Repository: danivelas0/asme-pcc

File: resources/ASME B31/ASME B31.3/APPEX/appendix_a/notes_tables_a_1_a_1c.json
{
  "source": {
    "code": "ASME B31.3",
    "edition": "2024",
    "title": "Process Piping - ASME Code for Pressure Piping, B31",
    "extracted_from": "ASME B31.3 2024 Process Piping.pdf",
    "note": "Technical content only. Publisher front/back matter, running heads, printed folios and edition change markers are omitted. Values are as printed; the ASME ellipsis (no value / not permitted) is represented as null."
  },
  "appendix": "A",
  "document": "NOTES FOR TABLES A-1 and A-1C",
  "applies_to": [
    "Table A-1",
    "Table A-1C"
  ],
  "pdf_pages": [
    203,
    205
  ],
  "general_notes": [
    {
      "id": "(a)",
      "text": "The allowable stress values, P-Number assignments, and minimum temperatures, together with the referenced Notes in the stress tables, are requirements of this Code."
    },
    {
      "id": "(b)",
      "text": "Notes (1) through (7) are referenced in column headings and in body headings for material type and product form; Note (8) and all subsequent Notes are referenced in the Notes column for specific materials. Notes marked with an asterisk (*) restate requirements found in the text of the Code."
    },
    {
      "id": "(c)",
      "text": "The stress values given in MPa as shown in Table A-1, and given in ksi as shown in Table A-1C, may be used. The values stated in ksi are not exact equivalents to the values stated in MPa. Therefore, for any given material, the user of the Code should use only the MPa or the ksi values."
    },
    {
      "id": "(d)",
      "text": "For copper and copper alloys, the following symbols are used in the Temper column: H = drawn; H01 = quarter hard; H02 = half hard; H06 = extra hard; H55 = light drawn; H58 = drawn, general purpose; H80 = hard drawn; HR50 = drawn, stress relieved; M20 = hot rolled; O25 = hot rolled, annealed; O50 = light annealed; O60 = soft annealed; O61 = annealed; WO50 = welded, annealed; and WO61 = welded, fully finished, annealed."
    },
    {
      "id": "(e)",
      "text": "For nickel and nickel alloys, the following abbreviations are used in the Class column: ann., annealed; C.D., cold worked; forg., forged; H.F., hot finished; H.R., hot rolled; H.W., hot worked; plt., plate; R., rolled; rel., relieved; sol., solution; str., stress; and tr., treated."
    },
    {
      "id": "(f)",
      "text": "In Table A-1, the following abbreviations are used in the Product Form column: CW, continuous welded; EW, electric welded; forg., forgings; ftg., fittings; pl., plate; shps., shapes; sht., sheet; smls., seamless; struct., structural; and wld., welded."
    }
  ],
  "notes": [
    {
      "id": "(1)",
      "text": "*The stress values are basic allowable stresses in tension in accordance with para. 302.3.1(a). For pressure design, the stress values are multiplied by the appropriate quality factor E (Ec from Table A-2 or Ej from Table A-3). Stress values in shear and bearing are stated in para. 302.3.1(b); those in compression in para. 302.3.1(c)."
    },
    {
      "id": "(2a)",
      "text": "*In Table A-1C, stress values printed in italics exceed two- thirds of the expected yield strength at temperature. Stress values in boldface are equal to 90% of expected yield strength at temperature. See paras. 302.3.2(d)(3) and 302.3.2(e)."
    },
    {
      "id": "(2b)",
      "text": "*In Table A-1, stress values printed in italics are tensile- controlled values. Yield-controlled stress values are in normal font and time-dependent stress values are in bold- face."
    },
    {
      "id": "(3)",
      "text": "The stress values for austenitic stainless steels in these Tables may not be applicable if the material has been given a final heat treatment other than that required by the material specification or by reference to Note (30) or Note (31)."
    },
    {
      "id": "(4)",
      "text": "Reserved"
    },
    {
      "id": "(5)",
      "text": "*See ASME BPVC, Section IX, QW-200.3 for a description of P- Number groupings. P-Numbers are indicated by number or by a number followed by a letter (e.g., 8, 5B, or 11A)."
    },
    {
      "id": "(6)",
      "text": "*The minimum temperature shown is that design minimum temperature for which the material is normally suitable without impact testing other than that required by the mate- rial specification. However, the use of a material at a design minimum temperature colder than −29°C (−20°F) is estab- lished by rules elsewhere in this Code, including para. 323.2.2 and other impact test requirements. For carbon steels with a letter designation in the Min. Temp. column, see para. 323.2.2(e) and the applicable curve and Notes in Figure 323.2.2-1."
    },
    {
      "id": "(7)",
      "text": "The letter \"a\" indicates alloys that are not recommended for welding and that, if welded, shall be individually qualified. The letter \"b\" indicates copper base alloys that shall be indi- vidually qualified."
    },
    {
      "id": "(8)",
      "text": "*There are restrictions on the use of this material in the text of the Code as follows: (a) See para. 305.2.1; temperature limits are −29°C to 186°C (−20°F to 366°F). (b) See para. 305.2.2; pipe shall be safeguarded when used outside the temperature limits in Note (8a). (c) See Table 323.2.2-1, box B-2. (d) See para. 323.4.2(a). (e) See para. 323.4.2(b)."
    },
    {
      "id": "(9)",
      "text": "*For pressure–temperature ratings of components made in accordance with standards listed in Table 326.1.1-1, see para. 326.2.1. Stress values may be used to calculate ratings for unlisted components, and special ratings for listed components, as permitted by para. 303."
    },
    {
      "id": "(10)",
      "text": "Component standards listed in Table 326.1.1-1 impose the following restrictions on this material when used as a forging: composition, properties, heat treatment, and grain size shall conform to this specification; manufac- turing procedures, tolerances, tests, certification, and markings shall be in accordance with ASTM B564."
    },
    {
      "id": "(11)",
      "text": "*For use under this Code, radiography shall be performed after heat treatment."
    },
    {
      "id": "(12)",
      "text": "*Certain forms of this material, as stated in Table 323.2.2-1, shall be impact tested to qualify for service below −29°C (−20°F). Alternatively, if provisions for impact testing are included in the material specification as supplementary requirements and are invoked, the material may be used down to the temperature at which the test was conducted in accordance with the specification."
    },
    {
      "id": "(13)",
      "text": "Properties of this material vary with thickness or size. Stress values are based on minimum properties for the thickness listed."
    },
    {
      "id": "(14)",
      "text": "For use in Code piping at the stated stress values, the required minimum tensile and yield properties must be verified by tensile test. If such tests are not required by the material specification, they shall be specified in the purchase order."
    },
    {
      "id": "(15)",
      "text": "For service temperature >454°C (>850°F), weld metal shall have a carbon content >0.05%."
    },
    {
      "id": "(16)",
      "text": "Heat treatment is required after welding for all products of zirconium Grade R60705. See Table 331.1.1-1."
    },
    {
      "id": "(17)",
      "text": "Mechanical properties of fittings made from forging stock shall meet the minimum tensile requirements of one of the bar, forging, or rod specifications listed in Table 2 of B366 for which tensile testing is required."
    },
    {
      "id": "(18)",
      "text": "Stress values shown are for materials in the normalized and tempered condition, or when the heat treatment is unknown. If material is annealed, use the following values above 510°C (950°F): Temp., °C 538 566 593 621 649 S, MPa 55.1 39.3 26.2 16.5 9.6 Temp., °F 1,000 1,050 1,100 1,150 1,200 S, ksi 8.0 5.7 3.8 2.4 1.4"
    },
    {
      "id": "(19)",
      "text": "The minimum tensile strength of the reduced section tensile specimen in accordance with ASME BPVC, Section IX, QW-462.1, shall not be less than 758 MPa (110.0 ksi)."
    },
    {
      "id": "(20)",
      "text": "For pipe sizes ≥DN 200 (≥NPS 8) with wall thicknesses ≥Sch 140, the specified minimum tensile strength is 483 MPa (70 ksi)."
    },
    {
      "id": "(21)",
      "text": "For material thickness >130 mm (>5 in.), the specified minimum tensile strength is 485 MPa (70 ksi)."
    },
    {
      "id": "(22)",
      "text": "The minimum tensile strength for weld (qualification) and stress values shown shall be multiplied by 0.90 for pipe having an outside diameter less than 51 mm (2.0 in.) and a D/t value less than 15. This requirement may be waived if it can be shown that the welding procedure to be used will consistently produce welds that meet the listed minimum tensile strength of 165 MPa (24 ksi)."
    },
    {
      "id": "(23)",
      "text": "For material thickness >130 mm (>5 in.), the specified minimum tensile strength is 450 MPa (65 ksi)."
    },
    {
      "id": "(24)",
      "text": "Yield strength is not stated in the material specification. The value shown is based on yield strengths of materials with similar characteristics."
    },
    {
      "id": "(25)",
      "text": "This steel may develop embrittlement after service at approximately 316°C (600°F) and higher temperature."
    },
    {
      "id": "(26)",
      "text": "This unstabilized grade of stainless steel increasingly tends to precipitate intergranular carbides as the carbon content increases above 0.03%. See also para. F323.4(c)(2)."
    },
    {
      "id": "(27)",
      "text": "For temperatures above 427°C (800°F), these stress values apply only when the carbon content is 0.04% or higher."
    },
    {
      "id": "(28)",
      "text": "For temperatures above 538°C (1,000°F), these stress values apply only when the carbon content is 0.04% or higher."
    },
    {
      "id": "(29)",
      "text": "The stress values above 538°C (1,000°F) listed here shall be used only when the steel's austenitic micrograin size, as defined in ASTM E112, is No. 6 or less (coarser grain). Otherwise, the lower stress values listed for the same mate- rial, specification, and grade shall be used."
    },
    {
      "id": "(30)",
      "text": "For temperatures above 538°C (1,000°F), these stress values may be used only if the material has been heat treated by heating to a minimum temperature of 1 093°C (2,000°F) and quenching in water or rapidly cooling by other means."
    },
    {
      "id": "(31)",
      "text": "For temperatures above 538°C (1,000°F), these stress values may be used only if the material has been heat treated by heating to a minimum temperature of 1 038°C (1,900°F) and quenching in water or rapidly cooling by other means."
    },
    {
      "id": "(32)",
      "text": "Stress values shown are for the lowest strength base mate- rial permitted by the specification to be used in the manu- facture of this grade of fitting. If a higher strength base material is used, the higher stress values for that material may be used in design."
    },
    {
      "id": "(33)",
      "text": "For welded construction with work hardened grades, use the stress values for annealed material; for welded construction with precipitation hardened grades, use the special stress values for welded construction given in the tables."
    },
    {
      "id": "(34)",
      "text": "If material is welded, brazed, or soldered, the allowable stress values for the annealed condition shall be used."
    },
    {
      "id": "(35)",
      "text": "This steel is intended for use at high temperatures; it may have low ductility and/or low impact properties at room temperature after being used above the temperature indi- cated by para. F323.4(c)(4)."
    },
    {
      "id": "(36)",
      "text": "The specification permits this material to be furnished without solution heat treatment or with other than a solu- tion heat treatment. When the material has not been solu- tion heat treated, the minimum temperature shall be −29°C (−20°F) unless the material is impact tested in accordance with para. 323.3."
    },
    {
      "id": "(37)",
      "text": "Impact requirements for seamless fittings shall be governed by those listed in this table for the particular base material specification in the grades permitted (A312, A240, and A182). When A276 materials are used in the manufacture of these fittings, the Notes, minimum temperatures, and allowable stresses for comparable grades of A240 materials shall apply."
    },
    {
      "id": "(38)",
      "text": "For use under this Code, impact testing shall be performed in accordance with para. 323.3 at the design minimum temperature but not warmer than −29°C (−20°F)."
    },
    {
      "id": "(39)",
      "text": "This material when used below −29°C (−20°F) shall be impact tested if the carbon content is above 0.10%."
    },
    {
      "id": "(40)",
      "text": "Stress values shown are 90% of those for the corre- sponding core material."
    },
    {
      "id": "(41)",
      "text": "The tension test specimen from plate 12.7 mm (1∕2 in.) and thicker is machined from the core and does not include the cladding alloy; therefore, the stress values listed are those for materials less than 12.7 mm."
    },
    {
      "id": "(42)",
      "text": "This material may be used only in nonpressure applica- tions."
    },
    {
      "id": "(43)",
      "text": "*The stress values given for this material are not applicable when either welding or thermal cutting is employed [see para. 323.4.2(c)]."
    },
    {
      "id": "(44)",
      "text": "For stress relieved tempers (T351, T3510, T3511, T451, T4510, T4511, T651, T6510, T6511), stress values for material in the listed temper shall be used."
    },
    {
      "id": "(45)",
      "text": "Stress values shown are applicable for \"die\" forgings only."
    },
    {
      "id": "(46)",
      "text": "The minimum temperature shown is for the heaviest wall meeting the specified mechanical property requirements in the specification. The minimum temperature for lighter walls shall be as shown in the following tabulation: Impact Test Temperature (°C) for Plate Thicknesses Shown Spec. No. and Grade Max. 51 mm Over 51 mm to 76 mm A203 A −68 −59 A203 B −68 −59 A203 D −101 −87 A203 E −101 −87 Impact Test Temperature (°F) for Plate Thicknesses Shown Spec. No. and Grade Max. 2.0 in. Over 2.0 in. to 3.0 in. A203 A −90 −75 A203 B −90 −75 A203 D −150 −125 A203 E −150 −125"
    },
    {
      "id": "(47)",
      "text": "If no welding is employed in fabrication of piping from these materials, the stress values may be increased to 230 MPa (33.3 ksi)."
    },
    {
      "id": "(48)",
      "text": "The stress value to be used for this gray iron material at its upper temperature limit of 232°C (450°F) is the same as that shown in the 204°C (400°F) column."
    },
    {
      "id": "(49)",
      "text": "If the chemical composition of this Grade is such as to render it hardenable, qualification under P-No. 6 is required."
    },
    {
      "id": "(50)",
      "text": "This material is grouped in P-No. 7 because its harden- ability is low."
    },
    {
      "id": "(51)",
      "text": "This material may require special consideration for welding qualification. See ASME BPVC, Section IX, Table QW/QB-422. For use in this Code, a qualified WPS is required for each strength level of material."
    },
    {
      "id": "(52)",
      "text": "These materials are normally microalloyed with Cb, V, and/or Ti. Supplemental specifications agreed to by manu- facturer and purchaser commonly establish chemistry more restrictive than the base specification, as well as plate rolling specifications and requirements for weld- ability (i.e., C-equivalent) and toughness."
    },
    {
      "id": "(53)",
      "text": "Stress relief heat treatment is required for service above 232°C (450°F)."
    },
    {
      "id": "(54)",
      "text": "The maximum operating temperature is arbitrarily set at 260°C (500°F) because hard temper adversely affects design stress in the creep rupture temperature ranges."
    },
    {
      "id": "(55)",
      "text": "Pipe produced to this specification is not intended for high temperature service. The stress values apply to any heat treatment condition, delivery condition, and service condi- tion allowed for the applicable pipe strength level. Ther- momechanical rolled or thermomechanical formed pipe shall not be heat treated at a temperature warmer than 580°C (1,075°F)."
    },
    {
      "id": "(56)",
      "text": "Because of thermal instability, this material is not recom- mended for service above 427°C (800°F)."
    },
    {
      "id": "(57)",
      "text": "Conversion of carbides to graphite may occur after prolonged exposure to temperatures over 427°C (800°F). See para. F323.4(b)(2)."
    },
    {
      "id": "(58)",
      "text": "Conversion of carbides to graphite may occur after prolonged exposure to temperatures over 468°C (875°F). See para. F323.4(b)(3)."
    },
    {
      "id": "(59)",
      "text": "For temperatures above 482°C (900°F), consider the advantages of killed steel. See para. F323.4(b)(4)."
    },
    {
      "id": "(60)",
      "text": "Alloy 625 (UNS N06625) in the annealed condition is subject to severe loss of impact strength at room tempera- ture after exposure in the range of 538°C to 760°C (1,000°F to 1,400°F)."
    },
    {
      "id": "(61)",
      "text": "Annealed at approximately 982°C (1,800°F)."
    },
    {
      "id": "(62)",
      "text": "Annealed at approximately 1 121°C (2,050°F)."
    },
    {
      "id": "(63)",
      "text": "The pipe grades listed below, marked as either or both grades in accordance with API Specification 5L, shall be considered as equivalents and treated as listed materials. API 5L Grade Equivalents X-Grade L-Grade A25 L175 A L210 B L245 X42 L290 X46 L320 X52 L360 X56 L390 X60 L415 X65 L450 X70 L485 X80 L555"
    },
    {
      "id": "(64)",
      "text": "For use under this Code, the heat treatment requirements for pipe manufactured to A671, A672, and A691 shall be as required by para. 331 for the particular material being used."
    },
    {
      "id": "(65)",
      "text": "For use under this Code, the designer should consider addi- tional material requirements for flanges when the design minimum temperature is colder than −18°C (O°F). See Appendix F, para. F323.2.2(b)."
    }
  ]
}

File: resources/ASME B31/ASME B31.3/APPEX/appendix_a/table_a_1.json (part 1 of 28)
{
  "source": {
    "code": "ASME B31.3",
    "edition": "2024",
    "title": "Process Piping - ASME Code for Pressure Piping, B31",
    "extracted_from": "ASME B31.3 2024 Process Piping.pdf",
    "note": "Technical content only. Publisher front/back matter, running heads, printed folios and edition change markers are omitted. Values are as printed; the ASME ellipsis (no value / not permitted) is represented as null."
  },
  "appendix": "A",
  "table_id": "Table A-1",
  "title": "Basic Allowable Stresses in Tension for Metals — SI Units",
  "caption": "Numbers in Parentheses Refer to Notes for Tables A-1 and A-1C; Specifications Are ASTM Unless Otherwise Indicated",
  "pdf_pages": [
    207,
    316
  ],
  "companion_table": "Table A-1C",
  "row_count": 1146,
  "legend": [
    "Basic Allowable Stresses in Tension for Metals — SI Units (Cont'd)"
  ],
  "columns_identification": [
    "Nominal Composition",
    "Product Form",
    "Spec. No.",
    "Type/ Grade",
    "UNS No.",
    "Class/ Condition/ Temper",
    "Notes",
    "Min. Temp., °C (6)",
    "Min. Tensile Strgth., MPa",
    "Min. Yield Strgth., MPa",
    "Max. Temp., °C",
    "Min. Temp. to 40",
    "Class/ Cond./ Temper",
    "Size, mm",
    "P- No. (5)",
    "Min. Tensile Strength, MPa",
    "Min. Yield Strength, MPa",
    "P-No. (5)",
    "P-No. (5)(7)"
  ],
  "columns_values": [
    "65",
    "100",
    "125",
    "150",
    "175",
    "200",
    "225",
    "250",
    "275",
    "300",
    "325",
    "350",
    "375",
    "400",
    "425",
    "450",
    "475",
    "500",
    "525",
    "550",
    "575",
    "600",
    "625",
    "650",
    "675",
    "700",
    "725",
    "750",
    "775",
    "800",
    "825",
    "850",
    "875",
    "900"
  ],
  "value_axis": "Basic Allowable Stress, S, MPa, at Metal Temperature, °C [Notes (1), (2b)]",
  "column_groups": [
    "Basic Allowable Stress, S, MPa, at Metal Temperature, °C [Notes (1), (2b)]",
    "Basic Allowable Stress, S, MPa, at Metal",
    "Temperature, °C",
    "[Notes (1), (2b), (3)]",
    "Basic Allowable Stress, S, MPa, at Metal Temperature, °C [Notes (1), (2b), (3)]",
    "Basic Allowable Stress, S, MPa, at Metal Temperature, °C",
    "[Notes (1), (2b)]"
  ],
  "rows": [
    {
      "block": 1,
      "line_no": 1,
      "nominal_composition": "Fe",
      "product_form": "Castings",
      "spec_no": "A126",
      "type_grade": "A",
      "uns_no": "F11501",
      "class_condition_temper": null,
      "notes": "(8e) (9) (48)",
      "min_temp_c": -29,
      "min_tensile_strgth_mpa": 145,
      "min_yield_strgth_mpa": null,
      "max_temp_c": 204,
      "min_temp_to_40": 13.8,
      "values": {
        "65": 13.8,
        "100": 13.8,
        "125": 13.8,
        "150": 13.8,
        "175": 13.8,
        "200": 13.8,
        "225": 13.8,
        "250": null,
        "275": null,
        "300": null,
        "325": null,
        "350": null
      }
    },
    {
      "block": 1,
      "line_no": 2,
      "nominal_composition": "Fe",
      "product_form": "Castings",
      "spec_no": "A48",
      "type_grade": 150,
      "uns_no": "F11401",
      "class_condition_temper": null,
      "notes": "(8e) (48)",
      "min_temp_c": -29,
      "min_tensile_strgth_mpa": 150,
      "min_yield_strgth_mpa": null,
      "max_temp_c": 204,
      "min_temp_to_40": 15.0,
      "values": {
        "65": 15.0,
        "100": 15.0,
        "125": 15.0,
        "150": 15.0,
        "175": 15.0,
        "200": 15.0,
        "225": 15.0,
        "250": null,
        "275": null,
        "300": null,
        "325": null,
        "350": null
      }
    },
    {
      "block": 1,
      "line_no": 3,
      "nominal_composition": "Fe",
      "product_form": "Castings",
      "spec_no": "A278",
      "type_grade": 150,
      "uns_no": "F11401",
      "class_condition_temper": null,
      "notes": "(8e) (48)",
      "min_temp_c": -29,
      "min_tensile_strgth_mpa": 150,
      "min_yield_strgth_mpa": null,
      "max_temp_c": 204,
      "min_temp_to_40": 15.0,
      "values": {
        "65": 15.0,
        "100": 15.0,
        "125": 15.0,
        "150": 15.0,
        "175": 15.0,
        "200": 15.0,
        "225": 15.0,
        "250": null,
        "275": null,
        "300": null,
        "325": null,
        "350": null
      }
    },
    {
      "block": 1,
      "line_no": 4,
      "nominal_composition": "Fe",
      "product_form": "Castings",
      "spec_no": "A48",
      "type_grade": 175,
      "uns_no": "F11701",
      "class_condition_temper": null,
      "notes": "(8e) (48)",
      "min_temp_c": -29,
      "min_tensile_strgth_mpa": 175,
      "min_yield_strgth_mpa": null,
      "max_temp_c": 204,
      "min_temp_to_40": 17.5,
      "values": {
        "65": 17.5,
        "100": 17.5,
        "125": 17.5,
        "150": 17.5,
        "175": 17.5,
        "200": 17.5,
        "225": 17.5,
        "250": null,
        "275": null,
        "300": null,
        "325": null,
        "350": null
      }
    },
    {
      "block": 1,
      "line_no": 5,
      "nominal_composition": "Fe",
      "product_form": "Castings",
      "spec_no": "A278",
      "type_grade": 175,
      "uns_no": "F11701",
      "class_condition_temper": null,
      "notes": "(8e) (48)",
      "min_temp_c": -29,
      "min_tensile_strgth_mpa": 175,
      "min_yield_strgth_mpa": null,
      "max_temp_c": 204,
      "min_temp_to_40": 17.5,
      "values": {
        "65": 17.5,
        "100": 17.5,
        "125": 17.5,
        "150": 17.5,
        "175": 17.5,
        "200": 17.5,
        "225": 17.5,
        "250": null,
        "275": null,
        "300": null,
        "325": null,
        "350": null
      }
    },
    {
      "block": 1,
      "line_no": 6,
      "nominal_composition": "Fe",
      "product_form": "Castings",
      "spec_no": "A48",
      "type_grade": 200,
      "uns_no": "F12101",
      "class_condition_temper": null,
      "notes": "(8e) (48)",
      "min_temp_c": -29,
      "min_tensile_strgth_mpa": 200,
      "min_yield_strgth_mpa": null,
      "max_temp_c": 204,
      "min_temp_to_40": 20.0,
      "values": {
        "65": 20.0,
        "100": 20.0,
        "125": 20.0,
        "150": 20.0,
        "175": 20.0,
        "200": 20.0,
        "225": 20.0,
        "250": null,
        "275": null,
        "300": null,
        "325": null,
        "350": null
      }
    },
    {
      "block": 1,
      "line_no": 7,
      "nominal_composition": "Fe",
      "product_form": "Castings",
      "spec_no": "A278",
      "type_grade": 200,
      "uns_no": "F12101",
      "class_condition_temper": null,
      "notes": "(8e) (48)",
      "min_temp_c": -29,
      "min_tensile_strgth_mpa": 200,
      "min_yield_strgth_mpa": null,
      "max_temp_c": 204,
      "min_temp_to_40": 20.0,
      "values": {
        "65": 20.0,
        "100": 20.0,
        "125": 20.0,
        "150": 20.0,
        "175": 20.0,
        "200": 20.0,
        "225": 20.0,
        "250": null,
        "275": null,
        "300": null,
        "325": null,
        "350": null
      }
    },
    {
      "block": 1,
      "line_no": 8,
      "nominal_composition": "Fe",
      "product_form": "Castings",
      "spec_no": "A126",
      "type_grade": "B",
      "uns_no": "F12102",
      "class_condition_temper": null,
      "notes": "(8e) (9) (48)",
      "min_temp_c": -29,
      "min_tensile_strgth_mpa": 214,
      "min_yield_strgth_mpa": null,
      "max_temp_c": 204,
      "min_temp_to_40": 20.7,
      "values": {
        "65": 20.7,
        "100": 20.7,
        "125": 20.7,
        "150": 20.7,
        "175": 20.7,
        "200": 20.7,
        "225": 20.7,
        "250": null,
        "275": null,
        "300": null,
        "325": null,
        "350": null
      }
    },
    {
      "block": 1,
      "line_no": 9,
      "nominal_composition": "Fe",
      "product_form": "Castings",
      "spec_no": "A48",
      "type_grade": 225,
      "uns_no": null,
      "class_condition_temper": null,
      "notes": "(8e) (48)",
      "min_temp_c": -29,
      "min_tensile_strgth_mpa": 225,
      "min_yield_strgth_mpa": null,
      "max_temp_c": 204,
      "min_temp_to_40": 22.5,
      "values": {
        "65": 22.5,
        "100": 22.5,
        "125": 22.5,
        "150": 22.5,
        "175": 22.5,
        "200": 22.5,
        "225": 22.5,
        "250": null,
        "275": null,
        "300": null,
        "325": null,
        "350": null
      }
    },
    {
      "block": 1,
      "line_no": 10,
      "nominal_composition": "Fe",
      "product_form": "Castings",
      "spec_no": "A278",
      "type_grade": 225,
      "uns_no": null,
      "class_condition_temper": null,
      "notes": "(8e) (48)",
      "min_temp_c": -29,
      "min_tensile_strgth_mpa": 225,
      "min_yield_strgth_mpa": null,
      "max_temp_c": 204,
      "min_temp_to_40": 22.5,
      "values": {
        "65": 22.5,
        "100": 22.5,
        "125": 22.5,
        "150": 22.5,
        "175": 22.5,
        "200": 22.5,
        "225": 22.5,
        "250": null,
        "275": null,
        "300": null,
        "325": null,
        "350": null
      }
    },
    {
      "block": 1,
      "line_no": 11,
      "nominal_composition": "Fe",
      "product_form": "Castings",
      "spec_no": "A48",
      "type_grade": 250,
      "uns_no": "F12401",
      "class_condition_temper": null,
      "notes": "(8e) (9) (48)",
      "min_temp_c": -29,
      "min_tensile_strgth_mpa": 250,
      "min_yield_strgth_mpa": null,
      "max_temp_c": 204,
      "min_temp_to_40": 25.0,
      "values": {
        "65": 25.0,
        "100": 25.0,
        "125": 25.0,
        "150": 25.0,
        "175": 25.0,
        "200": 25.0,
        "225": 25.0,
        "250": null,
        "275": null,
        "300": null,
        "325": null,
        "350": null
      }
    },
    {
      "block": 1,
      "line_no": 12,
      "nominal_composition": "Fe",
      "product_form": "Castings",
      "spec_no": "A278",
      "type_grade": 250,
      "uns_no": "F12401",
      "class_condition_temper": null,
      "notes": "(8e) (53)",
      "min_temp_c": -29,
      "min_tensile_strgth_mpa": 250,
      "min_yield_strgth_mpa": null,
      "max_temp_c": 343,
      "min_temp_to_40": 25.0,
      "values": {
        "65": 25.0,
        "100": 25.0,
        "125": 25.0,
        "150": 25.0,
        "175": 25.0,
        "200": 25.0,
        "225": 25.0,
        "250": 27.6,
        "275": 27.6,
        "300": 27.6,
        "325": 27.6,
        "350": 27.6
      }
    },
    {
      "block": 1,
      "line_no": 13,
      "nominal_composition": "Fe",
      "product_form": "Castings",
      "spec_no": "A48",
      "type_grade": 275,
      "uns_no": "F12801",
      "class_condition_temper": null,
      "notes": "(8e) (48)",
      "min_temp_c": -29,
      "min_tensile_strgth_mpa": 275,
      "min_yield_strgth_mpa": null,
      "max_temp_c": 204,
      "min_temp_to_40": 27.5,
      "values": {
        "65": 27.5,
        "100": 27.5,
        "125": 27.5,
        "150": 27.5,
        "175": 27.5,
        "200": 27.5,
        "225": 27.5,
        "250": null,
        "275": null,
        "300": null,
        "325": null,
        "350": null
      }
    },
    {
      "block": 1,
      "line_no": 14,
      "nominal_composition": "Fe",
      "product_form": "Castings",
      "spec_no": "A278",
      "type_grade": 275,
      "uns_no": "F12803",
      "class_condition_temper": null,
      "notes": "(8e) (53)",
      "min_temp_c": -29,
      "min_tensile_strgth_mpa": 275,
      "min_yield_strgth_mpa": null,
      "max_temp_c": 204,
      "min_temp_to_40": 27.5,
      "values": {
        "65": 27.5,
        "100": 27.5,
        "125": 27.5,
        "150": 27.5,
        "175": 27.5,
        "200": 27.5,
        "225": 27.5,
        "250": null,
        "275": null,
        "300": null,
        "325": null,
        "350": null
      }
    },
    {
      "block": 1,
      "line_no": 15,
      "nominal_composition": "Fe",
      "product_form": "Castings",
      "spec_no": "A48",
      "type_grade": 375,
      "uns_no": null,
      "class_condition_temper": null,
      "notes": "(8e) (48)",
      "min_temp_c": -29,
      "min_tensile_strgth_mpa": 375,
      "min_yield_strgth_mpa": null,
      "max_temp_c": 204,
      "min_temp_to_40": 37.5,
      "values": {
        "65": 37.5,
        "100": 37.5,
        "125": 37.5,
        "150": 37.5,
        "175": 37.5,
        "200": 37.5,
        "225": 37.5,
        "250": null,
        "275": null,
        "300": null,
        "325": null,
        "350": null
      }
    },
    {
      "block": 1,
      "line_no": 16,
      "nominal_composition": "Fe",
      "product_form": "Castings",
      "spec_no": "A278",
      "type_grade": 380,
      "uns_no": "F13801",
      "class_condition_temper": null,
      "notes": "(8e) (53)",
      "min_temp_c": -29,
      "min_tensile_strgth_mpa": 380,
      "min_yield_strgth_mpa": null,
      "max_temp_c": 204,
      "min_temp_to_40": 38.0,
      "values": {
        "65": 38.0,
        "100": 38.0,
        "125": 38.0,
        "150": 38.0,
        "175": 38.0,
        "200": 38.0,
        "225": 38.0,
        "250": null,
        "275": null,
        "300": null,
        "325": null,
        "350": null
      }
    },
    {
      "block": 1,
      "line_no": 17,
      "nominal_composition": "Fe",
      "product_form": "Castings",
      "spec_no": "A197",
      "type_grade": null,
      "uns_no": "F22000",
      "class_condition_temper": null,
      "notes": "(8e) (9)",
      "min_temp_c": -29,
      "min_tensile_strgth_mpa": 275,
      "min_yield_strgth_mpa": 200,
      "max_temp_c": 343,
      "min_temp_to_40": 55.2,
      "values": {
        "65": 55.2,
        "100": 55.2,
        "125": 55.2,
        "150": 55.2,
        "175": 55.2,
        "200": 55.2,
        "225": 55.2,
        "250": 55.2,
        "275": 55.2,
        "300": 55.2,
        "325": 55.2,
        "350": 55.2
      }
    },
    {
      "block": 1,
      "line_no": 18,
      "nominal_composition": "Fe",
      "product_form": "Castings",
      "spec_no": "A126",
      "type_grade": "C",
      "uns_no": "F12802",
      "class_condition_temper": null,
      "notes": "(8e) (9) (48)",
      "min_temp_c": -29,
      "min_tensile_strgth_mpa": 283,
      "min_yield_strgth_mpa": null,
      "max_temp_c": 204,
      "min_temp_to_40": 27.6,
      "values": {
        "65": 27.6,
        "100": 27.6,
        "125": 27.6,
        "150": 27.6,
        "175": 27.6,
        "200": 27.6,
        "225": 27.6,
        "250": null,
        "275": null,
        "300": null,
        "325": null,
        "350": null
      }
    },
    {
      "block": 1,
      "line_no": 19,
      "nominal_composition": "Fe",
      "product_form": "Castings",
      "spec_no": "A48",
      "type_grade": 300,
      "uns_no": "F13101",
      "class_condition_temper": null,
      "notes": "(8e) (48)",
      "min_temp_c": -29,
      "min_tensile_strgth_mpa": 300,
      "min_yield_strgth_mpa": null,
      "max_temp_c": 204,
      "min_temp_to_40": 30.0,
      "values": {
        "65": 30.0,
        "100": 30.0,
        "125": 30.0,
        "150": 30.0,
        "175": 30.0,
        "200": 30.0,
        "225": 30.0,
        "250": null,
        "275": null,
        "300": null,
        "325": null,
        "350": null
      }
    },
    {
      "block": 1,
      "line_no": 20,
      "nominal_composition": "Fe",
      "product_form": "Castings",
      "spec_no": "A278",
      "type_grade": 300,
      "uns_no": "F13101",
      "class_condition_temper": null,
      "notes": "(8e) (53)",
      "min_temp_c": -29,
      "min_tensile_strgth_mpa": 300,
      "min_yield_strgth_mpa": null,
      "max_temp_c": 343,
      "min_temp_to_40": 30.0,
      "values": {
        "65": 30.0,
        "100": 30.0,
        "125": 30.0,
        "150": 30.0,
        "175": 30.0,
        "200": 30.0,
        "225": 30.0,
        "250": 34.5,
        "275": 34.5,
        "300": 34.5,
        "325": 34.5,
        "350": 34.5
      }
    },
    {
      "block": 1,
      "line_no": 21,
      "nominal_composition": "Fe",
      "product_form": "Castings",
      "spec_no": "A48",
      "type_grade": 325,
      "uns_no": null,
      "class_condition_temper": null,
      "notes": "(8e) (48)",
      "min_temp_c": -29,
      "min_tensile_strgth_mpa": 325,
      "min_yield_strgth_mpa": null,
      "max_temp_c": 204,
      "min_temp_to_40": 32.5,
      "values": {
        "65": 32.5,
        "100": 32.5,
        "125": 32.5,
        "150": 32.5,
        "175": 32.5,
        "200": 32.5,
        "225": 32.5,
        "250": null,
        "275": null,
        "300": null,
        "325": null,
        "350": null
      }
    },
    {
      "block": 1,
      "line_no": 22,
      "nominal_composition": "Fe",
      "product_form": "Castings",
      "spec_no": "A278",
      "type_grade": 325,
      "uns_no": null,
      "class_condition_temper": null,
      "notes": "(8e) (53)",
      "min_temp_c": -29,
      "min_tensile_strgth_mpa": 325,
      "min_yield_strgth_mpa": null,
      "max_temp_c": 204,
      "min_temp_to_40": 32.5,
      "values": {
        "65": 32.5,
        "100": 32.5,
        "125": 32.5,
        "150": 32.5,
        "175": 32.5,
        "200": 32.5,
        "225": 32.5,
        "250": null,
        "275": null,
        "300": null,
        "325": null,
        "350": null
      }
    },
    {
      "block": 1,
      "line_no": 23,
      "nominal_composition": "Fe",
      "product_form": "Castings",
      "spec_no": "A47",
      "type_grade": 22010,
      "uns_no": "F22200",
      "class_condition_temper": null,
      "notes": "(8e) (9)",
      "min_temp_c": -29,
      "min_tensile_strgth_mpa": 340,
      "min_yield_strgth_mpa": 220,
      "max_temp_c": 343,
      "min_temp_to_40": 68.0,
      "values": {
        "65": 68.0,
        "100": 68.0,
        "125": 68.0,
        "150": 68.0,
        "175": 68.0,
        "200": 68.0,
        "225": 68.0,
        "250": 68.0,
        "275": 68.0,
        "300": 68.0,
        "325": 68.0,
        "350": 68.0
      }
    },
    {
      "block": 1,
      "line_no": 24,
      "nominal_composition": "Fe",
      "product_form": "Castings",
      "spec_no": "A48",
      "type_grade": 350,
      "uns_no": "F13501",
      "class_condition_temper": null,
      "notes": "(8e) (48)",
      "min_temp_c": -29,
      "min_tensile_strgth_mpa": 350,
      "min_yield_strgth_mpa": null,
      "max_temp_c": 204,
      "min_temp_to_40": 35.0,
      "values": {
        "65": 35.0,
        "100": 35.0,
        "125": 35.0,
        "150": 35.0,
        "175": 35.0,
        "200": 35.0,
        "225": 35.0,
        "250": null,
        "275": null,
        "300": null,
        "325": null,
        "350": null
      }
    },
    {
      "block": 1,
      "line_no": 25,
      "nominal_composition": "Fe",
      "product_form": "Castings",
      "spec_no": "A278",
      "type_grade": 350,
      "uns_no": "F13502",
      "class_condition_temper": null,
      "notes": "(8e) (53)",
      "min_temp_c": -29,
      "min_tensile_strgth_mpa": 350,
      "min_yield_strgth_mpa": null,
      "max_temp_c": 343,
      "min_temp_to_40": 35.0,
      "values": {
        "65": 35.0,
        "100": 35.0,
        "125": 35.0,
        "150": 35.0,
        "175": 35.0,
        "200": 35.0,
        "225": 35.0,
        "250": 41.4,
        "275": 41.4,
        "300": 41.4,
        "325": 41.4,
        "350": 41.4
      }
    },
    {
      "block": 1,
      "line_no": 26,
      "nominal_composition": "Fe",
      "product_form": "Castings",
      "spec_no": "A48",
      "type_grade": 400,
      "uns_no": "F14101",
      "class_condition_temper": null,
      "notes": "(8e) (48)",
      "min_temp_c": -29,
      "min_tensile_strgth_mpa": 400,
      "min_yield_strgth_mpa": null,
      "max_temp_c": 204,
      "min_temp_to_40": 37.5,
      "values": {
        "65": 37.5,
        "100": 40.0,
        "125": 40.0,
        "150": 40.0,
        "175": 40.0,
        "200": 40.0,
        "225": 40.0,
        "250": null,
        "275": null,
        "300": null,
        "325": null,
        "350": null
      }
    },
    {
      "block": 1,
      "line_no": 27,
      "nominal_composition": "Fe",
      "product_form": "Castings",
      "spec_no": "A278",
      "type_grade": 415,
      "uns_no": "F14102",
      "class_condition_temper": null,
      "notes": "(8e) (53)",
      "min_temp_c": -29,
      "min_tensile_strgth_mpa": 415,
      "min_yield_strgth_mpa": null,
      "max_temp_c": 204,
      "min_temp_to_40": 41.5,
      "values": {
        "65": 41.5,
        "100": 41.5,
        "125": 41.5,
        "150": 41.5,
        "175": 41.5,
        "200": 41.5,
        "225": 41.5,
        "250": null,
        "275": null,
        "300": null,
        "325": null,
        "350": null
      }
    },
    {
      "block": 1,
      "line_no": 28,
      "nominal_composition": "Fe",
      "product_form": "Castings",
      "spec_no": "A395",
      "type_grade": "60-40-18",
      "uns_no": "F32800",
      "class_condition_temper": null,
      "notes": "(8d) (9)",
      "min_temp_c": -29,
      "min_tensile_strgth_mpa": 415,
      "min_yield_strgth_mpa": 275,
      "max_temp_c": 343,
      "min_temp_to_40": 137,
      "values": {
        "65": 133,
        "100": 128,
        "125": 125,
        "150": 122,
        "175": 119,
        "200": 116,
        "225": 112,
        "250": 109,
        "275": 106,
        "300": 103,
        "325": 98.0,
        "350": 93.5
      }
    },
    {
      "block": 1,
      "line_no": 29,
      "nominal_composition": "Fe",
      "product_form": "Castings",
      "spec_no": "A536",
      "type_grade": "65-45-12",
      "uns_no": "F33100",
      "class_condition_temper": null,
      "notes": "(8d) (9)",
      "min_temp_c": -29,
      "min_tensile_strgth_mpa": 448,
      "min_yield_strgth_mpa": 310,
      "max_temp_c": 260,
      "min_temp_to_40": 149,
      "values": {
        "65": 149,
        "100": 149,
        "125": 149,
        "150": 149,
        "175": 149,
        "200": 148,
        "225": 148,
        "250": 148,
        "275": 147,
        "300": null,
        "325": null,
        "350": null
      }
    },
    {
      "block": 1,
      "line_no": 30,
      "nominal_composition": "Fe",
      "product_form": "Castings",
      "spec_no": "A571",
      "type_grade": "D-2M",
      "uns_no": "F43010",
      "class_condition_temper": 3,
      "notes": "(8d)",
      "min_temp_c": -29,
      "min_tensile_strgth_mpa": 450,
      "min_yield_strgth_mpa": 205,
      "max_temp_c": 40,
      "min_temp_to_40": 137,
      "values": {
        "65": null,
        "100": null,
        "125": null,
        "150": null,
        "175": null,
        "200": null,
        "225": null,
        "250": null,
        "275": null,
        "300": null,
        "325": null,
        "350": null
      }
    },
    {
      "block": 2,
      "line_no": 1,
      "nominal_composition": "Carbon steel",
      "product_form": "Pipe & tube",
      "spec_no": "A134",
      "type_grade": "A285A",
      "uns_no": "K01700",
      "class_cond_temper": null,
      "size_mm": null,
      "p_no": 1,
      "notes": "(8b) (57)",
      "min_temp_c": "B",
      "min_tensile_strength_mpa": 310,
      "min_yield_strength_mpa": 165,
      "max_temp_c": 482,
      "min_temp_to_40": 103,
      "values": {
        "65": 103,
        "100": 101,
        "150": 97.5,
        "200": 94.6,
        "250": 90.8,
        "300": 86.1,
        "325": 83.6,
        "350": 81.1,
        "375": 78.6,
        "400": 73.3,
        "425": 64.0,
        "450": 55.8,
        "475": 43.9,
        "500": 40.7,
        "525": null,
        "550": null,
        "575": null,
        "600": null
      }
    },
    {
      "block": 2,
      "line_no": 2,
      "nominal_composition": "Carbon steel",
      "product_form": "Pipe & tube",
      "spec_no": "A672",
      "type_grade": "A45",
      "uns_no": "K01700",
      "class_cond_temper": null,
      "size_mm": null,
      "p_no": 1,
      "notes": "(57) (59) (64)",
      "min_temp_c": "B",
      "min_tensile_strength_mpa": 310,
      "min_yield_strength_mpa": 165,
      "max_temp_c": 593,
      "min_temp_to_40": 103,
      "values": {
        "65": 103,
        "100": 101,
        "150": 97.5,
        "200": 94.6,
        "250": 90.8,
        "300": 86.1,
        "325": 83.6,
        "350": 81.1,
        "375": 78.6,
        "400": 73.3,
        "425": 64.0,
        "450": 55.8,
        "475": 43.9,
        "500": 31.7,
        "525": 21.4,
        "550": 14.2,
        "575": 9.4,
        "600": 6.89
      }
    },
    {
      "block": 2,
      "line_no": 3,
      "nominal_composition": "Carbon steel",
      "product_form": "CW pipe",
      "spec_no": "API 5L",
      "type_grade": "A25",
      "uns_no": null,
      "class_cond_temper": "PSL 1",
      "size_mm": null,
      "p_no": 1,
      "notes": "(8a) (8c) (63)",
      "min_temp_c": -29,
      "min_tensile_strength_mpa": 310,
      "min_yield_strength_mpa": 175,
      "max_temp_c": 204,
      "min_temp_to_40": 103,
      "values": {
        "65": 103,
        "100": 103,
        "150": 102,
        "200": 98.5,
        "250": 91.0,
        "300": null,
        "325": null,
        "350": null,
        "375": null,
        "400": null,
        "425": null,
        "450": null,
        "475": null,
        "500": null,
        "525": null,
        "550": null,
        "575": null,
        "600": null
      }
    },
    {
      "block": 2,
      "line_no": 4,
      "nominal_composition": "Carbon steel",
      "product_form": "Smls. & EW pipe",
      "spec_no": "API 5L",
      "type_grade": "A25",
      "uns_no": null,
      "class_cond_temper": "PSL 1",
      "size_mm": null,
      "p_no": 1,
      "notes": "(57) (59) (63)",
      "min_temp_c": "B",
      "min_tensile_strength_mpa": 310,
      "min_yield_strength_mpa": 175,
      "max_temp_c": 204,
      "min_temp_to_40": 103,
      "values": {
        "65": 103,
        "100": 103,
        "150": 102,
        "200": 98.5,
        "250": 91.0,
        "300": null,
        "325": null,
        "350": null,
        "375": null,
        "400": null,
        "425": null,
        "450": null,
        "475": null,
        "500": null,
        "525": null,
        "550": null,
        "575": null,
        "600": null
      }
    },
    {
      "block": 2,
      "line_no": 5,
      "nominal_composition": "Carbon steel",
      "product_form": "Pipe & tube",
      "spec_no": "A179",
      "type_grade": null,
      "uns_no": "K01200",
      "class_cond_temper": null,
      "size_mm": null,
      "p_no": 1,
      "notes": "(57) (59)",
      "min_temp_c": -29,
      "min_tensile_strength_mpa": 325,
      "min_yield_strength_mpa": 180,
      "max_temp_c": 593,
      "min_temp_to_40": 108,
      "values": {
        "65": 108,
        "100": 108,
        "150": 106,
        "200": 102,
        "250": 98.3,
        "300": 93.3,
        "325": 90.6,
        "350": 87.8,
        "375": 84.3,
        "400": 73.3,
        "425": 64.0,
        "450": 55.8,
        "475": 43.9,
        "500": 31.7,
        "525": 21.4,
        "550": 14.2,
        "575": 9.4,
        "600": 6.89
      }
    },
    {
      "block": 2,
      "line_no": 6,
      "nominal_composition": "Carbon steel",
      "product_form": "CW Pipe",
      "spec_no": "A53",
      "type_grade": "F/A",
      "uns_no": "K02504",
      "class_cond_temper": null,
      "size_mm": null,
      "p_no": 1,
      "notes": "(8a) (8c)",
      "min_temp_c": -29,
      "min_tensile_strength_mpa": 330,
      "min_yield_strength_mpa": 205,
      "max_temp_c": 204,
      "min_temp_to_40": 110,
      "values": {
        "65": 110,
        "100": 110,
        "150": 110,
        "200": 110,
        "250": null,
        "300": null,
        "325": null,
        "350": null,
        "375": null,
        "400": null,
        "425": null,
        "450": null,
        "475": null,
        "500": null,
        "525": null,
        "550": null,
        "575": null,
        "600": null
      }
    },
    {
      "block": 2,
      "line_no": 7,
      "nominal_composition": "Carbon steel",
      "product_form": "Pipe & tube",
      "spec_no": "A139",
      "type_grade": "A",
      "uns_no": null,
      "class_cond_temper": null,
      "size_mm": null,
      "p_no": 1,
      "notes": "(8b)",
      "min_temp_c": "A",
      "min_tensile_strength_mpa": 330,
      "min_yield_strength_mpa": 205,
      "max_temp_c": 149,
      "min_temp_to_40": 110,
      "values": {
        "65": 110,
        "100": 110,
        "150": 110,
        "200": null,
        "250": null,
        "300": null,
        "325": null,
        "350": null,
        "375": null,
        "400": null,
        "425": null,
        "450": null,
        "475": null,
        "500": null,
        "525": null,
        "550": null,
        "575": null,
        "600": null
      }
    },
    {
      "block": 2,
      "line_no": 8,
      "nominal_composition": "Carbon steel",
      "product_form": "Pipe & tube",
      "spec_no": "A587",
      "type_grade": null,
      "uns_no": "K11500",
      "class_cond_temper": null,
      "size_mm": null,
      "p_no": 1,
      "notes": "(57) (59)",
      "min_temp_c": -29,
      "min_tensile_strength_mpa": 330,
      "min_yield_strength_mpa": 205,
      "max_temp_c": 454,
      "min_temp_to_40": 110,
      "values": {
        "65": 110,
        "100": 110,
        "150": 110,
        "200": 110,
        "250": 110,
        "300": 108,
        "325": 105,
        "350": 97.0,
        "375": 84.3,
        "400": 73.3,
        "425": 64.0,
        "450": 55.8,
        "475": 54.5,
        "500": null,
        "525": null,
        "550": null,
        "575": null,
        "600": null
      }
    },
    {
      "block": 2,
      "line_no": 9,
      "nominal_composition": "Carbon steel",
      "product_form": "Wld. pipe",
      "spec_no": "A53",
      "type_grade": "E/A",
      "uns_no": "K02504",
      "class_cond_temper": null,
      "size_mm": null,
      "p_no": 1,
      "notes": "(57) (59)",
      "min_temp_c": "B",
      "min_tensile_strength_mpa": 330,
      "min_yield_strength_mpa": 205,
      "max_temp_c": 593,
      "min_temp_to_40": 110,
      "values": {
        "65": 110,
        "100": 110,
        "150": 110,
        "200": 110,
        "250": 110,
        "300": 108,
        "325": 105,
        "350": 97.0,
        "375": 84.3,
        "400": 73.3,
        "425": 64.0,
        "450": 55.8,
        "475": 43.9,
        "500": 31.7,
        "525": 21.4,
        "550": 14.2,
        "575": 9.4,
        "600": 6.89
      }
    },
    {
      "block": 2,
      "line_no": 10,
      "nominal_composition": "Carbon steel",
      "product_form": "Smls. pipe",
      "spec_no": "A53",
      "type_grade": "S/A",
      "uns_no": "K02504",
      "class_cond_temper": null,
      "size_mm": null,
      "p_no": 1,
      "notes": "(57) (59)",
      "min_temp_c": "B",
      "min_tensile_strength_mpa": 330,
      "min_yield_strength_mpa": 205,
      "max_temp_c": 593,
      "min_temp_to_40": 110,
      "values": {
        "65": 110,
        "100": 110,
        "150": 110,
        "200": 110,
        "250": 110,
        "300": 108,
        "325": 105,
        "350": 97.0,
        "375": 84.3,
        "400": 73.3,
        "425": 64.0,
        "450": 55.8,
        "475": 43.9,
        "500": 31.7,
        "525": 21.4,
        "550": 14.2,
        "575": 9.4,
        "600": 6.89
      }
    },
    {
      "block": 2,
      "line_no": 11,
      "nominal_composition": "Carbon steel",
      "product_form": "Pipe & tube",
      "spec_no": "A106",
      "type_grade": "A",
      "uns_no": "K02501",
      "class_cond_temper": null,
      "size_mm": null,
      "p_no": 1,
      "notes": "(57)",
      "min_temp_c": "B",
      "min_tensile_strength_mpa": 330,
      "min_yield_strength_mpa": 205,
      "max_temp_c": 593,
      "min_temp_to_40": 110,
      "values": {
        "65": 110,
        "100": 110,
        "150": 110,
        "200": 110,
        "250": 110,
        "300": 108,
        "325": 105,
        "350": 97.0,
        "375": 84.3,
        "400": 73.3,
        "425": 64.0,
        "450": 55.8,
        "475": 43.9,
        "500": 31.7,
        "525": 21.4,
        "550": 14.2,
        "575": 9.4,
        "600": 6.89
      }
    },
    {
      "block": 2,
      "line_no": 12,
      "nominal_composition": "Carbon steel",
      "product_form": "Pipe & tube",
      "spec_no": "A135",
      "type_grade": "A",
      "uns_no": null,
      "class_cond_temper": null,
      "size_mm": null,
      "p_no": 1,
      "notes": "(57) (59)",
      "min_temp_c": "B",
      "min_tensile_strength_mpa": 330,
      "min_yield_strength_mpa": 205,
      "max_temp_c": 593,
      "min_temp_to_40": 110,
      "values": {
        "65": 110,
        "100": 110,
        "150": 110,
        "200": 110,
        "250": 110,
        "300": 108,
        "325": 105,
        "350": 97.0,
        "375": 84.3,
        "400": 73.3,
        "425": 64.0,
        "450": 55.8,
        "475": 43.9,
        "500": 31.7,
        "525": 21.4,
        "550": 14.2,
        "575": 9.4,
        "600": 6.89
      }
    },
    {
      "block": 2,
      "line_no": 13,
      "nominal_composition": "Carbon steel",
      "product_form": "Pipe & tube",
      "spec_no": "A369",
      "type_grade": "FPA",
      "uns_no": "K02501",
      "class_cond_temper": null,
      "size_mm": null,
      "p_no": 1,
      "notes": "(57)",
      "min_temp_c": "B",
      "min_tensile_strength_mpa": 330,
      "min_yield_strength_mpa": 210,
      "max_temp_c": 593,
      "min_temp_to_40": 110,
      "values": {
        "65": 110,
        "100": 110,
        "150": 110,
        "200": 110,
        "250": 110,
        "300": 108,
        "325": 105,
        "350": 97.0,
        "375": 84.3,
        "400": 73.3,
        "425": 64.0,
        "450": 55.8,
        "475": 43.9,
        "500": 31.7,
        "525": 21.4,
        "550": 14.2,
        "575": 9.4,
        "600": 6.89
      }
    },
    {
      "block": 2,
      "line_no": 14,
      "nominal_composition": "Carbon steel",
      "product_form": "Pipe",
      "spec_no": "API 5L",
      "type_grade": "A",
      "uns_no": null,
      "class_cond_temper": "PSL 1",
      "size_mm": null,
      "p_no": 1,
      "notes": "(57) (59) (63)",
      "min_temp_c": "B",
      "min_tensile_strength_mpa": 335,
      "min_yield_strength_mpa": 210,
      "max_temp_c": 593,
      "min_temp_to_40": 110,
      "values": {
        "65": 110,
        "100": 110,
        "150": 110,
        "200": 110,
        "250": 110,
        "300": 108,
        "325": 105,
        "350": 97.0,
        "375": 84.3,
        "400": 73.3,
        "425": 64.0,
        "450": 55.8,
        "475": 43.9,
        "500": 31.7,
        "525": 21.4,
        "550": 14.2,
        "575": 9.4,
        "600": 6.89
      }
    },
    {
      "block": 2,
      "line_no": 15,
      "nominal_composition": "Carbon steel",
      "product_form": "Pipe & tube",
      "spec_no": "A134",
      "type_grade": "A285B",
      "uns_no": "K02200",
      "class_cond_temper": null,
      "size_mm": null,
      "p_no": 1,
      "notes": "(8b) (57)",
      "min_temp_c": "B",
      "min_tensile_strength_mpa": 345,
      "min_yield_strength_mpa": 185,
      "max_temp_c": 482,
      "min_temp_to_40": 115,
      "values": {
        "65": 115,
        "100": 113,
        "150": 110,
        "200": 106,
        "250": 102,
        "300": 96.9,
        "325": 94.1,
        "350": 91.2,
        "375": 84.3,
        "400": 73.3,
        "425": 64.0,
        "450": 55.8,
        "475": 43.9,
        "500": 40.7,
        "525": null,
        "550": null,
        "575": null,
        "600": null
      }
    },
    {
      "block": 2,
      "line_no": 16,
      "nominal_composition": "Carbon steel",
      "product_form": "Pipe & tube",
      "spec_no": "A672",
      "type_grade": "A50",
      "uns_no": "K02200",
      "class_cond_temper": null,
      "size_mm": null,
      "p_no": 1,
      "notes": "(57) (59) (64)",
      "min_temp_c": "B",
      "min_tensile_strength_mpa": 345,
      "min_yield_strength_mpa": 185,
      "max_temp_c": 593,
      "min_temp_to_40": 115,
      "values": {
        "65": 115,
        "100": 113,
        "150": 110,
        "200": 106,
        "250": 102,
        "300": 96.9,
        "325": 94.1,
        "350": 91.2,
        "375": 84.3,
        "400": 73.3,
        "425": 64.0,
        "450": 55.8,
        "475": 43.9,
        "500": 31.7,
        "525": 21.4,
        "550": 14.2,
        "575": 9.4,
        "600": 6.89
      }
    },
    {
      "block": 2,
      "line_no": 17,
      "nominal_composition": "Carbon steel",
      "product_form": "Pipe & tube",
      "spec_no": "A134",
      "type_grade": "A285C",
      "uns_no": "K02801",
      "class_cond_temper": null,
      "size_mm": null,
      "p_no": 1,
      "notes": "(8b) (57)",
      "min_temp_c": "A",
      "min_tensile_strength_mpa": 380,
      "min_yield_strength_mpa": 205,
      "max_temp_c": 482,
      "min_temp_to_40": 126,
      "values": {
        "65": 126,
        "100": 126,
        "150": 122,
        "200": 118,
        "250": 113,
        "300": 108,
        "325": 105,
        "350": 101,
        "375": 98.3,
        "400": 89.1,
        "425": 75.4,
        "450": 62.6,
        "475": 45.5,
        "500": 31.6,
        "525": null,
        "550": null,
        "575": null,
        "600": null
      }
    },
    {
      "block": 2,
      "line_no": 18,
      "nominal_composition": "Carbon steel",
      "product_form": "Pipe & tube",
      "spec_no": "A524",
      "type_grade": "II",
      "uns_no": "K02104",
      "class_cond_temper": null,
      "size_mm": null,
      "p_no": 1,
      "notes": "(57)",
      "min_temp_c": -29,
      "min_tensile_strength_mpa": 380,
      "min_yield_strength_mpa": 205,
      "max_temp_c": 538,
      "min_temp_to_40": 126,
      "values": {
        "65": 126,
        "100": 126,
        "150": 122,
        "200": 118,
        "250": 113,
        "300": 108,
        "325": 105,
        "350": 101,
        "375": 98.3,
        "400": 89.1,
        "425": 75.4,
        "450": 62.6,
        "475": 45.5,
        "500": 31.6,
        "525": 21.9,
        "550": 12.7,
        "575": null,
        "600": null
      }
    },
    {
      "block": 2,
      "line_no": 19,
      "nominal_composition": "Carbon steel",
      "product_form": "Pipe & tube",
      "spec_no": "A333",
      "type_grade": 1,
      "uns_no": "K03008",
      "class_cond_temper": null,
      "size_mm": null,
      "p_no": 1,
      "notes": "(57) (59)",
      "min_temp_c": -46,
      "min_tensile_strength_mpa": 380,
      "min_yield_strength_mpa": 205,
      "max_temp_c": 593,
      "min_temp_to_40": 126,
      "values": {
        "65": 126,
        "100": 126,
        "150": 122,
        "200": 118,
        "250": 113,
        "300": 108,
        "325": 105,
        "350": 101,
        "375": 98.3,
        "400": 89.1,
        "425": 75.4,
        "450": 62.6,
        "475": 45.5,
        "500": 31.6,
        "525": 21.9,
        "550": 12.7,
        "575": 9.4,
        "600": 6.89
      }
    },
    {
      "block": 2,
      "line_no": 20,
      "nominal_composition": "Carbon steel",
      "product_form": "Pipe & tube",
      "spec_no": "A334",
      "type_grade": 1,
      "uns_no": "K03008",
      "class_cond_temper": null,
      "size_mm": null,
      "p_no": 1,
      "notes": "(57) (59)",
      "min_temp_c": -46,
      "min_tensile_strength_mpa": 380,
      "min_yield_strength_mpa": 205,
      "max_temp_c": 593,
      "min_temp_to_40": 126,
      "values": {
        "65": 126,
        "100": 126,
        "150": 122,
        "200": 118,
        "250": 113,
        "300": 108,
        "325": 105,
        "350": 101,
        "375": 98.3,
