Repository: danivelas0/asme-pcc

File: resources/ASME B31/ASME B31.3/APPEX/appendix_a/table_a_1c.json (part 1 of 25)
{
  "source": {
    "code": "ASME B31.3",
    "edition": "2024",
    "title": "Process Piping - ASME Code for Pressure Piping, B31",
    "extracted_from": "ASME B31.3 2024 Process Piping.pdf",
    "note": "Technical content only. Publisher front/back matter, running heads, printed folios and edition change markers are omitted. Values are as printed; the ASME ellipsis (no value / not permitted) is represented as null."
  },
  "appendix": "A",
  "table_id": "Table A-1C",
  "title": "Basic Allowable Stresses in Tension for Metals — U.S. Customary Units",
  "caption": "Numbers in Parentheses Refer to Notes for Tables A-1 and A-1C; Specifications Are ASTM Unless Otherwise Indicated",
  "pdf_pages": [
    317,
    396
  ],
  "companion_table": "Table A-1",
  "row_count": 1140,
  "legend": [
    "Basic Allowable Stresses in Tension for Metals — U.S. Customary Units (Cont'd)"
  ],
  "columns_identification": [
    "Material",
    "Product Form",
    "Spec. No.",
    "Type/Grade",
    "UNS No.",
    "Class/ Condition/ Temper",
    "Notes",
    "Min. Temp., °F (6)",
    "Min. Tensile Strength, ksi",
    "Min. Yield Strength, ksi",
    "Max. Temp., °F",
    "Min. Temp. to 100",
    "Type/ Grade",
    "Size, in.",
    "P-No. (5)",
    "Nominal Composition",
    "Class/ Condi- tion/ Temper",
    "P- No. (5)",
    "P-No. (5) (7)",
    "Size Range, in.",
    "P-No. (5)(7)",
    "Max. Temp., °F (6)",
    "P- No. (5) (7)",
    "Minimum Tensile Strength, ksi",
    "Minimum Yield Strength, ksi",
    "Metal 200",
    "Size or Thickness Range, in.",
    "Minimum Yield Strength, ksi\""
  ],
  "columns_values": [
    "200",
    "300",
    "400",
    "500",
    "600",
    "650",
    "700",
    "750",
    "800",
    "850",
    "900",
    "950",
    "1,000",
    "1,050",
    "1,100",
    "1,150",
    "1,200",
    "1,250",
    "1,300",
    "1,350",
    "1,400",
    "1,450",
    "1,500",
    "150",
    "250",
    "350",
    "450",
    "550",
    "1,550",
    "1,600",
    "1,650"
  ],
  "value_axis": "Basic Allowable Stress, S, ksi, at Metal Temperature, °F [Notes (1), (2a)]",
  "column_groups": [
    "Basic Allowable Stress, S, ksi, at Metal Temperature, °F [Notes (1), (2a)]",
    "Basic Allowable",
    "Stress, S, ksi, at",
    "Temperature, °F",
    "[Notes (1), (2a)]"
  ],
  "rows": [
    {
      "block": 1,
      "line_no": 1,
      "material": "Gray",
      "product_form": null,
      "spec_no": "A48",
      "type_grade": 20,
      "uns_no": "F11401",
      "class_condition_temper": null,
      "notes": "(8e) (48)",
      "min_temp_f": -20,
      "min_tensile_strength_ksi": 20,
      "min_yield_strength_ksi": null,
      "max_temp_f": 400,
      "min_temp_to_100": 2.0,
      "values": {
        "200": 2.0,
        "300": 2.0,
        "400": 2.0,
        "500": null,
        "600": null,
        "650": null
      }
    },
    {
      "block": 1,
      "line_no": 2,
      "material": "Gray",
      "product_form": null,
      "spec_no": "A278",
      "type_grade": 20,
      "uns_no": "F11401",
      "class_condition_temper": null,
      "notes": "(8e) (48)",
      "min_temp_f": -20,
      "min_tensile_strength_ksi": 20,
      "min_yield_strength_ksi": null,
      "max_temp_f": 400,
      "min_temp_to_100": 2.0,
      "values": {
        "200": 2.0,
        "300": 2.0,
        "400": 2.0,
        "500": null,
        "600": null,
        "650": null
      }
    },
    {
      "block": 1,
      "line_no": 3,
      "material": "Gray",
      "product_form": null,
      "spec_no": "A126",
      "type_grade": "A",
      "uns_no": "F11501",
      "class_condition_temper": null,
      "notes": "(8e) (9) (48)",
      "min_temp_f": -20,
      "min_tensile_strength_ksi": 21,
      "min_yield_strength_ksi": null,
      "max_temp_f": 400,
      "min_temp_to_100": 2.0,
      "values": {
        "200": 2.0,
        "300": 2.0,
        "400": 2.0,
        "500": null,
        "600": null,
        "650": null
      }
    },
    {
      "block": 1,
      "line_no": 4,
      "material": "Gray",
      "product_form": null,
      "spec_no": "A48",
      "type_grade": 25,
      "uns_no": "F11701",
      "class_condition_temper": null,
      "notes": "(8e) (48)",
      "min_temp_f": -20,
      "min_tensile_strength_ksi": 25,
      "min_yield_strength_ksi": null,
      "max_temp_f": 400,
      "min_temp_to_100": 2.5,
      "values": {
        "200": 2.5,
        "300": 2.5,
        "400": 2.5,
        "500": null,
        "600": null,
        "650": null
      }
    },
    {
      "block": 1,
      "line_no": 5,
      "material": "Gray",
      "product_form": null,
      "spec_no": "A278",
      "type_grade": 25,
      "uns_no": "F11701",
      "class_condition_temper": null,
      "notes": "(8e) (48)",
      "min_temp_f": -20,
      "min_tensile_strength_ksi": 25,
      "min_yield_strength_ksi": null,
      "max_temp_f": 400,
      "min_temp_to_100": 2.5,
      "values": {
        "200": 2.5,
        "300": 2.5,
        "400": 2.5,
        "500": null,
        "600": null,
        "650": null
      }
    },
    {
      "block": 1,
      "line_no": 6,
      "material": "Gray",
      "product_form": null,
      "spec_no": "A48",
      "type_grade": 30,
      "uns_no": "F12101",
      "class_condition_temper": null,
      "notes": "(8e) (48)",
      "min_temp_f": -20,
      "min_tensile_strength_ksi": 30,
      "min_yield_strength_ksi": null,
      "max_temp_f": 400,
      "min_temp_to_100": 3.0,
      "values": {
        "200": 3.0,
        "300": 3.0,
        "400": 3.0,
        "500": null,
        "600": null,
        "650": null
      }
    },
    {
      "block": 1,
      "line_no": 7,
      "material": "Gray",
      "product_form": null,
      "spec_no": "A278",
      "type_grade": 30,
      "uns_no": "F12101",
      "class_condition_temper": null,
      "notes": "(8e) (48)",
      "min_temp_f": -20,
      "min_tensile_strength_ksi": 30,
      "min_yield_strength_ksi": null,
      "max_temp_f": 400,
      "min_temp_to_100": 3.0,
      "values": {
        "200": 3.0,
        "300": 3.0,
        "400": 3.0,
        "500": null,
        "600": null,
        "650": null
      }
    },
    {
      "block": 1,
      "line_no": 8,
      "material": "Gray",
      "product_form": null,
      "spec_no": "A126",
      "type_grade": "B",
      "uns_no": "F12102",
      "class_condition_temper": null,
      "notes": "(8e) (9) (48)",
      "min_temp_f": -20,
      "min_tensile_strength_ksi": 31,
      "min_yield_strength_ksi": null,
      "max_temp_f": 400,
      "min_temp_to_100": 3.0,
      "values": {
        "200": 3.0,
        "300": 3.0,
        "400": 3.0,
        "500": null,
        "600": null,
        "650": null
      }
    },
    {
      "block": 1,
      "line_no": 9,
      "material": "Gray",
      "product_form": null,
      "spec_no": "A48",
      "type_grade": 35,
      "uns_no": "F12401",
      "class_condition_temper": null,
      "notes": "(8e) (48)",
      "min_temp_f": -20,
      "min_tensile_strength_ksi": 35,
      "min_yield_strength_ksi": null,
      "max_temp_f": 400,
      "min_temp_to_100": 3.5,
      "values": {
        "200": 3.5,
        "300": 3.5,
        "400": 3.5,
        "500": null,
        "600": null,
        "650": null
      }
    },
    {
      "block": 1,
      "line_no": 10,
      "material": "Gray",
      "product_form": null,
      "spec_no": "A278",
      "type_grade": 35,
      "uns_no": "F12401",
      "class_condition_temper": null,
      "notes": "(8e) (48)",
      "min_temp_f": -20,
      "min_tensile_strength_ksi": 35,
      "min_yield_strength_ksi": null,
      "max_temp_f": 400,
      "min_temp_to_100": 3.5,
      "values": {
        "200": 3.5,
        "300": 3.5,
        "400": 3.5,
        "500": null,
        "600": null,
        "650": null
      }
    },
    {
      "block": 1,
      "line_no": 11,
      "material": "Gray",
      "product_form": null,
      "spec_no": "A48",
      "type_grade": 40,
      "uns_no": "F12801",
      "class_condition_temper": null,
      "notes": "(8e) (9) (48)",
      "min_temp_f": -20,
      "min_tensile_strength_ksi": 40,
      "min_yield_strength_ksi": null,
      "max_temp_f": 400,
      "min_temp_to_100": 4.0,
      "values": {
        "200": 4.0,
        "300": 4.0,
        "400": 4.0,
        "500": null,
        "600": null,
        "650": null
      }
    },
    {
      "block": 1,
      "line_no": 12,
      "material": "Gray",
      "product_form": null,
      "spec_no": "A126",
      "type_grade": "C",
      "uns_no": "F12802",
      "class_condition_temper": null,
      "notes": "(8e) (9) (48)",
      "min_temp_f": -20,
      "min_tensile_strength_ksi": 41,
      "min_yield_strength_ksi": null,
      "max_temp_f": 400,
      "min_temp_to_100": 4.0,
      "values": {
        "200": 4.0,
        "300": 4.0,
        "400": 4.0,
        "500": null,
        "600": null,
        "650": null
      }
    },
    {
      "block": 1,
      "line_no": 13,
      "material": "Gray",
      "product_form": null,
      "spec_no": "A278",
      "type_grade": 40,
      "uns_no": "F12803",
      "class_condition_temper": null,
      "notes": "(8e) (53)",
      "min_temp_f": -20,
      "min_tensile_strength_ksi": 40,
      "min_yield_strength_ksi": null,
      "max_temp_f": 650,
      "min_temp_to_100": 4.0,
      "values": {
        "200": 4.0,
        "300": 4.0,
        "400": 4.0,
        "500": 4.0,
        "600": 4.0,
        "650": 4.0
      }
    },
    {
      "block": 1,
      "line_no": 14,
      "material": "Gray",
      "product_form": null,
      "spec_no": "A48",
      "type_grade": 45,
      "uns_no": "F13101",
      "class_condition_temper": null,
      "notes": "(8e) (48)",
      "min_temp_f": -20,
      "min_tensile_strength_ksi": 45,
      "min_yield_strength_ksi": null,
      "max_temp_f": 400,
      "min_temp_to_100": 4.5,
      "values": {
        "200": 4.5,
        "300": 4.5,
        "400": 4.5,
        "500": null,
        "600": null,
        "650": null
      }
    },
    {
      "block": 1,
      "line_no": 15,
      "material": "Gray",
      "product_form": null,
      "spec_no": "A48",
      "type_grade": 50,
      "uns_no": "F13501",
      "class_condition_temper": null,
      "notes": "(8e) (48)",
      "min_temp_f": -20,
      "min_tensile_strength_ksi": 50,
      "min_yield_strength_ksi": null,
      "max_temp_f": 400,
      "min_temp_to_100": 5.0,
      "values": {
        "200": 5.0,
        "300": 5.0,
        "400": 5.0,
        "500": null,
        "600": null,
        "650": null
      }
    },
    {
      "block": 1,
      "line_no": 16,
      "material": "Gray",
      "product_form": null,
      "spec_no": "A278",
      "type_grade": 50,
      "uns_no": "F13502",
      "class_condition_temper": null,
      "notes": "(8e) (53)",
      "min_temp_f": -20,
      "min_tensile_strength_ksi": 50,
      "min_yield_strength_ksi": null,
      "max_temp_f": 650,
      "min_temp_to_100": 5.0,
      "values": {
        "200": 5.0,
        "300": 5.0,
        "400": 5.0,
        "500": 5.0,
        "600": 5.0,
        "650": 5.0
      }
    },
    {
      "block": 1,
      "line_no": 17,
      "material": "Gray",
      "product_form": null,
      "spec_no": "A48",
      "type_grade": 55,
      "uns_no": "F13801",
      "class_condition_temper": null,
      "notes": "(8e) (48)",
      "min_temp_f": -20,
      "min_tensile_strength_ksi": 55,
      "min_yield_strength_ksi": null,
      "max_temp_f": 400,
      "min_temp_to_100": 5.5,
      "values": {
        "200": 5.5,
        "300": 5.5,
        "400": 5.5,
        "500": null,
        "600": null,
        "650": null
      }
    },
    {
      "block": 1,
      "line_no": 18,
      "material": "Gray",
      "product_form": null,
      "spec_no": "A48",
      "type_grade": 60,
      "uns_no": "F14101",
      "class_condition_temper": null,
      "notes": "(8e) (48)",
      "min_temp_f": -20,
      "min_tensile_strength_ksi": 60,
      "min_yield_strength_ksi": null,
      "max_temp_f": 400,
      "min_temp_to_100": 6.0,
      "values": {
        "200": 6.0,
        "300": 6.0,
        "400": 6.0,
        "500": null,
        "600": null,
        "650": null
      }
    },
    {
      "block": 1,
      "line_no": 19,
      "material": "Gray",
      "product_form": null,
      "spec_no": "A278",
      "type_grade": 60,
      "uns_no": "F14102",
      "class_condition_temper": null,
      "notes": "(8e) (53)",
      "min_temp_f": -20,
      "min_tensile_strength_ksi": 60,
      "min_yield_strength_ksi": null,
      "max_temp_f": 650,
      "min_temp_to_100": 6.0,
      "values": {
        "200": 6.0,
        "300": 6.0,
        "400": 6.0,
        "500": 6.0,
        "600": 6.0,
        "650": 6.0
      }
    },
    {
      "block": 1,
      "line_no": 20,
      "material": "Cupola malleable",
      "product_form": null,
      "spec_no": "A197",
      "type_grade": null,
      "uns_no": "F22000",
      "class_condition_temper": null,
      "notes": "(8e) (9)",
      "min_temp_f": -20,
      "min_tensile_strength_ksi": 40,
      "min_yield_strength_ksi": 30,
      "max_temp_f": 650,
      "min_temp_to_100": 8.0,
      "values": {
        "200": 8.0,
        "300": 8.0,
        "400": 8.0,
        "500": 8.0,
        "600": 8.0,
        "650": 8.0
      }
    },
    {
      "block": 1,
      "line_no": 21,
      "material": "Malleable",
      "product_form": null,
      "spec_no": "A47",
      "type_grade": 32510,
      "uns_no": "F22200",
      "class_condition_temper": null,
      "notes": "(8e) (9)",
      "min_temp_f": -20,
      "min_tensile_strength_ksi": 50,
      "min_yield_strength_ksi": 32.5,
      "max_temp_f": 650,
      "min_temp_to_100": 10.0,
      "values": {
        "200": 10.0,
        "300": 10.0,
        "400": 10.0,
        "500": 10.0,
        "600": 10.0,
        "650": 10.0
      }
    },
    {
      "block": 1,
      "line_no": 22,
      "material": "Ferritic ductile",
      "product_form": null,
      "spec_no": "A395",
      "type_grade": "60-40-18",
      "uns_no": "F32800",
      "class_condition_temper": null,
      "notes": "(8d) (9)",
      "min_temp_f": -20,
      "min_tensile_strength_ksi": 60,
      "min_yield_strength_ksi": 40,
      "max_temp_f": 650,
      "min_temp_to_100": 20.0,
      "values": {
        "200": 19.0,
        "300": 17.9,
        "400": 16.9,
        "500": 15.9,
        "600": 14.9,
        "650": 14.1
      }
    },
    {
      "block": 1,
      "line_no": 23,
      "material": "Austenitic ductile",
      "product_form": null,
      "spec_no": "A571",
      "type_grade": "D-2M",
      "uns_no": "F43010",
      "class_condition_temper": 1,
      "notes": "(8d)",
      "min_temp_f": -20,
      "min_tensile_strength_ksi": 65,
      "min_yield_strength_ksi": 30,
      "max_temp_f": 100,
      "min_temp_to_100": 20.0,
      "values": {
        "200": null,
        "300": null,
        "400": null,
        "500": null,
        "600": null,
        "650": null
      }
    },
    {
      "block": 1,
      "line_no": 24,
      "material": "Ductile",
      "product_form": null,
      "spec_no": "A536",
      "type_grade": "65-45-12",
      "uns_no": ">F33100",
      "class_condition_temper": null,
      "notes": "(8d) (9)",
      "min_temp_f": -20,
      "min_tensile_strength_ksi": 65,
      "min_yield_strength_ksi": 45,
      "max_temp_f": 500,
      "min_temp_to_100": 21.7,
      "values": {
        "200": 21.7,
        "300": 21.7,
        "400": 21.7,
        "500": 21.6,
        "600": null,
        "650": null
      }
    },
    {
      "block": 2,
      "line_no": 1,
      "material": "A285 Gr. A",
      "product_form": null,
      "spec_no": "A134",
      "type_grade": "A285A",
      "uns_no": "K01700",
      "class_condition_temper": null,
      "size_in": null,
      "p_no": 1,
      "notes": "(8b) (57)",
      "min_temp_f": "B",
      "min_tensile_strength_ksi": 45,
      "min_yield_strength_ksi": 24,
      "max_temp_f": 900,
      "min_temp_to_100": 15.0,
      "values": {
        "200": 14.7,
        "300": 14.2,
        "400": 13.7,
        "500": 13.0,
        "600": 12.3,
        "650": 11.9,
        "700": 11.5,
        "750": 10.7,
        "800": 9.2,
        "850": 7.9,
        "900": 5.9,
        "950": null,
        "1,000": null,
        "1,050": null,
        "1,100": null
      }
    },
    {
      "block": 2,
      "line_no": 2,
      "material": "A285 Gr. A",
      "product_form": null,
      "spec_no": "A672",
      "type_grade": "A45",
      "uns_no": "K01700",
      "class_condition_temper": null,
      "size_in": null,
      "p_no": 1,
      "notes": "(57) (59) (64)",
      "min_temp_f": "B",
      "min_tensile_strength_ksi": 45,
      "min_yield_strength_ksi": 24,
      "max_temp_f": 1100,
      "min_temp_to_100": 15.0,
      "values": {
        "200": 14.7,
        "300": 14.2,
        "400": 13.7,
        "500": 13.0,
        "600": 12.3,
        "650": 11.9,
        "700": 11.5,
        "750": 10.7,
        "800": 9.2,
        "850": 7.9,
        "900": 5.9,
        "950": 4.0,
        "1,000": 2.5,
        "1,050": 1.6,
        "1,100": 1.0
      }
    },
    {
      "block": 2,
      "line_no": 3,
      "material": "CW",
      "product_form": null,
      "spec_no": "API 5L",
      "type_grade": "A25",
      "uns_no": null,
      "class_condition_temper": "PSL 1",
      "size_in": null,
      "p_no": 1,
      "notes": "(8a) (8c) (63)",
      "min_temp_f": -20,
      "min_tensile_strength_ksi": 45,
      "min_yield_strength_ksi": 25.4,
      "max_temp_f": 400,
      "min_temp_to_100": 15.0,
      "values": {
        "200": 15.0,
        "300": 14.7,
        "400": 14.2,
        "500": null,
        "600": null,
        "650": null,
        "700": null,
        "750": null,
        "800": null,
        "850": null,
        "900": null,
        "950": null,
        "1,000": null,
        "1,050": null,
        "1,100": null
      }
    },
    {
      "block": 2,
      "line_no": 4,
      "material": "Smls & EW",
      "product_form": null,
      "spec_no": "API 5L",
      "type_grade": "A25",
      "uns_no": null,
      "class_condition_temper": "PSL 1",
      "size_in": null,
      "p_no": 1,
      "notes": "(57) (59) (63)",
      "min_temp_f": "B",
      "min_tensile_strength_ksi": 45,
      "min_yield_strength_ksi": 25.4,
      "max_temp_f": 400,
      "min_temp_to_100": 15.0,
      "values": {
        "200": 15.0,
        "300": 14.7,
        "400": 14.2,
        "500": null,
        "600": null,
        "650": null,
        "700": null,
        "750": null,
        "800": null,
        "850": null,
        "900": null,
        "950": null,
        "1,000": null,
        "1,050": null,
        "1,100": null
      }
    },
    {
      "block": 2,
      "line_no": 5,
      "material": null,
      "product_form": null,
      "spec_no": "A179 …",
      "type_grade": null,
      "uns_no": "K01200",
      "class_condition_temper": null,
      "size_in": null,
      "p_no": 1,
      "notes": "(57) (59)",
      "min_temp_f": -20,
      "min_tensile_strength_ksi": 47,
      "min_yield_strength_ksi": 26,
      "max_temp_f": 1100,
      "min_temp_to_100": 15.7,
      "values": {
        "200": 15.7,
        "300": 15.3,
        "400": 14.8,
        "500": 14.1,
        "600": 13.3,
        "650": 12.8,
        "700": 12.4,
        "750": 10.7,
        "800": 9.2,
        "850": 7.9,
        "900": 5.9,
        "950": 4.0,
        "1,000": 2.5,
        "1,050": 1.6,
        "1,100": 1.0
      }
    },
    {
      "block": 2,
      "line_no": 6,
      "material": "CW",
      "product_form": null,
      "spec_no": "A53",
      "type_grade": "F/A",
      "uns_no": "K02504",
      "class_condition_temper": null,
      "size_in": null,
      "p_no": 1,
      "notes": "(8a) (8c)",
      "min_temp_f": -20,
      "min_tensile_strength_ksi": 48,
      "min_yield_strength_ksi": 30,
      "max_temp_f": 400,
      "min_temp_to_100": 16.0,
      "values": {
        "200": 16.0,
        "300": 16.0,
        "400": 16.0,
        "500": null,
        "600": null,
        "650": null,
        "700": null,
        "750": null,
        "800": null,
        "850": null,
        "900": null,
        "950": null,
        "1,000": null,
        "1,050": null,
        "1,100": null
      }
    },
    {
      "block": 2,
      "line_no": 7,
      "material": null,
      "product_form": null,
      "spec_no": "A139 A",
      "type_grade": null,
      "uns_no": null,
      "class_condition_temper": null,
      "size_in": null,
      "p_no": 1,
      "notes": "(8b)",
      "min_temp_f": "A",
      "min_tensile_strength_ksi": 48,
      "min_yield_strength_ksi": 30,
      "max_temp_f": 300,
      "min_temp_to_100": 16.0,
      "values": {
        "200": 16.0,
        "300": 16.0,
        "400": null,
        "500": null,
        "600": null,
        "650": null,
        "700": null,
        "750": null,
        "800": null,
        "850": null,
        "900": null,
        "950": null,
        "1,000": null,
        "1,050": null,
        "1,100": null
      }
    },
    {
      "block": 2,
      "line_no": 8,
      "material": null,
      "product_form": null,
      "spec_no": "A587 …",
      "type_grade": null,
      "uns_no": "K11500",
      "class_condition_temper": null,
      "size_in": null,
      "p_no": 1,
      "notes": "(57) (59)",
      "min_temp_f": -20,
      "min_tensile_strength_ksi": 48,
      "min_yield_strength_ksi": 30,
      "max_temp_f": 850,
      "min_temp_to_100": 16.0,
      "values": {
        "200": 16.0,
        "300": 16.0,
        "400": 16.0,
        "500": 16.0,
        "600": 15.3,
        "650": 14.6,
        "700": 12.5,
        "750": 10.7,
        "800": 9.2,
        "850": 7.9,
        "900": null,
        "950": null,
        "1,000": null,
        "1,050": null,
        "1,100": null
      }
    },
    {
      "block": 2,
      "line_no": 9,
      "material": null,
      "product_form": null,
      "spec_no": "A53",
      "type_grade": "E/A",
      "uns_no": "K02504",
      "class_condition_temper": null,
      "size_in": null,
      "p_no": 1,
      "notes": "(57) (59)",
      "min_temp_f": "B",
      "min_tensile_strength_ksi": 48,
      "min_yield_strength_ksi": 30,
      "max_temp_f": 1100,
      "min_temp_to_100": 16.0,
      "values": {
        "200": 16.0,
        "300": 16.0,
        "400": 16.0,
        "500": 16.0,
        "600": 15.3,
        "650": 14.6,
        "700": 12.5,
        "750": 10.7,
        "800": 9.2,
        "850": 7.9,
        "900": 5.9,
        "950": 4.0,
        "1,000": 2.5,
        "1,050": 1.6,
        "1,100": 1.0
      }
    },
    {
      "block": 2,
      "line_no": 10,
      "material": null,
      "product_form": null,
      "spec_no": "A53",
      "type_grade": "S/A",
      "uns_no": "K02504",
      "class_condition_temper": null,
      "size_in": null,
      "p_no": 1,
      "notes": "(57) (59)",
      "min_temp_f": "B",
      "min_tensile_strength_ksi": 48,
      "min_yield_strength_ksi": 30,
      "max_temp_f": 1100,
      "min_temp_to_100": 16.0,
      "values": {
        "200": 16.0,
        "300": 16.0,
        "400": 16.0,
        "500": 16.0,
        "600": 15.3,
        "650": 14.6,
        "700": 12.5,
        "750": 10.7,
        "800": 9.2,
        "850": 7.9,
        "900": 5.9,
        "950": 4.0,
        "1,000": 2.5,
        "1,050": 1.6,
        "1,100": 1.0
      }
    },
    {
      "block": 2,
      "line_no": 11,
      "material": null,
      "product_form": null,
      "spec_no": "A106 A",
      "type_grade": null,
      "uns_no": "K02501",
      "class_condition_temper": null,
      "size_in": null,
      "p_no": 1,
      "notes": "(57)",
      "min_temp_f": "B",
      "min_tensile_strength_ksi": 48,
      "min_yield_strength_ksi": 30,
      "max_temp_f": 1100,
      "min_temp_to_100": 16.0,
      "values": {
        "200": 16.0,
        "300": 16.0,
        "400": 16.0,
        "500": 16.0,
        "600": 15.3,
        "650": 14.6,
        "700": 12.5,
        "750": 10.7,
        "800": 9.2,
        "850": 7.9,
        "900": 5.9,
        "950": 4.0,
        "1,000": 2.5,
        "1,050": 1.6,
        "1,100": 1.0
      }
    },
    {
      "block": 2,
      "line_no": 12,
      "material": null,
      "product_form": null,
      "spec_no": "A135 A",
      "type_grade": null,
      "uns_no": null,
      "class_condition_temper": null,
      "size_in": null,
      "p_no": 1,
      "notes": "(57) (59)",
      "min_temp_f": "B",
      "min_tensile_strength_ksi": 48,
      "min_yield_strength_ksi": 30,
      "max_temp_f": 1100,
      "min_temp_to_100": 16.0,
      "values": {
        "200": 16.0,
        "300": 16.0,
        "400": 16.0,
        "500": 16.0,
        "600": 15.3,
        "650": 14.6,
        "700": 12.5,
        "750": 10.7,
        "800": 9.2,
        "850": 7.9,
        "900": 5.9,
        "950": 4.0,
        "1,000": 2.5,
        "1,050": 1.6,
        "1,100": 1.0
      }
    },
    {
      "block": 2,
      "line_no": 13,
      "material": null,
      "product_form": null,
      "spec_no": "A369",
      "type_grade": "FPA",
      "uns_no": "K02501",
      "class_condition_temper": null,
      "size_in": null,
      "p_no": 1,
      "notes": "(57)",
      "min_temp_f": "B",
      "min_tensile_strength_ksi": 48,
      "min_yield_strength_ksi": 30,
      "max_temp_f": 1100,
      "min_temp_to_100": 16.0,
      "values": {
        "200": 16.0,
        "300": 16.0,
        "400": 16.0,
        "500": 16.0,
        "600": 15.3,
        "650": 14.6,
        "700": 12.5,
        "750": 10.7,
        "800": 9.2,
        "850": 7.9,
        "900": 5.9,
        "950": 4.0,
        "1,000": 2.5,
        "1,050": 1.6,
        "1,100": 1.0
      }
    },
    {
      "block": 2,
      "line_no": 14,
      "material": null,
      "product_form": null,
      "spec_no": "API 5L A",
      "type_grade": null,
      "uns_no": null,
      "class_condition_temper": "PSL 1",
      "size_in": null,
      "p_no": 1,
      "notes": "(57) (59) (63)",
      "min_temp_f": "B",
      "min_tensile_strength_ksi": 48.6,
      "min_yield_strength_ksi": 30.5,
      "max_temp_f": 1100,
      "min_temp_to_100": 16.0,
      "values": {
        "200": 16.0,
        "300": 16.0,
        "400": 16.0,
        "500": 16.0,
        "600": 15.3,
        "650": 14.6,
        "700": 12.5,
        "750": 10.7,
        "800": 9.2,
        "850": 7.9,
        "900": 5.9,
        "950": 4.0,
        "1,000": 2.5,
        "1,050": 1.6,
        "1,100": 1.0
      }
    },
    {
      "block": 2,
      "line_no": 15,
      "material": "A285 Gr. B",
      "product_form": null,
      "spec_no": "A134",
      "type_grade": "A285B",
      "uns_no": "K02200",
      "class_condition_temper": null,
      "size_in": null,
      "p_no": 1,
      "notes": "(8b) (57)",
      "min_temp_f": "B",
      "min_tensile_strength_ksi": 50,
      "min_yield_strength_ksi": 27,
      "max_temp_f": 900,
      "min_temp_to_100": 16.7,
      "values": {
        "200": 16.5,
        "300": 15.9,
        "400": 15.4,
        "500": 14.7,
        "600": 13.8,
        "650": 13.3,
        "700": 12.5,
        "750": 10.7,
        "800": 9.2,
        "850": 7.9,
        "900": 5.9,
        "950": null,
        "1,000": null,
        "1,050": null,
        "1,100": null
      }
    },
    {
      "block": 2,
      "line_no": 16,
      "material": "A285 Gr. B",
      "product_form": null,
      "spec_no": "A672",
      "type_grade": "A50",
      "uns_no": "K02200",
      "class_condition_temper": null,
      "size_in": null,
      "p_no": 1,
      "notes": "(57) (59) (64)",
      "min_temp_f": "B",
      "min_tensile_strength_ksi": 50,
      "min_yield_strength_ksi": 27,
      "max_temp_f": 1100,
      "min_temp_to_100": 16.7,
      "values": {
        "200": 16.5,
        "300": 15.9,
        "400": 15.4,
        "500": 14.7,
        "600": 13.8,
        "650": 13.3,
        "700": 12.5,
        "750": 10.7,
        "800": 9.2,
        "850": 7.9,
        "900": 5.9,
        "950": 4.0,
        "1,000": 2.5,
        "1,050": 1.6,
        "1,100": 1.0
      }
    },
    {
      "block": 2,
      "line_no": 17,
      "material": "A285 Gr. C",
      "product_form": null,
      "spec_no": "A134",
      "type_grade": "A285C",
      "uns_no": "K02801",
      "class_condition_temper": null,
      "size_in": null,
      "p_no": 1,
      "notes": "(8b) (57)",
      "min_temp_f": "A",
      "min_tensile_strength_ksi": 55,
      "min_yield_strength_ksi": 30,
      "max_temp_f": 900,
      "min_temp_to_100": 18.3,
      "values": {
        "200": 18.3,
        "300": 17.7,
        "400": 17.1,
        "500": 16.3,
        "600": 15.3,
        "650": 14.8,
        "700": 14.3,
        "750": 13.0,
        "800": 10.8,
        "850": 8.7,
        "900": 5.9,
        "950": null,
        "1,000": null,
        "1,050": null,
        "1,100": null
      }
    },
    {
      "block": 2,
      "line_no": 18,
      "material": null,
      "product_form": null,
      "spec_no": "A524 II",
      "type_grade": null,
      "uns_no": "K02104",
      "class_condition_temper": null,
      "size_in": null,
      "p_no": 1,
      "notes": "(57)",
      "min_temp_f": -20,
      "min_tensile_strength_ksi": 55,
      "min_yield_strength_ksi": 30,
      "max_temp_f": 1000,
      "min_temp_to_100": 18.3,
      "values": {
        "200": 18.3,
        "300": 17.7,
        "400": 17.1,
        "500": 16.3,
        "600": 15.3,
        "650": 14.8,
        "700": 14.3,
        "750": 13.0,
        "800": 10.8,
        "850": 8.7,
        "900": 5.9,
        "950": 4.0,
        "1,000": 2.5,
        "1,050": null,
        "1,100": null
      }
    },
    {
      "block": 2,
      "line_no": 19,
      "material": null,
      "product_form": null,
      "spec_no": "A333 1",
      "type_grade": null,
      "uns_no": "K03008",
      "class_condition_temper": null,
      "size_in": null,
      "p_no": 1,
      "notes": "(57) (59)",
      "min_temp_f": -50,
      "min_tensile_strength_ksi": 55,
      "min_yield_strength_ksi": 30,
      "max_temp_f": 1100,
      "min_temp_to_100": 18.3,
      "values": {
        "200": 18.3,
        "300": 17.7,
        "400": 17.1,
        "500": 16.3,
        "600": 15.3,
        "650": 14.8,
        "700": 14.3,
        "750": 13.0,
        "800": 10.8,
        "850": 8.7,
        "900": 5.9,
        "950": 4.0,
        "1,000": 2.5,
        "1,050": 1.6,
        "1,100": 1.0
      }
    },
    {
      "block": 2,
      "line_no": 20,
      "material": null,
      "product_form": null,
      "spec_no": "A334 1",
      "type_grade": null,
      "uns_no": "K03008",
      "class_condition_temper": null,
      "size_in": null,
      "p_no": 1,
      "notes": "(57) (59)",
      "min_temp_f": -50,
      "min_tensile_strength_ksi": 55,
      "min_yield_strength_ksi": 30,
      "max_temp_f": 1100,
      "min_temp_to_100": 18.3,
      "values": {
        "200": 18.3,
        "300": 17.7,
        "400": 17.1,
        "500": 16.3,
        "600": 15.3,
        "650": 14.8,
        "700": 14.3,
        "750": 13.0,
        "800": 10.8,
        "850": 8.7,
        "900": 5.9,
        "950": 4.0,
        "1,000": 2.5,
        "1,050": 1.6,
        "1,100": 1.0
      }
    },
    {
      "block": 2,
      "line_no": 21,
      "material": "A285 Gr. C",
      "product_form": null,
      "spec_no": "A671",
      "type_grade": "CA55",
      "uns_no": "K02801",
      "class_condition_temper": null,
      "size_in": null,
      "p_no": 1,
      "notes": "(59) (64)",
      "min_temp_f": "A",
      "min_tensile_strength_ksi": 55,
      "min_yield_strength_ksi": 30,
      "max_temp_f": 1100,
      "min_temp_to_100": 18.3,
      "values": {
        "200": 18.3,
        "300": 17.7,
        "400": 17.1,
        "500": 16.3,
        "600": 15.3,
        "650": 14.8,
        "700": 14.3,
        "750": 13.0,
        "800": 10.8,
        "850": 8.7,
        "900": 5.9,
        "950": 4.0,
        "1,000": 2.5,
        "1,050": 1.6,
        "1,100": 1.0
      }
    },
    {
      "block": 2,
      "line_no": 22,
      "material": "A285 Gr. C",
      "product_form": null,
      "spec_no": "A672",
      "type_grade": "A55",
      "uns_no": "K02801",
      "class_condition_temper": null,
      "size_in": null,
      "p_no": 1,
      "notes": "(57) (59) (64)",
      "min_temp_f": "A",
      "min_tensile_strength_ksi": 55,
      "min_yield_strength_ksi": 30,
      "max_temp_f": 1100,
      "min_temp_to_100": 18.3,
      "values": {
        "200": 18.3,
        "300": 17.7,
        "400": 17.1,
        "500": 16.3,
        "600": 15.3,
        "650": 14.8,
        "700": 14.3,
        "750": 13.0,
        "800": 10.8,
        "850": 8.7,
        "900": 5.9,
        "950": 4.0,
        "1,000": 2.5,
        "1,050": 1.6,
        "1,100": 1.0
      }
    },
    {
      "block": 2,
      "line_no": 23,
      "material": "A516 Gr. 55",
      "product_form": null,
      "spec_no": "A672",
      "type_grade": "C55",
      "uns_no": "K01800",
      "class_condition_temper": null,
      "size_in": null,
      "p_no": 1,
      "notes": "(57) (64)",
      "min_temp_f": "C",
      "min_tensile_strength_ksi": 55,
      "min_yield_strength_ksi": 30,
      "max_temp_f": 1100,
      "min_temp_to_100": 18.3,
      "values": {
        "200": 18.3,
        "300": 17.7,
        "400": 17.1,
        "500": 16.3,
        "600": 15.3,
        "650": 14.8,
        "700": 14.3,
        "750": 13.0,
        "800": 10.8,
        "850": 8.7,
        "900": 5.9,
        "950": 4.0,
        "1,000": 2.5,
        "1,050": 1.6,
        "1,100": 1.0
      }
    },
    {
      "block": 2,
      "line_no": 24,
      "material": "A516 Gr. 60",
      "product_form": null,
      "spec_no": "A671",
      "type_grade": "CC60",
      "uns_no": "K02100",
      "class_condition_temper": null,
      "size_in": null,
      "p_no": 1,
      "notes": "(57) (64)",
      "min_temp_f": "C",
      "min_tensile_strength_ksi": 60,
      "min_yield_strength_ksi": 32,
      "max_temp_f": 1000,
      "min_temp_to_100": 20.0,
      "values": {
        "200": 19.5,
        "300": 18.9,
        "400": 18.2,
        "500": 17.4,
        "600": 16.4,
        "650": 15.8,
        "700": 15.3,
        "750": 13.0,
        "800": 10.8,
        "850": 8.7,
        "900": 5.9,
        "950": 4.0,
        "1,000": 2.5,
        "1,050": null,
        "1,100": null
      }
    },
    {
      "block": 2,
      "line_no": 25,
      "material": "A515 Gr. 60",
      "product_form": null,
      "spec_no": "A671",
      "type_grade": "CB60",
      "uns_no": "K02401",
      "class_condition_temper": null,
      "size_in": null,
      "p_no": 1,
      "notes": "(57) (64)",
      "min_temp_f": "B",
      "min_tensile_strength_ksi": 60,
      "min_yield_strength_ksi": 32,
      "max_temp_f": 1100,
      "min_temp_to_100": 20.0,
      "values": {
        "200": 19.5,
        "300": 18.9,
        "400": 18.2,
        "500": 17.4,
        "600": 16.4,
        "650": 15.8,
        "700": 15.3,
        "750": 13.0,
        "800": 10.8,
        "850": 8.7,
        "900": 5.9,
        "950": 4.0,
        "1,000": 2.5,
        "1,050": 1.6,
        "1,100": 1.0
      }
    },
    {
      "block": 2,
      "line_no": 26,
      "material": "A515 Gr. 60",
      "product_form": null,
      "spec_no": "A672",
      "type_grade": "B60",
      "uns_no": "K02401",
      "class_condition_temper": null,
      "size_in": null,
      "p_no": 1,
      "notes": "(57) (64)",
      "min_temp_f": "B",
      "min_tensile_strength_ksi": 60,
      "min_yield_strength_ksi": 32,
      "max_temp_f": 1100,
      "min_temp_to_100": 20.0,
      "values": {
        "200": 19.5,
        "300": 18.9,
        "400": 18.2,
        "500": 17.4,
        "600": 16.4,
        "650": 15.8,
        "700": 15.3,
        "750": 13.0,
        "800": 10.8,
        "850": 8.7,
        "900": 5.9,
        "950": 4.0,
        "1,000": 2.5,
        "1,050": 1.6,
        "1,100": 1.0
      }
    },
    {
      "block": 2,
      "line_no": 27,
      "material": "A516 Gr. 60",
      "product_form": null,
      "spec_no": "A672",
      "type_grade": "C60",
      "uns_no": "K02100",
      "class_condition_temper": null,
      "size_in": null,
      "p_no": 1,
      "notes": "(57) (64)",
      "min_temp_f": "C",
      "min_tensile_strength_ksi": 60,
      "min_yield_strength_ksi": 32,
      "max_temp_f": 1100,
      "min_temp_to_100": 20.0,
      "values": {
        "200": 19.5,
        "300": 18.9,
        "400": 18.2,
        "500": 17.4,
        "600": 16.4,
        "650": 15.8,
        "700": 15.3,
        "750": 13.0,
        "800": 10.8,
        "850": 8.7,
        "900": 5.9,
        "950": 4.0,
        "1,000": 2.5,
        "1,050": 1.6,
        "1,100": 1.0
      }
    },
    {
      "block": 2,
      "line_no": 28,
      "material": null,
      "product_form": null,
      "spec_no": "A139 B",
      "type_grade": null,
      "uns_no": "K03003",
      "class_condition_temper": null,
      "size_in": null,
      "p_no": 1,
      "notes": "(8b)",
      "min_temp_f": "A",
      "min_tensile_strength_ksi": 60,
      "min_yield_strength_ksi": 35,
      "max_temp_f": 300,
      "min_temp_to_100": 20.0,
      "values": {
        "200": 20.0,
        "300": 20.0,
        "400": null,
        "500": null,
        "600": null,
        "650": null,
        "700": null,
        "750": null,
        "800": null,
        "850": null,
        "900": null,
        "950": null,
        "1,000": null,
        "1,050": null,
        "1,100": null
      }
    },
    {
      "block": 2,
      "line_no": 29,
      "material": null,
      "product_form": null,
      "spec_no": "A135 B",
      "type_grade": null,
      "uns_no": "K03018",
      "class_condition_temper": null,
      "size_in": null,
      "p_no": 1,
      "notes": "(57) (59)",
      "min_temp_f": "B",
      "min_tensile_strength_ksi": 60,
      "min_yield_strength_ksi": 35,
      "max_temp_f": 1000,
      "min_temp_to_100": 20.0,
      "values": {
        "200": 20.0,
        "300": 20.0,
        "400": 19.9,
        "500": 19.0,
        "600": 17.9,
        "650": 17.3,
        "700": 16.7,
        "750": 13.9,
        "800": 11.4,
        "850": 8.7,
        "900": 5.9,
        "950": 4.0,
        "1,000": 2.5,
        "1,050": null,
        "1,100": null
      }
    },
    {
      "block": 2,
      "line_no": 30,
      "material": null,
      "product_form": null,
      "spec_no": "A524 I",
      "type_grade": null,
      "uns_no": "K02104",
      "class_condition_temper": null,
      "size_in": null,
      "p_no": 1,
      "notes": "(57)",
      "min_temp_f": -20,
      "min_tensile_strength_ksi": 60,
      "min_yield_strength_ksi": 35,
      "max_temp_f": 1000,
      "min_temp_to_100": 20.0,
      "values": {
        "200": 20.0,
        "300": 20.0,
        "400": 19.9,
        "500": 19.0,
        "600": 17.9,
        "650": 17.3,
        "700": 16.7,
        "750": 13.9,
        "800": 11.4,
        "850": 8.7,
        "900": 5.9,
        "950": 4.0,
        "1,000": 2.5,
        "1,050": null,
        "1,100": null
      }
    },
    {
      "block": 2,
      "line_no": 31,
      "material": null,
      "product_form": null,
      "spec_no": "A53",
      "type_grade": "E/B",
      "uns_no": "K03005",
      "class_condition_temper": null,
      "size_in": null,
      "p_no": 1,
      "notes": "(57) (59)",
      "min_temp_f": "B",
      "min_tensile_strength_ksi": 60,
      "min_yield_strength_ksi": 35,
      "max_temp_f": 1100,
      "min_temp_to_100": 20.0,
      "values": {
        "200": 20.0,
        "300": 20.0,
        "400": 19.9,
        "500": 19.0,
        "600": 17.9,
        "650": 17.3,
        "700": 16.7,
        "750": 13.9,
        "800": 11.4,
        "850": 8.7,
        "900": 5.9,
        "950": 4.0,
        "1,000": 2.5,
