Repository: danivelas0/asme-pcc

File: resources/ASME B31/ASME B31.3/APPEX/appendix_a/table_a_3.json
{
  "source": {
    "code": "ASME B31.3",
    "edition": "2024",
    "title": "Process Piping - ASME Code for Pressure Piping, B31",
    "extracted_from": "ASME B31.3 2024 Process Piping.pdf",
    "note": "Technical content only. Publisher front/back matter, running heads, printed folios and edition change markers are omitted. Values are as printed; the ASME ellipsis (no value / not permitted) is represented as null."
  },
  "appendix": "A",
  "table_id": "Table A-3",
  "title": "Basic Quality Factors for Longitudinal Weld Joints in Pipes and Tubes, Ej",
  "caption": null,
  "pdf_pages": [
    399,
    402
  ],
  "companion_table": null,
  "row_count": 127,
  "legend": [
    "Basic Quality Factors for Longitudinal Weld Joints in Pipes and Tubes, Ej (Cont'd)"
  ],
  "notes": [
    "GENERAL NOTES: (a) These weld joint quality factors, together with the referenced Notes, are requirements of this Code. (b) Notes marked with an asterisk (*) restate requirements found in the text of the Code. NOTES: (1) Specifications, except API, are ASTM. (2) *These quality factors are determined in accordance with para. 302.3.4(a). See para. 302.3.4(b) for enhancement of quality factors. See also para. 302.3.1(a), footnote 1. (3) *This specification includes requirements for random radiographic inspection for mill quality control. If the 0.90 weld joint quality factor is to be used, the welds shall meet the requirements of Table 341.3.2-1 for longitudinal butt welds with spot radiography in accordance with Table 302.3.4-1. This shall be a matter of special agreement between purchaser and manufacturer. (4) Not permitted for the P4 and P5 materials in Table 302.3.5-1 for Elevated Temperature Fluid Service. (5) This quality factor is also applicable for heavily cold-worked (HCW) ASTM A312 materials as defined in ASTM A312, para. 6.1.4."
  ],
  "columns": [
    "Spec. No. [Note (1)]",
    "Class (or Type)",
    "Description",
    "Ej [Note (2)]",
    "Notes"
  ],
  "value_axis": null,
  "column_groups": [],
  "rows": [
    {
      "spec_no": "API 5L",
      "class_or_type": "… Seamless pipe",
      "description": null,
      "ej": 1.0,
      "notes": null,
      "material_group": "Carbon Steel"
    },
    {
      "spec_no": "API 5L",
      "class_or_type": null,
      "description": "Electric fusion welded pipe, 100% radiographed",
      "ej": 1.0,
      "notes": null,
      "material_group": "Carbon Steel"
    },
    {
      "spec_no": "API 5L",
      "class_or_type": "Electric welded pipe",
      "description": null,
      "ej": 0.85,
      "notes": null,
      "material_group": "Carbon Steel"
    },
    {
      "spec_no": "API 5L",
      "class_or_type": null,
      "description": "Electric fusion welded pipe, double butt seam",
      "ej": 0.95,
      "notes": null,
      "material_group": "Carbon Steel"
    },
    {
      "spec_no": "API 5L",
      "class_or_type": null,
      "description": "Continuous welded (furnace butt welded) pipe",
      "ej": 0.6,
      "notes": null,
      "material_group": "Carbon Steel"
    },
    {
      "spec_no": "A53",
      "class_or_type": "Type S Seamless pipe",
      "description": null,
      "ej": 1.0,
      "notes": null,
      "material_group": "Carbon Steel"
    },
    {
      "spec_no": "A53",
      "class_or_type": "Type E",
      "description": "Electric resistance welded pipe",
      "ej": 0.85,
      "notes": null,
      "material_group": "Carbon Steel"
    },
    {
      "spec_no": "A53",
      "class_or_type": "Type F",
      "description": "Furnace butt welded pipe",
      "ej": 0.6,
      "notes": null,
      "material_group": "Carbon Steel"
    },
    {
      "spec_no": "A106",
      "class_or_type": "… Seamless pipe",
      "description": null,
      "ej": 1.0,
      "notes": null,
      "material_group": "Carbon Steel"
    },
    {
      "spec_no": "A134",
      "class_or_type": null,
      "description": "Electric fusion welded pipe, single butt, straight or spiral (helical) seam",
      "ej": 0.8,
      "notes": null,
      "material_group": "Carbon Steel"
    },
    {
      "spec_no": "A135",
      "class_or_type": null,
      "description": "Electric resistance welded pipe",
      "ej": 0.85,
      "notes": null,
      "material_group": "Carbon Steel"
    },
    {
      "spec_no": "A139",
      "class_or_type": null,
      "description": "Electric fusion welded pipe, straight or spiral (helical) seam",
      "ej": 0.8,
      "notes": null,
      "material_group": "Carbon Steel"
    },
    {
      "spec_no": "A179",
      "class_or_type": "… Seamless tube",
      "description": null,
      "ej": 1.0,
      "notes": null,
      "material_group": "Carbon Steel"
    },
    {
      "spec_no": "A333",
      "class_or_type": "… Seamless pipe",
      "description": null,
      "ej": 1.0,
      "notes": null,
      "material_group": "Carbon Steel"
    },
    {
      "spec_no": "A333",
      "class_or_type": null,
      "description": "Electric resistance welded pipe",
      "ej": 0.85,
      "notes": null,
      "material_group": "Carbon Steel"
    },
    {
      "spec_no": "A334",
      "class_or_type": "… Seamless tube",
      "description": null,
      "ej": 1.0,
      "notes": null,
      "material_group": "Carbon Steel"
    },
    {
      "spec_no": "A369",
      "class_or_type": "… Seamless pipe",
      "description": null,
      "ej": 1.0,
      "notes": null,
      "material_group": "Carbon Steel"
    },
    {
      "spec_no": "A381",
      "class_or_type": null,
      "description": "Electric fusion welded pipe, 100% radiographed",
      "ej": 1.0,
      "notes": null,
      "material_group": "Carbon Steel"
    },
    {
      "spec_no": "A381",
      "class_or_type": null,
      "description": "Electric fusion welded pipe, spot radiographed",
      "ej": 0.9,
      "notes": "(3)",
      "material_group": "Carbon Steel"
    },
    {
      "spec_no": "A381",
      "class_or_type": null,
      "description": "Electric fusion welded pipe, as manufactured",
      "ej": 0.85,
      "notes": null,
      "material_group": "Carbon Steel"
    },
    {
      "spec_no": "A524",
      "class_or_type": "… Seamless pipe",
      "description": null,
      "ej": 1.0,
      "notes": null,
      "material_group": "Carbon Steel"
    },
    {
      "spec_no": "A587",
      "class_or_type": null,
      "description": "Electric resistance welded pipe",
      "ej": 0.85,
      "notes": null,
      "material_group": "Carbon Steel"
    },
    {
      "spec_no": "A671",
      "class_or_type": "12, 22, 32, 42, 52",
      "description": "Electric fusion welded pipe, 100% radiographed",
      "ej": 1.0,
      "notes": null,
      "material_group": "Carbon Steel"
    },
    {
      "spec_no": "A671",
      "class_or_type": "13, 23, 33, 43, 53",
      "description": "Electric fusion welded pipe, double butt seam",
      "ej": 0.85,
      "notes": null,
      "material_group": "Carbon Steel"
    },
    {
      "spec_no": "A672",
      "class_or_type": "12, 22, 32, 42, 52",
      "description": "Electric fusion welded pipe, 100% radiographed",
      "ej": 1.0,
      "notes": null,
      "material_group": "Carbon Steel"
    },
    {
      "spec_no": "A672",
      "class_or_type": "13, 23, 33, 43, 53",
      "description": "Electric fusion welded pipe, double butt seam",
      "ej": 0.85,
      "notes": null,
      "material_group": "Carbon Steel"
    },
    {
      "spec_no": "A691",
      "class_or_type": "12, 22, 32, 42, 52",
      "description": "Electric fusion welded pipe, 100% radiographed",
      "ej": 1.0,
      "notes": null,
      "material_group": "Carbon Steel"
    },
    {
      "spec_no": "A691",
      "class_or_type": "13, 23, 33, 43, 53",
      "description": "Electric fusion welded pipe, double butt seam",
      "ej": 0.85,
      "notes": null,
      "material_group": "Carbon Steel"
    },
    {
      "spec_no": "A333",
      "class_or_type": "… Seamless pipe",
      "description": null,
      "ej": 1.0,
      "notes": null,
      "material_group": "Low and Intermediate Alloy Steel"
    },
    {
      "spec_no": "A333",
      "class_or_type": null,
      "description": "Electric resistance welded pipe",
      "ej": 0.85,
      "notes": "(4)",
      "material_group": "Low and Intermediate Alloy Steel"
    },
    {
      "spec_no": "A334",
      "class_or_type": "… Seamless tube",
      "description": null,
      "ej": 1.0,
      "notes": null,
      "material_group": "Low and Intermediate Alloy Steel"
    },
    {
      "spec_no": "A335",
      "class_or_type": "… Seamless pipe",
      "description": null,
      "ej": 1.0,
      "notes": null,
      "material_group": "Low and Intermediate Alloy Steel"
    },
    {
      "spec_no": "A369",
      "class_or_type": "… Seamless pipe",
      "description": null,
      "ej": 1.0,
      "notes": null,
      "material_group": "Low and Intermediate Alloy Steel"
    },
    {
      "spec_no": "A671",
      "class_or_type": "12, 22, 32, 42, 52",
      "description": "Electric fusion welded pipe, 100% radiographed",
      "ej": 1.0,
      "notes": null,
      "material_group": "Low and Intermediate Alloy Steel"
    },
    {
      "spec_no": "A671",
      "class_or_type": "13, 23, 33, 43, 53",
      "description": "Electric fusion welded pipe, double butt seam",
      "ej": 0.85,
      "notes": "(4)",
      "material_group": "Low and Intermediate Alloy Steel"
    },
    {
      "spec_no": "A672",
      "class_or_type": "12, 22, 32, 42, 52",
      "description": "Electric fusion welded pipe, 100% radiographed",
      "ej": 1.0,
      "notes": null,
      "material_group": "Low and Intermediate Alloy Steel"
    },
    {
      "spec_no": "A672",
      "class_or_type": "13, 23, 33, 43, 53",
      "description": "Electric fusion welded pipe, double butt seam",
      "ej": 0.85,
      "notes": "(4)",
      "material_group": "Low and Intermediate Alloy Steel"
    },
    {
      "spec_no": "A691",
      "class_or_type": "12, 22, 32, 42, 52",
      "description": "Electric fusion welded pipe, 100% radiographed",
      "ej": 1.0,
      "notes": null,
      "material_group": "Low and Intermediate Alloy Steel"
    },
    {
      "spec_no": "A691",
      "class_or_type": "13, 23, 33, 43, 53",
      "description": "Electric fusion welded pipe, double butt seam",
      "ej": 0.85,
      "notes": "(4)",
      "material_group": "Low and Intermediate Alloy Steel"
    },
    {
      "spec_no": "A249",
      "class_or_type": null,
      "description": "Electric fusion welded tube, single butt seam",
      "ej": 0.8,
      "notes": null,
      "material_group": "Stainless Steel"
    },
    {
      "spec_no": "A268",
      "class_or_type": "… Seamless tube",
      "description": null,
      "ej": 1.0,
      "notes": null,
      "material_group": "Stainless Steel"
    },
    {
      "spec_no": "A268",
      "class_or_type": null,
      "description": "Electric fusion welded tube, double butt seam",
      "ej": 0.85,
      "notes": null,
      "material_group": "Stainless Steel"
    },
    {
      "spec_no": "A268",
      "class_or_type": null,
      "description": "Electric fusion welded tube, single butt seam",
      "ej": 0.8,
      "notes": null,
      "material_group": "Stainless Steel"
    },
    {
      "spec_no": "A269",
      "class_or_type": "… Seamless tube",
      "description": null,
      "ej": 1.0,
      "notes": null,
      "material_group": "Stainless Steel"
    },
    {
      "spec_no": "A269",
      "class_or_type": null,
      "description": "Electric fusion welded tube, double butt seam",
      "ej": 0.85,
      "notes": null,
      "material_group": "Stainless Steel"
    },
    {
      "spec_no": "A269",
      "class_or_type": null,
      "description": "Electric fusion welded tube, single butt seam",
      "ej": 0.8,
      "notes": null,
      "material_group": "Stainless Steel"
    },
    {
      "spec_no": "A270",
      "class_or_type": "… Seamless tube",
      "description": null,
      "ej": 1.0,
      "notes": null,
      "material_group": "Stainless Steel"
    },
    {
      "spec_no": "A270",
      "class_or_type": null,
      "description": "Electric fusion welded tube, double butt seam",
      "ej": 0.85,
      "notes": null,
      "material_group": "Stainless Steel"
    },
    {
      "spec_no": "A270",
      "class_or_type": null,
      "description": "Electric fusion welded tube, single butt seam",
      "ej": 0.8,
      "notes": null,
      "material_group": "Stainless Steel"
    },
    {
      "spec_no": "A312",
      "class_or_type": "… Seamless pipe",
      "description": null,
      "ej": 1.0,
      "notes": null,
      "material_group": "Stainless Steel"
    },
    {
      "spec_no": "A312",
      "class_or_type": null,
      "description": "Electric fusion welded pipe, double butt seam",
      "ej": 0.85,
      "notes": null,
      "material_group": "Stainless Steel"
    },
    {
      "spec_no": "A312",
      "class_or_type": null,
      "description": "Electric fusion welded pipe, single butt seam",
      "ej": 0.8,
      "notes": null,
      "material_group": "Stainless Steel"
    },
    {
      "spec_no": "A312",
      "class_or_type": null,
      "description": "Electric fusion welded pipe, 100% radiographed",
      "ej": 1.0,
      "notes": "(5)",
      "material_group": "Stainless Steel"
    },
    {
      "spec_no": "A358",
      "class_or_type": "1, 3, 4",
      "description": "Electric fusion welded pipe, 100% radiographed",
      "ej": 1.0,
      "notes": null,
      "material_group": "Stainless Steel"
    },
    {
      "spec_no": "A358",
      "class_or_type": 5,
      "description": "Electric fusion welded pipe, spot radiographed",
      "ej": 0.9,
      "notes": null,
      "material_group": "Stainless Steel"
    },
    {
      "spec_no": "A358",
      "class_or_type": 2,
      "description": "Electric fusion welded pipe, double butt seam",
      "ej": 0.85,
      "notes": null,
      "material_group": "Stainless Steel"
    },
    {
      "spec_no": "A376",
      "class_or_type": "… Seamless pipe",
      "description": null,
      "ej": 1.0,
      "notes": null,
      "material_group": "Stainless Steel"
    },
    {
      "spec_no": "A409",
      "class_or_type": null,
      "description": "Electric fusion welded pipe, double butt seam",
      "ej": 0.85,
      "notes": null,
      "material_group": "Stainless Steel"
    },
    {
      "spec_no": "A409",
      "class_or_type": null,
      "description": "Electric fusion welded pipe, single butt seam",
      "ej": 0.8,
      "notes": null,
      "material_group": "Stainless Steel"
    },
    {
      "spec_no": "A789",
      "class_or_type": "… Seamless tube",
      "description": null,
      "ej": 1.0,
      "notes": null,
      "material_group": "Stainless Steel"
    },
    {
      "spec_no": "A789",
      "class_or_type": null,
      "description": "Electric fusion welded tube, 100% radiographed",
      "ej": 1.0,
      "notes": null,
      "material_group": "Stainless Steel"
    },
    {
      "spec_no": "A789",
      "class_or_type": null,
      "description": "Electric fusion welded tube, double butt",
      "ej": 0.85,
      "notes": null,
      "material_group": "Stainless Steel"
    },
    {
      "spec_no": "A789",
      "class_or_type": null,
      "description": "Electric fusion welded tube, single butt",
      "ej": 0.8,
      "notes": null,
      "material_group": "Stainless Steel"
    },
    {
      "spec_no": "A790",
      "class_or_type": "… Seamless pipe",
      "description": null,
      "ej": 1.0,
      "notes": null,
      "material_group": "Stainless Steel"
    },
    {
      "spec_no": "A790",
      "class_or_type": null,
      "description": "Electric fusion welded pipe, 100% radiographed",
      "ej": 1.0,
      "notes": null,
      "material_group": "Stainless Steel"
    },
    {
      "spec_no": "A790",
      "class_or_type": null,
      "description": "Electric fusion welded pipe, double butt",
      "ej": 0.85,
      "notes": null,
      "material_group": "Stainless Steel"
    },
    {
      "spec_no": "A790",
      "class_or_type": null,
      "description": "Electric fusion welded pipe, single butt",
      "ej": 0.8,
      "notes": null,
      "material_group": "Stainless Steel"
    },
    {
      "spec_no": "A813",
      "class_or_type": "DW",
      "description": "Electric fusion welded pipe, double butt",
      "ej": 0.85,
      "notes": null,
      "material_group": "Stainless Steel"
    },
    {
      "spec_no": "A813",
      "class_or_type": "SW",
      "description": "Electric fusion welded pipe, single butt",
      "ej": 0.8,
      "notes": null,
      "material_group": "Stainless Steel"
    },
    {
      "spec_no": "A814",
      "class_or_type": "DW",
      "description": "Electric fusion welded pipe, double butt",
      "ej": 0.85,
      "notes": null,
      "material_group": "Stainless Steel"
    },
    {
      "spec_no": "A814",
      "class_or_type": "SW",
      "description": "Electric fusion welded pipe, single butt",
      "ej": 0.8,
      "notes": null,
      "material_group": "Stainless Steel"
    },
    {
      "spec_no": "A928",
      "class_or_type": "1, 3, 4",
      "description": "Electric fusion welded pipe, 100% radiographed",
      "ej": 1.0,
      "notes": null,
      "material_group": "Stainless Steel"
    },
    {
      "spec_no": "A928",
      "class_or_type": 5,
      "description": "Electric fusion welded pipe, spot radiographed",
      "ej": 0.9,
      "notes": null,
      "material_group": "Stainless Steel"
    },
    {
      "spec_no": "A928",
      "class_or_type": 2,
      "description": "Electric fusion welded pipe, double butt seam",
      "ej": 0.85,
      "notes": null,
      "material_group": "Stainless Steel"
    },
    {
      "spec_no": "B42",
      "class_or_type": "… Seamless pipe",
      "description": null,
      "ej": 1.0,
      "notes": null,
      "material_group": "Copper and Copper Alloy"
    },
    {
      "spec_no": "B43",
      "class_or_type": "… Seamless pipe",
      "description": null,
      "ej": 1.0,
      "notes": null,
      "material_group": "Copper and Copper Alloy"
    },
    {
      "spec_no": "B68",
      "class_or_type": "… Seamless tube",
      "description": null,
      "ej": 1.0,
      "notes": null,
      "material_group": "Copper and Copper Alloy"
    },
    {
      "spec_no": "B75",
      "class_or_type": "… Seamless tube",
      "description": null,
      "ej": 1.0,
      "notes": null,
      "material_group": "Copper and Copper Alloy"
    },
    {
      "spec_no": "B88",
      "class_or_type": "… Seamless water tube",
      "description": null,
      "ej": 1.0,
      "notes": null,
      "material_group": "Copper and Copper Alloy"
    },
    {
      "spec_no": "B280",
      "class_or_type": "… Seamless tube",
      "description": null,
      "ej": 1.0,
      "notes": null,
      "material_group": "Copper and Copper Alloy (Cont'd)"
    },
    {
      "spec_no": "B466",
      "class_or_type": null,
      "description": "Seamless pipe and tube",
      "ej": 1.0,
      "notes": null,
      "material_group": "Copper and Copper Alloy (Cont'd)"
    },
    {
      "spec_no": "B467",
      "class_or_type": null,
      "description": "Electric resistance welded pipe",
      "ej": 0.85,
      "notes": null,
      "material_group": "Copper and Copper Alloy (Cont'd)"
    },
    {
      "spec_no": "B467",
      "class_or_type": null,
      "description": "Electric fusion welded pipe, double butt seam",
      "ej": 0.85,
      "notes": null,
      "material_group": "Copper and Copper Alloy (Cont'd)"
    },
    {
      "spec_no": "B467",
      "class_or_type": null,
      "description": "Electric fusion welded pipe, single butt seam",
      "ej": 0.8,
      "notes": null,
      "material_group": "Copper and Copper Alloy (Cont'd)"
    },
    {
      "spec_no": "B161",
      "class_or_type": null,
      "description": "Seamless pipe and tube",
      "ej": 1.0,
      "notes": null,
      "material_group": "Nickel and Nickel Alloy"
    },
    {
      "spec_no": "B163",
      "class_or_type": "… Seamless tube",
      "description": null,
      "ej": 1.0,
      "notes": null,
      "material_group": "Nickel and Nickel Alloy"
    },
    {
      "spec_no": "B165",
      "class_or_type": null,
      "description": "Seamless pipe and tube",
      "ej": 1.0,
      "notes": null,
      "material_group": "Nickel and Nickel Alloy"
    },
    {
      "spec_no": "B167",
      "class_or_type": null,
      "description": "Seamless pipe and tube",
      "ej": 1.0,
      "notes": null,
      "material_group": "Nickel and Nickel Alloy"
    },
    {
      "spec_no": "B407",
      "class_or_type": null,
      "description": "Seamless pipe and tube",
      "ej": 1.0,
      "notes": null,
      "material_group": "Nickel and Nickel Alloy"
    },
    {
      "spec_no": "B444",
      "class_or_type": null,
      "description": "Seamless pipe and tube",
      "ej": 1.0,
      "notes": null,
      "material_group": "Nickel and Nickel Alloy"
    },
    {
      "spec_no": "B464",
      "class_or_type": "… Welded pipe",
      "description": null,
      "ej": 0.8,
      "notes": null,
      "material_group": "Nickel and Nickel Alloy"
    },
    {
      "spec_no": "B474",
      "class_or_type": "1, 3, 4",
      "description": "Welded pipe, 100% radiographed",
      "ej": 1.0,
      "notes": null,
      "material_group": "Nickel and Nickel Alloy"
    },
    {
      "spec_no": "B474",
      "class_or_type": 2,
      "description": "Electric fusion welded pipe, double butt seam",
      "ej": 0.85,
      "notes": null,
      "material_group": "Nickel and Nickel Alloy"
    },
    {
      "spec_no": "B514",
      "class_or_type": "… Welded pipe",
      "description": null,
      "ej": 0.8,
      "notes": null,
      "material_group": "Nickel and Nickel Alloy"
    },
    {
      "spec_no": "B515",
      "class_or_type": "… Welded tube",
      "description": null,
      "ej": 0.8,
      "notes": null,
      "material_group": "Nickel and Nickel Alloy"
    },
    {
      "spec_no": "B619",
      "class_or_type": null,
      "description": "Electric resistance welded pipe",
      "ej": 0.85,
      "notes": null,
      "material_group": "Nickel and Nickel Alloy"
    },
    {
      "spec_no": "B619",
      "class_or_type": null,
      "description": "Electric fusion welded pipe, double butt seam",
      "ej": 0.85,
      "notes": null,
      "material_group": "Nickel and Nickel Alloy"
    },
    {
      "spec_no": "B619",
      "class_or_type": null,
      "description": "Electric fusion welded pipe, single butt seam",
      "ej": 0.8,
      "notes": null,
      "material_group": "Nickel and Nickel Alloy"
    },
    {
      "spec_no": "B622",
      "class_or_type": null,
      "description": "Seamless pipe and tube",
      "ej": 1.0,
      "notes": null,
      "material_group": "Nickel and Nickel Alloy"
    },
    {
      "spec_no": "B626",
      "class_or_type": "All",
      "description": "Electric resistance welded tube",
      "ej": 0.85,
      "notes": null,
      "material_group": "Nickel and Nickel Alloy"
    },
    {
      "spec_no": "B626",
      "class_or_type": null,
      "description": "Electric fusion welded tube, double butt seam",
      "ej": 0.85,
      "notes": null,
      "material_group": "Nickel and Nickel Alloy"
    },
    {
      "spec_no": "B626",
      "class_or_type": null,
      "description": "Electric fusion welded tube, single butt seam",
      "ej": 0.8,
      "notes": null,
      "material_group": "Nickel and Nickel Alloy"
    },
    {
      "spec_no": "B668",
      "class_or_type": "All",
      "description": "Seamless pipe and tube",
      "ej": 1.0,
      "notes": null,
      "material_group": "Nickel and Nickel Alloy"
    },
    {
      "spec_no": "B675",
      "class_or_type": "All Welded pipe",
      "description": null,
      "ej": 0.8,
      "notes": null,
      "material_group": "Nickel and Nickel Alloy"
    },
    {
      "spec_no": "B690",
      "class_or_type": null,
      "description": "Seamless pipe and tube",
      "ej": 1.0,
      "notes": null,
      "material_group": "Nickel and Nickel Alloy"
    },
    {
      "spec_no": "B704",
      "class_or_type": "… Welded tube",
      "description": null,
      "ej": 0.8,
      "notes": null,
      "material_group": "Nickel and Nickel Alloy"
    },
    {
      "spec_no": "B705",
      "class_or_type": "… Welded pipe",
      "description": null,
      "ej": 0.8,
      "notes": null,
      "material_group": "Nickel and Nickel Alloy"
    },
    {
      "spec_no": "B725",
      "class_or_type": null,
      "description": "Electric fusion welded pipe, double butt seam",
      "ej": 0.85,
      "notes": null,
      "material_group": "Nickel and Nickel Alloy"
    },
    {
      "spec_no": "B725",
      "class_or_type": null,
      "description": "Electric fusion welded pipe, single butt seam",
      "ej": 0.8,
      "notes": null,
      "material_group": "Nickel and Nickel Alloy"
    },
    {
      "spec_no": "B729",
      "class_or_type": null,
      "description": "Seamless pipe and tube",
      "ej": 1.0,
      "notes": null,
      "material_group": "Nickel and Nickel Alloy"
    },
    {
      "spec_no": "B804",
      "class_or_type": "1, 3, 5",
      "description": "Welded pipe, 100% radiographed",
      "ej": 1.0,
      "notes": null,
      "material_group": "Nickel and Nickel Alloy"
    },
    {
      "spec_no": "B804",
      "class_or_type": "2, 4",
      "description": "Welded pipe, double fusion welded",
      "ej": 0.85,
      "notes": null,
      "material_group": "Nickel and Nickel Alloy"
    },
    {
      "spec_no": "B804",
      "class_or_type": 6,
      "description": "Welded pipe, single fusion welded",
      "ej": 0.8,
      "notes": null,
      "material_group": "Nickel and Nickel Alloy"
    },
    {
      "spec_no": "B338",
      "class_or_type": "… Seamless tube",
      "description": null,
      "ej": 1.0,
      "notes": null,
      "material_group": "Titanium and Titanium Alloy"
    },
    {
      "spec_no": "B338",
      "class_or_type": null,
      "description": "Electric fusion welded tube, 100% radiographed",
      "ej": 1.0,
      "notes": null,
      "material_group": "Titanium and Titanium Alloy"
    },
    {
      "spec_no": "B338",
      "class_or_type": null,
      "description": "Electric fusion welded tube, double butt seam",
      "ej": 0.85,
      "notes": null,
      "material_group": "Titanium and Titanium Alloy"
    },
    {
      "spec_no": null,
      "class_or_type": null,
      "description": "Electric fusion welded tube, single butt seam",
      "ej": 0.8,
      "notes": null,
      "material_group": "Titanium and Titanium Alloy (Cont'd)"
    },
    {
      "spec_no": "B861",
      "class_or_type": "… Seamless pipe",
      "description": null,
      "ej": 1.0,
      "notes": null,
      "material_group": "Titanium and Titanium Alloy (Cont'd)"
    },
    {
      "spec_no": "B862",
      "class_or_type": null,
      "description": "Electric fusion welded pipe, 100% radiographed",
      "ej": 1.0,
      "notes": null,
      "material_group": "Titanium and Titanium Alloy (Cont'd)"
    },
    {
      "spec_no": "B862",
      "class_or_type": null,
      "description": "Electric fusion welded pipe, double butt seam",
      "ej": 0.85,
      "notes": null,
      "material_group": "Titanium and Titanium Alloy (Cont'd)"
    },
    {
      "spec_no": "B862",
      "class_or_type": null,
      "description": "Electric fusion welded pipe, single butt seam",
      "ej": 0.8,
      "notes": null,
      "material_group": "Titanium and Titanium Alloy (Cont'd)"
    },
    {
      "spec_no": "B523",
      "class_or_type": "… Seamless tube",
      "description": null,
      "ej": 1.0,
      "notes": null,
      "material_group": "Zirconium and Zirconium Alloy"
    },
    {
      "spec_no": "B523",
      "class_or_type": null,
      "description": "Electric fusion welded tube",
      "ej": 0.8,
      "notes": null,
      "material_group": "Zirconium and Zirconium Alloy"
    },
    {
      "spec_no": "B658",
      "class_or_type": "… Seamless pipe",
      "description": null,
      "ej": 1.0,
      "notes": null,
      "material_group": "Zirconium and Zirconium Alloy"
    },
    {
      "spec_no": "B658",
      "class_or_type": null,
      "description": "Electric fusion welded pipe",
      "ej": 0.8,
      "notes": null,
      "material_group": "Zirconium and Zirconium Alloy"
    },
    {
      "spec_no": "B210",
      "class_or_type": "… Seamless tube",
      "description": null,
      "ej": 1.0,
      "notes": null,
      "material_group": "Aluminum Alloy"
    },
    {
      "spec_no": "B241",
      "class_or_type": null,
      "description": "Seamless pipe and tube",
      "ej": 1.0,
      "notes": null,
      "material_group": "Aluminum Alloy"
    }
  ]
}
