Repository: danivelas0/asme-pcc

File: resources/ASME B31/ASME B31.3/APPEX/appendix_a/table_a_4.json (part 1 of 4)
{
  "source": {
    "code": "ASME B31.3",
    "edition": "2024",
    "title": "Process Piping - ASME Code for Pressure Piping, B31",
    "extracted_from": "ASME B31.3 2024 Process Piping.pdf",
    "note": "Technical content only. Publisher front/back matter, running heads, printed folios and edition change markers are omitted. Values are as printed; the ASME ellipsis (no value / not permitted) is represented as null."
  },
  "appendix": "A",
  "table_id": "Table A-4",
  "title": "Design Stress Values for Bolting Materials — SI Units",
  "caption": "Numbers in Parentheses Refer to Notes for Tables A-4 and A-4C; Specifications Are ASTM",
  "pdf_pages": [
    405,
    420
  ],
  "companion_table": "Table A-4C",
  "row_count": 142,
  "legend": [
    "Design Stress Values for Bolting Materials — SI Units (Cont'd)"
  ],
  "columns_identification": [
    "Nominal Composition",
    "Product Form",
    "Spec. No.",
    "Type/ Grade",
    "UNS No.",
    "Class/ Condition/ Temper",
    "Size Range, Dia., mm",
    "Notes",
    "Min. Temp., °C (3)",
    "Min. Tensile Strength, MPa",
    "Min. Yield Strength, MPa",
    "Max. Temp., °C",
    "Min. Temp. to 40"
  ],
  "columns_values": [
    "65",
    "100",
    "125",
    "150",
    "175",
    "200",
    "225",
    "250",
    "275",
    "300",
    "325",
    "350",
    "375",
    "400",
    "425",
    "450",
    "475",
    "500",
    "525",
    "550",
    "575",
    "600",
    "625",
    "650",
    "675",
    "700",
    "725",
    "750",
    "775",
    "800",
    "825"
  ],
  "value_axis": "Design Stress, MPa, at Metal Temperature, °C [Notes (1), (2)]",
  "column_groups": [
    "Design Stress, MPa, at Metal Temperature, °C [Notes (1), (2)]"
  ],
  "rows": [
    {
      "block": 1,
      "line_no": 1,
      "nominal_composition": "Carbon steel",
      "product_form": "Bolts",
      "spec_no": "A675",
      "type_grade": 45,
      "uns_no": "D40450",
      "class_condition_temper": null,
      "size_range_dia_mm": null,
      "notes": "(5a) (5b)",
      "min_temp_c": -29,
      "min_tensile_strength_mpa": 310,
      "min_yield_strength_mpa": 155,
      "max_temp_c": 482,
      "min_temp_to_40": 77.6,
      "values": {
        "65": 77.6,
        "100": 77.6,
        "125": 77.6,
        "150": 77.6,
        "175": 77.6,
        "200": 77.6,
        "225": 77.6,
        "250": 77.6,
        "275": 77.6,
        "300": 77.6,
        "325": 77.6,
        "350": 76.0,
        "375": 73.7,
        "400": 71.5,
        "425": 64.0,
        "450": 55.8,
        "475": 43.9,
        "500": 31.7,
        "525": null,
        "550": null,
        "575": null,
        "600": null,
        "625": null,
        "650": null,
        "675": null,
        "700": null,
        "725": null,
        "750": null,
        "775": null,
        "800": null,
        "825": null
      }
    },
    {
      "block": 1,
      "line_no": 2,
      "nominal_composition": "Carbon steel",
      "product_form": "Bolts",
      "spec_no": "A675",
      "type_grade": 50,
      "uns_no": "D40500",
      "class_condition_temper": null,
      "size_range_dia_mm": null,
      "notes": "(5a) (5b)",
      "min_temp_c": -29,
      "min_tensile_strength_mpa": 345,
      "min_yield_strength_mpa": 172,
      "max_temp_c": 482,
      "min_temp_to_40": 86.2,
      "values": {
        "65": 86.2,
        "100": 86.2,
        "125": 86.2,
        "150": 86.2,
        "175": 86.2,
        "200": 86.2,
        "225": 86.2,
        "250": 86.2,
        "275": 86.2,
        "300": 86.2,
        "325": 86.2,
        "350": 84.5,
        "375": 81.9,
        "400": 73.3,
        "425": 64.0,
        "450": 55.8,
        "475": 43.9,
        "500": 31.7,
        "525": null,
        "550": null,
        "575": null,
        "600": null,
        "625": null,
        "650": null,
        "675": null,
        "700": null,
        "725": null,
        "750": null,
        "775": null,
        "800": null,
        "825": null
      }
    },
    {
      "block": 1,
      "line_no": 3,
      "nominal_composition": "Carbon steel",
      "product_form": "Bolts",
      "spec_no": "A675",
      "type_grade": 55,
      "uns_no": "D40550",
      "class_condition_temper": null,
      "size_range_dia_mm": null,
      "notes": "(5a) (5b)",
      "min_temp_c": -29,
      "min_tensile_strength_mpa": 379,
      "min_yield_strength_mpa": 190,
      "max_temp_c": 482,
      "min_temp_to_40": 94.8,
      "values": {
        "65": 94.8,
        "100": 94.8,
        "125": 94.8,
        "150": 94.8,
        "175": 94.8,
        "200": 94.8,
        "225": 94.8,
        "250": 94.8,
        "275": 94.8,
        "300": 94.8,
        "325": 94.8,
        "350": 92.9,
        "375": 90.1,
        "400": 87.4,
        "425": 75.3,
        "450": 62.1,
        "475": 45.0,
        "500": 31.7,
        "525": null,
        "550": null,
        "575": null,
        "600": null,
        "625": null,
        "650": null,
        "675": null,
        "700": null,
        "725": null,
        "750": null,
        "775": null,
        "800": null,
        "825": null
      }
    },
    {
      "block": 1,
      "line_no": 4,
      "nominal_composition": "Carbon steel",
      "product_form": "Bolts",
      "spec_no": "A307",
      "type_grade": "B",
      "uns_no": null,
      "class_condition_temper": null,
      "size_range_dia_mm": null,
      "notes": "(5a) (5b)",
      "min_temp_c": -29,
      "min_tensile_strength_mpa": 414,
      "min_yield_strength_mpa": null,
      "max_temp_c": 260,
      "min_temp_to_40": 103,
      "values": {
        "65": 103,
        "100": 103,
        "125": 103,
        "150": 103,
        "175": 103,
        "200": 103,
        "225": 103,
        "250": 103,
        "275": 103,
        "300": null,
        "325": null,
        "350": null,
        "375": null,
        "400": null,
        "425": null,
        "450": null,
        "475": null,
        "500": null,
        "525": null,
        "550": null,
        "575": null,
        "600": null,
        "625": null,
        "650": null,
        "675": null,
        "700": null,
        "725": null,
        "750": null,
        "775": null,
        "800": null,
        "825": null
      }
    },
    {
      "block": 1,
      "line_no": 5,
      "nominal_composition": "Carbon steel",
      "product_form": "Bolts",
      "spec_no": "A675",
      "type_grade": 60,
      "uns_no": "D40600",
      "class_condition_temper": null,
      "size_range_dia_mm": null,
      "notes": "(5a) (5b)",
      "min_temp_c": -29,
      "min_tensile_strength_mpa": 414,
      "min_yield_strength_mpa": 207,
      "max_temp_c": 482,
      "min_temp_to_40": 103,
      "values": {
        "65": 103,
        "100": 103,
        "125": 103,
        "150": 103,
        "175": 103,
        "200": 103,
        "225": 103,
        "250": 103,
        "275": 103,
        "300": 103,
        "325": 103,
        "350": 101,
        "375": 98.3,
        "400": 95.1,
        "425": 79.5,
        "450": 62.6,
        "475": 45.0,
        "500": 31.7,
        "525": null,
        "550": null,
        "575": null,
        "600": null,
        "625": null,
        "650": null,
        "675": null,
        "700": null,
        "725": null,
        "750": null,
        "775": null,
        "800": null,
        "825": null
      }
    },
    {
      "block": 1,
      "line_no": 6,
      "nominal_composition": "Carbon steel",
      "product_form": "Bolts",
      "spec_no": "A675",
      "type_grade": 65,
      "uns_no": "D40650",
      "class_condition_temper": null,
      "size_range_dia_mm": null,
      "notes": "(5b)",
      "min_temp_c": -29,
      "min_tensile_strength_mpa": 448,
      "min_yield_strength_mpa": 224,
      "max_temp_c": 538,
      "min_temp_to_40": 112,
      "values": {
        "65": 112,
        "100": 112,
        "125": 112,
        "150": 112,
        "175": 112,
        "200": 112,
        "225": 112,
        "250": 112,
        "275": 112,
        "300": 112,
        "325": 112,
        "350": 110,
        "375": 106,
        "400": 95.1,
        "425": 79.5,
        "450": 64.4,
        "475": 47.7,
        "500": 32.5,
        "525": 21.4,
        "550": 14.2,
        "575": null,
        "600": null,
        "625": null,
        "650": null,
        "675": null,
        "700": null,
        "725": null,
        "750": null,
        "775": null,
        "800": null,
        "825": null
      }
    },
    {
      "block": 1,
      "line_no": 7,
      "nominal_composition": "Carbon steel",
      "product_form": "Bolts",
      "spec_no": "A675",
      "type_grade": 70,
      "uns_no": "D40700",
      "class_condition_temper": null,
      "size_range_dia_mm": null,
      "notes": "(5b)",
      "min_temp_c": -29,
      "min_tensile_strength_mpa": 483,
      "min_yield_strength_mpa": 241,
      "max_temp_c": 538,
      "min_temp_to_40": 121,
      "values": {
        "65": 121,
        "100": 121,
        "125": 121,
        "150": 121,
        "175": 121,
        "200": 121,
        "225": 121,
        "250": 121,
        "275": 121,
        "300": 121,
        "325": 121,
        "350": 118,
        "375": 115,
        "400": 101,
        "425": 83.8,
        "450": 66.8,
        "475": 50.3,
        "500": 33.2,
        "525": 21.4,
        "550": 14.2,
        "575": null,
        "600": null,
        "625": null,
        "650": null,
        "675": null,
        "700": null,
        "725": null,
        "750": null,
        "775": null,
        "800": null,
        "825": null
      }
    },
    {
      "block": 1,
      "line_no": 8,
      "nominal_composition": "Carbon steel",
      "product_form": "Bolts",
      "spec_no": "A675",
      "type_grade": 80,
      "uns_no": "D40800",
      "class_condition_temper": null,
      "size_range_dia_mm": null,
      "notes": "(5b)",
      "min_temp_c": -29,
      "min_tensile_strength_mpa": 552,
      "min_yield_strength_mpa": 276,
      "max_temp_c": 343,
      "min_temp_to_40": 138,
      "values": {
        "65": 138,
        "100": 138,
        "125": 138,
        "150": 138,
        "175": 138,
        "200": 138,
        "225": 138,
        "250": 138,
        "275": 138,
        "300": 138,
        "325": 138,
        "350": 135,
        "375": null,
        "400": null,
        "425": null,
        "450": null,
        "475": null,
        "500": null,
        "525": null,
        "550": null,
        "575": null,
        "600": null,
        "625": null,
        "650": null,
        "675": null,
        "700": null,
        "725": null,
        "750": null,
        "775": null,
        "800": null,
        "825": null
      }
    },
    {
      "block": 1,
      "line_no": 9,
      "nominal_composition": "Carbon steel",
      "product_form": "Bolts",
      "spec_no": "F3125",
      "type_grade": "A325",
      "uns_no": "K02706",
      "class_condition_temper": null,
      "size_range_dia_mm": null,
      "notes": "(5b)",
      "min_temp_c": -29,
      "min_tensile_strength_mpa": 825,
      "min_yield_strength_mpa": 635,
      "max_temp_c": 343,
      "min_temp_to_40": 159,
      "values": {
        "65": 159,
        "100": 159,
        "125": 159,
        "150": 159,
        "175": 159,
        "200": 159,
        "225": 159,
        "250": 159,
        "275": 159,
        "300": 159,
        "325": 159,
        "350": 159,
        "375": null,
        "400": null,
        "425": null,
        "450": null,
        "475": null,
        "500": null,
        "525": null,
        "550": null,
        "575": null,
        "600": null,
        "625": null,
        "650": null,
        "675": null,
        "700": null,
        "725": null,
        "750": null,
        "775": null,
        "800": null,
        "825": null
      }
    },
    {
      "block": 1,
      "line_no": 10,
      "nominal_composition": "Carbon steel",
      "product_form": "Nuts",
      "spec_no": "A194",
      "type_grade": 1,
      "uns_no": "K01503",
      "class_condition_temper": null,
      "size_range_dia_mm": null,
      "notes": "(6)",
      "min_temp_c": -29,
      "min_tensile_strength_mpa": null,
      "min_yield_strength_mpa": null,
      "max_temp_c": null,
      "min_temp_to_40": null,
      "values": {
        "65": null,
        "100": null,
        "125": null,
        "150": null,
        "175": null,
        "200": null,
        "225": null,
        "250": null,
        "275": null,
        "300": null,
        "325": null,
        "350": null,
        "375": null,
        "400": null,
        "425": null,
        "450": null,
        "475": null,
        "500": null,
        "525": null,
        "550": null,
        "575": null,
        "600": null,
        "625": null,
        "650": null,
        "675": null,
        "700": null,
        "725": null,
        "750": null,
        "775": null,
        "800": null,
        "825": null
      }
    },
    {
      "block": 1,
      "line_no": 11,
      "nominal_composition": "Carbon steel",
      "product_form": "Nuts",
      "spec_no": "A194",
      "type_grade": 2,
      "uns_no": "K04002",
      "class_condition_temper": null,
      "size_range_dia_mm": null,
      "notes": "(6)",
      "min_temp_c": -48,
      "min_tensile_strength_mpa": null,
      "min_yield_strength_mpa": null,
      "max_temp_c": null,
      "min_temp_to_40": null,
      "values": {
        "65": null,
        "100": null,
        "125": null,
        "150": null,
        "175": null,
        "200": null,
        "225": null,
        "250": null,
        "275": null,
        "300": null,
        "325": null,
        "350": null,
        "375": null,
        "400": null,
        "425": null,
        "450": null,
        "475": null,
        "500": null,
        "525": null,
        "550": null,
        "575": null,
        "600": null,
        "625": null,
        "650": null,
        "675": null,
        "700": null,
        "725": null,
        "750": null,
        "775": null,
        "800": null,
        "825": null
      }
    },
    {
      "block": 1,
      "line_no": 12,
      "nominal_composition": "Carbon steel",
      "product_form": "Nuts",
      "spec_no": "A194",
      "type_grade": "2H",
      "uns_no": "K04002",
      "class_condition_temper": null,
      "size_range_dia_mm": null,
      "notes": "(6)",
      "min_temp_c": -48,
      "min_tensile_strength_mpa": null,
      "min_yield_strength_mpa": null,
      "max_temp_c": null,
      "min_temp_to_40": null,
      "values": {
        "65": null,
        "100": null,
        "125": null,
        "150": null,
        "175": null,
        "200": null,
        "225": null,
        "250": null,
        "275": null,
        "300": null,
        "325": null,
        "350": null,
        "375": null,
        "400": null,
        "425": null,
        "450": null,
        "475": null,
        "500": null,
        "525": null,
        "550": null,
        "575": null,
        "600": null,
        "625": null,
        "650": null,
        "675": null,
        "700": null,
        "725": null,
        "750": null,
        "775": null,
        "800": null,
        "825": null
      }
    },
    {
      "block": 1,
      "line_no": 13,
      "nominal_composition": "Carbon steel",
      "product_form": "Nuts",
      "spec_no": "A194",
      "type_grade": "2HM",
      "uns_no": "K04002",
      "class_condition_temper": null,
      "size_range_dia_mm": null,
      "notes": "(6)",
      "min_temp_c": -48,
      "min_tensile_strength_mpa": null,
      "min_yield_strength_mpa": null,
      "max_temp_c": null,
      "min_temp_to_40": null,
      "values": {
        "65": null,
        "100": null,
        "125": null,
        "150": null,
        "175": null,
        "200": null,
        "225": null,
        "250": null,
        "275": null,
        "300": null,
        "325": null,
        "350": null,
        "375": null,
        "400": null,
        "425": null,
        "450": null,
        "475": null,
        "500": null,
        "525": null,
        "550": null,
        "575": null,
        "600": null,
        "625": null,
        "650": null,
        "675": null,
        "700": null,
        "725": null,
        "750": null,
        "775": null,
        "800": null,
        "825": null
      }
    },
    {
      "block": 1,
      "line_no": 14,
      "nominal_composition": "Carbon steel",
      "product_form": "Nuts",
      "spec_no": "A563",
      "type_grade": "A, hvy. hex",
      "uns_no": "K05802",
      "class_condition_temper": null,
      "size_range_dia_mm": null,
      "notes": "(5a) (5b) (7)",
      "min_temp_c": -29,
      "min_tensile_strength_mpa": null,
      "min_yield_strength_mpa": null,
      "max_temp_c": null,
      "min_temp_to_40": null,
      "values": {
        "65": null,
        "100": null,
        "125": null,
        "150": null,
        "175": null,
        "200": null,
        "225": null,
        "250": null,
        "275": null,
        "300": null,
        "325": null,
        "350": null,
        "375": null,
        "400": null,
        "425": null,
        "450": null,
        "475": null,
        "500": null,
        "525": null,
        "550": null,
        "575": null,
        "600": null,
        "625": null,
        "650": null,
        "675": null,
        "700": null,
        "725": null,
        "750": null,
        "775": null,
        "800": null,
        "825": null
      }
    },
    {
      "block": 1,
      "line_no": 15,
      "nominal_composition": "Cr–0.2Mo",
      "product_form": "Bolts",
      "spec_no": "A193",
      "type_grade": "B7M",
      "uns_no": "G41400",
      "class_condition_temper": null,
      "size_range_dia_mm": "≤100",
      "notes": null,
      "min_temp_c": -48,
      "min_tensile_strength_mpa": 689,
      "min_yield_strength_mpa": 552,
      "max_temp_c": 538,
      "min_temp_to_40": 138,
      "values": {
        "65": 138,
        "100": 138,
        "125": 138,
        "150": 138,
        "175": 138,
        "200": 138,
        "225": 138,
        "250": 138,
        "275": 138,
        "300": 138,
        "325": 138,
        "350": 138,
        "375": 138,
        "400": 138,
        "425": 138,
        "450": 115,
        "475": 92.3,
        "500": 67.3,
        "525": 41.6,
        "550": 23.5,
        "575": null,
        "600": null,
        "625": null,
        "650": null,
        "675": null,
        "700": null,
        "725": null,
        "750": null,
        "775": null,
        "800": null,
        "825": null
      }
    },
    {
      "block": 1,
      "line_no": 16,
      "nominal_composition": "Cr–0.2Mo",
      "product_form": "Bolts",
      "spec_no": "A320",
      "type_grade": "L7M",
      "uns_no": "G41400",
      "class_condition_temper": null,
      "size_range_dia_mm": "≤64",
      "notes": null,
      "min_temp_c": -73,
      "min_tensile_strength_mpa": 689,
      "min_yield_strength_mpa": 552,
      "max_temp_c": 538,
      "min_temp_to_40": 138,
      "values": {
        "65": 138,
        "100": 138,
        "125": 138,
        "150": 138,
        "175": 138,
        "200": 138,
        "225": 138,
        "250": 138,
        "275": 138,
        "300": 138,
        "325": 138,
        "350": 138,
        "375": 138,
        "400": 138,
        "425": 138,
        "450": 115,
        "475": 92.3,
        "500": 67.3,
        "525": 41.6,
        "550": 23.5,
        "575": null,
        "600": null,
        "625": null,
        "650": null,
        "675": null,
        "700": null,
        "725": null,
        "750": null,
        "775": null,
        "800": null,
        "825": null
      }
    },
    {
      "block": 1,
      "line_no": 17,
      "nominal_composition": "5Cr",
      "product_form": "Bolts",
      "spec_no": "A193",
      "type_grade": "B5",
      "uns_no": "S50100",
      "class_condition_temper": null,
      "size_range_dia_mm": "≤100",
      "notes": "(8)",
      "min_temp_c": -29,
      "min_tensile_strength_mpa": 689,
      "min_yield_strength_mpa": 552,
      "max_temp_c": 649,
      "min_temp_to_40": 138,
      "values": {
        "65": 138,
        "100": 138,
        "125": 138,
        "150": 138,
        "175": 138,
        "200": 138,
        "225": 138,
        "250": 138,
        "275": 138,
        "300": 138,
        "325": 138,
        "350": 138,
        "375": 138,
        "400": 138,
        "425": 138,
        "450": 138,
        "475": 80.6,
        "500": 61.7,
        "525": 46.4,
        "550": 34.7,
        "575": 25.5,
        "600": 17.8,
        "625": 11.4,
        "650": 6.7,
        "675": null,
        "700": null,
        "725": null,
        "750": null,
        "775": null,
        "800": null,
        "825": null
      }
    },
    {
      "block": 1,
      "line_no": 18,
      "nominal_composition": "Cr–Mo–V",
      "product_form": "Bolts",
      "spec_no": "A193",
      "type_grade": "B16",
      "uns_no": "K14072",
      "class_condition_temper": null,
      "size_range_dia_mm": ">64, ≤100",
      "notes": "(8)",
      "min_temp_c": -29,
      "min_tensile_strength_mpa": 758,
      "min_yield_strength_mpa": 655,
      "max_temp_c": 593,
      "min_temp_to_40": 152,
      "values": {
        "65": 152,
        "100": 152,
        "125": 152,
        "150": 152,
        "175": 152,
        "200": 152,
        "225": 152,
        "250": 152,
        "275": 152,
        "300": 152,
        "325": 152,
        "350": 152,
        "375": 152,
        "400": 152,
        "425": 152,
        "450": 148,
        "475": 132,
        "500": 113,
        "525": 88.3,
        "550": 59.3,
        "575": 33.0,
        "600": 15.9,
        "625": null,
        "650": null,
        "675": null,
        "700": null,
        "725": null,
        "750": null,
        "775": null,
        "800": null,
        "825": null
      }
    },
    {
      "block": 1,
      "line_no": 19,
      "nominal_composition": "Alloy steel",
      "product_form": "Bolts",
      "spec_no": "A354",
      "type_grade": "BC",
      "uns_no": "K04100",
      "class_condition_temper": null,
      "size_range_dia_mm": ">64, ≤100",
      "notes": "(8)",
      "min_temp_c": -18,
      "min_tensile_strength_mpa": 793,
      "min_yield_strength_mpa": 683,
      "max_temp_c": 343,
      "min_temp_to_40": 159,
      "values": {
        "65": 159,
        "100": 159,
        "125": 159,
        "150": 159,
        "175": 159,
        "200": 159,
        "225": 159,
        "250": 159,
        "275": 159,
        "300": 159,
        "325": 159,
        "350": 159,
        "375": null,
        "400": null,
        "425": null,
        "450": null,
        "475": null,
        "500": null,
        "525": null,
        "550": null,
        "575": null,
        "600": null,
        "625": null,
        "650": null,
        "675": null,
        "700": null,
        "725": null,
        "750": null,
        "775": null,
        "800": null,
        "825": null
      }
    },
    {
      "block": 1,
      "line_no": 20,
      "nominal_composition": "Cr–Mo",
      "product_form": "Bolts",
      "spec_no": "A193",
      "type_grade": "B7",
      "uns_no": "G41400",
      "class_condition_temper": null,
      "size_range_dia_mm": ">64, ≤100",
      "notes": "(8)",
      "min_temp_c": -40,
      "min_tensile_strength_mpa": 793,
      "min_yield_strength_mpa": 655,
      "max_temp_c": 538,
      "min_temp_to_40": 159,
      "values": {
        "65": 159,
        "100": 159,
        "125": 159,
        "150": 159,
        "175": 159,
        "200": 159,
        "225": 159,
        "250": 159,
        "275": 159,
        "300": 159,
        "325": 159,
        "350": 159,
        "375": 159,
        "400": 159,
        "425": 159,
        "450": 116,
        "475": 92.3,
        "500": 67.3,
        "525": 41.6,
        "550": 23.5,
        "575": null,
        "600": null,
        "625": null,
        "650": null,
        "675": null,
        "700": null,
        "725": null,
        "750": null,
        "775": null,
        "800": null,
        "825": null
      }
    },
    {
      "block": 1,
      "line_no": 21,
      "nominal_composition": "Ni–Cr–Mo",
      "product_form": "Bolts",
      "spec_no": "A320",
      "type_grade": "L43",
      "uns_no": "G43400",
      "class_condition_temper": null,
      "size_range_dia_mm": "≤100",
      "notes": "(8)",
      "min_temp_c": -101,
      "min_tensile_strength_mpa": 862,
      "min_yield_strength_mpa": 724,
      "max_temp_c": 371,
      "min_temp_to_40": 172,
      "values": {
        "65": 172,
        "100": 172,
        "125": 172,
        "150": 172,
        "175": 172,
        "200": 172,
        "225": 172,
        "250": 172,
        "275": 172,
        "300": 172,
        "325": 172,
        "350": 172,
        "375": 172,
        "400": null,
        "425": null,
        "450": null,
        "475": null,
        "500": null,
        "525": null,
        "550": null,
        "575": null,
        "600": null,
        "625": null,
        "650": null,
        "675": null,
        "700": null,
        "725": null,
        "750": null,
        "775": null,
        "800": null,
        "825": null
      }
    },
    {
      "block": 1,
      "line_no": 22,
      "nominal_composition": "Cr–Mo",
      "product_form": "Bolts",
      "spec_no": "A320",
      "type_grade": "L7",
      "uns_no": "G41400",
      "class_condition_temper": null,
      "size_range_dia_mm": "≤64",
      "notes": "(8)",
      "min_temp_c": -101,
      "min_tensile_strength_mpa": 862,
      "min_yield_strength_mpa": 724,
      "max_temp_c": 371,
      "min_temp_to_40": 172,
      "values": {
        "65": 172,
        "100": 172,
        "125": 172,
        "150": 172,
        "175": 172,
        "200": 172,
        "225": 172,
        "250": 172,
        "275": 172,
        "300": 172,
        "325": 172,
        "350": 172,
        "375": 172,
        "400": null,
        "425": null,
        "450": null,
        "475": null,
        "500": null,
        "525": null,
        "550": null,
        "575": null,
        "600": null,
        "625": null,
        "650": null,
        "675": null,
        "700": null,
        "725": null,
        "750": null,
        "775": null,
        "800": null,
        "825": null
      }
    },
    {
      "block": 1,
      "line_no": 23,
      "nominal_composition": "Cr–Mo",
      "product_form": "Bolts",
      "spec_no": "A320",
      "type_grade": "L7A",
      "uns_no": "G40370",
      "class_condition_temper": null,
      "size_range_dia_mm": "≤64",
      "notes": "(8)",
      "min_temp_c": -101,
      "min_tensile_strength_mpa": 862,
      "min_yield_strength_mpa": 724,
      "max_temp_c": 343,
      "min_temp_to_40": 172,
      "values": {
        "65": 172,
        "100": 172,
        "125": 172,
        "150": 172,
        "175": 172,
        "200": 172,
        "225": 172,
        "250": 172,
        "275": 172,
        "300": 172,
        "325": 172,
        "350": 172,
        "375": null,
        "400": null,
        "425": null,
        "450": null,
        "475": null,
        "500": null,
        "525": null,
        "550": null,
        "575": null,
        "600": null,
        "625": null,
        "650": null,
        "675": null,
        "700": null,
        "725": null,
        "750": null,
        "775": null,
        "800": null,
        "825": null
      }
    },
    {
      "block": 1,
      "line_no": 24,
      "nominal_composition": "Cr–Mo",
      "product_form": "Bolts",
      "spec_no": "A320",
      "type_grade": "L7B",
      "uns_no": "G41370",
      "class_condition_temper": null,
      "size_range_dia_mm": "≤64",
      "notes": "(8)",
      "min_temp_c": -101,
      "min_tensile_strength_mpa": 862,
      "min_yield_strength_mpa": 724,
      "max_temp_c": 343,
      "min_temp_to_40": 172,
      "values": {
        "65": 172,
        "100": 172,
        "125": 172,
        "150": 172,
        "175": 172,
        "200": 172,
        "225": 172,
        "250": 172,
        "275": 172,
        "300": 172,
        "325": 172,
        "350": 172,
        "375": null,
        "400": null,
        "425": null,
        "450": null,
        "475": null,
        "500": null,
        "525": null,
        "550": null,
        "575": null,
        "600": null,
        "625": null,
        "650": null,
        "675": null,
        "700": null,
        "725": null,
        "750": null,
        "775": null,
        "800": null,
        "825": null
      }
    },
    {
      "block": 1,
      "line_no": 25,
      "nominal_composition": "Cr–Mo",
      "product_form": "Bolts",
      "spec_no": "A320",
      "type_grade": "L7C",
      "uns_no": "G87400",
      "class_condition_temper": null,
      "size_range_dia_mm": "≤64",
      "notes": "(8)",
      "min_temp_c": -101,
      "min_tensile_strength_mpa": 862,
      "min_yield_strength_mpa": 724,
      "max_temp_c": 343,
      "min_temp_to_40": 172,
      "values": {
        "65": 172,
        "100": 172,
        "125": 172,
        "150": 172,
        "175": 172,
        "200": 172,
        "225": 172,
        "250": 172,
        "275": 172,
        "300": 172,
        "325": 172,
        "350": 172,
        "375": null,
        "400": null,
        "425": null,
        "450": null,
        "475": null,
        "500": null,
        "525": null,
        "550": null,
        "575": null,
        "600": null,
        "625": null,
        "650": null,
        "675": null,
        "700": null,
        "725": null,
        "750": null,
        "775": null,
        "800": null,
        "825": null
      }
    },
    {
      "block": 1,
      "line_no": 26,
      "nominal_composition": "Cr–Mo",
      "product_form": "Bolts",
      "spec_no": "A193",
      "type_grade": "B7",
      "uns_no": "G41400",
      "class_condition_temper": null,
      "size_range_dia_mm": "≤64",
      "notes": null,
      "min_temp_c": -48,
      "min_tensile_strength_mpa": 862,
      "min_yield_strength_mpa": 724,
      "max_temp_c": 538,
      "min_temp_to_40": 172,
      "values": {
        "65": 172,
        "100": 172,
        "125": 172,
        "150": 172,
        "175": 172,
        "200": 172,
        "225": 172,
        "250": 172,
        "275": 172,
        "300": 172,
        "325": 172,
        "350": 172,
        "375": 172,
        "400": 172,
        "425": 172,
        "450": 121,
        "475": 93.4,
        "500": 67.3,
        "525": 41.6,
        "550": 23.5,
        "575": null,
        "600": null,
        "625": null,
        "650": null,
        "675": null,
        "700": null,
        "725": null,
        "750": null,
        "775": null,
        "800": null,
        "825": null
      }
    },
    {
      "block": 1,
      "line_no": 27,
      "nominal_composition": "Cr–Mo–V",
      "product_form": "Bolts",
      "spec_no": "A193",
      "type_grade": "B16",
      "uns_no": "K14072",
      "class_condition_temper": null,
      "size_range_dia_mm": "≤64",
      "notes": "(8)",
      "min_temp_c": -29,
      "min_tensile_strength_mpa": 862,
      "min_yield_strength_mpa": 724,
      "max_temp_c": 593,
      "min_temp_to_40": 172,
      "values": {
        "65": 172,
        "100": 172,
        "125": 172,
        "150": 172,
        "175": 172,
        "200": 172,
        "225": 172,
        "250": 172,
        "275": 172,
        "300": 172,
        "325": 172,
        "350": 172,
        "375": 172,
        "400": 172,
        "425": 172,
        "450": 166,
        "475": 146,
        "500": 121,
        "525": 90.1,
        "550": 59.3,
        "575": 33.0,
        "600": 15.9,
        "625": null,
        "650": null,
        "675": null,
        "700": null,
        "725": null,
        "750": null,
        "775": null,
        "800": null,
        "825": null
      }
    },
    {
      "block": 1,
      "line_no": 28,
      "nominal_composition": "Alloy steel",
      "product_form": "Bolts",
      "spec_no": "A354",
      "type_grade": "BC",
      "uns_no": "K04100",
      "class_condition_temper": null,
      "size_range_dia_mm": "≤64",
      "notes": "(8)",
      "min_temp_c": -18,
      "min_tensile_strength_mpa": 862,
      "min_yield_strength_mpa": 752,
      "max_temp_c": 343,
      "min_temp_to_40": 172,
      "values": {
        "65": 172,
        "100": 172,
        "125": 172,
        "150": 172,
        "175": 172,
        "200": 172,
        "225": 172,
        "250": 172,
        "275": 172,
        "300": 172,
        "325": 172,
        "350": 172,
        "375": null,
        "400": null,
        "425": null,
        "450": null,
        "475": null,
        "500": null,
        "525": null,
        "550": null,
        "575": null,
        "600": null,
        "625": null,
        "650": null,
        "675": null,
        "700": null,
        "725": null,
        "750": null,
        "775": null,
        "800": null,
        "825": null
      }
    },
    {
      "block": 1,
      "line_no": 29,
      "nominal_composition": "Alloy steel",
      "product_form": "Bolts",
      "spec_no": "A354",
      "type_grade": "BD",
      "uns_no": "K04100",
      "class_condition_temper": null,
      "size_range_dia_mm": "≤100",
      "notes": "(8)",
      "min_temp_c": -29,
      "min_tensile_strength_mpa": 1034,
      "min_yield_strength_mpa": 896,
      "max_temp_c": 343,
      "min_temp_to_40": 207,
      "values": {
        "65": 207,
        "100": 207,
        "125": 207,
        "150": 207,
        "175": 207,
        "200": 207,
        "225": 207,
        "250": 207,
        "275": 207,
        "300": 207,
        "325": 207,
        "350": 207,
        "375": null,
        "400": null,
        "425": null,
        "450": null,
        "475": null,
        "500": null,
        "525": null,
        "550": null,
        "575": null,
        "600": null,
        "625": null,
        "650": null,
        "675": null,
        "700": null,
        "725": null,
        "750": null,
        "775": null,
        "800": null,
        "825": null
      }
    },
    {
      "block": 1,
      "line_no": 30,
      "nominal_composition": "5Cr",
      "product_form": "Nuts",
      "spec_no": "A194",
      "type_grade": 3,
      "uns_no": "S50100",
      "class_condition_temper": null,
      "size_range_dia_mm": null,
      "notes": "(6)",
      "min_temp_c": -29,
      "min_tensile_strength_mpa": null,
      "min_yield_strength_mpa": null,
      "max_temp_c": null,
      "min_temp_to_40": null,
      "values": {
        "65": null,
        "100": null,
        "125": null,
        "150": null,
        "175": null,
        "200": null,
        "225": null,
        "250": null,
        "275": null,
        "300": null,
        "325": null,
        "350": null,
        "375": null,
        "400": null,
        "425": null,
        "450": null,
        "475": null,
        "500": null,
        "525": null,
        "550": null,
        "575": null,
        "600": null,
        "625": null,
        "650": null,
        "675": null,
        "700": null,
        "725": null,
        "750": null,
        "775": null,
        "800": null,
        "825": null
      }
    },
    {
      "block": 1,
      "line_no": 31,
      "nominal_composition": "Cr–Mo",
      "product_form": "Nuts",
      "spec_no": "A194",
      "type_grade": 7,
      "uns_no": "G41400",
      "class_condition_temper": null,
      "size_range_dia_mm": null,
      "notes": "(6)",
      "min_temp_c": -48,
      "min_tensile_strength_mpa": null,
      "min_yield_strength_mpa": null,
      "max_temp_c": null,
      "min_temp_to_40": null,
      "values": {
        "65": null,
        "100": null,
        "125": null,
        "150": null,
        "175": null,
        "200": null,
        "225": null,
        "250": null,
        "275": null,
        "300": null,
        "325": null,
        "350": null,
        "375": null,
        "400": null,
        "425": null,
        "450": null,
        "475": null,
        "500": null,
        "525": null,
        "550": null,
        "575": null,
        "600": null,
        "625": null,
        "650": null,
        "675": null,
        "700": null,
        "725": null,
        "750": null,
        "775": null,
        "800": null,
        "825": null
      }
    },
    {
      "block": 1,
      "line_no": 32,
      "nominal_composition": "Cr–Mo",
      "product_form": "Nuts",
      "spec_no": "A194",
      "type_grade": "7L",
      "uns_no": "G41400",
      "class_condition_temper": null,
      "size_range_dia_mm": null,
      "notes": "(6)",
      "min_temp_c": -101,
      "min_tensile_strength_mpa": null,
      "min_yield_strength_mpa": null,
      "max_temp_c": null,
      "min_temp_to_40": null,
      "values": {
        "65": null,
        "100": null,
        "125": null,
        "150": null,
        "175": null,
        "200": null,
        "225": null,
        "250": null,
        "275": null,
        "300": null,
        "325": null,
        "350": null,
        "375": null,
        "400": null,
        "425": null,
        "450": null,
        "475": null,
        "500": null,
        "525": null,
        "550": null,
        "575": null,
        "600": null,
        "625": null,
        "650": null,
        "675": null,
        "700": null,
        "725": null,
        "750": null,
        "775": null,
        "800": null,
        "825": null
      }
    },
    {
      "block": 1,
      "line_no": 33,
      "nominal_composition": "Cr–Mo",
      "product_form": "Nuts",
      "spec_no": "A194",
      "type_grade": "7M",
      "uns_no": "G41400",
      "class_condition_temper": null,
      "size_range_dia_mm": null,
      "notes": "(6)",
      "min_temp_c": -48,
      "min_tensile_strength_mpa": null,
      "min_yield_strength_mpa": null,
      "max_temp_c": null,
      "min_temp_to_40": null,
      "values": {
        "65": null,
        "100": null,
        "125": null,
        "150": null,
        "175": null,
        "200": null,
        "225": null,
        "250": null,
        "275": null,
        "300": null,
        "325": null,
        "350": null,
        "375": null,
        "400": null,
        "425": null,
        "450": null,
        "475": null,
        "500": null,
        "525": null,
        "550": null,
        "575": null,
        "600": null,
        "625": null,
        "650": null,
        "675": null,
        "700": null,
        "725": null,
        "750": null,
        "775": null,
        "800": null,
        "825": null
      }
    },
    {
      "block": 1,
      "line_no": 34,
      "nominal_composition": "Cr–Mo",
      "product_form": "Nuts",
      "spec_no": "A194",
      "type_grade": "7ML",
      "uns_no": "G41400",
      "class_condition_temper": null,
      "size_range_dia_mm": null,
      "notes": "(6)",
      "min_temp_c": -73,
      "min_tensile_strength_mpa": null,
      "min_yield_strength_mpa": null,
      "max_temp_c": null,
      "min_temp_to_40": null,
      "values": {
        "65": null,
        "100": null,
        "125": null,
        "150": null,
        "175": null,
        "200": null,
        "225": null,
        "250": null,
        "275": null,
        "300": null,
        "325": null,
        "350": null,
        "375": null,
        "400": null,
        "425": null,
        "450": null,
        "475": null,
        "500": null,
        "525": null,
        "550": null,
        "575": null,
        "600": null,
        "625": null,
        "650": null,
        "675": null,
        "700": null,
        "725": null,
        "750": null,
        "775": null,
        "800": null,
        "825": null
      }
    },
    {
      "block": 1,
      "line_no": 35,
      "nominal_composition": "16Cr–12Ni–2Mo",
      "product_form": "Bolts",
      "spec_no": "A193",
      "type_grade": "B8M",
      "uns_no": "S31600",
