Repository: danivelas0/asme-pcc

File: resources/ASME B31/ASME B31.3/APPEX/appendix_a/table_a_4c.json (part 1 of 4)
{
  "source": {
    "code": "ASME B31.3",
    "edition": "2024",
    "title": "Process Piping - ASME Code for Pressure Piping, B31",
    "extracted_from": "ASME B31.3 2024 Process Piping.pdf",
    "note": "Technical content only. Publisher front/back matter, running heads, printed folios and edition change markers are omitted. Values are as printed; the ASME ellipsis (no value / not permitted) is represented as null."
  },
  "appendix": "A",
  "table_id": "Table A-4C",
  "title": "Design Stress Values for Bolting Materials — U.S. Customary Units",
  "caption": "Numbers in Parentheses Refer to Notes for Tables A-4 and A-4C; Specifications Are ASTM",
  "pdf_pages": [
    421,
    430
  ],
  "companion_table": "Table A-4",
  "row_count": 142,
  "legend": [
    "Design Stress Values for Bolting Materials — U.S. Customary Units (Cont'd)"
  ],
  "columns_identification": [
    "Nominal Composition",
    "Product Form",
    "Spec. No.",
    "Type/ Grade",
    "UNS No.",
    "Class/ Condition/ Temper",
    "Size Range, Dia., in.",
    "Notes",
    "Min. Temp., °F (3)",
    "Min. Tensile Strength, ksi",
    "Min. Yield Strength, ksi",
    "Max. Temp., °F",
    "Min. Temp. to 100"
  ],
  "columns_values": [
    "200",
    "300",
    "400",
    "500",
    "600",
    "650",
    "700",
    "750",
    "800",
    "850",
    "900",
    "950",
    "1,000",
    "1,050",
    "1,100",
    "1,150",
    "1,200",
    "1,250",
    "1,300",
    "1,350",
    "1,400",
    "1,450",
    "1,500"
  ],
  "value_axis": "Design Stress, ksi, at Metal Temperature, °F [Notes (1), (2)]",
  "column_groups": [
    "Design Stress, ksi, at Metal Temperature, °F [Notes (1), (2)]"
  ],
  "rows": [
    {
      "block": 1,
      "line_no": 1,
      "nominal_composition": null,
      "product_form": "Bolts",
      "spec_no": "A675",
      "type_grade": 45,
      "uns_no": "D40450",
      "class_condition_temper": null,
      "size_range_dia_in": null,
      "notes": "(5a) (5b)",
      "min_temp_f": -20,
      "min_tensile_strength_ksi": 45,
      "min_yield_strength_ksi": 22.5,
      "max_temp_f": 950,
      "min_temp_to_100": 11.3,
      "values": {
        "200": 11.3,
        "300": 11.3,
        "400": 11.3,
        "500": 11.3,
        "600": 11.3,
        "650": 11.1,
        "700": 10.7,
        "750": 10.4,
        "800": 9.2,
        "850": 7.9,
        "900": 5.9,
        "950": 4.0,
        "1,000": null,
        "1,050": null,
        "1,100": null,
        "1,150": null,
        "1,200": null,
        "1,250": null,
        "1,300": null,
        "1,350": null,
        "1,400": null,
        "1,450": null,
        "1,500": null
      }
    },
    {
      "block": 1,
      "line_no": 2,
      "nominal_composition": null,
      "product_form": "Bolts",
      "spec_no": "A675",
      "type_grade": 50,
      "uns_no": "D40500",
      "class_condition_temper": null,
      "size_range_dia_in": null,
      "notes": "(5a) (5b)",
      "min_temp_f": -20,
      "min_tensile_strength_ksi": 50,
      "min_yield_strength_ksi": 25,
      "max_temp_f": 950,
      "min_temp_to_100": 12.5,
      "values": {
        "200": 12.5,
        "300": 12.5,
        "400": 12.5,
        "500": 12.5,
        "600": 12.5,
        "650": 12.4,
        "700": 11.9,
        "750": 10.7,
        "800": 9.2,
        "850": 7.9,
        "900": 5.9,
        "950": 4.0,
        "1,000": null,
        "1,050": null,
        "1,100": null,
        "1,150": null,
        "1,200": null,
        "1,250": null,
        "1,300": null,
        "1,350": null,
        "1,400": null,
        "1,450": null,
        "1,500": null
      }
    },
    {
      "block": 1,
      "line_no": 3,
      "nominal_composition": null,
      "product_form": "Bolts",
      "spec_no": "A675",
      "type_grade": 55,
      "uns_no": "D40550",
      "class_condition_temper": null,
      "size_range_dia_in": null,
      "notes": "(5a) (5b)",
      "min_temp_f": -20,
      "min_tensile_strength_ksi": 55,
      "min_yield_strength_ksi": 27.5,
      "max_temp_f": 950,
      "min_temp_to_100": 13.8,
      "values": {
        "200": 13.8,
        "300": 13.8,
        "400": 13.8,
        "500": 13.8,
        "600": 13.8,
        "650": 13.6,
        "700": 13.1,
        "750": 12.7,
        "800": 10.8,
        "850": 8.7,
        "900": 5.9,
        "950": 4.0,
        "1,000": null,
        "1,050": null,
        "1,100": null,
        "1,150": null,
        "1,200": null,
        "1,250": null,
        "1,300": null,
        "1,350": null,
        "1,400": null,
        "1,450": null,
        "1,500": null
      }
    },
    {
      "block": 1,
      "line_no": 4,
      "nominal_composition": null,
      "product_form": "Bolts",
      "spec_no": "A307",
      "type_grade": "B",
      "uns_no": null,
      "class_condition_temper": null,
      "size_range_dia_in": null,
      "notes": "(5a) (5b)",
      "min_temp_f": -20,
      "min_tensile_strength_ksi": 60,
      "min_yield_strength_ksi": null,
      "max_temp_f": 500,
      "min_temp_to_100": 15.0,
      "values": {
        "200": 15.0,
        "300": 15.0,
        "400": 15.0,
        "500": 15.0,
        "600": null,
        "650": null,
        "700": null,
        "750": null,
        "800": null,
        "850": null,
        "900": null,
        "950": null,
        "1,000": null,
        "1,050": null,
        "1,100": null,
        "1,150": null,
        "1,200": null,
        "1,250": null,
        "1,300": null,
        "1,350": null,
        "1,400": null,
        "1,450": null,
        "1,500": null
      }
    },
    {
      "block": 1,
      "line_no": 5,
      "nominal_composition": null,
      "product_form": "Bolts",
      "spec_no": "A675",
      "type_grade": 60,
      "uns_no": "D40600",
      "class_condition_temper": null,
      "size_range_dia_in": null,
      "notes": "(5a) (5b)",
      "min_temp_f": -20,
      "min_tensile_strength_ksi": 60,
      "min_yield_strength_ksi": 30,
      "max_temp_f": 950,
      "min_temp_to_100": 15.0,
      "values": {
        "200": 15.0,
        "300": 15.0,
        "400": 15.0,
        "500": 15.0,
        "600": 15.0,
        "650": 14.8,
        "700": 14.3,
        "750": 13.8,
        "800": 11.4,
        "850": 8.7,
        "900": 5.9,
        "950": 4.0,
        "1,000": null,
        "1,050": null,
        "1,100": null,
        "1,150": null,
        "1,200": null,
        "1,250": null,
        "1,300": null,
        "1,350": null,
        "1,400": null,
        "1,450": null,
        "1,500": null
      }
    },
    {
      "block": 1,
      "line_no": 6,
      "nominal_composition": null,
      "product_form": "Bolts",
      "spec_no": "A675",
      "type_grade": 65,
      "uns_no": "D40650",
      "class_condition_temper": null,
      "size_range_dia_in": null,
      "notes": "(5b)",
      "min_temp_f": -20,
      "min_tensile_strength_ksi": 65,
      "min_yield_strength_ksi": 32.5,
      "max_temp_f": 950,
      "min_temp_to_100": 16.3,
      "values": {
        "200": 16.3,
        "300": 16.3,
        "400": 16.3,
        "500": 16.3,
        "600": 16.3,
        "650": 16.1,
        "700": 15.5,
        "750": 13.9,
        "800": 11.4,
        "850": 9.0,
        "900": 6.3,
        "950": 4.0,
        "1,000": null,
        "1,050": null,
        "1,100": null,
        "1,150": null,
        "1,200": null,
        "1,250": null,
        "1,300": null,
        "1,350": null,
        "1,400": null,
        "1,450": null,
        "1,500": null
      }
    },
    {
      "block": 1,
      "line_no": 7,
      "nominal_composition": null,
      "product_form": "Bolts",
      "spec_no": "A675",
      "type_grade": 70,
      "uns_no": "D40700",
      "class_condition_temper": null,
      "size_range_dia_in": null,
      "notes": "(5b)",
      "min_temp_f": -20,
      "min_tensile_strength_ksi": 70,
      "min_yield_strength_ksi": 35,
      "max_temp_f": 950,
      "min_temp_to_100": 17.5,
      "values": {
        "200": 17.5,
        "300": 17.5,
        "400": 17.5,
        "500": 17.5,
        "600": 17.5,
        "650": 17.3,
        "700": 16.7,
        "750": 14.8,
        "800": 12.0,
        "850": 9.3,
        "900": 6.7,
        "950": 4.0,
        "1,000": null,
        "1,050": null,
        "1,100": null,
        "1,150": null,
        "1,200": null,
        "1,250": null,
        "1,300": null,
        "1,350": null,
        "1,400": null,
        "1,450": null,
        "1,500": null
      }
    },
    {
      "block": 1,
      "line_no": 8,
      "nominal_composition": null,
      "product_form": "Bolts",
      "spec_no": "A675",
      "type_grade": 80,
      "uns_no": "D40800",
      "class_condition_temper": null,
      "size_range_dia_in": null,
      "notes": "(5b)",
      "min_temp_f": -20,
      "min_tensile_strength_ksi": 80,
      "min_yield_strength_ksi": 40,
      "max_temp_f": 700,
      "min_temp_to_100": 20.0,
      "values": {
        "200": 20.0,
        "300": 20.0,
        "400": 20.0,
        "500": 20.0,
        "600": 20.0,
        "650": 19.8,
        "700": 19.1,
        "750": null,
        "800": null,
        "850": null,
        "900": null,
        "950": null,
        "1,000": null,
        "1,050": null,
        "1,100": null,
        "1,150": null,
        "1,200": null,
        "1,250": null,
        "1,300": null,
        "1,350": null,
        "1,400": null,
        "1,450": null,
        "1,500": null
      }
    },
    {
      "block": 1,
      "line_no": 9,
      "nominal_composition": null,
      "product_form": "Bolts",
      "spec_no": "F3125",
      "type_grade": "A325",
      "uns_no": "K02706",
      "class_condition_temper": null,
      "size_range_dia_in": null,
      "notes": "(5b)",
      "min_temp_f": -20,
      "min_tensile_strength_ksi": 120,
      "min_yield_strength_ksi": 92,
      "max_temp_f": 700,
      "min_temp_to_100": 23.0,
      "values": {
        "200": 23.0,
        "300": 23.0,
        "400": 23.0,
        "500": 23.0,
        "600": 23.0,
        "650": 23.0,
        "700": 23.0,
        "750": null,
        "800": null,
        "850": null,
        "900": null,
        "950": null,
        "1,000": null,
        "1,050": null,
        "1,100": null,
        "1,150": null,
        "1,200": null,
        "1,250": null,
        "1,300": null,
        "1,350": null,
        "1,400": null,
        "1,450": null,
        "1,500": null
      }
    },
    {
      "block": 1,
      "line_no": 10,
      "nominal_composition": null,
      "product_form": "Nuts",
      "spec_no": "A194",
      "type_grade": 1,
      "uns_no": "K01503",
      "class_condition_temper": null,
      "size_range_dia_in": null,
      "notes": "(6)",
      "min_temp_f": -20,
      "min_tensile_strength_ksi": null,
      "min_yield_strength_ksi": null,
      "max_temp_f": null,
      "min_temp_to_100": null,
      "values": {
        "200": null,
        "300": null,
        "400": null,
        "500": null,
        "600": null,
        "650": null,
        "700": null,
        "750": null,
        "800": null,
        "850": null,
        "900": null,
        "950": null,
        "1,000": null,
        "1,050": null,
        "1,100": null,
        "1,150": null,
        "1,200": null,
        "1,250": null,
        "1,300": null,
        "1,350": null,
        "1,400": null,
        "1,450": null,
        "1,500": null
      }
    },
    {
      "block": 1,
      "line_no": 11,
      "nominal_composition": null,
      "product_form": "Nuts",
      "spec_no": "A194",
      "type_grade": 2,
      "uns_no": "K04002",
      "class_condition_temper": null,
      "size_range_dia_in": null,
      "notes": "(6)",
      "min_temp_f": -55,
      "min_tensile_strength_ksi": null,
      "min_yield_strength_ksi": null,
      "max_temp_f": null,
      "min_temp_to_100": null,
      "values": {
        "200": null,
        "300": null,
        "400": null,
        "500": null,
        "600": null,
        "650": null,
        "700": null,
        "750": null,
        "800": null,
        "850": null,
        "900": null,
        "950": null,
        "1,000": null,
        "1,050": null,
        "1,100": null,
        "1,150": null,
        "1,200": null,
        "1,250": null,
        "1,300": null,
        "1,350": null,
        "1,400": null,
        "1,450": null,
        "1,500": null
      }
    },
    {
      "block": 1,
      "line_no": 12,
      "nominal_composition": null,
      "product_form": "Nuts",
      "spec_no": "A194",
      "type_grade": "2H",
      "uns_no": "K04002",
      "class_condition_temper": null,
      "size_range_dia_in": null,
      "notes": "(6)",
      "min_temp_f": -55,
      "min_tensile_strength_ksi": null,
      "min_yield_strength_ksi": null,
      "max_temp_f": null,
      "min_temp_to_100": null,
      "values": {
        "200": null,
        "300": null,
        "400": null,
        "500": null,
        "600": null,
        "650": null,
        "700": null,
        "750": null,
        "800": null,
        "850": null,
        "900": null,
        "950": null,
        "1,000": null,
        "1,050": null,
        "1,100": null,
        "1,150": null,
        "1,200": null,
        "1,250": null,
        "1,300": null,
        "1,350": null,
        "1,400": null,
        "1,450": null,
        "1,500": null
      }
    },
    {
      "block": 1,
      "line_no": 13,
      "nominal_composition": null,
      "product_form": "Nuts",
      "spec_no": "A194",
      "type_grade": "2HM",
      "uns_no": "K04002",
      "class_condition_temper": null,
      "size_range_dia_in": null,
      "notes": "(6)",
      "min_temp_f": -55,
      "min_tensile_strength_ksi": null,
      "min_yield_strength_ksi": null,
      "max_temp_f": null,
      "min_temp_to_100": null,
      "values": {
        "200": null,
        "300": null,
        "400": null,
        "500": null,
        "600": null,
        "650": null,
        "700": null,
        "750": null,
        "800": null,
        "850": null,
        "900": null,
        "950": null,
        "1,000": null,
        "1,050": null,
        "1,100": null,
        "1,150": null,
        "1,200": null,
        "1,250": null,
        "1,300": null,
        "1,350": null,
        "1,400": null,
        "1,450": null,
        "1,500": null
      }
    },
    {
      "block": 1,
      "line_no": 14,
      "nominal_composition": "… Alloy Steel",
      "product_form": "Nuts, hvy. hex",
      "spec_no": "A563",
      "type_grade": "A",
      "uns_no": "K05802",
      "class_condition_temper": null,
      "size_range_dia_in": null,
      "notes": "(5a) (5b) (7)",
      "min_temp_f": -20,
      "min_tensile_strength_ksi": null,
      "min_yield_strength_ksi": null,
      "max_temp_f": null,
      "min_temp_to_100": null,
      "values": {
        "200": null,
        "300": null,
        "400": null,
        "500": null,
        "600": null,
        "650": null,
        "700": null,
        "750": null,
        "800": null,
        "850": null,
        "900": null,
        "950": null,
        "1,000": null,
        "1,050": null,
        "1,100": null,
        "1,150": null,
        "1,200": null,
        "1,250": null,
        "1,300": null,
        "1,350": null,
        "1,400": null,
        "1,450": null,
        "1,500": "… Alloy Steel"
      }
    },
    {
      "block": 1,
      "line_no": 15,
      "nominal_composition": "Cr–1∕5Mo",
      "product_form": "Bolts",
      "spec_no": "A193",
      "type_grade": "B7M",
      "uns_no": "G41400",
      "class_condition_temper": null,
      "size_range_dia_in": "≤4",
      "notes": null,
      "min_temp_f": -55,
      "min_tensile_strength_ksi": 100,
      "min_yield_strength_ksi": 80,
      "max_temp_f": 1050,
      "min_temp_to_100": 20.0,
      "values": {
        "200": 20.0,
        "300": 20.0,
        "400": 20.0,
        "500": 20.0,
        "600": 20.0,
        "650": 20.0,
        "700": 20.0,
        "750": 20.0,
        "800": 18.5,
        "850": 16.3,
        "900": 12.5,
        "950": 8.5,
        "1,000": 4.5,
        "1,050": 2.4,
        "1,100": null,
        "1,150": null,
        "1,200": null,
        "1,250": null,
        "1,300": null,
        "1,350": null,
        "1,400": null,
        "1,450": null,
        "1,500": null
      }
    },
    {
      "block": 1,
      "line_no": 16,
      "nominal_composition": "Cr–1∕5Mo",
      "product_form": "Bolts",
      "spec_no": "A320",
      "type_grade": "L7M",
      "uns_no": "G41400",
      "class_condition_temper": null,
      "size_range_dia_in": "≤21∕2",
      "notes": null,
      "min_temp_f": -100,
      "min_tensile_strength_ksi": 100,
      "min_yield_strength_ksi": 80,
      "max_temp_f": 1050,
      "min_temp_to_100": 20.0,
      "values": {
        "200": 20.0,
        "300": 20.0,
        "400": 20.0,
        "500": 20.0,
        "600": 20.0,
        "650": 20.0,
        "700": 20.0,
        "750": 20.0,
        "800": 18.5,
        "850": 16.3,
        "900": 12.5,
        "950": 8.5,
        "1,000": 4.5,
        "1,050": 2.4,
        "1,100": null,
        "1,150": null,
        "1,200": null,
        "1,250": null,
        "1,300": null,
        "1,350": null,
        "1,400": null,
        "1,450": null,
        "1,500": null
      }
    },
    {
      "block": 1,
      "line_no": 17,
      "nominal_composition": "5Cr",
      "product_form": "Bolts",
      "spec_no": "A193",
      "type_grade": "B5",
      "uns_no": "S50100",
      "class_condition_temper": null,
      "size_range_dia_in": "≤4",
      "notes": "(8)",
      "min_temp_f": -20,
      "min_tensile_strength_ksi": 100,
      "min_yield_strength_ksi": 80,
      "max_temp_f": 1250,
      "min_temp_to_100": 20.0,
      "values": {
        "200": 20.0,
        "300": 20.0,
        "400": 20.0,
        "500": 20.0,
        "600": 20.0,
        "650": 20.0,
        "700": 20.0,
        "750": 20.0,
        "800": 20.0,
        "850": 14.3,
        "900": 10.9,
        "950": 8.0,
        "1,000": 5.8,
        "1,050": 4.2,
        "1,100": 2.9,
        "1,150": 1.8,
        "1,200": 1.0,
        "1,250": 0.6,
        "1,300": null,
        "1,350": null,
        "1,400": null,
        "1,450": null,
        "1,500": null
      }
    },
    {
      "block": 1,
      "line_no": 18,
      "nominal_composition": "Cr–Mo–V",
      "product_form": "Bolts",
      "spec_no": "A193",
      "type_grade": "B16",
      "uns_no": "K14072",
      "class_condition_temper": null,
      "size_range_dia_in": ">21∕2, ≤4",
      "notes": "(8)",
      "min_temp_f": -20,
      "min_tensile_strength_ksi": 110,
      "min_yield_strength_ksi": 95,
      "max_temp_f": 1150,
      "min_temp_to_100": 22.0,
      "values": {
        "200": 22.0,
        "300": 22.0,
        "400": 22.0,
        "500": 22.0,
        "600": 22.0,
        "650": 22.0,
        "700": 22.0,
        "750": 22.0,
        "800": 22.0,
        "850": 21.0,
        "900": 18.5,
        "950": 15.3,
        "1,000": 11.0,
        "1,050": 6.3,
        "1,100": 2.8,
        "1,150": 1.2,
        "1,200": null,
        "1,250": null,
        "1,300": null,
        "1,350": null,
        "1,400": null,
        "1,450": null,
        "1,500": null
      }
    },
    {
      "block": 1,
      "line_no": 19,
      "nominal_composition": "Alloy steel",
      "product_form": "Bolts",
      "spec_no": "A354",
      "type_grade": "BC",
      "uns_no": "K04100",
      "class_condition_temper": null,
      "size_range_dia_in": ">21∕2, ≤4",
      "notes": "(8)",
      "min_temp_f": 0,
      "min_tensile_strength_ksi": 115,
      "min_yield_strength_ksi": 99,
      "max_temp_f": 650,
      "min_temp_to_100": 23.0,
      "values": {
        "200": 23.0,
        "300": 23.0,
        "400": 23.0,
        "500": 23.0,
        "600": 23.0,
        "650": 23.0,
        "700": null,
        "750": null,
        "800": null,
        "850": null,
        "900": null,
        "950": null,
        "1,000": null,
        "1,050": null,
        "1,100": null,
        "1,150": null,
        "1,200": null,
        "1,250": null,
        "1,300": null,
        "1,350": null,
        "1,400": null,
        "1,450": null,
        "1,500": null
      }
    },
    {
      "block": 1,
      "line_no": 20,
      "nominal_composition": "Cr–Mo",
      "product_form": "Bolts",
      "spec_no": "A193",
      "type_grade": "B7",
      "uns_no": "G41400",
      "class_condition_temper": null,
      "size_range_dia_in": ">21∕2, ≤4",
      "notes": "(8)",
      "min_temp_f": -40,
      "min_tensile_strength_ksi": 115,
      "min_yield_strength_ksi": 95,
      "max_temp_f": 1050,
      "min_temp_to_100": 23.0,
      "values": {
        "200": 23.0,
        "300": 23.0,
        "400": 23.0,
        "500": 23.0,
        "600": 23.0,
        "650": 23.0,
        "700": 23.0,
        "750": 23.0,
        "800": 20.0,
        "850": 16.3,
        "900": 12.5,
        "950": 8.5,
        "1,000": 4.5,
        "1,050": 2.4,
        "1,100": null,
        "1,150": null,
        "1,200": null,
        "1,250": null,
        "1,300": null,
        "1,350": null,
        "1,400": null,
        "1,450": null,
        "1,500": null
      }
    },
    {
      "block": 1,
      "line_no": 21,
      "nominal_composition": "Ni–Cr–Mo",
      "product_form": "Bolts",
      "spec_no": "A320",
      "type_grade": "L43",
      "uns_no": "G43400",
      "class_condition_temper": null,
      "size_range_dia_in": "≤4",
      "notes": "(8)",
      "min_temp_f": -150,
      "min_tensile_strength_ksi": 125,
      "min_yield_strength_ksi": 105,
      "max_temp_f": 750,
      "min_temp_to_100": 25.0,
      "values": {
        "200": 25.0,
        "300": 25.0,
        "400": 25.0,
        "500": 25.0,
        "600": 25.0,
        "650": 25.0,
        "700": 25.0,
        "750": 25.0,
        "800": null,
        "850": null,
        "900": null,
        "950": null,
        "1,000": null,
        "1,050": null,
        "1,100": null,
        "1,150": null,
        "1,200": null,
        "1,250": null,
        "1,300": null,
        "1,350": null,
        "1,400": null,
        "1,450": null,
        "1,500": null
      }
    },
    {
      "block": 1,
      "line_no": 22,
      "nominal_composition": "Cr–Mo",
      "product_form": "Bolts",
      "spec_no": "A320",
      "type_grade": "L7",
      "uns_no": "G41400",
      "class_condition_temper": null,
      "size_range_dia_in": "≤21∕2",
      "notes": "(8)",
      "min_temp_f": -150,
      "min_tensile_strength_ksi": 125,
      "min_yield_strength_ksi": 105,
      "max_temp_f": 750,
      "min_temp_to_100": 25.0,
      "values": {
        "200": 25.0,
        "300": 25.0,
        "400": 25.0,
        "500": 25.0,
        "600": 25.0,
        "650": 25.0,
        "700": 25.0,
        "750": 25.0,
        "800": null,
        "850": null,
        "900": null,
        "950": null,
        "1,000": null,
        "1,050": null,
        "1,100": null,
        "1,150": null,
        "1,200": null,
        "1,250": null,
        "1,300": null,
        "1,350": null,
        "1,400": null,
        "1,450": null,
        "1,500": null
      }
    },
    {
      "block": 1,
      "line_no": 23,
      "nominal_composition": "Cr–Mo",
      "product_form": "Bolts",
      "spec_no": "A320",
      "type_grade": "L7A",
      "uns_no": "G40370",
      "class_condition_temper": null,
      "size_range_dia_in": "≤21∕2",
      "notes": "(8)",
      "min_temp_f": -150,
      "min_tensile_strength_ksi": 125,
      "min_yield_strength_ksi": 105,
      "max_temp_f": 700,
      "min_temp_to_100": 25.0,
      "values": {
        "200": 25.0,
        "300": 25.0,
        "400": 25.0,
        "500": 25.0,
        "600": 25.0,
        "650": 25.0,
        "700": 25.0,
        "750": null,
        "800": null,
        "850": null,
        "900": null,
        "950": null,
        "1,000": null,
        "1,050": null,
        "1,100": null,
        "1,150": null,
        "1,200": null,
        "1,250": null,
        "1,300": null,
        "1,350": null,
        "1,400": null,
        "1,450": null,
        "1,500": null
      }
    },
    {
      "block": 1,
      "line_no": 24,
      "nominal_composition": "Cr–Mo",
      "product_form": "Bolts",
      "spec_no": "A320",
      "type_grade": "L7B",
      "uns_no": "G41370",
      "class_condition_temper": null,
      "size_range_dia_in": "≤21∕2",
      "notes": "(8)",
      "min_temp_f": -150,
      "min_tensile_strength_ksi": 125,
      "min_yield_strength_ksi": 105,
      "max_temp_f": 700,
      "min_temp_to_100": 25.0,
      "values": {
        "200": 25.0,
        "300": 25.0,
        "400": 25.0,
        "500": 25.0,
        "600": 25.0,
        "650": 25.0,
        "700": 25.0,
        "750": null,
        "800": null,
        "850": null,
        "900": null,
        "950": null,
        "1,000": null,
        "1,050": null,
        "1,100": null,
        "1,150": null,
        "1,200": null,
        "1,250": null,
        "1,300": null,
        "1,350": null,
        "1,400": null,
        "1,450": null,
        "1,500": null
      }
    },
    {
      "block": 1,
      "line_no": 25,
      "nominal_composition": "Cr–Mo",
      "product_form": "Bolts",
      "spec_no": "A320",
      "type_grade": "L7C",
      "uns_no": "G87400",
      "class_condition_temper": null,
      "size_range_dia_in": "≤21∕2",
      "notes": "(8)",
      "min_temp_f": -150,
      "min_tensile_strength_ksi": 125,
      "min_yield_strength_ksi": 105,
      "max_temp_f": 700,
      "min_temp_to_100": 25.0,
      "values": {
        "200": 25.0,
        "300": 25.0,
        "400": 25.0,
        "500": 25.0,
        "600": 25.0,
        "650": 25.0,
        "700": 25.0,
        "750": null,
        "800": null,
        "850": null,
        "900": null,
        "950": null,
        "1,000": null,
        "1,050": null,
        "1,100": null,
        "1,150": null,
        "1,200": null,
        "1,250": null,
        "1,300": null,
        "1,350": null,
        "1,400": null,
        "1,450": null,
        "1,500": null
      }
    },
    {
      "block": 1,
      "line_no": 26,
      "nominal_composition": "Cr–Mo",
      "product_form": "Bolts",
      "spec_no": "A193",
      "type_grade": "B7",
      "uns_no": "G41400",
      "class_condition_temper": null,
      "size_range_dia_in": "≤21∕2",
      "notes": null,
      "min_temp_f": -55,
      "min_tensile_strength_ksi": 125,
      "min_yield_strength_ksi": 105,
      "max_temp_f": 1100,
      "min_temp_to_100": 25.0,
      "values": {
        "200": 25.0,
        "300": 25.0,
        "400": 25.0,
        "500": 25.0,
        "600": 25.0,
        "650": 25.0,
        "700": 25.0,
        "750": 25.0,
        "800": 21.0,
        "850": 17.0,
        "900": 12.5,
        "950": 8.5,
        "1,000": 4.5,
        "1,050": 2.4,
        "1,100": null,
        "1,150": null,
        "1,200": null,
        "1,250": null,
        "1,300": null,
        "1,350": null,
        "1,400": null,
        "1,450": null,
        "1,500": null
      }
    },
    {
      "block": 1,
      "line_no": 27,
      "nominal_composition": "Cr–Mo–V",
      "product_form": "Bolts",
      "spec_no": "A193",
      "type_grade": "B16",
      "uns_no": "K14072",
      "class_condition_temper": null,
      "size_range_dia_in": "≤21∕2",
      "notes": "(8)",
      "min_temp_f": -20,
      "min_tensile_strength_ksi": 125,
      "min_yield_strength_ksi": 105,
      "max_temp_f": 1150,
      "min_temp_to_100": 25.0,
      "values": {
        "200": 25.0,
        "300": 25.0,
        "400": 25.0,
        "500": 25.0,
        "600": 25.0,
        "650": 25.0,
        "700": 25.0,
        "750": 25.0,
        "800": 25.0,
        "850": 23.5,
        "900": 20.5,
        "950": 16.0,
        "1,000": 11.0,
        "1,050": 6.3,
        "1,100": 2.8,
        "1,150": 1.2,
        "1,200": null,
        "1,250": null,
        "1,300": null,
        "1,350": null,
        "1,400": null,
        "1,450": null,
        "1,500": null
      }
    },
    {
      "block": 1,
      "line_no": 28,
      "nominal_composition": "Alloy steel",
      "product_form": "Bolts",
      "spec_no": "A354",
      "type_grade": "BC",
      "uns_no": "K04100",
      "class_condition_temper": null,
      "size_range_dia_in": "≤21∕2",
      "notes": "(8)",
      "min_temp_f": 0,
      "min_tensile_strength_ksi": 125,
      "min_yield_strength_ksi": 109,
      "max_temp_f": 650,
      "min_temp_to_100": 25.0,
      "values": {
        "200": 25.0,
        "300": 25.0,
        "400": 25.0,
        "500": 25.0,
        "600": 25.0,
        "650": 25.0,
        "700": null,
        "750": null,
        "800": null,
        "850": null,
        "900": null,
        "950": null,
        "1,000": null,
        "1,050": null,
        "1,100": null,
        "1,150": null,
        "1,200": null,
        "1,250": null,
        "1,300": null,
        "1,350": null,
        "1,400": null,
        "1,450": null,
        "1,500": null
      }
    },
    {
      "block": 1,
      "line_no": 29,
      "nominal_composition": "Alloy steel",
      "product_form": "Bolts",
      "spec_no": "A354",
      "type_grade": "BD",
      "uns_no": "K04100",
      "class_condition_temper": null,
      "size_range_dia_in": "≤4",
      "notes": "(8)",
      "min_temp_f": -20,
      "min_tensile_strength_ksi": 150,
      "min_yield_strength_ksi": 130,
      "max_temp_f": 650,
      "min_temp_to_100": 30.0,
      "values": {
        "200": 30.0,
        "300": 30.0,
        "400": 30.0,
        "500": 30.0,
        "600": 30.0,
        "650": 30.0,
        "700": null,
        "750": null,
        "800": null,
        "850": null,
        "900": null,
        "950": null,
        "1,000": null,
        "1,050": null,
        "1,100": null,
        "1,150": null,
        "1,200": null,
        "1,250": null,
        "1,300": null,
        "1,350": null,
        "1,400": null,
        "1,450": null,
        "1,500": null
      }
    },
    {
      "block": 1,
      "line_no": 30,
      "nominal_composition": "5Cr",
      "product_form": "Nuts",
      "spec_no": "A194",
      "type_grade": 3,
      "uns_no": "S50100",
      "class_condition_temper": null,
      "size_range_dia_in": null,
      "notes": "(6)",
      "min_temp_f": -20,
      "min_tensile_strength_ksi": null,
      "min_yield_strength_ksi": null,
      "max_temp_f": null,
      "min_temp_to_100": null,
      "values": {
        "200": null,
        "300": null,
        "400": null,
        "500": null,
        "600": null,
        "650": null,
        "700": null,
        "750": null,
        "800": null,
        "850": null,
        "900": null,
        "950": null,
        "1,000": null,
        "1,050": null,
        "1,100": null,
        "1,150": null,
        "1,200": null,
        "1,250": null,
        "1,300": null,
        "1,350": null,
        "1,400": null,
        "1,450": null,
        "1,500": null
      }
    },
    {
      "block": 1,
      "line_no": 31,
      "nominal_composition": "Cr–Mo",
      "product_form": "Nuts",
      "spec_no": "A194",
      "type_grade": 7,
      "uns_no": "G41400",
      "class_condition_temper": null,
      "size_range_dia_in": null,
      "notes": "(6)",
      "min_temp_f": -55,
      "min_tensile_strength_ksi": null,
      "min_yield_strength_ksi": null,
      "max_temp_f": null,
      "min_temp_to_100": null,
      "values": {
        "200": null,
        "300": null,
        "400": null,
        "500": null,
        "600": null,
        "650": null,
        "700": null,
        "750": null,
        "800": null,
        "850": null,
        "900": null,
        "950": null,
        "1,000": null,
        "1,050": null,
        "1,100": null,
        "1,150": null,
        "1,200": null,
        "1,250": null,
        "1,300": null,
        "1,350": null,
        "1,400": null,
        "1,450": null,
        "1,500": null
      }
    },
    {
      "block": 1,
      "line_no": 32,
      "nominal_composition": "Cr–Mo",
      "product_form": "Nuts",
      "spec_no": "A194",
      "type_grade": "7L",
      "uns_no": "G41400",
      "class_condition_temper": null,
      "size_range_dia_in": null,
      "notes": "(6)",
      "min_temp_f": -150,
      "min_tensile_strength_ksi": null,
      "min_yield_strength_ksi": null,
      "max_temp_f": null,
      "min_temp_to_100": null,
      "values": {
        "200": null,
        "300": null,
        "400": null,
        "500": null,
        "600": null,
        "650": null,
        "700": null,
        "750": null,
        "800": null,
        "850": null,
        "900": null,
        "950": null,
        "1,000": null,
        "1,050": null,
        "1,100": null,
        "1,150": null,
        "1,200": null,
        "1,250": null,
        "1,300": null,
        "1,350": null,
        "1,400": null,
        "1,450": null,
        "1,500": null
      }
    },
    {
      "block": 1,
      "line_no": 33,
      "nominal_composition": "Cr–Mo",
      "product_form": "Nuts",
      "spec_no": "A194",
      "type_grade": "7M",
      "uns_no": "G41400",
      "class_condition_temper": null,
      "size_range_dia_in": null,
      "notes": "(6)",
      "min_temp_f": -55,
      "min_tensile_strength_ksi": null,
      "min_yield_strength_ksi": null,
      "max_temp_f": null,
      "min_temp_to_100": null,
      "values": {
        "200": null,
        "300": null,
        "400": null,
        "500": null,
        "600": null,
        "650": null,
        "700": null,
        "750": null,
        "800": null,
        "850": null,
        "900": null,
        "950": null,
        "1,000": null,
        "1,050": null,
        "1,100": null,
        "1,150": null,
        "1,200": null,
        "1,250": null,
        "1,300": null,
        "1,350": null,
        "1,400": null,
        "1,450": null,
        "1,500": null
      }
    },
    {
      "block": 1,
      "line_no": 34,
      "nominal_composition": "Cr–Mo Stainless Steel",
      "product_form": "Nuts",
      "spec_no": "A194",
      "type_grade": "7ML",
      "uns_no": "G41400",
      "class_condition_temper": null,
      "size_range_dia_in": null,
      "notes": "(6)",
      "min_temp_f": -100,
      "min_tensile_strength_ksi": null,
      "min_yield_strength_ksi": null,
      "max_temp_f": null,
      "min_temp_to_100": null,
      "values": {
        "200": null,
        "300": null,
        "400": null,
        "500": null,
        "600": null,
        "650": null,
        "700": null,
        "750": null,
        "800": null,
        "850": null,
        "900": null,
        "950": null,
        "1,000": null,
        "1,050": null,
        "1,100": null,
        "1,150": null,
        "1,200": null,
        "1,250": null,
        "1,300": null,
        "1,350": null,
        "1,400": null,
        "1,450": "… Stainless Steel",
        "1,500": null
      }
    },
    {
      "block": 1,
      "line_no": 35,
      "nominal_composition": "16Cr–12Ni–2Mo",
      "product_form": "Bolts",
      "spec_no": "A193",
      "type_grade": "B8M",
      "uns_no": "S31600",
      "class_condition_temper": 2,
      "size_range_dia_in": ">11∕4, ≤11∕2",
      "notes": "(8) (9)",
      "min_temp_f": -325,
      "min_tensile_strength_ksi": 90,
      "min_yield_strength_ksi": 50,
      "max_temp_f": 1050,
      "min_temp_to_100": 18.8,
      "values": {
        "200": 17.3,
        "300": 15.6,
        "400": 14.3,
        "500": 13.3,
        "600": 12.6,
        "650": 12.5,
        "700": 12.5,
        "750": 12.5,
        "800": 12.5,
        "850": 12.5,
        "900": 12.5,
        "950": 12.5,
        "1,000": 12.5,
        "1,050": 12.5,
        "1,100": null,
        "1,150": null,
        "1,200": null,
        "1,250": null,
        "1,300": null,
        "1,350": null,
        "1,400": null,
        "1,450": null,
        "1,500": null
      }
    },
    {
      "block": 1,
      "line_no": 36,
      "nominal_composition": "16Cr–12Ni–2Mo",
      "product_form": "Bolts",
      "spec_no": "A320",
      "type_grade": "B8M",
      "uns_no": "S31600",
      "class_condition_temper": 2,
      "size_range_dia_in": ">11∕4, ≤11∕2",
      "notes": "(8) (9)",
      "min_temp_f": -325,
      "min_tensile_strength_ksi": 90,
      "min_yield_strength_ksi": 50,
      "max_temp_f": 1050,
      "min_temp_to_100": 18.8,
      "values": {
        "200": 17.3,
        "300": 15.6,
        "400": 14.3,
        "500": 13.3,
        "600": 12.6,
        "650": 12.5,
        "700": 12.5,
        "750": 12.5,
        "800": 12.5,
        "850": 12.5,
        "900": 12.5,
        "950": 12.5,
        "1,000": 12.5,
        "1,050": 12.5,
        "1,100": null,
        "1,150": null,
        "1,200": null,
        "1,250": null,
        "1,300": null,
        "1,350": null,
        "1,400": null,
        "1,450": null,
        "1,500": null
      }
    },
    {
      "block": 1,
      "line_no": 37,
      "nominal_composition": "18Cr–8Ni",
      "product_form": "Bolts",
      "spec_no": "A193",
      "type_grade": "B8",
      "uns_no": "S30400",
      "class_condition_temper": 2,
      "size_range_dia_in": ">11∕4, ≤11∕2",
      "notes": "(8) (9)",
      "min_temp_f": -325,
      "min_tensile_strength_ksi": 100,
      "min_yield_strength_ksi": 50,
      "max_temp_f": 1050,
      "min_temp_to_100": 18.8,
      "values": {
        "200": 16.7,
        "300": 15.0,
        "400": 13.8,
        "500": 12.9,
        "600": 12.5,
        "650": 12.5,
        "700": 12.5,
        "750": 12.5,
        "800": 12.5,
        "850": 12.5,
        "900": 12.5,
        "950": 12.5,
        "1,000": 12.5,
        "1,050": 12.5,
        "1,100": null,
        "1,150": null,
        "1,200": null,
        "1,250": null,
        "1,300": null,
        "1,350": null,
        "1,400": null,
        "1,450": null,
        "1,500": null
      }
    },
    {
      "block": 1,
      "line_no": 38,
      "nominal_composition": "18Cr–8Ni",
      "product_form": "Bolts",
      "spec_no": "A320",
      "type_grade": "B8",
      "uns_no": "S30400",
      "class_condition_temper": 2,
      "size_range_dia_in": ">11∕4, ≤11∕2",
      "notes": "(8) (9)",
      "min_temp_f": -325,
      "min_tensile_strength_ksi": 100,
      "min_yield_strength_ksi": 50,
      "max_temp_f": 1050,
      "min_temp_to_100": 18.8,
      "values": {
        "200": 16.7,
        "300": 15.0,
        "400": 13.8,
        "500": 12.9,
        "600": 12.5,
        "650": 12.5,
        "700": 12.5,
        "750": 12.5,
        "800": 12.5,
        "850": 12.5,
        "900": 12.5,
        "950": 12.5,
        "1,000": 12.5,
        "1,050": 12.5,
        "1,100": null,
        "1,150": null,
        "1,200": null,
        "1,250": null,
        "1,300": null,
        "1,350": null,
        "1,400": null,
        "1,450": null,
        "1,500": null
      }
    },
    {
      "block": 1,
      "line_no": 39,
      "nominal_composition": "18Cr–10Ni–Cb",
      "product_form": "Bolts",
      "spec_no": "A193",
      "type_grade": "B8C",
      "uns_no": "S34700",
      "class_condition_temper": 2,
      "size_range_dia_in": ">11∕4, ≤11∕2",
      "notes": "(8) (9)",
      "min_temp_f": -325,
      "min_tensile_strength_ksi": 100,
      "min_yield_strength_ksi": 50,
      "max_temp_f": 1050,
      "min_temp_to_100": 18.8,
      "values": {
        "200": 17.9,
        "300": 16.5,
        "400": 15.5,
        "500": 15.0,
        "600": 14.3,
        "650": 14.0,
        "700": 13.8,
        "750": 13.7,
        "800": 13.6,
        "850": 13.5,
        "900": 13.4,
        "950": 13.4,
        "1,000": 13.4,
        "1,050": 12.5,
        "1,100": null,
        "1,150": null,
        "1,200": null,
        "1,250": null,
        "1,300": null,
        "1,350": null,
        "1,400": null,
        "1,450": null,
        "1,500": null
      }
    },
    {
