Repository: danivelas0/asme-pcc

File: resources/ASME B31/ASME B31.3/APPEX/appendix_a/table_a_1.json (part 2 of 28)
    "P-No. (5)",
    "P-No. (5)(7)"
  ],
  "columns_values": [
        "400": 89.1,
        "425": 75.4,
        "450": 62.6,
        "475": 45.5,
        "500": 31.6,
        "525": 21.9,
        "550": 12.7,
        "575": 9.4,
        "600": 6.89
      }
    },
    {
      "block": 2,
      "line_no": 21,
      "nominal_composition": "Carbon steel",
      "product_form": "Pipe & tube",
      "spec_no": "A671",
      "type_grade": "CA55",
      "uns_no": "K02801",
      "class_cond_temper": null,
      "size_mm": null,
      "p_no": 1,
      "notes": "(59) (64)",
      "min_temp_c": "A",
      "min_tensile_strength_mpa": 380,
      "min_yield_strength_mpa": 205,
      "max_temp_c": 593,
      "min_temp_to_40": 126,
      "values": {
        "65": 126,
        "100": 126,
        "150": 122,
        "200": 118,
        "250": 113,
        "300": 108,
        "325": 105,
        "350": 101,
        "375": 98.3,
        "400": 89.1,
        "425": 75.4,
        "450": 62.6,
        "475": 45.5,
        "500": 31.6,
        "525": 21.9,
        "550": 12.7,
        "575": 9.4,
        "600": 6.89
      }
    },
    {
      "block": 2,
      "line_no": 22,
      "nominal_composition": "Carbon steel",
      "product_form": "Pipe & tube",
      "spec_no": "A672",
      "type_grade": "A55",
      "uns_no": "K02801",
      "class_cond_temper": null,
      "size_mm": null,
      "p_no": 1,
      "notes": "(57) (59) (64)",
      "min_temp_c": "A",
      "min_tensile_strength_mpa": 380,
      "min_yield_strength_mpa": 205,
      "max_temp_c": 593,
      "min_temp_to_40": 126,
      "values": {
        "65": 126,
        "100": 126,
        "150": 122,
        "200": 118,
        "250": 113,
        "300": 108,
        "325": 105,
        "350": 101,
        "375": 98.3,
        "400": 89.1,
        "425": 75.4,
        "450": 62.6,
        "475": 45.5,
        "500": 31.6,
        "525": 21.9,
        "550": 12.7,
        "575": 9.4,
        "600": 6.89
      }
    },
    {
      "block": 2,
      "line_no": 23,
      "nominal_composition": "Carbon steel",
      "product_form": "Pipe & tube",
      "spec_no": "A672",
      "type_grade": "C55",
      "uns_no": "K01800",
      "class_cond_temper": null,
      "size_mm": null,
      "p_no": 1,
      "notes": "(57) (64)",
      "min_temp_c": "C",
      "min_tensile_strength_mpa": 380,
      "min_yield_strength_mpa": 205,
      "max_temp_c": 593,
      "min_temp_to_40": 126,
      "values": {
        "65": 126,
        "100": 126,
        "150": 122,
        "200": 118,
        "250": 113,
        "300": 108,
        "325": 105,
        "350": 101,
        "375": 98.3,
        "400": 89.1,
        "425": 75.4,
        "450": 62.6,
        "475": 45.5,
        "500": 31.6,
        "525": 21.9,
        "550": 12.7,
        "575": 9.4,
        "600": 6.89
      }
    },
    {
      "block": 2,
      "line_no": 24,
      "nominal_composition": "Carbon steel",
      "product_form": "Pipe & tube",
      "spec_no": "A671",
      "type_grade": "CC60",
      "uns_no": "K02100",
      "class_cond_temper": null,
      "size_mm": null,
      "p_no": 1,
      "notes": "(57) (64)",
      "min_temp_c": "C",
      "min_tensile_strength_mpa": 415,
      "min_yield_strength_mpa": 220,
      "max_temp_c": 538,
      "min_temp_to_40": 138,
      "values": {
        "65": 138,
        "100": 134,
        "150": 130,
        "200": 126,
        "250": 121,
        "300": 115,
        "325": 111,
        "350": 108,
        "375": 105,
        "400": 88.9,
        "425": 75.3,
        "450": 62.7,
        "475": 45.5,
        "500": 31.6,
        "525": 21.9,
        "550": 12.7,
        "575": null,
        "600": null
      }
    },
    {
      "block": 2,
      "line_no": 25,
      "nominal_composition": "Carbon steel",
      "product_form": "Pipe & tube",
      "spec_no": "A671",
      "type_grade": "CB60",
      "uns_no": "K02401",
      "class_cond_temper": null,
      "size_mm": null,
      "p_no": 1,
      "notes": "(57) (64)",
      "min_temp_c": "B",
      "min_tensile_strength_mpa": 415,
      "min_yield_strength_mpa": 220,
      "max_temp_c": 593,
      "min_temp_to_40": 138,
      "values": {
        "65": 138,
        "100": 134,
        "150": 130,
        "200": 126,
        "250": 121,
        "300": 115,
        "325": 111,
        "350": 108,
        "375": 105,
        "400": 88.9,
        "425": 75.3,
        "450": 62.7,
        "475": 45.5,
        "500": 31.6,
        "525": 21.9,
        "550": 12.7,
        "575": 9.4,
        "600": 6.89
      }
    },
    {
      "block": 2,
      "line_no": 26,
      "nominal_composition": "Carbon steel",
      "product_form": "Pipe & tube",
      "spec_no": "A672",
      "type_grade": "B60",
      "uns_no": "K02401",
      "class_cond_temper": null,
      "size_mm": null,
      "p_no": 1,
      "notes": "(57) (64)",
      "min_temp_c": "B",
      "min_tensile_strength_mpa": 415,
      "min_yield_strength_mpa": 220,
      "max_temp_c": 593,
      "min_temp_to_40": 138,
      "values": {
        "65": 138,
        "100": 134,
        "150": 130,
        "200": 126,
        "250": 121,
        "300": 115,
        "325": 111,
        "350": 108,
        "375": 105,
        "400": 88.9,
        "425": 75.3,
        "450": 62.7,
        "475": 45.5,
        "500": 31.6,
        "525": 21.9,
        "550": 12.7,
        "575": 9.4,
        "600": 6.89
      }
    },
    {
      "block": 2,
      "line_no": 27,
      "nominal_composition": "Carbon steel",
      "product_form": "Pipe & tube",
      "spec_no": "A672",
      "type_grade": "C60",
      "uns_no": "K02100",
      "class_cond_temper": null,
      "size_mm": null,
      "p_no": 1,
      "notes": "(57) (64)",
      "min_temp_c": "C",
      "min_tensile_strength_mpa": 415,
      "min_yield_strength_mpa": 220,
      "max_temp_c": 593,
      "min_temp_to_40": 138,
      "values": {
        "65": 138,
        "100": 134,
        "150": 130,
        "200": 126,
        "250": 121,
        "300": 115,
        "325": 111,
        "350": 108,
        "375": 105,
        "400": 88.9,
        "425": 75.3,
        "450": 62.7,
        "475": 45.5,
        "500": 31.6,
        "525": 21.9,
        "550": 12.7,
        "575": 9.4,
        "600": 6.89
      }
    },
    {
      "block": 2,
      "line_no": 28,
      "nominal_composition": "Carbon steel",
      "product_form": "Pipe & tube",
      "spec_no": "A139",
      "type_grade": "B",
      "uns_no": "K03003",
      "class_cond_temper": null,
      "size_mm": null,
      "p_no": 1,
      "notes": "(8b)",
      "min_temp_c": "A",
      "min_tensile_strength_mpa": 415,
      "min_yield_strength_mpa": 240,
      "max_temp_c": 149,
      "min_temp_to_40": 138,
      "values": {
        "65": 138,
        "100": 138,
        "150": 138,
        "200": null,
        "250": null,
        "300": null,
        "325": null,
        "350": null,
        "375": null,
        "400": null,
        "425": null,
        "450": null,
        "475": null,
        "500": null,
        "525": null,
        "550": null,
        "575": null,
        "600": null
      }
    },
    {
      "block": 2,
      "line_no": 29,
      "nominal_composition": "Carbon steel",
      "product_form": "Pipe & tube",
      "spec_no": "A135",
      "type_grade": "B",
      "uns_no": "K03018",
      "class_cond_temper": null,
      "size_mm": null,
      "p_no": 1,
      "notes": "(57) (59)",
      "min_temp_c": "B",
      "min_tensile_strength_mpa": 415,
      "min_yield_strength_mpa": 240,
      "max_temp_c": 538,
      "min_temp_to_40": 138,
      "values": {
        "65": 138,
        "100": 138,
        "150": 138,
        "200": 138,
        "250": 132,
        "300": 126,
        "325": 122,
        "350": 118,
        "375": 113,
        "400": 95.1,
        "425": 79.5,
        "450": 62.6,
        "475": 45.0,
        "500": 31.7,
        "525": 21.4,
        "550": 17.2,
        "575": null,
        "600": null
      }
    },
    {
      "block": 2,
      "line_no": 30,
      "nominal_composition": "Carbon steel",
      "product_form": "Pipe & tube",
      "spec_no": "A524",
      "type_grade": "I",
      "uns_no": "K02104",
      "class_cond_temper": null,
      "size_mm": null,
      "p_no": 1,
      "notes": "(57)",
      "min_temp_c": -29,
      "min_tensile_strength_mpa": 415,
      "min_yield_strength_mpa": 240,
      "max_temp_c": 538,
      "min_temp_to_40": 138,
      "values": {
        "65": 138,
        "100": 138,
        "150": 138,
        "200": 138,
        "250": 132,
        "300": 126,
        "325": 122,
        "350": 118,
        "375": 113,
        "400": 95.1,
        "425": 79.5,
        "450": 62.6,
        "475": 45.0,
        "500": 31.7,
        "525": 21.4,
        "550": 17.2,
        "575": null,
        "600": null
      }
    },
    {
      "block": 2,
      "line_no": 31,
      "nominal_composition": "Carbon steel",
      "product_form": "Wld. pipe",
      "spec_no": "A53",
      "type_grade": "E/B",
      "uns_no": "K03005",
      "class_cond_temper": null,
      "size_mm": null,
      "p_no": 1,
      "notes": "(57) (59)",
      "min_temp_c": "B",
      "min_tensile_strength_mpa": 415,
      "min_yield_strength_mpa": 240,
      "max_temp_c": 593,
      "min_temp_to_40": 138,
      "values": {
        "65": 138,
        "100": 138,
        "150": 138,
        "200": 138,
        "250": 132,
        "300": 126,
        "325": 122,
        "350": 118,
        "375": 113,
        "400": 95.1,
        "425": 79.5,
        "450": 62.6,
        "475": 45.0,
        "500": 31.7,
        "525": 21.4,
        "550": 14.2,
        "575": 9.4,
        "600": 6.89
      }
    },
    {
      "block": 2,
      "line_no": 32,
      "nominal_composition": "Carbon steel",
      "product_form": "Smls. pipe",
      "spec_no": "A53",
      "type_grade": "S/B",
      "uns_no": "K03005",
      "class_cond_temper": null,
      "size_mm": null,
      "p_no": 1,
      "notes": "(57) (59)",
      "min_temp_c": "B",
      "min_tensile_strength_mpa": 415,
      "min_yield_strength_mpa": 240,
      "max_temp_c": 593,
      "min_temp_to_40": 138,
      "values": {
        "65": 138,
        "100": 138,
        "150": 138,
        "200": 138,
        "250": 132,
        "300": 126,
        "325": 122,
        "350": 118,
        "375": 113,
        "400": 95.1,
        "425": 79.5,
        "450": 62.6,
        "475": 45.0,
        "500": 31.7,
        "525": 21.4,
        "550": 14.2,
        "575": 9.4,
        "600": 6.89
      }
    },
    {
      "block": 2,
      "line_no": 33,
      "nominal_composition": "Carbon steel",
      "product_form": "Pipe & tube",
      "spec_no": "A106",
      "type_grade": "B",
      "uns_no": "K03006",
      "class_cond_temper": null,
      "size_mm": null,
      "p_no": 1,
      "notes": "(57)",
      "min_temp_c": "B",
      "min_tensile_strength_mpa": 415,
      "min_yield_strength_mpa": 240,
      "max_temp_c": 593,
      "min_temp_to_40": 138,
      "values": {
        "65": 138,
        "100": 138,
        "150": 138,
        "200": 138,
        "250": 132,
        "300": 126,
        "325": 122,
        "350": 118,
        "375": 113,
        "400": 95.1,
        "425": 79.5,
        "450": 62.6,
        "475": 45.0,
        "500": 31.7,
        "525": 21.4,
        "550": 14.2,
        "575": 9.4,
        "600": 6.89
      }
    },
    {
      "block": 2,
      "line_no": 34,
      "nominal_composition": "Carbon steel",
      "product_form": "Pipe & tube",
      "spec_no": "A333",
      "type_grade": 6,
      "uns_no": "K03006",
      "class_cond_temper": null,
      "size_mm": null,
      "p_no": 1,
      "notes": "(57)",
      "min_temp_c": -46,
      "min_tensile_strength_mpa": 415,
      "min_yield_strength_mpa": 240,
      "max_temp_c": 593,
      "min_temp_to_40": 138,
      "values": {
        "65": 138,
        "100": 138,
        "150": 138,
        "200": 138,
        "250": 132,
        "300": 126,
        "325": 122,
        "350": 118,
        "375": 113,
        "400": 95.1,
        "425": 79.5,
        "450": 62.6,
        "475": 45.0,
        "500": 31.7,
        "525": 21.4,
        "550": 14.2,
        "575": 9.4,
        "600": 6.89
      }
    },
    {
      "block": 2,
      "line_no": 35,
      "nominal_composition": "Carbon steel",
      "product_form": "Pipe & tube",
      "spec_no": "A334",
      "type_grade": 6,
      "uns_no": "K03006",
      "class_cond_temper": null,
      "size_mm": null,
      "p_no": 1,
      "notes": "(57)",
      "min_temp_c": -46,
      "min_tensile_strength_mpa": 415,
      "min_yield_strength_mpa": 240,
      "max_temp_c": 593,
      "min_temp_to_40": 138,
      "values": {
        "65": 138,
        "100": 138,
        "150": 138,
        "200": 138,
        "250": 132,
        "300": 126,
        "325": 122,
        "350": 118,
        "375": 113,
        "400": 95.1,
        "425": 79.5,
        "450": 62.6,
        "475": 45.0,
        "500": 31.7,
        "525": 21.4,
        "550": 14.2,
        "575": 9.4,
        "600": 6.89
      }
    },
    {
      "block": 2,
      "line_no": 36,
      "nominal_composition": "Carbon steel",
      "product_form": "Pipe & tube",
      "spec_no": "A369",
      "type_grade": "FPB",
      "uns_no": "K03006",
      "class_cond_temper": null,
      "size_mm": null,
      "p_no": 1,
      "notes": "(57)",
      "min_temp_c": -29,
      "min_tensile_strength_mpa": 415,
      "min_yield_strength_mpa": 240,
      "max_temp_c": 593,
      "min_temp_to_40": 138,
      "values": {
        "65": 138,
        "100": 138,
        "150": 138,
        "200": 138,
        "250": 132,
        "300": 126,
        "325": 122,
        "350": 118,
        "375": 113,
        "400": 95.1,
        "425": 79.5,
        "450": 62.6,
        "475": 45.0,
        "500": 31.7,
        "525": 21.4,
        "550": 14.2,
        "575": 9.4,
        "600": 6.89
      }
    },
    {
      "block": 2,
      "line_no": 37,
      "nominal_composition": "Carbon steel",
      "product_form": "Pipe",
      "spec_no": "A381",
      "type_grade": "Y35",
      "uns_no": null,
      "class_cond_temper": null,
      "size_mm": null,
      "p_no": 1,
      "notes": null,
      "min_temp_c": "A",
      "min_tensile_strength_mpa": 415,
      "min_yield_strength_mpa": 240,
      "max_temp_c": 593,
      "min_temp_to_40": 138,
      "values": {
        "65": 138,
        "100": 138,
        "150": 138,
        "200": 138,
        "250": 132,
        "300": 126,
        "325": 122,
        "350": 118,
        "375": 113,
        "400": 95.1,
        "425": 79.5,
        "450": 62.6,
        "475": 45.0,
        "500": 31.7,
        "525": 21.4,
        "550": 14.2,
        "575": 9.4,
        "600": 6.89
      }
    },
    {
      "block": 2,
      "line_no": 38,
      "nominal_composition": "Carbon steel",
      "product_form": "Pipe",
      "spec_no": "CSA Z245.1",
      "type_grade": 241,
      "uns_no": null,
      "class_cond_temper": null,
      "size_mm": null,
      "p_no": 1,
      "notes": "(57) (59)",
      "min_temp_c": "B",
      "min_tensile_strength_mpa": 414,
      "min_yield_strength_mpa": 241,
      "max_temp_c": 593,
      "min_temp_to_40": 138,
      "values": {
        "65": 138,
        "100": 138,
        "150": 138,
        "200": 138,
        "250": 132,
        "300": 126,
        "325": 122,
        "350": 118,
        "375": 113,
        "400": 95.1,
        "425": 79.5,
        "450": 62.6,
        "475": 45.0,
        "500": 31.7,
        "525": 21.4,
        "550": 14.2,
        "575": 9.4,
        "600": 6.89
      }
    },
    {
      "block": 2,
      "line_no": 39,
      "nominal_composition": "Carbon steel",
      "product_form": "Pipe",
      "spec_no": "API 5L",
      "type_grade": "B",
      "uns_no": null,
      "class_cond_temper": "PSL 1",
      "size_mm": null,
      "p_no": 1,
      "notes": "(57) (59) (63)",
      "min_temp_c": "B",
      "min_tensile_strength_mpa": 415,
      "min_yield_strength_mpa": 245,
      "max_temp_c": 593,
      "min_temp_to_40": 138,
      "values": {
        "65": 138,
        "100": 138,
        "150": 138,
        "200": 138,
        "250": 132,
        "300": 126,
        "325": 122,
        "350": 118,
        "375": 113,
        "400": 95.1,
        "425": 79.5,
        "450": 62.6,
        "475": 45.0,
        "500": 31.7,
        "525": 21.4,
        "550": 14.2,
        "575": 9.4,
        "600": 6.89
      }
    },
    {
      "block": 2,
      "line_no": 40,
      "nominal_composition": "Carbon steel",
      "product_form": "Pipe",
      "spec_no": "API 5L",
      "type_grade": "L245",
      "uns_no": null,
      "class_cond_temper": "PSL 2",
      "size_mm": null,
      "p_no": 1,
      "notes": "(57) (59) (63)",
      "min_temp_c": 0,
      "min_tensile_strength_mpa": 415,
      "min_yield_strength_mpa": 245,
      "max_temp_c": 593,
      "min_temp_to_40": 138,
      "values": {
        "65": 138,
        "100": 138,
        "150": 138,
        "200": 138,
        "250": 132,
        "300": 126,
        "325": 122,
        "350": 118,
        "375": 113,
        "400": 95.1,
        "425": 79.5,
        "450": 62.6,
        "475": 45.0,
        "500": 31.7,
        "525": 21.4,
        "550": 14.2,
        "575": 9.4,
        "600": 6.89
      }
    },
    {
      "block": 2,
      "line_no": 41,
      "nominal_composition": "Carbon steel",
      "product_form": "Pipe & tube",
      "spec_no": "A139",
      "type_grade": "C",
      "uns_no": "K03004",
      "class_cond_temper": null,
      "size_mm": null,
      "p_no": 1,
      "notes": "(8b)",
      "min_temp_c": "A",
      "min_tensile_strength_mpa": 415,
      "min_yield_strength_mpa": 290,
      "max_temp_c": 149,
      "min_temp_to_40": 138,
      "values": {
        "65": 138,
        "100": 138,
        "150": 138,
        "200": null,
        "250": null,
        "300": null,
        "325": null,
        "350": null,
        "375": null,
        "400": null,
        "425": null,
        "450": null,
        "475": null,
        "500": null,
        "525": null,
        "550": null,
        "575": null,
        "600": null
      }
    },
    {
      "block": 2,
      "line_no": 42,
      "nominal_composition": "Carbon steel",
      "product_form": "Pipe & tube",
      "spec_no": "A139",
      "type_grade": "D",
      "uns_no": "K03010",
      "class_cond_temper": null,
      "size_mm": null,
      "p_no": 1,
      "notes": "(8b)",
      "min_temp_c": "A",
      "min_tensile_strength_mpa": 415,
      "min_yield_strength_mpa": 315,
      "max_temp_c": 149,
      "min_temp_to_40": 138,
      "values": {
        "65": 138,
        "100": 138,
        "150": 138,
        "200": null,
        "250": null,
        "300": null,
        "325": null,
        "350": null,
        "375": null,
        "400": null,
        "425": null,
        "450": null,
        "475": null,
        "500": null,
        "525": null,
        "550": null,
        "575": null,
        "600": null
      }
    },
    {
      "block": 2,
      "line_no": 43,
      "nominal_composition": "Carbon steel",
      "product_form": "Pipe",
      "spec_no": "A381",
      "type_grade": "Y42",
      "uns_no": null,
      "class_cond_temper": null,
      "size_mm": null,
      "p_no": 1,
      "notes": null,
      "min_temp_c": "A",
      "min_tensile_strength_mpa": 415,
      "min_yield_strength_mpa": 290,
      "max_temp_c": 204,
      "min_temp_to_40": 138,
      "values": {
        "65": 138,
        "100": 138,
        "150": 138,
        "200": 138,
        "250": 138,
        "300": null,
        "325": null,
        "350": null,
        "375": null,
        "400": null,
        "425": null,
        "450": null,
        "475": null,
        "500": null,
        "525": null,
        "550": null,
        "575": null,
        "600": null
      }
    },
    {
      "block": 2,
      "line_no": 44,
      "nominal_composition": "Carbon steel",
      "product_form": "Pipe",
      "spec_no": "CSA Z245.1",
      "type_grade": 290,
      "uns_no": null,
      "class_cond_temper": null,
      "size_mm": null,
      "p_no": 1,
      "notes": "(55)",
      "min_temp_c": "A",
      "min_tensile_strength_mpa": 414,
      "min_yield_strength_mpa": 290,
      "max_temp_c": 260,
      "min_temp_to_40": 138,
      "values": {
        "65": 138,
        "100": 138,
        "150": 138,
        "200": 138,
        "250": 138,
        "300": 132,
        "325": null,
        "350": null,
        "375": null,
        "400": null,
        "425": null,
        "450": null,
        "475": null,
        "500": null,
        "525": null,
        "550": null,
        "575": null,
        "600": null
      }
    },
    {
      "block": 2,
      "line_no": 45,
      "nominal_composition": "Carbon steel",
      "product_form": "Pipe",
      "spec_no": "API 5L",
      "type_grade": "L290",
      "uns_no": null,
      "class_cond_temper": "PSL 1",
      "size_mm": null,
      "p_no": 1,
      "notes": "(55) (63)",
      "min_temp_c": "A",
      "min_tensile_strength_mpa": 415,
      "min_yield_strength_mpa": 290,
      "max_temp_c": 260,
      "min_temp_to_40": 138,
      "values": {
        "65": 138,
        "100": 138,
        "150": 138,
        "200": 138,
        "250": 138,
        "300": 132,
        "325": null,
        "350": null,
        "375": null,
        "400": null,
        "425": null,
        "450": null,
        "475": null,
        "500": null,
        "525": null,
        "550": null,
        "575": null,
        "600": null
      }
    },
    {
      "block": 2,
      "line_no": 46,
      "nominal_composition": "Carbon steel",
      "product_form": "Pipe",
      "spec_no": "API 5L",
      "type_grade": "L290",
      "uns_no": null,
      "class_cond_temper": "PSL 2",
      "size_mm": null,
      "p_no": 1,
      "notes": "(55) (63)",
      "min_temp_c": 0,
      "min_tensile_strength_mpa": 415,
      "min_yield_strength_mpa": 290,
      "max_temp_c": 260,
      "min_temp_to_40": 138,
      "values": {
        "65": 138,
        "100": 138,
        "150": 138,
        "200": 138,
        "250": 138,
        "300": 132,
        "325": null,
        "350": null,
        "375": null,
        "400": null,
        "425": null,
        "450": null,
        "475": null,
        "500": null,
        "525": null,
        "550": null,
        "575": null,
        "600": null
      }
    },
    {
      "block": 2,
      "line_no": 47,
      "nominal_composition": "Carbon steel",
      "product_form": "Pipe",
      "spec_no": "A381",
      "type_grade": "Y48",
      "uns_no": null,
      "class_cond_temper": null,
      "size_mm": null,
      "p_no": 1,
      "notes": null,
      "min_temp_c": "A",
      "min_tensile_strength_mpa": 430,
      "min_yield_strength_mpa": 330,
      "max_temp_c": 343,
      "min_temp_to_40": 142,
      "values": {
        "65": 142,
        "100": 142,
        "150": 142,
        "200": 142,
        "250": 142,
        "300": 142,
        "325": 142,
        "350": 129,
        "375": null,
        "400": null,
        "425": null,
        "450": null,
        "475": null,
        "500": null,
        "525": null,
        "550": null,
        "575": null,
        "600": null
      }
    },
    {
      "block": 2,
      "line_no": 48,
      "nominal_composition": "Carbon steel",
      "product_form": "Pipe",
      "spec_no": "A381",
      "type_grade": "Y46",
      "uns_no": null,
      "class_cond_temper": null,
      "size_mm": null,
      "p_no": 1,
      "notes": null,
      "min_temp_c": "A",
      "min_tensile_strength_mpa": 435,
      "min_yield_strength_mpa": 316,
      "max_temp_c": 204,
      "min_temp_to_40": 145,
      "values": {
        "65": 145,
        "100": 145,
        "150": 145,
        "200": 145,
        "250": 145,
        "300": null,
        "325": null,
        "350": null,
        "375": null,
        "400": null,
        "425": null,
        "450": null,
        "475": null,
        "500": null,
        "525": null,
        "550": null,
        "575": null,
        "600": null
      }
    },
    {
      "block": 2,
      "line_no": 49,
      "nominal_composition": "Carbon steel",
      "product_form": "Pipe",
      "spec_no": "API 5L",
      "type_grade": "L320",
      "uns_no": null,
      "class_cond_temper": "PSL 1",
      "size_mm": null,
      "p_no": 1,
      "notes": "(55) (63)",
      "min_temp_c": "A",
      "min_tensile_strength_mpa": 435,
      "min_yield_strength_mpa": 320,
      "max_temp_c": 260,
      "min_temp_to_40": 145,
      "values": {
        "65": 145,
        "100": 145,
        "150": 145,
        "200": 145,
        "250": 145,
        "300": 145,
        "325": null,
        "350": null,
        "375": null,
        "400": null,
        "425": null,
        "450": null,
        "475": null,
        "500": null,
        "525": null,
        "550": null,
        "575": null,
        "600": null
      }
    },
    {
      "block": 2,
      "line_no": 50,
      "nominal_composition": "Carbon steel",
      "product_form": "Pipe",
      "spec_no": "API 5L",
      "type_grade": "L320",
      "uns_no": null,
      "class_cond_temper": "PSL 2",
      "size_mm": null,
      "p_no": 1,
      "notes": "(55) (63)",
      "min_temp_c": 0,
      "min_tensile_strength_mpa": 435,
      "min_yield_strength_mpa": 320,
      "max_temp_c": 260,
      "min_temp_to_40": 145,
      "values": {
        "65": 145,
        "100": 145,
        "150": 145,
        "200": 145,
        "250": 145,
        "300": 145,
        "325": null,
        "350": null,
        "375": null,
        "400": null,
        "425": null,
        "450": null,
        "475": null,
        "500": null,
        "525": null,
        "550": null,
        "575": null,
        "600": null
      }
    },
    {
      "block": 2,
      "line_no": 51,
      "nominal_composition": "Carbon steel",
      "product_form": "Pipe",
      "spec_no": "A381",
      "type_grade": "Y50",
      "uns_no": null,
      "class_cond_temper": null,
      "size_mm": null,
      "p_no": 1,
      "notes": null,
      "min_temp_c": "A",
      "min_tensile_strength_mpa": 440,
      "min_yield_strength_mpa": 345,
      "max_temp_c": 343,
      "min_temp_to_40": 147,
      "values": {
        "65": 147,
        "100": 147,
        "150": 147,
        "200": 147,
        "250": 147,
        "300": 147,
        "325": 147,
        "350": 129,
        "375": null,
        "400": null,
        "425": null,
        "450": null,
        "475": null,
        "500": null,
        "525": null,
        "550": null,
        "575": null,
        "600": null
      }
    },
    {
      "block": 2,
      "line_no": 52,
      "nominal_composition": "Carbon steel",
      "product_form": "Pipe & tube",
      "spec_no": "A671",
      "type_grade": "CC65",
      "uns_no": "K02403",
      "class_cond_temper": null,
      "size_mm": null,
      "p_no": 1,
      "notes": "(57) (64)",
      "min_temp_c": "B",
      "min_tensile_strength_mpa": 450,
      "min_yield_strength_mpa": 240,
      "max_temp_c": 538,
      "min_temp_to_40": 149,
      "values": {
        "65": 149,
        "100": 147,
        "150": 142,
        "200": 138,
        "250": 132,
        "300": 126,
        "325": 122,
        "350": 118,
        "375": 113,
        "400": 95.0,
        "425": 79.6,
        "450": 63.2,
        "475": 45.3,
        "500": 31.7,
        "525": 21.9,
        "550": 12.7,
        "575": null,
        "600": null
      }
    },
    {
      "block": 2,
      "line_no": 53,
      "nominal_composition": "Carbon steel",
      "product_form": "Pipe & tube",
      "spec_no": "A671",
      "type_grade": "CB65",
      "uns_no": "K02800",
      "class_cond_temper": null,
      "size_mm": null,
      "p_no": 1,
      "notes": "(57) (64)",
      "min_temp_c": "A",
      "min_tensile_strength_mpa": 450,
      "min_yield_strength_mpa": 240,
      "max_temp_c": 593,
      "min_temp_to_40": 149,
      "values": {
        "65": 149,
        "100": 147,
        "150": 142,
        "200": 138,
        "250": 132,
        "300": 126,
        "325": 122,
        "350": 118,
        "375": 113,
        "400": 95.0,
        "425": 79.6,
        "450": 63.2,
        "475": 45.3,
        "500": 31.7,
        "525": 21.9,
        "550": 12.7,
        "575": 9.4,
        "600": 6.89
      }
    },
    {
      "block": 2,
      "line_no": 54,
      "nominal_composition": "Carbon steel",
      "product_form": "Pipe & tube",
      "spec_no": "A672",
      "type_grade": "B65",
      "uns_no": "K02800",
      "class_cond_temper": null,
      "size_mm": null,
      "p_no": 1,
      "notes": "(57) (64)",
      "min_temp_c": "A",
      "min_tensile_strength_mpa": 450,
      "min_yield_strength_mpa": 240,
      "max_temp_c": 593,
      "min_temp_to_40": 149,
      "values": {
        "65": 149,
        "100": 147,
        "150": 142,
        "200": 138,
        "250": 132,
        "300": 126,
        "325": 122,
        "350": 118,
        "375": 113,
        "400": 95.0,
        "425": 79.6,
        "450": 63.2,
        "475": 45.3,
        "500": 31.7,
        "525": 21.9,
        "550": 12.7,
        "575": 9.4,
        "600": 6.89
      }
    },
    {
      "block": 2,
      "line_no": 55,
      "nominal_composition": "Carbon steel",
      "product_form": "Pipe & tube",
      "spec_no": "A672",
      "type_grade": "C65",
      "uns_no": "K02403",
      "class_cond_temper": null,
      "size_mm": null,
      "p_no": 1,
      "notes": "(57) (64)",
      "min_temp_c": "B",
      "min_tensile_strength_mpa": 450,
      "min_yield_strength_mpa": 240,
      "max_temp_c": 593,
      "min_temp_to_40": 149,
      "values": {
        "65": 149,
        "100": 147,
        "150": 142,
        "200": 138,
        "250": 132,
        "300": 126,
        "325": 122,
        "350": 118,
        "375": 113,
        "400": 95.0,
        "425": 79.6,
        "450": 63.2,
        "475": 45.3,
        "500": 31.7,
        "525": 21.9,
        "550": 12.7,
        "575": 9.4,
        "600": 6.89
      }
    },
    {
      "block": 2,
      "line_no": 56,
      "nominal_composition": "Carbon steel",
      "product_form": "Pipe & tube",
      "spec_no": "A139",
      "type_grade": "E",
      "uns_no": "K03012",
      "class_cond_temper": null,
      "size_mm": null,
      "p_no": 1,
      "notes": "(8b)",
      "min_temp_c": "A",
      "min_tensile_strength_mpa": 455,
      "min_yield_strength_mpa": 360,
      "max_temp_c": 149,
      "min_temp_to_40": 152,
      "values": {
        "65": 152,
        "100": 152,
        "150": 152,
        "200": null,
        "250": null,
        "300": null,
        "325": null,
        "350": null,
        "375": null,
        "400": null,
        "425": null,
        "450": null,
        "475": null,
        "500": null,
        "525": null,
        "550": null,
        "575": null,
        "600": null
      }
    },
    {
      "block": 2,
      "line_no": 57,
      "nominal_composition": "Carbon steel",
      "product_form": "Pipe",
      "spec_no": "A381",
      "type_grade": "Y52",
      "uns_no": null,
      "class_cond_temper": null,
      "size_mm": null,
      "p_no": 1,
      "notes": null,
      "min_temp_c": "A",
      "min_tensile_strength_mpa": 455,
      "min_yield_strength_mpa": 360,
      "max_temp_c": 204,
      "min_temp_to_40": 152,
      "values": {
        "65": 152,
        "100": 152,
        "150": 152,
        "200": 152,
        "250": 152,
        "300": null,
        "325": null,
        "350": null,
        "375": null,
        "400": null,
        "425": null,
        "450": null,
        "475": null,
        "500": null,
        "525": null,
        "550": null,
        "575": null,
        "600": null
      }
    },
    {
      "block": 2,
      "line_no": 58,
      "nominal_composition": "Carbon steel",
      "product_form": "Pipe",
      "spec_no": "CSA Z245.1",
      "type_grade": 359,
      "uns_no": null,
      "class_cond_temper": null,
      "size_mm": null,
      "p_no": 1,
      "notes": "(55)",
      "min_temp_c": "A",
      "min_tensile_strength_mpa": 455,
      "min_yield_strength_mpa": 359,
      "max_temp_c": 260,
      "min_temp_to_40": 152,
      "values": {
        "65": 152,
        "100": 152,
        "150": 152,
        "200": 152,
        "250": 152,
        "300": 152,
        "325": null,
        "350": null,
        "375": null,
        "400": null,
        "425": null,
        "450": null,
        "475": null,
        "500": null,
        "525": null,
        "550": null,
        "575": null,
        "600": null
      }
    },
    {
      "block": 2,
      "line_no": 59,
      "nominal_composition": "Carbon steel",
      "product_form": "Pipe",
      "spec_no": "API 5L",
      "type_grade": "L360",
      "uns_no": null,
      "class_cond_temper": "PSL 1",
      "size_mm": null,
      "p_no": 1,
      "notes": "(55) (63)",
      "min_temp_c": "A",
      "min_tensile_strength_mpa": 460,
      "min_yield_strength_mpa": 360,
      "max_temp_c": 260,
      "min_temp_to_40": 153,
      "values": {
        "65": 153,
        "100": 153,
        "150": 153,
        "200": 153,
        "250": 153,
        "300": 153,
        "325": null,
        "350": null,
        "375": null,
        "400": null,
        "425": null,
        "450": null,
        "475": null,
        "500": null,
        "525": null,
        "550": null,
        "575": null,
        "600": null
      }
    },
    {
      "block": 2,
      "line_no": 60,
      "nominal_composition": "Carbon steel",
      "product_form": "Pipe",
      "spec_no": "API 5L",
      "type_grade": "L360",
      "uns_no": null,
      "class_cond_temper": "PSL 2",
      "size_mm": null,
      "p_no": 1,
      "notes": "(55) (63)",
      "min_temp_c": 0,
      "min_tensile_strength_mpa": 460,
      "min_yield_strength_mpa": 360,
      "max_temp_c": 260,
      "min_temp_to_40": 153,
      "values": {
        "65": 153,
        "100": 153,
        "150": 153,
        "200": 153,
        "250": 153,
        "300": 153,
        "325": null,
        "350": null,
        "375": null,
        "400": null,
        "425": null,
        "450": null,
        "475": null,
        "500": null,
        "525": null,
        "550": null,
        "575": null,
        "600": null
      }
    },
    {
      "block": 2,
      "line_no": 61,
      "nominal_composition": "Carbon steel",
      "product_form": "Pipe & tube",
      "spec_no": "A671",
      "type_grade": "CC70",
      "uns_no": "K02700",
      "class_cond_temper": null,
      "size_mm": null,
      "p_no": 1,
      "notes": "(57) (64)",
      "min_temp_c": "B",
      "min_tensile_strength_mpa": 485,
      "min_yield_strength_mpa": 260,
      "max_temp_c": 538,
      "min_temp_to_40": 161,
      "values": {
        "65": 161,
        "100": 159,
        "150": 154,
        "200": 150,
        "250": 144,
        "300": 136,
        "325": 132,
        "350": 128,
        "375": 122,
        "400": 101,
        "425": 83.8,
        "450": 67.1,
        "475": 51.0,
        "500": 33.6,
        "525": 21.3,
        "550": 12.9,
        "575": null,
        "600": null
      }
    },
    {
      "block": 2,
      "line_no": 62,
      "nominal_composition": "Carbon steel",
      "product_form": "Pipe & tube",
      "spec_no": "A671",
      "type_grade": "CB70",
      "uns_no": "K03101",
      "class_cond_temper": null,
      "size_mm": null,
      "p_no": 1,
      "notes": "(57) (64)",
      "min_temp_c": "A",
      "min_tensile_strength_mpa": 485,
      "min_yield_strength_mpa": 260,
      "max_temp_c": 593,
      "min_temp_to_40": 161,
      "values": {
        "65": 161,
        "100": 159,
        "150": 154,
        "200": 150,
        "250": 144,
        "300": 136,
        "325": 132,
        "350": 128,
        "375": 122,
        "400": 101,
        "425": 83.8,
        "450": 67.1,
        "475": 51.0,
        "500": 33.6,
        "525": 21.3,
        "550": 12.9,
        "575": 9.4,
        "600": 6.89
      }
    },
    {
      "block": 2,
      "line_no": 63,
      "nominal_composition": "Carbon steel",
      "product_form": "Pipe & tube",
      "spec_no": "A672",
      "type_grade": "B70",
      "uns_no": "K03101",
      "class_cond_temper": null,
      "size_mm": null,
      "p_no": 1,
      "notes": "(57) (64)",
      "min_temp_c": "A",
      "min_tensile_strength_mpa": 485,
      "min_yield_strength_mpa": 260,
      "max_temp_c": 593,
      "min_temp_to_40": 161,
      "values": {
        "65": 161,
        "100": 159,
        "150": 154,
        "200": 150,
        "250": 144,
        "300": 136,
        "325": 132,
        "350": 128,
        "375": 122,
        "400": 101,
        "425": 83.8,
        "450": 67.1,
        "475": 51.0,
        "500": 33.6,
        "525": 21.3,
        "550": 12.9,
        "575": 9.4,
        "600": 6.89
      }
    },
    {
      "block": 2,
      "line_no": 64,
      "nominal_composition": "Carbon steel",
      "product_form": "Pipe & tube",
      "spec_no": "A672",
      "type_grade": "C70",
      "uns_no": "K02700",
      "class_cond_temper": null,
      "size_mm": null,
      "p_no": 1,
      "notes": "(57) (64)",
      "min_temp_c": "B",
      "min_tensile_strength_mpa": 485,
      "min_yield_strength_mpa": 260,
      "max_temp_c": 593,
      "min_temp_to_40": 161,
      "values": {
        "65": 161,
        "100": 159,
        "150": 154,
        "200": 150,
        "250": 144,
        "300": 136,
        "325": 132,
        "350": 128,
        "375": 122,
        "400": 101,
        "425": 83.8,
        "450": 67.1,
        "475": 51.0,
        "500": 33.6,
        "525": 21.3,
        "550": 12.9,
        "575": 9.4,
        "600": 6.89
      }
    },
    {
      "block": 2,
      "line_no": 65,
      "nominal_composition": "Carbon steel",
      "product_form": "Pipe & tube",
      "spec_no": "A106",
      "type_grade": "C",
      "uns_no": "K03501",
      "class_cond_temper": null,
      "size_mm": null,
      "p_no": 1,
      "notes": "(57)",
      "min_temp_c": "B",
      "min_tensile_strength_mpa": 485,
      "min_yield_strength_mpa": 275,
      "max_temp_c": 427,
      "min_temp_to_40": 161,
      "values": {
        "65": 161,
        "100": 161,
        "150": 161,
        "200": 158,
        "250": 151,
        "300": 144,
        "325": 139,
        "350": 135,
        "375": 122,
        "400": 101,
        "425": 83.8,
        "450": 82.7,
        "475": null,
        "500": null,
        "525": null,
        "550": null,
        "575": null,
        "600": null
      }
    },
    {
      "block": 2,
      "line_no": 66,
      "nominal_composition": "Carbon steel",
      "product_form": "Pipe & tube",
      "spec_no": "A671",
      "type_grade": "CD70",
      "uns_no": "K12437",
      "class_cond_temper": null,
      "size_mm": "≤65",
      "p_no": 1,
      "notes": "(64)",
      "min_temp_c": "D",
      "min_tensile_strength_mpa": 485,
      "min_yield_strength_mpa": 345,
      "max_temp_c": 371,
      "min_temp_to_40": 161,
      "values": {
        "65": 161,
        "100": 161,
        "150": 157,
        "200": 156,
        "250": 156,
        "300": 156,
        "325": 154,
        "350": 148,
        "375": 126,
        "400": null,
        "425": null,
        "450": null,
        "475": null,
        "500": null,
        "525": null,
        "550": null,
        "575": null,
        "600": null
      }
    },
    {
      "block": 2,
      "line_no": 67,
      "nominal_composition": "Carbon steel",
      "product_form": "Pipe & tube",
      "spec_no": "A672",
      "type_grade": "D70",
      "uns_no": "K12437",
      "class_cond_temper": null,
      "size_mm": "≤65",
      "p_no": 1,
      "notes": "(64)",
      "min_temp_c": "D",
      "min_tensile_strength_mpa": 485,
      "min_yield_strength_mpa": 345,
