Repository: danivelas0/asme-pcc

File: resources/ASME B31/ASME B31.3/APPEX/appendix_a/table_a_1c.json (part 2 of 25)
    "Size or Thickness Range, in.",
    "Minimum Yield Strength, ksi\""
  ],
  "columns_values": [
        "1,050": 1.6,
        "1,100": 1.0
      }
    },
    {
      "block": 2,
      "line_no": 32,
      "material": null,
      "product_form": null,
      "spec_no": "A53",
      "type_grade": "S/B",
      "uns_no": "K03005",
      "class_condition_temper": null,
      "size_in": null,
      "p_no": 1,
      "notes": "(57) (59)",
      "min_temp_f": "B",
      "min_tensile_strength_ksi": 60,
      "min_yield_strength_ksi": 35,
      "max_temp_f": 1100,
      "min_temp_to_100": 20.0,
      "values": {
        "200": 20.0,
        "300": 20.0,
        "400": 19.9,
        "500": 19.0,
        "600": 17.9,
        "650": 17.3,
        "700": 16.7,
        "750": 13.9,
        "800": 11.4,
        "850": 8.7,
        "900": 5.9,
        "950": 4.0,
        "1,000": 2.5,
        "1,050": 1.6,
        "1,100": 1.0
      }
    },
    {
      "block": 2,
      "line_no": 33,
      "material": null,
      "product_form": null,
      "spec_no": "A106 B",
      "type_grade": null,
      "uns_no": "K03006",
      "class_condition_temper": null,
      "size_in": null,
      "p_no": 1,
      "notes": "(57)",
      "min_temp_f": "B",
      "min_tensile_strength_ksi": 60,
      "min_yield_strength_ksi": 35,
      "max_temp_f": 1100,
      "min_temp_to_100": 20.0,
      "values": {
        "200": 20.0,
        "300": 20.0,
        "400": 19.9,
        "500": 19.0,
        "600": 17.9,
        "650": 17.3,
        "700": 16.7,
        "750": 13.9,
        "800": 11.4,
        "850": 8.7,
        "900": 5.9,
        "950": 4.0,
        "1,000": 2.5,
        "1,050": 1.6,
        "1,100": 1.0
      }
    },
    {
      "block": 2,
      "line_no": 34,
      "material": null,
      "product_form": null,
      "spec_no": "A333 6",
      "type_grade": null,
      "uns_no": "K03006",
      "class_condition_temper": null,
      "size_in": null,
      "p_no": 1,
      "notes": "(57)",
      "min_temp_f": -50,
      "min_tensile_strength_ksi": 60,
      "min_yield_strength_ksi": 35,
      "max_temp_f": 1100,
      "min_temp_to_100": 20.0,
      "values": {
        "200": 20.0,
        "300": 20.0,
        "400": 19.9,
        "500": 19.0,
        "600": 17.9,
        "650": 17.3,
        "700": 16.7,
        "750": 13.9,
        "800": 11.4,
        "850": 8.7,
        "900": 5.9,
        "950": 4.0,
        "1,000": 2.5,
        "1,050": 1.6,
        "1,100": 1.0
      }
    },
    {
      "block": 2,
      "line_no": 35,
      "material": null,
      "product_form": null,
      "spec_no": "A334 6",
      "type_grade": null,
      "uns_no": "K03006",
      "class_condition_temper": null,
      "size_in": null,
      "p_no": 1,
      "notes": "(57)",
      "min_temp_f": -50,
      "min_tensile_strength_ksi": 60,
      "min_yield_strength_ksi": 35,
      "max_temp_f": 1100,
      "min_temp_to_100": 20.0,
      "values": {
        "200": 20.0,
        "300": 20.0,
        "400": 19.9,
        "500": 19.0,
        "600": 17.9,
        "650": 17.3,
        "700": 16.7,
        "750": 13.9,
        "800": 11.4,
        "850": 8.7,
        "900": 5.9,
        "950": 4.0,
        "1,000": 2.5,
        "1,050": 1.6,
        "1,100": 1.0
      }
    },
    {
      "block": 2,
      "line_no": 36,
      "material": null,
      "product_form": null,
      "spec_no": "A369",
      "type_grade": "FPB",
      "uns_no": "K03006",
      "class_condition_temper": null,
      "size_in": null,
      "p_no": 1,
      "notes": "(57)",
      "min_temp_f": -20,
      "min_tensile_strength_ksi": 60,
      "min_yield_strength_ksi": 35,
      "max_temp_f": 1100,
      "min_temp_to_100": 20.0,
      "values": {
        "200": 20.0,
        "300": 20.0,
        "400": 19.9,
        "500": 19.0,
        "600": 17.9,
        "650": 17.3,
        "700": 16.7,
        "750": 13.9,
        "800": 11.4,
        "850": 8.7,
        "900": 5.9,
        "950": 4.0,
        "1,000": 2.5,
        "1,050": 1.6,
        "1,100": 1.0
      }
    },
    {
      "block": 2,
      "line_no": 37,
      "material": null,
      "product_form": null,
      "spec_no": "A381",
      "type_grade": "Y35",
      "uns_no": null,
      "class_condition_temper": null,
      "size_in": null,
      "p_no": "1 …",
      "notes": null,
      "min_temp_f": "A",
      "min_tensile_strength_ksi": 60,
      "min_yield_strength_ksi": 35,
      "max_temp_f": 1100,
      "min_temp_to_100": 20.0,
      "values": {
        "200": 20.0,
        "300": 20.0,
        "400": 19.9,
        "500": 19.0,
        "600": 17.9,
        "650": 17.3,
        "700": 16.7,
        "750": 13.9,
        "800": 11.4,
        "850": 8.7,
        "900": 5.9,
        "950": 4.0,
        "1,000": 2.5,
        "1,050": 1.6,
        "1,100": 1.0
      }
    },
    {
      "block": 2,
      "line_no": 38,
      "material": null,
      "product_form": null,
      "spec_no": "CSA Z245.1",
      "type_grade": 241,
      "uns_no": null,
      "class_condition_temper": null,
      "size_in": null,
      "p_no": 1,
      "notes": "(57)(59)",
      "min_temp_f": "B",
      "min_tensile_strength_ksi": 60,
      "min_yield_strength_ksi": 35,
      "max_temp_f": 1100,
      "min_temp_to_100": 20.0,
      "values": {
        "200": 20.0,
        "300": 20.0,
        "400": 19.9,
        "500": 19.0,
        "600": 17.9,
        "650": 17.3,
        "700": 16.7,
        "750": 13.9,
        "800": 11.4,
        "850": 8.7,
        "900": 5.9,
        "950": 4.0,
        "1,000": 2.5,
        "1,050": 1.6,
        "1,100": 1.0
      }
    },
    {
      "block": 2,
      "line_no": 39,
      "material": null,
      "product_form": null,
      "spec_no": "API 5L B",
      "type_grade": null,
      "uns_no": null,
      "class_condition_temper": "PSL 1",
      "size_in": null,
      "p_no": 1,
      "notes": "(57) (59) (63)",
      "min_temp_f": "B",
      "min_tensile_strength_ksi": 60.2,
      "min_yield_strength_ksi": 35.5,
      "max_temp_f": 1100,
      "min_temp_to_100": 20.0,
      "values": {
        "200": 20.0,
        "300": 20.0,
        "400": 19.9,
        "500": 19.0,
        "600": 17.9,
        "650": 17.3,
        "700": 16.7,
        "750": 13.9,
        "800": 11.4,
        "850": 8.7,
        "900": 5.9,
        "950": 4.0,
        "1,000": 2.5,
        "1,050": 1.6,
        "1,100": 1.0
      }
    },
    {
      "block": 2,
      "line_no": 40,
      "material": null,
      "product_form": null,
      "spec_no": "API 5L B",
      "type_grade": null,
      "uns_no": null,
      "class_condition_temper": "PSL 2",
      "size_in": null,
      "p_no": 1,
      "notes": "(57) (59) (63)",
      "min_temp_f": 32,
      "min_tensile_strength_ksi": 60.2,
      "min_yield_strength_ksi": 35.5,
      "max_temp_f": 1100,
      "min_temp_to_100": 20.0,
      "values": {
        "200": 20.0,
        "300": 20.0,
        "400": 19.9,
        "500": 19.0,
        "600": 17.9,
        "650": 17.3,
        "700": 16.7,
        "750": 13.9,
        "800": 11.4,
        "850": 8.7,
        "900": 5.9,
        "950": 4.0,
        "1,000": 2.5,
        "1,050": 1.6,
        "1,100": 1.0
      }
    },
    {
      "block": 2,
      "line_no": 41,
      "material": null,
      "product_form": null,
      "spec_no": "A139 C",
      "type_grade": null,
      "uns_no": "K03004",
      "class_condition_temper": null,
      "size_in": null,
      "p_no": 1,
      "notes": "(8b)",
      "min_temp_f": "A",
      "min_tensile_strength_ksi": 60,
      "min_yield_strength_ksi": 42,
      "max_temp_f": 300,
      "min_temp_to_100": 20.0,
      "values": {
        "200": 20.0,
        "300": 20.0,
        "400": null,
        "500": null,
        "600": null,
        "650": null,
        "700": null,
        "750": null,
        "800": null,
        "850": null,
        "900": null,
        "950": null,
        "1,000": null,
        "1,050": null,
        "1,100": null
      }
    },
    {
      "block": 2,
      "line_no": 42,
      "material": null,
      "product_form": null,
      "spec_no": "A139 D",
      "type_grade": null,
      "uns_no": "K03010",
      "class_condition_temper": null,
      "size_in": null,
      "p_no": 1,
      "notes": "(8b)",
      "min_temp_f": "A",
      "min_tensile_strength_ksi": 60,
      "min_yield_strength_ksi": 46,
      "max_temp_f": 300,
      "min_temp_to_100": 20.0,
      "values": {
        "200": 20.0,
        "300": 20.0,
        "400": null,
        "500": null,
        "600": null,
        "650": null,
        "700": null,
        "750": null,
        "800": null,
        "850": null,
        "900": null,
        "950": null,
        "1,000": null,
        "1,050": null,
        "1,100": null
      }
    },
    {
      "block": 2,
      "line_no": 43,
      "material": null,
      "product_form": null,
      "spec_no": "A381",
      "type_grade": "Y42",
      "uns_no": null,
      "class_condition_temper": null,
      "size_in": null,
      "p_no": "1 …",
      "notes": null,
      "min_temp_f": "A",
      "min_tensile_strength_ksi": 60,
      "min_yield_strength_ksi": 42,
      "max_temp_f": 400,
      "min_temp_to_100": 20.0,
      "values": {
        "200": 20.0,
        "300": 20.0,
        "400": 20.0,
        "500": null,
        "600": null,
        "650": null,
        "700": null,
        "750": null,
        "800": null,
        "850": null,
        "900": null,
        "950": null,
        "1,000": null,
        "1,050": null,
        "1,100": null
      }
    },
    {
      "block": 2,
      "line_no": 44,
      "material": null,
      "product_form": null,
      "spec_no": "CSA Z245.1",
      "type_grade": 290,
      "uns_no": null,
      "class_condition_temper": null,
      "size_in": null,
      "p_no": 1,
      "notes": "(55)",
      "min_temp_f": "A",
      "min_tensile_strength_ksi": 60,
      "min_yield_strength_ksi": 42,
      "max_temp_f": 500,
      "min_temp_to_100": 20.0,
      "values": {
        "200": 20.0,
        "300": 20.0,
        "400": 20.0,
        "500": 19.7,
        "600": null,
        "650": null,
        "700": null,
        "750": null,
        "800": null,
        "850": null,
        "900": null,
        "950": null,
        "1,000": null,
        "1,050": null,
        "1,100": null
      }
    },
    {
      "block": 2,
      "line_no": 45,
      "material": null,
      "product_form": null,
      "spec_no": "API 5L",
      "type_grade": "X42",
      "uns_no": null,
      "class_condition_temper": "PSL 1",
      "size_in": null,
      "p_no": 1,
      "notes": "(55) (63)",
      "min_temp_f": "A",
      "min_tensile_strength_ksi": 60.2,
      "min_yield_strength_ksi": 42.1,
      "max_temp_f": 500,
      "min_temp_to_100": 20.1,
      "values": {
        "200": 20.1,
        "300": 20.1,
        "400": 20.1,
        "500": 19.8,
        "600": null,
        "650": null,
        "700": null,
        "750": null,
        "800": null,
        "850": null,
        "900": null,
        "950": null,
        "1,000": null,
        "1,050": null,
        "1,100": null
      }
    },
    {
      "block": 2,
      "line_no": 46,
      "material": null,
      "product_form": null,
      "spec_no": "API 5L",
      "type_grade": "X42",
      "uns_no": null,
      "class_condition_temper": "PSL 2",
      "size_in": null,
      "p_no": 1,
      "notes": "(55) (63)",
      "min_temp_f": 32,
      "min_tensile_strength_ksi": 60.2,
      "min_yield_strength_ksi": 42.1,
      "max_temp_f": 500,
      "min_temp_to_100": 20.1,
      "values": {
        "200": 20.1,
        "300": 201,
        "400": 20.1,
        "500": 19.8,
        "600": null,
        "650": null,
        "700": null,
        "750": null,
        "800": null,
        "850": null,
        "900": null,
        "950": null,
        "1,000": null,
        "1,050": null,
        "1,100": null
      }
    },
    {
      "block": 2,
      "line_no": 47,
      "material": null,
      "product_form": null,
      "spec_no": "A381",
      "type_grade": "Y48",
      "uns_no": null,
      "class_condition_temper": null,
      "size_in": null,
      "p_no": 1,
      "notes": "(55) (63)",
      "min_temp_f": "A",
      "min_tensile_strength_ksi": 62,
      "min_yield_strength_ksi": 48,
      "max_temp_f": 650,
      "min_temp_to_100": 20.7,
      "values": {
        "200": 20.7,
        "300": 20.7,
        "400": 20.7,
        "500": 20.7,
        "600": 20.7,
        "650": 18.7,
        "700": null,
        "750": null,
        "800": null,
        "850": null,
        "900": null,
        "950": null,
        "1,000": null,
        "1,050": null,
        "1,100": null
      }
    },
    {
      "block": 2,
      "line_no": 48,
      "material": null,
      "product_form": null,
      "spec_no": "A381",
      "type_grade": "Y46",
      "uns_no": null,
      "class_condition_temper": null,
      "size_in": null,
      "p_no": "1 …",
      "notes": null,
      "min_temp_f": "A",
      "min_tensile_strength_ksi": 63,
      "min_yield_strength_ksi": 46,
      "max_temp_f": 500,
      "min_temp_to_100": 21.0,
      "values": {
        "200": 21.0,
        "300": 21.0,
        "400": 21.0,
        "500": null,
        "600": null,
        "650": null,
        "700": null,
        "750": null,
        "800": null,
        "850": null,
        "900": null,
        "950": null,
        "1,000": null,
        "1,050": null,
        "1,100": null
      }
    },
    {
      "block": 2,
      "line_no": 49,
      "material": null,
      "product_form": null,
      "spec_no": "API 5L",
      "type_grade": "X46",
      "uns_no": null,
      "class_condition_temper": "PSL 1",
      "size_in": null,
      "p_no": 1,
      "notes": "(55) (63)",
      "min_temp_f": "A",
      "min_tensile_strength_ksi": 63.1,
      "min_yield_strength_ksi": 46.4,
      "max_temp_f": 500,
      "min_temp_to_100": 21.0,
      "values": {
        "200": 21.0,
        "300": 21.0,
        "400": 21.0,
        "500": 21.0,
        "600": null,
        "650": null,
        "700": null,
        "750": null,
        "800": null,
        "850": null,
        "900": null,
        "950": null,
        "1,000": null,
        "1,050": null,
        "1,100": null
      }
    },
    {
      "block": 2,
      "line_no": 50,
      "material": null,
      "product_form": null,
      "spec_no": "API 5L",
      "type_grade": "X46",
      "uns_no": null,
      "class_condition_temper": "PSL 2",
      "size_in": null,
      "p_no": 1,
      "notes": "(55) (63)",
      "min_temp_f": 32,
      "min_tensile_strength_ksi": 63.1,
      "min_yield_strength_ksi": 46.4,
      "max_temp_f": 500,
      "min_temp_to_100": 21.0,
      "values": {
        "200": 21.0,
        "300": 21.0,
        "400": 21.0,
        "500": 21.0,
        "600": null,
        "650": null,
        "700": null,
        "750": null,
        "800": null,
        "850": null,
        "900": null,
        "950": null,
        "1,000": null,
        "1,050": null,
        "1,100": null
      }
    },
    {
      "block": 2,
      "line_no": 51,
      "material": null,
      "product_form": null,
      "spec_no": "A381",
      "type_grade": "Y50",
      "uns_no": null,
      "class_condition_temper": null,
      "size_in": null,
      "p_no": "1 …",
      "notes": null,
      "min_temp_f": "A",
      "min_tensile_strength_ksi": 64,
      "min_yield_strength_ksi": 50,
      "max_temp_f": 650,
      "min_temp_to_100": 21.3,
      "values": {
        "200": 21.3,
        "300": 21.3,
        "400": 21.3,
        "500": 21.3,
        "600": 21.3,
        "650": 18.7,
        "700": null,
        "750": null,
        "800": null,
        "850": null,
        "900": null,
        "950": null,
        "1,000": null,
        "1,050": null,
        "1,100": null
      }
    },
    {
      "block": 2,
      "line_no": 52,
      "material": "A516 Gr. 65",
      "product_form": null,
      "spec_no": "A671",
      "type_grade": "CC65",
      "uns_no": "K02403",
      "class_condition_temper": null,
      "size_in": null,
      "p_no": 1,
      "notes": "(57) (64)",
      "min_temp_f": "B",
      "min_tensile_strength_ksi": 65,
      "min_yield_strength_ksi": 35,
      "max_temp_f": 1000,
      "min_temp_to_100": 21.7,
      "values": {
        "200": 21.4,
        "300": 20.6,
        "400": 19.9,
        "500": 19.0,
        "600": 17.9,
        "650": 17.3,
        "700": 16.7,
        "750": 13.9,
        "800": 11.4,
        "850": 8.7,
        "900": 5.9,
        "950": 4.0,
        "1,000": 2.5,
        "1,050": null,
        "1,100": null
      }
    },
    {
      "block": 2,
      "line_no": 53,
      "material": "A515 Gr. 65",
      "product_form": null,
      "spec_no": "A671",
      "type_grade": "CB65",
      "uns_no": "K02800",
      "class_condition_temper": null,
      "size_in": null,
      "p_no": 1,
      "notes": "(57) (64)",
      "min_temp_f": "A",
      "min_tensile_strength_ksi": 65,
      "min_yield_strength_ksi": 35,
      "max_temp_f": 1100,
      "min_temp_to_100": 21.7,
      "values": {
        "200": 21.4,
        "300": 20.6,
        "400": 19.9,
        "500": 19.0,
        "600": 17.9,
        "650": 17.3,
        "700": 16.7,
        "750": 13.9,
        "800": 11.4,
        "850": 8.7,
        "900": 5.9,
        "950": 4.0,
        "1,000": 2.5,
        "1,050": 1.6,
        "1,100": 1.0
      }
    },
    {
      "block": 2,
      "line_no": 54,
      "material": "A515 Gr. 65",
      "product_form": null,
      "spec_no": "A672",
      "type_grade": "B65",
      "uns_no": "K02800",
      "class_condition_temper": null,
      "size_in": null,
      "p_no": 1,
      "notes": "(57) (64)",
      "min_temp_f": "A",
      "min_tensile_strength_ksi": 65,
      "min_yield_strength_ksi": 35,
      "max_temp_f": 1100,
      "min_temp_to_100": 21.7,
      "values": {
        "200": 21.4,
        "300": 20.6,
        "400": 19.9,
        "500": 19.0,
        "600": 17.9,
        "650": 17.3,
        "700": 16.7,
        "750": 13.9,
        "800": 11.4,
        "850": 8.7,
        "900": 5.9,
        "950": 4.0,
        "1,000": 2.5,
        "1,050": 1.6,
        "1,100": 1.0
      }
    },
    {
      "block": 2,
      "line_no": 55,
      "material": "A516 Gr. 65",
      "product_form": null,
      "spec_no": "A672",
      "type_grade": "C65",
      "uns_no": "K02403",
      "class_condition_temper": null,
      "size_in": null,
      "p_no": 1,
      "notes": "(57) (64)",
      "min_temp_f": "B",
      "min_tensile_strength_ksi": 65,
      "min_yield_strength_ksi": 35,
      "max_temp_f": 1100,
      "min_temp_to_100": 21.7,
      "values": {
        "200": 21.4,
        "300": 20.6,
        "400": 19.9,
        "500": 19.0,
        "600": 17.9,
        "650": 17.3,
        "700": 16.7,
        "750": 13.9,
        "800": 11.4,
        "850": 8.7,
        "900": 5.9,
        "950": 4.0,
        "1,000": 2.5,
        "1,050": 1.6,
        "1,100": 1.0
      }
    },
    {
      "block": 2,
      "line_no": 56,
      "material": null,
      "product_form": null,
      "spec_no": "A139 E",
      "type_grade": null,
      "uns_no": "K03012",
      "class_condition_temper": null,
      "size_in": null,
      "p_no": 1,
      "notes": "(8b)",
      "min_temp_f": "A",
      "min_tensile_strength_ksi": 66,
      "min_yield_strength_ksi": 52,
      "max_temp_f": 300,
      "min_temp_to_100": 22.0,
      "values": {
        "200": 22.0,
        "300": 22.0,
        "400": null,
        "500": null,
        "600": null,
        "650": null,
        "700": null,
        "750": null,
        "800": null,
        "850": null,
        "900": null,
        "950": null,
        "1,000": null,
        "1,050": null,
        "1,100": null
      }
    },
    {
      "block": 2,
      "line_no": 57,
      "material": null,
      "product_form": null,
      "spec_no": "A381",
      "type_grade": "Y52",
      "uns_no": null,
      "class_condition_temper": null,
      "size_in": null,
      "p_no": "1 …",
      "notes": null,
      "min_temp_f": "A",
      "min_tensile_strength_ksi": 66,
      "min_yield_strength_ksi": 52,
      "max_temp_f": 400,
      "min_temp_to_100": 22.0,
      "values": {
        "200": 22.0,
        "300": 22.0,
        "400": 22.0,
        "500": null,
        "600": null,
        "650": null,
        "700": null,
        "750": null,
        "800": null,
        "850": null,
        "900": null,
        "950": null,
        "1,000": null,
        "1,050": null,
        "1,100": null
      }
    },
    {
      "block": 2,
      "line_no": 58,
      "material": null,
      "product_form": null,
      "spec_no": "CSA Z245.1",
      "type_grade": 359,
      "uns_no": null,
      "class_condition_temper": null,
      "size_in": null,
      "p_no": 1,
      "notes": "(55)",
      "min_temp_f": "A",
      "min_tensile_strength_ksi": 66,
      "min_yield_strength_ksi": 52,
      "max_temp_f": 500,
      "min_temp_to_100": 22.0,
      "values": {
        "200": 22.0,
        "300": 22.0,
        "400": 22.0,
        "500": 22.0,
        "600": null,
        "650": null,
        "700": null,
        "750": null,
        "800": null,
        "850": null,
        "900": null,
        "950": null,
        "1,000": null,
        "1,050": null,
        "1,100": null
      }
    },
    {
      "block": 2,
      "line_no": 59,
      "material": null,
      "product_form": null,
      "spec_no": "API 5L",
      "type_grade": "X52",
      "uns_no": null,
      "class_condition_temper": "PSL 1",
      "size_in": null,
      "p_no": 1,
      "notes": "(55)(63)",
      "min_temp_f": "A",
      "min_tensile_strength_ksi": 66.7,
      "min_yield_strength_ksi": 52.2,
      "max_temp_f": 500,
      "min_temp_to_100": 22.2,
      "values": {
        "200": 22.2,
        "300": 22.2,
        "400": 22.2,
        "500": 22.2,
        "600": null,
        "650": null,
        "700": null,
        "750": null,
        "800": null,
        "850": null,
        "900": null,
        "950": null,
        "1,000": null,
        "1,050": null,
        "1,100": null
      }
    },
    {
      "block": 2,
      "line_no": 60,
      "material": null,
      "product_form": null,
      "spec_no": "API 5L",
      "type_grade": "X52",
      "uns_no": null,
      "class_condition_temper": "PSL 2",
      "size_in": null,
      "p_no": 1,
      "notes": "(55)(63)",
      "min_temp_f": 32,
      "min_tensile_strength_ksi": 66.7,
      "min_yield_strength_ksi": 52.2,
      "max_temp_f": 500,
      "min_temp_to_100": 22.2,
      "values": {
        "200": 22.2,
        "300": 22.2,
        "400": 22.2,
        "500": 22.2,
        "600": null,
        "650": null,
        "700": null,
        "750": null,
        "800": null,
        "850": null,
        "900": null,
        "950": null,
        "1,000": null,
        "1,050": null,
        "1,100": null
      }
    },
    {
      "block": 2,
      "line_no": 61,
      "material": "A516 Gr. 70",
      "product_form": null,
      "spec_no": "A671",
      "type_grade": "CC70",
      "uns_no": "K02700",
      "class_condition_temper": null,
      "size_in": null,
      "p_no": 1,
      "notes": "(57) (64)",
      "min_temp_f": "B",
      "min_tensile_strength_ksi": 70,
      "min_yield_strength_ksi": 38,
      "max_temp_f": 1000,
      "min_temp_to_100": 23.3,
      "values": {
        "200": 23.2,
        "300": 22.4,
        "400": 21.6,
        "500": 20.6,
        "600": 19.4,
        "650": 18.8,
        "700": 18.1,
        "750": 14.8,
        "800": 12.0,
        "850": 9.3,
        "900": 6.7,
        "950": 4.0,
        "1,000": 2.5,
        "1,050": null,
        "1,100": null
      }
    },
    {
      "block": 2,
      "line_no": 62,
      "material": "A515 Gr. 70",
      "product_form": null,
      "spec_no": "A671",
      "type_grade": "CB70",
      "uns_no": "K03101",
      "class_condition_temper": null,
      "size_in": null,
      "p_no": 1,
      "notes": "(57) (64)",
      "min_temp_f": "A",
      "min_tensile_strength_ksi": 70,
      "min_yield_strength_ksi": 38,
      "max_temp_f": 1100,
      "min_temp_to_100": 23.3,
      "values": {
        "200": 23.2,
        "300": 22.4,
        "400": 21.6,
        "500": 20.6,
        "600": 19.4,
        "650": 18.8,
        "700": 18.1,
        "750": 14.8,
        "800": 12.0,
        "850": 9.3,
        "900": 6.7,
        "950": 4.0,
        "1,000": 2.5,
        "1,050": 1.6,
        "1,100": 1.0
      }
    },
    {
      "block": 2,
      "line_no": 63,
      "material": "A515 Gr. 70",
      "product_form": null,
      "spec_no": "A672",
      "type_grade": "B70",
      "uns_no": "K03101",
      "class_condition_temper": null,
      "size_in": null,
      "p_no": 1,
      "notes": "(57) (64)",
      "min_temp_f": "A",
      "min_tensile_strength_ksi": 70,
      "min_yield_strength_ksi": 38,
      "max_temp_f": 1100,
      "min_temp_to_100": 23.3,
      "values": {
        "200": 23.2,
        "300": 22.4,
        "400": 21.6,
        "500": 20.6,
        "600": 19.4,
        "650": 18.8,
        "700": 18.1,
        "750": 14.8,
        "800": 12.0,
        "850": 9.3,
        "900": 6.7,
        "950": 4.0,
        "1,000": 2.5,
        "1,050": 1.6,
        "1,100": 1.0
      }
    },
    {
      "block": 2,
      "line_no": 64,
      "material": "A516 Gr. 70",
      "product_form": null,
      "spec_no": "A672",
      "type_grade": "C70",
      "uns_no": "K02700",
      "class_condition_temper": null,
      "size_in": null,
      "p_no": 1,
      "notes": "(57) (64)",
      "min_temp_f": "B",
      "min_tensile_strength_ksi": 70,
      "min_yield_strength_ksi": 38,
      "max_temp_f": 1100,
      "min_temp_to_100": 23.3,
      "values": {
        "200": 23.2,
        "300": 22.4,
        "400": 21.6,
        "500": 20.6,
        "600": 19.4,
        "650": 18.8,
        "700": 18.1,
        "750": 14.8,
        "800": 12.0,
        "850": 9.3,
        "900": 6.7,
        "950": 4.0,
        "1,000": 2.5,
        "1,050": 1.6,
        "1,100": 1.0
      }
    },
    {
      "block": 2,
      "line_no": 65,
      "material": null,
      "product_form": null,
      "spec_no": "A106 C",
      "type_grade": null,
      "uns_no": "K03501",
      "class_condition_temper": null,
      "size_in": null,
      "p_no": 1,
      "notes": "(57)",
      "min_temp_f": "B",
      "min_tensile_strength_ksi": 70,
      "min_yield_strength_ksi": 40,
      "max_temp_f": 800,
      "min_temp_to_100": 23.3,
      "values": {
        "200": 23.3,
        "300": 23.3,
        "400": 22.8,
        "500": 21.7,
        "600": 20.4,
        "650": 19.8,
        "700": 18.3,
        "750": 14.8,
        "800": 12.0,
        "850": null,
        "900": null,
        "950": null,
        "1,000": null,
        "1,050": null,
        "1,100": null
      }
    },
    {
      "block": 2,
      "line_no": 66,
      "material": "A537 Cl. 1",
      "product_form": null,
      "spec_no": "A671",
      "type_grade": "CD70",
      "uns_no": "K12437",
      "class_condition_temper": null,
      "size_in": "≤21∕2 thk.",
      "p_no": 1,
      "notes": "(64)",
      "min_temp_f": "D",
      "min_tensile_strength_ksi": 70,
      "min_yield_strength_ksi": 50,
      "max_temp_f": 700,
      "min_temp_to_100": 23.3,
      "values": {
        "200": 23.3,
        "300": 22.8,
        "400": 22.7,
        "500": 22.7,
        "600": 22.4,
        "650": 21.9,
        "700": 18.3,
        "750": null,
        "800": null,
        "850": null,
        "900": null,
        "950": null,
        "1,000": null,
        "1,050": null,
        "1,100": null
      }
    },
    {
      "block": 2,
      "line_no": 67,
      "material": "A537 Cl. 1",
      "product_form": null,
      "spec_no": "A672",
      "type_grade": "D70",
      "uns_no": "K12437",
      "class_condition_temper": null,
      "size_in": "≤21∕2 thk.",
      "p_no": 1,
      "notes": "(64)",
      "min_temp_f": "D",
      "min_tensile_strength_ksi": 70,
      "min_yield_strength_ksi": 50,
      "max_temp_f": 700,
      "min_temp_to_100": 23.3,
      "values": {
        "200": 23.3,
        "300": 22.8,
        "400": 22.7,
        "500": 22.7,
        "600": 22.4,
        "650": 21.9,
        "700": 18.3,
        "750": null,
        "800": null,
        "850": null,
        "900": null,
        "950": null,
        "1,000": null,
        "1,050": null,
        "1,100": null
      }
    },
    {
      "block": 2,
      "line_no": 68,
      "material": "A537 Cl. 1",
      "product_form": null,
      "spec_no": "A691",
      "type_grade": "CMSH-70",
      "uns_no": "K12437",
      "class_condition_temper": null,
      "size_in": "≤21∕2 thk.",
      "p_no": 1,
      "notes": "(64)",
      "min_temp_f": "D",
      "min_tensile_strength_ksi": 70,
      "min_yield_strength_ksi": 50,
      "max_temp_f": 700,
      "min_temp_to_100": 23.3,
      "values": {
        "200": 23.3,
        "300": 22.8,
        "400": 22.7,
        "500": 22.7,
        "600": 22.4,
        "650": 21.9,
        "700": 18.3,
        "750": null,
        "800": null,
        "850": null,
        "900": null,
        "950": null,
        "1,000": null,
        "1,050": null,
        "1,100": null
      }
    },
    {
      "block": 2,
      "line_no": 69,
      "material": null,
      "product_form": null,
      "spec_no": "A381",
      "type_grade": "Y56",
      "uns_no": null,
      "class_condition_temper": null,
      "size_in": null,
      "p_no": 1,
      "notes": "(52)",
      "min_temp_f": "A",
      "min_tensile_strength_ksi": 71,
      "min_yield_strength_ksi": 56,
      "max_temp_f": 400,
      "min_temp_to_100": 23.7,
      "values": {
        "200": 23.7,
        "300": 23.7,
        "400": 23.7,
        "500": null,
        "600": null,
        "650": null,
        "700": null,
        "750": null,
        "800": null,
        "850": null,
        "900": null,
        "950": null,
        "1,000": null,
        "1,050": null,
        "1,100": null
      }
    },
    {
      "block": 2,
      "line_no": 70,
      "material": null,
      "product_form": null,
      "spec_no": "CSA Z245.1",
      "type_grade": 386,
      "uns_no": null,
      "class_condition_temper": null,
      "size_in": null,
      "p_no": 1,
      "notes": "(52) (55)",
      "min_temp_f": "A",
      "min_tensile_strength_ksi": 71,
      "min_yield_strength_ksi": 56,
      "max_temp_f": 500,
      "min_temp_to_100": 23.7,
      "values": {
        "200": 23.7,
        "300": 23.7,
        "400": 23.7,
        "500": 23.7,
        "600": null,
        "650": null,
        "700": null,
        "750": null,
        "800": null,
        "850": null,
        "900": null,
        "950": null,
        "1,000": null,
        "1,050": null,
        "1,100": null
      }
    },
    {
      "block": 2,
      "line_no": 71,
      "material": null,
      "product_form": null,
      "spec_no": "API 5L",
      "type_grade": "X56",
      "uns_no": null,
      "class_condition_temper": "PSL 1",
      "size_in": null,
      "p_no": 1,
      "notes": "(52) (55) (63)",
      "min_temp_f": "A",
      "min_tensile_strength_ksi": 71.1,
      "min_yield_strength_ksi": 56.6,
      "max_temp_f": 500,
      "min_temp_to_100": 23.7,
      "values": {
        "200": 23.7,
        "300": 23.7,
        "400": 23.7,
        "500": 23.7,
        "600": null,
        "650": null,
        "700": null,
        "750": null,
        "800": null,
        "850": null,
        "900": null,
        "950": null,
        "1,000": null,
        "1,050": null,
        "1,100": null
      }
    },
    {
      "block": 2,
      "line_no": 72,
      "material": null,
      "product_form": null,
      "spec_no": "API 5L",
      "type_grade": "X56",
      "uns_no": null,
      "class_condition_temper": "PSL 2",
      "size_in": null,
      "p_no": 1,
      "notes": "(52) (55) (63)",
      "min_temp_f": 32,
      "min_tensile_strength_ksi": 71.1,
      "min_yield_strength_ksi": 56.6,
      "max_temp_f": 500,
      "min_temp_to_100": 23.7,
      "values": {
        "200": 23.7,
        "300": 23.7,
        "400": 23.7,
        "500": 23.7,
        "600": null,
        "650": null,
        "700": null,
        "750": null,
        "800": null,
        "850": null,
        "900": null,
        "950": null,
        "1,000": null,
        "1,050": null,
        "1,100": null
      }
    },
    {
      "block": 2,
      "line_no": 73,
      "material": "A299 Gr. A",
      "product_form": null,
      "spec_no": "A671",
      "type_grade": "CK75",
      "uns_no": "K02803",
      "class_condition_temper": null,
      "size_in": ">1 thk.",
      "p_no": 1,
      "notes": "(57) (64)",
      "min_temp_f": "A",
      "min_tensile_strength_ksi": 75,
      "min_yield_strength_ksi": 40,
      "max_temp_f": 1100,
      "min_temp_to_100": 25.0,
      "values": {
        "200": 24.4,
        "300": 23.6,
        "400": 22.8,
        "500": 21.7,
        "600": 20.4,
        "650": 19.8,
        "700": 19.1,
        "750": 15.7,
        "800": 12.6,
        "850": 9.3,
        "900": 6.7,
        "950": 4.0,
        "1,000": 2.5,
        "1,050": 1.6,
        "1,100": 1.0
      }
    },
    {
      "block": 2,
      "line_no": 74,
      "material": "A299 Gr. A",
      "product_form": null,
      "spec_no": "A672",
      "type_grade": "N75",
      "uns_no": "K02803",
      "class_condition_temper": null,
      "size_in": ">1 thk.",
      "p_no": 1,
      "notes": "(57) (64)",
      "min_temp_f": "A",
      "min_tensile_strength_ksi": 75,
      "min_yield_strength_ksi": 40,
      "max_temp_f": 1100,
      "min_temp_to_100": 25.0,
      "values": {
        "200": 24.4,
        "300": 23.6,
        "400": 22.8,
        "500": 21.7,
        "600": 20.4,
        "650": 19.8,
        "700": 19.1,
        "750": 15.7,
        "800": 12.6,
        "850": 9.3,
        "900": 6.7,
        "950": 4.0,
        "1,000": 2.5,
        "1,050": 1.6,
        "1,100": 1.0
      }
    },
    {
      "block": 2,
      "line_no": 75,
      "material": "A299 Gr. A",
      "product_form": null,
      "spec_no": "A691",
      "type_grade": "CMS-75",
      "uns_no": "K02803",
      "class_condition_temper": null,
      "size_in": ">1 thk.",
      "p_no": 1,
      "notes": "(57) (64)",
      "min_temp_f": "A",
      "min_tensile_strength_ksi": 75,
      "min_yield_strength_ksi": 40,
      "max_temp_f": 1100,
      "min_temp_to_100": 25.0,
      "values": {
        "200": 24.4,
        "300": 23.6,
        "400": 22.8,
        "500": 21.7,
        "600": 20.4,
        "650": 19.8,
        "700": 19.1,
        "750": 15.7,
        "800": 12.6,
        "850": 9.3,
        "900": 6.7,
        "950": 4.0,
        "1,000": 2.5,
        "1,050": 1.6,
        "1,100": 1.0
      }
    },
    {
      "block": 2,
      "line_no": 76,
      "material": "A299 Gr. A",
      "product_form": null,
      "spec_no": "A671",
      "type_grade": "CK75",
      "uns_no": "K02803",
      "class_condition_temper": null,
      "size_in": "≤1 thk.",
      "p_no": 1,
      "notes": "(57) (64)",
      "min_temp_f": "A",
      "min_tensile_strength_ksi": 75,
      "min_yield_strength_ksi": 42,
      "max_temp_f": 700,
      "min_temp_to_100": 25.0,
      "values": {
        "200": 25.0,
        "300": 24.8,
        "400": 23.9,
        "500": 22.8,
        "600": 21.5,
        "650": 20.8,
        "700": 19.6,
        "750": null,
        "800": null,
        "850": null,
        "900": null,
        "950": null,
        "1,000": null,
        "1,050": null,
        "1,100": null
      }
    },
    {
      "block": 2,
      "line_no": 77,
      "material": "A299 Gr. A",
      "product_form": null,
      "spec_no": "A672",
      "type_grade": "N75",
      "uns_no": "K02803",
      "class_condition_temper": null,
      "size_in": "≤1 thk.",
      "p_no": 1,
      "notes": "(57) (64)",
      "min_temp_f": "A",
      "min_tensile_strength_ksi": 75,
      "min_yield_strength_ksi": 42,
      "max_temp_f": 700,
      "min_temp_to_100": 25.0,
      "values": {
        "200": 25.0,
        "300": 24.8,
        "400": 23.9,
        "500": 22.8,
        "600": 21.5,
        "650": 20.8,
        "700": 19.6,
        "750": null,
        "800": null,
        "850": null,
        "900": null,
        "950": null,
        "1,000": null,
        "1,050": null,
        "1,100": null
      }
    },
    {
      "block": 2,
      "line_no": 78,
      "material": "A299 Gr. A",
      "product_form": null,
      "spec_no": "A691",
      "type_grade": "CMS-75",
      "uns_no": "K02803",
      "class_condition_temper": null,
      "size_in": "≤1 thk.",
      "p_no": 1,
      "notes": "(57) (64)",
      "min_temp_f": "A",
      "min_tensile_strength_ksi": 75,
      "min_yield_strength_ksi": 42,
      "max_temp_f": 700,
      "min_temp_to_100": 25.0,
      "values": {
        "200": 25.0,
        "300": 24.8,
        "400": 23.9,
        "500": 22.8,
        "600": 21.5,
        "650": 20.8,
        "700": 19.6,
        "750": null,
        "800": null,
        "850": null,
        "900": null,
        "950": null,
        "1,000": null,
        "1,050": null,
        "1,100": null
      }
    },
    {
      "block": 2,
      "line_no": 79,
      "material": null,
      "product_form": null,
      "spec_no": "A381",
      "type_grade": "Y60",
      "uns_no": null,
      "class_condition_temper": null,
      "size_in": null,
      "p_no": 1,
      "notes": "(52)",
      "min_temp_f": "A",
      "min_tensile_strength_ksi": 75,
      "min_yield_strength_ksi": 60,
      "max_temp_f": 400,
      "min_temp_to_100": 25.0,
      "values": {
        "200": 25.0,
        "300": 25.0,
        "400": 25.0,
        "500": null,
        "600": null,
        "650": null,
        "700": null,
        "750": null,
        "800": null,
        "850": null,
        "900": null,
        "950": null,
        "1,000": null,
        "1,050": null,
        "1,100": null
      }
    },
    {
      "block": 2,
      "line_no": 80,
      "material": null,
      "product_form": null,
      "spec_no": "CSA Z245.1",
      "type_grade": 414,
      "uns_no": null,
      "class_condition_temper": null,
      "size_in": null,
      "p_no": 1,
      "notes": "(52) (55)",
      "min_temp_f": "A",
      "min_tensile_strength_ksi": 75,
      "min_yield_strength_ksi": 60,
      "max_temp_f": 500,
      "min_temp_to_100": 25.0,
      "values": {
        "200": 25.0,
        "300": 25.0,
        "400": 25.0,
        "500": 25.0,
        "600": null,
        "650": null,
        "700": null,
        "750": null,
        "800": null,
        "850": null,
        "900": null,
        "950": null,
        "1,000": null,
        "1,050": null,
        "1,100": null
      }
    },
    {
      "block": 2,
      "line_no": 81,
      "material": null,
      "product_form": null,
      "spec_no": "API 5L",
      "type_grade": "X60",
      "uns_no": null,
      "class_condition_temper": "PSL 1",
      "size_in": null,
      "p_no": 1,
      "notes": "(52) (55) (63)",
      "min_temp_f": "A",
      "min_tensile_strength_ksi": 75.4,
      "min_yield_strength_ksi": 60.2,
      "max_temp_f": 500,
      "min_temp_to_100": 25.1,
      "values": {
        "200": 25.1,
        "300": 25.1,
        "400": 25.1,
        "500": 25.1,
        "600": null,
        "650": null,
        "700": null,
        "750": null,
        "800": null,
        "850": null,
        "900": null,
        "950": null,
        "1,000": null,
        "1,050": null,
        "1,100": null
      }
    },
    {
      "block": 2,
      "line_no": 82,
      "material": null,
      "product_form": null,
      "spec_no": "API 5L",
      "type_grade": "X60",
      "uns_no": null,
      "class_condition_temper": "PSL 2",
      "size_in": null,
      "p_no": 1,
      "notes": "(52) (55) (63)",
      "min_temp_f": 32,
      "min_tensile_strength_ksi": 75.4,
      "min_yield_strength_ksi": 60.2,
      "max_temp_f": 500,
