Repository: danivelas0/asme-pcc

File: resources/ASME B31/ASME B31.3/APPEX/appendix_a/table_a_4.json (part 2 of 4)
    "Max. Temp., °C",
    "Min. Temp. to 40"
  ],
  "columns_values": [
      "class_condition_temper": 2,
      "size_range_dia_mm": ">32, ≤38",
      "notes": "(8) (9)",
      "min_temp_c": -198,
      "min_tensile_strength_mpa": 621,
      "min_yield_strength_mpa": 345,
      "max_temp_c": 538,
      "min_temp_to_40": 129,
      "values": {
        "65": 126,
        "100": 118,
        "125": 112,
        "150": 107,
        "175": 103,
        "200": 99.1,
        "225": 95.8,
        "250": 92.8,
        "275": 90.3,
        "300": 88.1,
        "325": 86.2,
        "350": 86.2,
        "375": 86.2,
        "400": 86.2,
        "425": 86.2,
        "450": 86.2,
        "475": 86.2,
        "500": 86.2,
        "525": 86.2,
        "550": 86.2,
        "575": null,
        "600": null,
        "625": null,
        "650": null,
        "675": null,
        "700": null,
        "725": null,
        "750": null,
        "775": null,
        "800": null,
        "825": null
      }
    },
    {
      "block": 1,
      "line_no": 36,
      "nominal_composition": "16Cr–12Ni–2Mo",
      "product_form": "Bolts",
      "spec_no": "A320",
      "type_grade": "B8M",
      "uns_no": "S31600",
      "class_condition_temper": 2,
      "size_range_dia_mm": ">32, ≤38",
      "notes": "(8) (9)",
      "min_temp_c": -198,
      "min_tensile_strength_mpa": 621,
      "min_yield_strength_mpa": 345,
      "max_temp_c": 538,
      "min_temp_to_40": 129,
      "values": {
        "65": 126,
        "100": 118,
        "125": 112,
        "150": 107,
        "175": 103,
        "200": 99.1,
        "225": 95.8,
        "250": 92.8,
        "275": 90.3,
        "300": 88.1,
        "325": 86.2,
        "350": 86.2,
        "375": 86.2,
        "400": 86.2,
        "425": 86.2,
        "450": 86.2,
        "475": 86.2,
        "500": 86.2,
        "525": 86.2,
        "550": 86.2,
        "575": null,
        "600": null,
        "625": null,
        "650": null,
        "675": null,
        "700": null,
        "725": null,
        "750": null,
        "775": null,
        "800": null,
        "825": null
      }
    },
    {
      "block": 1,
      "line_no": 37,
      "nominal_composition": "18Cr–8Ni",
      "product_form": "Bolts",
      "spec_no": "A193",
      "type_grade": "B8",
      "uns_no": "S30400",
      "class_condition_temper": 2,
      "size_range_dia_mm": ">32, ≤38",
      "notes": "(8) (9)",
      "min_temp_c": -198,
      "min_tensile_strength_mpa": 689,
      "min_yield_strength_mpa": 345,
      "max_temp_c": 538,
      "min_temp_to_40": 129,
      "values": {
        "65": 123,
        "100": 113,
        "125": 108,
        "150": 103,
        "175": 99.0,
        "200": 95.6,
        "225": 92.7,
        "250": 90.1,
        "275": 87.9,
        "300": 86.2,
        "325": 86.2,
        "350": 86.2,
        "375": 86.2,
        "400": 86.2,
        "425": 86.2,
        "450": 86.2,
        "475": 86.2,
        "500": 86.2,
        "525": 86.2,
        "550": 86.2,
        "575": null,
        "600": null,
        "625": null,
        "650": null,
        "675": null,
        "700": null,
        "725": null,
        "750": null,
        "775": null,
        "800": null,
        "825": null
      }
    },
    {
      "block": 1,
      "line_no": 38,
      "nominal_composition": "18Cr–8Ni",
      "product_form": "Bolts",
      "spec_no": "A320",
      "type_grade": "B8",
      "uns_no": "S30400",
      "class_condition_temper": 2,
      "size_range_dia_mm": ">32, ≤38",
      "notes": "(8) (9)",
      "min_temp_c": -198,
      "min_tensile_strength_mpa": 689,
      "min_yield_strength_mpa": 345,
      "max_temp_c": 538,
      "min_temp_to_40": 129,
      "values": {
        "65": 123,
        "100": 113,
        "125": 108,
        "150": 103,
        "175": 99.0,
        "200": 95.6,
        "225": 92.7,
        "250": 90.1,
        "275": 87.9,
        "300": 86.2,
        "325": 86.2,
        "350": 86.2,
        "375": 86.2,
        "400": 86.2,
        "425": 86.2,
        "450": 86.2,
        "475": 86.2,
        "500": 86.2,
        "525": 86.2,
        "550": 86.2,
        "575": null,
        "600": null,
        "625": null,
        "650": null,
        "675": null,
        "700": null,
        "725": null,
        "750": null,
        "775": null,
        "800": null,
        "825": null
      }
    },
    {
      "block": 1,
      "line_no": 39,
      "nominal_composition": "18Cr–10Ni–Cb",
      "product_form": "Bolts",
      "spec_no": "A193",
      "type_grade": "B8C",
      "uns_no": "S34700",
      "class_condition_temper": 2,
      "size_range_dia_mm": ">32, ≤38",
      "notes": "(8) (9)",
      "min_temp_c": -198,
      "min_tensile_strength_mpa": 689,
      "min_yield_strength_mpa": 345,
      "max_temp_c": 538,
      "min_temp_to_40": 129,
      "values": {
        "65": 129,
        "100": 122,
        "125": 117,
        "150": 113,
        "175": 110,
        "200": 108,
        "225": 105,
        "250": 104,
        "275": 102,
        "300": 99.9,
        "325": 98.0,
        "350": 96.4,
        "375": 95.2,
        "400": 94.2,
        "425": 93.5,
        "450": 93.0,
        "475": 92.7,
        "500": 92.6,
        "525": 92.4,
        "550": 92.2,
        "575": null,
        "600": null,
        "625": null,
        "650": null,
        "675": null,
        "700": null,
        "725": null,
        "750": null,
        "775": null,
        "800": null,
        "825": null
      }
    },
    {
      "block": 1,
      "line_no": 40,
      "nominal_composition": "18Cr–10Ni–Cb",
      "product_form": "Bolts",
      "spec_no": "A320",
      "type_grade": "B8C",
      "uns_no": "S34700",
      "class_condition_temper": 2,
      "size_range_dia_mm": ">32, ≤38",
      "notes": "(8) (9)",
      "min_temp_c": -198,
      "min_tensile_strength_mpa": 689,
      "min_yield_strength_mpa": 345,
      "max_temp_c": 538,
      "min_temp_to_40": 129,
      "values": {
        "65": 129,
        "100": 122,
        "125": 117,
        "150": 113,
        "175": 110,
        "200": 108,
        "225": 105,
        "250": 104,
        "275": 102,
        "300": 99.9,
        "325": 98.0,
        "350": 96.4,
        "375": 95.2,
        "400": 94.2,
        "425": 93.5,
        "450": 93.0,
        "475": 92.7,
        "500": 92.6,
        "525": 92.4,
        "550": 92.2,
        "575": null,
        "600": null,
        "625": null,
        "650": null,
        "675": null,
        "700": null,
        "725": null,
        "750": null,
        "775": null,
        "800": null,
        "825": null
      }
    },
    {
      "block": 1,
      "line_no": 41,
      "nominal_composition": "18Cr–10Ni–Ti",
      "product_form": "Bolts",
      "spec_no": "A193",
      "type_grade": "B8T",
      "uns_no": "S32100",
      "class_condition_temper": 2,
      "size_range_dia_mm": ">32, ≤38",
      "notes": "(8) (9)",
      "min_temp_c": -198,
      "min_tensile_strength_mpa": 689,
      "min_yield_strength_mpa": 345,
      "max_temp_c": 538,
      "min_temp_to_40": 129,
      "values": {
        "65": 129,
        "100": 121,
        "125": 118,
        "150": 114,
        "175": 110,
        "200": 106,
        "225": 103,
        "250": 100,
        "275": 97.2,
        "300": 94.7,
        "325": 92.6,
        "350": 90.8,
        "375": 89.2,
        "400": 87.8,
        "425": 86.6,
        "450": 86.2,
        "475": 86.2,
        "500": 86.2,
        "525": 86.2,
        "550": 86.2,
        "575": null,
        "600": null,
        "625": null,
        "650": null,
        "675": null,
        "700": null,
        "725": null,
        "750": null,
        "775": null,
        "800": null,
        "825": null
      }
    },
    {
      "block": 1,
      "line_no": 42,
      "nominal_composition": "18Cr–10Ni–Ti",
      "product_form": "Bolts",
      "spec_no": "A320",
      "type_grade": "B8T",
      "uns_no": "S32100",
      "class_condition_temper": 2,
      "size_range_dia_mm": ">32, ≤38",
      "notes": "(8) (9)",
      "min_temp_c": -198,
      "min_tensile_strength_mpa": 689,
      "min_yield_strength_mpa": 345,
      "max_temp_c": 538,
      "min_temp_to_40": 129,
      "values": {
        "65": 129,
        "100": 121,
        "125": 118,
        "150": 114,
        "175": 110,
        "200": 106,
        "225": 103,
        "250": 100,
        "275": 97.2,
        "300": 94.7,
        "325": 92.6,
        "350": 90.8,
        "375": 89.2,
        "400": 87.8,
        "425": 86.6,
        "450": 86.2,
        "475": 86.2,
        "500": 86.2,
        "525": 86.2,
        "550": 86.2,
        "575": null,
        "600": null,
        "625": null,
        "650": null,
        "675": null,
        "700": null,
        "725": null,
        "750": null,
        "775": null,
        "800": null,
        "825": null
      }
    },
    {
      "block": 1,
      "line_no": 43,
      "nominal_composition": "18Cr–9Ni",
      "product_form": "Bolts",
      "spec_no": "A320",
      "type_grade": "B8F",
      "uns_no": "S30300",
      "class_condition_temper": 1,
      "size_range_dia_mm": null,
      "notes": "(5a) (8) (10)",
      "min_temp_c": -198,
      "min_tensile_strength_mpa": 517,
      "min_yield_strength_mpa": 207,
      "max_temp_c": 427,
      "min_temp_to_40": 129,
      "values": {
        "65": 123,
        "100": 113,
        "125": 108,
        "150": 103,
        "175": 99.0,
        "200": 95.6,
        "225": 92.7,
        "250": 90.1,
        "275": 87.9,
        "300": 85.8,
        "325": 84.0,
        "350": 82.3,
        "375": 80.6,
        "400": 79.1,
        "425": 77.6,
        "450": 76.2,
        "475": null,
        "500": null,
        "525": null,
        "550": null,
        "575": null,
        "600": null,
        "625": null,
        "650": null,
        "675": null,
        "700": null,
        "725": null,
        "750": null,
        "775": null,
        "800": null,
        "825": null
      }
    },
    {
      "block": 1,
      "line_no": 44,
      "nominal_composition": "19Cr–9Ni",
      "product_form": "Bolts",
      "spec_no": "A453",
      "type_grade": "651B",
      "uns_no": "S63198",
      "class_condition_temper": null,
      "size_range_dia_mm": ">75",
      "notes": "(8) (11)",
      "min_temp_c": -29,
      "min_tensile_strength_mpa": 655,
      "min_yield_strength_mpa": 345,
      "max_temp_c": 538,
      "min_temp_to_40": 164,
      "values": {
        "65": 164,
        "100": 160,
        "125": 156,
        "150": 152,
        "175": 149,
        "200": 147,
        "225": 145,
        "250": 144,
        "275": 143,
        "300": 142,
        "325": 141,
        "350": 141,
        "375": 140,
        "400": 139,
        "425": 138,
        "450": 136,
        "475": 134,
        "500": 131,
        "525": 128,
        "550": 124,
        "575": null,
        "600": null,
        "625": null,
        "650": null,
        "675": null,
        "700": null,
        "725": null,
        "750": null,
        "775": null,
        "800": null,
        "825": null
      }
    },
    {
      "block": 1,
      "line_no": 45,
      "nominal_composition": "19Cr–9Ni",
      "product_form": "Bolts",
      "spec_no": "A453",
      "type_grade": "651B",
      "uns_no": "S63198",
      "class_condition_temper": null,
      "size_range_dia_mm": "≤75",
      "notes": "(8) (11)",
      "min_temp_c": -29,
      "min_tensile_strength_mpa": 655,
      "min_yield_strength_mpa": 414,
      "max_temp_c": 538,
      "min_temp_to_40": 164,
      "values": {
        "65": 164,
        "100": 160,
        "125": 156,
        "150": 152,
        "175": 149,
        "200": 147,
        "225": 145,
        "250": 144,
        "275": 143,
        "300": 142,
        "325": 141,
        "350": 141,
        "375": 140,
        "400": 139,
        "425": 138,
        "450": 136,
        "475": 134,
        "500": 131,
        "525": 128,
        "550": 124,
        "575": null,
        "600": null,
        "625": null,
        "650": null,
        "675": null,
        "700": null,
        "725": null,
        "750": null,
        "775": null,
        "800": null,
        "825": null
      }
    },
    {
      "block": 1,
      "line_no": 46,
      "nominal_composition": "19Cr–9Ni",
      "product_form": "Bolts",
      "spec_no": "A453",
      "type_grade": "651A",
      "uns_no": "S63198",
      "class_condition_temper": null,
      "size_range_dia_mm": ">75",
      "notes": "(8) (11)",
      "min_temp_c": -29,
      "min_tensile_strength_mpa": 689,
      "min_yield_strength_mpa": 414,
      "max_temp_c": 538,
      "min_temp_to_40": 164,
      "values": {
        "65": 164,
        "100": 160,
        "125": 156,
        "150": 152,
        "175": 149,
        "200": 147,
        "225": 145,
        "250": 144,
        "275": 143,
        "300": 142,
        "325": 141,
        "350": 141,
        "375": 140,
        "400": 139,
        "425": 138,
        "450": 136,
        "475": 134,
        "500": 131,
        "525": 128,
        "550": 124,
        "575": null,
        "600": null,
        "625": null,
        "650": null,
        "675": null,
        "700": null,
        "725": null,
        "750": null,
        "775": null,
        "800": null,
        "825": null
      }
    },
    {
      "block": 1,
      "line_no": 47,
      "nominal_composition": "19Cr–9Ni",
      "product_form": "Bolts",
      "spec_no": "A453",
      "type_grade": "651A",
      "uns_no": "S63198",
      "class_condition_temper": null,
      "size_range_dia_mm": "≤75",
      "notes": "(8) (11)",
      "min_temp_c": -29,
      "min_tensile_strength_mpa": 689,
      "min_yield_strength_mpa": 483,
      "max_temp_c": 538,
      "min_temp_to_40": 164,
      "values": {
        "65": 164,
        "100": 160,
        "125": 156,
        "150": 152,
        "175": 149,
        "200": 147,
        "225": 145,
        "250": 144,
        "275": 143,
        "300": 142,
        "325": 141,
        "350": 141,
        "375": 140,
        "400": 139,
        "425": 138,
        "450": 136,
        "475": 134,
        "500": 131,
        "525": 128,
        "550": 124,
        "575": null,
        "600": null,
        "625": null,
        "650": null,
        "675": null,
        "700": null,
        "725": null,
        "750": null,
        "775": null,
        "800": null,
        "825": null
      }
    },
    {
      "block": 1,
      "line_no": 48,
      "nominal_composition": "16Cr–12Ni–2Mo",
      "product_form": "Bolts",
      "spec_no": "A193",
      "type_grade": "B8M",
      "uns_no": "S31600",
      "class_condition_temper": 2,
      "size_range_dia_mm": ">25, ≤32",
      "notes": "(8) (9)",
      "min_temp_c": -198,
      "min_tensile_strength_mpa": 655,
      "min_yield_strength_mpa": 448,
      "max_temp_c": 538,
      "min_temp_to_40": 129,
      "values": {
        "65": 126,
        "100": 118,
        "125": 112,
        "150": 112,
        "175": 112,
        "200": 112,
        "225": 112,
        "250": 112,
        "275": 112,
        "300": 112,
        "325": 112,
        "350": 112,
        "375": 112,
        "400": 112,
        "425": 112,
        "450": 112,
        "475": 112,
        "500": 112,
        "525": 112,
        "550": 112,
        "575": null,
        "600": null,
        "625": null,
        "650": null,
        "675": null,
        "700": null,
        "725": null,
        "750": null,
        "775": null,
        "800": null,
        "825": null
      }
    },
    {
      "block": 1,
      "line_no": 49,
      "nominal_composition": "16Cr–12Ni–2Mo",
      "product_form": "Bolts",
      "spec_no": "A320",
      "type_grade": "B8M",
      "uns_no": "S31600",
      "class_condition_temper": 2,
      "size_range_dia_mm": ">25, ≤32",
      "notes": "(8) (9)",
      "min_temp_c": -198,
      "min_tensile_strength_mpa": 655,
      "min_yield_strength_mpa": 448,
      "max_temp_c": 538,
      "min_temp_to_40": 129,
      "values": {
        "65": 126,
        "100": 118,
        "125": 112,
        "150": 112,
        "175": 112,
        "200": 112,
        "225": 112,
        "250": 112,
        "275": 112,
        "300": 112,
        "325": 112,
        "350": 112,
        "375": 112,
        "400": 112,
        "425": 112,
        "450": 112,
        "475": 112,
        "500": 112,
        "525": 112,
        "550": 112,
        "575": null,
        "600": null,
        "625": null,
        "650": null,
        "675": null,
        "700": null,
        "725": null,
        "750": null,
        "775": null,
        "800": null,
        "825": null
      }
    },
    {
      "block": 1,
      "line_no": 50,
      "nominal_composition": "18Cr–10Ni–Cb",
      "product_form": "Bolts",
      "spec_no": "A193",
      "type_grade": "B8C",
      "uns_no": "S34700",
      "class_condition_temper": 2,
      "size_range_dia_mm": ">25, ≤32",
      "notes": "(8) (9)",
      "min_temp_c": -198,
      "min_tensile_strength_mpa": 724,
      "min_yield_strength_mpa": 448,
      "max_temp_c": 538,
      "min_temp_to_40": 129,
      "values": {
        "65": 129,
        "100": 122,
        "125": 117,
        "150": 113,
        "175": 112,
        "200": 112,
        "225": 112,
        "250": 112,
        "275": 112,
        "300": 112,
        "325": 112,
        "350": 112,
        "375": 112,
        "400": 112,
        "425": 112,
        "450": 112,
        "475": 112,
        "500": 112,
        "525": 112,
        "550": 112,
        "575": null,
        "600": null,
        "625": null,
        "650": null,
        "675": null,
        "700": null,
        "725": null,
        "750": null,
        "775": null,
        "800": null,
        "825": null
      }
    },
    {
      "block": 1,
      "line_no": 51,
      "nominal_composition": "18Cr–10Ni–Cb",
      "product_form": "Bolts",
      "spec_no": "A320",
      "type_grade": "B8C",
      "uns_no": "S34700",
      "class_condition_temper": 2,
      "size_range_dia_mm": ">25, ≤32",
      "notes": "(8) (9)",
      "min_temp_c": -198,
      "min_tensile_strength_mpa": 724,
      "min_yield_strength_mpa": 448,
      "max_temp_c": 538,
      "min_temp_to_40": 129,
      "values": {
        "65": 129,
        "100": 122,
        "125": 117,
        "150": 113,
        "175": 112,
        "200": 112,
        "225": 112,
        "250": 112,
        "275": 112,
        "300": 112,
        "325": 112,
        "350": 112,
        "375": 112,
        "400": 112,
        "425": 112,
        "450": 112,
        "475": 112,
        "500": 112,
        "525": 112,
        "550": 112,
        "575": null,
        "600": null,
        "625": null,
        "650": null,
        "675": null,
        "700": null,
        "725": null,
        "750": null,
        "775": null,
        "800": null,
        "825": null
      }
    },
    {
      "block": 1,
      "line_no": 52,
      "nominal_composition": "18Cr–8Ni",
      "product_form": "Bolts",
      "spec_no": "A193",
      "type_grade": "B8",
      "uns_no": "S30400",
      "class_condition_temper": 2,
      "size_range_dia_mm": ">25, ≤32",
      "notes": "(8) (9)",
      "min_temp_c": -198,
      "min_tensile_strength_mpa": 724,
      "min_yield_strength_mpa": 448,
      "max_temp_c": 538,
      "min_temp_to_40": 129,
      "values": {
        "65": 123,
        "100": 113,
        "125": 112,
        "150": 112,
        "175": 112,
        "200": 112,
        "225": 112,
        "250": 112,
        "275": 112,
        "300": 112,
        "325": 112,
        "350": 112,
        "375": 112,
        "400": 112,
        "425": 112,
        "450": 112,
        "475": 112,
        "500": 112,
        "525": 112,
        "550": 112,
        "575": null,
        "600": null,
        "625": null,
        "650": null,
        "675": null,
        "700": null,
        "725": null,
        "750": null,
        "775": null,
        "800": null,
        "825": null
      }
    },
    {
      "block": 1,
      "line_no": 53,
      "nominal_composition": "18Cr–8Ni",
      "product_form": "Bolts",
      "spec_no": "A320",
      "type_grade": "B8",
      "uns_no": "S30400",
      "class_condition_temper": 2,
      "size_range_dia_mm": ">25, ≤32",
      "notes": "(8) (9)",
      "min_temp_c": -198,
      "min_tensile_strength_mpa": 724,
      "min_yield_strength_mpa": 448,
      "max_temp_c": 538,
      "min_temp_to_40": 129,
      "values": {
        "65": 123,
        "100": 113,
        "125": 112,
        "150": 112,
        "175": 112,
        "200": 112,
        "225": 112,
        "250": 112,
        "275": 112,
        "300": 112,
        "325": 112,
        "350": 112,
        "375": 112,
        "400": 112,
        "425": 112,
        "450": 112,
        "475": 112,
        "500": 112,
        "525": 112,
        "550": 112,
        "575": null,
        "600": null,
        "625": null,
        "650": null,
        "675": null,
        "700": null,
        "725": null,
        "750": null,
        "775": null,
        "800": null,
        "825": null
      }
    },
    {
      "block": 1,
      "line_no": 54,
      "nominal_composition": "18Cr–10Ni–Ti",
      "product_form": "Bolts",
      "spec_no": "A193",
      "type_grade": "B8T",
      "uns_no": "S32100",
      "class_condition_temper": 2,
      "size_range_dia_mm": ">25, ≤32",
      "notes": "(8) (9)",
      "min_temp_c": -198,
      "min_tensile_strength_mpa": 724,
      "min_yield_strength_mpa": 448,
      "max_temp_c": 538,
      "min_temp_to_40": 129,
      "values": {
        "65": 129,
        "100": 121,
        "125": 118,
        "150": 114,
        "175": 112,
        "200": 112,
        "225": 112,
        "250": 112,
        "275": 112,
        "300": 112,
        "325": 112,
        "350": 112,
        "375": 112,
        "400": 112,
        "425": 112,
        "450": 112,
        "475": 112,
        "500": 112,
        "525": 112,
        "550": 112,
        "575": null,
        "600": null,
        "625": null,
        "650": null,
        "675": null,
        "700": null,
        "725": null,
        "750": null,
        "775": null,
        "800": null,
        "825": null
      }
    },
    {
      "block": 1,
      "line_no": 55,
      "nominal_composition": "18Cr–10Ni–Ti",
      "product_form": "Bolts",
      "spec_no": "A320",
      "type_grade": "B8T",
      "uns_no": "S32100",
      "class_condition_temper": 2,
      "size_range_dia_mm": ">25, ≤32",
      "notes": "(8) (9)",
      "min_temp_c": -198,
      "min_tensile_strength_mpa": 724,
      "min_yield_strength_mpa": 448,
      "max_temp_c": 538,
      "min_temp_to_40": 129,
      "values": {
        "65": 129,
        "100": 121,
        "125": 118,
        "150": 114,
        "175": 112,
        "200": 112,
        "225": 112,
        "250": 112,
        "275": 112,
        "300": 112,
        "325": 112,
        "350": 112,
        "375": 112,
        "400": 112,
        "425": 112,
        "450": 112,
        "475": 112,
        "500": 112,
        "525": 112,
        "550": 112,
        "575": null,
        "600": null,
        "625": null,
        "650": null,
        "675": null,
        "700": null,
        "725": null,
        "750": null,
        "775": null,
        "800": null,
        "825": null
      }
    },
    {
      "block": 1,
      "line_no": 56,
      "nominal_composition": "18Cr–10Ni–Ti",
      "product_form": "Bolts",
      "spec_no": "A193",
      "type_grade": "B8T",
      "uns_no": "S32100",
      "class_condition_temper": 1,
      "size_range_dia_mm": null,
      "notes": "(5a) (8) (12)",
      "min_temp_c": -198,
      "min_tensile_strength_mpa": 517,
      "min_yield_strength_mpa": 207,
      "max_temp_c": 816,
      "min_temp_to_40": 129,
      "values": {
        "65": 129,
        "100": 121,
        "125": 118,
        "150": 114,
        "175": 110,
        "200": 106,
        "225": 103,
        "250": 99.9,
        "275": 97.2,
        "300": 94.7,
        "325": 92.6,
        "350": 90.8,
        "375": 89.2,
        "400": 87.8,
        "425": 86.6,
        "450": 85.6,
        "475": 84.7,
        "500": 84.0,
        "525": 83.2,
        "550": 82.4,
        "575": 59.2,
        "600": 44.0,
        "625": 32.9,
        "650": 24.5,
        "675": 18.3,
        "700": 12.5,
        "725": 8.5,
        "750": 6.2,
        "775": 4.3,
        "800": 2.8,
        "825": 1.7
      }
    },
    {
      "block": 1,
      "line_no": 57,
      "nominal_composition": "18Cr–8Ni",
      "product_form": "Bolts",
      "spec_no": "A193",
      "type_grade": "B8",
      "uns_no": "S30400",
      "class_condition_temper": 1,
      "size_range_dia_mm": null,
      "notes": "(5a) (8) (12)",
      "min_temp_c": -254,
      "min_tensile_strength_mpa": 517,
      "min_yield_strength_mpa": 207,
      "max_temp_c": 816,
      "min_temp_to_40": 129,
      "values": {
        "65": 123,
        "100": 113,
        "125": 108,
        "150": 103,
        "175": 99.0,
        "200": 95.6,
        "225": 92.7,
        "250": 90.1,
        "275": 87.9,
        "300": 85.8,
        "325": 84.0,
        "350": 82.3,
        "375": 80.6,
        "400": 79.1,
        "425": 77.6,
        "450": 76.2,
        "475": 74.8,
        "500": 73.4,
        "525": 72.1,
        "550": 70.7,
        "575": 69.4,
        "600": 63.8,
        "625": 51.6,
        "650": 41.6,
        "675": 32.9,
        "700": 26.5,
        "725": 21.3,
        "750": 17.2,
        "775": 14.1,
        "800": 11.2,
        "825": 8.8
      }
    },
    {
      "block": 1,
      "line_no": 58,
      "nominal_composition": "18Cr–8Ni",
      "product_form": "Bolts",
      "spec_no": "A320",
      "type_grade": "B8",
      "uns_no": "S30400",
      "class_condition_temper": 1,
      "size_range_dia_mm": null,
      "notes": "(5a) (8) (12)",
      "min_temp_c": -254,
      "min_tensile_strength_mpa": 517,
      "min_yield_strength_mpa": 207,
      "max_temp_c": 816,
      "min_temp_to_40": 129,
      "values": {
        "65": 123,
        "100": 113,
        "125": 108,
        "150": 103,
        "175": 99.0,
        "200": 95.6,
        "225": 92.7,
        "250": 90.1,
        "275": 87.9,
        "300": 85.8,
        "325": 84.0,
        "350": 82.3,
        "375": 80.6,
        "400": 79.1,
        "425": 77.6,
        "450": 76.2,
        "475": 74.8,
        "500": 73.4,
        "525": 72.1,
        "550": 70.7,
        "575": 69.4,
        "600": 63.8,
        "625": 51.6,
        "650": 41.6,
        "675": 32.9,
        "700": 26.5,
        "725": 21.3,
        "750": 17.2,
        "775": 14.1,
        "800": 11.2,
        "825": 8.8
      }
    },
    {
      "block": 1,
      "line_no": 59,
      "nominal_composition": "18Cr–10Ni–Cb",
      "product_form": "Bolts",
      "spec_no": "A193",
      "type_grade": "B8C",
      "uns_no": "S34700",
      "class_condition_temper": 1,
      "size_range_dia_mm": "S34700",
      "notes": "(5a) (8) (12)",
      "min_temp_c": -254,
      "min_tensile_strength_mpa": 517,
      "min_yield_strength_mpa": 207,
      "max_temp_c": 816,
      "min_temp_to_40": 129,
      "values": {
        "65": 129,
        "100": 122,
        "125": 117,
        "150": 113,
        "175": 110,
        "200": 108,
        "225": 105,
        "250": 104,
        "275": 102,
        "300": 99.9,
        "325": 98.0,
        "350": 96.4,
        "375": 95.2,
        "400": 94.2,
        "425": 93.5,
        "450": 93.0,
        "475": 92.7,
        "500": 92.6,
        "525": 92.4,
        "550": 92.2,
        "575": 75.9,
        "600": 57.2,
        "625": 40.2,
        "650": 30.3,
        "675": 23.2,
        "700": 16.2,
        "725": 11.4,
        "750": 9.0,
        "775": 7.1,
        "800": 5.9,
        "825": 5.3
      }
    },
    {
      "block": 1,
      "line_no": 60,
      "nominal_composition": "16Cr–12Ni–2Mo",
      "product_form": "Bolts",
      "spec_no": "A193",
      "type_grade": "B8M",
      "uns_no": "S31600",
      "class_condition_temper": 1,
      "size_range_dia_mm": null,
      "notes": "(5a) (8) (12)",
      "min_temp_c": -198,
      "min_tensile_strength_mpa": 517,
      "min_yield_strength_mpa": 207,
      "max_temp_c": 816,
      "min_temp_to_40": 129,
      "values": {
        "65": 126,
        "100": 118,
        "125": 112,
        "150": 107,
        "175": 103,
        "200": 99.1,
        "225": 95.8,
        "250": 92.8,
        "275": 90.3,
        "300": 88.1,
        "325": 86.2,
        "350": 84.6,
        "375": 83.3,
        "400": 82.2,
        "425": 81.2,
        "450": 80.4,
        "475": 79.7,
        "500": 79.0,
        "525": 78.4,
        "550": 77.7,
        "575": 76.9,
        "600": 75.9,
        "625": 65.0,
        "650": 50.5,
        "675": 39.2,
        "700": 30.4,
        "725": 23.6,
        "750": 18.4,
        "775": 14.3,
        "800": 11.1,
        "825": 8.6
      }
    },
    {
      "block": 1,
      "line_no": 61,
      "nominal_composition": "16Cr–12Ni–2Mo",
      "product_form": "Bolts",
      "spec_no": "A193",
      "type_grade": "B8M",
      "uns_no": "S31600",
      "class_condition_temper": 2,
      "size_range_dia_mm": ">19, ≤25",
      "notes": "(8) (9)",
      "min_temp_c": -198,
      "min_tensile_strength_mpa": 689,
      "min_yield_strength_mpa": 552,
      "max_temp_c": 538,
      "min_temp_to_40": 138,
      "values": {
        "65": 138,
        "100": 138,
        "125": 138,
        "150": 138,
        "175": 138,
        "200": 138,
        "225": 138,
        "250": 138,
        "275": 138,
        "300": 138,
        "325": 138,
        "350": 138,
        "375": 138,
        "400": 138,
        "425": 138,
        "450": 138,
        "475": 138,
        "500": 138,
        "525": 138,
        "550": 138,
        "575": null,
        "600": null,
        "625": null,
        "650": null,
        "675": null,
        "700": null,
        "725": null,
        "750": null,
        "775": null,
        "800": null,
        "825": null
      }
    },
    {
      "block": 1,
      "line_no": 62,
      "nominal_composition": "16Cr–12Ni–2Mo",
      "product_form": "Bolts",
      "spec_no": "A320",
      "type_grade": "B8M",
      "uns_no": "S31600",
      "class_condition_temper": 2,
      "size_range_dia_mm": ">19, ≤25",
      "notes": "(8) (9)",
      "min_temp_c": -198,
      "min_tensile_strength_mpa": 689,
      "min_yield_strength_mpa": 552,
      "max_temp_c": 538,
      "min_temp_to_40": 138,
      "values": {
        "65": 138,
        "100": 138,
        "125": 138,
        "150": 138,
        "175": 138,
        "200": 138,
        "225": 138,
        "250": 138,
        "275": 138,
        "300": 138,
        "325": 138,
        "350": 138,
        "375": 138,
        "400": 138,
        "425": 138,
        "450": 138,
        "475": 138,
        "500": 138,
        "525": 138,
        "550": 138,
        "575": null,
        "600": null,
        "625": null,
        "650": null,
        "675": null,
        "700": null,
        "725": null,
        "750": null,
        "775": null,
        "800": null,
        "825": null
      }
    },
    {
      "block": 1,
      "line_no": 63,
      "nominal_composition": "18Cr–10Ni–Cb",
      "product_form": "Bolts",
      "spec_no": "A193",
      "type_grade": "B8C",
      "uns_no": "S34700",
      "class_condition_temper": 2,
      "size_range_dia_mm": ">19, ≤25",
      "notes": "(8) (9)",
      "min_temp_c": -198,
      "min_tensile_strength_mpa": 793,
      "min_yield_strength_mpa": 552,
      "max_temp_c": 538,
      "min_temp_to_40": 138,
      "values": {
        "65": 138,
        "100": 138,
        "125": 138,
        "150": 138,
        "175": 138,
        "200": 138,
        "225": 138,
        "250": 138,
        "275": 138,
        "300": 138,
        "325": 138,
        "350": 138,
        "375": 138,
        "400": 138,
        "425": 138,
        "450": 138,
        "475": 138,
        "500": 138,
        "525": 138,
        "550": 138,
        "575": null,
        "600": null,
        "625": null,
        "650": null,
        "675": null,
        "700": null,
        "725": null,
        "750": null,
        "775": null,
        "800": null,
        "825": null
      }
    },
    {
      "block": 1,
      "line_no": 64,
      "nominal_composition": "18Cr–10Ni–Cb",
      "product_form": "Bolts",
      "spec_no": "A320",
      "type_grade": "B8C",
      "uns_no": "S34700",
      "class_condition_temper": 2,
      "size_range_dia_mm": ">19, ≤25",
      "notes": "(8) (9)",
      "min_temp_c": -198,
      "min_tensile_strength_mpa": 793,
      "min_yield_strength_mpa": 552,
      "max_temp_c": 538,
      "min_temp_to_40": 138,
      "values": {
        "65": 138,
        "100": 138,
        "125": 138,
        "150": 138,
        "175": 138,
        "200": 138,
        "225": 138,
        "250": 138,
        "275": 138,
        "300": 138,
        "325": 138,
        "350": 138,
        "375": 138,
        "400": 138,
        "425": 138,
        "450": 138,
        "475": 138,
        "500": 138,
        "525": 138,
        "550": 138,
        "575": null,
        "600": null,
        "625": null,
        "650": null,
        "675": null,
        "700": null,
        "725": null,
        "750": null,
        "775": null,
        "800": null,
        "825": null
      }
    },
    {
      "block": 1,
      "line_no": 65,
      "nominal_composition": "18Cr–8Ni",
      "product_form": "Bolts",
      "spec_no": "A193",
      "type_grade": "B8",
      "uns_no": "S30400",
      "class_condition_temper": 2,
      "size_range_dia_mm": ">19, ≤25",
      "notes": "(8) (9)",
      "min_temp_c": -198,
      "min_tensile_strength_mpa": 793,
      "min_yield_strength_mpa": 552,
      "max_temp_c": 538,
      "min_temp_to_40": 138,
      "values": {
        "65": 138,
        "100": 138,
        "125": 138,
        "150": 138,
        "175": 138,
        "200": 138,
        "225": 138,
        "250": 138,
        "275": 138,
        "300": 138,
        "325": 138,
        "350": 138,
        "375": 138,
        "400": 138,
        "425": 138,
        "450": 138,
        "475": 138,
        "500": 138,
        "525": 138,
        "550": 138,
        "575": null,
        "600": null,
        "625": null,
        "650": null,
        "675": null,
        "700": null,
        "725": null,
        "750": null,
        "775": null,
        "800": null,
        "825": null
      }
    },
    {
      "block": 1,
      "line_no": 66,
      "nominal_composition": "18Cr–8Ni",
      "product_form": "Bolts",
      "spec_no": "A320",
      "type_grade": "B8",
      "uns_no": "S30400",
      "class_condition_temper": 2,
      "size_range_dia_mm": ">19, ≤25",
      "notes": "(8) (9)",
      "min_temp_c": -198,
      "min_tensile_strength_mpa": 793,
      "min_yield_strength_mpa": 552,
      "max_temp_c": 538,
      "min_temp_to_40": 138,
      "values": {
        "65": 138,
        "100": 138,
        "125": 138,
        "150": 138,
        "175": 138,
        "200": 138,
        "225": 138,
        "250": 138,
        "275": 138,
        "300": 138,
        "325": 138,
        "350": 138,
        "375": 138,
        "400": 138,
        "425": 138,
        "450": 138,
        "475": 138,
        "500": 138,
        "525": 138,
        "550": 138,
        "575": null,
        "600": null,
        "625": null,
        "650": null,
        "675": null,
        "700": null,
        "725": null,
        "750": null,
        "775": null,
        "800": null,
        "825": null
      }
    },
    {
      "block": 1,
      "line_no": 67,
      "nominal_composition": "18Cr–10Ni–Ti",
      "product_form": "Bolts",
      "spec_no": "A193",
      "type_grade": "B8T",
      "uns_no": "S32100",
      "class_condition_temper": 2,
      "size_range_dia_mm": ">19, ≤25",
      "notes": "(8) (9)",
      "min_temp_c": -198,
      "min_tensile_strength_mpa": 793,
      "min_yield_strength_mpa": 552,
      "max_temp_c": 538,
      "min_temp_to_40": 138,
      "values": {
        "65": 138,
        "100": 138,
        "125": 138,
        "150": 138,
        "175": 138,
        "200": 138,
        "225": 138,
        "250": 138,
        "275": 138,
        "300": 138,
        "325": 138,
        "350": 138,
        "375": 138,
        "400": 138,
        "425": 138,
        "450": 138,
        "475": 138,
        "500": 138,
        "525": 138,
        "550": 138,
        "575": null,
        "600": null,
        "625": null,
        "650": null,
        "675": null,
        "700": null,
        "725": null,
        "750": null,
        "775": null,
        "800": null,
        "825": null
      }
    },
    {
      "block": 1,
      "line_no": 68,
      "nominal_composition": "18Cr–10Ni–Ti",
      "product_form": "Bolts",
      "spec_no": "A320",
      "type_grade": "B8T",
      "uns_no": "S32100",
      "class_condition_temper": 2,
      "size_range_dia_mm": ">19, ≤25",
      "notes": "(8) (9)",
      "min_temp_c": -198,
      "min_tensile_strength_mpa": 793,
      "min_yield_strength_mpa": 552,
      "max_temp_c": 538,
      "min_temp_to_40": 138,
      "values": {
        "65": 138,
        "100": 138,
        "125": 138,
        "150": 138,
        "175": 138,
        "200": 138,
        "225": 138,
        "250": 138,
        "275": 138,
        "300": 138,
        "325": 138,
        "350": 138,
        "375": 138,
        "400": 138,
        "425": 138,
        "450": 138,
        "475": 138,
        "500": 138,
        "525": 138,
        "550": 138,
        "575": null,
        "600": null,
        "625": null,
        "650": null,
        "675": null,
        "700": null,
        "725": null,
        "750": null,
        "775": null,
        "800": null,
        "825": null
      }
    },
    {
      "block": 1,
      "line_no": 69,
      "nominal_composition": "12Cr",
      "product_form": "Bolts",
      "spec_no": "A437",
      "type_grade": "B4C",
      "uns_no": "S42200",
      "class_condition_temper": null,
      "size_range_dia_mm": null,
      "notes": "(11)",
      "min_temp_c": -29,
      "min_tensile_strength_mpa": 793,
      "min_yield_strength_mpa": 586,
      "max_temp_c": 371,
      "min_temp_to_40": 147,
      "values": {
        "65": 147,
        "100": 147,
        "125": 147,
        "150": 147,
        "175": 147,
        "200": 147,
        "225": 147,
        "250": 147,
        "275": 147,
        "300": 147,
        "325": 147,
        "350": 147,
        "375": 147,
        "400": null,
        "425": null,
        "450": null,
        "475": null,
        "500": null,
        "525": null,
        "550": null,
        "575": null,
        "600": null,
        "625": null,
        "650": null,
        "675": null,
        "700": null,
        "725": null,
        "750": null,
        "775": null,
        "800": null,
        "825": null
      }
    },
    {
      "block": 1,
      "line_no": 70,
      "nominal_composition": "13Cr",
      "product_form": "Bolts",
      "spec_no": "A193",
      "type_grade": "B6",
      "uns_no": "S41000",
      "class_condition_temper": null,
      "size_range_dia_mm": "≤100",
      "notes": "(8) (11)",
      "min_temp_c": -29,
      "min_tensile_strength_mpa": 758,
      "min_yield_strength_mpa": 586,
      "max_temp_c": 482,
      "min_temp_to_40": 147,
      "values": {
        "65": 147,
        "100": 147,
        "125": 147,
        "150": 147,
        "175": 147,
        "200": 147,
        "225": 147,
        "250": 147,
        "275": 147,
        "300": 147,
        "325": 147,
        "350": 147,
        "375": 147,
        "400": 147,
        "425": 147,
        "450": 147,
        "475": 141,
        "500": 133,
        "525": null,
        "550": null,
        "575": null,
        "600": null,
        "625": null,
        "650": null,
        "675": null,
