Repository: danivelas0/asme-pcc

File: resources/ASME B31/ASME B31.3/APPEX/appendix_a/table_a_4c.json (part 2 of 4)
    "Max. Temp., °F",
    "Min. Temp. to 100"
  ],
  "columns_values": [
      "block": 1,
      "line_no": 40,
      "nominal_composition": "18Cr–10Ni–Cb",
      "product_form": "Bolts",
      "spec_no": "A320",
      "type_grade": "B8C",
      "uns_no": "S34700",
      "class_condition_temper": 2,
      "size_range_dia_in": ">11∕4, ≤11∕2",
      "notes": "(8) (9)",
      "min_temp_f": -325,
      "min_tensile_strength_ksi": 100,
      "min_yield_strength_ksi": 50,
      "max_temp_f": 1050,
      "min_temp_to_100": 18.8,
      "values": {
        "200": 17.9,
        "300": 16.5,
        "400": 15.5,
        "500": 15.0,
        "600": 14.3,
        "650": 14.0,
        "700": 13.8,
        "750": 13.7,
        "800": 13.6,
        "850": 13.5,
        "900": 13.4,
        "950": 13.4,
        "1,000": 13.4,
        "1,050": 12.5,
        "1,100": null,
        "1,150": null,
        "1,200": null,
        "1,250": null,
        "1,300": null,
        "1,350": null,
        "1,400": null,
        "1,450": null,
        "1,500": null
      }
    },
    {
      "block": 1,
      "line_no": 41,
      "nominal_composition": "18Cr–10Ni–Ti",
      "product_form": "Bolts",
      "spec_no": "A193",
      "type_grade": "B8T",
      "uns_no": "S32100",
      "class_condition_temper": 2,
      "size_range_dia_in": ">11∕4, ≤11∕2",
      "notes": "(8) (9)",
      "min_temp_f": -325,
      "min_tensile_strength_ksi": 100,
      "min_yield_strength_ksi": 50,
      "max_temp_f": 1050,
      "min_temp_to_100": 18.8,
      "values": {
        "200": 17.8,
        "300": 16.5,
        "400": 15.3,
        "500": 14.3,
        "600": 13.5,
        "650": 13.2,
        "700": 13.0,
        "750": 12.7,
        "800": 12.6,
        "850": 12.5,
        "900": 12.5,
        "950": 12.5,
        "1,000": 12.5,
        "1,050": 12.5,
        "1,100": null,
        "1,150": null,
        "1,200": null,
        "1,250": null,
        "1,300": null,
        "1,350": null,
        "1,400": null,
        "1,450": null,
        "1,500": null
      }
    },
    {
      "block": 1,
      "line_no": 42,
      "nominal_composition": "18Cr–10Ni–Ti",
      "product_form": "Bolts",
      "spec_no": "A320",
      "type_grade": "B8T",
      "uns_no": "S32100",
      "class_condition_temper": 2,
      "size_range_dia_in": ">11∕4, ≤11∕2",
      "notes": "(8) (9)",
      "min_temp_f": -325,
      "min_tensile_strength_ksi": 100,
      "min_yield_strength_ksi": 50,
      "max_temp_f": 1050,
      "min_temp_to_100": 18.8,
      "values": {
        "200": 17.8,
        "300": 16.5,
        "400": 15.3,
        "500": 14.3,
        "600": 13.5,
        "650": 13.2,
        "700": 13.0,
        "750": 12.7,
        "800": 12.6,
        "850": 12.5,
        "900": 12.5,
        "950": 12.5,
        "1,000": 12.5,
        "1,050": 12.5,
        "1,100": null,
        "1,150": null,
        "1,200": null,
        "1,250": null,
        "1,300": null,
        "1,350": null,
        "1,400": null,
        "1,450": null,
        "1,500": null
      }
    },
    {
      "block": 1,
      "line_no": 43,
      "nominal_composition": "18Cr–9Ni",
      "product_form": "Bolts",
      "spec_no": "A320",
      "type_grade": "B8F",
      "uns_no": "S30300",
      "class_condition_temper": 1,
      "size_range_dia_in": null,
      "notes": "(5a) (8) (10)",
      "min_temp_f": -325,
      "min_tensile_strength_ksi": 75,
      "min_yield_strength_ksi": 30,
      "max_temp_f": 850,
      "min_temp_to_100": 18.8,
      "values": {
        "200": 16.7,
        "300": 15.0,
        "400": 13.8,
        "500": 12.9,
        "600": 12.3,
        "650": 12.0,
        "700": 11.7,
        "750": 11.5,
        "800": 11.2,
        "850": 11.0,
        "900": null,
        "950": null,
        "1,000": null,
        "1,050": null,
        "1,100": null,
        "1,150": null,
        "1,200": null,
        "1,250": null,
        "1,300": null,
        "1,350": null,
        "1,400": null,
        "1,450": null,
        "1,500": null
      }
    },
    {
      "block": 1,
      "line_no": 44,
      "nominal_composition": "19Cr–9Ni",
      "product_form": "Bolts",
      "spec_no": "A453",
      "type_grade": "651B",
      "uns_no": "S63198",
      "class_condition_temper": null,
      "size_range_dia_in": ">3",
      "notes": "(8) (11)",
      "min_temp_f": -20,
      "min_tensile_strength_ksi": 95,
      "min_yield_strength_ksi": 50,
      "max_temp_f": 1050,
      "min_temp_to_100": 23.8,
      "values": {
        "200": 23.4,
        "300": 22.1,
        "400": 21.3,
        "500": 20.8,
        "600": 20.5,
        "650": 20.4,
        "700": 20.3,
        "750": 20.2,
        "800": 20.0,
        "850": 19.7,
        "900": 19.3,
        "950": 18.9,
        "1,000": 18.2,
        "1,050": 17.5,
        "1,100": null,
        "1,150": null,
        "1,200": null,
        "1,250": null,
        "1,300": null,
        "1,350": null,
        "1,400": null,
        "1,450": null,
        "1,500": null
      }
    },
    {
      "block": 1,
      "line_no": 45,
      "nominal_composition": "19Cr–9Ni",
      "product_form": "Bolts",
      "spec_no": "A453",
      "type_grade": "651B",
      "uns_no": "S63198",
      "class_condition_temper": null,
      "size_range_dia_in": "≤3",
      "notes": "(8) (11)",
      "min_temp_f": -20,
      "min_tensile_strength_ksi": 95,
      "min_yield_strength_ksi": 60,
      "max_temp_f": 1050,
      "min_temp_to_100": 23.8,
      "values": {
        "200": 23.4,
        "300": 22.1,
        "400": 21.3,
        "500": 20.8,
        "600": 20.5,
        "650": 20.4,
        "700": 20.3,
        "750": 20.2,
        "800": 20.0,
        "850": 19.7,
        "900": 19.3,
        "950": 18.9,
        "1,000": 18.2,
        "1,050": 17.5,
        "1,100": null,
        "1,150": null,
        "1,200": null,
        "1,250": null,
        "1,300": null,
        "1,350": null,
        "1,400": null,
        "1,450": null,
        "1,500": null
      }
    },
    {
      "block": 1,
      "line_no": 46,
      "nominal_composition": "19Cr–9Ni",
      "product_form": "Bolts",
      "spec_no": "A453",
      "type_grade": "651A",
      "uns_no": "S63198",
      "class_condition_temper": null,
      "size_range_dia_in": ">3",
      "notes": "(8) (11)",
      "min_temp_f": -20,
      "min_tensile_strength_ksi": 100,
      "min_yield_strength_ksi": 60,
      "max_temp_f": 1050,
      "min_temp_to_100": 23.8,
      "values": {
        "200": 23.4,
        "300": 22.1,
        "400": 21.3,
        "500": 20.8,
        "600": 20.5,
        "650": 20.4,
        "700": 20.3,
        "750": 20.2,
        "800": 20.0,
        "850": 19.7,
        "900": 19.3,
        "950": 18.9,
        "1,000": 18.2,
        "1,050": 17.5,
        "1,100": null,
        "1,150": null,
        "1,200": null,
        "1,250": null,
        "1,300": null,
        "1,350": null,
        "1,400": null,
        "1,450": null,
        "1,500": null
      }
    },
    {
      "block": 1,
      "line_no": 47,
      "nominal_composition": "19Cr–9Ni",
      "product_form": "Bolts",
      "spec_no": "A453",
      "type_grade": "651A",
      "uns_no": "S63198",
      "class_condition_temper": null,
      "size_range_dia_in": "≤3",
      "notes": "(8) (11)",
      "min_temp_f": -20,
      "min_tensile_strength_ksi": 100,
      "min_yield_strength_ksi": 70,
      "max_temp_f": 1050,
      "min_temp_to_100": 23.8,
      "values": {
        "200": 23.4,
        "300": 22.1,
        "400": 21.3,
        "500": 20.8,
        "600": 20.5,
        "650": 20.4,
        "700": 20.3,
        "750": 20.2,
        "800": 20.0,
        "850": 19.7,
        "900": 19.3,
        "950": 18.9,
        "1,000": 18.2,
        "1,050": 17.5,
        "1,100": null,
        "1,150": null,
        "1,200": null,
        "1,250": null,
        "1,300": null,
        "1,350": null,
        "1,400": null,
        "1,450": null,
        "1,500": null
      }
    },
    {
      "block": 1,
      "line_no": 48,
      "nominal_composition": "16Cr–12Ni–2Mo",
      "product_form": "Bolts",
      "spec_no": "A193",
      "type_grade": "B8M",
      "uns_no": "S31600",
      "class_condition_temper": 2,
      "size_range_dia_in": ">1, ≤11∕4",
      "notes": "(8) (9)",
      "min_temp_f": -325,
      "min_tensile_strength_ksi": 95,
      "min_yield_strength_ksi": 65,
      "max_temp_f": 1050,
      "min_temp_to_100": 18.8,
      "values": {
        "200": 17.3,
        "300": 16.3,
        "400": 16.3,
        "500": 16.3,
        "600": 16.3,
        "650": 16.3,
        "700": 16.3,
        "750": 16.3,
        "800": 16.3,
        "850": 16.3,
        "900": 16.3,
        "950": 16.3,
        "1,000": 16.3,
        "1,050": 16.3,
        "1,100": null,
        "1,150": null,
        "1,200": null,
        "1,250": null,
        "1,300": null,
        "1,350": null,
        "1,400": null,
        "1,450": null,
        "1,500": null
      }
    },
    {
      "block": 1,
      "line_no": 49,
      "nominal_composition": "16Cr–12Ni–2Mo",
      "product_form": "Bolts",
      "spec_no": "A320",
      "type_grade": "B8M",
      "uns_no": "S31600",
      "class_condition_temper": 2,
      "size_range_dia_in": ">1, ≤11∕4",
      "notes": "(8) (9)",
      "min_temp_f": -325,
      "min_tensile_strength_ksi": 95,
      "min_yield_strength_ksi": 65,
      "max_temp_f": 1050,
      "min_temp_to_100": 18.8,
      "values": {
        "200": 17.3,
        "300": 16.3,
        "400": 16.3,
        "500": 16.3,
        "600": 16.3,
        "650": 16.3,
        "700": 16.3,
        "750": 16.3,
        "800": 16.3,
        "850": 16.3,
        "900": 16.3,
        "950": 16.3,
        "1,000": 16.3,
        "1,050": 16.3,
        "1,100": null,
        "1,150": null,
        "1,200": null,
        "1,250": null,
        "1,300": null,
        "1,350": null,
        "1,400": null,
        "1,450": null,
        "1,500": null
      }
    },
    {
      "block": 1,
      "line_no": 50,
      "nominal_composition": "18Cr–10Ni–Cb",
      "product_form": "Bolts",
      "spec_no": "A193",
      "type_grade": "B8C",
      "uns_no": "S34700",
      "class_condition_temper": 2,
      "size_range_dia_in": ">1, ≤11∕4",
      "notes": "(8) (9)",
      "min_temp_f": -325,
      "min_tensile_strength_ksi": 105,
      "min_yield_strength_ksi": 65,
      "max_temp_f": 1050,
      "min_temp_to_100": 18.8,
      "values": {
        "200": 17.9,
        "300": 16.5,
        "400": 16.3,
        "500": 16.3,
        "600": 16.3,
        "650": 16.3,
        "700": 16.3,
        "750": 16.3,
        "800": 16.3,
        "850": 16.3,
        "900": 16.3,
        "950": 16.3,
        "1,000": 16.3,
        "1,050": 16.3,
        "1,100": null,
        "1,150": null,
        "1,200": null,
        "1,250": null,
        "1,300": null,
        "1,350": null,
        "1,400": null,
        "1,450": null,
        "1,500": null
      }
    },
    {
      "block": 1,
      "line_no": 51,
      "nominal_composition": "18Cr–10Ni–Cb",
      "product_form": "Bolts",
      "spec_no": "A320",
      "type_grade": "B8C",
      "uns_no": "S34700",
      "class_condition_temper": 2,
      "size_range_dia_in": ">1, ≤11∕4",
      "notes": "(8) (9)",
      "min_temp_f": -325,
      "min_tensile_strength_ksi": 105,
      "min_yield_strength_ksi": 65,
      "max_temp_f": 1050,
      "min_temp_to_100": 18.8,
      "values": {
        "200": 17.9,
        "300": 16.5,
        "400": 16.3,
        "500": 16.3,
        "600": 16.3,
        "650": 16.3,
        "700": 16.3,
        "750": 16.3,
        "800": 16.3,
        "850": 16.3,
        "900": 16.3,
        "950": 16.3,
        "1,000": 16.3,
        "1,050": 16.3,
        "1,100": null,
        "1,150": null,
        "1,200": null,
        "1,250": null,
        "1,300": null,
        "1,350": null,
        "1,400": null,
        "1,450": null,
        "1,500": null
      }
    },
    {
      "block": 1,
      "line_no": 52,
      "nominal_composition": "18Cr–8Ni",
      "product_form": "Bolts",
      "spec_no": "A193",
      "type_grade": "B8",
      "uns_no": "S30400",
      "class_condition_temper": 2,
      "size_range_dia_in": ">1, ≤11∕4",
      "notes": "(8) (9)",
      "min_temp_f": -325,
      "min_tensile_strength_ksi": 105,
      "min_yield_strength_ksi": 65,
      "max_temp_f": 1050,
      "min_temp_to_100": 18.8,
      "values": {
        "200": 16.7,
        "300": 16.3,
        "400": 16.3,
        "500": 16.3,
        "600": 16.3,
        "650": 16.3,
        "700": 16.3,
        "750": 16.3,
        "800": 16.3,
        "850": 16.3,
        "900": 16.3,
        "950": 16.3,
        "1,000": 16.3,
        "1,050": 16.3,
        "1,100": null,
        "1,150": null,
        "1,200": null,
        "1,250": null,
        "1,300": null,
        "1,350": null,
        "1,400": null,
        "1,450": null,
        "1,500": null
      }
    },
    {
      "block": 1,
      "line_no": 53,
      "nominal_composition": "18Cr–8Ni",
      "product_form": "Bolts",
      "spec_no": "A320",
      "type_grade": "B8",
      "uns_no": "S30400",
      "class_condition_temper": 2,
      "size_range_dia_in": ">1, ≤11∕4",
      "notes": "(8) (9)",
      "min_temp_f": -325,
      "min_tensile_strength_ksi": 105,
      "min_yield_strength_ksi": 65,
      "max_temp_f": 1050,
      "min_temp_to_100": 18.8,
      "values": {
        "200": 16.7,
        "300": 16.3,
        "400": 16.3,
        "500": 16.3,
        "600": 16.3,
        "650": 16.3,
        "700": 16.3,
        "750": 16.3,
        "800": 16.3,
        "850": 16.3,
        "900": 16.3,
        "950": 16.3,
        "1,000": 16.3,
        "1,050": 16.3,
        "1,100": null,
        "1,150": null,
        "1,200": null,
        "1,250": null,
        "1,300": null,
        "1,350": null,
        "1,400": null,
        "1,450": null,
        "1,500": null
      }
    },
    {
      "block": 1,
      "line_no": 54,
      "nominal_composition": "18Cr–10Ni–Ti",
      "product_form": "Bolts",
      "spec_no": "A193",
      "type_grade": "B8T",
      "uns_no": "S32100",
      "class_condition_temper": 2,
      "size_range_dia_in": ">1, ≤11∕4",
      "notes": "(8) (9)",
      "min_temp_f": -325,
      "min_tensile_strength_ksi": 105,
      "min_yield_strength_ksi": 65,
      "max_temp_f": 1050,
      "min_temp_to_100": 18.8,
      "values": {
        "200": 17.8,
        "300": 16.5,
        "400": 16.3,
        "500": 16.3,
        "600": 16.3,
        "650": 16.3,
        "700": 16.3,
        "750": 16.3,
        "800": 16.3,
        "850": 16.3,
        "900": 16.3,
        "950": 16.3,
        "1,000": 16.3,
        "1,050": 16.3,
        "1,100": null,
        "1,150": null,
        "1,200": null,
        "1,250": null,
        "1,300": null,
        "1,350": null,
        "1,400": null,
        "1,450": null,
        "1,500": null
      }
    },
    {
      "block": 1,
      "line_no": 55,
      "nominal_composition": "18Cr–10Ni–Ti",
      "product_form": "Bolts",
      "spec_no": "A320",
      "type_grade": "B8T",
      "uns_no": "S32100",
      "class_condition_temper": 2,
      "size_range_dia_in": ">1, ≤11∕4",
      "notes": "(8) (9)",
      "min_temp_f": -325,
      "min_tensile_strength_ksi": 105,
      "min_yield_strength_ksi": 65,
      "max_temp_f": 1050,
      "min_temp_to_100": 18.8,
      "values": {
        "200": 17.8,
        "300": 16.5,
        "400": 16.3,
        "500": 16.3,
        "600": 16.3,
        "650": 16.3,
        "700": 16.3,
        "750": 16.3,
        "800": 16.3,
        "850": 16.3,
        "900": 16.3,
        "950": 16.3,
        "1,000": 16.3,
        "1,050": 16.3,
        "1,100": null,
        "1,150": null,
        "1,200": null,
        "1,250": null,
        "1,300": null,
        "1,350": null,
        "1,400": null,
        "1,450": null,
        "1,500": null
      }
    },
    {
      "block": 1,
      "line_no": 56,
      "nominal_composition": "18Cr–10Ni–Ti",
      "product_form": "Bolts",
      "spec_no": "A193",
      "type_grade": "B8T",
      "uns_no": "S32100",
      "class_condition_temper": 1,
      "size_range_dia_in": null,
      "notes": "(5a) (8) (12)",
      "min_temp_f": -325,
      "min_tensile_strength_ksi": 75,
      "min_yield_strength_ksi": 30,
      "max_temp_f": 1500,
      "min_temp_to_100": 18.8,
      "values": {
        "200": 17.8,
        "300": 16.5,
        "400": 15.3,
        "500": 14.3,
        "600": 13.5,
        "650": 13.2,
        "700": 13.0,
        "750": 12.7,
        "800": 12.6,
        "850": 12.4,
        "900": 12.3,
        "950": 12.1,
        "1,000": 12.0,
        "1,050": 9.6,
        "1,100": 6.9,
        "1,150": 5.0,
        "1,200": 3.6,
        "1,250": 2.6,
        "1,300": 1.7,
        "1,350": 1.1,
        "1,400": 0.8,
        "1,450": 0.5,
        "1,500": 0.3
      }
    },
    {
      "block": 1,
      "line_no": 57,
      "nominal_composition": "18Cr–8Ni",
      "product_form": "Bolts",
      "spec_no": "A193",
      "type_grade": "B8",
      "uns_no": "S30400",
      "class_condition_temper": 1,
      "size_range_dia_in": null,
      "notes": "(5a) (8) (12)",
      "min_temp_f": -425,
      "min_tensile_strength_ksi": 75,
      "min_yield_strength_ksi": 30,
      "max_temp_f": 1500,
      "min_temp_to_100": 18.8,
      "values": {
        "200": 16.7,
        "300": 15.0,
        "400": 13.8,
        "500": 12.9,
        "600": 12.3,
        "650": 12.0,
        "700": 11.7,
        "750": 11.5,
        "800": 11.2,
        "850": 11.0,
        "900": 10.8,
        "950": 10.6,
        "1,000": 10.4,
        "1,050": 10.1,
        "1,100": 9.8,
        "1,150": 7.7,
        "1,200": 6.1,
        "1,250": 4.7,
        "1,300": 3.7,
        "1,350": 2.9,
        "1,400": 2.3,
        "1,450": 1.8,
        "1,500": 1.4
      }
    },
    {
      "block": 1,
      "line_no": 58,
      "nominal_composition": "18Cr–8Ni",
      "product_form": "Bolts",
      "spec_no": "A320",
      "type_grade": "B8",
      "uns_no": "S30400",
      "class_condition_temper": 1,
      "size_range_dia_in": null,
      "notes": "(5a) (8) (12)",
      "min_temp_f": -425,
      "min_tensile_strength_ksi": 75,
      "min_yield_strength_ksi": 30,
      "max_temp_f": 1500,
      "min_temp_to_100": 18.8,
      "values": {
        "200": 16.7,
        "300": 15.0,
        "400": 13.8,
        "500": 12.9,
        "600": 12.3,
        "650": 12.0,
        "700": 11.7,
        "750": 11.5,
        "800": 11.2,
        "850": 11.0,
        "900": 10.8,
        "950": 10.6,
        "1,000": 10.4,
        "1,050": 10.1,
        "1,100": 9.8,
        "1,150": 7.7,
        "1,200": 6.1,
        "1,250": 4.7,
        "1,300": 3.7,
        "1,350": 2.9,
        "1,400": 2.3,
        "1,450": 1.8,
        "1,500": 1.4
      }
    },
    {
      "block": 1,
      "line_no": 59,
      "nominal_composition": "18Cr–10Ni–Cb",
      "product_form": "Bolts",
      "spec_no": "A193",
      "type_grade": "B8C",
      "uns_no": "S34700",
      "class_condition_temper": 1,
      "size_range_dia_in": null,
      "notes": "(5a) (8) (12)",
      "min_temp_f": -425,
      "min_tensile_strength_ksi": 75,
      "min_yield_strength_ksi": 30,
      "max_temp_f": 1500,
      "min_temp_to_100": 18.8,
      "values": {
        "200": 17.9,
        "300": 16.5,
        "400": 15.5,
        "500": 15.0,
        "600": 14.3,
        "650": 14.0,
        "700": 13.8,
        "750": 13.7,
        "800": 13.6,
        "850": 13.5,
        "900": 13.4,
        "950": 13.4,
        "1,000": 13.4,
        "1,050": 12.1,
        "1,100": 9.1,
        "1,150": 6.1,
        "1,200": 4.4,
        "1,250": 3.3,
        "1,300": 2.2,
        "1,350": 1.5,
        "1,400": 1.2,
        "1,450": 0.9,
        "1,500": 0.8
      }
    },
    {
      "block": 1,
      "line_no": 60,
      "nominal_composition": "16Cr–12Ni–2Mo",
      "product_form": "Bolts",
      "spec_no": "A193",
      "type_grade": "B8M",
      "uns_no": "S31600",
      "class_condition_temper": 1,
      "size_range_dia_in": null,
      "notes": "(5a) (8) (12)",
      "min_temp_f": -325,
      "min_tensile_strength_ksi": 75,
      "min_yield_strength_ksi": 30,
      "max_temp_f": 1500,
      "min_temp_to_100": 18.8,
      "values": {
        "200": 17.3,
        "300": 15.6,
        "400": 14.3,
        "500": 13.3,
        "600": 12.6,
        "650": 12.3,
        "700": 12.1,
        "750": 11.9,
        "800": 11.8,
        "850": 11.6,
        "900": 11.5,
        "950": 11.4,
        "1,000": 11.3,
        "1,050": 11.2,
        "1,100": 11.1,
        "1,150": 9.8,
        "1,200": 7.4,
        "1,250": 5.6,
        "1,300": 4.2,
        "1,350": 3.2,
        "1,400": 2.4,
        "1,450": 1.8,
        "1,500": 1.4
      }
    },
    {
      "block": 1,
      "line_no": 61,
      "nominal_composition": "16Cr–12Ni–2Mo",
      "product_form": "Bolts",
      "spec_no": "A193",
      "type_grade": "B8M",
      "uns_no": "S31600",
      "class_condition_temper": 2,
      "size_range_dia_in": ">3∕4, ≤1",
      "notes": "(8) (9)",
      "min_temp_f": -325,
      "min_tensile_strength_ksi": 100,
      "min_yield_strength_ksi": 80,
      "max_temp_f": 1050,
      "min_temp_to_100": 20.0,
      "values": {
        "200": 20.0,
        "300": 20.0,
        "400": 20.0,
        "500": 20.0,
        "600": 20.0,
        "650": 20.0,
        "700": 20.0,
        "750": 20.0,
        "800": 20.0,
        "850": 20.0,
        "900": 20.0,
        "950": 20.0,
        "1,000": 20.0,
        "1,050": 20.0,
        "1,100": null,
        "1,150": null,
        "1,200": null,
        "1,250": null,
        "1,300": null,
        "1,350": null,
        "1,400": null,
        "1,450": null,
        "1,500": null
      }
    },
    {
      "block": 1,
      "line_no": 62,
      "nominal_composition": "16Cr–12Ni–2Mo",
      "product_form": "Bolts",
      "spec_no": "A320",
      "type_grade": "B8M",
      "uns_no": "S31600",
      "class_condition_temper": 2,
      "size_range_dia_in": ">3∕4, ≤1",
      "notes": "(8) (9)",
      "min_temp_f": -325,
      "min_tensile_strength_ksi": 100,
      "min_yield_strength_ksi": 80,
      "max_temp_f": 1050,
      "min_temp_to_100": 20.0,
      "values": {
        "200": 20.0,
        "300": 20.0,
        "400": 20.0,
        "500": 20.0,
        "600": 20.0,
        "650": 20.0,
        "700": 20.0,
        "750": 20.0,
        "800": 20.0,
        "850": 20.0,
        "900": 20.0,
        "950": 20.0,
        "1,000": 20.0,
        "1,050": 20.0,
        "1,100": null,
        "1,150": null,
        "1,200": null,
        "1,250": null,
        "1,300": null,
        "1,350": null,
        "1,400": null,
        "1,450": null,
        "1,500": null
      }
    },
    {
      "block": 1,
      "line_no": 63,
      "nominal_composition": "18Cr–10Ni–Cb",
      "product_form": "Bolts",
      "spec_no": "A193",
      "type_grade": "B8C",
      "uns_no": "S34700",
      "class_condition_temper": 2,
      "size_range_dia_in": ">3∕4, ≤1",
      "notes": "(8) (9)",
      "min_temp_f": -325,
      "min_tensile_strength_ksi": 115,
      "min_yield_strength_ksi": 80,
      "max_temp_f": 1050,
      "min_temp_to_100": 20.0,
      "values": {
        "200": 20.0,
        "300": 20.0,
        "400": 20.0,
        "500": 20.0,
        "600": 20.0,
        "650": 20.0,
        "700": 20.0,
        "750": 20.0,
        "800": 20.0,
        "850": 20.0,
        "900": 20.0,
        "950": 20.0,
        "1,000": 20.0,
        "1,050": 20.0,
        "1,100": null,
        "1,150": null,
        "1,200": null,
        "1,250": null,
        "1,300": null,
        "1,350": null,
        "1,400": null,
        "1,450": null,
        "1,500": null
      }
    },
    {
      "block": 1,
      "line_no": 64,
      "nominal_composition": "18Cr–10Ni–Cb",
      "product_form": "Bolts",
      "spec_no": "A320",
      "type_grade": "B8C",
      "uns_no": "S34700",
      "class_condition_temper": 2,
      "size_range_dia_in": ">3∕4, ≤1",
      "notes": "(8) (9)",
      "min_temp_f": -325,
      "min_tensile_strength_ksi": 115,
      "min_yield_strength_ksi": 80,
      "max_temp_f": 1050,
      "min_temp_to_100": 20.0,
      "values": {
        "200": 20.0,
        "300": 20.0,
        "400": 20.0,
        "500": 20.0,
        "600": 20.0,
        "650": 20.0,
        "700": 20.0,
        "750": 20.0,
        "800": 20.0,
        "850": 20.0,
        "900": 20.0,
        "950": 20.0,
        "1,000": 20.0,
        "1,050": 20.0,
        "1,100": null,
        "1,150": null,
        "1,200": null,
        "1,250": null,
        "1,300": null,
        "1,350": null,
        "1,400": null,
        "1,450": null,
        "1,500": null
      }
    },
    {
      "block": 1,
      "line_no": 65,
      "nominal_composition": "18Cr–8Ni",
      "product_form": "Bolts",
      "spec_no": "A193",
      "type_grade": "B8",
      "uns_no": "S30400",
      "class_condition_temper": 2,
      "size_range_dia_in": ">3∕4, ≤1",
      "notes": "(8) (9)",
      "min_temp_f": -325,
      "min_tensile_strength_ksi": 115,
      "min_yield_strength_ksi": 80,
      "max_temp_f": 1050,
      "min_temp_to_100": 20.0,
      "values": {
        "200": 20.0,
        "300": 20.0,
        "400": 20.0,
        "500": 20.0,
        "600": 20.0,
        "650": 20.0,
        "700": 20.0,
        "750": 20.0,
        "800": 20.0,
        "850": 20.0,
        "900": 20.0,
        "950": 20.0,
        "1,000": 20.0,
        "1,050": 20.0,
        "1,100": null,
        "1,150": null,
        "1,200": null,
        "1,250": null,
        "1,300": null,
        "1,350": null,
        "1,400": null,
        "1,450": null,
        "1,500": null
      }
    },
    {
      "block": 1,
      "line_no": 66,
      "nominal_composition": "18Cr–8Ni",
      "product_form": "Bolts",
      "spec_no": "A320",
      "type_grade": "B8",
      "uns_no": "S30400",
      "class_condition_temper": 2,
      "size_range_dia_in": ">3∕4, ≤1",
      "notes": "(8) (9)",
      "min_temp_f": -325,
      "min_tensile_strength_ksi": 115,
      "min_yield_strength_ksi": 80,
      "max_temp_f": 1050,
      "min_temp_to_100": 20.0,
      "values": {
        "200": 20.0,
        "300": 20.0,
        "400": 20.0,
        "500": 20.0,
        "600": 20.0,
        "650": 20.0,
        "700": 20.0,
        "750": 20.0,
        "800": 20.0,
        "850": 20.0,
        "900": 20.0,
        "950": 20.0,
        "1,000": 20.0,
        "1,050": 20.0,
        "1,100": null,
        "1,150": null,
        "1,200": null,
        "1,250": null,
        "1,300": null,
        "1,350": null,
        "1,400": null,
        "1,450": null,
        "1,500": null
      }
    },
    {
      "block": 1,
      "line_no": 67,
      "nominal_composition": "18Cr–10Ni–Ti",
      "product_form": "Bolts",
      "spec_no": "A193",
      "type_grade": "B8T",
      "uns_no": "S32100",
      "class_condition_temper": 2,
      "size_range_dia_in": ">3∕4, ≤1",
      "notes": "(8) (9)",
      "min_temp_f": -325,
      "min_tensile_strength_ksi": 115,
      "min_yield_strength_ksi": 80,
      "max_temp_f": 1050,
      "min_temp_to_100": 20.0,
      "values": {
        "200": 20.0,
        "300": 20.0,
        "400": 20.0,
        "500": 20.0,
        "600": 20.0,
        "650": 20.0,
        "700": 20.0,
        "750": 20.0,
        "800": 20.0,
        "850": 20.0,
        "900": 20.0,
        "950": 20.0,
        "1,000": 20.0,
        "1,050": 20.0,
        "1,100": null,
        "1,150": null,
        "1,200": null,
        "1,250": null,
        "1,300": null,
        "1,350": null,
        "1,400": null,
        "1,450": null,
        "1,500": null
      }
    },
    {
      "block": 1,
      "line_no": 68,
      "nominal_composition": "18Cr–10Ni–Ti",
      "product_form": "Bolts",
      "spec_no": "A320",
      "type_grade": "B8T",
      "uns_no": "S32100",
      "class_condition_temper": 2,
      "size_range_dia_in": ">3∕4, ≤1",
      "notes": "(8) (9)",
      "min_temp_f": -325,
      "min_tensile_strength_ksi": 115,
      "min_yield_strength_ksi": 80,
      "max_temp_f": 1050,
      "min_temp_to_100": 20.0,
      "values": {
        "200": 20.0,
        "300": 20.0,
        "400": 20.0,
        "500": 20.0,
        "600": 20.0,
        "650": 20.0,
        "700": 20.0,
        "750": 20.0,
        "800": 20.0,
        "850": 20.0,
        "900": 20.0,
        "950": 20.0,
        "1,000": 20.0,
        "1,050": 20.0,
        "1,100": null,
        "1,150": null,
        "1,200": null,
        "1,250": null,
        "1,300": null,
        "1,350": null,
        "1,400": null,
        "1,450": null,
        "1,500": null
      }
    },
    {
      "block": 1,
      "line_no": 69,
      "nominal_composition": "25Cr–8Ni–3Mo–W– Cu–N",
      "product_form": "Bar",
      "spec_no": "A479",
      "type_grade": null,
      "uns_no": "S32760",
      "class_condition_temper": null,
      "size_range_dia_in": null,
      "notes": "(18)",
      "min_temp_f": -60,
      "min_tensile_strength_ksi": 109,
      "min_yield_strength_ksi": 80,
      "max_temp_f": 600,
      "min_temp_to_100": 27.2,
      "values": {
        "200": 24.0,
        "300": 23.2,
        "400": 23.2,
        "500": 23.2,
        "600": 23.2,
        "650": null,
        "700": null,
        "750": null,
        "800": null,
        "850": null,
        "900": null,
        "950": null,
        "1,000": null,
        "1,050": null,
        "1,100": null,
        "1,150": null,
        "1,200": null,
        "1,250": null,
        "1,300": null,
        "1,350": null,
        "1,400": null,
        "1,450": null,
        "1,500": null
      }
    },
    {
      "block": 1,
      "line_no": 70,
      "nominal_composition": "12Cr",
      "product_form": "Bolts",
      "spec_no": "A437",
      "type_grade": "B4C",
      "uns_no": "S42200",
      "class_condition_temper": null,
      "size_range_dia_in": null,
      "notes": "(11)",
      "min_temp_f": -20,
      "min_tensile_strength_ksi": 115,
      "min_yield_strength_ksi": 85,
      "max_temp_f": 750,
      "min_temp_to_100": 21.3,
      "values": {
        "200": 21.3,
        "300": 21.3,
        "400": 21.3,
        "500": 21.3,
        "600": 21.3,
        "650": 21.3,
        "700": 21.3,
        "750": 21.3,
        "800": null,
        "850": null,
        "900": null,
        "950": null,
        "1,000": null,
        "1,050": null,
        "1,100": null,
        "1,150": null,
        "1,200": null,
        "1,250": null,
        "1,300": null,
        "1,350": null,
        "1,400": null,
        "1,450": null,
        "1,500": null
      }
    },
    {
      "block": 1,
      "line_no": 71,
      "nominal_composition": "13Cr",
      "product_form": "Bolts",
      "spec_no": "A193",
      "type_grade": "B6",
      "uns_no": "S41000",
      "class_condition_temper": null,
      "size_range_dia_in": "≤4",
      "notes": "(8) (11)",
      "min_temp_f": -20,
      "min_tensile_strength_ksi": 110,
      "min_yield_strength_ksi": 85,
      "max_temp_f": 950,
      "min_temp_to_100": 21.3,
      "values": {
        "200": 21.3,
        "300": 21.3,
        "400": 21.3,
        "500": 21.3,
        "600": 21.3,
        "650": 21.3,
        "700": 21.3,
        "750": 21.3,
        "800": 21.3,
        "850": 21.3,
        "900": 20.2,
        "950": 18.7,
        "1,000": null,
        "1,050": null,
        "1,100": null,
        "1,150": null,
        "1,200": null,
        "1,250": null,
        "1,300": null,
        "1,350": null,
        "1,400": null,
        "1,450": null,
        "1,500": null
      }
    },
    {
      "block": 1,
      "line_no": 72,
      "nominal_composition": "14Cr–24Ni",
      "product_form": "Bolts",
      "spec_no": "A453",
      "type_grade": 660,
      "uns_no": "S66286",
      "class_condition_temper": "A",
      "size_range_dia_in": null,
      "notes": "(8) (11)",
      "min_temp_f": -325,
      "min_tensile_strength_ksi": 130,
      "min_yield_strength_ksi": 85,
      "max_temp_f": 1050,
      "min_temp_to_100": 21.3,
      "values": {
        "200": 21.3,
        "300": 21.3,
        "400": 21.3,
        "500": 21.3,
        "600": 21.3,
        "650": 21.3,
        "700": 21.3,
        "750": 21.3,
        "800": 21.3,
        "850": 21.3,
        "900": 21.3,
        "950": 21.3,
        "1,000": 21.3,
        "1,050": 21.3,
        "1,100": null,
        "1,150": null,
        "1,200": null,
        "1,250": null,
        "1,300": null,
        "1,350": null,
        "1,400": null,
        "1,450": null,
        "1,500": null
      }
    },
    {
      "block": 1,
      "line_no": 73,
      "nominal_composition": "14Cr–24Ni",
      "product_form": "Bolts",
      "spec_no": "A453",
      "type_grade": 660,
      "uns_no": "S66286",
      "class_condition_temper": "B",
      "size_range_dia_in": null,
      "notes": "(8) (11)",
      "min_temp_f": -325,
      "min_tensile_strength_ksi": 130,
      "min_yield_strength_ksi": 85,
      "max_temp_f": 1050,
      "min_temp_to_100": 21.3,
      "values": {
        "200": 21.3,
        "300": 21.3,
        "400": 21.3,
        "500": 21.3,
        "600": 21.3,
        "650": 21.3,
        "700": 21.3,
        "750": 21.3,
        "800": 21.3,
        "850": 21.3,
        "900": 21.3,
        "950": 21.3,
        "1,000": 21.3,
        "1,050": 21.3,
        "1,100": null,
        "1,150": null,
        "1,200": null,
        "1,250": null,
        "1,300": null,
        "1,350": null,
        "1,400": null,
        "1,450": null,
        "1,500": null
      }
    },
    {
      "block": 1,
      "line_no": 74,
      "nominal_composition": "16Cr–12Ni–2Mo",
      "product_form": "Bolts",
      "spec_no": "A193",
      "type_grade": "B8M",
      "uns_no": "S31600",
      "class_condition_temper": 2,
      "size_range_dia_in": "≤3∕4",
      "notes": "(8) (9)",
      "min_temp_f": -325,
      "min_tensile_strength_ksi": 110,
      "min_yield_strength_ksi": 95,
      "max_temp_f": 1050,
      "min_temp_to_100": 22.0,
      "values": {
        "200": 22.0,
        "300": 22.0,
        "400": 22.0,
        "500": 22.0,
        "600": 22.0,
        "650": 22.0,
        "700": 22.0,
        "750": 22.0,
        "800": 22.0,
        "850": 22.0,
        "900": 22.0,
        "950": 22.0,
        "1,000": 22.0,
        "1,050": 22.0,
        "1,100": null,
        "1,150": null,
        "1,200": null,
        "1,250": null,
        "1,300": null,
        "1,350": null,
        "1,400": null,
        "1,450": null,
        "1,500": null
      }
    },
    {
      "block": 1,
      "line_no": 75,
      "nominal_composition": "16Cr–12Ni–2Mo",
      "product_form": "Bolts",
      "spec_no": "A320",
      "type_grade": "B8M",
      "uns_no": "S31600",
      "class_condition_temper": 2,
      "size_range_dia_in": "≤3∕4",
      "notes": "(8) (9)",
      "min_temp_f": -325,
      "min_tensile_strength_ksi": 110,
      "min_yield_strength_ksi": 95,
      "max_temp_f": 1050,
      "min_temp_to_100": 22.0,
      "values": {
        "200": 22.0,
        "300": 22.0,
        "400": 22.0,
        "500": 22.0,
        "600": 22.0,
        "650": 22.0,
        "700": 22.0,
        "750": 22.0,
        "800": 22.0,
        "850": 22.0,
        "900": 22.0,
        "950": 22.0,
        "1,000": 22.0,
        "1,050": 22.0,
        "1,100": null,
        "1,150": null,
        "1,200": null,
        "1,250": null,
        "1,300": null,
        "1,350": null,
        "1,400": null,
        "1,450": null,
        "1,500": null
      }
    },
    {
      "block": 1,
      "line_no": 76,
      "nominal_composition": "18Cr–10Ni–Cb",
      "product_form": "Bolts",
      "spec_no": "A193",
      "type_grade": "B8C",
      "uns_no": "S34700",
      "class_condition_temper": 2,
      "size_range_dia_in": "≤3∕4",
      "notes": "(8) (9)",
      "min_temp_f": -325,
      "min_tensile_strength_ksi": 125,
      "min_yield_strength_ksi": 100,
      "max_temp_f": 1050,
      "min_temp_to_100": 25.0,
      "values": {
        "200": 25.0,
        "300": 25.0,
        "400": 25.0,
        "500": 25.0,
        "600": 24.6,
        "650": 24.5,
        "700": 24.5,
        "750": 24.5,
        "800": 24.5,
        "850": 24.5,
        "900": 24.4,
        "950": 24.2,
        "1,000": 23.9,
        "1,050": 23.5,
        "1,100": null,
        "1,150": null,
        "1,200": null,
        "1,250": null,
        "1,300": null,
        "1,350": null,
        "1,400": null,
        "1,450": null,
        "1,500": null
      }
    },
    {
      "block": 1,
      "line_no": 77,
      "nominal_composition": "18Cr–10Ni–Cb",
      "product_form": "Bolts",
      "spec_no": "A320",
      "type_grade": "B8C",
      "uns_no": "S34700",
      "class_condition_temper": 2,
      "size_range_dia_in": "≤3∕4",
      "notes": "(8) (9)",
      "min_temp_f": -325,
      "min_tensile_strength_ksi": 125,
      "min_yield_strength_ksi": 100,
      "max_temp_f": 1050,
      "min_temp_to_100": 25.0,
      "values": {
        "200": 25.0,
        "300": 25.0,
        "400": 25.0,
        "500": 25.0,
        "600": 24.6,
        "650": 24.5,
        "700": 24.5,
        "750": 24.5,
        "800": 24.5,
        "850": 24.5,
        "900": 24.4,
        "950": 24.2,
        "1,000": 23.9,
        "1,050": 23.5,
        "1,100": null,
        "1,150": null,
        "1,200": null,
        "1,250": null,
        "1,300": null,
        "1,350": null,
        "1,400": null,
        "1,450": null,
        "1,500": null
      }
    },
    {
      "block": 1,
      "line_no": 78,
      "nominal_composition": "18Cr–8Ni",
      "product_form": "Bolts",
      "spec_no": "A193",
      "type_grade": "B8",
      "uns_no": "S30400",
      "class_condition_temper": 2,
      "size_range_dia_in": "≤3∕4",
      "notes": "(8) (9)",
      "min_temp_f": -325,
      "min_tensile_strength_ksi": 125,
      "min_yield_strength_ksi": 100,
      "max_temp_f": 1050,
      "min_temp_to_100": 25.0,
      "values": {
        "200": 25.0,
        "300": 25.0,
        "400": 25.0,
        "500": 25.0,
        "600": 25.0,
        "650": 25.0,
        "700": 25.0,
        "750": 25.0,
        "800": 25.0,
        "850": 25.0,
        "900": 25.0,
        "950": 24.7,
        "1,000": 23.9,
        "1,050": 22.9,
        "1,100": null,
        "1,150": null,
        "1,200": null,
        "1,250": null,
        "1,300": null,
        "1,350": null,
        "1,400": null,
        "1,450": null,
        "1,500": null
      }
    },
    {
      "block": 1,
      "line_no": 79,
      "nominal_composition": "18Cr–8Ni",
      "product_form": "Bolts",
      "spec_no": "A320",
      "type_grade": "B8",
      "uns_no": "S30400",
      "class_condition_temper": 2,
      "size_range_dia_in": "≤3∕4",
      "notes": "(8) (9)",
      "min_temp_f": -325,
      "min_tensile_strength_ksi": 125,
      "min_yield_strength_ksi": 100,
      "max_temp_f": 1050,
      "min_temp_to_100": 25.0,
      "values": {
        "200": 25.0,
        "300": 25.0,
        "400": 25.0,
        "500": 25.0,
        "600": 25.0,
        "650": 25.0,
        "700": 25.0,
        "750": 25.0,
        "800": 25.0,
        "850": 25.0,
        "900": 25.0,
        "950": 24.7,
        "1,000": 23.9,
        "1,050": 22.9,
        "1,100": null,
        "1,150": null,
        "1,200": null,
        "1,250": null,
        "1,300": null,
        "1,350": null,
        "1,400": null,
        "1,450": null,
        "1,500": null
      }
    },
    {
      "block": 1,
      "line_no": 80,
      "nominal_composition": "18Cr–10Ni–Ti",
      "product_form": "Bolts",
      "spec_no": "A193",
      "type_grade": "B8T",
      "uns_no": "S32100",
      "class_condition_temper": 2,
      "size_range_dia_in": "≤3∕4",
      "notes": "(8) (9)",
      "min_temp_f": -325,
      "min_tensile_strength_ksi": 125,
      "min_yield_strength_ksi": 100,
