Repository: danivelas0/asme-pcc

File: resources/ASME B31/ASME B31.3/APPEX/appendix_a/table_a_1.json (part 3 of 28)
    "P-No. (5)",
    "P-No. (5)(7)"
  ],
  "columns_values": [
      "max_temp_c": 371,
      "min_temp_to_40": 161,
      "values": {
        "65": 161,
        "100": 161,
        "150": 157,
        "200": 156,
        "250": 156,
        "300": 156,
        "325": 154,
        "350": 148,
        "375": 126,
        "400": null,
        "425": null,
        "450": null,
        "475": null,
        "500": null,
        "525": null,
        "550": null,
        "575": null,
        "600": null
      }
    },
    {
      "block": 2,
      "line_no": 68,
      "nominal_composition": "Carbon steel",
      "product_form": "Pipe & tube",
      "spec_no": "A691",
      "type_grade": "CMSH-70",
      "uns_no": "K12437",
      "class_cond_temper": null,
      "size_mm": "≤65",
      "p_no": 1,
      "notes": "(64)",
      "min_temp_c": "D",
      "min_tensile_strength_mpa": 485,
      "min_yield_strength_mpa": 345,
      "max_temp_c": 371,
      "min_temp_to_40": 161,
      "values": {
        "65": 161,
        "100": 161,
        "150": 157,
        "200": 156,
        "250": 156,
        "300": 156,
        "325": 154,
        "350": 148,
        "375": 126,
        "400": null,
        "425": null,
        "450": null,
        "475": null,
        "500": null,
        "525": null,
        "550": null,
        "575": null,
        "600": null
      }
    },
    {
      "block": 2,
      "line_no": 69,
      "nominal_composition": "Carbon steel",
      "product_form": "Pipe & tube",
      "spec_no": "A381",
      "type_grade": "Y56",
      "uns_no": null,
      "class_cond_temper": null,
      "size_mm": null,
      "p_no": 1,
      "notes": "(52)",
      "min_temp_c": "A",
      "min_tensile_strength_mpa": 490,
      "min_yield_strength_mpa": 385,
      "max_temp_c": 204,
      "min_temp_to_40": 163,
      "values": {
        "65": 163,
        "100": 163,
        "150": 163,
        "200": 163,
        "250": 163,
        "300": null,
        "325": null,
        "350": null,
        "375": null,
        "400": null,
        "425": null,
        "450": null,
        "475": null,
        "500": null,
        "525": null,
        "550": null,
        "575": null,
        "600": null
      }
    },
    {
      "block": 2,
      "line_no": 70,
      "nominal_composition": "Carbon steel",
      "product_form": "Pipe",
      "spec_no": "CSA Z245.1",
      "type_grade": 386,
      "uns_no": null,
      "class_cond_temper": null,
      "size_mm": null,
      "p_no": 1,
      "notes": "(52) (55)",
      "min_temp_c": "A",
      "min_tensile_strength_mpa": 490,
      "min_yield_strength_mpa": 386,
      "max_temp_c": 260,
      "min_temp_to_40": 163,
      "values": {
        "65": 163,
        "100": 163,
        "150": 163,
        "200": 163,
        "250": 163,
        "300": 163,
        "325": null,
        "350": null,
        "375": null,
        "400": null,
        "425": null,
        "450": null,
        "475": null,
        "500": null,
        "525": null,
        "550": null,
        "575": null,
        "600": null
      }
    },
    {
      "block": 2,
      "line_no": 71,
      "nominal_composition": "Carbon steel",
      "product_form": "Pipe",
      "spec_no": "API 5L",
      "type_grade": "L390",
      "uns_no": null,
      "class_cond_temper": "PSL 1",
      "size_mm": null,
      "p_no": 1,
      "notes": "(52) (55) (63)",
      "min_temp_c": "A",
      "min_tensile_strength_mpa": 490,
      "min_yield_strength_mpa": 390,
      "max_temp_c": 260,
      "min_temp_to_40": 163,
      "values": {
        "65": 163,
        "100": 163,
        "150": 163,
        "200": 163,
        "250": 163,
        "300": 163,
        "325": null,
        "350": null,
        "375": null,
        "400": null,
        "425": null,
        "450": null,
        "475": null,
        "500": null,
        "525": null,
        "550": null,
        "575": null,
        "600": null
      }
    },
    {
      "block": 2,
      "line_no": 72,
      "nominal_composition": "Carbon steel",
      "product_form": "Pipe",
      "spec_no": "API 5L",
      "type_grade": "L390",
      "uns_no": null,
      "class_cond_temper": "PSL 2",
      "size_mm": null,
      "p_no": 1,
      "notes": "(52) (55) (63)",
      "min_temp_c": 0,
      "min_tensile_strength_mpa": 490,
      "min_yield_strength_mpa": 390,
      "max_temp_c": 260,
      "min_temp_to_40": 163,
      "values": {
        "65": 163,
        "100": 163,
        "150": 163,
        "200": 163,
        "250": 163,
        "300": 163,
        "325": null,
        "350": null,
        "375": null,
        "400": null,
        "425": null,
        "450": null,
        "475": null,
        "500": null,
        "525": null,
        "550": null,
        "575": null,
        "600": null
      }
    },
    {
      "block": 2,
      "line_no": 73,
      "nominal_composition": "Carbon steel",
      "product_form": "Pipe & tube",
      "spec_no": "A671",
      "type_grade": "CK75",
      "uns_no": "K02803",
      "class_cond_temper": null,
      "size_mm": ">25",
      "p_no": 1,
      "notes": "(57) (64)",
      "min_temp_c": "A",
      "min_tensile_strength_mpa": 515,
      "min_yield_strength_mpa": 275,
      "max_temp_c": 593,
      "min_temp_to_40": 172,
      "values": {
        "65": 172,
        "100": 168,
        "150": 163,
        "200": 158,
        "250": 151,
        "300": 144,
        "325": 139,
        "350": 135,
        "375": 131,
        "400": 107,
        "425": 88.0,
        "450": 67.3,
        "475": 50.3,
        "500": 33.2,
        "525": 21.4,
        "550": 14.2,
        "575": 9.4,
        "600": 6.89
      }
    },
    {
      "block": 2,
      "line_no": 74,
      "nominal_composition": "Carbon steel",
      "product_form": "Pipe & tube",
      "spec_no": "A672",
      "type_grade": "N75",
      "uns_no": "K02803",
      "class_cond_temper": null,
      "size_mm": ">25",
      "p_no": 1,
      "notes": "(57) (64)",
      "min_temp_c": "A",
      "min_tensile_strength_mpa": 515,
      "min_yield_strength_mpa": 275,
      "max_temp_c": 593,
      "min_temp_to_40": 172,
      "values": {
        "65": 172,
        "100": 168,
        "150": 163,
        "200": 158,
        "250": 151,
        "300": 144,
        "325": 139,
        "350": 135,
        "375": 131,
        "400": 107,
        "425": 88.0,
        "450": 67.3,
        "475": 50.3,
        "500": 33.2,
        "525": 21.4,
        "550": 14.2,
        "575": 9.4,
        "600": 6.89
      }
    },
    {
      "block": 2,
      "line_no": 75,
      "nominal_composition": "Carbon steel",
      "product_form": "Pipe & tube",
      "spec_no": "A691",
      "type_grade": "CMS-75",
      "uns_no": "K02803",
      "class_cond_temper": null,
      "size_mm": ">25",
      "p_no": 1,
      "notes": "(57) (64)",
      "min_temp_c": "A",
      "min_tensile_strength_mpa": 515,
      "min_yield_strength_mpa": 275,
      "max_temp_c": 593,
      "min_temp_to_40": 172,
      "values": {
        "65": 172,
        "100": 168,
        "150": 163,
        "200": 158,
        "250": 151,
        "300": 144,
        "325": 139,
        "350": 135,
        "375": 131,
        "400": 107,
        "425": 88.0,
        "450": 67.3,
        "475": 50.3,
        "500": 33.2,
        "525": 21.4,
        "550": 14.2,
        "575": 9.4,
        "600": 6.89
      }
    },
    {
      "block": 2,
      "line_no": 76,
      "nominal_composition": "Carbon steel",
      "product_form": "Pipe & tube",
      "spec_no": "A671",
      "type_grade": "CK75",
      "uns_no": "K02803",
      "class_cond_temper": null,
      "size_mm": "≤25",
      "p_no": 1,
      "notes": "(57) (64)",
      "min_temp_c": "A",
      "min_tensile_strength_mpa": 515,
      "min_yield_strength_mpa": 290,
      "max_temp_c": 371,
      "min_temp_to_40": 172,
      "values": {
        "65": 172,
        "100": 172,
        "150": 171,
        "200": 165,
        "250": 159,
        "300": 151,
        "325": 146,
        "350": 142,
        "375": 131,
        "400": null,
        "425": null,
        "450": null,
        "475": null,
        "500": null,
        "525": null,
        "550": null,
        "575": null,
        "600": null
      }
    },
    {
      "block": 2,
      "line_no": 77,
      "nominal_composition": "Carbon steel",
      "product_form": "Pipe & tube",
      "spec_no": "A672",
      "type_grade": "N75",
      "uns_no": "K02803",
      "class_cond_temper": null,
      "size_mm": "≤25",
      "p_no": 1,
      "notes": "(57) (64)",
      "min_temp_c": "A",
      "min_tensile_strength_mpa": 515,
      "min_yield_strength_mpa": 290,
      "max_temp_c": 371,
      "min_temp_to_40": 172,
      "values": {
        "65": 172,
        "100": 172,
        "150": 171,
        "200": 165,
        "250": 159,
        "300": 151,
        "325": 146,
        "350": 142,
        "375": 131,
        "400": null,
        "425": null,
        "450": null,
        "475": null,
        "500": null,
        "525": null,
        "550": null,
        "575": null,
        "600": null
      }
    },
    {
      "block": 2,
      "line_no": 78,
      "nominal_composition": "Carbon steel",
      "product_form": "Pipe & tube",
      "spec_no": "A691",
      "type_grade": "CMS-75",
      "uns_no": "K02803",
      "class_cond_temper": null,
      "size_mm": "≤25",
      "p_no": 1,
      "notes": "(57) (64)",
      "min_temp_c": "A",
      "min_tensile_strength_mpa": 515,
      "min_yield_strength_mpa": 290,
      "max_temp_c": 371,
      "min_temp_to_40": 172,
      "values": {
        "65": 172,
        "100": 172,
        "150": 171,
        "200": 165,
        "250": 159,
        "300": 151,
        "325": 146,
        "350": 142,
        "375": 131,
        "400": null,
        "425": null,
        "450": null,
        "475": null,
        "500": null,
        "525": null,
        "550": null,
        "575": null,
        "600": null
      }
    },
    {
      "block": 2,
      "line_no": 79,
      "nominal_composition": "Carbon steel",
      "product_form": "Pipe",
      "spec_no": "A381",
      "type_grade": "Y60",
      "uns_no": null,
      "class_cond_temper": null,
      "size_mm": null,
      "p_no": 1,
      "notes": "(52)",
      "min_temp_c": "A",
      "min_tensile_strength_mpa": 515,
      "min_yield_strength_mpa": 415,
      "max_temp_c": 204,
      "min_temp_to_40": 172,
      "values": {
        "65": 172,
        "100": 172,
        "150": 172,
        "200": 172,
        "250": 172,
        "300": null,
        "325": null,
        "350": null,
        "375": null,
        "400": null,
        "425": null,
        "450": null,
        "475": null,
        "500": null,
        "525": null,
        "550": null,
        "575": null,
        "600": null
      }
    },
    {
      "block": 2,
      "line_no": 80,
      "nominal_composition": "Carbon steel",
      "product_form": "Pipe",
      "spec_no": "CSA Z245.1",
      "type_grade": 414,
      "uns_no": null,
      "class_cond_temper": null,
      "size_mm": null,
      "p_no": 1,
      "notes": "(52) (55)",
      "min_temp_c": "A",
      "min_tensile_strength_mpa": 517,
      "min_yield_strength_mpa": 414,
      "max_temp_c": 260,
      "min_temp_to_40": 172,
      "values": {
        "65": 172,
        "100": 172,
        "150": 172,
        "200": 172,
        "250": 172,
        "300": 172,
        "325": null,
        "350": null,
        "375": null,
        "400": null,
        "425": null,
        "450": null,
        "475": null,
        "500": null,
        "525": null,
        "550": null,
        "575": null,
        "600": null
      }
    },
    {
      "block": 2,
      "line_no": 81,
      "nominal_composition": "Carbon steel",
      "product_form": "Pipe",
      "spec_no": "API 5L",
      "type_grade": "L415",
      "uns_no": null,
      "class_cond_temper": "PSL 1",
      "size_mm": null,
      "p_no": 1,
      "notes": "(52) (55) (63)",
      "min_temp_c": "A",
      "min_tensile_strength_mpa": 520,
      "min_yield_strength_mpa": 415,
      "max_temp_c": 260,
      "min_temp_to_40": 173,
      "values": {
        "65": 173,
        "100": 173,
        "150": 173,
        "200": 173,
        "250": 173,
        "300": 173,
        "325": null,
        "350": null,
        "375": null,
        "400": null,
        "425": null,
        "450": null,
        "475": null,
        "500": null,
        "525": null,
        "550": null,
        "575": null,
        "600": null
      }
    },
    {
      "block": 2,
      "line_no": 82,
      "nominal_composition": "Carbon steel",
      "product_form": "Pipe",
      "spec_no": "API 5L",
      "type_grade": "L415",
      "uns_no": null,
      "class_cond_temper": "PSL 2",
      "size_mm": null,
      "p_no": 1,
      "notes": "(52) (55) (63)",
      "min_temp_c": "O",
      "min_tensile_strength_mpa": 520,
      "min_yield_strength_mpa": 415,
      "max_temp_c": 260,
      "min_temp_to_40": 173,
      "values": {
        "65": 173,
        "100": 173,
        "150": 173,
        "200": 173,
        "250": 173,
        "300": 173,
        "325": null,
        "350": null,
        "375": null,
        "400": null,
        "425": null,
        "450": null,
        "475": null,
        "500": null,
        "525": null,
        "550": null,
        "575": null,
        "600": null
      }
    },
    {
      "block": 2,
      "line_no": 83,
      "nominal_composition": "Carbon steel",
      "product_form": "Pipe",
      "spec_no": "CSA Z245.1",
      "type_grade": 448,
      "uns_no": null,
      "class_cond_temper": null,
      "size_mm": null,
      "p_no": 1,
      "notes": "(52) (55)",
      "min_temp_c": "A",
      "min_tensile_strength_mpa": 531,
      "min_yield_strength_mpa": 448,
      "max_temp_c": 260,
      "min_temp_to_40": 177,
      "values": {
        "65": 177,
        "100": 177,
        "150": 177,
        "200": 177,
        "250": 177,
        "300": 177,
        "325": null,
        "350": null,
        "375": null,
        "400": null,
        "425": null,
        "450": null,
        "475": null,
        "500": null,
        "525": null,
        "550": null,
        "575": null,
        "600": null
      }
    },
    {
      "block": 2,
      "line_no": 84,
      "nominal_composition": "Carbon steel",
      "product_form": "Pipe",
      "spec_no": "API 5L",
      "type_grade": "L450",
      "uns_no": null,
      "class_cond_temper": "PSL 1",
      "size_mm": null,
      "p_no": 1,
      "notes": "(52) (55) (63)",
      "min_temp_c": "A",
      "min_tensile_strength_mpa": 535,
      "min_yield_strength_mpa": 450,
      "max_temp_c": 260,
      "min_temp_to_40": 178,
      "values": {
        "65": 178,
        "100": 178,
        "150": 178,
        "200": 178,
        "250": 178,
        "300": 178,
        "325": null,
        "350": null,
        "375": null,
        "400": null,
        "425": null,
        "450": null,
        "475": null,
        "500": null,
        "525": null,
        "550": null,
        "575": null,
        "600": null
      }
    },
    {
      "block": 2,
      "line_no": 85,
      "nominal_composition": "Carbon steel",
      "product_form": "Pipe",
      "spec_no": "API 5L",
      "type_grade": "L450",
      "uns_no": null,
      "class_cond_temper": "PSL 2",
      "size_mm": null,
      "p_no": 1,
      "notes": "(52) (55) (63)",
      "min_temp_c": "O",
      "min_tensile_strength_mpa": 535,
      "min_yield_strength_mpa": 450,
      "max_temp_c": 260,
      "min_temp_to_40": 178,
      "values": {
        "65": 178,
        "100": 178,
        "150": 178,
        "200": 178,
        "250": 178,
        "300": 178,
        "325": null,
        "350": null,
        "375": null,
        "400": null,
        "425": null,
        "450": null,
        "475": null,
        "500": null,
        "525": null,
        "550": null,
        "575": null,
        "600": null
      }
    },
    {
      "block": 2,
      "line_no": 86,
      "nominal_composition": "Carbon steel",
      "product_form": "Pipe",
      "spec_no": "Z245.1",
      "type_grade": 483,
      "uns_no": null,
      "class_cond_temper": null,
      "size_mm": null,
      "p_no": 1,
      "notes": "(55)",
      "min_temp_c": "A",
      "min_tensile_strength_mpa": 565,
      "min_yield_strength_mpa": 483,
      "max_temp_c": 204,
      "min_temp_to_40": 188,
      "values": {
        "65": 188,
        "100": 188,
        "150": 188,
        "200": 188,
        "250": 188,
        "300": null,
        "325": null,
        "350": null,
        "375": null,
        "400": null,
        "425": null,
        "450": null,
        "475": null,
        "500": null,
        "525": null,
        "550": null,
        "575": null,
        "600": null
      }
    },
    {
      "block": 2,
      "line_no": 87,
      "nominal_composition": "Carbon steel",
      "product_form": "Pipe",
      "spec_no": "API 5L",
      "type_grade": "L485",
      "uns_no": null,
      "class_cond_temper": "PSL 1",
      "size_mm": null,
      "p_no": 1,
      "notes": "(51) (52) (55) (63)",
      "min_temp_c": "A",
      "min_tensile_strength_mpa": 570,
      "min_yield_strength_mpa": 485,
      "max_temp_c": 204,
      "min_temp_to_40": 190,
      "values": {
        "65": 190,
        "100": 190,
        "150": 190,
        "200": 190,
        "250": 190,
        "300": null,
        "325": null,
        "350": null,
        "375": null,
        "400": null,
        "425": null,
        "450": null,
        "475": null,
        "500": null,
        "525": null,
        "550": null,
        "575": null,
        "600": null
      }
    },
    {
      "block": 2,
      "line_no": 88,
      "nominal_composition": "Carbon steel",
      "product_form": "Pipe",
      "spec_no": "API 5L",
      "type_grade": "L485",
      "uns_no": null,
      "class_cond_temper": "PSL 2",
      "size_mm": null,
      "p_no": 1,
      "notes": "(51) (52) (55) (63)",
      "min_temp_c": "O",
      "min_tensile_strength_mpa": 570,
      "min_yield_strength_mpa": 485,
      "max_temp_c": 204,
      "min_temp_to_40": 190,
      "values": {
        "65": 190,
        "100": 190,
        "150": 190,
        "200": 190,
        "250": 190,
        "300": null,
        "325": null,
        "350": null,
        "375": null,
        "400": null,
        "425": null,
        "450": null,
        "475": null,
        "500": null,
        "525": null,
        "550": null,
        "575": null,
        "600": null
      }
    },
    {
      "block": 2,
      "line_no": 89,
      "nominal_composition": "Carbon steel",
      "product_form": "Pipe",
      "spec_no": "Z245.1",
      "type_grade": 550,
      "uns_no": null,
      "class_cond_temper": null,
      "size_mm": null,
      "p_no": 1,
      "notes": "(55)",
      "min_temp_c": "A",
      "min_tensile_strength_mpa": 620,
      "min_yield_strength_mpa": 550,
      "max_temp_c": 204,
      "min_temp_to_40": 207,
      "values": {
        "65": 207,
        "100": 207,
        "150": 207,
        "200": 207,
        "250": 207,
        "300": null,
        "325": null,
        "350": null,
        "375": null,
        "400": null,
        "425": null,
        "450": null,
        "475": null,
        "500": null,
        "525": null,
        "550": null,
        "575": null,
        "600": null
      }
    },
    {
      "block": 2,
      "line_no": 90,
      "nominal_composition": "Carbon steel",
      "product_form": "Pipe",
      "spec_no": "API 5L",
      "type_grade": "L555",
      "uns_no": null,
      "class_cond_temper": "PSL 2",
      "size_mm": null,
      "p_no": 1,
      "notes": "(51) (52) (55) (63)",
      "min_temp_c": "O",
      "min_tensile_strength_mpa": 625,
      "min_yield_strength_mpa": 555,
      "max_temp_c": 204,
      "min_temp_to_40": 208,
      "values": {
        "65": 208,
        "100": 208,
        "150": 208,
        "200": 208,
        "250": 208,
        "300": null,
        "325": null,
        "350": null,
        "375": null,
        "400": null,
        "425": null,
        "450": null,
        "475": null,
        "500": null,
        "525": null,
        "550": null,
        "575": null,
        "600": null
      }
    },
    {
      "block": 2,
      "line_no": 91,
      "nominal_composition": "Carbon steel",
      "product_form": "Structural pipe",
      "spec_no": "A134",
      "type_grade": "A1011SS30",
      "uns_no": "K02502",
      "class_cond_temper": null,
      "size_mm": null,
      "p_no": 1,
      "notes": "(8a) (8c)",
      "min_temp_c": -29,
      "min_tensile_strength_mpa": 340,
      "min_yield_strength_mpa": 205,
      "max_temp_c": 204,
      "min_temp_to_40": 104,
      "values": {
        "65": 104,
        "100": 104,
        "150": 104,
        "200": 104,
        "250": null,
        "300": null,
        "325": null,
        "350": null,
        "375": null,
        "400": null,
        "425": null,
        "450": null,
        "475": null,
        "500": null,
        "525": null,
        "550": null,
        "575": null,
        "600": null
      }
    },
    {
      "block": 2,
      "line_no": 92,
      "nominal_composition": "Carbon steel",
      "product_form": "Structural pipe",
      "spec_no": "A134",
      "type_grade": "A1011SS33",
      "uns_no": "K02502",
      "class_cond_temper": null,
      "size_mm": null,
      "p_no": 1,
      "notes": "(8a) (8c)",
      "min_temp_c": -29,
      "min_tensile_strength_mpa": 360,
      "min_yield_strength_mpa": 230,
      "max_temp_c": 204,
      "min_temp_to_40": 110,
      "values": {
        "65": 110,
        "100": 110,
        "150": 110,
        "200": 110,
        "250": null,
        "300": null,
        "325": null,
        "350": null,
        "375": null,
        "400": null,
        "425": null,
        "450": null,
        "475": null,
        "500": null,
        "525": null,
        "550": null,
        "575": null,
        "600": null
      }
    },
    {
      "block": 2,
      "line_no": 93,
      "nominal_composition": "Carbon steel",
      "product_form": "Structural pipe",
      "spec_no": "A134",
      "type_grade": "A1011SS36-T1",
      "uns_no": "K02502",
      "class_cond_temper": null,
      "size_mm": null,
      "p_no": 1,
      "notes": "(8a) (8c)",
      "min_temp_c": -29,
      "min_tensile_strength_mpa": 365,
      "min_yield_strength_mpa": 250,
      "max_temp_c": 204,
      "min_temp_to_40": 112,
      "values": {
        "65": 112,
        "100": 112,
        "150": 112,
        "200": 112,
        "250": null,
        "300": null,
        "325": null,
        "350": null,
        "375": null,
        "400": null,
        "425": null,
        "450": null,
        "475": null,
        "500": null,
        "525": null,
        "550": null,
        "575": null,
        "600": null
      }
    },
    {
      "block": 2,
      "line_no": 94,
      "nominal_composition": "Carbon steel",
      "product_form": "Structural pipe",
      "spec_no": "A134",
      "type_grade": "A1011SS40",
      "uns_no": "K02502",
      "class_cond_temper": null,
      "size_mm": null,
      "p_no": 1,
      "notes": "(8a) (8c)",
      "min_temp_c": -29,
      "min_tensile_strength_mpa": 380,
      "min_yield_strength_mpa": 275,
      "max_temp_c": 204,
      "min_temp_to_40": 116,
      "values": {
        "65": 116,
        "100": 116,
        "150": 116,
        "200": 116,
        "250": null,
        "300": null,
        "325": null,
        "350": null,
        "375": null,
        "400": null,
        "425": null,
        "450": null,
        "475": null,
        "500": null,
        "525": null,
        "550": null,
        "575": null,
        "600": null
      }
    },
    {
      "block": 2,
      "line_no": 95,
      "nominal_composition": "Carbon steel",
      "product_form": "Structural pipe",
      "spec_no": "A134",
      "type_grade": "A36",
      "uns_no": "K02600",
      "class_cond_temper": null,
      "size_mm": null,
      "p_no": 1,
      "notes": "(8a) (8c)",
      "min_temp_c": -29,
      "min_tensile_strength_mpa": 400,
      "min_yield_strength_mpa": 250,
      "max_temp_c": 204,
      "min_temp_to_40": 123,
      "values": {
        "65": 123,
        "100": 123,
        "150": 123,
        "200": 123,
        "250": null,
        "300": null,
        "325": null,
        "350": null,
        "375": null,
        "400": null,
        "425": null,
        "450": null,
        "475": null,
        "500": null,
        "525": null,
        "550": null,
        "575": null,
        "600": null
      }
    },
    {
      "block": 2,
      "line_no": 96,
      "nominal_composition": "Carbon steel",
      "product_form": "Structural pipe",
      "spec_no": "A134",
      "type_grade": "A283D",
      "uns_no": "K02702",
      "class_cond_temper": null,
      "size_mm": null,
      "p_no": 1,
      "notes": "(8a) (8c)",
      "min_temp_c": -29,
      "min_tensile_strength_mpa": 415,
      "min_yield_strength_mpa": 230,
      "max_temp_c": 149,
      "min_temp_to_40": 127,
      "values": {
        "65": 127,
        "100": 127,
        "150": 123,
        "200": null,
        "250": null,
        "300": null,
        "325": null,
        "350": null,
        "375": null,
        "400": null,
        "425": null,
        "450": null,
        "475": null,
        "500": null,
        "525": null,
        "550": null,
        "575": null,
        "600": null
      }
    },
    {
      "block": 2,
      "line_no": 97,
      "nominal_composition": "Carbon steel",
      "product_form": "Structural pipe",
      "spec_no": "A134",
      "type_grade": "A1011SS45-T1",
      "uns_no": "K02507",
      "class_cond_temper": null,
      "size_mm": null,
      "p_no": 1,
      "notes": "(8a) (8c)",
      "min_temp_c": -29,
      "min_tensile_strength_mpa": 410,
      "min_yield_strength_mpa": 310,
      "max_temp_c": 204,
      "min_temp_to_40": 127,
      "values": {
        "65": 127,
        "100": 127,
        "150": 127,
        "200": 127,
        "250": null,
        "300": null,
        "325": null,
        "350": null,
        "375": null,
        "400": null,
        "425": null,
        "450": null,
        "475": null,
        "500": null,
        "525": null,
        "550": null,
        "575": null,
        "600": null
      }
    },
    {
      "block": 2,
      "line_no": 98,
      "nominal_composition": "Carbon steel",
      "product_form": "Structural pipe",
      "spec_no": "A134",
      "type_grade": "A1011SS45-T2",
      "uns_no": "K02507",
      "class_cond_temper": null,
      "size_mm": null,
      "p_no": 1,
      "notes": "(8a) (8c)",
      "min_temp_c": -29,
      "min_tensile_strength_mpa": 410,
      "min_yield_strength_mpa": 310,
      "max_temp_c": 204,
      "min_temp_to_40": 127,
      "values": {
        "65": 127,
        "100": 127,
        "150": 127,
        "200": 127,
        "250": null,
        "300": null,
        "325": null,
        "350": null,
        "375": null,
        "400": null,
        "425": null,
        "450": null,
        "475": null,
        "500": null,
        "525": null,
        "550": null,
        "575": null,
        "600": null
      }
    },
    {
      "block": 2,
      "line_no": 99,
      "nominal_composition": "Carbon steel",
      "product_form": "Structural pipe",
      "spec_no": "A134",
      "type_grade": "A1011SS50",
      "uns_no": "K02507",
      "class_cond_temper": null,
      "size_mm": null,
      "p_no": 1,
      "notes": "(8a) (8c)",
      "min_temp_c": -29,
      "min_tensile_strength_mpa": 450,
      "min_yield_strength_mpa": 340,
      "max_temp_c": 204,
      "min_temp_to_40": 137,
      "values": {
        "65": 137,
        "100": 137,
        "150": 137,
        "200": 137,
        "250": null,
        "300": null,
        "325": null,
        "350": null,
        "375": null,
        "400": null,
        "425": null,
        "450": null,
        "475": null,
        "500": null,
        "525": null,
        "550": null,
        "575": null,
        "600": null
      }
    },
    {
      "block": 2,
      "line_no": 100,
      "nominal_composition": "Carbon steel",
      "product_form": "Plate, bar, shps., sheet",
      "spec_no": "A285",
      "type_grade": "A",
      "uns_no": "K01700",
      "class_cond_temper": null,
      "size_mm": null,
      "p_no": 1,
      "notes": "(57) (59)",
      "min_temp_c": "B",
      "min_tensile_strength_mpa": 310,
      "min_yield_strength_mpa": 165,
      "max_temp_c": 593,
      "min_temp_to_40": 103,
      "values": {
        "65": 103,
        "100": 101,
        "150": 97.5,
        "200": 94.6,
        "250": 90.8,
        "300": 86.1,
        "325": 83.6,
        "350": 81.1,
        "375": 78.6,
        "400": 73.3,
        "425": 64.0,
        "450": 55.8,
        "475": 43.9,
        "500": 31.7,
        "525": 21.4,
        "550": 14.2,
        "575": 9.4,
        "600": 6.89
      }
    },
    {
      "block": 2,
      "line_no": 101,
      "nominal_composition": "Carbon steel",
      "product_form": "Plate, bar, shps., sheet",
      "spec_no": "A285",
      "type_grade": "B",
      "uns_no": "K02200",
      "class_cond_temper": null,
      "size_mm": null,
      "p_no": 1,
      "notes": "(57) (59)",
      "min_temp_c": "B",
      "min_tensile_strength_mpa": 345,
      "min_yield_strength_mpa": 185,
      "max_temp_c": 593,
      "min_temp_to_40": 115,
      "values": {
        "65": 115,
        "100": 113,
        "150": 110,
        "200": 106,
        "250": 102,
        "300": 96.9,
        "325": 94.1,
        "350": 91.2,
        "375": 84.3,
        "400": 73.3,
        "425": 64.0,
        "450": 55.8,
        "475": 43.9,
        "500": 31.7,
        "525": 21.4,
        "550": 14.2,
        "575": 9.4,
        "600": 6.89
      }
    },
    {
      "block": 2,
      "line_no": 102,
      "nominal_composition": "Carbon steel",
      "product_form": "Plate, bar, shps., sheet",
      "spec_no": "A516",
      "type_grade": 55,
      "uns_no": "K01800",
      "class_cond_temper": null,
      "size_mm": null,
      "p_no": 1,
      "notes": "(57)",
      "min_temp_c": "C",
      "min_tensile_strength_mpa": 380,
      "min_yield_strength_mpa": 205,
      "max_temp_c": 454,
      "min_temp_to_40": 126,
      "values": {
        "65": 126,
        "100": 126,
        "150": 122,
        "200": 118,
        "250": 113,
        "300": 108,
        "325": 105,
        "350": 101,
        "375": 98.3,
        "400": 89.1,
        "425": 75.4,
        "450": 62.6,
        "475": 45.5,
        "500": 31.6,
        "525": 21.9,
        "550": 12.7,
        "575": null,
        "600": null
      }
    },
    {
      "block": 2,
      "line_no": 103,
      "nominal_composition": "Carbon steel",
      "product_form": "Plate, bar, shps., sheet",
      "spec_no": "A285",
      "type_grade": "C",
      "uns_no": "K02801",
      "class_cond_temper": null,
      "size_mm": null,
      "p_no": 1,
      "notes": "(57) (59)",
      "min_temp_c": "A",
      "min_tensile_strength_mpa": 380,
      "min_yield_strength_mpa": 205,
      "max_temp_c": 593,
      "min_temp_to_40": 126,
      "values": {
        "65": 126,
        "100": 126,
        "150": 122,
        "200": 118,
        "250": 113,
        "300": 108,
        "325": 105,
        "350": 101,
        "375": 98.3,
        "400": 89.0,
        "425": 75.3,
        "450": 62.1,
        "475": 45.0,
        "500": 31.7,
        "525": 21.4,
        "550": 14.2,
        "575": 9.4,
        "600": 6.89
      }
    },
    {
      "block": 2,
      "line_no": 104,
      "nominal_composition": "Carbon steel",
      "product_form": "Plate, bar, shps., sheet",
      "spec_no": "A516",
      "type_grade": 60,
      "uns_no": "K02100",
      "class_cond_temper": null,
      "size_mm": null,
      "p_no": 1,
      "notes": "(57)",
      "min_temp_c": "C",
      "min_tensile_strength_mpa": 415,
      "min_yield_strength_mpa": 220,
      "max_temp_c": 454,
      "min_temp_to_40": 138,
      "values": {
        "65": 138,
        "100": 134,
        "150": 130,
        "200": 126,
        "250": 121,
        "300": 115,
        "325": 111,
        "350": 108,
        "375": 105,
        "400": 88.9,
        "425": 75.3,
        "450": 62.7,
        "475": 45.5,
        "500": 31.6,
        "525": 21.9,
        "550": 12.7,
        "575": null,
        "600": null
      }
    },
    {
      "block": 2,
      "line_no": 105,
      "nominal_composition": "Carbon steel",
      "product_form": "Plate, bar, shps., sheet",
      "spec_no": "A515",
      "type_grade": 60,
      "uns_no": "K02401",
      "class_cond_temper": null,
      "size_mm": null,
      "p_no": 1,
      "notes": "(57)",
      "min_temp_c": "B",
      "min_tensile_strength_mpa": 415,
      "min_yield_strength_mpa": 220,
      "max_temp_c": 538,
      "min_temp_to_40": 138,
      "values": {
        "65": 138,
        "100": 134,
        "150": 130,
        "200": 126,
        "250": 121,
        "300": 115,
        "325": 111,
        "350": 108,
        "375": 105,
        "400": 88.9,
        "425": 75.3,
        "450": 62.7,
        "475": 45.5,
        "500": 31.6,
        "525": 21.9,
        "550": 12.7,
        "575": null,
        "600": null
      }
    },
    {
      "block": 2,
      "line_no": 106,
      "nominal_composition": "Carbon steel",
      "product_form": "Plate, bar, shps., sheet",
      "spec_no": "A696",
      "type_grade": "B",
      "uns_no": "K03200",
      "class_cond_temper": null,
      "size_mm": null,
      "p_no": 1,
      "notes": "(57)",
      "min_temp_c": "A",
      "min_tensile_strength_mpa": 415,
      "min_yield_strength_mpa": 240,
      "max_temp_c": 371,
      "min_temp_to_40": 138,
      "values": {
        "65": 138,
        "100": 138,
        "150": 138,
        "200": 138,
        "250": 132,
        "300": 125,
        "325": 122,
        "350": 118,
        "375": 115,
        "400": null,
        "425": null,
        "450": null,
        "475": null,
        "500": null,
        "525": null,
        "550": null,
        "575": null,
        "600": null
      }
    },
    {
      "block": 2,
      "line_no": 107,
      "nominal_composition": "Carbon steel",
      "product_form": "Plate, bar, shps., sheet",
      "spec_no": "A516",
      "type_grade": 65,
      "uns_no": "K02403",
      "class_cond_temper": null,
      "size_mm": null,
      "p_no": 1,
      "notes": "(57)",
      "min_temp_c": "B",
      "min_tensile_strength_mpa": 450,
      "min_yield_strength_mpa": 240,
      "max_temp_c": 454,
      "min_temp_to_40": 149,
      "values": {
        "65": 149,
        "100": 147,
        "150": 142,
        "200": 138,
        "250": 132,
        "300": 126,
        "325": 122,
        "350": 118,
        "375": 113,
        "400": 95.0,
        "425": 79.6,
        "450": 63.2,
        "475": 45.3,
        "500": 31.7,
        "525": 21.9,
        "550": 12.7,
        "575": null,
        "600": null
      }
    },
    {
      "block": 2,
      "line_no": 108,
      "nominal_composition": "Carbon steel",
      "product_form": "Plate, bar, shps., sheet",
      "spec_no": "A515",
      "type_grade": 65,
      "uns_no": "K02800",
      "class_cond_temper": null,
      "size_mm": null,
      "p_no": 1,
      "notes": "(57)",
      "min_temp_c": "A",
      "min_tensile_strength_mpa": 450,
      "min_yield_strength_mpa": 240,
      "max_temp_c": 538,
      "min_temp_to_40": 149,
      "values": {
        "65": 149,
        "100": 147,
        "150": 142,
        "200": 138,
        "250": 132,
        "300": 126,
        "325": 122,
        "350": 118,
        "375": 113,
        "400": 95.0,
        "425": 79.6,
        "450": 63.2,
        "475": 45.3,
        "500": 31.7,
        "525": 21.9,
        "550": 12.7,
        "575": null,
        "600": null
      }
    },
    {
      "block": 2,
      "line_no": 109,
      "nominal_composition": "Carbon steel",
      "product_form": "Plate, bar, shps., sheet",
      "spec_no": "A516",
      "type_grade": 70,
      "uns_no": "K02700",
      "class_cond_temper": null,
      "size_mm": null,
      "p_no": 1,
      "notes": "(57)",
      "min_temp_c": "B",
      "min_tensile_strength_mpa": 485,
      "min_yield_strength_mpa": 260,
      "max_temp_c": 454,
      "min_temp_to_40": 161,
      "values": {
        "65": 161,
        "100": 159,
        "150": 154,
        "200": 150,
        "250": 144,
        "300": 136,
        "325": 132,
        "350": 128,
        "375": 122,
        "400": 101,
        "425": 83.8,
        "450": 67.1,
        "475": 51.0,
        "500": 33.6,
        "525": 21.3,
        "550": 12.9,
        "575": null,
        "600": null
      }
    },
    {
      "block": 2,
      "line_no": 110,
      "nominal_composition": "Carbon steel",
      "product_form": "Plate, bar, shps., sheet",
      "spec_no": "A515",
      "type_grade": 70,
      "uns_no": "K03101",
      "class_cond_temper": null,
      "size_mm": null,
      "p_no": 1,
      "notes": "(57)",
      "min_temp_c": "A",
      "min_tensile_strength_mpa": 485,
      "min_yield_strength_mpa": 260,
      "max_temp_c": 538,
      "min_temp_to_40": 161,
      "values": {
        "65": 161,
        "100": 159,
        "150": 154,
        "200": 150,
        "250": 144,
        "300": 136,
        "325": 132,
        "350": 128,
        "375": 122,
        "400": 101,
        "425": 83.8,
        "450": 67.1,
        "475": 51.0,
        "500": 33.6,
        "525": 21.3,
        "550": 12.9,
        "575": null,
        "600": null
      }
    },
    {
      "block": 2,
      "line_no": 111,
      "nominal_composition": "Carbon steel",
      "product_form": "Plate, bar, shps., sheet",
      "spec_no": "A696",
      "type_grade": "C",
      "uns_no": "K03200",
      "class_cond_temper": null,
      "size_mm": null,
      "p_no": 1,
      "notes": "(57)",
      "min_temp_c": "A",
      "min_tensile_strength_mpa": 485,
      "min_yield_strength_mpa": 275,
      "max_temp_c": 371,
      "min_temp_to_40": 161,
      "values": {
        "65": 161,
        "100": 161,
        "150": 161,
        "200": 158,
        "250": 151,
        "300": 144,
        "325": 139,
        "350": 135,
        "375": 131,
        "400": null,
        "425": null,
        "450": null,
        "475": null,
        "500": null,
        "525": null,
        "550": null,
        "575": null,
        "600": null
      }
    },
    {
      "block": 2,
      "line_no": 112,
      "nominal_composition": "Carbon steel",
      "product_form": "Plate, bar, shps., sheet",
      "spec_no": "A537",
      "type_grade": null,
      "uns_no": "K12437",
      "class_cond_temper": 1,
      "size_mm": "≤65",
      "p_no": 1,
      "notes": null,
      "min_temp_c": "D",
      "min_tensile_strength_mpa": 485,
      "min_yield_strength_mpa": 345,
      "max_temp_c": 371,
      "min_temp_to_40": 161,
      "values": {
        "65": 161,
        "100": 161,
        "150": 157,
        "200": 156,
        "250": 156,
        "300": 156,
        "325": 154,
        "350": 148,
        "375": 126,
        "400": null,
        "425": null,
        "450": null,
        "475": null,
        "500": null,
        "525": null,
        "550": null,
        "575": null,
        "600": null
      }
    },
    {
      "block": 2,
      "line_no": 113,
      "nominal_composition": "Carbon steel",
      "product_form": "Plate, bar, shps., sheet",
      "spec_no": "A299",
      "type_grade": "A",
      "uns_no": "K02803",
      "class_cond_temper": null,
      "size_mm": ">25",
      "p_no": 1,
      "notes": "(57)",
      "min_temp_c": "A",
      "min_tensile_strength_mpa": 515,
      "min_yield_strength_mpa": 275,
      "max_temp_c": 593,
      "min_temp_to_40": 172,
      "values": {
        "65": 172,
        "100": 168,
        "150": 163,
