Repository: danivelas0/asme-pcc

File: resources/ASME B31/ASME B31.3/APPEX/appendix_a/table_a_1c.json (part 3 of 25)
    "Size or Thickness Range, in.",
    "Minimum Yield Strength, ksi\""
  ],
  "columns_values": [
      "min_temp_to_100": 25.1,
      "values": {
        "200": 25.1,
        "300": 25.1,
        "400": 25.1,
        "500": 25.1,
        "600": null,
        "650": null,
        "700": null,
        "750": null,
        "800": null,
        "850": null,
        "900": null,
        "950": null,
        "1,000": null,
        "1,050": null,
        "1,100": null
      }
    },
    {
      "block": 2,
      "line_no": 83,
      "material": null,
      "product_form": null,
      "spec_no": "CSA Z245.1",
      "type_grade": 448,
      "uns_no": null,
      "class_condition_temper": null,
      "size_in": null,
      "p_no": 1,
      "notes": "(52) (55)",
      "min_temp_f": "A",
      "min_tensile_strength_ksi": 77,
      "min_yield_strength_ksi": 65,
      "max_temp_f": 500,
      "min_temp_to_100": 25.7,
      "values": {
        "200": 25.7,
        "300": 25.7,
        "400": 25.7,
        "500": 25.7,
        "600": null,
        "650": null,
        "700": null,
        "750": null,
        "800": null,
        "850": null,
        "900": null,
        "950": null,
        "1,000": null,
        "1,050": null,
        "1,100": null
      }
    },
    {
      "block": 2,
      "line_no": 84,
      "material": null,
      "product_form": null,
      "spec_no": "API 5L",
      "type_grade": "X65",
      "uns_no": null,
      "class_condition_temper": "PSL 1",
      "size_in": null,
      "p_no": 1,
      "notes": "(52) (55) (63)",
      "min_temp_f": "A",
      "min_tensile_strength_ksi": 77.6,
      "min_yield_strength_ksi": 65.3,
      "max_temp_f": 500,
      "min_temp_to_100": 25.9,
      "values": {
        "200": 25.9,
        "300": 25.9,
        "400": 25.9,
        "500": 25.9,
        "600": null,
        "650": null,
        "700": null,
        "750": null,
        "800": null,
        "850": null,
        "900": null,
        "950": null,
        "1,000": null,
        "1,050": null,
        "1,100": null
      }
    },
    {
      "block": 2,
      "line_no": 85,
      "material": null,
      "product_form": null,
      "spec_no": "API 5L",
      "type_grade": "X65",
      "uns_no": null,
      "class_condition_temper": "PSL 2",
      "size_in": null,
      "p_no": 1,
      "notes": "(52) (55)(63)",
      "min_temp_f": 32,
      "min_tensile_strength_ksi": 77.6,
      "min_yield_strength_ksi": 65.3,
      "max_temp_f": 500,
      "min_temp_to_100": 25.9,
      "values": {
        "200": 25.9,
        "300": 25.9,
        "400": 25.9,
        "500": 25.9,
        "600": null,
        "650": null,
        "700": null,
        "750": null,
        "800": null,
        "850": null,
        "900": null,
        "950": null,
        "1,000": null,
        "1,050": null,
        "1,100": null
      }
    },
    {
      "block": 2,
      "line_no": 86,
      "material": null,
      "product_form": null,
      "spec_no": "Z245.1",
      "type_grade": 483,
      "uns_no": null,
      "class_condition_temper": null,
      "size_in": null,
      "p_no": 1,
      "notes": "(55)",
      "min_temp_f": "A",
      "min_tensile_strength_ksi": 82,
      "min_yield_strength_ksi": 70,
      "max_temp_f": 400,
      "min_temp_to_100": 27.3,
      "values": {
        "200": 27.3,
        "300": 27.3,
        "400": 27.3,
        "500": null,
        "600": null,
        "650": null,
        "700": null,
        "750": null,
        "800": null,
        "850": null,
        "900": null,
        "950": null,
        "1,000": null,
        "1,050": null,
        "1,100": null
      }
    },
    {
      "block": 2,
      "line_no": 87,
      "material": null,
      "product_form": null,
      "spec_no": "API 5L",
      "type_grade": "X70",
      "uns_no": null,
      "class_condition_temper": "PSL 1",
      "size_in": null,
      "p_no": 1,
      "notes": "(51) (52) (55) (63)",
      "min_temp_f": "A",
      "min_tensile_strength_ksi": 82.7,
      "min_yield_strength_ksi": 70.3,
      "max_temp_f": 400,
      "min_temp_to_100": 27.6,
      "values": {
        "200": 27.6,
        "300": 27.6,
        "400": 27.6,
        "500": null,
        "600": null,
        "650": null,
        "700": null,
        "750": null,
        "800": null,
        "850": null,
        "900": null,
        "950": null,
        "1,000": null,
        "1,050": null,
        "1,100": null
      }
    },
    {
      "block": 2,
      "line_no": 88,
      "material": null,
      "product_form": null,
      "spec_no": "API 5L",
      "type_grade": "X70",
      "uns_no": null,
      "class_condition_temper": "PSL 2",
      "size_in": null,
      "p_no": 1,
      "notes": "(51) (52) (55) (63)",
      "min_temp_f": 32,
      "min_tensile_strength_ksi": 82.7,
      "min_yield_strength_ksi": 70.3,
      "max_temp_f": 400,
      "min_temp_to_100": 27.6,
      "values": {
        "200": 27.6,
        "300": 27.6,
        "400": 27.6,
        "500": null,
        "600": null,
        "650": null,
        "700": null,
        "750": null,
        "800": null,
        "850": null,
        "900": null,
        "950": null,
        "1,000": null,
        "1,050": null,
        "1,100": null
      }
    },
    {
      "block": 2,
      "line_no": 89,
      "material": null,
      "product_form": null,
      "spec_no": "Z245.1",
      "type_grade": 550,
      "uns_no": null,
      "class_condition_temper": null,
      "size_in": null,
      "p_no": 1,
      "notes": "(55)",
      "min_temp_f": "A",
      "min_tensile_strength_ksi": 90,
      "min_yield_strength_ksi": 80,
      "max_temp_f": 400,
      "min_temp_to_100": 30.0,
      "values": {
        "200": 30.0,
        "300": 30.0,
        "400": 30.0,
        "500": null,
        "600": null,
        "650": null,
        "700": null,
        "750": null,
        "800": null,
        "850": null,
        "900": null,
        "950": null,
        "1,000": null,
        "1,050": null,
        "1,100": null
      }
    },
    {
      "block": 2,
      "line_no": 90,
      "material": null,
      "product_form": null,
      "spec_no": "API 5L",
      "type_grade": "X80",
      "uns_no": null,
      "class_condition_temper": "PSL 2",
      "size_in": null,
      "p_no": 1,
      "notes": "(51) (52) (55) (63)",
      "min_temp_f": 32,
      "min_tensile_strength_ksi": 90.6,
      "min_yield_strength_ksi": 80.5,
      "max_temp_f": 400,
      "min_temp_to_100": 30.2,
      "values": {
        "200": 30.2,
        "300": 30.2,
        "400": 30.2,
        "500": null,
        "600": null,
        "650": null,
        "700": null,
        "750": null,
        "800": null,
        "850": null,
        "900": null,
        "950": null,
        "1,000": null,
        "1,050": null,
        "1,100": null
      }
    },
    {
      "block": 2,
      "line_no": 91,
      "material": "A1011 Gr. 30 …",
      "product_form": null,
      "spec_no": "A134",
      "type_grade": "A1011SS30",
      "uns_no": "K02502",
      "class_condition_temper": null,
      "size_in": null,
      "p_no": 1,
      "notes": "(8a) (8c)",
      "min_temp_f": -20,
      "min_tensile_strength_ksi": 49,
      "min_yield_strength_ksi": 30,
      "max_temp_f": 400,
      "min_temp_to_100": 15.0,
      "values": {
        "200": 15.0,
        "300": 15.0,
        "400": 15.0,
        "500": null,
        "600": null,
        "650": null,
        "700": null,
        "750": null,
        "800": null,
        "850": null,
        "900": null,
        "950": null,
        "1,000": null,
        "1,050": null,
        "1,100": null
      }
    },
    {
      "block": 2,
      "line_no": 92,
      "material": "A1011 Gr. 33 …",
      "product_form": null,
      "spec_no": "A134",
      "type_grade": "A1011SS33",
      "uns_no": "K02502",
      "class_condition_temper": null,
      "size_in": null,
      "p_no": 1,
      "notes": "(8a) (8c)",
      "min_temp_f": -20,
      "min_tensile_strength_ksi": 52,
      "min_yield_strength_ksi": 33,
      "max_temp_f": 400,
      "min_temp_to_100": 15.9,
      "values": {
        "200": 15.9,
        "300": 15.9,
        "400": 15.9,
        "500": null,
        "600": null,
        "650": null,
        "700": null,
        "750": null,
        "800": null,
        "850": null,
        "900": null,
        "950": null,
        "1,000": null,
        "1,050": null,
        "1,100": null
      }
    },
    {
      "block": 2,
      "line_no": 93,
      "material": "A1011 Gr. 36 …",
      "product_form": null,
      "spec_no": "A134",
      "type_grade": "A1011SS36-T1",
      "uns_no": "K02502",
      "class_condition_temper": null,
      "size_in": null,
      "p_no": 1,
      "notes": "(8a) (8c)",
      "min_temp_f": -20,
      "min_tensile_strength_ksi": 53,
      "min_yield_strength_ksi": 36,
      "max_temp_f": 400,
      "min_temp_to_100": 16.3,
      "values": {
        "200": 16.3,
        "300": 16.3,
        "400": 16.3,
        "500": null,
        "600": null,
        "650": null,
        "700": null,
        "750": null,
        "800": null,
        "850": null,
        "900": null,
        "950": null,
        "1,000": null,
        "1,050": null,
        "1,100": null
      }
    },
    {
      "block": 2,
      "line_no": 94,
      "material": "A1011 Gr. 40 …",
      "product_form": null,
      "spec_no": "A134",
      "type_grade": "A1011SS40",
      "uns_no": "K02502",
      "class_condition_temper": null,
      "size_in": null,
      "p_no": 1,
      "notes": "(8a) (8c)",
      "min_temp_f": -20,
      "min_tensile_strength_ksi": 55,
      "min_yield_strength_ksi": 40,
      "max_temp_f": 400,
      "min_temp_to_100": 16.9,
      "values": {
        "200": 16.9,
        "300": 16.9,
        "400": 16.9,
        "500": null,
        "600": null,
        "650": null,
        "700": null,
        "750": null,
        "800": null,
        "850": null,
        "900": null,
        "950": null,
        "1,000": null,
        "1,050": null,
        "1,100": null
      }
    },
    {
      "block": 2,
      "line_no": 95,
      "material": "A36",
      "product_form": null,
      "spec_no": "A134",
      "type_grade": "A36",
      "uns_no": "K02600",
      "class_condition_temper": null,
      "size_in": null,
      "p_no": 1,
      "notes": "(8a) (8c)",
      "min_temp_f": -20,
      "min_tensile_strength_ksi": 58,
      "min_yield_strength_ksi": 36,
      "max_temp_f": 400,
      "min_temp_to_100": 17.8,
      "values": {
        "200": 17.8,
        "300": 17.8,
        "400": 17.8,
        "500": null,
        "600": null,
        "650": null,
        "700": null,
        "750": null,
        "800": null,
        "850": null,
        "900": null,
        "950": null,
        "1,000": null,
        "1,050": null,
        "1,100": null
      }
    },
    {
      "block": 2,
      "line_no": 96,
      "material": "A283 Gr. D",
      "product_form": null,
      "spec_no": "A134",
      "type_grade": "A283D",
      "uns_no": "K02702",
      "class_condition_temper": null,
      "size_in": null,
      "p_no": 1,
      "notes": "(8a) (8c)",
      "min_temp_f": -20,
      "min_tensile_strength_ksi": 60,
      "min_yield_strength_ksi": 33,
      "max_temp_f": 300,
      "min_temp_to_100": 18.4,
      "values": {
        "200": 18.4,
        "300": 17.9,
        "400": null,
        "500": null,
        "600": null,
        "650": null,
        "700": null,
        "750": null,
        "800": null,
        "850": null,
        "900": null,
        "950": null,
        "1,000": null,
        "1,050": null,
        "1,100": null
      }
    },
    {
      "block": 2,
      "line_no": 97,
      "material": "A1011 Gr. 45 …",
      "product_form": null,
      "spec_no": "A134",
      "type_grade": "A1011SS45-T1",
      "uns_no": "K02507",
      "class_condition_temper": null,
      "size_in": null,
      "p_no": 1,
      "notes": "(8a) (8c)",
      "min_temp_f": -20,
      "min_tensile_strength_ksi": 60,
      "min_yield_strength_ksi": 45,
      "max_temp_f": 400,
      "min_temp_to_100": 18.4,
      "values": {
        "200": 18.4,
        "300": 18.4,
        "400": 18.4,
        "500": null,
        "600": null,
        "650": null,
        "700": null,
        "750": null,
        "800": null,
        "850": null,
        "900": null,
        "950": null,
        "1,000": null,
        "1,050": null,
        "1,100": null
      }
    },
    {
      "block": 2,
      "line_no": 98,
      "material": "A1011 Gr. 45 …",
      "product_form": null,
      "spec_no": "A134",
      "type_grade": "A1011SS45-T2",
      "uns_no": "K02507",
      "class_condition_temper": null,
      "size_in": null,
      "p_no": 1,
      "notes": "(8a) (8c)",
      "min_temp_f": -20,
      "min_tensile_strength_ksi": 60,
      "min_yield_strength_ksi": 45,
      "max_temp_f": 400,
      "min_temp_to_100": 18.4,
      "values": {
        "200": 18.4,
        "300": 18.4,
        "400": 18.4,
        "500": null,
        "600": null,
        "650": null,
        "700": null,
        "750": null,
        "800": null,
        "850": null,
        "900": null,
        "950": null,
        "1,000": null,
        "1,050": null,
        "1,100": null
      }
    },
    {
      "block": 2,
      "line_no": 99,
      "material": "A1011 Gr. 50 …",
      "product_form": null,
      "spec_no": "A134 Carbon Steel — Plates, Bars, Shapes, and Sheets",
      "type_grade": "A1011SS50",
      "uns_no": "K02507",
      "class_condition_temper": null,
      "size_in": null,
      "p_no": 1,
      "notes": "(8a) (8c)",
      "min_temp_f": -20,
      "min_tensile_strength_ksi": 65,
      "min_yield_strength_ksi": 50,
      "max_temp_f": 400,
      "min_temp_to_100": 19.9,
      "values": {
        "200": 19.9,
        "300": 19.9,
        "400": 19.9,
        "500": null,
        "600": null,
        "650": null,
        "700": null,
        "750": null,
        "800": null,
        "850": null,
        "900": null,
        "950": "… Carbon Steel — Plates, Bars, Shapes, and Sheets",
        "1,000": null,
        "1,050": null,
        "1,100": null
      }
    },
    {
      "block": 2,
      "line_no": 100,
      "material": null,
      "product_form": null,
      "spec_no": "A285 A",
      "type_grade": null,
      "uns_no": "K01700",
      "class_condition_temper": null,
      "size_in": null,
      "p_no": 1,
      "notes": "(57) (59)",
      "min_temp_f": "B",
      "min_tensile_strength_ksi": 45,
      "min_yield_strength_ksi": 24,
      "max_temp_f": 1100,
      "min_temp_to_100": 15.0,
      "values": {
        "200": 14.7,
        "300": 14.2,
        "400": 13.7,
        "500": 13.0,
        "600": 12.3,
        "650": 11.9,
        "700": 11.5,
        "750": 10.7,
        "800": 9.2,
        "850": 7.9,
        "900": 5.9,
        "950": 4.0,
        "1,000": 2.5,
        "1,050": 1.6,
        "1,100": 1.0
      }
    },
    {
      "block": 2,
      "line_no": 101,
      "material": null,
      "product_form": null,
      "spec_no": "A285 B",
      "type_grade": null,
      "uns_no": "K02200",
      "class_condition_temper": null,
      "size_in": null,
      "p_no": 1,
      "notes": "(57) (59)",
      "min_temp_f": "B",
      "min_tensile_strength_ksi": 50,
      "min_yield_strength_ksi": 27,
      "max_temp_f": 1100,
      "min_temp_to_100": 16.7,
      "values": {
        "200": 16.5,
        "300": 15.9,
        "400": 15.4,
        "500": 14.7,
        "600": 13.8,
        "650": 13.3,
        "700": 12.5,
        "750": 10.7,
        "800": 9.2,
        "850": 7.9,
        "900": 5.9,
        "950": 4.0,
        "1,000": 2.5,
        "1,050": 1.6,
        "1,100": 1.0
      }
    },
    {
      "block": 2,
      "line_no": 102,
      "material": null,
      "product_form": null,
      "spec_no": "A516",
      "type_grade": 55,
      "uns_no": "K01800",
      "class_condition_temper": null,
      "size_in": null,
      "p_no": 1,
      "notes": "(57)",
      "min_temp_f": "C",
      "min_tensile_strength_ksi": 55,
      "min_yield_strength_ksi": 30,
      "max_temp_f": 1000,
      "min_temp_to_100": 18.3,
      "values": {
        "200": 18.3,
        "300": 17.7,
        "400": 17.1,
        "500": 16.3,
        "600": 15.3,
        "650": 14.8,
        "700": 14.3,
        "750": 13.0,
        "800": 10.8,
        "850": 8.7,
        "900": 5.9,
        "950": 4.0,
        "1,000": 2.5,
        "1,050": null,
        "1,100": null
      }
    },
    {
      "block": 2,
      "line_no": 103,
      "material": null,
      "product_form": null,
      "spec_no": "A285 C",
      "type_grade": null,
      "uns_no": "K02801",
      "class_condition_temper": null,
      "size_in": null,
      "p_no": 1,
      "notes": "(57) (59)",
      "min_temp_f": "A",
      "min_tensile_strength_ksi": 55,
      "min_yield_strength_ksi": 30,
      "max_temp_f": 1100,
      "min_temp_to_100": 18.3,
      "values": {
        "200": 18.3,
        "300": 17.7,
        "400": 17.1,
        "500": 16.3,
        "600": 15.3,
        "650": 14.8,
        "700": 14.3,
        "750": 13.0,
        "800": 10.8,
        "850": 8.7,
        "900": 5.9,
        "950": 4.0,
        "1,000": 2.5,
        "1,050": 1.6,
        "1,100": 1.0
      }
    },
    {
      "block": 2,
      "line_no": 104,
      "material": null,
      "product_form": null,
      "spec_no": "A516",
      "type_grade": 60,
      "uns_no": "K02100",
      "class_condition_temper": null,
      "size_in": null,
      "p_no": 1,
      "notes": "(57)",
      "min_temp_f": "C",
      "min_tensile_strength_ksi": 60,
      "min_yield_strength_ksi": 32,
      "max_temp_f": 1000,
      "min_temp_to_100": 20.0,
      "values": {
        "200": 19.5,
        "300": 18.9,
        "400": 18.2,
        "500": 17.4,
        "600": 16.4,
        "650": 15.8,
        "700": 15.3,
        "750": 13.0,
        "800": 10.8,
        "850": 8.7,
        "900": 5.9,
        "950": 4.0,
        "1,000": 2.5,
        "1,050": null,
        "1,100": null
      }
    },
    {
      "block": 2,
      "line_no": 105,
      "material": null,
      "product_form": null,
      "spec_no": "A515",
      "type_grade": 60,
      "uns_no": "K02401",
      "class_condition_temper": null,
      "size_in": null,
      "p_no": 1,
      "notes": "(57)",
      "min_temp_f": "B",
      "min_tensile_strength_ksi": 60,
      "min_yield_strength_ksi": 32,
      "max_temp_f": 1000,
      "min_temp_to_100": 20.0,
      "values": {
        "200": 19.5,
        "300": 18.9,
        "400": 18.2,
        "500": 17.4,
        "600": 16.4,
        "650": 15.8,
        "700": 15.3,
        "750": 13.0,
        "800": 10.8,
        "850": 8.7,
        "900": 5.9,
        "950": 4.0,
        "1,000": 2.5,
        "1,050": null,
        "1,100": null
      }
    },
    {
      "block": 2,
      "line_no": 106,
      "material": null,
      "product_form": null,
      "spec_no": "A696 B",
      "type_grade": null,
      "uns_no": "K03200",
      "class_condition_temper": null,
      "size_in": null,
      "p_no": 1,
      "notes": "(57)",
      "min_temp_f": "A",
      "min_tensile_strength_ksi": 60,
      "min_yield_strength_ksi": 35,
      "max_temp_f": 700,
      "min_temp_to_100": 20.0,
      "values": {
        "200": 20.0,
        "300": 20.0,
        "400": 19.9,
        "500": 19.0,
        "600": 17.9,
        "650": 17.3,
        "700": 15.6,
        "750": null,
        "800": null,
        "850": null,
        "900": null,
        "950": null,
        "1,000": null,
        "1,050": null,
        "1,100": null
      }
    },
    {
      "block": 2,
      "line_no": 107,
      "material": null,
      "product_form": null,
      "spec_no": "A516",
      "type_grade": 65,
      "uns_no": "K02403",
      "class_condition_temper": null,
      "size_in": null,
      "p_no": 1,
      "notes": "(57)",
      "min_temp_f": "B",
      "min_tensile_strength_ksi": 65,
      "min_yield_strength_ksi": 35,
      "max_temp_f": 1000,
      "min_temp_to_100": 21.7,
      "values": {
        "200": 21.4,
        "300": 20.6,
        "400": 19.9,
        "500": 19.0,
        "600": 17.9,
        "650": 17.3,
        "700": 16.7,
        "750": 13.9,
        "800": 11.4,
        "850": 8.7,
        "900": 5.9,
        "950": 4.0,
        "1,000": 2.5,
        "1,050": null,
        "1,100": null
      }
    },
    {
      "block": 2,
      "line_no": 108,
      "material": null,
      "product_form": null,
      "spec_no": "A515",
      "type_grade": 65,
      "uns_no": "K02800",
      "class_condition_temper": null,
      "size_in": null,
      "p_no": 1,
      "notes": "(57)",
      "min_temp_f": "A",
      "min_tensile_strength_ksi": 65,
      "min_yield_strength_ksi": 35,
      "max_temp_f": 1000,
      "min_temp_to_100": 21.7,
      "values": {
        "200": 21.4,
        "300": 20.6,
        "400": 19.9,
        "500": 19.0,
        "600": 17.9,
        "650": 17.3,
        "700": 16.7,
        "750": 13.9,
        "800": 11.4,
        "850": 8.7,
        "900": 5.9,
        "950": 4.0,
        "1,000": 2.5,
        "1,050": null,
        "1,100": null
      }
    },
    {
      "block": 2,
      "line_no": 109,
      "material": null,
      "product_form": null,
      "spec_no": "A516",
      "type_grade": 70,
      "uns_no": "K02700",
      "class_condition_temper": null,
      "size_in": null,
      "p_no": 1,
      "notes": "(57)",
      "min_temp_f": "B",
      "min_tensile_strength_ksi": 70,
      "min_yield_strength_ksi": 38,
      "max_temp_f": 1000,
      "min_temp_to_100": 23.3,
      "values": {
        "200": 23.2,
        "300": 22.4,
        "400": 21.6,
        "500": 20.6,
        "600": 19.4,
        "650": 18.8,
        "700": 18.1,
        "750": 14.8,
        "800": 12.0,
        "850": 9.3,
        "900": 6.7,
        "950": 4.0,
        "1,000": 2.5,
        "1,050": null,
        "1,100": null
      }
    },
    {
      "block": 2,
      "line_no": 110,
      "material": null,
      "product_form": null,
      "spec_no": "A515",
      "type_grade": 70,
      "uns_no": "K03101",
      "class_condition_temper": null,
      "size_in": null,
      "p_no": 1,
      "notes": "(57)",
      "min_temp_f": "A",
      "min_tensile_strength_ksi": 70,
      "min_yield_strength_ksi": 38,
      "max_temp_f": 1000,
      "min_temp_to_100": 23.3,
      "values": {
        "200": 23.2,
        "300": 22.4,
        "400": 21.6,
        "500": 20.6,
        "600": 19.4,
        "650": 18.8,
        "700": 18.1,
        "750": 14.8,
        "800": 12.0,
        "850": 9.3,
        "900": 6.7,
        "950": 4.0,
        "1,000": 2.5,
        "1,050": null,
        "1,100": null
      }
    },
    {
      "block": 2,
      "line_no": 111,
      "material": null,
      "product_form": null,
      "spec_no": "A696 C",
      "type_grade": null,
      "uns_no": "K03200",
      "class_condition_temper": null,
      "size_in": null,
      "p_no": 1,
      "notes": "(57)",
      "min_temp_f": "A",
      "min_tensile_strength_ksi": 70,
      "min_yield_strength_ksi": 40,
      "max_temp_f": 700,
      "min_temp_to_100": 23.3,
      "values": {
        "200": 23.3,
        "300": 23.3,
        "400": 22.8,
        "500": 21.7,
        "600": 20.5,
        "650": 19.7,
        "700": 18.3,
        "750": null,
        "800": null,
        "850": null,
        "900": null,
        "950": null,
        "1,000": null,
        "1,050": null,
        "1,100": null
      }
    },
    {
      "block": 2,
      "line_no": 112,
      "material": null,
      "product_form": null,
      "spec_no": "A537 …",
      "type_grade": null,
      "uns_no": "K12437",
      "class_condition_temper": 1,
      "size_in": "≤21∕2 thk.",
      "p_no": "1 …",
      "notes": null,
      "min_temp_f": "D",
      "min_tensile_strength_ksi": 70,
      "min_yield_strength_ksi": 50,
      "max_temp_f": 700,
      "min_temp_to_100": 23.3,
      "values": {
        "200": 23.3,
        "300": 22.8,
        "400": 22.7,
        "500": 22.7,
        "600": 22.4,
        "650": 21.9,
        "700": 18.3,
        "750": null,
        "800": null,
        "850": null,
        "900": null,
        "950": null,
        "1,000": null,
        "1,050": null,
        "1,100": null
      }
    },
    {
      "block": 2,
      "line_no": 113,
      "material": null,
      "product_form": null,
      "spec_no": "A299 A",
      "type_grade": null,
      "uns_no": "K02803",
      "class_condition_temper": null,
      "size_in": ">1 thk.",
      "p_no": 1,
      "notes": "(57)",
      "min_temp_f": "A",
      "min_tensile_strength_ksi": 75,
      "min_yield_strength_ksi": 40,
      "max_temp_f": 1100,
      "min_temp_to_100": 25.0,
      "values": {
        "200": 24.4,
        "300": 23.6,
        "400": 22.8,
        "500": 21.7,
        "600": 20.4,
        "650": 19.8,
        "700": 19.1,
        "750": 15.7,
        "800": 12.6,
        "850": 9.3,
        "900": 6.7,
        "950": 4.0,
        "1,000": 2.5,
        "1,050": 1.6,
        "1,100": 1.0
      }
    },
    {
      "block": 2,
      "line_no": 114,
      "material": null,
      "product_form": null,
      "spec_no": "A299 A Carbon Steel — Plates, Bars, Shapes, and Sheets (Structural)",
      "type_grade": null,
      "uns_no": "K02803",
      "class_condition_temper": null,
      "size_in": "≤1 thk.",
      "p_no": 1,
      "notes": "(57)",
      "min_temp_f": "A",
      "min_tensile_strength_ksi": 75,
      "min_yield_strength_ksi": 42,
      "max_temp_f": 1100,
      "min_temp_to_100": 25.0,
      "values": {
        "200": 25.0,
        "300": 24.8,
        "400": 23.9,
        "500": 22.8,
        "600": 21.5,
        "650": 20.8,
        "700": 19.6,
        "750": 15.7,
        "800": 12.6,
        "850": 9.3,
        "900": "6.7 Carbon Steel — Plates, Bars, Shapes, and Sheets (Structural)",
        "950": 4.0,
        "1,000": 2.5,
        "1,050": 1.6,
        "1,100": 1.0
      }
    },
    {
      "block": 2,
      "line_no": 115,
      "material": null,
      "product_form": null,
      "spec_no": "A1011",
      "type_grade": "SS30",
      "uns_no": "K02502",
      "class_condition_temper": null,
      "size_in": null,
      "p_no": 1,
      "notes": "(8c) (57)",
      "min_temp_f": "A",
      "min_tensile_strength_ksi": 49,
      "min_yield_strength_ksi": 30,
      "max_temp_f": 750,
      "min_temp_to_100": 15.0,
      "values": {
        "200": 15.0,
        "300": 15.0,
        "400": 15.0,
        "500": 15.0,
        "600": 14.1,
        "650": 13.4,
        "700": 11.5,
        "750": 9.8,
        "800": null,
        "850": null,
        "900": null,
        "950": null,
        "1,000": null,
        "1,050": null,
        "1,100": null
      }
    },
    {
      "block": 2,
      "line_no": 116,
      "material": null,
      "product_form": null,
      "spec_no": "A1011",
      "type_grade": "SS33",
      "uns_no": "K02502",
      "class_condition_temper": null,
      "size_in": null,
      "p_no": 1,
      "notes": "(8c) (57)",
      "min_temp_f": "A",
      "min_tensile_strength_ksi": 52,
      "min_yield_strength_ksi": 33,
      "max_temp_f": 750,
      "min_temp_to_100": 15.9,
      "values": {
        "200": 15.9,
        "300": 15.9,
        "400": 15.9,
        "500": 15.9,
        "600": 15.5,
        "650": 13.4,
        "700": 11.5,
        "750": 9.8,
        "800": null,
        "850": null,
        "900": null,
        "950": null,
        "1,000": null,
        "1,050": null,
        "1,100": null
      }
    },
    {
      "block": 2,
      "line_no": 117,
      "material": null,
      "product_form": null,
      "spec_no": "A1011",
      "type_grade": "SS36-T1",
      "uns_no": "K02502",
      "class_condition_temper": null,
      "size_in": null,
      "p_no": 1,
      "notes": "(8c) (57)",
      "min_temp_f": "A",
      "min_tensile_strength_ksi": 53,
      "min_yield_strength_ksi": 36,
      "max_temp_f": 750,
      "min_temp_to_100": 16.3,
      "values": {
        "200": 16.3,
        "300": 16.3,
        "400": 16.3,
        "500": 16.3,
        "600": 16.3,
        "650": 13.4,
        "700": 11.5,
        "750": 9.8,
        "800": null,
        "850": null,
        "900": null,
        "950": null,
        "1,000": null,
        "1,050": null,
        "1,100": null
      }
    },
    {
      "block": 2,
      "line_no": 118,
      "material": null,
      "product_form": null,
      "spec_no": "A283 C",
      "type_grade": null,
      "uns_no": "K02401",
      "class_condition_temper": null,
      "size_in": null,
      "p_no": 1,
      "notes": "(8c) (57)",
      "min_temp_f": "A",
      "min_tensile_strength_ksi": 55,
      "min_yield_strength_ksi": 30,
      "max_temp_f": 750,
      "min_temp_to_100": 16.8,
      "values": {
        "200": 16.8,
        "300": 16.3,
        "400": 15.7,
        "500": 15.0,
        "600": 14.1,
        "650": 13.6,
        "700": 13.2,
        "750": 12.0,
        "800": null,
        "850": null,
        "900": null,
        "950": null,
        "1,000": null,
        "1,050": null,
        "1,100": null
      }
    },
    {
      "block": 2,
      "line_no": 119,
      "material": null,
      "product_form": null,
      "spec_no": "A1011",
      "type_grade": "SS40",
      "uns_no": "K02502",
      "class_condition_temper": null,
      "size_in": null,
      "p_no": 1,
      "notes": "(8c) (57)",
      "min_temp_f": "A",
      "min_tensile_strength_ksi": 55,
      "min_yield_strength_ksi": 40,
      "max_temp_f": 750,
      "min_temp_to_100": 16.8,
      "values": {
        "200": 16.8,
        "300": 16.8,
        "400": 16.8,
        "500": 16.8,
        "600": 16.8,
        "650": 16.8,
        "700": 14.4,
        "750": 12.0,
        "800": null,
        "850": null,
        "900": null,
        "950": null,
        "1,000": null,
        "1,050": null,
        "1,100": null
      }
    },
    {
      "block": 2,
      "line_no": 120,
      "material": null,
      "product_form": null,
      "spec_no": "A36 …",
      "type_grade": null,
      "uns_no": "K02600",
      "class_condition_temper": null,
      "size_in": null,
      "p_no": 1,
      "notes": "(8c)",
      "min_temp_f": "A",
      "min_tensile_strength_ksi": 58,
      "min_yield_strength_ksi": 36,
      "max_temp_f": 700,
      "min_temp_to_100": 17.8,
      "values": {
        "200": 17.8,
        "300": 17.8,
        "400": 17.8,
        "500": 17.8,
        "600": 16.9,
        "650": 16.4,
        "700": 14.4,
        "750": null,
        "800": null,
        "850": null,
        "900": null,
        "950": null,
        "1,000": null,
        "1,050": null,
        "1,100": null
      }
    },
    {
      "block": 2,
      "line_no": 121,
      "material": null,
      "product_form": null,
      "spec_no": "A283 D",
      "type_grade": null,
      "uns_no": "K02702",
      "class_condition_temper": null,
      "size_in": null,
      "p_no": 1,
      "notes": "(8c) (57)",
      "min_temp_f": "A",
      "min_tensile_strength_ksi": 60,
      "min_yield_strength_ksi": 33,
      "max_temp_f": 750,
      "min_temp_to_100": 18.4,
      "values": {
        "200": 18.4,
        "300": 17.9,
        "400": 17.3,
        "500": 16.5,
        "600": 15.5,
        "650": 15.0,
        "700": 14.5,
        "750": 12.8,
        "800": null,
        "850": null,
        "900": null,
        "950": null,
        "1,000": null,
        "1,050": null,
        "1,100": null
      }
    },
    {
      "block": 2,
      "line_no": 122,
      "material": null,
      "product_form": null,
      "spec_no": "A1011",
      "type_grade": "SS45-T1",
      "uns_no": "K02507",
      "class_condition_temper": null,
      "size_in": null,
      "p_no": 1,
      "notes": "(8c) (57)",
      "min_temp_f": "A",
      "min_tensile_strength_ksi": 60,
      "min_yield_strength_ksi": 45,
      "max_temp_f": 750,
      "min_temp_to_100": 18.4,
      "values": {
        "200": 18.4,
        "300": 18.4,
        "400": 18.4,
        "500": 18.4,
        "600": 18.4,
        "650": 18.4,
        "700": 15.5,
        "750": 12.8,
        "800": null,
        "850": null,
        "900": null,
        "950": null,
        "1,000": null,
        "1,050": null,
        "1,100": null
      }
    },
    {
      "block": 2,
      "line_no": 123,
      "material": null,
      "product_form": null,
      "spec_no": "A1011",
      "type_grade": "SS45-T2",
      "uns_no": "K02507",
      "class_condition_temper": null,
      "size_in": null,
      "p_no": 1,
      "notes": "(8c) (57)",
      "min_temp_f": "A",
      "min_tensile_strength_ksi": 60,
      "min_yield_strength_ksi": 45,
      "max_temp_f": 750,
      "min_temp_to_100": 18.4,
      "values": {
        "200": 18.4,
        "300": 18.4,
        "400": 18.4,
        "500": 18.4,
        "600": 18.4,
        "650": 18.4,
        "700": 15.5,
        "750": 12.8,
        "800": null,
        "850": null,
        "900": null,
        "950": null,
        "1,000": null,
        "1,050": null,
        "1,100": null
      }
    },
    {
      "block": 2,
      "line_no": 124,
      "material": null,
      "product_form": null,
      "spec_no": "A1011",
      "type_grade": "SS50",
      "uns_no": "K02507",
      "class_condition_temper": null,
      "size_in": null,
      "p_no": 1,
      "notes": "(8c) (57)",
      "min_temp_f": "A",
      "min_tensile_strength_ksi": 65,
      "min_yield_strength_ksi": 50,
      "max_temp_f": 750,
      "min_temp_to_100": 19.9,
      "values": {
        "200": 19.9,
        "300": 19.9,
        "400": 19.9,
        "500": 19.9,
        "600": 19.9,
        "650": 18.9,
        "700": 15.5,
        "750": 12.8,
        "800": null,
        "850": null,
        "900": null,
        "950": null,
        "1,000": null,
        "1,050": null,
        "1,100": null
      }
    },
    {
      "block": 2,
      "line_no": 125,
      "material": null,
      "product_form": "… Carbon Steel — Forgings and Fittings",
      "spec_no": "A992 …",
      "type_grade": null,
      "uns_no": null,
      "class_condition_temper": null,
      "size_in": null,
      "p_no": 1,
      "notes": "(8c) (57)",
      "min_temp_f": "A",
      "min_tensile_strength_ksi": 65,
      "min_yield_strength_ksi": 50,
      "max_temp_f": 800,
      "min_temp_to_100": 19.9,
      "values": {
        "200": 19.9,
        "300": 19.9,
        "400": 19.9,
        "500": 19.9,
        "600": 19.9,
        "650": 18.9,
        "700": 15.5,
        "750": 12.8,
        "800": 10.5,
        "850": null,
        "900": null,
        "950": null,
        "1,000": "… Carbon Steel — Forgings and Fittings",
        "1,050": null,
        "1,100": null
      }
    },
    {
      "block": 2,
      "line_no": 126,
      "material": null,
      "product_form": null,
      "spec_no": "A350",
      "type_grade": "LF1",
      "uns_no": "K03009",
      "class_condition_temper": null,
      "size_in": null,
      "p_no": 1,
      "notes": "(9) (57) (59)",
      "min_temp_f": -20,
      "min_tensile_strength_ksi": 60,
      "min_yield_strength_ksi": 30,
      "max_temp_f": 1000,
      "min_temp_to_100": 20.0,
      "values": {
        "200": 18.3,
        "300": 17.7,
        "400": 17.1,
        "500": 16.3,
        "600": 15.3,
        "650": 14.8,
        "700": 14.3,
        "750": 13.8,
        "800": 11.4,
        "850": 8.7,
        "900": 5.9,
        "950": 4.0,
        "1,000": 2.5,
        "1,050": null,
        "1,100": null
      }
    },
    {
      "block": 2,
      "line_no": 127,
      "material": null,
      "product_form": null,
      "spec_no": "A181 …",
      "type_grade": null,
      "uns_no": "K03502",
      "class_condition_temper": 60,
      "size_in": null,
      "p_no": 1,
      "notes": "(9) (57) (59)",
      "min_temp_f": "A",
      "min_tensile_strength_ksi": 60,
      "min_yield_strength_ksi": 30,
      "max_temp_f": 1100,
      "min_temp_to_100": 20.0,
      "values": {
        "200": 18.3,
        "300": 17.7,
        "400": 17.1,
        "500": 16.3,
        "600": 15.3,
        "650": 14.8,
        "700": 14.3,
        "750": 13.8,
        "800": 11.4,
        "850": 8.7,
        "900": 5.9,
        "950": 4.0,
        "1,000": 2.5,
        "1,050": 1.6,
        "1,100": 1.0
      }
    },
    {
      "block": 2,
      "line_no": 128,
      "material": null,
      "product_form": null,
      "spec_no": "A420",
      "type_grade": "WPL6",
      "uns_no": "K03006",
      "class_condition_temper": null,
      "size_in": null,
      "p_no": 1,
      "notes": "(57)",
      "min_temp_f": -50,
      "min_tensile_strength_ksi": 60,
      "min_yield_strength_ksi": 35,
      "max_temp_f": 1000,
      "min_temp_to_100": 20.0,
      "values": {
        "200": 20.0,
        "300": 20.0,
        "400": 19.9,
        "500": 19.0,
        "600": 17.9,
        "650": 17.3,
        "700": 16.7,
        "750": 13.9,
        "800": 11.4,
        "850": 8.7,
        "900": 5.9,
        "950": 4.0,
        "1,000": 2.5,
        "1,050": null,
        "1,100": null
      }
    },
    {
      "block": 2,
      "line_no": 129,
      "material": null,
      "product_form": null,
      "spec_no": "A234",
      "type_grade": "WPB",
      "uns_no": "K03006",
      "class_condition_temper": null,
      "size_in": null,
      "p_no": 1,
      "notes": "(57) (59)",
      "min_temp_f": "B",
      "min_tensile_strength_ksi": 60,
      "min_yield_strength_ksi": 35,
      "max_temp_f": 1100,
      "min_temp_to_100": 20.0,
      "values": {
        "200": 20.0,
        "300": 20.0,
        "400": 19.9,
        "500": 19.0,
        "600": 17.9,
        "650": 17.3,
        "700": 16.7,
        "750": 13.9,
        "800": 11.4,
        "850": 8.7,
        "900": 5.9,
        "950": 4.0,
        "1,000": 2.5,
        "1,050": 1.6,
        "1,100": 1.0
      }
    },
    {
      "block": 2,
      "line_no": 130,
      "material": null,
      "product_form": null,
      "spec_no": "A694",
      "type_grade": "F42",
      "uns_no": "K03014",
      "class_condition_temper": null,
      "size_in": null,
      "p_no": 1,
      "notes": "(9)",
      "min_temp_f": -20,
      "min_tensile_strength_ksi": 60,
      "min_yield_strength_ksi": 42,
      "max_temp_f": 500,
      "min_temp_to_100": 20.0,
      "values": {
        "200": 20.0,
        "300": 20.0,
        "400": 20.0,
        "500": 19.7,
        "600": null,
        "650": null,
        "700": null,
        "750": null,
        "800": null,
        "850": null,
        "900": null,
        "950": null,
        "1,000": null,
        "1,050": null,
        "1,100": null
      }
    },
    {
      "block": 2,
      "line_no": 131,
      "material": null,
      "product_form": null,
      "spec_no": "A707",
      "type_grade": "L1",
      "uns_no": "K02302",
      "class_condition_temper": 1,
      "size_in": null,
      "p_no": 1,
      "notes": "(9)",
      "min_temp_f": -20,
      "min_tensile_strength_ksi": 60,
      "min_yield_strength_ksi": 42,
      "max_temp_f": 500,
      "min_temp_to_100": 20.0,
      "values": {
        "200": 20.0,
        "300": 20.0,
        "400": 20.0,
        "500": 19.7,
        "600": null,
        "650": null,
        "700": null,
        "750": null,
        "800": null,
        "850": null,
        "900": null,
        "950": null,
        "1,000": null,
        "1,050": null,
        "1,100": null
      }
    },
    {
      "block": 2,
      "line_no": 132,
      "material": null,
      "product_form": null,
      "spec_no": "A707",
      "type_grade": "L2",
      "uns_no": "K03301",
      "class_condition_temper": 1,
      "size_in": null,
      "p_no": 1,
      "notes": "(9)",
      "min_temp_f": -50,
      "min_tensile_strength_ksi": 60,
      "min_yield_strength_ksi": 42,
      "max_temp_f": 500,
      "min_temp_to_100": 20.0,
      "values": {
        "200": 20.0,
        "300": 20.0,
        "400": 20.0,
        "500": 19.7,
        "600": null,
