Repository: danivelas0/asme-pcc

File: resources/ASME B31/ASME B31.3/APPEX/appendix_a/table_a_4.json (part 3 of 4)
    "Max. Temp., °C",
    "Min. Temp. to 40"
  ],
  "columns_values": [
        "700": null,
        "725": null,
        "750": null,
        "775": null,
        "800": null,
        "825": null
      }
    },
    {
      "block": 1,
      "line_no": 71,
      "nominal_composition": "14Cr–24Ni",
      "product_form": "Bolts",
      "spec_no": "A453",
      "type_grade": 660,
      "uns_no": "S66286",
      "class_condition_temper": "A",
      "size_range_dia_mm": null,
      "notes": "(8) (11)",
      "min_temp_c": -198,
      "min_tensile_strength_mpa": 896,
      "min_yield_strength_mpa": 586,
      "max_temp_c": 538,
      "min_temp_to_40": 147,
      "values": {
        "65": 147,
        "100": 147,
        "125": 147,
        "150": 147,
        "175": 147,
        "200": 147,
        "225": 147,
        "250": 147,
        "275": 147,
        "300": 147,
        "325": 147,
        "350": 147,
        "375": 147,
        "400": 147,
        "425": 147,
        "450": 147,
        "475": 147,
        "500": 147,
        "525": 147,
        "550": 147,
        "575": null,
        "600": null,
        "625": null,
        "650": null,
        "675": null,
        "700": null,
        "725": null,
        "750": null,
        "775": null,
        "800": null,
        "825": null
      }
    },
    {
      "block": 1,
      "line_no": 72,
      "nominal_composition": "14Cr–24Ni",
      "product_form": "Bolts",
      "spec_no": "A453",
      "type_grade": 660,
      "uns_no": "S66286",
      "class_condition_temper": "B",
      "size_range_dia_mm": null,
      "notes": "(8) (11)",
      "min_temp_c": -198,
      "min_tensile_strength_mpa": 896,
      "min_yield_strength_mpa": 586,
      "max_temp_c": 538,
      "min_temp_to_40": 147,
      "values": {
        "65": 147,
        "100": 147,
        "125": 147,
        "150": 147,
        "175": 147,
        "200": 147,
        "225": 147,
        "250": 147,
        "275": 147,
        "300": 147,
        "325": 147,
        "350": 147,
        "375": 147,
        "400": 147,
        "425": 147,
        "450": 147,
        "475": 147,
        "500": 147,
        "525": 147,
        "550": 147,
        "575": null,
        "600": null,
        "625": null,
        "650": null,
        "675": null,
        "700": null,
        "725": null,
        "750": null,
        "775": null,
        "800": null,
        "825": null
      }
    },
    {
      "block": 1,
      "line_no": 73,
      "nominal_composition": "16Cr–12Ni–2Mo",
      "product_form": "Bolts",
      "spec_no": "A193",
      "type_grade": "B8M",
      "uns_no": "S31600",
      "class_condition_temper": 2,
      "size_range_dia_mm": "≤19",
      "notes": "(8) (9)",
      "min_temp_c": -198,
      "min_tensile_strength_mpa": 758,
      "min_yield_strength_mpa": 655,
      "max_temp_c": 538,
      "min_temp_to_40": 152,
      "values": {
        "65": 152,
        "100": 152,
        "125": 152,
        "150": 152,
        "175": 152,
        "200": 152,
        "225": 152,
        "250": 152,
        "275": 152,
        "300": 152,
        "325": 152,
        "350": 152,
        "375": 152,
        "400": 152,
        "425": 152,
        "450": 152,
        "475": 152,
        "500": 152,
        "525": 152,
        "550": 152,
        "575": null,
        "600": null,
        "625": null,
        "650": null,
        "675": null,
        "700": null,
        "725": null,
        "750": null,
        "775": null,
        "800": null,
        "825": null
      }
    },
    {
      "block": 1,
      "line_no": 74,
      "nominal_composition": "16Cr–12Ni–2Mo",
      "product_form": "Bolts",
      "spec_no": "A320",
      "type_grade": "B8M",
      "uns_no": "S31600",
      "class_condition_temper": 2,
      "size_range_dia_mm": "≤19",
      "notes": "(8) (9)",
      "min_temp_c": -198,
      "min_tensile_strength_mpa": 758,
      "min_yield_strength_mpa": 655,
      "max_temp_c": 538,
      "min_temp_to_40": 152,
      "values": {
        "65": 152,
        "100": 152,
        "125": 152,
        "150": 152,
        "175": 152,
        "200": 152,
        "225": 152,
        "250": 152,
        "275": 152,
        "300": 152,
        "325": 152,
        "350": 152,
        "375": 152,
        "400": 152,
        "425": 152,
        "450": 152,
        "475": 152,
        "500": 152,
        "525": 152,
        "550": 152,
        "575": null,
        "600": null,
        "625": null,
        "650": null,
        "675": null,
        "700": null,
        "725": null,
        "750": null,
        "775": null,
        "800": null,
        "825": null
      }
    },
    {
      "block": 1,
      "line_no": 75,
      "nominal_composition": "18Cr–10Ni–Cb",
      "product_form": "Bolts",
      "spec_no": "A193",
      "type_grade": "B8C",
      "uns_no": "S34700",
      "class_condition_temper": 2,
      "size_range_dia_mm": "≤19",
      "notes": "(8) (9)",
      "min_temp_c": -198,
      "min_tensile_strength_mpa": 862,
      "min_yield_strength_mpa": 689,
      "max_temp_c": 538,
      "min_temp_to_40": 172,
      "values": {
        "65": 172,
        "100": 172,
        "125": 172,
        "150": 172,
        "175": 172,
        "200": 172,
        "225": 172,
        "250": 172,
        "275": 171,
        "300": 170,
        "325": 170,
        "350": 169,
        "375": 169,
        "400": 169,
        "425": 169,
        "450": 169,
        "475": 168,
        "500": 167,
        "525": 166,
        "550": 164,
        "575": null,
        "600": null,
        "625": null,
        "650": null,
        "675": null,
        "700": null,
        "725": null,
        "750": null,
        "775": null,
        "800": null,
        "825": null
      }
    },
    {
      "block": 1,
      "line_no": 76,
      "nominal_composition": "18Cr–10Ni–Cb",
      "product_form": "Bolts",
      "spec_no": "A320",
      "type_grade": "B8C",
      "uns_no": "S34700",
      "class_condition_temper": 2,
      "size_range_dia_mm": "≤19",
      "notes": "(8) (9)",
      "min_temp_c": -198,
      "min_tensile_strength_mpa": 862,
      "min_yield_strength_mpa": 689,
      "max_temp_c": 538,
      "min_temp_to_40": 172,
      "values": {
        "65": 172,
        "100": 172,
        "125": 172,
        "150": 172,
        "175": 172,
        "200": 172,
        "225": 172,
        "250": 172,
        "275": 171,
        "300": 170,
        "325": 170,
        "350": 169,
        "375": 169,
        "400": 169,
        "425": 169,
        "450": 169,
        "475": 168,
        "500": 167,
        "525": 166,
        "550": 164,
        "575": null,
        "600": null,
        "625": null,
        "650": null,
        "675": null,
        "700": null,
        "725": null,
        "750": null,
        "775": null,
        "800": null,
        "825": null
      }
    },
    {
      "block": 1,
      "line_no": 77,
      "nominal_composition": "18Cr–8Ni",
      "product_form": "Bolts",
      "spec_no": "A193",
      "type_grade": "B8",
      "uns_no": "S30400",
      "class_condition_temper": 2,
      "size_range_dia_mm": "≤19",
      "notes": "(8) (9)",
      "min_temp_c": -198,
      "min_tensile_strength_mpa": 862,
      "min_yield_strength_mpa": 689,
      "max_temp_c": 538,
      "min_temp_to_40": 172,
      "values": {
        "65": 172,
        "100": 172,
        "125": 172,
        "150": 172,
        "175": 172,
        "200": 172,
        "225": 172,
        "250": 172,
        "275": 172,
        "300": 172,
        "325": 172,
        "350": 172,
        "375": 172,
        "400": 172,
        "425": 172,
        "450": 172,
        "475": 172,
        "500": 172,
        "525": 168,
        "550": 162,
        "575": null,
        "600": null,
        "625": null,
        "650": null,
        "675": null,
        "700": null,
        "725": null,
        "750": null,
        "775": null,
        "800": null,
        "825": null
      }
    },
    {
      "block": 1,
      "line_no": 78,
      "nominal_composition": "18Cr–8Ni",
      "product_form": "Bolts",
      "spec_no": "A320",
      "type_grade": "B8",
      "uns_no": "S30400",
      "class_condition_temper": 2,
      "size_range_dia_mm": "≤19",
      "notes": "(8) (9)",
      "min_temp_c": -198,
      "min_tensile_strength_mpa": 862,
      "min_yield_strength_mpa": 689,
      "max_temp_c": 538,
      "min_temp_to_40": 172,
      "values": {
        "65": 172,
        "100": 172,
        "125": 172,
        "150": 172,
        "175": 172,
        "200": 172,
        "225": 172,
        "250": 172,
        "275": 172,
        "300": 172,
        "325": 172,
        "350": 172,
        "375": 172,
        "400": 172,
        "425": 172,
        "450": 172,
        "475": 172,
        "500": 172,
        "525": 168,
        "550": 162,
        "575": null,
        "600": null,
        "625": null,
        "650": null,
        "675": null,
        "700": null,
        "725": null,
        "750": null,
        "775": null,
        "800": null,
        "825": null
      }
    },
    {
      "block": 1,
      "line_no": 79,
      "nominal_composition": "18Cr–10Ni–Ti",
      "product_form": "Bolts",
      "spec_no": "A193",
      "type_grade": "B8T",
      "uns_no": "S32100",
      "class_condition_temper": 2,
      "size_range_dia_mm": "≤19",
      "notes": "(8) (9)",
      "min_temp_c": -198,
      "min_tensile_strength_mpa": 862,
      "min_yield_strength_mpa": 689,
      "max_temp_c": 538,
      "min_temp_to_40": 172,
      "values": {
        "65": 172,
        "100": 172,
        "125": 172,
        "150": 172,
        "175": 172,
        "200": 172,
        "225": 172,
        "250": 172,
        "275": 172,
        "300": 172,
        "325": 172,
        "350": 172,
        "375": 172,
        "400": 172,
        "425": 172,
        "450": 172,
        "475": 172,
        "500": 172,
        "525": 172,
        "550": 172,
        "575": null,
        "600": null,
        "625": null,
        "650": null,
        "675": null,
        "700": null,
        "725": null,
        "750": null,
        "775": null,
        "800": null,
        "825": null
      }
    },
    {
      "block": 1,
      "line_no": 80,
      "nominal_composition": "18Cr–10Ni–Ti",
      "product_form": "Bolts",
      "spec_no": "A320",
      "type_grade": "B8T",
      "uns_no": "S32100",
      "class_condition_temper": 2,
      "size_range_dia_mm": "≤19",
      "notes": "(8) (9)",
      "min_temp_c": -198,
      "min_tensile_strength_mpa": 862,
      "min_yield_strength_mpa": 689,
      "max_temp_c": 538,
      "min_temp_to_40": 172,
      "values": {
        "65": 172,
        "100": 172,
        "125": 172,
        "150": 172,
        "175": 172,
        "200": 172,
        "225": 172,
        "250": 172,
        "275": 172,
        "300": 172,
        "325": 172,
        "350": 172,
        "375": 172,
        "400": 172,
        "425": 172,
        "450": 172,
        "475": 172,
        "500": 172,
        "525": 172,
        "550": 172,
        "575": null,
        "600": null,
        "625": null,
        "650": null,
        "675": null,
        "700": null,
        "725": null,
        "750": null,
        "775": null,
        "800": null,
        "825": null
      }
    },
    {
      "block": 1,
      "line_no": 81,
      "nominal_composition": "25Cr–8Ni–3Mo–W–Cu–N",
      "product_form": "Bar",
      "spec_no": "A479",
      "type_grade": null,
      "uns_no": "S32760",
      "class_condition_temper": null,
      "size_range_dia_mm": null,
      "notes": "(18)",
      "min_temp_c": -51,
      "min_tensile_strength_mpa": 750,
      "min_yield_strength_mpa": 550,
      "max_temp_c": 316,
      "min_temp_to_40": 188,
      "values": {
        "65": 182,
        "100": 174,
        "125": 168,
        "150": 162,
        "175": 161,
        "200": 160,
        "225": 160,
        "250": 160,
        "275": 160,
        "300": 160,
        "325": 160,
        "350": null,
        "375": null,
        "400": null,
        "425": null,
        "450": null,
        "475": null,
        "500": null,
        "525": null,
        "550": null,
        "575": null,
        "600": null,
        "625": null,
        "650": null,
        "675": null,
        "700": null,
        "725": null,
        "750": null,
        "775": null,
        "800": null,
        "825": null
      }
    },
    {
      "block": 1,
      "line_no": 82,
      "nominal_composition": "12Cr",
      "product_form": "Bolts",
      "spec_no": "A437",
      "type_grade": "B4B",
      "uns_no": "S42225",
      "class_condition_temper": null,
      "size_range_dia_mm": null,
      "notes": "(11)",
      "min_temp_c": -29,
      "min_tensile_strength_mpa": 1000,
      "min_yield_strength_mpa": 724,
      "max_temp_c": 343,
      "min_temp_to_40": 181,
      "values": {
        "65": 181,
        "100": 181,
        "125": 181,
        "150": 181,
        "175": 181,
        "200": 181,
        "225": 181,
        "250": 181,
        "275": 181,
        "300": 181,
        "325": 181,
        "350": 181,
        "375": null,
        "400": null,
        "425": null,
        "450": null,
        "475": null,
        "500": null,
        "525": null,
        "550": null,
        "575": null,
        "600": null,
        "625": null,
        "650": null,
        "675": null,
        "700": null,
        "725": null,
        "750": null,
        "775": null,
        "800": null,
        "825": null
      }
    },
    {
      "block": 1,
      "line_no": 83,
      "nominal_composition": "12Cr",
      "product_form": "Nuts",
      "spec_no": "A194",
      "type_grade": 6,
      "uns_no": "S41000",
      "class_condition_temper": null,
      "size_range_dia_mm": null,
      "notes": "(6) (11)",
      "min_temp_c": -29,
      "min_tensile_strength_mpa": null,
      "min_yield_strength_mpa": null,
      "max_temp_c": null,
      "min_temp_to_40": null,
      "values": {
        "65": null,
        "100": null,
        "125": null,
        "150": null,
        "175": null,
        "200": null,
        "225": null,
        "250": null,
        "275": null,
        "300": null,
        "325": null,
        "350": null,
        "375": null,
        "400": null,
        "425": null,
        "450": null,
        "475": null,
        "500": null,
        "525": null,
        "550": null,
        "575": null,
        "600": null,
        "625": null,
        "650": null,
        "675": null,
        "700": null,
        "725": null,
        "750": null,
        "775": null,
        "800": null,
        "825": null
      }
    },
    {
      "block": 1,
      "line_no": 84,
      "nominal_composition": "18Cr–9Ni",
      "product_form": "Nuts",
      "spec_no": "A194",
      "type_grade": "8FA",
      "uns_no": "S30300",
      "class_condition_temper": null,
      "size_range_dia_mm": null,
      "notes": "(6)",
      "min_temp_c": -29,
      "min_tensile_strength_mpa": null,
      "min_yield_strength_mpa": null,
      "max_temp_c": null,
      "min_temp_to_40": null,
      "values": {
        "65": null,
        "100": null,
        "125": null,
        "150": null,
        "175": null,
        "200": null,
        "225": null,
        "250": null,
        "275": null,
        "300": null,
        "325": null,
        "350": null,
        "375": null,
        "400": null,
        "425": null,
        "450": null,
        "475": null,
        "500": null,
        "525": null,
        "550": null,
        "575": null,
        "600": null,
        "625": null,
        "650": null,
        "675": null,
        "700": null,
        "725": null,
        "750": null,
        "775": null,
        "800": null,
        "825": null
      }
    },
    {
      "block": 1,
      "line_no": 85,
      "nominal_composition": "16Cr–12Ni–2Mo",
      "product_form": "Nuts",
      "spec_no": "A194",
      "type_grade": "8MA",
      "uns_no": "S31600",
      "class_condition_temper": null,
      "size_range_dia_mm": null,
      "notes": "(6)",
      "min_temp_c": -198,
      "min_tensile_strength_mpa": null,
      "min_yield_strength_mpa": null,
      "max_temp_c": null,
      "min_temp_to_40": null,
      "values": {
        "65": null,
        "100": null,
        "125": null,
        "150": null,
        "175": null,
        "200": null,
        "225": null,
        "250": null,
        "275": null,
        "300": null,
        "325": null,
        "350": null,
        "375": null,
        "400": null,
        "425": null,
        "450": null,
        "475": null,
        "500": null,
        "525": null,
        "550": null,
        "575": null,
        "600": null,
        "625": null,
        "650": null,
        "675": null,
        "700": null,
        "725": null,
        "750": null,
        "775": null,
        "800": null,
        "825": null
      }
    },
    {
      "block": 1,
      "line_no": 86,
      "nominal_composition": "18Cr–10Ni–Ti",
      "product_form": "Nuts",
      "spec_no": "A194",
      "type_grade": "8TA",
      "uns_no": "S32100",
      "class_condition_temper": null,
      "size_range_dia_mm": null,
      "notes": "(6)",
      "min_temp_c": -198,
      "min_tensile_strength_mpa": null,
      "min_yield_strength_mpa": null,
      "max_temp_c": null,
      "min_temp_to_40": null,
      "values": {
        "65": null,
        "100": null,
        "125": null,
        "150": null,
        "175": null,
        "200": null,
        "225": null,
        "250": null,
        "275": null,
        "300": null,
        "325": null,
        "350": null,
        "375": null,
        "400": null,
        "425": null,
        "450": null,
        "475": null,
        "500": null,
        "525": null,
        "550": null,
        "575": null,
        "600": null,
        "625": null,
        "650": null,
        "675": null,
        "700": null,
        "725": null,
        "750": null,
        "775": null,
        "800": null,
        "825": null
      }
    },
    {
      "block": 1,
      "line_no": 87,
      "nominal_composition": "18Cr–8Ni",
      "product_form": "Nuts",
      "spec_no": "A194",
      "type_grade": 8,
      "uns_no": "S30400",
      "class_condition_temper": null,
      "size_range_dia_mm": null,
      "notes": "(6)",
      "min_temp_c": -254,
      "min_tensile_strength_mpa": null,
      "min_yield_strength_mpa": null,
      "max_temp_c": null,
      "min_temp_to_40": null,
      "values": {
        "65": null,
        "100": null,
        "125": null,
        "150": null,
        "175": null,
        "200": null,
        "225": null,
        "250": null,
        "275": null,
        "300": null,
        "325": null,
        "350": null,
        "375": null,
        "400": null,
        "425": null,
        "450": null,
        "475": null,
        "500": null,
        "525": null,
        "550": null,
        "575": null,
        "600": null,
        "625": null,
        "650": null,
        "675": null,
        "700": null,
        "725": null,
        "750": null,
        "775": null,
        "800": null,
        "825": null
      }
    },
    {
      "block": 1,
      "line_no": 88,
      "nominal_composition": "18Cr–8Ni",
      "product_form": "Nuts",
      "spec_no": "A194",
      "type_grade": "8A",
      "uns_no": "S30400",
      "class_condition_temper": null,
      "size_range_dia_mm": null,
      "notes": "(6)",
      "min_temp_c": -254,
      "min_tensile_strength_mpa": null,
      "min_yield_strength_mpa": null,
      "max_temp_c": null,
      "min_temp_to_40": null,
      "values": {
        "65": null,
        "100": null,
        "125": null,
        "150": null,
        "175": null,
        "200": null,
        "225": null,
        "250": null,
        "275": null,
        "300": null,
        "325": null,
        "350": null,
        "375": null,
        "400": null,
        "425": null,
        "450": null,
        "475": null,
        "500": null,
        "525": null,
        "550": null,
        "575": null,
        "600": null,
        "625": null,
        "650": null,
        "675": null,
        "700": null,
        "725": null,
        "750": null,
        "775": null,
        "800": null,
        "825": null
      }
    },
    {
      "block": 1,
      "line_no": 89,
      "nominal_composition": "18Cr–10Ni–Cb",
      "product_form": "Nuts",
      "spec_no": "A194",
      "type_grade": "8CA",
      "uns_no": "S34700",
      "class_condition_temper": null,
      "size_range_dia_mm": null,
      "notes": "(6)",
      "min_temp_c": -254,
      "min_tensile_strength_mpa": null,
      "min_yield_strength_mpa": null,
      "max_temp_c": null,
      "min_temp_to_40": null,
      "values": {
        "65": null,
        "100": null,
        "125": null,
        "150": null,
        "175": null,
        "200": null,
        "225": null,
        "250": null,
        "275": null,
        "300": null,
        "325": null,
        "350": null,
        "375": null,
        "400": null,
        "425": null,
        "450": null,
        "475": null,
        "500": null,
        "525": null,
        "550": null,
        "575": null,
        "600": null,
        "625": null,
        "650": null,
        "675": null,
        "700": null,
        "725": null,
        "750": null,
        "775": null,
        "800": null,
        "825": null
      }
    },
    {
      "block": 1,
      "line_no": 90,
      "nominal_composition": "Naval brass",
      "product_form": "Bolts",
      "spec_no": "B21",
      "type_grade": null,
      "uns_no": "C46400",
      "class_condition_temper": "O60",
      "size_range_dia_mm": null,
      "notes": "(5a)",
      "min_temp_c": -198,
      "min_tensile_strength_mpa": 345,
      "min_yield_strength_mpa": 138,
      "max_temp_c": 149,
      "min_temp_to_40": 86.2,
      "values": {
        "65": 86.2,
        "100": 86.2,
        "125": 86.2,
        "150": 86.2,
        "175": null,
        "200": null,
        "225": null,
        "250": null,
        "275": null,
        "300": null,
        "325": null,
        "350": null,
        "375": null,
        "400": null,
        "425": null,
        "450": null,
        "475": null,
        "500": null,
        "525": null,
        "550": null,
        "575": null,
        "600": null,
        "625": null,
        "650": null,
        "675": null,
        "700": null,
        "725": null,
        "750": null,
        "775": null,
        "800": null,
        "825": null
      }
    },
    {
      "block": 1,
      "line_no": 91,
      "nominal_composition": "Naval brass",
      "product_form": "Bolts",
      "spec_no": "B21",
      "type_grade": null,
      "uns_no": "C48200",
      "class_condition_temper": "O60",
      "size_range_dia_mm": null,
      "notes": "(5a)",
      "min_temp_c": -198,
      "min_tensile_strength_mpa": 345,
      "min_yield_strength_mpa": 138,
      "max_temp_c": 149,
      "min_temp_to_40": 86.2,
      "values": {
        "65": 86.2,
        "100": 86.2,
        "125": 86.2,
        "150": 86.2,
        "175": null,
        "200": null,
        "225": null,
        "250": null,
        "275": null,
        "300": null,
        "325": null,
        "350": null,
        "375": null,
        "400": null,
        "425": null,
        "450": null,
        "475": null,
        "500": null,
        "525": null,
        "550": null,
        "575": null,
        "600": null,
        "625": null,
        "650": null,
        "675": null,
        "700": null,
        "725": null,
        "750": null,
        "775": null,
        "800": null,
        "825": null
      }
    },
    {
      "block": 1,
      "line_no": 92,
      "nominal_composition": "Naval brass",
      "product_form": "Bolts",
      "spec_no": "B21",
      "type_grade": null,
      "uns_no": "C48500",
      "class_condition_temper": "O60",
      "size_range_dia_mm": null,
      "notes": "(5a)",
      "min_temp_c": -198,
      "min_tensile_strength_mpa": 345,
      "min_yield_strength_mpa": 138,
      "max_temp_c": 149,
      "min_temp_to_40": 86.2,
      "values": {
        "65": 86.2,
        "100": 86.2,
        "125": 86.2,
        "150": 86.2,
        "175": null,
        "200": null,
        "225": null,
        "250": null,
        "275": null,
        "300": null,
        "325": null,
        "350": null,
        "375": null,
        "400": null,
        "425": null,
        "450": null,
        "475": null,
        "500": null,
        "525": null,
        "550": null,
        "575": null,
        "600": null,
        "625": null,
        "650": null,
        "675": null,
        "700": null,
        "725": null,
        "750": null,
        "775": null,
        "800": null,
        "825": null
      }
    },
    {
      "block": 1,
      "line_no": 93,
      "nominal_composition": "Cu",
      "product_form": "Bolts",
      "spec_no": "B187",
      "type_grade": null,
      "uns_no": "C10200",
      "class_condition_temper": "O60",
      "size_range_dia_mm": null,
      "notes": "(5a)",
      "min_temp_c": -198,
      "min_tensile_strength_mpa": 195,
      "min_yield_strength_mpa": 55,
      "max_temp_c": 149,
      "min_temp_to_40": 36.8,
      "values": {
        "65": 32.3,
        "100": 32.3,
        "125": 32.3,
        "150": 32.2,
        "175": null,
        "200": null,
        "225": null,
        "250": null,
        "275": null,
        "300": null,
        "325": null,
        "350": null,
        "375": null,
        "400": null,
        "425": null,
        "450": null,
        "475": null,
        "500": null,
        "525": null,
        "550": null,
        "575": null,
        "600": null,
        "625": null,
        "650": null,
        "675": null,
        "700": null,
        "725": null,
        "750": null,
        "775": null,
        "800": null,
        "825": null
      }
    },
    {
      "block": 1,
      "line_no": 94,
      "nominal_composition": "Cu",
      "product_form": "Bolts",
      "spec_no": "B187",
      "type_grade": null,
      "uns_no": "C11000",
      "class_condition_temper": "O60",
      "size_range_dia_mm": null,
      "notes": "(5a)",
      "min_temp_c": -198,
      "min_tensile_strength_mpa": 195,
      "min_yield_strength_mpa": 55,
      "max_temp_c": 149,
      "min_temp_to_40": 36.8,
      "values": {
        "65": 32.3,
        "100": 32.3,
        "125": 32.3,
        "150": 32.2,
        "175": null,
        "200": null,
        "225": null,
        "250": null,
        "275": null,
        "300": null,
        "325": null,
        "350": null,
        "375": null,
        "400": null,
        "425": null,
        "450": null,
        "475": null,
        "500": null,
        "525": null,
        "550": null,
        "575": null,
        "600": null,
        "625": null,
        "650": null,
        "675": null,
        "700": null,
        "725": null,
        "750": null,
        "775": null,
        "800": null,
        "825": null
      }
    },
    {
      "block": 1,
      "line_no": 95,
      "nominal_composition": "Cu",
      "product_form": "Bolts",
      "spec_no": "B187",
      "type_grade": null,
      "uns_no": "C12000",
      "class_condition_temper": "O60",
      "size_range_dia_mm": null,
      "notes": "(5a)",
      "min_temp_c": -198,
      "min_tensile_strength_mpa": 195,
      "min_yield_strength_mpa": 55,
      "max_temp_c": 149,
      "min_temp_to_40": 36.8,
      "values": {
        "65": 32.3,
        "100": 32.3,
        "125": 32.3,
        "150": 32.2,
        "175": null,
        "200": null,
        "225": null,
        "250": null,
        "275": null,
        "300": null,
        "325": null,
        "350": null,
        "375": null,
        "400": null,
        "425": null,
        "450": null,
        "475": null,
        "500": null,
        "525": null,
        "550": null,
        "575": null,
        "600": null,
        "625": null,
        "650": null,
        "675": null,
        "700": null,
        "725": null,
        "750": null,
        "775": null,
        "800": null,
        "825": null
      }
    },
    {
      "block": 1,
      "line_no": 96,
      "nominal_composition": "Cu",
      "product_form": "Bolts",
      "spec_no": "B187",
      "type_grade": null,
      "uns_no": "C12200",
      "class_condition_temper": "O60",
      "size_range_dia_mm": null,
      "notes": "(5a)",
      "min_temp_c": -198,
      "min_tensile_strength_mpa": 195,
      "min_yield_strength_mpa": 55,
      "max_temp_c": 149,
      "min_temp_to_40": 36.8,
      "values": {
        "65": 32.3,
        "100": 32.3,
        "125": 32.3,
        "150": 32.2,
        "175": null,
        "200": null,
        "225": null,
        "250": null,
        "275": null,
        "300": null,
        "325": null,
        "350": null,
        "375": null,
        "400": null,
        "425": null,
        "450": null,
        "475": null,
        "500": null,
        "525": null,
        "550": null,
        "575": null,
        "600": null,
        "625": null,
        "650": null,
        "675": null,
        "700": null,
        "725": null,
        "750": null,
        "775": null,
        "800": null,
        "825": null
      }
    },
    {
      "block": 1,
      "line_no": 97,
      "nominal_composition": "Cu–Si",
      "product_form": "Bolts",
      "spec_no": "B98",
      "type_grade": null,
      "uns_no": "C65100",
      "class_condition_temper": "O60",
      "size_range_dia_mm": null,
      "notes": "(5a) (13)",
      "min_temp_c": -198,
      "min_tensile_strength_mpa": 276,
      "min_yield_strength_mpa": 83,
      "max_temp_c": 149,
      "min_temp_to_40": 55.2,
      "values": {
        "65": 55.2,
        "100": 55.2,
        "125": 54.0,
        "150": 48.3,
        "175": null,
        "200": null,
        "225": null,
        "250": null,
        "275": null,
        "300": null,
        "325": null,
        "350": null,
        "375": null,
        "400": null,
        "425": null,
        "450": null,
        "475": null,
        "500": null,
        "525": null,
        "550": null,
        "575": null,
        "600": null,
        "625": null,
        "650": null,
        "675": null,
        "700": null,
        "725": null,
        "750": null,
        "775": null,
        "800": null,
        "825": null
      }
    },
    {
      "block": 1,
      "line_no": 98,
      "nominal_composition": "Cu–Si",
      "product_form": "Bolts",
      "spec_no": "B98",
      "type_grade": null,
      "uns_no": "C65500",
      "class_condition_temper": "O60",
      "size_range_dia_mm": null,
      "notes": "(5a) (13)",
      "min_temp_c": -198,
      "min_tensile_strength_mpa": 359,
      "min_yield_strength_mpa": 103,
      "max_temp_c": 149,
      "min_temp_to_40": 68.9,
      "values": {
        "65": 68.9,
        "100": 68.9,
        "125": 68.9,
        "150": 68.8,
        "175": null,
        "200": null,
        "225": null,
        "250": null,
        "275": null,
        "300": null,
        "325": null,
        "350": null,
        "375": null,
        "400": null,
        "425": null,
        "450": null,
        "475": null,
        "500": null,
        "525": null,
        "550": null,
        "575": null,
        "600": null,
        "625": null,
        "650": null,
        "675": null,
        "700": null,
        "725": null,
        "750": null,
        "775": null,
        "800": null,
        "825": null
      }
    },
    {
      "block": 1,
      "line_no": 99,
      "nominal_composition": "Cu–Si",
      "product_form": "Bolts",
      "spec_no": "B98",
      "type_grade": null,
      "uns_no": "C66100",
      "class_condition_temper": "O60",
      "size_range_dia_mm": null,
      "notes": "(5a) (13)",
      "min_temp_c": -198,
      "min_tensile_strength_mpa": 359,
      "min_yield_strength_mpa": 103,
      "max_temp_c": 149,
      "min_temp_to_40": 68.9,
      "values": {
        "65": 68.9,
        "100": 68.9,
        "125": 68.9,
        "150": 68.8,
        "175": null,
        "200": null,
        "225": null,
        "250": null,
        "275": null,
        "300": null,
        "325": null,
        "350": null,
        "375": null,
        "400": null,
        "425": null,
        "450": null,
        "475": null,
        "500": null,
        "525": null,
        "550": null,
        "575": null,
        "600": null,
        "625": null,
        "650": null,
        "675": null,
        "700": null,
        "725": null,
        "750": null,
        "775": null,
        "800": null,
        "825": null
      }
    },
    {
      "block": 1,
      "line_no": 100,
      "nominal_composition": "Cu–Si",
      "product_form": "Bolts",
      "spec_no": "B98",
      "type_grade": null,
      "uns_no": "C65500",
      "class_condition_temper": "H01",
      "size_range_dia_mm": null,
      "notes": "(5a)",
      "min_temp_c": -198,
      "min_tensile_strength_mpa": 379,
      "min_yield_strength_mpa": 165,
      "max_temp_c": 149,
      "min_temp_to_40": 68.9,
      "values": {
        "65": 68.9,
        "100": 68.9,
        "125": 68.9,
        "150": 68.8,
        "175": null,
        "200": null,
        "225": null,
        "250": null,
        "275": null,
        "300": null,
        "325": null,
        "350": null,
        "375": null,
        "400": null,
        "425": null,
        "450": null,
        "475": null,
        "500": null,
        "525": null,
        "550": null,
        "575": null,
        "600": null,
        "625": null,
        "650": null,
        "675": null,
        "700": null,
        "725": null,
        "750": null,
        "775": null,
        "800": null,
        "825": null
      }
    },
    {
      "block": 1,
      "line_no": 101,
      "nominal_composition": "Cu–Si",
      "product_form": "Bolts",
      "spec_no": "B98",
      "type_grade": null,
      "uns_no": "C66100",
      "class_condition_temper": "H01",
      "size_range_dia_mm": null,
      "notes": "(5a)",
      "min_temp_c": -198,
      "min_tensile_strength_mpa": 379,
      "min_yield_strength_mpa": 165,
      "max_temp_c": 149,
      "min_temp_to_40": 68.9,
      "values": {
        "65": 68.9,
        "100": 68.9,
        "125": 68.9,
        "150": 68.8,
        "175": null,
        "200": null,
        "225": null,
        "250": null,
        "275": null,
        "300": null,
        "325": null,
        "350": null,
        "375": null,
        "400": null,
        "425": null,
        "450": null,
        "475": null,
        "500": null,
        "525": null,
        "550": null,
        "575": null,
        "600": null,
        "625": null,
        "650": null,
        "675": null,
        "700": null,
        "725": null,
        "750": null,
        "775": null,
        "800": null,
        "825": null
      }
    },
    {
      "block": 1,
      "line_no": 102,
      "nominal_composition": "Cu–Si",
      "product_form": "Bolts",
      "spec_no": "B98",
      "type_grade": null,
      "uns_no": "C65500",
      "class_condition_temper": "H02",
      "size_range_dia_mm": "≤50",
      "notes": null,
      "min_temp_c": -198,
      "min_tensile_strength_mpa": 483,
      "min_yield_strength_mpa": 262,
      "max_temp_c": 149,
      "min_temp_to_40": 68.9,
      "values": {
        "65": 68.9,
        "100": 68.9,
        "125": 68.9,
        "150": 68.8,
        "175": null,
        "200": null,
        "225": null,
        "250": null,
        "275": null,
        "300": null,
        "325": null,
        "350": null,
        "375": null,
        "400": null,
        "425": null,
        "450": null,
        "475": null,
        "500": null,
        "525": null,
        "550": null,
        "575": null,
        "600": null,
        "625": null,
        "650": null,
        "675": null,
        "700": null,
        "725": null,
        "750": null,
        "775": null,
        "800": null,
        "825": null
      }
    },
    {
      "block": 1,
      "line_no": 103,
      "nominal_composition": "Cu–Si",
      "product_form": "Bolts",
      "spec_no": "B98",
      "type_grade": null,
      "uns_no": "C66100",
      "class_condition_temper": "H02",
      "size_range_dia_mm": "≤50",
      "notes": null,
      "min_temp_c": -198,
      "min_tensile_strength_mpa": 483,
      "min_yield_strength_mpa": 262,
      "max_temp_c": 149,
      "min_temp_to_40": 68.9,
      "values": {
        "65": 68.9,
        "100": 68.9,
        "125": 68.9,
        "150": 68.8,
        "175": null,
        "200": null,
        "225": null,
        "250": null,
        "275": null,
        "300": null,
        "325": null,
        "350": null,
        "375": null,
        "400": null,
        "425": null,
        "450": null,
        "475": null,
        "500": null,
        "525": null,
        "550": null,
        "575": null,
        "600": null,
        "625": null,
        "650": null,
        "675": null,
        "700": null,
        "725": null,
        "750": null,
        "775": null,
        "800": null,
        "825": null
      }
    },
    {
      "block": 1,
      "line_no": 104,
      "nominal_composition": "Cu–Si",
      "product_form": "Bolts",
      "spec_no": "B98",
      "type_grade": null,
      "uns_no": "C65100",
      "class_condition_temper": "H06",
      "size_range_dia_mm": ">25, ≤38",
      "notes": null,
      "min_temp_c": -198,
      "min_tensile_strength_mpa": 517,
      "min_yield_strength_mpa": 276,
      "max_temp_c": 149,
      "min_temp_to_40": 68.9,
      "values": {
        "65": 68.9,
        "100": 68.9,
        "125": 68.9,
        "150": 68.9,
        "175": null,
        "200": null,
        "225": null,
        "250": null,
        "275": null,
        "300": null,
        "325": null,
        "350": null,
        "375": null,
        "400": null,
        "425": null,
        "450": null,
        "475": null,
        "500": null,
        "525": null,
        "550": null,
        "575": null,
        "600": null,
        "625": null,
        "650": null,
        "675": null,
        "700": null,
        "725": null,
        "750": null,
        "775": null,
        "800": null,
        "825": null
      }
    },
    {
      "block": 1,
      "line_no": 105,
      "nominal_composition": "Cu–Si",
      "product_form": "Bolts",
      "spec_no": "B98",
      "type_grade": null,
      "uns_no": "C65100",
      "class_condition_temper": "H06",
      "size_range_dia_mm": ">13, ≤25",
      "notes": null,
      "min_temp_c": -198,
      "min_tensile_strength_mpa": 517,
      "min_yield_strength_mpa": 310,
      "max_temp_c": 149,
      "min_temp_to_40": 77.6,
      "values": {
        "65": 77.6,
        "100": 77.6,
        "125": 77.6,
        "150": 77.6,
        "175": null,
        "200": null,
        "225": null,
        "250": null,
        "275": null,
        "300": null,
        "325": null,
        "350": null,
        "375": null,
        "400": null,
        "425": null,
        "450": null,
        "475": null,
        "500": null,
        "525": null,
        "550": null,
        "575": null,
        "600": null,
        "625": null,
        "650": null,
        "675": null,
        "700": null,
        "725": null,
        "750": null,
        "775": null,
        "800": null,
        "825": null
      }
    },
    {
      "block": 1,
      "line_no": 106,
      "nominal_composition": "Cu–Si",
      "product_form": "Bolts",
      "spec_no": "B98",
      "type_grade": null,
      "uns_no": "C65100",
      "class_condition_temper": "H06",
      "size_range_dia_mm": "≤13",
      "notes": null,
      "min_temp_c": -198,
      "min_tensile_strength_mpa": 586,
      "min_yield_strength_mpa": 379,
      "max_temp_c": 149,
      "min_temp_to_40": 94.8,
      "values": {
        "65": 94.8,
        "100": 94.8,
        "125": 94.8,
        "150": 94.8,
        "175": null,
        "200": null,
