Repository: danivelas0/asme-pcc

File: resources/ASME B31/ASME B31.3/APPEX/appendix_a/table_a_4c.json (part 3 of 4)
    "Max. Temp., °F",
    "Min. Temp. to 100"
  ],
  "columns_values": [
      "max_temp_f": 1050,
      "min_temp_to_100": 25.0,
      "values": {
        "200": 25.0,
        "300": 25.0,
        "400": 25.0,
        "500": 25.0,
        "600": 25.0,
        "650": 25.0,
        "700": 25.0,
        "750": 25.0,
        "800": 25.0,
        "850": 25.0,
        "900": 25.0,
        "950": 25.0,
        "1,000": 25.0,
        "1,050": 25.0,
        "1,100": null,
        "1,150": null,
        "1,200": null,
        "1,250": null,
        "1,300": null,
        "1,350": null,
        "1,400": null,
        "1,450": null,
        "1,500": null
      }
    },
    {
      "block": 1,
      "line_no": 81,
      "nominal_composition": "18Cr–10Ni–Ti",
      "product_form": "Bolts",
      "spec_no": "A320",
      "type_grade": "B8T",
      "uns_no": "S32100",
      "class_condition_temper": 2,
      "size_range_dia_in": "≤3∕4",
      "notes": "(8) (9)",
      "min_temp_f": -325,
      "min_tensile_strength_ksi": 125,
      "min_yield_strength_ksi": 100,
      "max_temp_f": 1050,
      "min_temp_to_100": 25.0,
      "values": {
        "200": 25.0,
        "300": 25.0,
        "400": 25.0,
        "500": 25.0,
        "600": 25.0,
        "650": 25.0,
        "700": 25.0,
        "750": 25.0,
        "800": 25.0,
        "850": 25.0,
        "900": 25.0,
        "950": 25.0,
        "1,000": 25.0,
        "1,050": 25.0,
        "1,100": null,
        "1,150": null,
        "1,200": null,
        "1,250": null,
        "1,300": null,
        "1,350": null,
        "1,400": null,
        "1,450": null,
        "1,500": null
      }
    },
    {
      "block": 1,
      "line_no": 82,
      "nominal_composition": "12Cr",
      "product_form": "Bolts",
      "spec_no": "A437",
      "type_grade": "B4B",
      "uns_no": "S42225",
      "class_condition_temper": null,
      "size_range_dia_in": null,
      "notes": "(11)",
      "min_temp_f": -20,
      "min_tensile_strength_ksi": 145,
      "min_yield_strength_ksi": 105,
      "max_temp_f": 700,
      "min_temp_to_100": 26.3,
      "values": {
        "200": 26.3,
        "300": 26.3,
        "400": 26.3,
        "500": 26.3,
        "600": 26.3,
        "650": 26.3,
        "700": 26.3,
        "750": null,
        "800": null,
        "850": null,
        "900": null,
        "950": null,
        "1,000": null,
        "1,050": null,
        "1,100": null,
        "1,150": null,
        "1,200": null,
        "1,250": null,
        "1,300": null,
        "1,350": null,
        "1,400": null,
        "1,450": null,
        "1,500": null
      }
    },
    {
      "block": 1,
      "line_no": 83,
      "nominal_composition": "12Cr",
      "product_form": "Nuts",
      "spec_no": "A194",
      "type_grade": 6,
      "uns_no": "S41000",
      "class_condition_temper": null,
      "size_range_dia_in": null,
      "notes": "(8) (11)",
      "min_temp_f": -20,
      "min_tensile_strength_ksi": null,
      "min_yield_strength_ksi": null,
      "max_temp_f": null,
      "min_temp_to_100": null,
      "values": {
        "200": null,
        "300": null,
        "400": null,
        "500": null,
        "600": null,
        "650": null,
        "700": null,
        "750": null,
        "800": null,
        "850": null,
        "900": null,
        "950": null,
        "1,000": null,
        "1,050": null,
        "1,100": null,
        "1,150": null,
        "1,200": null,
        "1,250": null,
        "1,300": null,
        "1,350": null,
        "1,400": null,
        "1,450": null,
        "1,500": null
      }
    },
    {
      "block": 1,
      "line_no": 84,
      "nominal_composition": "18Cr–9Ni",
      "product_form": "Nuts",
      "spec_no": "A194",
      "type_grade": "8FA",
      "uns_no": "S30300",
      "class_condition_temper": null,
      "size_range_dia_in": null,
      "notes": "(6)",
      "min_temp_f": -20,
      "min_tensile_strength_ksi": null,
      "min_yield_strength_ksi": null,
      "max_temp_f": null,
      "min_temp_to_100": null,
      "values": {
        "200": null,
        "300": null,
        "400": null,
        "500": null,
        "600": null,
        "650": null,
        "700": null,
        "750": null,
        "800": null,
        "850": null,
        "900": null,
        "950": null,
        "1,000": null,
        "1,050": null,
        "1,100": null,
        "1,150": null,
        "1,200": null,
        "1,250": null,
        "1,300": null,
        "1,350": null,
        "1,400": null,
        "1,450": null,
        "1,500": null
      }
    },
    {
      "block": 1,
      "line_no": 85,
      "nominal_composition": "16Cr–12Ni–2Mo",
      "product_form": "Nuts",
      "spec_no": "A194",
      "type_grade": "8MA",
      "uns_no": "S31600",
      "class_condition_temper": null,
      "size_range_dia_in": null,
      "notes": "(6)",
      "min_temp_f": -325,
      "min_tensile_strength_ksi": null,
      "min_yield_strength_ksi": null,
      "max_temp_f": null,
      "min_temp_to_100": null,
      "values": {
        "200": null,
        "300": null,
        "400": null,
        "500": null,
        "600": null,
        "650": null,
        "700": null,
        "750": null,
        "800": null,
        "850": null,
        "900": null,
        "950": null,
        "1,000": null,
        "1,050": null,
        "1,100": null,
        "1,150": null,
        "1,200": null,
        "1,250": null,
        "1,300": null,
        "1,350": null,
        "1,400": null,
        "1,450": null,
        "1,500": null
      }
    },
    {
      "block": 1,
      "line_no": 86,
      "nominal_composition": "18Cr–10Ni–Ti",
      "product_form": "Nuts",
      "spec_no": "A194",
      "type_grade": "8TA",
      "uns_no": "S32100",
      "class_condition_temper": null,
      "size_range_dia_in": null,
      "notes": "(6)",
      "min_temp_f": -325,
      "min_tensile_strength_ksi": null,
      "min_yield_strength_ksi": null,
      "max_temp_f": null,
      "min_temp_to_100": null,
      "values": {
        "200": null,
        "300": null,
        "400": null,
        "500": null,
        "600": null,
        "650": null,
        "700": null,
        "750": null,
        "800": null,
        "850": null,
        "900": null,
        "950": null,
        "1,000": null,
        "1,050": null,
        "1,100": null,
        "1,150": null,
        "1,200": null,
        "1,250": null,
        "1,300": null,
        "1,350": null,
        "1,400": null,
        "1,450": null,
        "1,500": null
      }
    },
    {
      "block": 1,
      "line_no": 87,
      "nominal_composition": "18Cr–8Ni",
      "product_form": "Nuts",
      "spec_no": "A194",
      "type_grade": 8,
      "uns_no": "S30400",
      "class_condition_temper": null,
      "size_range_dia_in": null,
      "notes": "(6)",
      "min_temp_f": -425,
      "min_tensile_strength_ksi": null,
      "min_yield_strength_ksi": null,
      "max_temp_f": null,
      "min_temp_to_100": null,
      "values": {
        "200": null,
        "300": null,
        "400": null,
        "500": null,
        "600": null,
        "650": null,
        "700": null,
        "750": null,
        "800": null,
        "850": null,
        "900": null,
        "950": null,
        "1,000": null,
        "1,050": null,
        "1,100": null,
        "1,150": null,
        "1,200": null,
        "1,250": null,
        "1,300": null,
        "1,350": null,
        "1,400": null,
        "1,450": null,
        "1,500": null
      }
    },
    {
      "block": 1,
      "line_no": 88,
      "nominal_composition": "18Cr–8Ni",
      "product_form": "Nuts",
      "spec_no": "A194",
      "type_grade": "8A",
      "uns_no": "S30400",
      "class_condition_temper": null,
      "size_range_dia_in": null,
      "notes": "(6)",
      "min_temp_f": -425,
      "min_tensile_strength_ksi": null,
      "min_yield_strength_ksi": null,
      "max_temp_f": null,
      "min_temp_to_100": null,
      "values": {
        "200": null,
        "300": null,
        "400": null,
        "500": null,
        "600": null,
        "650": null,
        "700": null,
        "750": null,
        "800": null,
        "850": null,
        "900": null,
        "950": null,
        "1,000": null,
        "1,050": null,
        "1,100": null,
        "1,150": null,
        "1,200": null,
        "1,250": null,
        "1,300": null,
        "1,350": null,
        "1,400": null,
        "1,450": null,
        "1,500": null
      }
    },
    {
      "block": 1,
      "line_no": 89,
      "nominal_composition": "18Cr–10Ni–Cb",
      "product_form": "Nuts",
      "spec_no": "A194",
      "type_grade": "8CA",
      "uns_no": "S34700",
      "class_condition_temper": null,
      "size_range_dia_in": null,
      "notes": "(6)",
      "min_temp_f": -425,
      "min_tensile_strength_ksi": null,
      "min_yield_strength_ksi": null,
      "max_temp_f": null,
      "min_temp_to_100": null,
      "values": {
        "200": null,
        "300": null,
        "400": null,
        "500": null,
        "600": null,
        "650": null,
        "700": null,
        "750": null,
        "800": null,
        "850": null,
        "900": null,
        "950": null,
        "1,000": null,
        "1,050": null,
        "1,100": null,
        "1,150": null,
        "1,200": null,
        "1,250": null,
        "1,300": null,
        "1,350": null,
        "1,400": null,
        "1,450": null,
        "1,500": null
      }
    },
    {
      "block": 2,
      "line_no": 1,
      "nominal_composition": "Naval brass",
      "product_form": "Bolts",
      "spec_no": "B21",
      "type_grade": null,
      "uns_no": "C46400",
      "class_condition_temper": "O60",
      "size_range_dia_in": null,
      "notes": "(5a)",
      "min_temp_f": -325,
      "min_tensile_strength_ksi": 50,
      "min_yield_strength_ksi": 20,
      "max_temp_f": 300,
      "min_temp_to_100": 12.5,
      "values": {
        "200": 12.5,
        "300": 12.5,
        "400": null,
        "500": null,
        "600": null,
        "650": null,
        "700": null,
        "750": null,
        "800": null,
        "850": null,
        "900": null,
        "950": null,
        "1,000": null,
        "1,050": null,
        "1,100": null,
        "1,150": null,
        "1,200": null,
        "1,250": null,
        "1,300": null
      }
    },
    {
      "block": 2,
      "line_no": 2,
      "nominal_composition": "Naval brass",
      "product_form": "Bolts",
      "spec_no": "B21",
      "type_grade": null,
      "uns_no": "C48200",
      "class_condition_temper": "O60",
      "size_range_dia_in": null,
      "notes": "(5a)",
      "min_temp_f": -325,
      "min_tensile_strength_ksi": 50,
      "min_yield_strength_ksi": 20,
      "max_temp_f": 300,
      "min_temp_to_100": 12.5,
      "values": {
        "200": 12.5,
        "300": 12.5,
        "400": null,
        "500": null,
        "600": null,
        "650": null,
        "700": null,
        "750": null,
        "800": null,
        "850": null,
        "900": null,
        "950": null,
        "1,000": null,
        "1,050": null,
        "1,100": null,
        "1,150": null,
        "1,200": null,
        "1,250": null,
        "1,300": null
      }
    },
    {
      "block": 2,
      "line_no": 3,
      "nominal_composition": "Naval brass",
      "product_form": "Bolts",
      "spec_no": "B21",
      "type_grade": null,
      "uns_no": "C48500",
      "class_condition_temper": "O60",
      "size_range_dia_in": null,
      "notes": "(5a)",
      "min_temp_f": -325,
      "min_tensile_strength_ksi": 50,
      "min_yield_strength_ksi": 20,
      "max_temp_f": 300,
      "min_temp_to_100": 12.5,
      "values": {
        "200": 12.5,
        "300": 12.5,
        "400": null,
        "500": null,
        "600": null,
        "650": null,
        "700": null,
        "750": null,
        "800": null,
        "850": null,
        "900": null,
        "950": null,
        "1,000": null,
        "1,050": null,
        "1,100": null,
        "1,150": null,
        "1,200": null,
        "1,250": null,
        "1,300": null
      }
    },
    {
      "block": 2,
      "line_no": 4,
      "nominal_composition": "Cu",
      "product_form": "Bolts",
      "spec_no": "B187",
      "type_grade": null,
      "uns_no": "C10200",
      "class_condition_temper": "O60",
      "size_range_dia_in": null,
      "notes": "(5a)",
      "min_temp_f": -325,
      "min_tensile_strength_ksi": 28,
      "min_yield_strength_ksi": 8,
      "max_temp_f": 400,
      "min_temp_to_100": 5.3,
      "values": {
        "200": 4.7,
        "300": 4.7,
        "400": 3.0,
        "500": null,
        "600": null,
        "650": null,
        "700": null,
        "750": null,
        "800": null,
        "850": null,
        "900": null,
        "950": null,
        "1,000": null,
        "1,050": null,
        "1,100": null,
        "1,150": null,
        "1,200": null,
        "1,250": null,
        "1,300": null
      }
    },
    {
      "block": 2,
      "line_no": 5,
      "nominal_composition": "Cu",
      "product_form": "Bolts",
      "spec_no": "B187",
      "type_grade": null,
      "uns_no": "C11000",
      "class_condition_temper": "O60",
      "size_range_dia_in": null,
      "notes": "(5a)",
      "min_temp_f": -325,
      "min_tensile_strength_ksi": 28,
      "min_yield_strength_ksi": 8,
      "max_temp_f": 400,
      "min_temp_to_100": 5.3,
      "values": {
        "200": 4.7,
        "300": 4.7,
        "400": 3.0,
        "500": null,
        "600": null,
        "650": null,
        "700": null,
        "750": null,
        "800": null,
        "850": null,
        "900": null,
        "950": null,
        "1,000": null,
        "1,050": null,
        "1,100": null,
        "1,150": null,
        "1,200": null,
        "1,250": null,
        "1,300": null
      }
    },
    {
      "block": 2,
      "line_no": 6,
      "nominal_composition": "Cu",
      "product_form": "Bolts",
      "spec_no": "B187",
      "type_grade": null,
      "uns_no": "C12000",
      "class_condition_temper": "O60",
      "size_range_dia_in": null,
      "notes": "(5a)",
      "min_temp_f": -325,
      "min_tensile_strength_ksi": 28,
      "min_yield_strength_ksi": 8,
      "max_temp_f": 400,
      "min_temp_to_100": 5.3,
      "values": {
        "200": 4.7,
        "300": 4.7,
        "400": 3.0,
        "500": null,
        "600": null,
        "650": null,
        "700": null,
        "750": null,
        "800": null,
        "850": null,
        "900": null,
        "950": null,
        "1,000": null,
        "1,050": null,
        "1,100": null,
        "1,150": null,
        "1,200": null,
        "1,250": null,
        "1,300": null
      }
    },
    {
      "block": 2,
      "line_no": 7,
      "nominal_composition": "Cu",
      "product_form": "Bolts",
      "spec_no": "B187",
      "type_grade": null,
      "uns_no": "C12200",
      "class_condition_temper": "O60",
      "size_range_dia_in": null,
      "notes": "(5a)",
      "min_temp_f": -325,
      "min_tensile_strength_ksi": 28,
      "min_yield_strength_ksi": 8,
      "max_temp_f": 400,
      "min_temp_to_100": 5.3,
      "values": {
        "200": 4.7,
        "300": 4.7,
        "400": 3.0,
        "500": null,
        "600": null,
        "650": null,
        "700": null,
        "750": null,
        "800": null,
        "850": null,
        "900": null,
        "950": null,
        "1,000": null,
        "1,050": null,
        "1,100": null,
        "1,150": null,
        "1,200": null,
        "1,250": null,
        "1,300": null
      }
    },
    {
      "block": 2,
      "line_no": 8,
      "nominal_composition": "Cu–Si",
      "product_form": "Bolts",
      "spec_no": "B98",
      "type_grade": null,
      "uns_no": "C65100",
      "class_condition_temper": "O60",
      "size_range_dia_in": null,
      "notes": "(5a) (13)",
      "min_temp_f": -325,
      "min_tensile_strength_ksi": 40,
      "min_yield_strength_ksi": 12,
      "max_temp_f": 300,
      "min_temp_to_100": 8.0,
      "values": {
        "200": 8.0,
        "300": 7.1,
        "400": null,
        "500": null,
        "600": null,
        "650": null,
        "700": null,
        "750": null,
        "800": null,
        "850": null,
        "900": null,
        "950": null,
        "1,000": null,
        "1,050": null,
        "1,100": null,
        "1,150": null,
        "1,200": null,
        "1,250": null,
        "1,300": null
      }
    },
    {
      "block": 2,
      "line_no": 9,
      "nominal_composition": "Cu–Si",
      "product_form": "Bolts",
      "spec_no": "B98",
      "type_grade": null,
      "uns_no": "C65500",
      "class_condition_temper": "O60",
      "size_range_dia_in": null,
      "notes": "(5a) (13)",
      "min_temp_f": -325,
      "min_tensile_strength_ksi": 52,
      "min_yield_strength_ksi": 15,
      "max_temp_f": 300,
      "min_temp_to_100": 10.0,
      "values": {
        "200": 10.0,
        "300": 10.0,
        "400": null,
        "500": null,
        "600": null,
        "650": null,
        "700": null,
        "750": null,
        "800": null,
        "850": null,
        "900": null,
        "950": null,
        "1,000": null,
        "1,050": null,
        "1,100": null,
        "1,150": null,
        "1,200": null,
        "1,250": null,
        "1,300": null
      }
    },
    {
      "block": 2,
      "line_no": 10,
      "nominal_composition": "Cu–Si",
      "product_form": "Bolts",
      "spec_no": "B98",
      "type_grade": null,
      "uns_no": "C66100",
      "class_condition_temper": "O60",
      "size_range_dia_in": null,
      "notes": "(5a) (13)",
      "min_temp_f": -325,
      "min_tensile_strength_ksi": 52,
      "min_yield_strength_ksi": 15,
      "max_temp_f": 300,
      "min_temp_to_100": 10.0,
      "values": {
        "200": 10.0,
        "300": 10.0,
        "400": null,
        "500": null,
        "600": null,
        "650": null,
        "700": null,
        "750": null,
        "800": null,
        "850": null,
        "900": null,
        "950": null,
        "1,000": null,
        "1,050": null,
        "1,100": null,
        "1,150": null,
        "1,200": null,
        "1,250": null,
        "1,300": null
      }
    },
    {
      "block": 2,
      "line_no": 11,
      "nominal_composition": "Cu–Si",
      "product_form": "Bolts",
      "spec_no": "B98",
      "type_grade": null,
      "uns_no": "C65500",
      "class_condition_temper": "H01",
      "size_range_dia_in": null,
      "notes": "(5a)",
      "min_temp_f": -325,
      "min_tensile_strength_ksi": 55,
      "min_yield_strength_ksi": 24,
      "max_temp_f": 300,
      "min_temp_to_100": 10.0,
      "values": {
        "200": 10.0,
        "300": 10.0,
        "400": null,
        "500": null,
        "600": null,
        "650": null,
        "700": null,
        "750": null,
        "800": null,
        "850": null,
        "900": null,
        "950": null,
        "1,000": null,
        "1,050": null,
        "1,100": null,
        "1,150": null,
        "1,200": null,
        "1,250": null,
        "1,300": null
      }
    },
    {
      "block": 2,
      "line_no": 12,
      "nominal_composition": "Cu–Si",
      "product_form": "Bolts",
      "spec_no": "B98",
      "type_grade": null,
      "uns_no": "C66100",
      "class_condition_temper": "H01",
      "size_range_dia_in": null,
      "notes": "(5a)",
      "min_temp_f": -325,
      "min_tensile_strength_ksi": 55,
      "min_yield_strength_ksi": 24,
      "max_temp_f": 300,
      "min_temp_to_100": 10.0,
      "values": {
        "200": 10.0,
        "300": 10.0,
        "400": null,
        "500": null,
        "600": null,
        "650": null,
        "700": null,
        "750": null,
        "800": null,
        "850": null,
        "900": null,
        "950": null,
        "1,000": null,
        "1,050": null,
        "1,100": null,
        "1,150": null,
        "1,200": null,
        "1,250": null,
        "1,300": null
      }
    },
    {
      "block": 2,
      "line_no": 13,
      "nominal_composition": "Cu–Si",
      "product_form": "Bolts",
      "spec_no": "B98",
      "type_grade": null,
      "uns_no": "C65500",
      "class_condition_temper": "H02",
      "size_range_dia_in": "<2",
      "notes": null,
      "min_temp_f": -325,
      "min_tensile_strength_ksi": 70,
      "min_yield_strength_ksi": 38,
      "max_temp_f": 300,
      "min_temp_to_100": 10.0,
      "values": {
        "200": 10.0,
        "300": 10.0,
        "400": null,
        "500": null,
        "600": null,
        "650": null,
        "700": null,
        "750": null,
        "800": null,
        "850": null,
        "900": null,
        "950": null,
        "1,000": null,
        "1,050": null,
        "1,100": null,
        "1,150": null,
        "1,200": null,
        "1,250": null,
        "1,300": null
      }
    },
    {
      "block": 2,
      "line_no": 14,
      "nominal_composition": "Cu–Si",
      "product_form": "Bolts",
      "spec_no": "B98",
      "type_grade": null,
      "uns_no": "C66100",
      "class_condition_temper": "H02",
      "size_range_dia_in": "<2",
      "notes": null,
      "min_temp_f": -325,
      "min_tensile_strength_ksi": 70,
      "min_yield_strength_ksi": 38,
      "max_temp_f": 300,
      "min_temp_to_100": 10.0,
      "values": {
        "200": 10.0,
        "300": 10.0,
        "400": null,
        "500": null,
        "600": null,
        "650": null,
        "700": null,
        "750": null,
        "800": null,
        "850": null,
        "900": null,
        "950": null,
        "1,000": null,
        "1,050": null,
        "1,100": null,
        "1,150": null,
        "1,200": null,
        "1,250": null,
        "1,300": null
      }
    },
    {
      "block": 2,
      "line_no": 15,
      "nominal_composition": "Cu–Si",
      "product_form": "Bolts",
      "spec_no": "B98",
      "type_grade": null,
      "uns_no": "C65100",
      "class_condition_temper": "H06",
      "size_range_dia_in": ">1, <11∕2",
      "notes": null,
      "min_temp_f": -325,
      "min_tensile_strength_ksi": 75,
      "min_yield_strength_ksi": 40,
      "max_temp_f": 300,
      "min_temp_to_100": 10.0,
      "values": {
        "200": 10.0,
        "300": 10.0,
        "400": null,
        "500": null,
        "600": null,
        "650": null,
        "700": null,
        "750": null,
        "800": null,
        "850": null,
        "900": null,
        "950": null,
        "1,000": null,
        "1,050": null,
        "1,100": null,
        "1,150": null,
        "1,200": null,
        "1,250": null,
        "1,300": null
      }
    },
    {
      "block": 2,
      "line_no": 16,
      "nominal_composition": "Cu–Si",
      "product_form": "Bolts",
      "spec_no": "B98",
      "type_grade": null,
      "uns_no": "C65100",
      "class_condition_temper": "H06",
      "size_range_dia_in": ">1∕2, ≤1",
      "notes": null,
      "min_temp_f": -325,
      "min_tensile_strength_ksi": 75,
      "min_yield_strength_ksi": 45,
      "max_temp_f": 300,
      "min_temp_to_100": 11.3,
      "values": {
        "200": 11.3,
        "300": 11.3,
        "400": null,
        "500": null,
        "600": null,
        "650": null,
        "700": null,
        "750": null,
        "800": null,
        "850": null,
        "900": null,
        "950": null,
        "1,000": null,
        "1,050": null,
        "1,100": null,
        "1,150": null,
        "1,200": null,
        "1,250": null,
        "1,300": null
      }
    },
    {
      "block": 2,
      "line_no": 17,
      "nominal_composition": "Cu–Si",
      "product_form": "Bolts",
      "spec_no": "B98",
      "type_grade": null,
      "uns_no": "C65100",
      "class_condition_temper": "H06",
      "size_range_dia_in": "≤1∕2",
      "notes": null,
      "min_temp_f": -325,
      "min_tensile_strength_ksi": 85,
      "min_yield_strength_ksi": 55,
      "max_temp_f": 300,
      "min_temp_to_100": 13.8,
      "values": {
        "200": 13.8,
        "300": 13.8,
        "400": null,
        "500": null,
        "600": null,
        "650": null,
        "700": null,
        "750": null,
        "800": null,
        "850": null,
        "900": null,
        "950": null,
        "1,000": null,
        "1,050": null,
        "1,100": null,
        "1,150": null,
        "1,200": null,
        "1,250": null,
        "1,300": null
      }
    },
    {
      "block": 2,
      "line_no": 18,
      "nominal_composition": "Al–Si–bronze",
      "product_form": "Bolts",
      "spec_no": "B150",
      "type_grade": null,
      "uns_no": "C64200",
      "class_condition_temper": "HR50",
      "size_range_dia_in": ">1, ≤2",
      "notes": null,
      "min_temp_f": -325,
      "min_tensile_strength_ksi": 80,
      "min_yield_strength_ksi": 42,
      "max_temp_f": 650,
      "min_temp_to_100": 16.7,
      "values": {
        "200": 13.9,
        "300": 13.4,
        "400": 10.8,
        "500": 5.2,
        "600": 1.7,
        "650": 1.2,
        "700": null,
        "750": null,
        "800": null,
        "850": null,
        "900": null,
        "950": null,
        "1,000": null,
        "1,050": null,
        "1,100": null,
        "1,150": null,
        "1,200": null,
        "1,250": null,
        "1,300": null
      }
    },
    {
      "block": 2,
      "line_no": 19,
      "nominal_composition": "Al–Si–bronze",
      "product_form": "Bolts",
      "spec_no": "B150",
      "type_grade": null,
      "uns_no": "C64200",
      "class_condition_temper": "HR50",
      "size_range_dia_in": ">1∕2, ≤1",
      "notes": null,
      "min_temp_f": -325,
      "min_tensile_strength_ksi": 85,
      "min_yield_strength_ksi": 45,
      "max_temp_f": 650,
      "min_temp_to_100": 16.7,
      "values": {
        "200": 13.9,
        "300": 13.4,
        "400": 10.8,
        "500": 5.2,
        "600": 1.7,
        "650": 1.2,
        "700": null,
        "750": null,
        "800": null,
        "850": null,
        "900": null,
        "950": null,
        "1,000": null,
        "1,050": null,
        "1,100": null,
        "1,150": null,
        "1,200": null,
        "1,250": null,
        "1,300": null
      }
    },
    {
      "block": 2,
      "line_no": 20,
      "nominal_composition": "Al–Si–bronze",
      "product_form": "Bolts",
      "spec_no": "B150",
      "type_grade": null,
      "uns_no": "C64200",
      "class_condition_temper": "HR50",
      "size_range_dia_in": "≤1∕2",
      "notes": null,
      "min_temp_f": -325,
      "min_tensile_strength_ksi": 90,
      "min_yield_strength_ksi": 45,
      "max_temp_f": 650,
      "min_temp_to_100": 16.7,
      "values": {
        "200": 13.9,
        "300": 13.4,
        "400": 10.8,
        "500": 5.2,
        "600": 1.7,
        "650": 1.2,
        "700": null,
        "750": null,
        "800": null,
        "850": null,
        "900": null,
        "950": null,
        "1,000": null,
        "1,050": null,
        "1,100": null,
        "1,150": null,
        "1,200": null,
        "1,250": null,
        "1,300": null
      }
    },
    {
      "block": 2,
      "line_no": 21,
      "nominal_composition": "Al–bronze",
      "product_form": "Bolts",
      "spec_no": "B150",
      "type_grade": null,
      "uns_no": "C61400",
      "class_condition_temper": "HR50",
      "size_range_dia_in": ">1, ≤2",
      "notes": null,
      "min_temp_f": -325,
      "min_tensile_strength_ksi": 70,
      "min_yield_strength_ksi": 32,
      "max_temp_f": 500,
      "min_temp_to_100": 17.5,
      "values": {
        "200": 17.5,
        "300": 17.5,
        "400": 17.2,
        "500": 16.0,
        "600": null,
        "650": null,
        "700": null,
        "750": null,
        "800": null,
        "850": null,
        "900": null,
        "950": null,
        "1,000": null,
        "1,050": null,
        "1,100": null,
        "1,150": null,
        "1,200": null,
        "1,250": null,
        "1,300": null
      }
    },
    {
      "block": 2,
      "line_no": 22,
      "nominal_composition": "Al–bronze",
      "product_form": "Bolts",
      "spec_no": "B150",
      "type_grade": null,
      "uns_no": "C61400",
      "class_condition_temper": "HR50",
      "size_range_dia_in": ">1∕2, ≤1",
      "notes": null,
      "min_temp_f": -325,
      "min_tensile_strength_ksi": 75,
      "min_yield_strength_ksi": 35,
      "max_temp_f": 500,
      "min_temp_to_100": 17.5,
      "values": {
        "200": 17.5,
        "300": 17.5,
        "400": 17.2,
        "500": 16.0,
        "600": null,
        "650": null,
        "700": null,
        "750": null,
        "800": null,
        "850": null,
        "900": null,
        "950": null,
        "1,000": null,
        "1,050": null,
        "1,100": null,
        "1,150": null,
        "1,200": null,
        "1,250": null,
        "1,300": null
      }
    },
    {
      "block": 2,
      "line_no": 23,
      "nominal_composition": "Al–bronze",
      "product_form": "Bolts",
      "spec_no": "B150",
      "type_grade": null,
      "uns_no": "C61400",
      "class_condition_temper": "HR50",
      "size_range_dia_in": "≤1∕2",
      "notes": null,
      "min_temp_f": -325,
      "min_tensile_strength_ksi": 80,
      "min_yield_strength_ksi": 40,
      "max_temp_f": 500,
      "min_temp_to_100": 18.0,
      "values": {
        "200": 18.0,
        "300": 18.0,
        "400": 17.7,
        "500": 16.4,
        "600": null,
        "650": null,
        "700": null,
        "750": null,
        "800": null,
        "850": null,
        "900": null,
        "950": null,
        "1,000": null,
        "1,050": null,
        "1,100": null,
        "1,150": null,
        "1,200": null,
        "1,250": null,
        "1,300": null
      }
    },
    {
      "block": 2,
      "line_no": 24,
      "nominal_composition": "Al–bronze",
      "product_form": "Bolts",
      "spec_no": "B150",
      "type_grade": null,
      "uns_no": "C63000",
      "class_condition_temper": "HR50",
      "size_range_dia_in": ">2, ≤3",
      "notes": null,
      "min_temp_f": -325,
      "min_tensile_strength_ksi": 85,
      "min_yield_strength_ksi": 42.5,
      "max_temp_f": 750,
      "min_temp_to_100": 21.3,
      "values": {
        "200": 21.3,
        "300": 21.0,
        "400": 20.7,
        "500": 19.4,
        "600": 12.0,
        "650": 8.6,
        "700": 6.0,
        "750": 4.2,
        "800": null,
        "850": null,
        "900": null,
        "950": null,
        "1,000": null,
        "1,050": null,
        "1,100": null,
        "1,150": null,
        "1,200": null,
        "1,250": null,
        "1,300": null
      }
    },
    {
      "block": 2,
      "line_no": 25,
      "nominal_composition": "Al–bronze",
      "product_form": "Bolts",
      "spec_no": "B150",
      "type_grade": null,
      "uns_no": "C63000",
      "class_condition_temper": "M20",
      "size_range_dia_in": ">3, ≤4",
      "notes": null,
      "min_temp_f": -325,
      "min_tensile_strength_ksi": 85,
      "min_yield_strength_ksi": 42.5,
      "max_temp_f": 750,
      "min_temp_to_100": 20.0,
      "values": {
        "200": 19.6,
        "300": 19.1,
        "400": 18.8,
        "500": 17.6,
        "600": 12.0,
        "650": 8.6,
        "700": 6.0,
        "750": 4.2,
        "800": null,
        "850": null,
        "900": null,
        "950": null,
        "1,000": null,
        "1,050": null,
        "1,100": null,
        "1,150": null,
        "1,200": null,
        "1,250": null,
        "1,300": null
      }
    },
    {
      "block": 2,
      "line_no": 26,
      "nominal_composition": "Al–bronze",
      "product_form": "Bolts",
      "spec_no": "B150",
      "type_grade": null,
      "uns_no": "C63000",
      "class_condition_temper": "HR50",
      "size_range_dia_in": ">1, ≤2",
      "notes": null,
      "min_temp_f": -325,
      "min_tensile_strength_ksi": 90,
      "min_yield_strength_ksi": 45,
      "max_temp_f": 750,
      "min_temp_to_100": 22.5,
      "values": {
        "200": 22.5,
        "300": 22.5,
        "400": 22.5,
        "500": 21.1,
        "600": 12.0,
        "650": 8.6,
        "700": 6.0,
        "750": 4.2,
        "800": null,
        "850": null,
        "900": null,
        "950": null,
        "1,000": null,
        "1,050": null,
        "1,100": null,
        "1,150": null,
        "1,200": null,
        "1,250": null,
        "1,300": null
      }
    },
    {
      "block": 2,
      "line_no": 27,
      "nominal_composition": "Al–bronze Nickel and Nickel Alloy",
      "product_form": "Bolts",
      "spec_no": "B150",
      "type_grade": null,
      "uns_no": "C63000",
      "class_condition_temper": "HR50",
      "size_range_dia_in": "≥1∕2, ≤1",
      "notes": null,
      "min_temp_f": -325,
      "min_tensile_strength_ksi": 100,
      "min_yield_strength_ksi": 50,
      "max_temp_f": 750,
      "min_temp_to_100": 22.5,
      "values": {
        "200": 22.5,
        "300": 22.5,
        "400": 22.5,
        "500": 21.1,
        "600": 12.0,
        "650": 8.6,
        "700": 6.0,
        "750": 4.2,
        "800": null,
        "850": null,
        "900": null,
        "950": null,
        "1,000": null,
        "1,050": null,
        "1,100": null,
        "1,150": null,
        "1,200": null,
        "1,250": "… Nickel and Nickel Alloy",
        "1,300": null
      }
    },
    {
      "block": 2,
      "line_no": 28,
      "nominal_composition": "Low C–Ni",
      "product_form": "Bolts",
      "spec_no": "B160",
      "type_grade": null,
      "uns_no": "N02201",
      "class_condition_temper": "Hot fin./ann. …",
      "size_range_dia_in": null,
      "notes": "(5a)",
      "min_temp_f": -325,
      "min_tensile_strength_ksi": 50,
      "min_yield_strength_ksi": 10,
      "max_temp_f": 1250,
      "min_temp_to_100": 6.7,
      "values": {
        "200": 6.4,
        "300": 6.3,
        "400": 6.2,
        "500": 6.2,
        "600": 6.2,
        "650": 6.2,
        "700": 6.2,
        "750": 6.1,
        "800": 6.0,
        "850": 5.8,
        "900": 4.5,
        "950": 3.7,
        "1,000": 3.0,
        "1,050": 2.4,
        "1,100": 2.0,
        "1,150": 1.5,
        "1,200": 1.2,
        "1,250": 1.0,
        "1,300": null
      }
    },
    {
      "block": 2,
      "line_no": 29,
      "nominal_composition": "Ni",
      "product_form": "Bolts",
      "spec_no": "B160",
      "type_grade": null,
      "uns_no": "N02200",
      "class_condition_temper": "Hot fin.",
      "size_range_dia_in": null,
      "notes": "(5a)",
      "min_temp_f": -325,
      "min_tensile_strength_ksi": 60,
      "min_yield_strength_ksi": 15,
      "max_temp_f": 650,
      "min_temp_to_100": 10.0,
      "values": {
        "200": 10.0,
        "300": 10.0,
        "400": 10.0,
        "500": 10.0,
        "600": 10.0,
        "650": 10.0,
        "700": null,
        "750": null,
        "800": null,
        "850": null,
        "900": null,
        "950": null,
        "1,000": null,
        "1,050": null,
        "1,100": null,
        "1,150": null,
        "1,200": null,
        "1,250": null,
        "1,300": null
      }
    },
    {
      "block": 2,
      "line_no": 30,
      "nominal_composition": "Ni",
      "product_form": "Bolts",
      "spec_no": "B160",
      "type_grade": null,
      "uns_no": "N02200",
      "class_condition_temper": "Annealed",
      "size_range_dia_in": null,
      "notes": "(5a)",
      "min_temp_f": -325,
      "min_tensile_strength_ksi": 55,
      "min_yield_strength_ksi": 15,
      "max_temp_f": 650,
      "min_temp_to_100": 10.0,
      "values": {
        "200": 10.0,
        "300": 10.0,
        "400": 10.0,
        "500": 10.0,
        "600": 10.0,
        "650": 10.0,
        "700": null,
        "750": null,
        "800": null,
        "850": null,
        "900": null,
        "950": null,
        "1,000": null,
        "1,050": null,
        "1,100": null,
        "1,150": null,
        "1,200": null,
        "1,250": null,
        "1,300": null
      }
    },
    {
      "block": 2,
      "line_no": 31,
      "nominal_composition": "Ni",
      "product_form": "Bolts",
      "spec_no": "B160",
      "type_grade": null,
      "uns_no": "N02200",
      "class_condition_temper": "Cold drawn",
      "size_range_dia_in": null,
      "notes": null,
      "min_temp_f": -325,
      "min_tensile_strength_ksi": 65,
      "min_yield_strength_ksi": 40,
      "max_temp_f": 650,
      "min_temp_to_100": 10.0,
      "values": {
        "200": 10.0,
        "300": 10.0,
        "400": 10.0,
        "500": 10.0,
        "600": 10.0,
        "650": 10.0,
        "700": null,
        "750": null,
        "800": null,
        "850": null,
        "900": null,
        "950": null,
        "1,000": null,
        "1,050": null,
        "1,100": null,
        "1,150": null,
        "1,200": null,
        "1,250": null,
        "1,300": null
      }
    },
    {
      "block": 2,
      "line_no": 32,
      "nominal_composition": "Ni–Cu",
      "product_form": "Bolts",
      "spec_no": "B164",
      "type_grade": null,
      "uns_no": "N04400",
      "class_condition_temper": "C.D./str. rel. …",
      "size_range_dia_in": null,
      "notes": "(14)",
      "min_temp_f": -325,
      "min_tensile_strength_ksi": 84,
      "min_yield_strength_ksi": 50,
      "max_temp_f": 650,
      "min_temp_to_100": 16.7,
      "values": {
        "200": 14.6,
        "300": 13.6,
        "400": 13.2,
        "500": 13.1,
        "600": 13.1,
        "650": 13.1,
        "700": null,
        "750": null,
        "800": null,
        "850": null,
        "900": null,
        "950": null,
        "1,000": null,
        "1,050": null,
        "1,100": null,
        "1,150": null,
        "1,200": null,
        "1,250": null,
        "1,300": null
      }
    },
    {
      "block": 2,
      "line_no": 33,
      "nominal_composition": "Ni–Cu",
      "product_form": "Bolts",
      "spec_no": "B164",
      "type_grade": null,
      "uns_no": "N04405",
      "class_condition_temper": "Cold drawn",
      "size_range_dia_in": null,
      "notes": "(14)",
      "min_temp_f": -325,
      "min_tensile_strength_ksi": 85,
      "min_yield_strength_ksi": 50,
      "max_temp_f": 500,
      "min_temp_to_100": 16.7,
      "values": {
        "200": 14.6,
        "300": 13.6,
        "400": 13.2,
        "500": 13.1,
        "600": null,
        "650": null,
        "700": null,
        "750": null,
        "800": null,
        "850": null,
        "900": null,
        "950": null,
        "1,000": null,
        "1,050": null,
        "1,100": null,
        "1,150": null,
        "1,200": null,
        "1,250": null,
        "1,300": null
      }
    },
    {
      "block": 2,
      "line_no": 34,
      "nominal_composition": "Ni–Cu",
      "product_form": "Bolts",
      "spec_no": "B164",
      "type_grade": null,
      "uns_no": "N04400",
      "class_condition_temper": "Cold drawn",
      "size_range_dia_in": null,
      "notes": "(14)",
      "min_temp_f": -325,
      "min_tensile_strength_ksi": 85,
      "min_yield_strength_ksi": 55,
      "max_temp_f": 500,
      "min_temp_to_100": 16.7,
      "values": {
        "200": 14.6,
        "300": 13.8,
        "400": 13.8,
        "500": 13.8,
        "600": null,
        "650": null,
        "700": null,
        "750": null,
        "800": null,
        "850": null,
        "900": null,
        "950": null,
        "1,000": null,
        "1,050": null,
        "1,100": null,
        "1,150": null,
        "1,200": null,
        "1,250": null,
        "1,300": null
      }
    },
    {
      "block": 2,
      "line_no": 35,
      "nominal_composition": "Ni–Cu",
      "product_form": "Bolts",
      "spec_no": "B164",
      "type_grade": null,
      "uns_no": "N04400",
      "class_condition_temper": "Annealed",
