Repository: danivelas0/asme-pcc

File: resources/ASME B31/ASME B31.3/APPEX/appendix_a/table_a_1.json (part 4 of 28)
    "P-No. (5)",
    "P-No. (5)(7)"
  ],
  "columns_values": [
        "200": 158,
        "250": 151,
        "300": 144,
        "325": 139,
        "350": 135,
        "375": 131,
        "400": 107,
        "425": 88.0,
        "450": 67.3,
        "475": 50.3,
        "500": 33.2,
        "525": 21.4,
        "550": 14.2,
        "575": 9.4,
        "600": 6.89
      }
    },
    {
      "block": 2,
      "line_no": 114,
      "nominal_composition": "Carbon steel",
      "product_form": "Plate, bar, shps., sheet",
      "spec_no": "A299",
      "type_grade": "A",
      "uns_no": "K02803",
      "class_cond_temper": null,
      "size_mm": "≤25",
      "p_no": 1,
      "notes": "(57)",
      "min_temp_c": "A",
      "min_tensile_strength_mpa": 515,
      "min_yield_strength_mpa": 290,
      "max_temp_c": 593,
      "min_temp_to_40": 172,
      "values": {
        "65": 172,
        "100": 172,
        "150": 171,
        "200": 165,
        "250": 159,
        "300": 151,
        "325": 146,
        "350": 142,
        "375": 131,
        "400": 107,
        "425": 88.0,
        "450": 67.3,
        "475": 50.3,
        "500": 33.2,
        "525": 21.4,
        "550": 14.2,
        "575": 9.4,
        "600": 6.89
      }
    },
    {
      "block": 2,
      "line_no": 115,
      "nominal_composition": "Carbon steel",
      "product_form": "Struct. sht., strip",
      "spec_no": "A1011",
      "type_grade": "SS30",
      "uns_no": "K02502",
      "class_cond_temper": null,
      "size_mm": null,
      "p_no": 1,
      "notes": "(8c) (57)",
      "min_temp_c": "A",
      "min_tensile_strength_mpa": 340,
      "min_yield_strength_mpa": 205,
      "max_temp_c": 399,
      "min_temp_to_40": 104,
      "values": {
        "65": 104,
        "100": 104,
        "150": 104,
        "200": 104,
        "250": 104,
        "300": 99.4,
        "325": 96.6,
        "350": 89.2,
        "375": 77.6,
        "400": 67.9,
        "425": null,
        "450": null,
        "475": null,
        "500": null,
        "525": null,
        "550": null,
        "575": null,
        "600": null
      }
    },
    {
      "block": 2,
      "line_no": 116,
      "nominal_composition": "Carbon steel",
      "product_form": "Struct. sht., strip",
      "spec_no": "A1011",
      "type_grade": "SS33",
      "uns_no": "K02502",
      "class_cond_temper": null,
      "size_mm": null,
      "p_no": 1,
      "notes": "(8c) (57)",
      "min_temp_c": "A",
      "min_tensile_strength_mpa": 360,
      "min_yield_strength_mpa": 230,
      "max_temp_c": 399,
      "min_temp_to_40": 110,
      "values": {
        "65": 110,
        "100": 110,
        "150": 110,
        "200": 110,
        "250": 110,
        "300": 109,
        "325": 106,
        "350": 89.2,
        "375": 77.6,
        "400": 67.9,
        "425": null,
        "450": null,
        "475": null,
        "500": null,
        "525": null,
        "550": null,
        "575": null,
        "600": null
      }
    },
    {
      "block": 2,
      "line_no": 117,
      "nominal_composition": "Carbon steel",
      "product_form": "Struct. sht., strip",
      "spec_no": "A1011",
      "type_grade": "SS36-T1",
      "uns_no": "K02502",
      "class_cond_temper": null,
      "size_mm": null,
      "p_no": 1,
      "notes": "(8c) (57)",
      "min_temp_c": "A",
      "min_tensile_strength_mpa": 365,
      "min_yield_strength_mpa": 250,
      "max_temp_c": 399,
      "min_temp_to_40": 112,
      "values": {
        "65": 112,
        "100": 112,
        "150": 112,
        "200": 112,
        "250": 112,
        "300": 112,
        "325": 112,
        "350": 89.2,
        "375": 77.6,
        "400": 67.9,
        "425": null,
        "450": null,
        "475": null,
        "500": null,
        "525": null,
        "550": null,
        "575": null,
        "600": null
      }
    },
    {
      "block": 2,
      "line_no": 118,
      "nominal_composition": "Carbon steel",
      "product_form": "Structural plate",
      "spec_no": "A283",
      "type_grade": "C",
      "uns_no": "K02401",
      "class_cond_temper": null,
      "size_mm": null,
      "p_no": 1,
      "notes": "(8c) (57)",
      "min_temp_c": "A",
      "min_tensile_strength_mpa": 380,
      "min_yield_strength_mpa": 205,
      "max_temp_c": 399,
      "min_temp_to_40": 116,
      "values": {
        "65": 116,
        "100": 116,
        "150": 112,
        "200": 109,
        "250": 104,
        "300": 99.4,
        "325": 96.6,
        "350": 92.9,
        "375": 90.4,
        "400": 82.4,
        "425": null,
        "450": null,
        "475": null,
        "500": null,
        "525": null,
        "550": null,
        "575": null,
        "600": null
      }
    },
    {
      "block": 2,
      "line_no": 119,
      "nominal_composition": "Carbon steel",
      "product_form": "Stuct. sht., strip",
      "spec_no": "A1011",
      "type_grade": "SS40",
      "uns_no": "K02502",
      "class_cond_temper": null,
      "size_mm": null,
      "p_no": 1,
      "notes": "(8c) (57)",
      "min_temp_c": "A",
      "min_tensile_strength_mpa": 380,
      "min_yield_strength_mpa": 275,
      "max_temp_c": 399,
      "min_temp_to_40": 116,
      "values": {
        "65": 116,
        "100": 116,
        "150": 116,
        "200": 116,
        "250": 116,
        "300": 116,
        "325": 116,
        "350": 114,
        "375": 96.6,
        "400": 82.4,
        "425": null,
        "450": null,
        "475": null,
        "500": null,
        "525": null,
        "550": null,
        "575": null,
        "600": null
      }
    },
    {
      "block": 2,
      "line_no": 120,
      "nominal_composition": "Carbon steel",
      "product_form": "Structural steel",
      "spec_no": "A36",
      "type_grade": null,
      "uns_no": "K02600",
      "class_cond_temper": null,
      "size_mm": null,
      "p_no": 1,
      "notes": "(8c)",
      "min_temp_c": "A",
      "min_tensile_strength_mpa": 400,
      "min_yield_strength_mpa": 250,
      "max_temp_c": 371,
      "min_temp_to_40": 123,
      "values": {
        "65": 123,
        "100": 123,
        "150": 123,
        "200": 123,
        "250": 123,
        "300": 119,
        "325": 115,
        "350": 112,
        "375": 99.4,
        "400": null,
        "425": null,
        "450": null,
        "475": null,
        "500": null,
        "525": null,
        "550": null,
        "575": null,
        "600": null
      }
    },
    {
      "block": 2,
      "line_no": 121,
      "nominal_composition": "Carbon steel",
      "product_form": "Structural plate",
      "spec_no": "A283",
      "type_grade": "D",
      "uns_no": "K02702",
      "class_cond_temper": null,
      "size_mm": null,
      "p_no": 1,
      "notes": "(8c) (57)",
      "min_temp_c": "A",
      "min_tensile_strength_mpa": 415,
      "min_yield_strength_mpa": 230,
      "max_temp_c": 399,
      "min_temp_to_40": 127,
      "values": {
        "65": 127,
        "100": 127,
        "150": 123,
        "200": 120,
        "250": 115,
        "300": 109,
        "325": 106,
        "350": 102,
        "375": 99.4,
        "400": 88.1,
        "425": null,
        "450": null,
        "475": null,
        "500": null,
        "525": null,
        "550": null,
        "575": null,
        "600": null
      }
    },
    {
      "block": 2,
      "line_no": 122,
      "nominal_composition": "Carbon steel",
      "product_form": "Struct. sht., strip",
      "spec_no": "A1011",
      "type_grade": "SS45-T1",
      "uns_no": "K02507",
      "class_cond_temper": null,
      "size_mm": null,
      "p_no": 1,
      "notes": "(8c) (57)",
      "min_temp_c": "A",
      "min_tensile_strength_mpa": 410,
      "min_yield_strength_mpa": 310,
      "max_temp_c": 399,
      "min_temp_to_40": 127,
      "values": {
        "65": 127,
        "100": 127,
        "150": 127,
        "200": 127,
        "250": 127,
        "300": 127,
        "325": 127,
        "350": 124,
        "375": 104,
        "400": 88.1,
        "425": null,
        "450": null,
        "475": null,
        "500": null,
        "525": null,
        "550": null,
        "575": null,
        "600": null
      }
    },
    {
      "block": 2,
      "line_no": 123,
      "nominal_composition": "Carbon steel",
      "product_form": "Struct. sht., strip",
      "spec_no": "A1011",
      "type_grade": "SS45-T2",
      "uns_no": "K02507",
      "class_cond_temper": null,
      "size_mm": null,
      "p_no": 1,
      "notes": "(8c) (57)",
      "min_temp_c": "A",
      "min_tensile_strength_mpa": 410,
      "min_yield_strength_mpa": 310,
      "max_temp_c": 399,
      "min_temp_to_40": 127,
      "values": {
        "65": 127,
        "100": 127,
        "150": 127,
        "200": 127,
        "250": 127,
        "300": 127,
        "325": 127,
        "350": 124,
        "375": 104,
        "400": 88.1,
        "425": null,
        "450": null,
        "475": null,
        "500": null,
        "525": null,
        "550": null,
        "575": null,
        "600": null
      }
    },
    {
      "block": 2,
      "line_no": 124,
      "nominal_composition": "Carbon steel",
      "product_form": "Struct. sht., strip",
      "spec_no": "A1011",
      "type_grade": "SS50",
      "uns_no": "K02507",
      "class_cond_temper": null,
      "size_mm": null,
      "p_no": 1,
      "notes": "(8c) (57)",
      "min_temp_c": "A",
      "min_tensile_strength_mpa": 450,
      "min_yield_strength_mpa": 340,
      "max_temp_c": 399,
      "min_temp_to_40": 137,
      "values": {
        "65": 137,
        "100": 137,
        "150": 137,
        "200": 137,
        "250": 137,
        "300": 137,
        "325": 137,
        "350": 124,
        "375": 104,
        "400": 88.1,
        "425": null,
        "450": null,
        "475": null,
        "500": null,
        "525": null,
        "550": null,
        "575": null,
        "600": null
      }
    },
    {
      "block": 2,
      "line_no": 125,
      "nominal_composition": "Carbon steel",
      "product_form": "Structural shapes",
      "spec_no": "A992",
      "type_grade": null,
      "uns_no": null,
      "class_cond_temper": null,
      "size_mm": null,
      "p_no": 1,
      "notes": "(8c) (57)",
      "min_temp_c": "A",
      "min_tensile_strength_mpa": 450,
      "min_yield_strength_mpa": 345,
      "max_temp_c": 427,
      "min_temp_to_40": 137,
      "values": {
        "65": 137,
        "100": 137,
        "150": 137,
        "200": 137,
        "250": 137,
        "300": 137,
        "325": 137,
        "350": 117,
        "375": 105,
        "400": 87.5,
        "425": 73.2,
        "450": 58.1,
        "475": null,
        "500": null,
        "525": null,
        "550": null,
        "575": null,
        "600": null
      }
    },
    {
      "block": 2,
      "line_no": 126,
      "nominal_composition": "Carbon steel",
      "product_form": "Forgings & fittings",
      "spec_no": "A350",
      "type_grade": "LF1",
      "uns_no": "K03009",
      "class_cond_temper": null,
      "size_mm": null,
      "p_no": 1,
      "notes": "(9) (57) (59)",
      "min_temp_c": -29,
      "min_tensile_strength_mpa": 415,
      "min_yield_strength_mpa": 205,
      "max_temp_c": 538,
      "min_temp_to_40": 138,
      "values": {
        "65": 130,
        "100": 126,
        "150": 122,
        "200": 118,
        "250": 113,
        "300": 108,
        "325": 105,
        "350": 101,
        "375": 98.3,
        "400": 95.1,
        "425": 79.5,
        "450": 62.6,
        "475": 45.0,
        "500": 31.7,
        "525": 21.4,
        "550": 17.2,
        "575": null,
        "600": null
      }
    },
    {
      "block": 2,
      "line_no": 127,
      "nominal_composition": "Carbon steel",
      "product_form": "Forgings & fittings",
      "spec_no": "A181",
      "type_grade": null,
      "uns_no": "K03502",
      "class_cond_temper": 60,
      "size_mm": null,
      "p_no": 1,
      "notes": "(9) (57) (59)",
      "min_temp_c": "A",
      "min_tensile_strength_mpa": 415,
      "min_yield_strength_mpa": 205,
      "max_temp_c": 593,
      "min_temp_to_40": 138,
      "values": {
        "65": 130,
        "100": 126,
        "150": 122,
        "200": 118,
        "250": 113,
        "300": 108,
        "325": 105,
        "350": 101,
        "375": 98.3,
        "400": 95.1,
        "425": 79.5,
        "450": 62.6,
        "475": 45.0,
        "500": 31.7,
        "525": 21.4,
        "550": 14.2,
        "575": 9.4,
        "600": 6.89
      }
    },
    {
      "block": 2,
      "line_no": 128,
      "nominal_composition": "Carbon steel",
      "product_form": "Forgings & fittings",
      "spec_no": "A420",
      "type_grade": "WPL6",
      "uns_no": "K03006",
      "class_cond_temper": null,
      "size_mm": null,
      "p_no": 1,
      "notes": "(57)",
      "min_temp_c": -46,
      "min_tensile_strength_mpa": 415,
      "min_yield_strength_mpa": 240,
      "max_temp_c": 538,
      "min_temp_to_40": 138,
      "values": {
        "65": 138,
        "100": 138,
        "150": 138,
        "200": 138,
        "250": 132,
        "300": 126,
        "325": 122,
        "350": 118,
        "375": 113,
        "400": 95.1,
        "425": 79.5,
        "450": 62.6,
        "475": 45.0,
        "500": 31.7,
        "525": 21.4,
        "550": 17.2,
        "575": null,
        "600": null
      }
    },
    {
      "block": 2,
      "line_no": 129,
      "nominal_composition": "Carbon steel",
      "product_form": "Forgings & fittings",
      "spec_no": "A234",
      "type_grade": "WPB",
      "uns_no": "K03006",
      "class_cond_temper": null,
      "size_mm": null,
      "p_no": 1,
      "notes": "(57) (59)",
      "min_temp_c": "B",
      "min_tensile_strength_mpa": 415,
      "min_yield_strength_mpa": 240,
      "max_temp_c": 593,
      "min_temp_to_40": 138,
      "values": {
        "65": 138,
        "100": 138,
        "150": 138,
        "200": 138,
        "250": 132,
        "300": 126,
        "325": 122,
        "350": 118,
        "375": 113,
        "400": 95.1,
        "425": 79.5,
        "450": 62.6,
        "475": 45.0,
        "500": 31.7,
        "525": 21.4,
        "550": 14.2,
        "575": 9.4,
        "600": 6.89
      }
    },
    {
      "block": 2,
      "line_no": 130,
      "nominal_composition": "Carbon steel",
      "product_form": "Forgings & fittings",
      "spec_no": "A694",
      "type_grade": "F42",
      "uns_no": "K03014",
      "class_cond_temper": null,
      "size_mm": null,
      "p_no": 1,
      "notes": "(9)",
      "min_temp_c": -29,
      "min_tensile_strength_mpa": 415,
      "min_yield_strength_mpa": 290,
      "max_temp_c": 260,
      "min_temp_to_40": 138,
      "values": {
        "65": 138,
        "100": 138,
        "150": 138,
        "200": 138,
        "250": 137,
        "300": 132,
        "325": null,
        "350": null,
        "375": null,
        "400": null,
        "425": null,
        "450": null,
        "475": null,
        "500": null,
        "525": null,
        "550": null,
        "575": null,
        "600": null
      }
    },
    {
      "block": 2,
      "line_no": 131,
      "nominal_composition": "Carbon steel",
      "product_form": "Forgings & fittings",
      "spec_no": "A707",
      "type_grade": "L1",
      "uns_no": "K02302",
      "class_cond_temper": 1,
      "size_mm": null,
      "p_no": 1,
      "notes": "(9)",
      "min_temp_c": -29,
      "min_tensile_strength_mpa": 415,
      "min_yield_strength_mpa": 290,
      "max_temp_c": 260,
      "min_temp_to_40": 138,
      "values": {
        "65": 138,
        "100": 138,
        "150": 138,
        "200": 138,
        "250": 137,
        "300": 132,
        "325": null,
        "350": null,
        "375": null,
        "400": null,
        "425": null,
        "450": null,
        "475": null,
        "500": null,
        "525": null,
        "550": null,
        "575": null,
        "600": null
      }
    },
    {
      "block": 2,
      "line_no": 132,
      "nominal_composition": "Carbon steel",
      "product_form": "Forgings & fittings",
      "spec_no": "A707",
      "type_grade": "L2",
      "uns_no": "K03301",
      "class_cond_temper": 1,
      "size_mm": null,
      "p_no": 1,
      "notes": "(9)",
      "min_temp_c": -46,
      "min_tensile_strength_mpa": 415,
      "min_yield_strength_mpa": 290,
      "max_temp_c": 260,
      "min_temp_to_40": 138,
      "values": {
        "65": 138,
        "100": 138,
        "150": 138,
        "200": 138,
        "250": 137,
        "300": 132,
        "325": null,
        "350": null,
        "375": null,
        "400": null,
        "425": null,
        "450": null,
        "475": null,
        "500": null,
        "525": null,
        "550": null,
        "575": null,
        "600": null
      }
    },
    {
      "block": 2,
      "line_no": 133,
      "nominal_composition": "Carbon steel",
      "product_form": "Forgings & fittings",
      "spec_no": "A707",
      "type_grade": "L3",
      "uns_no": "K12510",
      "class_cond_temper": 1,
      "size_mm": null,
      "p_no": 1,
      "notes": "(9)",
      "min_temp_c": -46,
      "min_tensile_strength_mpa": 415,
      "min_yield_strength_mpa": 290,
      "max_temp_c": 260,
      "min_temp_to_40": 138,
      "values": {
        "65": 138,
        "100": 138,
        "150": 138,
        "200": 138,
        "250": 137,
        "300": 132,
        "325": null,
        "350": null,
        "375": null,
        "400": null,
        "425": null,
        "450": null,
        "475": null,
        "500": null,
        "525": null,
        "550": null,
        "575": null,
        "600": null
      }
    },
    {
      "block": 2,
      "line_no": 134,
      "nominal_composition": "Carbon steel",
      "product_form": "Forgings & fittings",
      "spec_no": "A860",
      "type_grade": "WPHY 42",
      "uns_no": null,
      "class_cond_temper": null,
      "size_mm": null,
      "p_no": 1,
      "notes": null,
      "min_temp_c": -46,
      "min_tensile_strength_mpa": 415,
      "min_yield_strength_mpa": 290,
      "max_temp_c": 260,
      "min_temp_to_40": 138,
      "values": {
        "65": 138,
        "100": 138,
        "150": 138,
        "200": 138,
        "250": 137,
        "300": 132,
        "325": null,
        "350": null,
        "375": null,
        "400": null,
        "425": null,
        "450": null,
        "475": null,
        "500": null,
        "525": null,
        "550": null,
        "575": null,
        "600": null
      }
    },
    {
      "block": 2,
      "line_no": 135,
      "nominal_composition": "Carbon steel",
      "product_form": "Forgings & fittings",
      "spec_no": "A694",
      "type_grade": "F46",
      "uns_no": "K03014",
      "class_cond_temper": null,
      "size_mm": null,
      "p_no": 1,
      "notes": "(9)",
      "min_temp_c": -29,
      "min_tensile_strength_mpa": 435,
      "min_yield_strength_mpa": 315,
      "max_temp_c": 260,
      "min_temp_to_40": 145,
      "values": {
        "65": 145,
        "100": 145,
        "150": 145,
        "200": 145,
        "250": 145,
        "300": 144,
        "325": null,
        "350": null,
        "375": null,
        "400": null,
        "425": null,
        "450": null,
        "475": null,
        "500": null,
        "525": null,
        "550": null,
        "575": null,
        "600": null
      }
    },
    {
      "block": 2,
      "line_no": 136,
      "nominal_composition": "Carbon steel",
      "product_form": "Forgings & fittings",
      "spec_no": "A860",
      "type_grade": "WPHY 46",
      "uns_no": null,
      "class_cond_temper": null,
      "size_mm": null,
      "p_no": 1,
      "notes": null,
      "min_temp_c": -46,
      "min_tensile_strength_mpa": 435,
      "min_yield_strength_mpa": 315,
      "max_temp_c": 260,
      "min_temp_to_40": 145,
      "values": {
        "65": 145,
        "100": 145,
        "150": 145,
        "200": 145,
        "250": 145,
        "300": 144,
        "325": null,
        "350": null,
        "375": null,
        "400": null,
        "425": null,
        "450": null,
        "475": null,
        "500": null,
        "525": null,
        "550": null,
        "575": null,
        "600": null
      }
    },
    {
      "block": 2,
      "line_no": 137,
      "nominal_composition": "Carbon steel",
      "product_form": "Forgings & fittings",
      "spec_no": "A694",
      "type_grade": "F52",
      "uns_no": "K03014",
      "class_cond_temper": null,
      "size_mm": null,
      "p_no": 1,
      "notes": "(9)",
      "min_temp_c": -29,
      "min_tensile_strength_mpa": 455,
      "min_yield_strength_mpa": 360,
      "max_temp_c": 260,
      "min_temp_to_40": 150,
      "values": {
        "65": 150,
        "100": 150,
        "150": 150,
        "200": 150,
        "250": 150,
        "300": 150,
        "325": null,
        "350": null,
        "375": null,
        "400": null,
        "425": null,
        "450": null,
        "475": null,
        "500": null,
        "525": null,
        "550": null,
        "575": null,
        "600": null
      }
    },
    {
      "block": 2,
      "line_no": 138,
      "nominal_composition": "Carbon steel",
      "product_form": "Forgings & fittings",
      "spec_no": "A707",
      "type_grade": "L1",
      "uns_no": "K02302",
      "class_cond_temper": 2,
      "size_mm": null,
      "p_no": 1,
      "notes": "(9)",
      "min_temp_c": -29,
      "min_tensile_strength_mpa": 455,
      "min_yield_strength_mpa": 360,
      "max_temp_c": 260,
      "min_temp_to_40": 150,
      "values": {
        "65": 150,
        "100": 150,
        "150": 150,
        "200": 150,
        "250": 150,
        "300": 150,
        "325": null,
        "350": null,
        "375": null,
        "400": null,
        "425": null,
        "450": null,
        "475": null,
        "500": null,
        "525": null,
        "550": null,
        "575": null,
        "600": null
      }
    },
    {
      "block": 2,
      "line_no": 139,
      "nominal_composition": "Carbon steel",
      "product_form": "Forgings & fittings",
      "spec_no": "A707",
      "type_grade": "L2",
      "uns_no": "K03301",
      "class_cond_temper": 2,
      "size_mm": null,
      "p_no": 1,
      "notes": "(9)",
      "min_temp_c": -46,
      "min_tensile_strength_mpa": 455,
      "min_yield_strength_mpa": 360,
      "max_temp_c": 260,
      "min_temp_to_40": 150,
      "values": {
        "65": 150,
        "100": 150,
        "150": 150,
        "200": 150,
        "250": 150,
        "300": 150,
        "325": null,
        "350": null,
        "375": null,
        "400": null,
        "425": null,
        "450": null,
        "475": null,
        "500": null,
        "525": null,
        "550": null,
        "575": null,
        "600": null
      }
    },
    {
      "block": 2,
      "line_no": 140,
      "nominal_composition": "Carbon steel",
      "product_form": "Forgings & fittings",
      "spec_no": "A707",
      "type_grade": "L3",
      "uns_no": "K12510",
      "class_cond_temper": 2,
      "size_mm": null,
      "p_no": 1,
      "notes": "(9)",
      "min_temp_c": -46,
      "min_tensile_strength_mpa": 455,
      "min_yield_strength_mpa": 360,
      "max_temp_c": 260,
      "min_temp_to_40": 150,
      "values": {
        "65": 150,
        "100": 150,
        "150": 150,
        "200": 150,
        "250": 150,
        "300": 150,
        "325": null,
        "350": null,
        "375": null,
        "400": null,
        "425": null,
        "450": null,
        "475": null,
        "500": null,
        "525": null,
        "550": null,
        "575": null,
        "600": null
      }
    },
    {
      "block": 2,
      "line_no": 141,
      "nominal_composition": "Carbon steel",
      "product_form": "Forgings & fittings",
      "spec_no": "A860",
      "type_grade": "WPHY 52",
      "uns_no": null,
      "class_cond_temper": null,
      "size_mm": null,
      "p_no": 1,
      "notes": null,
      "min_temp_c": -46,
      "min_tensile_strength_mpa": 455,
      "min_yield_strength_mpa": 360,
      "max_temp_c": 260,
      "min_temp_to_40": 150,
      "values": {
        "65": 150,
        "100": 150,
        "150": 150,
        "200": 150,
        "250": 150,
        "300": 150,
        "325": null,
        "350": null,
        "375": null,
        "400": null,
        "425": null,
        "450": null,
        "475": null,
        "500": null,
        "525": null,
        "550": null,
        "575": null,
        "600": null
      }
    },
    {
      "block": 2,
      "line_no": 142,
      "nominal_composition": "Carbon steel",
      "product_form": "Forgings & fittings",
      "spec_no": "A350",
      "type_grade": "LF2",
      "uns_no": "K03011",
      "class_cond_temper": 1,
      "size_mm": null,
      "p_no": 1,
      "notes": "(9) (57)",
      "min_temp_c": -46,
      "min_tensile_strength_mpa": 485,
      "min_yield_strength_mpa": 250,
      "max_temp_c": 538,
      "min_temp_to_40": 161,
      "values": {
        "65": 156,
        "100": 151,
        "150": 146,
        "200": 142,
        "250": 136,
        "300": 129,
        "325": 125,
        "350": 122,
        "375": 118,
        "400": 101,
        "425": 83.8,
        "450": 66.8,
        "475": 50.3,
        "500": 33.2,
        "525": 21.4,
        "550": 17.2,
        "575": null,
        "600": null
      }
    },
    {
      "block": 2,
      "line_no": 143,
      "nominal_composition": "Carbon steel",
      "product_form": "Forgings & fittings",
      "spec_no": "A350",
      "type_grade": "LF2",
      "uns_no": "K03011",
      "class_cond_temper": 2,
      "size_mm": null,
      "p_no": 1,
      "notes": "(9) (57)",
      "min_temp_c": -18,
      "min_tensile_strength_mpa": 485,
      "min_yield_strength_mpa": 250,
      "max_temp_c": 538,
      "min_temp_to_40": 161,
      "values": {
        "65": 156,
        "100": 151,
        "150": 146,
        "200": 142,
        "250": 136,
        "300": 129,
        "325": 125,
        "350": 122,
        "375": 118,
        "400": 101,
        "425": 83.8,
        "450": 66.8,
        "475": 50.3,
        "500": 33.2,
        "525": 21.4,
        "550": 17.2,
        "575": null,
        "600": null
      }
    },
    {
      "block": 2,
      "line_no": 144,
      "nominal_composition": "Carbon steel",
      "product_form": "Forgings & fittings",
      "spec_no": "A105",
      "type_grade": null,
      "uns_no": "K03504",
      "class_cond_temper": null,
      "size_mm": null,
      "p_no": 1,
      "notes": "(9) (57) (59) (65)",
      "min_temp_c": -29,
      "min_tensile_strength_mpa": 485,
      "min_yield_strength_mpa": 250,
      "max_temp_c": 593,
      "min_temp_to_40": 161,
      "values": {
        "65": 156,
        "100": 151,
        "150": 146,
        "200": 142,
        "250": 136,
        "300": 129,
        "325": 125,
        "350": 122,
        "375": 118,
        "400": 101,
        "425": 83.8,
        "450": 66.8,
        "475": 50.3,
        "500": 33.2,
        "525": 21.4,
        "550": 14.2,
        "575": 9.4,
        "600": 6.89
      }
    },
    {
      "block": 2,
      "line_no": 145,
      "nominal_composition": "Carbon steel",
      "product_form": "Forgings & fittings",
      "spec_no": "A181",
      "type_grade": null,
      "uns_no": "K03502",
      "class_cond_temper": 70,
      "size_mm": null,
      "p_no": 1,
      "notes": "(9) (57) (59)",
      "min_temp_c": "A",
      "min_tensile_strength_mpa": 485,
      "min_yield_strength_mpa": 250,
      "max_temp_c": 593,
      "min_temp_to_40": 161,
      "values": {
        "65": 156,
        "100": 151,
        "150": 146,
        "200": 142,
        "250": 136,
        "300": 129,
        "325": 125,
        "350": 122,
        "375": 118,
        "400": 101,
        "425": 83.8,
        "450": 66.8,
        "475": 50.3,
        "500": 33.2,
        "525": 21.4,
        "550": 14.2,
        "575": 9.4,
        "600": 6.89
      }
    },
    {
      "block": 2,
      "line_no": 146,
      "nominal_composition": "Carbon steel",
      "product_form": "Forgings & fittings",
      "spec_no": "A234",
      "type_grade": "WPC",
      "uns_no": "K03501",
      "class_cond_temper": null,
      "size_mm": null,
      "p_no": 1,
      "notes": "(57) (59)",
      "min_temp_c": "B",
      "min_tensile_strength_mpa": 485,
      "min_yield_strength_mpa": 275,
      "max_temp_c": 427,
      "min_temp_to_40": 161,
      "values": {
        "65": 161,
        "100": 161,
        "150": 161,
        "200": 158,
        "250": 151,
        "300": 144,
        "325": 139,
        "350": 135,
        "375": 122,
        "400": 101,
        "425": 83.8,
        "450": 82.7,
        "475": null,
        "500": null,
        "525": null,
        "550": null,
        "575": null,
        "600": null
      }
    },
    {
      "block": 2,
      "line_no": 147,
      "nominal_composition": "Carbon steel",
      "product_form": "Forgings & fittings",
      "spec_no": "A694",
      "type_grade": "F56",
      "uns_no": "K03014",
      "class_cond_temper": null,
      "size_mm": null,
      "p_no": 1,
      "notes": "(9)",
      "min_temp_c": -29,
      "min_tensile_strength_mpa": 490,
      "min_yield_strength_mpa": 385,
      "max_temp_c": 260,
      "min_temp_to_40": 163,
      "values": {
        "65": 163,
        "100": 163,
        "150": 163,
        "200": 163,
        "250": 163,
        "300": 163,
        "325": null,
        "350": null,
        "375": null,
        "400": null,
        "425": null,
        "450": null,
        "475": null,
        "500": null,
        "525": null,
        "550": null,
        "575": null,
        "600": null
      }
    },
    {
      "block": 2,
      "line_no": 148,
      "nominal_composition": "Carbon steel",
      "product_form": "Forgings & fittings",
      "spec_no": "A694",
      "type_grade": "F60",
      "uns_no": "K03014",
      "class_cond_temper": null,
      "size_mm": null,
      "p_no": 1,
      "notes": "(9)",
      "min_temp_c": -29,
      "min_tensile_strength_mpa": 515,
      "min_yield_strength_mpa": 415,
      "max_temp_c": 260,
      "min_temp_to_40": 172,
      "values": {
        "65": 172,
        "100": 172,
        "150": 172,
        "200": 172,
        "250": 172,
        "300": 172,
        "325": null,
        "350": null,
        "375": null,
        "400": null,
        "425": null,
        "450": null,
        "475": null,
        "500": null,
        "525": null,
        "550": null,
        "575": null,
        "600": null
      }
    },
    {
      "block": 2,
      "line_no": 149,
      "nominal_composition": "Carbon steel",
      "product_form": "Forgings & fittings",
      "spec_no": "A707",
      "type_grade": "L2",
      "uns_no": "K03301",
      "class_cond_temper": 3,
      "size_mm": null,
      "p_no": 1,
      "notes": "(9)",
      "min_temp_c": -46,
      "min_tensile_strength_mpa": 515,
      "min_yield_strength_mpa": 415,
      "max_temp_c": 260,
      "min_temp_to_40": 172,
      "values": {
        "65": 172,
        "100": 172,
        "150": 172,
        "200": 172,
        "250": 172,
        "300": 172,
        "325": null,
        "350": null,
        "375": null,
        "400": null,
        "425": null,
        "450": null,
        "475": null,
        "500": null,
        "525": null,
        "550": null,
        "575": null,
        "600": null
      }
    },
    {
      "block": 2,
      "line_no": 150,
      "nominal_composition": "Carbon steel",
      "product_form": "Forgings & fittings",
      "spec_no": "A707",
      "type_grade": "L3",
      "uns_no": "K12510",
      "class_cond_temper": 3,
      "size_mm": null,
      "p_no": 1,
      "notes": "(9)",
      "min_temp_c": -46,
      "min_tensile_strength_mpa": 515,
      "min_yield_strength_mpa": 415,
      "max_temp_c": 260,
      "min_temp_to_40": 172,
      "values": {
        "65": 172,
        "100": 172,
        "150": 172,
        "200": 172,
        "250": 172,
        "300": 172,
        "325": null,
        "350": null,
        "375": null,
        "400": null,
        "425": null,
        "450": null,
        "475": null,
        "500": null,
        "525": null,
        "550": null,
        "575": null,
        "600": null
      }
    },
    {
      "block": 2,
      "line_no": 151,
      "nominal_composition": "Carbon steel",
      "product_form": "Forgings & fittings",
      "spec_no": "A860",
      "type_grade": "WPHY 60",
      "uns_no": null,
      "class_cond_temper": null,
      "size_mm": null,
      "p_no": 1,
      "notes": null,
      "min_temp_c": -46,
      "min_tensile_strength_mpa": 515,
      "min_yield_strength_mpa": 415,
      "max_temp_c": 260,
      "min_temp_to_40": 172,
      "values": {
        "65": 172,
        "100": 172,
        "150": 172,
        "200": 172,
        "250": 172,
        "300": 172,
        "325": null,
        "350": null,
        "375": null,
        "400": null,
        "425": null,
        "450": null,
        "475": null,
        "500": null,
        "525": null,
        "550": null,
        "575": null,
        "600": null
      }
    },
    {
      "block": 2,
      "line_no": 152,
      "nominal_composition": "Carbon steel",
      "product_form": "Forgings & fittings",
      "spec_no": "A694",
      "type_grade": "F65",
      "uns_no": "K03014",
      "class_cond_temper": null,
      "size_mm": null,
      "p_no": 1,
      "notes": "(9)",
      "min_temp_c": -29,
      "min_tensile_strength_mpa": 530,
      "min_yield_strength_mpa": 450,
      "max_temp_c": 260,
      "min_temp_to_40": 177,
      "values": {
        "65": 177,
        "100": 177,
        "150": 177,
        "200": 177,
        "250": 177,
        "300": 177,
        "325": null,
        "350": null,
        "375": null,
        "400": null,
        "425": null,
        "450": null,
        "475": null,
        "500": null,
        "525": null,
        "550": null,
        "575": null,
        "600": null
      }
    },
    {
      "block": 2,
      "line_no": 153,
      "nominal_composition": "Carbon steel",
      "product_form": "Forgings & fittings",
      "spec_no": "A860",
      "type_grade": "WPHY 65",
      "uns_no": null,
      "class_cond_temper": null,
      "size_mm": null,
      "p_no": 1,
      "notes": null,
      "min_temp_c": -46,
      "min_tensile_strength_mpa": 530,
      "min_yield_strength_mpa": 450,
      "max_temp_c": 260,
      "min_temp_to_40": 177,
      "values": {
        "65": 177,
        "100": 177,
        "150": 177,
        "200": 177,
        "250": 177,
        "300": 177,
        "325": null,
        "350": null,
        "375": null,
        "400": null,
        "425": null,
        "450": null,
        "475": null,
        "500": null,
        "525": null,
        "550": null,
        "575": null,
        "600": null
      }
    },
    {
      "block": 2,
      "line_no": 154,
      "nominal_composition": "Carbon steel",
      "product_form": "Forgings & fittings",
      "spec_no": "A694",
      "type_grade": "F70",
      "uns_no": "K03014",
      "class_cond_temper": null,
      "size_mm": null,
      "p_no": 1,
      "notes": "(9) (38) (51)",
      "min_temp_c": null,
      "min_tensile_strength_mpa": 565,
      "min_yield_strength_mpa": 485,
      "max_temp_c": 204,
      "min_temp_to_40": 188,
      "values": {
        "65": 188,
        "100": 188,
        "150": 188,
        "200": 188,
        "250": 188,
        "300": null,
        "325": null,
        "350": null,
        "375": null,
        "400": null,
        "425": null,
        "450": null,
        "475": null,
        "500": null,
        "525": null,
        "550": null,
        "575": null,
        "600": null
      }
    },
    {
      "block": 2,
      "line_no": 155,
      "nominal_composition": "Carbon steel",
      "product_form": "Forgings & fittings",
      "spec_no": "A860",
      "type_grade": "WPHY 70",
      "uns_no": null,
      "class_cond_temper": null,
      "size_mm": null,
      "p_no": 1,
      "notes": "(51)",
      "min_temp_c": -46,
      "min_tensile_strength_mpa": 565,
      "min_yield_strength_mpa": 485,
      "max_temp_c": 204,
      "min_temp_to_40": 188,
      "values": {
        "65": 188,
        "100": 188,
        "150": 188,
        "200": 188,
        "250": 188,
        "300": null,
        "325": null,
        "350": null,
        "375": null,
        "400": null,
        "425": null,
        "450": null,
        "475": null,
        "500": null,
        "525": null,
        "550": null,
        "575": null,
        "600": null
      }
    },
    {
      "block": 2,
      "line_no": 156,
      "nominal_composition": "Carbon steel",
      "product_form": "Castings",
      "spec_no": "A216",
      "type_grade": "WCA",
      "uns_no": "J02502",
      "class_cond_temper": null,
      "size_mm": null,
      "p_no": 1,
      "notes": "(57)",
      "min_temp_c": -29,
      "min_tensile_strength_mpa": 415,
      "min_yield_strength_mpa": 205,
      "max_temp_c": 593,
      "min_temp_to_40": 138,
      "values": {
        "65": 130,
        "100": 126,
        "150": 122,
        "200": 118,
        "250": 113,
        "300": 108,
        "325": 105,
        "350": 101,
        "375": 98.3,
        "400": 95.1,
        "425": 79.5,
        "450": 62.6,
        "475": 45.0,
        "500": 31.7,
        "525": 21.4,
        "550": 14.2,
        "575": 9.4,
        "600": 6.89
      }
    },
    {
      "block": 2,
      "line_no": 157,
      "nominal_composition": "Carbon steel",
      "product_form": "Castings",
      "spec_no": "A352",
      "type_grade": "LCB",
      "uns_no": "J03003",
      "class_cond_temper": null,
      "size_mm": null,
      "p_no": 1,
      "notes": "(9) (57)",
      "min_temp_c": -46,
      "min_tensile_strength_mpa": 450,
      "min_yield_strength_mpa": 240,
      "max_temp_c": 593,
      "min_temp_to_40": 149,
      "values": {
        "65": 149,
        "100": 147,
        "150": 142,
        "200": 138,
        "250": 132,
        "300": 126,
        "325": 122,
        "350": 118,
        "375": 113,
        "400": 95.1,
        "425": 79.5,
        "450": 64.4,
        "475": 47.7,
        "500": 32.5,
        "525": 21.4,
        "550": 14.2,
        "575": 9.4,
        "600": 6.89
      }
    },
    {
      "block": 2,
      "line_no": 158,
      "nominal_composition": "Carbon steel",
      "product_form": "Castings",
      "spec_no": "A352",
      "type_grade": "LCC",
      "uns_no": "J02505",
      "class_cond_temper": null,
      "size_mm": null,
      "p_no": 1,
      "notes": "(9)",
      "min_temp_c": -46,
      "min_tensile_strength_mpa": 485,
      "min_yield_strength_mpa": 275,
      "max_temp_c": 371,
      "min_temp_to_40": 161,
      "values": {
        "65": 161,
        "100": 161,
        "150": 161,
        "200": 158,
        "250": 151,
        "300": 139,
        "325": 137,
        "350": 136,
        "375": 132,
        "400": null,
        "425": null,
        "450": null,
        "475": null,
        "500": null,
        "525": null,
        "550": null,
        "575": null,
        "600": null
      }
    },
    {
      "block": 2,
      "line_no": 159,
      "nominal_composition": "Carbon steel",
      "product_form": "Castings",
      "spec_no": "A216",
      "type_grade": "WCB",
      "uns_no": "J03002",
      "class_cond_temper": null,
      "size_mm": null,
      "p_no": 1,
      "notes": "(9) (57)",
      "min_temp_c": -29,
      "min_tensile_strength_mpa": 485,
      "min_yield_strength_mpa": 250,
      "max_temp_c": 593,
      "min_temp_to_40": 161,
      "values": {
        "65": 156,
        "100": 151,
        "150": 146,
        "200": 142,
        "250": 136,
        "300": 129,
        "325": 125,
        "350": 122,
        "375": 118,
