Repository: danivelas0/asme-pcc

File: resources/ASME B31/ASME B31.3/APPEX/appendix_a/table_a_1c.json (part 4 of 25)
    "Size or Thickness Range, in.",
    "Minimum Yield Strength, ksi\""
  ],
  "columns_values": [
        "650": null,
        "700": null,
        "750": null,
        "800": null,
        "850": null,
        "900": null,
        "950": null,
        "1,000": null,
        "1,050": null,
        "1,100": null
      }
    },
    {
      "block": 2,
      "line_no": 133,
      "material": null,
      "product_form": null,
      "spec_no": "A707",
      "type_grade": "L3",
      "uns_no": "K12510",
      "class_condition_temper": 1,
      "size_in": null,
      "p_no": 1,
      "notes": "(9)",
      "min_temp_f": -50,
      "min_tensile_strength_ksi": 60,
      "min_yield_strength_ksi": 42,
      "max_temp_f": 500,
      "min_temp_to_100": 20.0,
      "values": {
        "200": 20.0,
        "300": 20.0,
        "400": 20.0,
        "500": 19.7,
        "600": null,
        "650": null,
        "700": null,
        "750": null,
        "800": null,
        "850": null,
        "900": null,
        "950": null,
        "1,000": null,
        "1,050": null,
        "1,100": null
      }
    },
    {
      "block": 2,
      "line_no": 134,
      "material": null,
      "product_form": null,
      "spec_no": "A860",
      "type_grade": "WPHY 42",
      "uns_no": null,
      "class_condition_temper": null,
      "size_in": null,
      "p_no": "1 …",
      "notes": null,
      "min_temp_f": -50,
      "min_tensile_strength_ksi": 60,
      "min_yield_strength_ksi": 42,
      "max_temp_f": 500,
      "min_temp_to_100": 20.0,
      "values": {
        "200": 20.0,
        "300": 20.0,
        "400": 20.0,
        "500": 19.7,
        "600": null,
        "650": null,
        "700": null,
        "750": null,
        "800": null,
        "850": null,
        "900": null,
        "950": null,
        "1,000": null,
        "1,050": null,
        "1,100": null
      }
    },
    {
      "block": 2,
      "line_no": 135,
      "material": null,
      "product_form": null,
      "spec_no": "A694",
      "type_grade": "F46",
      "uns_no": "K03014",
      "class_condition_temper": null,
      "size_in": null,
      "p_no": 1,
      "notes": "(9)",
      "min_temp_f": -20,
      "min_tensile_strength_ksi": 63,
      "min_yield_strength_ksi": 46,
      "max_temp_f": 500,
      "min_temp_to_100": 21.0,
      "values": {
        "200": 21.0,
        "300": 21.0,
        "400": 21.0,
        "500": 21.0,
        "600": null,
        "650": null,
        "700": null,
        "750": null,
        "800": null,
        "850": null,
        "900": null,
        "950": null,
        "1,000": null,
        "1,050": null,
        "1,100": null
      }
    },
    {
      "block": 2,
      "line_no": 136,
      "material": null,
      "product_form": null,
      "spec_no": "A860",
      "type_grade": "WPHY 46",
      "uns_no": null,
      "class_condition_temper": null,
      "size_in": null,
      "p_no": "1 …",
      "notes": null,
      "min_temp_f": -50,
      "min_tensile_strength_ksi": 63,
      "min_yield_strength_ksi": 46,
      "max_temp_f": 500,
      "min_temp_to_100": 21.0,
      "values": {
        "200": 21.0,
        "300": 21.0,
        "400": 21.0,
        "500": 21.0,
        "600": null,
        "650": null,
        "700": null,
        "750": null,
        "800": null,
        "850": null,
        "900": null,
        "950": null,
        "1,000": null,
        "1,050": null,
        "1,100": null
      }
    },
    {
      "block": 2,
      "line_no": 137,
      "material": null,
      "product_form": null,
      "spec_no": "A694",
      "type_grade": "F52",
      "uns_no": "K03014",
      "class_condition_temper": null,
      "size_in": null,
      "p_no": 1,
      "notes": "(9)",
      "min_temp_f": -20,
      "min_tensile_strength_ksi": 66,
      "min_yield_strength_ksi": 52,
      "max_temp_f": 500,
      "min_temp_to_100": 22.0,
      "values": {
        "200": 22.0,
        "300": 22.0,
        "400": 22.0,
        "500": 22.0,
        "600": null,
        "650": null,
        "700": null,
        "750": null,
        "800": null,
        "850": null,
        "900": null,
        "950": null,
        "1,000": null,
        "1,050": null,
        "1,100": null
      }
    },
    {
      "block": 2,
      "line_no": 138,
      "material": null,
      "product_form": null,
      "spec_no": "A707",
      "type_grade": "L1",
      "uns_no": "K02302",
      "class_condition_temper": 2,
      "size_in": null,
      "p_no": 1,
      "notes": "(9)",
      "min_temp_f": -20,
      "min_tensile_strength_ksi": 66,
      "min_yield_strength_ksi": 52,
      "max_temp_f": 500,
      "min_temp_to_100": 22.0,
      "values": {
        "200": 22.0,
        "300": 22.0,
        "400": 22.0,
        "500": 22.0,
        "600": null,
        "650": null,
        "700": null,
        "750": null,
        "800": null,
        "850": null,
        "900": null,
        "950": null,
        "1,000": null,
        "1,050": null,
        "1,100": null
      }
    },
    {
      "block": 2,
      "line_no": 139,
      "material": null,
      "product_form": null,
      "spec_no": "A707",
      "type_grade": "L2",
      "uns_no": "K03301",
      "class_condition_temper": 2,
      "size_in": null,
      "p_no": 1,
      "notes": "(9)",
      "min_temp_f": -50,
      "min_tensile_strength_ksi": 66,
      "min_yield_strength_ksi": 52,
      "max_temp_f": 500,
      "min_temp_to_100": 22.0,
      "values": {
        "200": 22.0,
        "300": 22.0,
        "400": 22.0,
        "500": 22.0,
        "600": null,
        "650": null,
        "700": null,
        "750": null,
        "800": null,
        "850": null,
        "900": null,
        "950": null,
        "1,000": null,
        "1,050": null,
        "1,100": null
      }
    },
    {
      "block": 2,
      "line_no": 140,
      "material": null,
      "product_form": null,
      "spec_no": "A707",
      "type_grade": "L3",
      "uns_no": "K12510",
      "class_condition_temper": 2,
      "size_in": null,
      "p_no": 1,
      "notes": "(9)",
      "min_temp_f": -50,
      "min_tensile_strength_ksi": 66,
      "min_yield_strength_ksi": 52,
      "max_temp_f": 500,
      "min_temp_to_100": 22.0,
      "values": {
        "200": 22.0,
        "300": 22.0,
        "400": 22.0,
        "500": 22.0,
        "600": null,
        "650": null,
        "700": null,
        "750": null,
        "800": null,
        "850": null,
        "900": null,
        "950": null,
        "1,000": null,
        "1,050": null,
        "1,100": null
      }
    },
    {
      "block": 2,
      "line_no": 141,
      "material": null,
      "product_form": null,
      "spec_no": "A860",
      "type_grade": "WPHY 52",
      "uns_no": null,
      "class_condition_temper": null,
      "size_in": null,
      "p_no": "1 …",
      "notes": null,
      "min_temp_f": -50,
      "min_tensile_strength_ksi": 66,
      "min_yield_strength_ksi": 52,
      "max_temp_f": 500,
      "min_temp_to_100": 22.0,
      "values": {
        "200": 22.0,
        "300": 22.0,
        "400": 22.0,
        "500": 22.0,
        "600": null,
        "650": null,
        "700": null,
        "750": null,
        "800": null,
        "850": null,
        "900": null,
        "950": null,
        "1,000": null,
        "1,050": null,
        "1,100": null
      }
    },
    {
      "block": 2,
      "line_no": 142,
      "material": null,
      "product_form": null,
      "spec_no": "A350",
      "type_grade": "LF2",
      "uns_no": "K03011",
      "class_condition_temper": 1,
      "size_in": null,
      "p_no": 1,
      "notes": "(9) (57)",
      "min_temp_f": -50,
      "min_tensile_strength_ksi": 70,
      "min_yield_strength_ksi": 36,
      "max_temp_f": 1000,
      "min_temp_to_100": 23.3,
      "values": {
        "200": 22.0,
        "300": 21.2,
        "400": 20.5,
        "500": 19.6,
        "600": 18.4,
        "650": 17.8,
        "700": 17.2,
        "750": 14.8,
        "800": 12.0,
        "850": 9.3,
        "900": 6.7,
        "950": 4.0,
        "1,000": 2.5,
        "1,050": null,
        "1,100": null
      }
    },
    {
      "block": 2,
      "line_no": 143,
      "material": null,
      "product_form": null,
      "spec_no": "A350",
      "type_grade": "LF2",
      "uns_no": "K03011",
      "class_condition_temper": 2,
      "size_in": null,
      "p_no": 1,
      "notes": "(9) (57)",
      "min_temp_f": 0,
      "min_tensile_strength_ksi": 70,
      "min_yield_strength_ksi": 36,
      "max_temp_f": 1000,
      "min_temp_to_100": 23.3,
      "values": {
        "200": 22.0,
        "300": 21.2,
        "400": 20.5,
        "500": 19.6,
        "600": 18.4,
        "650": 17.8,
        "700": 17.2,
        "750": 14.8,
        "800": 12.0,
        "850": 9.3,
        "900": 6.7,
        "950": 4.0,
        "1,000": 2.5,
        "1,050": null,
        "1,100": null
      }
    },
    {
      "block": 2,
      "line_no": 144,
      "material": null,
      "product_form": null,
      "spec_no": "A105 …",
      "type_grade": null,
      "uns_no": "K03504",
      "class_condition_temper": null,
      "size_in": null,
      "p_no": 1,
      "notes": "(9) (57) (59) (65)",
      "min_temp_f": -20,
      "min_tensile_strength_ksi": 70,
      "min_yield_strength_ksi": 36,
      "max_temp_f": 1100,
      "min_temp_to_100": 23.3,
      "values": {
        "200": 22.0,
        "300": 21.2,
        "400": 20.5,
        "500": 19.6,
        "600": 18.4,
        "650": 17.8,
        "700": 17.2,
        "750": 14.8,
        "800": 12.0,
        "850": 9.3,
        "900": 6.7,
        "950": 4.0,
        "1,000": 2.5,
        "1,050": 1.6,
        "1,100": 1.0
      }
    },
    {
      "block": 2,
      "line_no": 145,
      "material": null,
      "product_form": null,
      "spec_no": "A181 …",
      "type_grade": null,
      "uns_no": "K03502",
      "class_condition_temper": 70,
      "size_in": null,
      "p_no": 1,
      "notes": "(9) (57) (59)",
      "min_temp_f": "A",
      "min_tensile_strength_ksi": 70,
      "min_yield_strength_ksi": 36,
      "max_temp_f": 1100,
      "min_temp_to_100": 23.3,
      "values": {
        "200": 22.0,
        "300": 21.2,
        "400": 20.5,
        "500": 19.6,
        "600": 18.4,
        "650": 17.8,
        "700": 17.2,
        "750": 14.8,
        "800": 12.0,
        "850": 9.3,
        "900": 6.7,
        "950": 4.0,
        "1,000": 2.5,
        "1,050": 1.6,
        "1,100": 1.0
      }
    },
    {
      "block": 2,
      "line_no": 146,
      "material": null,
      "product_form": null,
      "spec_no": "A234",
      "type_grade": "WPC",
      "uns_no": "K03501",
      "class_condition_temper": null,
      "size_in": null,
      "p_no": 1,
      "notes": "(57) (59)",
      "min_temp_f": "B",
      "min_tensile_strength_ksi": 70,
      "min_yield_strength_ksi": 40,
      "max_temp_f": 800,
      "min_temp_to_100": 23.3,
      "values": {
        "200": 23.3,
        "300": 23.3,
        "400": 22.8,
        "500": 21.7,
        "600": 20.4,
        "650": 19.8,
        "700": 18.3,
        "750": 14.8,
        "800": 12.0,
        "850": null,
        "900": null,
        "950": null,
        "1,000": null,
        "1,050": null,
        "1,100": null
      }
    },
    {
      "block": 2,
      "line_no": 147,
      "material": null,
      "product_form": null,
      "spec_no": "A694",
      "type_grade": "F56",
      "uns_no": "K03014",
      "class_condition_temper": null,
      "size_in": null,
      "p_no": 1,
      "notes": "(9)",
      "min_temp_f": -20,
      "min_tensile_strength_ksi": 71,
      "min_yield_strength_ksi": 56,
      "max_temp_f": 500,
      "min_temp_to_100": 23.7,
      "values": {
        "200": 23.7,
        "300": 23.7,
        "400": 23.7,
        "500": 23.7,
        "600": null,
        "650": null,
        "700": null,
        "750": null,
        "800": null,
        "850": null,
        "900": null,
        "950": null,
        "1,000": null,
        "1,050": null,
        "1,100": null
      }
    },
    {
      "block": 2,
      "line_no": 148,
      "material": null,
      "product_form": null,
      "spec_no": "A694",
      "type_grade": "F60",
      "uns_no": "K03014",
      "class_condition_temper": null,
      "size_in": null,
      "p_no": 1,
      "notes": "(9)",
      "min_temp_f": -20,
      "min_tensile_strength_ksi": 75,
      "min_yield_strength_ksi": 60,
      "max_temp_f": 500,
      "min_temp_to_100": 25.0,
      "values": {
        "200": 25.0,
        "300": 25.0,
        "400": 25.0,
        "500": 25.0,
        "600": null,
        "650": null,
        "700": null,
        "750": null,
        "800": null,
        "850": null,
        "900": null,
        "950": null,
        "1,000": null,
        "1,050": null,
        "1,100": null
      }
    },
    {
      "block": 2,
      "line_no": 149,
      "material": null,
      "product_form": null,
      "spec_no": "A707",
      "type_grade": "L2",
      "uns_no": "K03301",
      "class_condition_temper": 3,
      "size_in": null,
      "p_no": 1,
      "notes": "(9)",
      "min_temp_f": -50,
      "min_tensile_strength_ksi": 75,
      "min_yield_strength_ksi": 60,
      "max_temp_f": 500,
      "min_temp_to_100": 25.0,
      "values": {
        "200": 25.0,
        "300": 25.0,
        "400": 25.0,
        "500": 25.0,
        "600": null,
        "650": null,
        "700": null,
        "750": null,
        "800": null,
        "850": null,
        "900": null,
        "950": null,
        "1,000": null,
        "1,050": null,
        "1,100": null
      }
    },
    {
      "block": 2,
      "line_no": 150,
      "material": null,
      "product_form": null,
      "spec_no": "A707",
      "type_grade": "L3",
      "uns_no": "K12510",
      "class_condition_temper": 3,
      "size_in": null,
      "p_no": 1,
      "notes": "(9)",
      "min_temp_f": -50,
      "min_tensile_strength_ksi": 75,
      "min_yield_strength_ksi": 60,
      "max_temp_f": 500,
      "min_temp_to_100": 25.0,
      "values": {
        "200": 25.0,
        "300": 25.0,
        "400": 25.0,
        "500": 25.0,
        "600": null,
        "650": null,
        "700": null,
        "750": null,
        "800": null,
        "850": null,
        "900": null,
        "950": null,
        "1,000": null,
        "1,050": null,
        "1,100": null
      }
    },
    {
      "block": 2,
      "line_no": 151,
      "material": null,
      "product_form": null,
      "spec_no": "A860",
      "type_grade": "WPHY 60",
      "uns_no": null,
      "class_condition_temper": null,
      "size_in": null,
      "p_no": "1 …",
      "notes": null,
      "min_temp_f": -50,
      "min_tensile_strength_ksi": 75,
      "min_yield_strength_ksi": 60,
      "max_temp_f": 500,
      "min_temp_to_100": 25.0,
      "values": {
        "200": 25.0,
        "300": 25.0,
        "400": 25.0,
        "500": 25.0,
        "600": null,
        "650": null,
        "700": null,
        "750": null,
        "800": null,
        "850": null,
        "900": null,
        "950": null,
        "1,000": null,
        "1,050": null,
        "1,100": null
      }
    },
    {
      "block": 2,
      "line_no": 152,
      "material": null,
      "product_form": null,
      "spec_no": "A694",
      "type_grade": "F65",
      "uns_no": "K03014",
      "class_condition_temper": null,
      "size_in": null,
      "p_no": 1,
      "notes": "(9)",
      "min_temp_f": -20,
      "min_tensile_strength_ksi": 77,
      "min_yield_strength_ksi": 65,
      "max_temp_f": 500,
      "min_temp_to_100": 25.7,
      "values": {
        "200": 25.7,
        "300": 25.7,
        "400": 25.7,
        "500": 25.7,
        "600": null,
        "650": null,
        "700": null,
        "750": null,
        "800": null,
        "850": null,
        "900": null,
        "950": null,
        "1,000": null,
        "1,050": null,
        "1,100": null
      }
    },
    {
      "block": 2,
      "line_no": 153,
      "material": null,
      "product_form": null,
      "spec_no": "A860",
      "type_grade": "WPHY 65",
      "uns_no": null,
      "class_condition_temper": null,
      "size_in": null,
      "p_no": "1 …",
      "notes": null,
      "min_temp_f": -50,
      "min_tensile_strength_ksi": 77,
      "min_yield_strength_ksi": 65,
      "max_temp_f": 500,
      "min_temp_to_100": 25.7,
      "values": {
        "200": 25.7,
        "300": 25.7,
        "400": 25.7,
        "500": 25.7,
        "600": null,
        "650": null,
        "700": null,
        "750": null,
        "800": null,
        "850": null,
        "900": null,
        "950": null,
        "1,000": null,
        "1,050": null,
        "1,100": null
      }
    },
    {
      "block": 2,
      "line_no": 154,
      "material": null,
      "product_form": null,
      "spec_no": "A694",
      "type_grade": "F70",
      "uns_no": "K03014",
      "class_condition_temper": null,
      "size_in": null,
      "p_no": 1,
      "notes": "(9) (38) (51)",
      "min_temp_f": null,
      "min_tensile_strength_ksi": 82,
      "min_yield_strength_ksi": 70,
      "max_temp_f": 400,
      "min_temp_to_100": 27.3,
      "values": {
        "200": 27.3,
        "300": 27.3,
        "400": 27.3,
        "500": null,
        "600": null,
        "650": null,
        "700": null,
        "750": null,
        "800": null,
        "850": null,
        "900": null,
        "950": null,
        "1,000": null,
        "1,050": null,
        "1,100": null
      }
    },
    {
      "block": 2,
      "line_no": 155,
      "material": "… Carbon Steel — Castings",
      "product_form": null,
      "spec_no": "A860",
      "type_grade": "WPHY 70",
      "uns_no": null,
      "class_condition_temper": null,
      "size_in": null,
      "p_no": 1,
      "notes": "(51)",
      "min_temp_f": -50,
      "min_tensile_strength_ksi": 82,
      "min_yield_strength_ksi": 70,
      "max_temp_f": 400,
      "min_temp_to_100": 27.3,
      "values": {
        "200": 27.3,
        "300": 27.3,
        "400": 27.3,
        "500": null,
        "600": null,
        "650": null,
        "700": null,
        "750": null,
        "800": null,
        "850": null,
        "900": null,
        "950": null,
        "1,000": null,
        "1,050": "… Carbon Steel — Castings",
        "1,100": null
      }
    },
    {
      "block": 2,
      "line_no": 156,
      "material": null,
      "product_form": null,
      "spec_no": "A216",
      "type_grade": "WCA",
      "uns_no": "J02502",
      "class_condition_temper": null,
      "size_in": null,
      "p_no": 1,
      "notes": "(57)",
      "min_temp_f": -20,
      "min_tensile_strength_ksi": 60,
      "min_yield_strength_ksi": 30,
      "max_temp_f": 1100,
      "min_temp_to_100": 20.0,
      "values": {
        "200": 18.3,
        "300": 17.7,
        "400": 17.1,
        "500": 16.3,
        "600": 15.3,
        "650": 14.8,
        "700": 14.3,
        "750": 13.8,
        "800": 11.4,
        "850": 8.7,
        "900": 5.9,
        "950": 4.0,
        "1,000": 2.5,
        "1,050": 1.6,
        "1,100": 1.0
      }
    },
    {
      "block": 2,
      "line_no": 157,
      "material": null,
      "product_form": null,
      "spec_no": "A352",
      "type_grade": "LCB",
      "uns_no": "J03003",
      "class_condition_temper": null,
      "size_in": null,
      "p_no": 1,
      "notes": "(9) (57)",
      "min_temp_f": -50,
      "min_tensile_strength_ksi": 65,
      "min_yield_strength_ksi": 35,
      "max_temp_f": 1100,
      "min_temp_to_100": 21.7,
      "values": {
        "200": 21.4,
        "300": 20.6,
        "400": 19.9,
        "500": 19.0,
        "600": 17.9,
        "650": 17.3,
        "700": 16.7,
        "750": 13.9,
        "800": 11.4,
        "850": 9.0,
        "900": 6.3,
        "950": 4.0,
        "1,000": 2.5,
        "1,050": 1.6,
        "1,100": 1.0
      }
    },
    {
      "block": 2,
      "line_no": 158,
      "material": null,
      "product_form": null,
      "spec_no": "A352",
      "type_grade": "LCC",
      "uns_no": "J02505",
      "class_condition_temper": null,
      "size_in": null,
      "p_no": 1,
      "notes": "(9)",
      "min_temp_f": -50,
      "min_tensile_strength_ksi": 70,
      "min_yield_strength_ksi": 40,
      "max_temp_f": 700,
      "min_temp_to_100": 23.3,
      "values": {
        "200": 23.3,
        "300": 23.3,
        "400": 22.8,
        "500": 21.7,
        "600": 20.4,
        "650": 19.8,
        "700": 19.2,
        "750": null,
        "800": null,
        "850": null,
        "900": null,
        "950": null,
        "1,000": null,
        "1,050": null,
        "1,100": null
      }
    },
    {
      "block": 2,
      "line_no": 159,
      "material": null,
      "product_form": null,
      "spec_no": "A216",
      "type_grade": "WCB",
      "uns_no": "J03002",
      "class_condition_temper": null,
      "size_in": null,
      "p_no": 1,
      "notes": "(9) (57)",
      "min_temp_f": -20,
      "min_tensile_strength_ksi": 70,
      "min_yield_strength_ksi": 36,
      "max_temp_f": 1100,
      "min_temp_to_100": 23.3,
      "values": {
        "200": 22.0,
        "300": 21.2,
        "400": 20.5,
        "500": 19.6,
        "600": 18.4,
        "650": 17.8,
        "700": 17.2,
        "750": 14.8,
        "800": 12.0,
        "850": 9.3,
        "900": 6.7,
        "950": 4.0,
        "1,000": 2.5,
        "1,050": 1.6,
        "1,100": 1.0
      }
    },
    {
      "block": 2,
      "line_no": 160,
      "material": null,
      "product_form": null,
      "spec_no": "A216",
      "type_grade": "WCC",
      "uns_no": "J02503",
      "class_condition_temper": null,
      "size_in": null,
      "p_no": 1,
      "notes": "(9) (57)",
      "min_temp_f": -20,
      "min_tensile_strength_ksi": 70,
      "min_yield_strength_ksi": 40,
      "max_temp_f": 1000,
      "min_temp_to_100": 23.3,
      "values": {
        "200": 23.3,
        "300": 23.3,
        "400": 22.8,
        "500": 21.7,
        "600": 20.4,
        "650": 19.8,
        "700": 18.3,
        "750": 14.8,
        "800": 12.0,
        "850": 9.3,
        "900": 6.7,
        "950": 4.0,
        "1,000": 2.5,
        "1,050": null,
        "1,100": null
      }
    },
    {
      "block": 3,
      "line_no": 1,
      "nominal_composition": "1∕2Cr–1∕2Mo",
      "product_form": null,
      "spec_no": "A335 P2",
      "type_grade": null,
      "uns_no": "K11547",
      "class_condi_tion_temper": null,
      "size_in": null,
      "p_no": "3 …",
      "notes": "(64)",
      "min_temp_f": -20,
      "min_tensile_strength_ksi": 55,
      "min_yield_strength_ksi": 30,
      "max_temp_f": 1000,
      "min_temp_to_100": 18.3,
      "values": {
        "200": 18.3,
        "300": 18.0,
        "400": 17.4,
        "500": 16.9,
        "600": 16.4,
        "650": 16.1,
        "700": 15.7,
        "750": 15.4,
        "800": 14.9,
        "850": 14.5,
        "900": 13.9,
        "950": 9.2,
        "1,000": 5.9,
        "1,050": null,
        "1,100": null,
        "1,150": null,
        "1,200": null
      }
    },
    {
      "block": 3,
      "line_no": 2,
      "nominal_composition": "1∕2Cr–1∕2Mo A387 Gr. 2 Cl. 1",
      "product_form": null,
      "spec_no": "A691",
      "type_grade": "1∕2CR",
      "uns_no": "K12143",
      "class_condi_tion_temper": null,
      "size_in": null,
      "p_no": 3,
      "notes": "(11) (64)",
      "min_temp_f": -20,
      "min_tensile_strength_ksi": 55,
      "min_yield_strength_ksi": 33,
      "max_temp_f": 1000,
      "min_temp_to_100": 18.3,
      "values": {
        "200": 18.3,
        "300": 18.3,
        "400": 18.3,
        "500": 18.3,
        "600": 18.0,
        "650": 17.7,
        "700": 17.3,
        "750": 16.9,
        "800": 16.4,
        "850": 15.9,
        "900": 14.3,
        "950": 9.2,
        "1,000": 5.9,
        "1,050": null,
        "1,100": null,
        "1,150": null,
        "1,200": null
      }
    },
    {
      "block": 3,
      "line_no": 3,
      "nominal_composition": "C–1∕2Mo",
      "product_form": null,
      "spec_no": "A335 P1",
      "type_grade": null,
      "uns_no": "K11522",
      "class_condi_tion_temper": null,
      "size_in": null,
      "p_no": 3,
      "notes": "(58)",
      "min_temp_f": -20,
      "min_tensile_strength_ksi": 55,
      "min_yield_strength_ksi": 30,
      "max_temp_f": 1100,
      "min_temp_to_100": 18.3,
      "values": {
        "200": 18.3,
        "300": 18.0,
        "400": 17.4,
        "500": 16.9,
        "600": 16.4,
        "650": 16.1,
        "700": 15.7,
        "750": 15.4,
        "800": 14.9,
        "850": 14.5,
        "900": 13.7,
        "950": 8.2,
        "1,000": 4.8,
        "1,050": 4.0,
        "1,100": 2.4,
        "1,150": null,
        "1,200": null
      }
    },
    {
      "block": 3,
      "line_no": 4,
      "nominal_composition": "C–1∕2Mo",
      "product_form": null,
      "spec_no": "A369 FP1",
      "type_grade": null,
      "uns_no": "K11522",
      "class_condi_tion_temper": null,
      "size_in": null,
      "p_no": 3,
      "notes": "(58)",
      "min_temp_f": -20,
      "min_tensile_strength_ksi": 55,
      "min_yield_strength_ksi": 30,
      "max_temp_f": 1100,
      "min_temp_to_100": 18.3,
      "values": {
        "200": 18.3,
        "300": 18.0,
        "400": 17.4,
        "500": 16.9,
        "600": 16.4,
        "650": 16.1,
        "700": 15.7,
        "750": 15.4,
        "800": 14.9,
        "850": 14.5,
        "900": 13.7,
        "950": 8.2,
        "1,000": 4.8,
        "1,050": 4.0,
        "1,100": 2.4,
        "1,150": null,
        "1,200": null
      }
    },
    {
      "block": 3,
      "line_no": 5,
      "nominal_composition": "1∕2Cr–1∕2Mo",
      "product_form": null,
      "spec_no": "A369 FP2",
      "type_grade": null,
      "uns_no": "K11547",
      "class_condi_tion_temper": null,
      "size_in": null,
      "p_no": "3 …",
      "notes": null,
      "min_temp_f": -20,
      "min_tensile_strength_ksi": 55,
      "min_yield_strength_ksi": 30,
      "max_temp_f": 1100,
      "min_temp_to_100": 18.3,
      "values": {
        "200": 18.3,
        "300": 18.0,
        "400": 17.4,
        "500": 16.9,
        "600": 16.4,
        "650": 16.1,
        "700": 15.7,
        "750": 15.4,
        "800": 14.9,
        "850": 14.5,
        "900": 13.9,
        "950": 9.2,
        "1,000": 5.9,
        "1,050": 4.1,
        "1,100": 2.5,
        "1,150": null,
        "1,200": null
      }
    },
    {
      "block": 3,
      "line_no": 7,
      "nominal_composition": "1∕2Cr–1∕2Mo",
      "product_form": null,
      "spec_no": "A426 CP2",
      "type_grade": null,
      "uns_no": "J11547",
      "class_condi_tion_temper": null,
      "size_in": null,
      "p_no": "3 …",
      "notes": null,
      "min_temp_f": -20,
      "min_tensile_strength_ksi": 60,
      "min_yield_strength_ksi": 30,
      "max_temp_f": 1100,
      "min_temp_to_100": 20.0,
      "values": {
        "200": 18.8,
        "300": 18.0,
        "400": 17.4,
        "500": 16.9,
        "600": 16.4,
        "650": 16.1,
        "700": 15.7,
        "750": 15.4,
        "800": 14.9,
        "850": 14.5,
        "900": 13.9,
        "950": 9.2,
        "1,000": 5.9,
        "1,050": 4.0,
        "1,100": 2.4,
        "1,150": null,
        "1,200": null
      }
    },
    {
      "block": 3,
      "line_no": 8,
      "nominal_composition": "11∕2Si–1∕2Mo",
      "product_form": null,
      "spec_no": "A335 P15",
      "type_grade": null,
      "uns_no": "K11578",
      "class_condi_tion_temper": null,
      "size_in": null,
      "p_no": "3 …",
      "notes": null,
      "min_temp_f": -20,
      "min_tensile_strength_ksi": 60,
      "min_yield_strength_ksi": 30,
      "max_temp_f": 1100,
      "min_temp_to_100": 20.0,
      "values": {
        "200": 18.8,
        "300": 18.2,
        "400": 17.7,
        "500": 17.3,
        "600": 16.8,
        "650": 16.6,
        "700": 16.3,
        "750": 15.9,
        "800": 15.4,
        "850": 13.8,
        "900": 12.5,
        "950": 10.0,
        "1,000": 6.3,
        "1,050": 4.0,
        "1,100": 2.4,
        "1,150": null,
        "1,200": null
      }
    },
    {
      "block": 3,
      "line_no": 9,
      "nominal_composition": "C–1∕2Mo–Si",
      "product_form": null,
      "spec_no": "A426 CP15",
      "type_grade": null,
      "uns_no": "J11522",
      "class_condi_tion_temper": null,
      "size_in": null,
      "p_no": "3 …",
      "notes": null,
      "min_temp_f": -20,
      "min_tensile_strength_ksi": 60,
      "min_yield_strength_ksi": 30,
      "max_temp_f": 1100,
      "min_temp_to_100": 20.0,
      "values": {
        "200": 18.8,
        "300": 18.2,
        "400": 17.7,
        "500": 17.3,
        "600": 16.8,
        "650": 16.6,
        "700": 16.3,
        "750": 15.9,
        "800": 15.4,
        "850": 13.8,
        "900": 12.5,
        "950": 10.0,
        "1,000": 6.3,
        "1,050": 4.0,
        "1,100": 2.4,
        "1,150": null,
        "1,200": null
      }
    },
    {
      "block": 3,
      "line_no": 10,
      "nominal_composition": "1Cr–1∕2Mo",
      "product_form": null,
      "spec_no": "A426 CP12",
      "type_grade": null,
      "uns_no": "J11562",
      "class_condi_tion_temper": null,
      "size_in": null,
      "p_no": "4 …",
      "notes": null,
      "min_temp_f": -20,
      "min_tensile_strength_ksi": 60,
      "min_yield_strength_ksi": 30,
      "max_temp_f": 1200,
      "min_temp_to_100": 20.0,
      "values": {
        "200": 18.1,
        "300": 17.0,
        "400": 16.2,
        "500": 15.7,
        "600": 15.2,
        "650": 15.0,
        "700": 14.8,
        "750": 14.6,
        "800": 14.3,
        "850": 14.0,
        "900": 13.6,
        "950": 11.3,
        "1,000": 7.2,
        "1,050": 4.5,
        "1,100": 2.8,
        "1,150": 1.8,
        "1,200": 1.1
      }
    },
    {
      "block": 3,
      "line_no": 11,
      "nominal_composition": "5Cr–11∕2Si–1∕2Mo",
      "product_form": null,
      "spec_no": "A426 CP5b",
      "type_grade": null,
      "uns_no": "J51545",
      "class_condi_tion_temper": null,
      "size_in": null,
      "p_no": "5B …",
      "notes": null,
      "min_temp_f": -20,
      "min_tensile_strength_ksi": 60,
      "min_yield_strength_ksi": 30,
      "max_temp_f": 1200,
      "min_temp_to_100": 20.0,
      "values": {
        "200": 18.1,
        "300": 17.4,
        "400": 17.2,
        "500": 17.1,
        "600": 16.8,
        "650": 16.6,
        "700": 16.3,
        "750": 15.9,
        "800": 15.4,
        "850": 14.3,
        "900": 10.9,
        "950": 8.0,
        "1,000": 5.8,
        "1,050": 4.2,
        "1,100": 2.9,
        "1,150": 1.8,
        "1,200": 1.0
      }
    },
    {
      "block": 3,
      "line_no": 12,
      "nominal_composition": "3Cr–Mo",
      "product_form": null,
      "spec_no": "A426 CP21",
      "type_grade": null,
      "uns_no": "J31545",
      "class_condi_tion_temper": null,
      "size_in": null,
      "p_no": "5A …",
      "notes": null,
      "min_temp_f": -20,
      "min_tensile_strength_ksi": 60,
      "min_yield_strength_ksi": 30,
      "max_temp_f": 1200,
      "min_temp_to_100": 20.0,
      "values": {
        "200": 18.7,
        "300": 18.2,
        "400": 18.0,
        "500": 17.9,
        "600": 17.9,
        "650": 17.9,
        "700": 17.9,
        "750": 17.9,
        "800": 17.7,
        "850": 16.0,
        "900": 12.0,
        "950": 9.0,
        "1,000": 7.0,
        "1,050": 5.5,
        "1,100": 4.0,
        "1,150": 2.7,
        "1,200": 1.5
      }
    },
    {
      "block": 3,
      "line_no": 13,
      "nominal_composition": "3∕4Cr–3∕4Ni–Cu–Al",
      "product_form": null,
      "spec_no": "A333 4",
      "type_grade": null,
      "uns_no": "K11267",
      "class_condi_tion_temper": null,
      "size_in": null,
      "p_no": "4 …",
      "notes": null,
      "min_temp_f": -150,
      "min_tensile_strength_ksi": 60,
      "min_yield_strength_ksi": 35,
      "max_temp_f": 650,
      "min_temp_to_100": 20.0,
      "values": {
        "200": 19.1,
        "300": 18.2,
        "400": 17.3,
        "500": 16.4,
        "600": 15.5,
        "650": 15.0,
        "700": null,
        "750": null,
        "800": null,
        "850": null,
        "900": null,
        "950": null,
        "1,000": null,
        "1,050": null,
        "1,100": null,
        "1,150": null,
        "1,200": null
      }
    },
    {
      "block": 3,
      "line_no": 14,
      "nominal_composition": "2Cr–1∕2Mo",
      "product_form": null,
      "spec_no": "A369 FP3b",
      "type_grade": null,
      "uns_no": "K21509",
      "class_condi_tion_temper": null,
      "size_in": null,
      "p_no": "4 …",
      "notes": null,
      "min_temp_f": -20,
      "min_tensile_strength_ksi": 60,
      "min_yield_strength_ksi": 30,
      "max_temp_f": 1200,
      "min_temp_to_100": 20.0,
      "values": {
        "200": 18.7,
        "300": 18.2,
        "400": 18.0,
        "500": 17.9,
        "600": 17.9,
        "650": 17.9,
        "700": 17.9,
        "750": 17.9,
        "800": 17.7,
        "850": 17.5,
        "900": 12.5,
        "950": 10.0,
        "1,000": 6.2,
        "1,050": 4.2,
        "1,100": 2.6,
        "1,150": 1.4,
        "1,200": 1.0
      }
    },
    {
      "block": 3,
      "line_no": 15,
      "nominal_composition": "1Cr–1∕2Mo",
      "product_form": null,
      "spec_no": "A335 P12",
      "type_grade": null,
      "uns_no": "K11562",
      "class_condi_tion_temper": null,
      "size_in": null,
      "p_no": "4 …",
      "notes": null,
      "min_temp_f": -20,
      "min_tensile_strength_ksi": 60,
      "min_yield_strength_ksi": 32,
      "max_temp_f": 1200,
      "min_temp_to_100": 20.0,
      "values": {
        "200": 19.3,
        "300": 18.1,
        "400": 17.3,
        "500": 16.7,
        "600": 16.3,
        "650": 16.0,
        "700": 15.8,
        "750": 15.5,
        "800": 15.3,
        "850": 14.9,
        "900": 14.5,
        "950": 11.3,
        "1,000": 7.2,
        "1,050": 4.5,
        "1,100": 2.8,
        "1,150": 1.8,
        "1,200": 1.1
      }
    },
    {
      "block": 3,
      "line_no": 16,
      "nominal_composition": "1Cr–1∕2Mo",
      "product_form": null,
      "spec_no": "A369 FP12",
      "type_grade": null,
      "uns_no": "K11562",
      "class_condi_tion_temper": null,
      "size_in": null,
      "p_no": "4 …",
      "notes": null,
      "min_temp_f": -20,
      "min_tensile_strength_ksi": 60,
      "min_yield_strength_ksi": 32,
      "max_temp_f": 1200,
      "min_temp_to_100": 20.0,
      "values": {
        "200": 19.3,
        "300": 18.1,
        "400": 17.3,
        "500": 16.7,
        "600": 16.3,
        "650": 16.0,
        "700": 15.8,
        "750": 15.5,
        "800": 15.3,
        "850": 14.9,
        "900": 14.5,
        "950": 11.3,
        "1,000": 7.2,
        "1,050": 4.5,
        "1,100": 2.8,
        "1,150": 1.8,
        "1,200": 1.1
      }
    },
    {
      "block": 3,
      "line_no": 17,
      "nominal_composition": "11∕4Cr–1∕2Mo–Si",
      "product_form": null,
      "spec_no": "A335 P11",
      "type_grade": null,
      "uns_no": "K11597",
      "class_condi_tion_temper": null,
      "size_in": null,
      "p_no": "4 …",
      "notes": null,
      "min_temp_f": -20,
      "min_tensile_strength_ksi": 60,
      "min_yield_strength_ksi": 30,
      "max_temp_f": 1200,
      "min_temp_to_100": 20.0,
      "values": {
        "200": 18.5,
        "300": 17.6,
        "400": 16.8,
        "500": 16.2,
        "600": 15.7,
        "650": 15.4,
        "700": 15.1,
        "750": 14.8,
        "800": 14.4,
        "850": 14.0,
        "900": 13.6,
        "950": 9.3,
        "1,000": 6.3,
        "1,050": 4.2,
        "1,100": 2.8,
        "1,150": 1.9,
        "1,200": 1.2
      }
    },
    {
      "block": 3,
      "line_no": 18,
      "nominal_composition": "11∕4Cr–1∕2Mo–Si",
      "product_form": null,
      "spec_no": "A369 FP11",
      "type_grade": null,
      "uns_no": "K11597",
      "class_condi_tion_temper": null,
      "size_in": null,
      "p_no": "4 …",
      "notes": null,
      "min_temp_f": -20,
      "min_tensile_strength_ksi": 60,
      "min_yield_strength_ksi": 30,
      "max_temp_f": 1200,
      "min_temp_to_100": 20.0,
      "values": {
        "200": 18.5,
        "300": 17.6,
        "400": 16.8,
        "500": 16.2,
        "600": 15.7,
        "650": 15.4,
        "700": 15.1,
        "750": 14.8,
        "800": 14.4,
        "850": 14.0,
        "900": 13.6,
        "950": 9.3,
        "1,000": 6.3,
        "1,050": 4.2,
        "1,100": 2.8,
        "1,150": 1.9,
        "1,200": 1.2
      }
    },
    {
      "block": 3,
      "line_no": 20,
      "nominal_composition": "5Cr–1∕2Mo A387 Gr. 5 Cl. 1",
      "product_form": null,
      "spec_no": "A691 5CR",
      "type_grade": null,
      "uns_no": "K41545",
      "class_condi_tion_temper": null,
      "size_in": null,
      "p_no": "5B",
      "notes": "(11) (64)",
      "min_temp_f": -20,
      "min_tensile_strength_ksi": 60,
      "min_yield_strength_ksi": 30,
      "max_temp_f": 1200,
      "min_temp_to_100": 20.0,
      "values": {
        "200": 18.1,
        "300": 17.4,
        "400": 17.2,
        "500": 17.1,
        "600": 16.8,
        "650": 16.6,
        "700": 16.3,
        "750": 15.9,
        "800": 15.4,
        "850": 14.3,
        "900": 10.9,
        "950": 8.0,
        "1,000": 5.8,
        "1,050": 4.2,
        "1,100": 2.9,
        "1,150": 1.8,
        "1,200": 1.0
      }
    },
    {
      "block": 3,
      "line_no": 21,
      "nominal_composition": "5Cr–1∕2Mo",
      "product_form": null,
      "spec_no": "A335 P5",
      "type_grade": null,
      "uns_no": "K41545",
      "class_condi_tion_temper": null,
      "size_in": null,
      "p_no": "5B …",
      "notes": null,
      "min_temp_f": -20,
      "min_tensile_strength_ksi": 60,
      "min_yield_strength_ksi": 30,
      "max_temp_f": 1200,
      "min_temp_to_100": 20.0,
      "values": {
        "200": 18.1,
        "300": 17.4,
        "400": 17.2,
        "500": 17.1,
        "600": 16.8,
        "650": 16.6,
        "700": 16.3,
        "750": 15.9,
        "800": 15.4,
        "850": 14.3,
        "900": 10.9,
        "950": 8.0,
        "1,000": 5.8,
        "1,050": 4.2,
        "1,100": 2.9,
        "1,150": 1.8,
        "1,200": 1.0
      }
    },
    {
      "block": 3,
      "line_no": 22,
      "nominal_composition": "5Cr–1∕2Mo–Si",
      "product_form": null,
      "spec_no": "A335 P5b",
      "type_grade": null,
      "uns_no": "K51545",
      "class_condi_tion_temper": null,
      "size_in": null,
      "p_no": "5B …",
      "notes": null,
      "min_temp_f": -20,
      "min_tensile_strength_ksi": 60,
      "min_yield_strength_ksi": 30,
      "max_temp_f": 1200,
      "min_temp_to_100": 20.0,
      "values": {
        "200": 18.1,
        "300": 17.4,
        "400": 17.2,
        "500": 17.1,
        "600": 16.8,
        "650": 16.6,
        "700": 16.3,
        "750": 15.9,
        "800": 15.4,
        "850": 14.3,
        "900": 10.9,
        "950": 8.0,
        "1,000": 5.8,
        "1,050": 4.2,
        "1,100": 2.9,
        "1,150": 1.8,
        "1,200": 1.0
      }
    },
    {
      "block": 3,
      "line_no": 23,
      "nominal_composition": "5Cr–1∕2Mo–Ti",
      "product_form": null,
      "spec_no": "A335 P5c",
      "type_grade": null,
      "uns_no": "K41245",
      "class_condi_tion_temper": null,
      "size_in": null,
      "p_no": "5B …",
      "notes": null,
      "min_temp_f": -20,
      "min_tensile_strength_ksi": 60,
      "min_yield_strength_ksi": 30,
      "max_temp_f": 1200,
      "min_temp_to_100": 20.0,
      "values": {
        "200": 18.1,
        "300": 17.4,
        "400": 17.2,
        "500": 17.1,
        "600": 16.8,
        "650": 16.6,
        "700": 16.3,
        "750": 15.9,
        "800": 15.4,
