Repository: danivelas0/asme-pcc

File: resources/ASME B31/ASME B31.3/APPEX/appendix_a/table_a_4.json (part 4 of 4)
    "Max. Temp., °C",
    "Min. Temp. to 40"
  ],
  "columns_values": [
        "225": null,
        "250": null,
        "275": null,
        "300": null,
        "325": null,
        "350": null,
        "375": null,
        "400": null,
        "425": null,
        "450": null,
        "475": null,
        "500": null,
        "525": null,
        "550": null,
        "575": null,
        "600": null,
        "625": null,
        "650": null,
        "675": null,
        "700": null,
        "725": null,
        "750": null,
        "775": null,
        "800": null,
        "825": null
      }
    },
    {
      "block": 1,
      "line_no": 107,
      "nominal_composition": "Al–Si–bronze",
      "product_form": "Bolts",
      "spec_no": "B150",
      "type_grade": null,
      "uns_no": "C64200",
      "class_condition_temper": "HR50",
      "size_range_dia_mm": ">25, ≤50",
      "notes": null,
      "min_temp_c": -198,
      "min_tensile_strength_mpa": 552,
      "min_yield_strength_mpa": 290,
      "max_temp_c": 316,
      "min_temp_to_40": 115,
      "values": {
        "65": 100,
        "100": 95.2,
        "125": 93.6,
        "150": 92.1,
        "175": 89.1,
        "200": 76.9,
        "225": 57.7,
        "250": 40.9,
        "275": 24.1,
        "300": 14.5,
        "325": 10.3,
        "350": null,
        "375": null,
        "400": null,
        "425": null,
        "450": null,
        "475": null,
        "500": null,
        "525": null,
        "550": null,
        "575": null,
        "600": null,
        "625": null,
        "650": null,
        "675": null,
        "700": null,
        "725": null,
        "750": null,
        "775": null,
        "800": null,
        "825": null
      }
    },
    {
      "block": 1,
      "line_no": 108,
      "nominal_composition": "Al–Si–bronze",
      "product_form": "Bolts",
      "spec_no": "B150",
      "type_grade": null,
      "uns_no": "C64200",
      "class_condition_temper": "HR50",
      "size_range_dia_mm": ">13, ≤25",
      "notes": null,
      "min_temp_c": -198,
      "min_tensile_strength_mpa": 586,
      "min_yield_strength_mpa": 310,
      "max_temp_c": 316,
      "min_temp_to_40": 115,
      "values": {
        "65": 100,
        "100": 95.2,
        "125": 93.6,
        "150": 92.1,
        "175": 89.1,
        "200": 76.9,
        "225": 57.7,
        "250": 40.9,
        "275": 24.1,
        "300": 14.5,
        "325": 10.3,
        "350": null,
        "375": null,
        "400": null,
        "425": null,
        "450": null,
        "475": null,
        "500": null,
        "525": null,
        "550": null,
        "575": null,
        "600": null,
        "625": null,
        "650": null,
        "675": null,
        "700": null,
        "725": null,
        "750": null,
        "775": null,
        "800": null,
        "825": null
      }
    },
    {
      "block": 1,
      "line_no": 109,
      "nominal_composition": "Al–Si–bronze",
      "product_form": "Bolts",
      "spec_no": "B150",
      "type_grade": null,
      "uns_no": "C64200",
      "class_condition_temper": "HR50",
      "size_range_dia_mm": "≤13",
      "notes": null,
      "min_temp_c": -198,
      "min_tensile_strength_mpa": 621,
      "min_yield_strength_mpa": 310,
      "max_temp_c": 316,
      "min_temp_to_40": 115,
      "values": {
        "65": 100,
        "100": 95.2,
        "125": 93.6,
        "150": 92.1,
        "175": 89.1,
        "200": 76.9,
        "225": 57.7,
        "250": 40.9,
        "275": 24.1,
        "300": 14.5,
        "325": 10.3,
        "350": null,
        "375": null,
        "400": null,
        "425": null,
        "450": null,
        "475": null,
        "500": null,
        "525": null,
        "550": null,
        "575": null,
        "600": null,
        "625": null,
        "650": null,
        "675": null,
        "700": null,
        "725": null,
        "750": null,
        "775": null,
        "800": null,
        "825": null
      }
    },
    {
      "block": 1,
      "line_no": 110,
      "nominal_composition": "Al–bronze",
      "product_form": "Bolts",
      "spec_no": "B150",
      "type_grade": null,
      "uns_no": "C61400",
      "class_condition_temper": "HR50",
      "size_range_dia_mm": ">25, ≤50",
      "notes": null,
      "min_temp_c": -198,
      "min_tensile_strength_mpa": 483,
      "min_yield_strength_mpa": 221,
      "max_temp_c": 260,
      "min_temp_to_40": 121,
      "values": {
        "65": 121,
        "100": 121,
        "125": 121,
        "150": 121,
        "175": 121,
        "200": 119,
        "225": 115,
        "250": 111,
        "275": 108,
        "300": null,
        "325": null,
        "350": null,
        "375": null,
        "400": null,
        "425": null,
        "450": null,
        "475": null,
        "500": null,
        "525": null,
        "550": null,
        "575": null,
        "600": null,
        "625": null,
        "650": null,
        "675": null,
        "700": null,
        "725": null,
        "750": null,
        "775": null,
        "800": null,
        "825": null
      }
    },
    {
      "block": 1,
      "line_no": 111,
      "nominal_composition": "Al–bronze",
      "product_form": "Bolts",
      "spec_no": "B150",
      "type_grade": null,
      "uns_no": "C61400",
      "class_condition_temper": "HR50",
      "size_range_dia_mm": ">13, ≤25",
      "notes": null,
      "min_temp_c": -198,
      "min_tensile_strength_mpa": 517,
      "min_yield_strength_mpa": 241,
      "max_temp_c": 260,
      "min_temp_to_40": 121,
      "values": {
        "65": 121,
        "100": 121,
        "125": 121,
        "150": 121,
        "175": 121,
        "200": 119,
        "225": 115,
        "250": 111,
        "275": 109,
        "300": null,
        "325": null,
        "350": null,
        "375": null,
        "400": null,
        "425": null,
        "450": null,
        "475": null,
        "500": null,
        "525": null,
        "550": null,
        "575": null,
        "600": null,
        "625": null,
        "650": null,
        "675": null,
        "700": null,
        "725": null,
        "750": null,
        "775": null,
        "800": null,
        "825": null
      }
    },
    {
      "block": 1,
      "line_no": 112,
      "nominal_composition": "Al–bronze",
      "product_form": "Bolts",
      "spec_no": "B150",
      "type_grade": null,
      "uns_no": "C61400",
      "class_condition_temper": "HR50",
      "size_range_dia_mm": "≤13",
      "notes": null,
      "min_temp_c": -198,
      "min_tensile_strength_mpa": 552,
      "min_yield_strength_mpa": 276,
      "max_temp_c": 260,
      "min_temp_to_40": 124,
      "values": {
        "65": 124,
        "100": 124,
        "125": 124,
        "150": 124,
        "175": 124,
        "200": 122,
        "225": 118,
        "250": 115,
        "275": 112,
        "300": null,
        "325": null,
        "350": null,
        "375": null,
        "400": null,
        "425": null,
        "450": null,
        "475": null,
        "500": null,
        "525": null,
        "550": null,
        "575": null,
        "600": null,
        "625": null,
        "650": null,
        "675": null,
        "700": null,
        "725": null,
        "750": null,
        "775": null,
        "800": null,
        "825": null
      }
    },
    {
      "block": 1,
      "line_no": 113,
      "nominal_composition": "Al–bronze",
      "product_form": "Bolts",
      "spec_no": "B150",
      "type_grade": null,
      "uns_no": "C63000",
      "class_condition_temper": "HR50",
      "size_range_dia_mm": ">50, ≤75",
      "notes": null,
      "min_temp_c": -198,
      "min_tensile_strength_mpa": 586,
      "min_yield_strength_mpa": 293,
      "max_temp_c": 371,
      "min_temp_to_40": 147,
      "values": {
        "65": 147,
        "100": 147,
        "125": 146,
        "150": 145,
        "175": 144,
        "200": 143,
        "225": 140,
        "250": 136,
        "275": 126,
        "300": 97.2,
        "325": 73.9,
        "350": 54.4,
        "375": 39.3,
        "400": null,
        "425": null,
        "450": null,
        "475": null,
        "500": null,
        "525": null,
        "550": null,
        "575": null,
        "600": null,
        "625": null,
        "650": null,
        "675": null,
        "700": null,
        "725": null,
        "750": null,
        "775": null,
        "800": null,
        "825": null
      }
    },
    {
      "block": 1,
      "line_no": 114,
      "nominal_composition": "Al–bronze",
      "product_form": "Bolts",
      "spec_no": "B150",
      "type_grade": null,
      "uns_no": "C63000",
      "class_condition_temper": "M20",
      "size_range_dia_mm": ">75, ≤100",
      "notes": null,
      "min_temp_c": -198,
      "min_tensile_strength_mpa": 586,
      "min_yield_strength_mpa": 293,
      "max_temp_c": 371,
      "min_temp_to_40": 138,
      "values": {
        "65": 137,
        "100": 134,
        "125": 133,
        "150": 132,
        "175": 131,
        "200": 130,
        "225": 128,
        "250": 124,
        "275": 117,
        "300": 97.2,
        "325": 73.9,
        "350": 54.4,
        "375": 39.3,
        "400": null,
        "425": null,
        "450": null,
        "475": null,
        "500": null,
        "525": null,
        "550": null,
        "575": null,
        "600": null,
        "625": null,
        "650": null,
        "675": null,
        "700": null,
        "725": null,
        "750": null,
        "775": null,
        "800": null,
        "825": null
      }
    },
    {
      "block": 1,
      "line_no": 115,
      "nominal_composition": "Al–bronze",
      "product_form": "Bolts",
      "spec_no": "B150",
      "type_grade": null,
      "uns_no": "C63000",
      "class_condition_temper": "HR50",
      "size_range_dia_mm": ">25, ≤50",
      "notes": null,
      "min_temp_c": -198,
      "min_tensile_strength_mpa": 621,
      "min_yield_strength_mpa": 310,
      "max_temp_c": 371,
      "min_temp_to_40": 155,
      "values": {
        "65": 155,
        "100": 155,
        "125": 155,
        "150": 155,
        "175": 155,
        "200": 155,
        "225": 153,
        "250": 148,
        "275": 126,
        "300": 97.2,
        "325": 73.9,
        "350": 54.4,
        "375": 39.3,
        "400": null,
        "425": null,
        "450": null,
        "475": null,
        "500": null,
        "525": null,
        "550": null,
        "575": null,
        "600": null,
        "625": null,
        "650": null,
        "675": null,
        "700": null,
        "725": null,
        "750": null,
        "775": null,
        "800": null,
        "825": null
      }
    },
    {
      "block": 1,
      "line_no": 116,
      "nominal_composition": "Al–bronze",
      "product_form": "Bolts",
      "spec_no": "B150",
      "type_grade": null,
      "uns_no": "C63000",
      "class_condition_temper": "HR50",
      "size_range_dia_mm": "≥13, ≤25",
      "notes": null,
      "min_temp_c": -198,
      "min_tensile_strength_mpa": 689,
      "min_yield_strength_mpa": 345,
      "max_temp_c": 371,
      "min_temp_to_40": 155,
      "values": {
        "65": 155,
        "100": 155,
        "125": 155,
        "150": 155,
        "175": 155,
        "200": 155,
        "225": 153,
        "250": 148,
        "275": 126,
        "300": 97.2,
        "325": 73.9,
        "350": 54.4,
        "375": 39.3,
        "400": null,
        "425": null,
        "450": null,
        "475": null,
        "500": null,
        "525": null,
        "550": null,
        "575": null,
        "600": null,
        "625": null,
        "650": null,
        "675": null,
        "700": null,
        "725": null,
        "750": null,
        "775": null,
        "800": null,
        "825": null
      }
    },
    {
      "block": 1,
      "line_no": 117,
      "nominal_composition": "Low C–Ni",
      "product_form": "Bolts",
      "spec_no": "B160",
      "type_grade": null,
      "uns_no": "N02201",
      "class_condition_temper": "Hot fin./ ann.",
      "size_range_dia_mm": null,
      "notes": "(5a)",
      "min_temp_c": -198,
      "min_tensile_strength_mpa": 345,
      "min_yield_strength_mpa": 69,
      "max_temp_c": 649,
      "min_temp_to_40": 46.0,
      "values": {
        "65": 44.8,
        "100": 44.0,
        "125": 43.6,
        "150": 43.3,
        "175": 43.1,
        "200": 43.0,
        "225": 43.0,
        "250": 43.0,
        "275": 43.0,
        "300": 43.0,
        "325": 43.0,
        "350": 42.9,
        "375": 42.7,
        "400": 42.2,
        "425": 41.6,
        "450": 40.7,
        "475": 33.1,
        "500": 27.4,
        "525": 22.8,
        "550": 18.7,
        "575": 15.6,
        "600": 12.9,
        "625": 10.0,
        "650": 8.2,
        "675": null,
        "700": null,
        "725": null,
        "750": null,
        "775": null,
        "800": null,
        "825": null
      }
    },
    {
      "block": 1,
      "line_no": 118,
      "nominal_composition": "Ni",
      "product_form": "Bolts",
      "spec_no": "B160",
      "type_grade": null,
      "uns_no": "N02200",
      "class_condition_temper": "Hot fin.",
      "size_range_dia_mm": null,
      "notes": "(5a)",
      "min_temp_c": -198,
      "min_tensile_strength_mpa": 414,
      "min_yield_strength_mpa": 103,
      "max_temp_c": 316,
      "min_temp_to_40": 68.9,
      "values": {
        "65": 68.9,
        "100": 68.9,
        "125": 68.9,
        "150": 68.9,
        "175": 68.9,
        "200": 68.9,
        "225": 68.9,
        "250": 68.9,
        "275": 68.9,
        "300": 68.9,
        "325": 68.9,
        "350": null,
        "375": null,
        "400": null,
        "425": null,
        "450": null,
        "475": null,
        "500": null,
        "525": null,
        "550": null,
        "575": null,
        "600": null,
        "625": null,
        "650": null,
        "675": null,
        "700": null,
        "725": null,
        "750": null,
        "775": null,
        "800": null,
        "825": null
      }
    },
    {
      "block": 1,
      "line_no": 119,
      "nominal_composition": "Ni",
      "product_form": "Bolts",
      "spec_no": "B160",
      "type_grade": null,
      "uns_no": "N02200",
      "class_condition_temper": "Annealed",
      "size_range_dia_mm": null,
      "notes": "(5a)",
      "min_temp_c": -198,
      "min_tensile_strength_mpa": 379,
      "min_yield_strength_mpa": 103,
      "max_temp_c": 316,
      "min_temp_to_40": 68.9,
      "values": {
        "65": 68.9,
        "100": 68.9,
        "125": 68.9,
        "150": 68.9,
        "175": 68.9,
        "200": 68.9,
        "225": 68.9,
        "250": 68.9,
        "275": 68.9,
        "300": 68.9,
        "325": 68.9,
        "350": null,
        "375": null,
        "400": null,
        "425": null,
        "450": null,
        "475": null,
        "500": null,
        "525": null,
        "550": null,
        "575": null,
        "600": null,
        "625": null,
        "650": null,
        "675": null,
        "700": null,
        "725": null,
        "750": null,
        "775": null,
        "800": null,
        "825": null
      }
    },
    {
      "block": 1,
      "line_no": 120,
      "nominal_composition": "Ni",
      "product_form": "Bolts",
      "spec_no": "B160",
      "type_grade": null,
      "uns_no": "N02200",
      "class_condition_temper": "Cold drawn",
      "size_range_dia_mm": null,
      "notes": null,
      "min_temp_c": -198,
      "min_tensile_strength_mpa": 448,
      "min_yield_strength_mpa": 276,
      "max_temp_c": 316,
      "min_temp_to_40": 68.9,
      "values": {
        "65": 68.9,
        "100": 68.9,
        "125": 68.9,
        "150": 68.9,
        "175": 68.9,
        "200": 68.9,
        "225": 68.9,
        "250": 68.9,
        "275": 68.9,
        "300": 68.9,
        "325": 68.9,
        "350": null,
        "375": null,
        "400": null,
        "425": null,
        "450": null,
        "475": null,
        "500": null,
        "525": null,
        "550": null,
        "575": null,
        "600": null,
        "625": null,
        "650": null,
        "675": null,
        "700": null,
        "725": null,
        "750": null,
        "775": null,
        "800": null,
        "825": null
      }
    },
    {
      "block": 1,
      "line_no": 121,
      "nominal_composition": "Ni–Cu",
      "product_form": "Bolts",
      "spec_no": "B164",
      "type_grade": null,
      "uns_no": "N04400",
      "class_condition_temper": "C.D./str. rel.",
      "size_range_dia_mm": null,
      "notes": "(14)",
      "min_temp_c": -198,
      "min_tensile_strength_mpa": 579,
      "min_yield_strength_mpa": 345,
      "max_temp_c": 316,
      "min_temp_to_40": 115,
      "values": {
        "65": 106,
        "100": 99.7,
        "125": 96.2,
        "150": 93.6,
        "175": 91.9,
        "200": 90.9,
        "225": 90.4,
        "250": 90.4,
        "275": 90.4,
        "300": 90.4,
        "325": 90.4,
        "350": null,
        "375": null,
        "400": null,
        "425": null,
        "450": null,
        "475": null,
        "500": null,
        "525": null,
        "550": null,
        "575": null,
        "600": null,
        "625": null,
        "650": null,
        "675": null,
        "700": null,
        "725": null,
        "750": null,
        "775": null,
        "800": null,
        "825": null
      }
    },
    {
      "block": 1,
      "line_no": 122,
      "nominal_composition": "Ni–Cu",
      "product_form": "Bolts",
      "spec_no": "B164",
      "type_grade": null,
      "uns_no": "N04405",
      "class_condition_temper": "Cold drawn",
      "size_range_dia_mm": null,
      "notes": "(14)",
      "min_temp_c": -198,
      "min_tensile_strength_mpa": 586,
      "min_yield_strength_mpa": 345,
      "max_temp_c": 260,
      "min_temp_to_40": 115,
      "values": {
        "65": 106,
        "100": 99.7,
        "125": 96.2,
        "150": 93.6,
        "175": 91.9,
        "200": 90.9,
        "225": 90.4,
        "250": 90.4,
        "275": 90.4,
        "300": null,
        "325": null,
        "350": null,
        "375": null,
        "400": null,
        "425": null,
        "450": null,
        "475": null,
        "500": null,
        "525": null,
        "550": null,
        "575": null,
        "600": null,
        "625": null,
        "650": null,
        "675": null,
        "700": null,
        "725": null,
        "750": null,
        "775": null,
        "800": null,
        "825": null
      }
    },
    {
      "block": 1,
      "line_no": 123,
      "nominal_composition": "Ni–Cu",
      "product_form": "Bolts",
      "spec_no": "B164",
      "type_grade": null,
      "uns_no": "N04400",
      "class_condition_temper": "Cold drawn",
      "size_range_dia_mm": null,
      "notes": "(14)",
      "min_temp_c": -198,
      "min_tensile_strength_mpa": 586,
      "min_yield_strength_mpa": 379,
      "max_temp_c": 260,
      "min_temp_to_40": 115,
      "values": {
        "65": 106,
        "100": 99.7,
        "125": 96.2,
        "150": 94.8,
        "175": 94.8,
        "200": 94.8,
        "225": 94.8,
        "250": 94.8,
        "275": 94.8,
        "300": null,
        "325": null,
        "350": null,
        "375": null,
        "400": null,
        "425": null,
        "450": null,
        "475": null,
        "500": null,
        "525": null,
        "550": null,
        "575": null,
        "600": null,
        "625": null,
        "650": null,
        "675": null,
        "700": null,
        "725": null,
        "750": null,
        "775": null,
        "800": null,
        "825": null
      }
    },
    {
      "block": 1,
      "line_no": 124,
      "nominal_composition": "Ni–Cu",
      "product_form": "Bolts",
      "spec_no": "B164",
      "type_grade": null,
      "uns_no": "N04400",
      "class_condition_temper": "Annealed",
      "size_range_dia_mm": null,
      "notes": "(5a)",
      "min_temp_c": -198,
      "min_tensile_strength_mpa": 483,
      "min_yield_strength_mpa": 172,
      "max_temp_c": 482,
      "min_temp_to_40": 115,
      "values": {
        "65": 106,
        "100": 99.7,
        "125": 96.2,
        "150": 93.6,
        "175": 91.9,
        "200": 90.9,
        "225": 90.4,
        "250": 90.4,
        "275": 90.4,
        "300": 90.4,
        "325": 90.4,
        "350": 90.4,
        "375": 89.8,
        "400": 89.0,
        "425": 88.0,
        "450": 87.0,
        "475": 86.4,
        "500": 75.6,
        "525": null,
        "550": null,
        "575": null,
        "600": null,
        "625": null,
        "650": null,
        "675": null,
        "700": null,
        "725": null,
        "750": null,
        "775": null,
        "800": null,
        "825": null
      }
    },
    {
      "block": 1,
      "line_no": 125,
      "nominal_composition": "Ni–Cu",
      "product_form": "Bolts",
      "spec_no": "B164",
      "type_grade": null,
      "uns_no": "N04405",
      "class_condition_temper": "Annealed",
      "size_range_dia_mm": null,
      "notes": "(5a)",
      "min_temp_c": -198,
      "min_tensile_strength_mpa": 483,
      "min_yield_strength_mpa": 172,
      "max_temp_c": 482,
      "min_temp_to_40": 115,
      "values": {
        "65": 106,
        "100": 99.7,
        "125": 96.2,
        "150": 93.6,
        "175": 91.9,
        "200": 90.9,
        "225": 90.4,
        "250": 90.4,
        "275": 90.4,
        "300": 90.4,
        "325": 90.4,
        "350": 90.4,
        "375": 89.8,
        "400": 89.0,
        "425": 88.0,
        "450": 87.0,
        "475": 86.4,
        "500": 75.6,
        "525": null,
        "550": null,
        "575": null,
        "600": null,
        "625": null,
        "650": null,
        "675": null,
        "700": null,
        "725": null,
        "750": null,
        "775": null,
        "800": null,
        "825": null
      }
    },
    {
      "block": 1,
      "line_no": 126,
      "nominal_composition": "Ni–Cu",
      "product_form": "Rod",
      "spec_no": "B164",
      "type_grade": null,
      "uns_no": "N04405",
      "class_condition_temper": "Hot fin.",
      "size_range_dia_mm": "≤75",
      "notes": null,
      "min_temp_c": -198,
      "min_tensile_strength_mpa": 517,
      "min_yield_strength_mpa": 241,
      "max_temp_c": 482,
      "min_temp_to_40": 115,
      "values": {
        "65": 106,
        "100": 99.7,
        "125": 96.2,
        "150": 93.6,
        "175": 91.9,
        "200": 90.9,
        "225": 90.4,
        "250": 90.4,
        "275": 90.4,
        "300": 90.4,
        "325": 90.4,
        "350": 90.4,
        "375": 89.8,
        "400": 89.0,
        "425": 88.0,
        "450": 87.0,
        "475": 86.4,
        "500": 75.6,
        "525": null,
        "550": null,
        "575": null,
        "600": null,
        "625": null,
        "650": null,
        "675": null,
        "700": null,
        "725": null,
        "750": null,
        "775": null,
        "800": null,
        "825": null
      }
    },
    {
      "block": 1,
      "line_no": 127,
      "nominal_composition": "Ni–Cu",
      "product_form": "Hex",
      "spec_no": "B164",
      "type_grade": null,
      "uns_no": "N04400",
      "class_condition_temper": "Hot fin.",
      "size_range_dia_mm": "≥54, ≤100",
      "notes": "(5a)",
      "min_temp_c": -198,
      "min_tensile_strength_mpa": 517,
      "min_yield_strength_mpa": 207,
      "max_temp_c": 482,
      "min_temp_to_40": 115,
      "values": {
        "65": 106,
        "100": 99.7,
        "125": 96.2,
        "150": 93.6,
        "175": 91.9,
        "200": 90.9,
        "225": 90.4,
        "250": 90.4,
        "275": 90.4,
        "300": 90.4,
        "325": 90.4,
        "350": 90.4,
        "375": 89.8,
        "400": 89.0,
        "425": 88.0,
        "450": 87.0,
        "475": 86.4,
        "500": 75.6,
        "525": null,
        "550": null,
        "575": null,
        "600": null,
        "625": null,
        "650": null,
        "675": null,
        "700": null,
        "725": null,
        "750": null,
        "775": null,
        "800": null,
        "825": null
      }
    },
    {
      "block": 1,
      "line_no": 128,
      "nominal_composition": "Ni–Cu",
      "product_form": "All except hex",
      "spec_no": "B164",
      "type_grade": null,
      "uns_no": "N04400",
      "class_condition_temper": "Hot fin.",
      "size_range_dia_mm": ">54",
      "notes": null,
      "min_temp_c": -198,
      "min_tensile_strength_mpa": 552,
      "min_yield_strength_mpa": 276,
      "max_temp_c": 482,
      "min_temp_to_40": 115,
      "values": {
        "65": 106,
        "100": 99.7,
        "125": 96.2,
        "150": 93.6,
        "175": 91.9,
        "200": 90.9,
        "225": 90.4,
        "250": 90.4,
        "275": 90.4,
        "300": 90.4,
        "325": 90.4,
        "350": 90.4,
        "375": 89.8,
        "400": 89.0,
        "425": 88.0,
        "450": 87.0,
        "475": 86.4,
        "500": 75.6,
        "525": null,
        "550": null,
        "575": null,
        "600": null,
        "625": null,
        "650": null,
        "675": null,
        "700": null,
        "725": null,
        "750": null,
        "775": null,
        "800": null,
        "825": null
      }
    },
    {
      "block": 1,
      "line_no": 129,
      "nominal_composition": "Ni–Cr–Fe",
      "product_form": "Rod",
      "spec_no": "B166",
      "type_grade": null,
      "uns_no": "N06600",
      "class_condition_temper": "Cold drawn",
      "size_range_dia_mm": "≤75",
      "notes": "(14) (15)",
      "min_temp_c": -198,
      "min_tensile_strength_mpa": 724,
      "min_yield_strength_mpa": 552,
      "max_temp_c": 260,
      "min_temp_to_40": 138,
      "values": {
        "65": 138,
        "100": 138,
        "125": 138,
        "150": 138,
        "175": 138,
        "200": 138,
        "225": 138,
        "250": 138,
        "275": 138,
        "300": null,
        "325": null,
        "350": null,
        "375": null,
        "400": null,
        "425": null,
        "450": null,
        "475": null,
        "500": null,
        "525": null,
        "550": null,
        "575": null,
        "600": null,
        "625": null,
        "650": null,
        "675": null,
        "700": null,
        "725": null,
        "750": null,
        "775": null,
        "800": null,
        "825": null
      }
    },
    {
      "block": 1,
      "line_no": 130,
      "nominal_composition": "Ni–Cr–Fe",
      "product_form": "Rod",
      "spec_no": "B166",
      "type_grade": null,
      "uns_no": "N06600",
      "class_condition_temper": "Hot fin.",
      "size_range_dia_mm": "≤75",
      "notes": null,
      "min_temp_c": -198,
      "min_tensile_strength_mpa": 621,
      "min_yield_strength_mpa": 276,
      "max_temp_c": 649,
      "min_temp_to_40": 115,
      "values": {
        "65": 112,
        "100": 109,
        "125": 107,
        "150": 105,
        "175": 103,
        "200": 101,
        "225": 99.0,
        "250": 97.3,
        "275": 95.6,
        "300": 94.0,
        "325": 92.6,
        "350": 91.2,
        "375": 89.9,
        "400": 88.7,
        "425": 87.7,
        "450": 86.7,
        "475": 85.8,
        "500": 75.6,
        "525": 58.4,
        "550": 39.7,
        "575": 27.0,
        "600": 19.2,
        "625": 15.0,
        "650": 13.7,
        "675": null,
        "700": null,
        "725": null,
        "750": null,
        "775": null,
        "800": null,
        "825": null
      }
    },
    {
      "block": 1,
      "line_no": 131,
      "nominal_composition": "Ni–Cr–Fe",
      "product_form": "Bolts",
      "spec_no": "B166",
      "type_grade": null,
      "uns_no": "N06600",
      "class_condition_temper": "Annealed",
      "size_range_dia_mm": null,
      "notes": null,
      "min_temp_c": -198,
      "min_tensile_strength_mpa": 552,
      "min_yield_strength_mpa": 241,
      "max_temp_c": 649,
      "min_temp_to_40": 115,
      "values": {
        "65": 112,
        "100": 109,
        "125": 107,
        "150": 105,
        "175": 103,
        "200": 101,
        "225": 99.0,
        "250": 97.3,
        "275": 95.6,
        "300": 94.0,
        "325": 92.6,
        "350": 91.2,
        "375": 89.9,
        "400": 88.7,
        "425": 87.7,
        "450": 86.7,
        "475": 85.8,
        "500": 75.6,
        "525": 58.4,
        "550": 39.7,
        "575": 27.0,
        "600": 19.2,
        "625": 15.0,
        "650": 13.7,
        "675": null,
        "700": null,
        "725": null,
        "750": null,
        "775": null,
        "800": null,
        "825": null
      }
    },
    {
      "block": 1,
      "line_no": 132,
      "nominal_composition": "Ni–Cr–Fe",
      "product_form": "Rod",
      "spec_no": "B166",
      "type_grade": null,
      "uns_no": "N06600",
      "class_condition_temper": "Hot fin.",
      "size_range_dia_mm": ">75",
      "notes": null,
      "min_temp_c": -198,
      "min_tensile_strength_mpa": 586,
      "min_yield_strength_mpa": 241,
      "max_temp_c": 649,
      "min_temp_to_40": 115,
      "values": {
        "65": 112,
        "100": 109,
        "125": 107,
        "150": 105,
        "175": 103,
        "200": 101,
        "225": 99.0,
        "250": 97.3,
        "275": 95.6,
        "300": 94.0,
        "325": 92.6,
        "350": 91.2,
        "375": 89.9,
        "400": 88.7,
        "425": 87.7,
        "450": 86.7,
        "475": 85.8,
        "500": 75.6,
        "525": 58.4,
        "550": 39.7,
        "575": 27.0,
        "600": 19.2,
        "625": 15.0,
        "650": 13.7,
        "675": null,
        "700": null,
        "725": null,
        "750": null,
        "775": null,
        "800": null,
        "825": null
      }
    },
    {
      "block": 1,
      "line_no": 133,
      "nominal_composition": "53Ni–19Cr–19Fe–Cb–Mo",
      "product_form": "Rod, bar",
      "spec_no": "B637",
      "type_grade": null,
      "uns_no": "N07718",
      "class_condition_temper": "Sol. & P.H.",
      "size_range_dia_mm": "≤150",
      "notes": "(16)",
      "min_temp_c": -198,
      "min_tensile_strength_mpa": 1275,
      "min_yield_strength_mpa": 1034,
      "max_temp_c": 621,
      "min_temp_to_40": 255,
      "values": {
        "65": 252,
        "100": 247,
        "125": 245,
        "150": 243,
        "175": 241,
        "200": 239,
        "225": 237,
        "250": 236,
        "275": 235,
        "300": 234,
        "325": 233,
        "350": 232,
        "375": 232,
        "400": 231,
        "425": 230,
        "450": 228,
        "475": 227,
        "500": 226,
        "525": 224,
        "550": 222,
        "575": 218,
        "600": 209,
        "625": 202,
        "650": null,
        "675": null,
        "700": null,
        "725": null,
        "750": null,
        "775": null,
        "800": null,
        "825": null
      }
    },
    {
      "block": 1,
      "line_no": 134,
      "nominal_composition": "Ni–Mo",
      "product_form": "Bolts",
      "spec_no": "B335",
      "type_grade": null,
      "uns_no": "N10001",
      "class_condition_temper": "Annealed",
      "size_range_dia_mm": null,
      "notes": null,
      "min_temp_c": -198,
      "min_tensile_strength_mpa": 689,
      "min_yield_strength_mpa": 317,
      "max_temp_c": 427,
      "min_temp_to_40": 172,
      "values": {
        "65": 172,
        "100": 172,
        "125": 172,
        "150": 172,
        "175": 171,
        "200": 170,
        "225": 169,
        "250": 168,
        "275": 166,
        "300": 164,
        "325": 162,
        "350": 160,
        "375": 158,
        "400": 157,
        "425": 156,
        "450": 155,
        "475": null,
        "500": null,
        "525": null,
        "550": null,
        "575": null,
        "600": null,
        "625": null,
        "650": null,
        "675": null,
        "700": null,
        "725": null,
        "750": null,
        "775": null,
        "800": null,
        "825": null
      }
    },
    {
      "block": 1,
      "line_no": 135,
      "nominal_composition": "Ni–Mo–Cr",
      "product_form": "Bolts",
      "spec_no": "B574",
      "type_grade": null,
      "uns_no": "N10276",
      "class_condition_temper": "Sol. ann.",
      "size_range_dia_mm": null,
      "notes": null,
      "min_temp_c": -198,
      "min_tensile_strength_mpa": 689,
      "min_yield_strength_mpa": 283,
      "max_temp_c": 538,
      "min_temp_to_40": 172,
      "values": {
        "65": 172,
        "100": 170,
        "125": 164,
        "150": 158,
        "175": 153,
        "200": 148,
        "225": 143,
        "250": 139,
        "275": 135,
        "300": 131,
        "325": 128,
        "350": 125,
        "375": 122,
        "400": 120,
        "425": 118,
        "450": 117,
        "475": 115,
        "500": 115,
        "525": 114,
        "550": 114,
        "575": null,
        "600": null,
        "625": null,
        "650": null,
        "675": null,
        "700": null,
        "725": null,
        "750": null,
        "775": null,
        "800": null,
        "825": null
      }
    },
    {
      "block": 1,
      "line_no": 136,
      "nominal_composition": "Aluminum alloy",
      "product_form": "Bolts",
      "spec_no": "B211",
      "type_grade": 6061,
      "uns_no": "A96061",
      "class_condition_temper": "wld.",
      "size_range_dia_mm": "≥3, ≤200",
      "notes": "(17)",
      "min_temp_c": -269,
      "min_tensile_strength_mpa": 165,
      "min_yield_strength_mpa": null,
      "max_temp_c": 204,
      "min_temp_to_40": 33.1,
      "values": {
        "65": 33.1,
        "100": 33.1,
        "125": 33.1,
        "150": 33.1,
        "175": 33.1,
        "200": 26.4,
        "225": 16.1,
        "250": null,
        "275": null,
        "300": null,
        "325": null,
        "350": null,
        "375": null,
        "400": null,
        "425": null,
        "450": null,
        "475": null,
        "500": null,
        "525": null,
        "550": null,
        "575": null,
        "600": null,
        "625": null,
        "650": null,
        "675": null,
        "700": null,
        "725": null,
        "750": null,
        "775": null,
        "800": null,
        "825": null
      }
    },
    {
      "block": 1,
      "line_no": 137,
      "nominal_composition": "Aluminum alloy",
      "product_form": "Bolts",
      "spec_no": "B211",
      "type_grade": 6061,
      "uns_no": "A96061",
      "class_condition_temper": "T6, T651",
      "size_range_dia_mm": "≥3, ≤200",
      "notes": "(16) (17)",
      "min_temp_c": -269,
      "min_tensile_strength_mpa": 290,
      "min_yield_strength_mpa": 241,
      "max_temp_c": 204,
      "min_temp_to_40": 57.9,
      "values": {
        "65": 57.9,
        "100": 57.9,
        "125": 57.9,
        "150": 57.9,
        "175": 47.3,
        "200": 34.9,
        "225": 21.1,
        "250": null,
        "275": null,
        "300": null,
        "325": null,
        "350": null,
        "375": null,
        "400": null,
        "425": null,
        "450": null,
        "475": null,
        "500": null,
        "525": null,
        "550": null,
        "575": null,
        "600": null,
        "625": null,
        "650": null,
        "675": null,
        "700": null,
        "725": null,
        "750": null,
        "775": null,
        "800": null,
        "825": null
      }
    },
    {
      "block": 1,
      "line_no": 138,
      "nominal_composition": "Aluminum alloy",
      "product_form": "Bolts",
      "spec_no": "B211",
      "type_grade": 2024,
      "uns_no": "A92024",
      "class_condition_temper": "T4",
      "size_range_dia_mm": ">165, ≤200",
      "notes": "(16) (17)",
      "min_temp_c": -269,
      "min_tensile_strength_mpa": 400,
      "min_yield_strength_mpa": 262,
      "max_temp_c": 204,
      "min_temp_to_40": 65.5,
      "values": {
        "65": 65.5,
        "100": 65.5,
        "125": 65.5,
        "150": 65.5,
        "175": 43.1,
        "200": 29.3,
        "225": 29.3,
        "250": null,
        "275": null,
        "300": null,
        "325": null,
        "350": null,
        "375": null,
        "400": null,
        "425": null,
        "450": null,
        "475": null,
        "500": null,
        "525": null,
        "550": null,
        "575": null,
        "600": null,
        "625": null,
        "650": null,
        "675": null,
        "700": null,
        "725": null,
        "750": null,
        "775": null,
        "800": null,
        "825": null
      }
    },
    {
      "block": 1,
      "line_no": 139,
      "nominal_composition": "Aluminum alloy",
      "product_form": "Bolts",
      "spec_no": "B211",
      "type_grade": 2024,
      "uns_no": "A92024",
      "class_condition_temper": "T4",
      "size_range_dia_mm": ">114, ≤165",
      "notes": "(16) (17)",
      "min_temp_c": -269,
      "min_tensile_strength_mpa": 427,
      "min_yield_strength_mpa": 276,
      "max_temp_c": 204,
      "min_temp_to_40": 68.9,
      "values": {
        "65": 68.9,
        "100": 68.9,
        "125": 68.9,
        "150": 68.9,
        "175": 46.1,
        "200": 31.3,
        "225": 31.3,
        "250": null,
        "275": null,
        "300": null,
        "325": null,
        "350": null,
        "375": null,
        "400": null,
        "425": null,
        "450": null,
        "475": null,
        "500": null,
        "525": null,
        "550": null,
        "575": null,
        "600": null,
        "625": null,
        "650": null,
        "675": null,
        "700": null,
        "725": null,
        "750": null,
        "775": null,
        "800": null,
        "825": null
      }
    },
    {
      "block": 1,
      "line_no": 140,
      "nominal_composition": "Aluminum alloy",
      "product_form": "Bolts",
      "spec_no": "B211",
      "type_grade": 2024,
      "uns_no": "A92024",
      "class_condition_temper": "T4",
      "size_range_dia_mm": ">13, ≤114",
      "notes": "(16) (17)",
      "min_temp_c": -269,
      "min_tensile_strength_mpa": 427,
      "min_yield_strength_mpa": 290,
      "max_temp_c": 204,
      "min_temp_to_40": 72.4,
      "values": {
        "65": 72.4,
        "100": 72.4,
        "125": 72.4,
        "150": 70.2,
        "175": 46.2,
        "200": 31.2,
        "225": 31.2,
        "250": null,
        "275": null,
        "300": null,
        "325": null,
        "350": null,
        "375": null,
        "400": null,
        "425": null,
        "450": null,
        "475": null,
        "500": null,
        "525": null,
        "550": null,
        "575": null,
        "600": null,
        "625": null,
        "650": null,
        "675": null,
        "700": null,
        "725": null,
        "750": null,
        "775": null,
        "800": null,
        "825": null
      }
    },
    {
      "block": 1,
      "line_no": 141,
      "nominal_composition": "Aluminum alloy",
      "product_form": "Bolts",
      "spec_no": "B211",
      "type_grade": 2024,
      "uns_no": "A92024",
      "class_condition_temper": "T4",
      "size_range_dia_mm": "≥3, <13",
      "notes": "(16) (17)",
      "min_temp_c": -269,
      "min_tensile_strength_mpa": 427,
      "min_yield_strength_mpa": 310,
      "max_temp_c": 204,
      "min_temp_to_40": 77.6,
      "values": {
        "65": 77.6,
        "100": 77.6,
        "125": 77.6,
        "150": 70.2,
        "175": 46.2,
        "200": 31.2,
        "225": 31.2,
        "250": null,
        "275": null,
        "300": null,
        "325": null,
        "350": null,
        "375": null,
        "400": null,
        "425": null,
        "450": null,
        "475": null,
        "500": null,
        "525": null,
        "550": null,
        "575": null,
        "600": null,
        "625": null,
        "650": null,
        "675": null,
        "700": null,
        "725": null,
        "750": null,
        "775": null,
        "800": null,
        "825": null
      }
    },
    {
      "block": 1,
      "line_no": 142,
      "nominal_composition": "Aluminum alloy",
      "product_form": "Bolts",
      "spec_no": "B211",
      "type_grade": 2014,
      "uns_no": "A92014",
      "class_condition_temper": "T6, T651",
      "size_range_dia_mm": "≥3, ≤200",
      "notes": "(16) (17)",
      "min_temp_c": -269,
      "min_tensile_strength_mpa": 448,
      "min_yield_strength_mpa": 379,
      "max_temp_c": 204,
      "min_temp_to_40": 89.6,
      "values": {
        "65": 89.6,
        "100": 89.6,
        "125": 89.6,
        "150": 84.2,
        "175": 46.9,
        "200": 26.2,
        "225": 20.2,
        "250": null,
        "275": null,
        "300": null,
        "325": null,
        "350": null,
        "375": null,
        "400": null,
        "425": null,
        "450": null,
        "475": null,
        "500": null,
        "525": null,
        "550": null,
        "575": null,
        "600": null,
        "625": null,
        "650": null,
        "675": null,
        "700": null,
        "725": null,
        "750": null,
        "775": null,
        "800": null,
        "825": null
      }
    }
  ]
}
