Repository: danivelas0/asme-pcc

File: resources/ASME B31/ASME B31.3/APPEX/appendix_a/table_a_4c.json (part 4 of 4)
    "Max. Temp., °F",
    "Min. Temp. to 100"
  ],
  "columns_values": [
      "size_range_dia_in": null,
      "notes": "(5a)",
      "min_temp_f": -325,
      "min_tensile_strength_ksi": 70,
      "min_yield_strength_ksi": 25,
      "max_temp_f": 950,
      "min_temp_to_100": 16.7,
      "values": {
        "200": 14.6,
        "300": 13.6,
        "400": 13.2,
        "500": 13.1,
        "600": 13.1,
        "650": 13.1,
        "700": 13.0,
        "750": 12.9,
        "800": 12.7,
        "850": 12.6,
        "900": 12.5,
        "950": 9.2,
        "1,000": null,
        "1,050": null,
        "1,100": null,
        "1,150": null,
        "1,200": null,
        "1,250": null,
        "1,300": null
      }
    },
    {
      "block": 2,
      "line_no": 36,
      "nominal_composition": "Ni–Cu",
      "product_form": "Bolts",
      "spec_no": "B164",
      "type_grade": null,
      "uns_no": "N04405",
      "class_condition_temper": "Annealed",
      "size_range_dia_in": null,
      "notes": "(5a)",
      "min_temp_f": -325,
      "min_tensile_strength_ksi": 70,
      "min_yield_strength_ksi": 25,
      "max_temp_f": 950,
      "min_temp_to_100": 16.7,
      "values": {
        "200": 14.6,
        "300": 13.6,
        "400": 13.2,
        "500": 13.1,
        "600": 13.1,
        "650": 13.1,
        "700": 13.0,
        "750": 12.9,
        "800": 12.7,
        "850": 12.6,
        "900": 12.5,
        "950": 9.2,
        "1,000": null,
        "1,050": null,
        "1,100": null,
        "1,150": null,
        "1,200": null,
        "1,250": null,
        "1,300": null
      }
    },
    {
      "block": 2,
      "line_no": 37,
      "nominal_composition": "Ni–Cu",
      "product_form": "Rod",
      "spec_no": "B164",
      "type_grade": null,
      "uns_no": "N04405",
      "class_condition_temper": "Hot fin.",
      "size_range_dia_in": "≤3",
      "notes": null,
      "min_temp_f": -325,
      "min_tensile_strength_ksi": 75,
      "min_yield_strength_ksi": 35,
      "max_temp_f": 950,
      "min_temp_to_100": 16.7,
      "values": {
        "200": 14.6,
        "300": 13.6,
        "400": 13.2,
        "500": 13.1,
        "600": 13.1,
        "650": 13.1,
        "700": 13.0,
        "750": 12.9,
        "800": 12.7,
        "850": 12.6,
        "900": 12.5,
        "950": 9.2,
        "1,000": null,
        "1,050": null,
        "1,100": null,
        "1,150": null,
        "1,200": null,
        "1,250": null,
        "1,300": null
      }
    },
    {
      "block": 2,
      "line_no": 38,
      "nominal_composition": "Ni–Cu",
      "product_form": "Hex",
      "spec_no": "B164",
      "type_grade": null,
      "uns_no": "N04400",
      "class_condition_temper": "Hot fin.",
      "size_range_dia_in": "≥21∕8, ≤4",
      "notes": "(5a)",
      "min_temp_f": -325,
      "min_tensile_strength_ksi": 75,
      "min_yield_strength_ksi": 30,
      "max_temp_f": 950,
      "min_temp_to_100": 16.7,
      "values": {
        "200": 14.6,
        "300": 13.6,
        "400": 13.2,
        "500": 13.1,
        "600": 13.1,
        "650": 13.1,
        "700": 13.0,
        "750": 12.9,
        "800": 12.7,
        "850": 12.6,
        "900": 12.5,
        "950": 9.2,
        "1,000": null,
        "1,050": null,
        "1,100": null,
        "1,150": null,
        "1,200": null,
        "1,250": null,
        "1,300": null
      }
    },
    {
      "block": 2,
      "line_no": 39,
      "nominal_composition": "Ni–Cu",
      "product_form": "All except hex",
      "spec_no": "B164",
      "type_grade": null,
      "uns_no": "N04400",
      "class_condition_temper": "Hot fin.",
      "size_range_dia_in": ">21∕8",
      "notes": null,
      "min_temp_f": -325,
      "min_tensile_strength_ksi": 80,
      "min_yield_strength_ksi": 40,
      "max_temp_f": 950,
      "min_temp_to_100": 16.7,
      "values": {
        "200": 14.6,
        "300": 13.6,
        "400": 13.2,
        "500": 13.1,
        "600": 13.1,
        "650": 13.1,
        "700": 13.0,
        "750": 12.9,
        "800": 12.7,
        "850": 12.6,
        "900": 12.5,
        "950": 9.2,
        "1,000": null,
        "1,050": null,
        "1,100": null,
        "1,150": null,
        "1,200": null,
        "1,250": null,
        "1,300": null
      }
    },
    {
      "block": 2,
      "line_no": 40,
      "nominal_composition": "Ni–Cr–Fe",
      "product_form": "Rod",
      "spec_no": "B166",
      "type_grade": null,
      "uns_no": "N06600",
      "class_condition_temper": "Cold drawn",
      "size_range_dia_in": "≤3",
      "notes": "(14) (15)",
      "min_temp_f": -325,
      "min_tensile_strength_ksi": 105,
      "min_yield_strength_ksi": 80,
      "max_temp_f": 500,
      "min_temp_to_100": 20.0,
      "values": {
        "200": 20.0,
        "300": 20.0,
        "400": 20.0,
        "500": 20.0,
        "600": null,
        "650": null,
        "700": null,
        "750": null,
        "800": null,
        "850": null,
        "900": null,
        "950": null,
        "1,000": null,
        "1,050": null,
        "1,100": null,
        "1,150": null,
        "1,200": null,
        "1,250": null,
        "1,300": null
      }
    },
    {
      "block": 2,
      "line_no": 41,
      "nominal_composition": "Ni–Cr–Fe",
      "product_form": "Rod",
      "spec_no": "B166",
      "type_grade": null,
      "uns_no": "N06600",
      "class_condition_temper": "Hot fin.",
      "size_range_dia_in": "≤3",
      "notes": null,
      "min_temp_f": -325,
      "min_tensile_strength_ksi": 90,
      "min_yield_strength_ksi": 40,
      "max_temp_f": 1250,
      "min_temp_to_100": 16.7,
      "values": {
        "200": 15.9,
        "300": 15.2,
        "400": 14.6,
        "500": 14.0,
        "600": 13.5,
        "650": 13.3,
        "700": 13.1,
        "750": 12.9,
        "800": 12.7,
        "850": 12.5,
        "900": 12.4,
        "950": 10.0,
        "1,000": 7.0,
        "1,050": 4.5,
        "1,100": 3.0,
        "1,150": 2.2,
        "1,200": 2.0,
        "1,250": 1.8,
        "1,300": null
      }
    },
    {
      "block": 2,
      "line_no": 42,
      "nominal_composition": "Ni–Cr–Fe",
      "product_form": "Bolts",
      "spec_no": "B166",
      "type_grade": null,
      "uns_no": "N06600",
      "class_condition_temper": "Annealed",
      "size_range_dia_in": null,
      "notes": null,
      "min_temp_f": -325,
      "min_tensile_strength_ksi": 80,
      "min_yield_strength_ksi": 35,
      "max_temp_f": 1250,
      "min_temp_to_100": 16.7,
      "values": {
        "200": 15.9,
        "300": 15.2,
        "400": 14.6,
        "500": 14.0,
        "600": 13.5,
        "650": 13.3,
        "700": 13.1,
        "750": 12.9,
        "800": 12.7,
        "850": 12.5,
        "900": 12.4,
        "950": 9.2,
        "1,000": 7.0,
        "1,050": 4.5,
        "1,100": 3.0,
        "1,150": 2.2,
        "1,200": 2.0,
        "1,250": 1.8,
        "1,300": null
      }
    },
    {
      "block": 2,
      "line_no": 43,
      "nominal_composition": "Ni–Cr–Fe",
      "product_form": "Rod",
      "spec_no": "B166",
      "type_grade": null,
      "uns_no": "N06600",
      "class_condition_temper": "Hot fin.",
      "size_range_dia_in": ">3",
      "notes": null,
      "min_temp_f": -325,
      "min_tensile_strength_ksi": 85,
      "min_yield_strength_ksi": 35,
      "max_temp_f": 1250,
      "min_temp_to_100": 16.7,
      "values": {
        "200": 15.9,
        "300": 15.2,
        "400": 14.6,
        "500": 14.0,
        "600": 13.5,
        "650": 13.3,
        "700": 13.1,
        "750": 12.9,
        "800": 12.7,
        "850": 12.5,
        "900": 12.4,
        "950": 9.2,
        "1,000": 7.0,
        "1,050": 4.5,
        "1,100": 3.0,
        "1,150": 2.2,
        "1,200": 2.0,
        "1,250": 1.8,
        "1,300": null
      }
    },
    {
      "block": 2,
      "line_no": 44,
      "nominal_composition": "53Ni–19Cr– 19Fe–Cb–Mo",
      "product_form": "Rod, bar",
      "spec_no": "B637",
      "type_grade": null,
      "uns_no": "N07718",
      "class_condition_temper": "Sol. & P.H.",
      "size_range_dia_in": "≤6",
      "notes": "(16)",
      "min_temp_f": -325,
      "min_tensile_strength_ksi": 185,
      "min_yield_strength_ksi": 150,
      "max_temp_f": 1150,
      "min_temp_to_100": 37.0,
      "values": {
        "200": 36.0,
        "300": 35.2,
        "400": 34.6,
        "500": 34.2,
        "600": 33.8,
        "650": 33.7,
        "700": 33.6,
        "750": 33.5,
        "800": 33.3,
        "850": 33.1,
        "900": 32.9,
        "950": 32.6,
        "1,000": 32.3,
        "1,050": 32.0,
        "1,100": 30.7,
        "1,150": 29.5,
        "1,200": null,
        "1,250": null,
        "1,300": null
      }
    },
    {
      "block": 2,
      "line_no": 45,
      "nominal_composition": "Ni–Mo",
      "product_form": "Bolts",
      "spec_no": "B335",
      "type_grade": null,
      "uns_no": "N10001",
      "class_condition_temper": "Annealed",
      "size_range_dia_in": null,
      "notes": null,
      "min_temp_f": -325,
      "min_tensile_strength_ksi": 100,
      "min_yield_strength_ksi": 46,
      "max_temp_f": 850,
      "min_temp_to_100": 25.0,
      "values": {
        "200": 25.0,
        "300": 25.0,
        "400": 24.6,
        "500": 24.3,
        "600": 23.6,
        "650": 23.3,
        "700": 23.0,
        "750": 22.8,
        "800": 22.6,
        "850": 22.5,
        "900": null,
        "950": null,
        "1,000": null,
        "1,050": null,
        "1,100": null,
        "1,150": null,
        "1,200": null,
        "1,250": null,
        "1,300": null
      }
    },
    {
      "block": 2,
      "line_no": 46,
      "nominal_composition": "Ni–Mo–Cr Aluminum Alloy",
      "product_form": "Bolts",
      "spec_no": "B574",
      "type_grade": null,
      "uns_no": "N10276",
      "class_condition_temper": "Sol. ann.",
      "size_range_dia_in": null,
      "notes": null,
      "min_temp_f": -325,
      "min_tensile_strength_ksi": 100,
      "min_yield_strength_ksi": 41,
      "max_temp_f": 1050,
      "min_temp_to_100": 25.0,
      "values": {
        "200": 24.9,
        "300": 23.0,
        "400": 21.3,
        "500": 19.9,
        "600": 18.7,
        "650": 18.2,
        "700": 17.8,
        "750": 17.4,
        "800": 17.1,
        "850": 16.9,
        "900": 16.7,
        "950": 16.6,
        "1,000": 16.5,
        "1,050": 16.5,
        "1,100": null,
        "1,150": null,
        "1,200": null,
        "1,250": "… Aluminum Alloy",
        "1,300": null
      }
    },
    {
      "block": 2,
      "line_no": 47,
      "nominal_composition": null,
      "product_form": "Bolts",
      "spec_no": "B211",
      "type_grade": 6061,
      "uns_no": 6061,
      "class_condition_temper": "wld.",
      "size_range_dia_in": "≥1∕8, ≤8",
      "notes": "(17)",
      "min_temp_f": -452,
      "min_tensile_strength_ksi": 24,
      "min_yield_strength_ksi": null,
      "max_temp_f": 400,
      "min_temp_to_100": 4.8,
      "values": {
        "200": 4.8,
        "300": 4.8,
        "400": 3.6,
        "500": null,
        "600": null,
        "650": null,
        "700": null,
        "750": null,
        "800": null,
        "850": null,
        "900": null,
        "950": null,
        "1,000": null,
        "1,050": null,
        "1,100": null,
        "1,150": null,
        "1,200": null,
        "1,250": null,
        "1,300": null
      }
    },
    {
      "block": 2,
      "line_no": 48,
      "nominal_composition": null,
      "product_form": "Bolts",
      "spec_no": "B211",
      "type_grade": 6061,
      "uns_no": 6061,
      "class_condition_temper": "T6, T651",
      "size_range_dia_in": "≥1∕8, ≤8",
      "notes": "(16) (17)",
      "min_temp_f": -452,
      "min_tensile_strength_ksi": 42,
      "min_yield_strength_ksi": 35,
      "max_temp_f": 400,
      "min_temp_to_100": 8.4,
      "values": {
        "200": 8.4,
        "300": 8.4,
        "400": 4.8,
        "500": null,
        "600": null,
        "650": null,
        "700": null,
        "750": null,
        "800": null,
        "850": null,
        "900": null,
        "950": null,
        "1,000": null,
        "1,050": null,
        "1,100": null,
        "1,150": null,
        "1,200": null,
        "1,250": null,
        "1,300": null
      }
    },
    {
      "block": 2,
      "line_no": 49,
      "nominal_composition": null,
      "product_form": "Bolts",
      "spec_no": "B211",
      "type_grade": 2024,
      "uns_no": 2024,
      "class_condition_temper": "T4",
      "size_range_dia_in": ">61∕2, ≤8",
      "notes": "(16) (17)",
      "min_temp_f": -452,
      "min_tensile_strength_ksi": 58,
      "min_yield_strength_ksi": 38,
      "max_temp_f": 400,
      "min_temp_to_100": 9.5,
      "values": {
        "200": 9.5,
        "300": 9.5,
        "400": 4.2,
        "500": null,
        "600": null,
        "650": null,
        "700": null,
        "750": null,
        "800": null,
        "850": null,
        "900": null,
        "950": null,
        "1,000": null,
        "1,050": null,
        "1,100": null,
        "1,150": null,
        "1,200": null,
        "1,250": null,
        "1,300": null
      }
    },
    {
      "block": 2,
      "line_no": 50,
      "nominal_composition": null,
      "product_form": "Bolts",
      "spec_no": "B211",
      "type_grade": 2024,
      "uns_no": 2024,
      "class_condition_temper": "T4",
      "size_range_dia_in": ">41∕2, ≤61∕2 (16) (17)",
      "notes": null,
      "min_temp_f": -452,
      "min_tensile_strength_ksi": 62,
      "min_yield_strength_ksi": 40,
      "max_temp_f": 400,
      "min_temp_to_100": 10.0,
      "values": {
        "200": 10.0,
        "300": 10.0,
        "400": 4.5,
        "500": null,
        "600": null,
        "650": null,
        "700": null,
        "750": null,
        "800": null,
        "850": null,
        "900": null,
        "950": null,
        "1,000": null,
        "1,050": null,
        "1,100": null,
        "1,150": null,
        "1,200": null,
        "1,250": null,
        "1,300": null
      }
    },
    {
      "block": 2,
      "line_no": 51,
      "nominal_composition": null,
      "product_form": "Bolts",
      "spec_no": "B211",
      "type_grade": 2024,
      "uns_no": 2024,
      "class_condition_temper": "T4",
      "size_range_dia_in": "≥1∕2, ≤41∕2",
      "notes": "(16) (17)",
      "min_temp_f": -452,
      "min_tensile_strength_ksi": 62,
      "min_yield_strength_ksi": 42,
      "max_temp_f": 400,
      "min_temp_to_100": 10.5,
      "values": {
        "200": 10.5,
        "300": 10.3,
        "400": 4.5,
        "500": null,
        "600": null,
        "650": null,
        "700": null,
        "750": null,
        "800": null,
        "850": null,
        "900": null,
        "950": null,
        "1,000": null,
        "1,050": null,
        "1,100": null,
        "1,150": null,
        "1,200": null,
        "1,250": null,
        "1,300": null
      }
    },
    {
      "block": 2,
      "line_no": 52,
      "nominal_composition": null,
      "product_form": "Bolts",
      "spec_no": "B211",
      "type_grade": 2024,
      "uns_no": 2024,
      "class_condition_temper": "T4",
      "size_range_dia_in": "≥1∕8, <1∕2",
      "notes": "(16) (17)",
      "min_temp_f": -452,
      "min_tensile_strength_ksi": 62,
      "min_yield_strength_ksi": 45,
      "max_temp_f": 400,
      "min_temp_to_100": 11.3,
      "values": {
        "200": 11.3,
        "300": 10.3,
        "400": 4.5,
        "500": null,
        "600": null,
        "650": null,
        "700": null,
        "750": null,
        "800": null,
        "850": null,
        "900": null,
        "950": null,
        "1,000": null,
        "1,050": null,
        "1,100": null,
        "1,150": null,
        "1,200": null,
        "1,250": null,
        "1,300": null
      }
    },
    {
      "block": 2,
      "line_no": 53,
      "nominal_composition": null,
      "product_form": "Bolts",
      "spec_no": "B211",
      "type_grade": 2014,
      "uns_no": 2014,
      "class_condition_temper": "T6, T651",
      "size_range_dia_in": "≥1∕8, ≤8",
      "notes": "(16) (17)",
      "min_temp_f": -452,
      "min_tensile_strength_ksi": 65,
      "min_yield_strength_ksi": 55,
      "max_temp_f": 400,
      "min_temp_to_100": 13.0,
      "values": {
        "200": 13.0,
        "300": 12.4,
        "400": 4.3,
        "500": null,
        "600": null,
        "650": null,
        "700": null,
        "750": null,
        "800": null,
        "850": null,
        "900": null,
        "950": null,
        "1,000": null,
        "1,050": null,
        "1,100": null,
        "1,150": null,
        "1,200": null,
        "1,250": null,
        "1,300": null
      }
    }
  ]
}
