Repository: danivelas0/asme-pcc

File: resources/ASME B31/ASME B31.3/APPEX/appendix_a/table_a_1.json (part 5 of 28)
    "P-No. (5)",
    "P-No. (5)(7)"
  ],
  "columns_values": [
        "400": 101,
        "425": 83.8,
        "450": 66.8,
        "475": 50.3,
        "500": 33.2,
        "525": 21.4,
        "550": 14.2,
        "575": 9.4,
        "600": 6.89
      }
    },
    {
      "block": 2,
      "line_no": 160,
      "nominal_composition": "Carbon steel",
      "product_form": "Castings",
      "spec_no": "A216",
      "type_grade": "WCC",
      "uns_no": "J02503",
      "class_cond_temper": null,
      "size_mm": null,
      "p_no": 1,
      "notes": "(9) (57)",
      "min_temp_c": -29,
      "min_tensile_strength_mpa": 485,
      "min_yield_strength_mpa": 275,
      "max_temp_c": 538,
      "min_temp_to_40": 161,
      "values": {
        "65": 161,
        "100": 161,
        "150": 161,
        "200": 158,
        "250": 151,
        "300": 144,
        "325": 139,
        "350": 135,
        "375": 122,
        "400": 101,
        "425": 83.8,
        "450": 66.8,
        "475": 50.3,
        "500": 33.2,
        "525": 21.4,
        "550": 17.2,
        "575": null,
        "600": null
      }
    },
    {
      "block": 3,
      "line_no": 1,
      "nominal_composition": "1∕2Cr–1∕2Mo",
      "product_form": "Pipe",
      "spec_no": "A335",
      "type_grade": "P2",
      "uns_no": "K11547",
      "class_condition_temper": null,
      "size_mm": null,
      "p_no": 3,
      "notes": null,
      "min_temp_c": -29,
      "min_tensile_strength_mpa": 380,
      "min_yield_strength_mpa": 205,
      "max_temp_c": 538,
      "min_temp_to_40": 126,
      "values": {
        "65": 126,
        "100": 126,
        "125": 126,
        "150": 124,
        "175": 122,
        "200": 120,
        "225": 119,
        "250": 117,
        "275": 115,
        "300": 114,
        "325": 112,
        "350": 110,
        "375": 108,
        "400": 106,
        "425": 103,
        "450": 100,
        "475": 97.1,
        "500": 74.4,
        "525": 49.9,
        "550": 40.7,
        "575": null,
        "600": null,
        "625": null,
        "650": null
      }
    },
    {
      "block": 3,
      "line_no": 2,
      "nominal_composition": "1∕2Cr–1∕2Mo",
      "product_form": "Pipe",
      "spec_no": "A691",
      "type_grade": "1∕2CR",
      "uns_no": "K12143",
      "class_condition_temper": null,
      "size_mm": null,
      "p_no": 3,
      "notes": "(11) (64)",
      "min_temp_c": -29,
      "min_tensile_strength_mpa": 380,
      "min_yield_strength_mpa": 230,
      "max_temp_c": 538,
      "min_temp_to_40": 126,
      "values": {
        "65": 126,
        "100": 126,
        "125": 126,
        "150": 126,
        "175": 126,
        "200": 126,
        "225": 126,
        "250": 126,
        "275": 126,
        "300": 125,
        "325": 123,
        "350": 121,
        "375": 119,
        "400": 116,
        "425": 114,
        "450": 110,
        "475": 107,
        "500": 74.4,
        "525": 49.9,
        "550": 40.7,
        "575": null,
        "600": null,
        "625": null,
        "650": null
      }
    },
    {
      "block": 3,
      "line_no": 3,
      "nominal_composition": "C–1∕2Mo",
      "product_form": "Pipe",
      "spec_no": "A335",
      "type_grade": "P1",
      "uns_no": "K11522",
      "class_condition_temper": null,
      "size_mm": null,
      "p_no": 3,
      "notes": "(58)",
      "min_temp_c": -29,
      "min_tensile_strength_mpa": 380,
      "min_yield_strength_mpa": 205,
      "max_temp_c": 593,
      "min_temp_to_40": 126,
      "values": {
        "65": 126,
        "100": 126,
        "125": 126,
        "150": 124,
        "175": 122,
        "200": 120,
        "225": 119,
        "250": 117,
        "275": 115,
        "300": 114,
        "325": 112,
        "350": 110,
        "375": 108,
        "400": 106,
        "425": 103,
        "450": 100,
        "475": 97.1,
        "500": 68.0,
        "525": 42.3,
        "550": 30.5,
        "575": 23.2,
        "600": 16.5,
        "625": null,
        "650": null
      }
    },
    {
      "block": 3,
      "line_no": 4,
      "nominal_composition": "C–1∕2Mo",
      "product_form": "Pipe",
      "spec_no": "A369",
      "type_grade": "FP1",
      "uns_no": "K11522",
      "class_condition_temper": null,
      "size_mm": null,
      "p_no": 3,
      "notes": "(58)",
      "min_temp_c": -29,
      "min_tensile_strength_mpa": 380,
      "min_yield_strength_mpa": 210,
      "max_temp_c": 593,
      "min_temp_to_40": 126,
      "values": {
        "65": 126,
        "100": 126,
        "125": 126,
        "150": 124,
        "175": 122,
        "200": 120,
        "225": 119,
        "250": 117,
        "275": 115,
        "300": 114,
        "325": 112,
        "350": 110,
        "375": 108,
        "400": 106,
        "425": 103,
        "450": 100,
        "475": 97.1,
        "500": 68.0,
        "525": 42.3,
        "550": 30.5,
        "575": 23.2,
        "600": 16.5,
        "625": null,
        "650": null
      }
    },
    {
      "block": 3,
      "line_no": 5,
      "nominal_composition": "1∕2Cr–1∕2Mo",
      "product_form": "Pipe",
      "spec_no": "A369",
      "type_grade": "FP2",
      "uns_no": "K11547",
      "class_condition_temper": null,
      "size_mm": null,
      "p_no": 3,
      "notes": null,
      "min_temp_c": -29,
      "min_tensile_strength_mpa": 380,
      "min_yield_strength_mpa": 210,
      "max_temp_c": 593,
      "min_temp_to_40": 126,
      "values": {
        "65": 126,
        "100": 126,
        "125": 126,
        "150": 124,
        "175": 122,
        "200": 120,
        "225": 119,
        "250": 117,
        "275": 115,
        "300": 114,
        "325": 112,
        "350": 110,
        "375": 108,
        "400": 106,
        "425": 103,
        "450": 100,
        "475": 97.1,
        "500": 93.5,
        "525": 49.9,
        "550": 34.7,
        "575": 23.9,
        "600": 17.2,
        "625": null,
        "650": null
      }
    },
    {
      "block": 3,
      "line_no": 6,
      "nominal_composition": "1Cr–1∕2Mo",
      "product_form": "Pipe",
      "spec_no": "A691",
      "type_grade": "1CR",
      "uns_no": "K11757",
      "class_condition_temper": null,
      "size_mm": null,
      "p_no": 4,
      "notes": "(11) (64)",
      "min_temp_c": -29,
      "min_tensile_strength_mpa": 380,
      "min_yield_strength_mpa": 230,
      "max_temp_c": 649,
      "min_temp_to_40": 126,
      "values": {
        "65": 126,
        "100": 123,
        "125": 122,
        "150": 122,
        "175": 122,
        "200": 122,
        "225": 121,
        "250": 120,
        "275": 118,
        "300": 116,
        "325": 115,
        "350": 114,
        "375": 112,
        "400": 110,
        "425": 109,
        "450": 106,
        "475": 104,
        "500": 92.1,
        "525": 61.1,
        "550": 40.4,
        "575": 26.4,
        "600": 17.4,
        "625": 11.6,
        "650": 7.58
      }
    },
    {
      "block": 3,
      "line_no": 7,
      "nominal_composition": "1∕2Cr–1∕2Mo",
      "product_form": "Pipe",
      "spec_no": "A426",
      "type_grade": "CP2",
      "uns_no": "J11547",
      "class_condition_temper": null,
      "size_mm": null,
      "p_no": 3,
      "notes": null,
      "min_temp_c": -29,
      "min_tensile_strength_mpa": 415,
      "min_yield_strength_mpa": 205,
      "max_temp_c": 593,
      "min_temp_to_40": 138,
      "values": {
        "65": 133,
        "100": 129,
        "125": 126,
        "150": 124,
        "175": 122,
        "200": 120,
        "225": 119,
        "250": 117,
        "275": 115,
        "300": 114,
        "325": 112,
        "350": 110,
        "375": 108,
        "400": 106,
        "425": 103,
        "450": 100,
        "475": 97.1,
        "500": 74.4,
        "525": 49.9,
        "550": 34.3,
        "575": 23.2,
        "600": 16.5,
        "625": null,
        "650": null
      }
    },
    {
      "block": 3,
      "line_no": 8,
      "nominal_composition": "11∕2Si–1∕2Mo",
      "product_form": "Pipe",
      "spec_no": "A335",
      "type_grade": "P15",
      "uns_no": "K11578",
      "class_condition_temper": null,
      "size_mm": null,
      "p_no": 3,
      "notes": null,
      "min_temp_c": -29,
      "min_tensile_strength_mpa": 415,
      "min_yield_strength_mpa": 205,
      "max_temp_c": 593,
      "min_temp_to_40": 138,
      "values": {
        "65": 133,
        "100": 129,
        "125": 127,
        "150": 125,
        "175": 124,
        "200": 122,
        "225": 121,
        "250": 120,
        "275": 118,
        "300": 117,
        "325": 115,
        "350": 114,
        "375": 112,
        "400": 110,
        "425": 107,
        "450": 103,
        "475": 88.4,
        "500": 74.7,
        "525": 53.7,
        "550": 35.6,
        "575": 23.2,
        "600": 16.5,
        "625": null,
        "650": null
      }
    },
    {
      "block": 3,
      "line_no": 9,
      "nominal_composition": "C–1∕2Mo–Si",
      "product_form": "Pipe",
      "spec_no": "A426",
      "type_grade": "CP15",
      "uns_no": "J11522",
      "class_condition_temper": null,
      "size_mm": null,
      "p_no": 3,
      "notes": null,
      "min_temp_c": -29,
      "min_tensile_strength_mpa": 415,
      "min_yield_strength_mpa": 205,
      "max_temp_c": 593,
      "min_temp_to_40": 138,
      "values": {
        "65": 133,
        "100": 129,
        "125": 127,
        "150": 125,
        "175": 124,
        "200": 122,
        "225": 121,
        "250": 120,
        "275": 118,
        "300": 117,
        "325": 115,
        "350": 114,
        "375": 112,
        "400": 110,
        "425": 107,
        "450": 103,
        "475": 88.4,
        "500": 74.7,
        "525": 53.7,
        "550": 35.6,
        "575": 23.2,
        "600": 16.5,
        "625": null,
        "650": null
      }
    },
    {
      "block": 3,
      "line_no": 10,
      "nominal_composition": "1Cr–1∕2Mo",
      "product_form": "Pipe",
      "spec_no": "A426",
      "type_grade": "CP12",
      "uns_no": "J11562",
      "class_condition_temper": null,
      "size_mm": null,
      "p_no": 4,
      "notes": null,
      "min_temp_c": -29,
      "min_tensile_strength_mpa": 415,
      "min_yield_strength_mpa": 205,
      "max_temp_c": 649,
      "min_temp_to_40": 138,
      "values": {
        "65": 129,
        "100": 124,
        "125": 120,
        "150": 117,
        "175": 115,
        "200": 112,
        "225": 110,
        "250": 109,
        "275": 107,
        "300": 106,
        "325": 105,
        "350": 103,
        "375": 102,
        "400": 100,
        "425": 98.7,
        "450": 96.8,
        "475": 94.6,
        "500": 92.0,
        "525": 61.1,
        "550": 40.4,
        "575": 26.4,
        "600": 17.4,
        "625": 11.6,
        "650": 7.58
      }
    },
    {
      "block": 3,
      "line_no": 11,
      "nominal_composition": "5Cr–11∕2Si–1∕2Mo",
      "product_form": "Pipe",
      "spec_no": "A426",
      "type_grade": "CP5b",
      "uns_no": "J51545",
      "class_condition_temper": null,
      "size_mm": null,
      "p_no": "5B",
      "notes": null,
      "min_temp_c": -29,
      "min_tensile_strength_mpa": 415,
      "min_yield_strength_mpa": 205,
      "max_temp_c": 649,
      "min_temp_to_40": 138,
      "values": {
        "65": 129,
        "100": 124,
        "125": 122,
        "150": 120,
        "175": 119,
        "200": 119,
        "225": 118,
        "250": 118,
        "275": 117,
        "300": 117,
        "325": 116,
        "350": 114,
        "375": 112,
        "400": 110,
        "425": 106,
        "450": 103,
        "475": 80.6,
        "500": 61.7,
        "525": 46.4,
        "550": 34.7,
        "575": 25.5,
        "600": 17.8,
        "625": 11.4,
        "650": 6.89
      }
    },
    {
      "block": 3,
      "line_no": 12,
      "nominal_composition": "3Cr–Mo",
      "product_form": "Pipe",
      "spec_no": "A426",
      "type_grade": "CP21",
      "uns_no": "J31545",
      "class_condition_temper": null,
      "size_mm": null,
      "p_no": "5A",
      "notes": null,
      "min_temp_c": -29,
      "min_tensile_strength_mpa": 415,
      "min_yield_strength_mpa": 205,
      "max_temp_c": 649,
      "min_temp_to_40": 138,
      "values": {
        "65": 132,
        "100": 128,
        "125": 126,
        "150": 125,
        "175": 124,
        "200": 124,
        "225": 124,
        "250": 124,
        "275": 124,
        "300": 124,
        "325": 124,
        "350": 124,
        "375": 124,
        "400": 123,
        "425": 122,
        "450": 121,
        "475": 89.2,
        "500": 68.8,
        "525": 54.2,
        "550": 43.4,
        "575": 34.0,
        "600": 25.1,
        "625": 17.1,
        "650": 10.3
      }
    },
    {
      "block": 3,
      "line_no": 13,
      "nominal_composition": "3∕4Cr–3∕4Ni–Cu-Al",
      "product_form": "Pipe",
      "spec_no": "A333",
      "type_grade": 4,
      "uns_no": "K11267",
      "class_condition_temper": null,
      "size_mm": null,
      "p_no": 4,
      "notes": null,
      "min_temp_c": -101,
      "min_tensile_strength_mpa": 415,
      "min_yield_strength_mpa": 240,
      "max_temp_c": 40,
      "min_temp_to_40": 138,
      "values": {
        "65": null,
        "100": null,
        "125": null,
        "150": null,
        "175": null,
        "200": null,
        "225": null,
        "250": null,
        "275": null,
        "300": null,
        "325": null,
        "350": null,
        "375": null,
        "400": null,
        "425": null,
        "450": null,
        "475": null,
        "500": null,
        "525": null,
        "550": null,
        "575": null,
        "600": null,
        "625": null,
        "650": null
      }
    },
    {
      "block": 3,
      "line_no": 14,
      "nominal_composition": "2Cr–1∕2Mo",
      "product_form": "Pipe",
      "spec_no": "A369",
      "type_grade": "FP3b",
      "uns_no": "K21509",
      "class_condition_temper": null,
      "size_mm": null,
      "p_no": 4,
      "notes": null,
      "min_temp_c": -29,
      "min_tensile_strength_mpa": 415,
      "min_yield_strength_mpa": 210,
      "max_temp_c": 649,
      "min_temp_to_40": 138,
      "values": {
        "65": 132,
        "100": 128,
        "125": 126,
        "150": 125,
        "175": 124,
        "200": 124,
        "225": 124,
        "250": 124,
        "275": 124,
        "300": 124,
        "325": 124,
        "350": 124,
        "375": 124,
        "400": 123,
        "425": 122,
        "450": 121,
        "475": 118,
        "500": 74.7,
        "525": 53.3,
        "550": 36.0,
        "575": 24.6,
        "600": 15.5,
        "625": 9.21,
        "650": 6.89
      }
    },
    {
      "block": 3,
      "line_no": 15,
      "nominal_composition": "1Cr–1∕2Mo",
      "product_form": "Pipe",
      "spec_no": "A335",
      "type_grade": "P12",
      "uns_no": "K11562",
      "class_condition_temper": null,
      "size_mm": null,
      "p_no": 4,
      "notes": null,
      "min_temp_c": -29,
      "min_tensile_strength_mpa": 415,
      "min_yield_strength_mpa": 220,
      "max_temp_c": 649,
      "min_temp_to_40": 138,
      "values": {
        "65": 138,
        "100": 132,
        "125": 128,
        "150": 125,
        "175": 122,
        "200": 120,
        "225": 118,
        "250": 116,
        "275": 114,
        "300": 113,
        "325": 112,
        "350": 110,
        "375": 109,
        "400": 107,
        "425": 105,
        "450": 103,
        "475": 101,
        "500": 92.1,
        "525": 61.1,
        "550": 40.4,
        "575": 26.4,
        "600": 17.4,
        "625": 11.6,
        "650": 7.58
      }
    },
    {
      "block": 3,
      "line_no": 16,
      "nominal_composition": "1Cr–1∕2Mo",
      "product_form": "Pipe",
      "spec_no": "A369",
      "type_grade": "FP12",
      "uns_no": "K11562",
      "class_condition_temper": null,
      "size_mm": null,
      "p_no": 4,
      "notes": null,
      "min_temp_c": -29,
      "min_tensile_strength_mpa": 415,
      "min_yield_strength_mpa": 220,
      "max_temp_c": 649,
      "min_temp_to_40": 138,
      "values": {
        "65": 138,
        "100": 132,
        "125": 128,
        "150": 125,
        "175": 122,
        "200": 120,
        "225": 118,
        "250": 116,
        "275": 114,
        "300": 113,
        "325": 112,
        "350": 110,
        "375": 109,
        "400": 107,
        "425": 105,
        "450": 103,
        "475": 101,
        "500": 92.1,
        "525": 61.1,
        "550": 40.4,
        "575": 26.4,
        "600": 17.4,
        "625": 11.6,
        "650": 7.58
      }
    },
    {
      "block": 3,
      "line_no": 17,
      "nominal_composition": "11∕4Cr–1∕2Mo–Si",
      "product_form": "Pipe",
      "spec_no": "A335",
      "type_grade": "P11",
      "uns_no": "K11597",
      "class_condition_temper": null,
      "size_mm": null,
      "p_no": 4,
      "notes": null,
      "min_temp_c": -29,
      "min_tensile_strength_mpa": 415,
      "min_yield_strength_mpa": 205,
      "max_temp_c": 649,
      "min_temp_to_40": 138,
      "values": {
        "65": 131,
        "100": 126,
        "125": 124,
        "150": 121,
        "175": 119,
        "200": 116,
        "225": 115,
        "250": 113,
        "275": 111,
        "300": 109,
        "325": 107,
        "350": 106,
        "375": 104,
        "400": 102,
        "425": 99.6,
        "450": 97.2,
        "475": 94.5,
        "500": 73.7,
        "525": 52.0,
        "550": 36.3,
        "575": 25.2,
        "600": 17.6,
        "625": 12.3,
        "650": 8.27
      }
    },
    {
      "block": 3,
      "line_no": 18,
      "nominal_composition": "11∕4Cr–1∕2Mo–Si",
      "product_form": "Pipe",
      "spec_no": "A369",
      "type_grade": "FP11",
      "uns_no": "K11597",
      "class_condition_temper": null,
      "size_mm": null,
      "p_no": 4,
      "notes": null,
      "min_temp_c": -29,
      "min_tensile_strength_mpa": 415,
      "min_yield_strength_mpa": 210,
      "max_temp_c": 649,
      "min_temp_to_40": 138,
      "values": {
        "65": 131,
        "100": 126,
        "125": 124,
        "150": 121,
        "175": 119,
        "200": 116,
        "225": 115,
        "250": 113,
        "275": 111,
        "300": 109,
        "325": 107,
        "350": 106,
        "375": 104,
        "400": 102,
        "425": 99.6,
        "450": 97.2,
        "475": 94.5,
        "500": 73.7,
        "525": 52.0,
        "550": 36.3,
        "575": 25.2,
        "600": 17.6,
        "625": 12.3,
        "650": 8.27
      }
    },
    {
      "block": 3,
      "line_no": 19,
      "nominal_composition": "11∕4Cr–1∕2Mo–Si A387 Gr. 11 Cl. 1",
      "product_form": "Pipe",
      "spec_no": "A691",
      "type_grade": "11∕4CR",
      "uns_no": "K11789",
      "class_condition_temper": null,
      "size_mm": null,
      "p_no": 4,
      "notes": "(11) (64)",
      "min_temp_c": -29,
      "min_tensile_strength_mpa": 415,
      "min_yield_strength_mpa": 240,
      "max_temp_c": 649,
      "min_temp_to_40": 138,
      "values": {
        "65": 138,
        "100": 138,
        "125": 138,
        "150": 138,
        "175": 138,
        "200": 136,
        "225": 134,
        "250": 131,
        "275": 129,
        "300": 127,
        "325": 125,
        "350": 123,
        "375": 121,
        "400": 119,
        "425": 116,
        "450": 113,
        "475": 104,
        "500": 73.7,
        "525": 52.0,
        "550": 36.3,
        "575": 25.2,
        "600": 17.6,
        "625": 12.3,
        "650": 8.27
      }
    },
    {
      "block": 3,
      "line_no": 20,
      "nominal_composition": "5Cr–1∕2Mo",
      "product_form": "Pipe",
      "spec_no": "A691",
      "type_grade": "5CR",
      "uns_no": "K41545",
      "class_condition_temper": null,
      "size_mm": null,
      "p_no": "5B",
      "notes": "(11) (64)",
      "min_temp_c": -29,
      "min_tensile_strength_mpa": 415,
      "min_yield_strength_mpa": 205,
      "max_temp_c": 649,
      "min_temp_to_40": 138,
      "values": {
        "65": 129,
        "100": 124,
        "125": 122,
        "150": 120,
        "175": 119,
        "200": 119,
        "225": 118,
        "250": 118,
        "275": 117,
        "300": 117,
        "325": 116,
        "350": 114,
        "375": 112,
        "400": 110,
        "425": 106,
        "450": 103,
        "475": 80.6,
        "500": 61.7,
        "525": 46.4,
        "550": 34.7,
        "575": 25.5,
        "600": 17.8,
        "625": 11.4,
        "650": 6.89
      }
    },
    {
      "block": 3,
      "line_no": 21,
      "nominal_composition": "5Cr–1∕2Mo",
      "product_form": "Pipe",
      "spec_no": "A335",
      "type_grade": "P5",
      "uns_no": "K41545",
      "class_condition_temper": null,
      "size_mm": null,
      "p_no": "5B",
      "notes": null,
      "min_temp_c": -29,
      "min_tensile_strength_mpa": 415,
      "min_yield_strength_mpa": 205,
      "max_temp_c": 649,
      "min_temp_to_40": 138,
      "values": {
        "65": 129,
        "100": 124,
        "125": 122,
        "150": 120,
        "175": 119,
        "200": 119,
        "225": 118,
        "250": 118,
        "275": 117,
        "300": 117,
        "325": 116,
        "350": 114,
        "375": 112,
        "400": 110,
        "425": 106,
        "450": 103,
        "475": 80.6,
        "500": 61.7,
        "525": 46.4,
        "550": 34.7,
        "575": 25.5,
        "600": 17.8,
        "625": 11.4,
        "650": 6.89
      }
    },
    {
      "block": 3,
      "line_no": 22,
      "nominal_composition": "5Cr–1∕2Mo–Si",
      "product_form": "Pipe",
      "spec_no": "A335",
      "type_grade": "P5b",
      "uns_no": "K51545",
      "class_condition_temper": null,
      "size_mm": null,
      "p_no": "5B",
      "notes": null,
      "min_temp_c": -29,
      "min_tensile_strength_mpa": 415,
      "min_yield_strength_mpa": 205,
      "max_temp_c": 649,
      "min_temp_to_40": 138,
      "values": {
        "65": 129,
        "100": 124,
        "125": 122,
        "150": 120,
        "175": 119,
        "200": 119,
        "225": 118,
        "250": 118,
        "275": 117,
        "300": 117,
        "325": 116,
        "350": 114,
        "375": 112,
        "400": 110,
        "425": 106,
        "450": 103,
        "475": 80.6,
        "500": 61.7,
        "525": 46.4,
        "550": 34.7,
        "575": 25.5,
        "600": 17.8,
        "625": 11.4,
        "650": 6.89
      }
    },
    {
      "block": 3,
      "line_no": 23,
      "nominal_composition": "5Cr–1∕2Mo–Ti",
      "product_form": "Pipe",
      "spec_no": "A335",
      "type_grade": "P5c",
      "uns_no": "K41245",
      "class_condition_temper": null,
      "size_mm": null,
      "p_no": "5B",
      "notes": null,
      "min_temp_c": -29,
      "min_tensile_strength_mpa": 415,
      "min_yield_strength_mpa": 205,
      "max_temp_c": 649,
      "min_temp_to_40": 138,
      "values": {
        "65": 129,
        "100": 124,
        "125": 122,
        "150": 120,
        "175": 119,
        "200": 119,
        "225": 118,
        "250": 118,
        "275": 117,
        "300": 117,
        "325": 116,
        "350": 114,
        "375": 112,
        "400": 110,
        "425": 106,
        "450": 103,
        "475": 80.6,
        "500": 61.7,
        "525": 46.4,
        "550": 34.7,
        "575": 25.5,
        "600": 17.8,
        "625": 11.4,
        "650": 6.89
      }
    },
    {
      "block": 3,
      "line_no": 24,
      "nominal_composition": "5Cr–1∕2Mo",
      "product_form": "Pipe",
      "spec_no": "A369",
      "type_grade": "FP5",
      "uns_no": "K41545",
      "class_condition_temper": null,
      "size_mm": null,
      "p_no": "5B",
      "notes": null,
      "min_temp_c": -29,
      "min_tensile_strength_mpa": 415,
      "min_yield_strength_mpa": 210,
      "max_temp_c": 649,
      "min_temp_to_40": 138,
      "values": {
        "65": 129,
        "100": 124,
        "125": 122,
        "150": 120,
        "175": 119,
        "200": 119,
        "225": 118,
        "250": 118,
        "275": 117,
        "300": 117,
        "325": 116,
        "350": 114,
        "375": 112,
        "400": 110,
        "425": 106,
        "450": 103,
        "475": 80.6,
        "500": 61.7,
        "525": 46.4,
        "550": 34.7,
        "575": 25.5,
        "600": 17.8,
        "625": 11.4,
        "650": 6.89
      }
    },
    {
      "block": 3,
      "line_no": 25,
      "nominal_composition": "9Cr–1Mo",
      "product_form": "Pipe",
      "spec_no": "A335",
      "type_grade": "P9",
      "uns_no": "K90941",
      "class_condition_temper": null,
      "size_mm": null,
      "p_no": "5B",
      "notes": null,
      "min_temp_c": -29,
      "min_tensile_strength_mpa": 415,
      "min_yield_strength_mpa": 205,
      "max_temp_c": 649,
      "min_temp_to_40": 138,
      "values": {
        "65": 129,
        "100": 124,
        "125": 122,
        "150": 120,
        "175": 119,
        "200": 119,
        "225": 118,
        "250": 118,
        "275": 117,
        "300": 117,
        "325": 116,
        "350": 114,
        "375": 112,
        "400": 110,
        "425": 106,
        "450": 103,
        "475": 98.3,
        "500": 83.2,
        "525": 60.2,
        "550": 42.9,
        "575": 29.9,
        "600": 20.6,
        "625": 14.4,
        "650": 10.3
      }
    },
    {
      "block": 3,
      "line_no": 26,
      "nominal_composition": "9Cr–1Mo",
      "product_form": "Pipe",
      "spec_no": "A369",
      "type_grade": "FP9",
      "uns_no": "K90941",
      "class_condition_temper": null,
      "size_mm": null,
      "p_no": "5B",
      "notes": null,
      "min_temp_c": -29,
      "min_tensile_strength_mpa": 415,
      "min_yield_strength_mpa": 210,
      "max_temp_c": 649,
      "min_temp_to_40": 138,
      "values": {
        "65": 129,
        "100": 124,
        "125": 122,
        "150": 120,
        "175": 119,
        "200": 119,
        "225": 118,
        "250": 118,
        "275": 117,
        "300": 117,
        "325": 116,
        "350": 114,
        "375": 112,
        "400": 110,
        "425": 106,
        "450": 103,
        "475": 98.3,
        "500": 83.2,
        "525": 60.2,
        "550": 42.9,
        "575": 29.9,
        "600": 20.6,
        "625": 14.4,
        "650": 10.3
      }
    },
    {
      "block": 3,
      "line_no": 27,
      "nominal_composition": "9Cr–1Mo",
      "product_form": "Pipe",
      "spec_no": "A691",
      "type_grade": "9CR",
      "uns_no": "K90941",
      "class_condition_temper": null,
      "size_mm": null,
      "p_no": "5B",
      "notes": "(11) (64)",
      "min_temp_c": -29,
      "min_tensile_strength_mpa": 415,
      "min_yield_strength_mpa": 205,
      "max_temp_c": 649,
      "min_temp_to_40": 138,
      "values": {
        "65": 129,
        "100": 124,
        "125": 122,
        "150": 120,
        "175": 119,
        "200": 119,
        "225": 118,
        "250": 118,
        "275": 117,
        "300": 117,
        "325": 116,
        "350": 114,
        "375": 112,
        "400": 110,
        "425": 106,
        "450": 103,
        "475": 98.3,
        "500": 83.2,
        "525": 60.2,
        "550": 42.9,
        "575": 29.9,
        "600": 20.6,
        "625": 14.4,
        "650": 10.3
      }
    },
    {
      "block": 3,
      "line_no": 28,
      "nominal_composition": "3Cr–1Mo",
      "product_form": "Pipe",
      "spec_no": "A335",
      "type_grade": "P21",
      "uns_no": "K31545",
      "class_condition_temper": null,
      "size_mm": null,
      "p_no": "5A",
      "notes": null,
      "min_temp_c": -29,
      "min_tensile_strength_mpa": 415,
      "min_yield_strength_mpa": 205,
      "max_temp_c": 649,
      "min_temp_to_40": 138,
      "values": {
        "65": 132,
        "100": 128,
        "125": 126,
        "150": 125,
        "175": 124,
        "200": 124,
        "225": 124,
        "250": 124,
        "275": 124,
        "300": 124,
        "325": 124,
        "350": 124,
        "375": 124,
        "400": 123,
        "425": 122,
        "450": 121,
        "475": 89.2,
        "500": 68.8,
        "525": 54.2,
        "550": 43.4,
        "575": 34.0,
        "600": 25.1,
        "625": 17.1,
        "650": 10.3
      }
    },
    {
      "block": 3,
      "line_no": 29,
      "nominal_composition": "3Cr–1Mo",
      "product_form": "Pipe",
      "spec_no": "A369",
      "type_grade": "FP21",
      "uns_no": "K31545",
      "class_condition_temper": null,
      "size_mm": null,
      "p_no": "5A",
      "notes": null,
      "min_temp_c": -29,
      "min_tensile_strength_mpa": 415,
      "min_yield_strength_mpa": 210,
      "max_temp_c": 649,
      "min_temp_to_40": 138,
      "values": {
        "65": 132,
        "100": 128,
        "125": 126,
        "150": 125,
        "175": 124,
        "200": 124,
        "225": 124,
        "250": 124,
        "275": 124,
        "300": 124,
        "325": 124,
        "350": 124,
        "375": 124,
        "400": 123,
        "425": 122,
        "450": 121,
        "475": 89.2,
        "500": 68.8,
        "525": 54.2,
        "550": 43.4,
        "575": 34.0,
        "600": 25.1,
        "625": 17.1,
        "650": 10.3
      }
    },
    {
      "block": 3,
      "line_no": 30,
      "nominal_composition": "3Cr–1Mo",
      "product_form": "Pipe",
      "spec_no": "A691",
      "type_grade": "3CR",
      "uns_no": "K31545",
      "class_condition_temper": null,
      "size_mm": null,
      "p_no": "5A",
      "notes": "(11) (64)",
      "min_temp_c": -29,
      "min_tensile_strength_mpa": 415,
      "min_yield_strength_mpa": 205,
      "max_temp_c": 649,
      "min_temp_to_40": 138,
      "values": {
        "65": 132,
        "100": 128,
        "125": 126,
        "150": 125,
        "175": 124,
        "200": 124,
        "225": 124,
        "250": 124,
        "275": 124,
        "300": 124,
        "325": 124,
        "350": 124,
        "375": 124,
        "400": 123,
        "425": 122,
        "450": 121,
        "475": 89.2,
        "500": 68.8,
        "525": 54.2,
        "550": 43.4,
        "575": 34.0,
        "600": 25.1,
        "625": 17.1,
        "650": 10.3
      }
    },
    {
      "block": 3,
      "line_no": 31,
      "nominal_composition": "21∕4Cr–1Mo",
      "product_form": "Pipe",
      "spec_no": "A691",
      "type_grade": "21∕4CR",
      "uns_no": "K21590",
      "class_condition_temper": null,
      "size_mm": null,
      "p_no": "5A",
      "notes": "(11) (15) (18) (64)",
      "min_temp_c": -29,
      "min_tensile_strength_mpa": 415,
      "min_yield_strength_mpa": 205,
      "max_temp_c": 649,
      "min_temp_to_40": 138,
      "values": {
        "65": 132,
        "100": 128,
        "125": 126,
        "150": 125,
        "175": 124,
        "200": 124,
        "225": 124,
        "250": 124,
        "275": 124,
        "300": 124,
        "325": 124,
        "350": 124,
        "375": 124,
        "400": 123,
        "425": 122,
        "450": 121,
        "475": 99.6,
        "500": 80.9,
        "525": 63.3,
        "550": 47.5,
        "575": 34.2,
        "600": 23.5,
        "625": 15.3,
        "650": 9.65
      }
    },
    {
      "block": 3,
      "line_no": 32,
      "nominal_composition": "21∕4Cr–1Mo",
      "product_form": "Pipe",
      "spec_no": "A369",
      "type_grade": "FP22",
      "uns_no": "K21590",
      "class_condition_temper": null,
      "size_mm": null,
      "p_no": "5A",
      "notes": "(15) (18)",
      "min_temp_c": -29,
      "min_tensile_strength_mpa": 415,
      "min_yield_strength_mpa": 210,
      "max_temp_c": 649,
      "min_temp_to_40": 138,
      "values": {
        "65": 132,
        "100": 128,
        "125": 126,
        "150": 125,
        "175": 124,
        "200": 124,
        "225": 124,
        "250": 124,
        "275": 124,
        "300": 124,
        "325": 124,
        "350": 124,
        "375": 124,
        "400": 123,
        "425": 122,
        "450": 121,
        "475": 99.6,
        "500": 80.9,
        "525": 63.3,
        "550": 47.5,
        "575": 34.2,
        "600": 23.5,
        "625": 15.3,
        "650": 9.65
      }
    },
    {
      "block": 3,
      "line_no": 33,
      "nominal_composition": "21∕4Cr–1Mo",
      "product_form": "Pipe",
      "spec_no": "A335",
      "type_grade": "P22",
      "uns_no": "K21590",
      "class_condition_temper": null,
      "size_mm": null,
      "p_no": "5A",
      "notes": "(15) (18)",
      "min_temp_c": -29,
      "min_tensile_strength_mpa": 415,
      "min_yield_strength_mpa": 205,
      "max_temp_c": 649,
      "min_temp_to_40": 138,
      "values": {
        "65": 132,
        "100": 128,
        "125": 126,
        "150": 125,
        "175": 124,
        "200": 124,
        "225": 124,
        "250": 124,
        "275": 124,
        "300": 124,
        "325": 124,
        "350": 124,
        "375": 124,
        "400": 123,
        "425": 122,
        "450": 121,
        "475": 99.6,
        "500": 80.9,
        "525": 63.3,
        "550": 47.5,
        "575": 34.2,
        "600": 23.5,
        "625": 15.3,
        "650": 9.65
      }
    },
    {
      "block": 3,
      "line_no": 34,
      "nominal_composition": "2Ni–1Cu",
      "product_form": "Pipe",
      "spec_no": "A333",
      "type_grade": 9,
      "uns_no": "K22035",
      "class_condition_temper": null,
      "size_mm": null,
      "p_no": "9A",
      "notes": null,
      "min_temp_c": -73,
      "min_tensile_strength_mpa": 435,
      "min_yield_strength_mpa": 315,
      "max_temp_c": 40,
      "min_temp_to_40": 145,
      "values": {
        "65": null,
        "100": null,
        "125": null,
        "150": null,
        "175": null,
        "200": null,
        "225": null,
        "250": null,
        "275": null,
        "300": null,
        "325": null,
        "350": null,
        "375": null,
        "400": null,
        "425": null,
        "450": null,
        "475": null,
        "500": null,
        "525": null,
        "550": null,
        "575": null,
        "600": null,
        "625": null,
        "650": null
      }
    },
    {
      "block": 3,
      "line_no": 35,
      "nominal_composition": "2Ni–1Cu",
      "product_form": "Pipe",
      "spec_no": "A334",
      "type_grade": 9,
      "uns_no": "K22035",
      "class_condition_temper": null,
      "size_mm": null,
      "p_no": "9A",
      "notes": null,
      "min_temp_c": -73,
      "min_tensile_strength_mpa": 435,
      "min_yield_strength_mpa": 315,
      "max_temp_c": 40,
      "min_temp_to_40": 145,
      "values": {
        "65": null,
        "100": null,
        "125": null,
        "150": null,
        "175": null,
        "200": null,
        "225": null,
        "250": null,
        "275": null,
        "300": null,
        "325": null,
        "350": null,
        "375": null,
        "400": null,
        "425": null,
        "450": null,
        "475": null,
        "500": null,
        "525": null,
        "550": null,
        "575": null,
        "600": null,
        "625": null,
        "650": null
      }
    },
    {
      "block": 3,
      "line_no": 36,
      "nominal_composition": "21∕4Ni",
      "product_form": "Pipe",
      "spec_no": "A333",
      "type_grade": 7,
      "uns_no": "K21903",
      "class_condition_temper": null,
      "size_mm": null,
      "p_no": "9A",
      "notes": null,
      "min_temp_c": -73,
      "min_tensile_strength_mpa": 450,
      "min_yield_strength_mpa": 240,
      "max_temp_c": 593,
      "min_temp_to_40": 149,
      "values": {
        "65": 149,
        "100": 147,
        "125": 144,
        "150": 142,
        "175": 140,
        "200": 138,
        "225": 135,
        "250": 132,
        "275": 128,
        "300": 124,
        "325": 119,
        "350": 113,
        "375": 107,
        "400": 95.1,
        "425": 79.5,
        "450": 64.4,
        "475": 48.8,
        "500": 35.4,
        "525": 22.6,
        "550": 14.2,
        "575": 9.4,
        "600": 6.89,
        "625": null,
        "650": null
      }
    },
    {
      "block": 3,
      "line_no": 37,
      "nominal_composition": "21∕4Ni",
      "product_form": "Pipe",
      "spec_no": "A334",
      "type_grade": 7,
      "uns_no": "K21903",
      "class_condition_temper": null,
      "size_mm": null,
      "p_no": "9A",
      "notes": null,
      "min_temp_c": -73,
      "min_tensile_strength_mpa": 450,
      "min_yield_strength_mpa": 240,
      "max_temp_c": 593,
      "min_temp_to_40": 149,
      "values": {
        "65": 149,
        "100": 147,
        "125": 144,
        "150": 142,
        "175": 140,
        "200": 138,
        "225": 135,
        "250": 132,
        "275": 128,
        "300": 124,
        "325": 119,
        "350": 113,
        "375": 107,
        "400": 95.1,
        "425": 79.5,
        "450": 64.4,
        "475": 48.8,
        "500": 35.4,
        "525": 22.6,
        "550": 14.2,
        "575": 9.4,
        "600": 6.89,
        "625": null,
        "650": null
      }
    },
    {
      "block": 3,
      "line_no": 38,
      "nominal_composition": "31∕2Ni",
      "product_form": "Pipe",
      "spec_no": "A333",
      "type_grade": 3,
      "uns_no": "K31918",
      "class_condition_temper": null,
      "size_mm": null,
      "p_no": "9B",
      "notes": null,
      "min_temp_c": -101,
      "min_tensile_strength_mpa": 450,
      "min_yield_strength_mpa": 240,
      "max_temp_c": 593,
      "min_temp_to_40": 149,
      "values": {
        "65": 149,
        "100": 147,
        "125": 144,
        "150": 142,
        "175": 140,
        "200": 138,
        "225": 135,
        "250": 132,
        "275": 128,
        "300": 124,
        "325": 119,
        "350": 113,
        "375": 107,
        "400": 95.1,
        "425": 79.5,
        "450": 64.4,
        "475": 48.8,
        "500": 35.4,
        "525": 22.6,
        "550": 14.2,
        "575": 9.48,
        "600": 7.06,
        "625": null,
        "650": null
      }
    },
    {
      "block": 3,
      "line_no": 39,
      "nominal_composition": "31∕2Ni",
      "product_form": "Pipe",
      "spec_no": "A334",
      "type_grade": 3,
      "uns_no": "K31918",
      "class_condition_temper": null,
      "size_mm": null,
      "p_no": "9B",
      "notes": null,
      "min_temp_c": -101,
      "min_tensile_strength_mpa": 450,
      "min_yield_strength_mpa": 240,
      "max_temp_c": 593,
      "min_temp_to_40": 149,
      "values": {
        "65": 149,
        "100": 147,
        "125": 144,
        "150": 142,
        "175": 140,
        "200": 138,
        "225": 135,
        "250": 132,
        "275": 128,
        "300": 124,
        "325": 119,
        "350": 113,
        "375": 107,
        "400": 95.1,
        "425": 79.5,
        "450": 64.4,
        "475": 48.8,
        "500": 35.4,
        "525": 22.6,
        "550": 14.2,
        "575": 9.48,
        "600": 7.06,
        "625": null,
        "650": null
      }
    },
    {
      "block": 3,
      "line_no": 40,
      "nominal_composition": "C–1∕2Mo",
      "product_form": "Pipe",
      "spec_no": "A426",
      "type_grade": "CP1",
      "uns_no": "J12521",
      "class_condition_temper": null,
      "size_mm": null,
      "p_no": 3,
      "notes": "(58)",
      "min_temp_c": -29,
      "min_tensile_strength_mpa": 450,
      "min_yield_strength_mpa": 240,
      "max_temp_c": 593,
      "min_temp_to_40": 149,
      "values": {
        "65": 149,
        "100": 149,
        "125": 148,
        "150": 145,
        "175": 143,
        "200": 140,
        "225": 138,
        "250": 137,
        "275": 135,
        "300": 133,
        "325": 131,
        "350": 129,
        "375": 126,
        "400": 123,
        "425": 120,
        "450": 117,
        "475": 109,
        "500": 68.0,
        "525": 42.3,
        "550": 30.5,
        "575": 23.2,
        "600": 16.5,
        "625": null,
        "650": null
      }
    },
    {
