Repository: danivelas0/asme-pcc

File: resources/ASME B31/ASME B31.3/APPEX/appendix_a/table_a_1c.json (part 5 of 25)
    "Size or Thickness Range, in.",
    "Minimum Yield Strength, ksi\""
  ],
  "columns_values": [
        "850": 14.3,
        "900": 10.9,
        "950": 8.0,
        "1,000": 5.8,
        "1,050": 4.2,
        "1,100": 2.9,
        "1,150": 1.8,
        "1,200": 1.0
      }
    },
    {
      "block": 3,
      "line_no": 24,
      "nominal_composition": "5Cr–1∕2Mo",
      "product_form": null,
      "spec_no": "A369 FP5",
      "type_grade": null,
      "uns_no": "K41545",
      "class_condi_tion_temper": null,
      "size_in": null,
      "p_no": "5B …",
      "notes": null,
      "min_temp_f": -20,
      "min_tensile_strength_ksi": 60,
      "min_yield_strength_ksi": 30,
      "max_temp_f": 1200,
      "min_temp_to_100": 20.0,
      "values": {
        "200": 18.1,
        "300": 17.4,
        "400": 17.2,
        "500": 17.1,
        "600": 16.8,
        "650": 16.6,
        "700": 16.3,
        "750": 15.9,
        "800": 15.4,
        "850": 14.3,
        "900": 10.9,
        "950": 8.0,
        "1,000": 5.8,
        "1,050": 4.2,
        "1,100": 2.9,
        "1,150": 1.8,
        "1,200": 1.0
      }
    },
    {
      "block": 3,
      "line_no": 25,
      "nominal_composition": "9Cr–1Mo",
      "product_form": null,
      "spec_no": "A335 P9",
      "type_grade": null,
      "uns_no": "K90941",
      "class_condi_tion_temper": null,
      "size_in": null,
      "p_no": "5B …",
      "notes": null,
      "min_temp_f": -20,
      "min_tensile_strength_ksi": 60,
      "min_yield_strength_ksi": 30,
      "max_temp_f": 1200,
      "min_temp_to_100": 20.0,
      "values": {
        "200": 18.1,
        "300": 17.4,
        "400": 17.2,
        "500": 17.1,
        "600": 16.8,
        "650": 16.6,
        "700": 16.3,
        "750": 15.9,
        "800": 15.4,
        "850": 14.8,
        "900": 14.1,
        "950": 10.6,
        "1,000": 7.4,
        "1,050": 5.0,
        "1,100": 3.3,
        "1,150": 2.2,
        "1,200": 1.5
      }
    },
    {
      "block": 3,
      "line_no": 26,
      "nominal_composition": "9Cr–1Mo",
      "product_form": null,
      "spec_no": "A369 FP9",
      "type_grade": null,
      "uns_no": "K90941",
      "class_condi_tion_temper": null,
      "size_in": null,
      "p_no": "5B …",
      "notes": null,
      "min_temp_f": -20,
      "min_tensile_strength_ksi": 60,
      "min_yield_strength_ksi": 30,
      "max_temp_f": 1200,
      "min_temp_to_100": 20.0,
      "values": {
        "200": 18.1,
        "300": 17.4,
        "400": 17.2,
        "500": 17.1,
        "600": 16.8,
        "650": 16.6,
        "700": 16.3,
        "750": 15.9,
        "800": 15.4,
        "850": 14.8,
        "900": 14.1,
        "950": 10.6,
        "1,000": 7.4,
        "1,050": 5.0,
        "1,100": 3.3,
        "1,150": 2.2,
        "1,200": 1.5
      }
    },
    {
      "block": 3,
      "line_no": 27,
      "nominal_composition": "9Cr–1Mo A387 Gr. 9 Cl. 1",
      "product_form": null,
      "spec_no": "A691 9CR",
      "type_grade": null,
      "uns_no": "K90941",
      "class_condi_tion_temper": null,
      "size_in": null,
      "p_no": "5B",
      "notes": "(11) (64)",
      "min_temp_f": -20,
      "min_tensile_strength_ksi": 60,
      "min_yield_strength_ksi": 30,
      "max_temp_f": 1200,
      "min_temp_to_100": 20.0,
      "values": {
        "200": 18.1,
        "300": 17.4,
        "400": 17.2,
        "500": 17.1,
        "600": 16.8,
        "650": 16.6,
        "700": 16.3,
        "750": 15.9,
        "800": 15.4,
        "850": 14.8,
        "900": 14.1,
        "950": 10.6,
        "1,000": 7.4,
        "1,050": 5.0,
        "1,100": 3.3,
        "1,150": 2.2,
        "1,200": 1.5
      }
    },
    {
      "block": 3,
      "line_no": 28,
      "nominal_composition": "3Cr–1Mo",
      "product_form": null,
      "spec_no": "A335 P21",
      "type_grade": null,
      "uns_no": "K31545",
      "class_condi_tion_temper": null,
      "size_in": null,
      "p_no": "5A …",
      "notes": null,
      "min_temp_f": -20,
      "min_tensile_strength_ksi": 60,
      "min_yield_strength_ksi": 30,
      "max_temp_f": 1200,
      "min_temp_to_100": 20.0,
      "values": {
        "200": 18.7,
        "300": 18.2,
        "400": 18.0,
        "500": 17.9,
        "600": 17.9,
        "650": 17.9,
        "700": 17.9,
        "750": 17.9,
        "800": 17.7,
        "850": 16.0,
        "900": 12.0,
        "950": 9.0,
        "1,000": 7.0,
        "1,050": 5.5,
        "1,100": 4.0,
        "1,150": 2.7,
        "1,200": 1.5
      }
    },
    {
      "block": 3,
      "line_no": 6,
      "min_temp_to_100": 18.3,
      "values": {
        "200": 18.3,
        "300": 17.6,
        "400": 17.6,
        "500": 17.2,
        "600": 16.8,
        "650": 16.5,
        "700": 16.3,
        "750": 16.0,
        "800": 15.7,
        "850": 15.4,
        "900": 15.0,
        "950": 11.3,
        "1,000": 7.2,
        "1,050": 4.5,
        "1,100": 2.8,
        "1,150": 1.8,
        "1,200": 1.1
      }
    },
    {
      "block": 3,
      "line_no": 19,
      "min_temp_to_100": 20.0,
      "values": {
        "200": 20.0,
        "300": 20.0,
        "400": 19.6,
        "500": 18.9,
        "600": 18.3,
        "650": 18.0,
        "700": 17.6,
        "750": 17.2,
        "800": 16.8,
        "850": 16.4,
        "900": 13.7,
        "950": 9.3,
        "1,000": 6.3,
        "1,050": 4.2,
        "1,100": 2.8,
        "1,150": 1.9,
        "1,200": 1.2
      }
    },
    {
      "block": 3,
      "line_no": 29,
      "nominal_composition": "3Cr–1Mo",
      "product_form": null,
      "spec_no": "A369 FP21",
      "type_grade": null,
      "uns_no": "K31545",
      "class_condi_tion_temper": null,
      "size_in": null,
      "p_no": "5A …",
      "notes": null,
      "min_temp_f": -20,
      "min_tensile_strength_ksi": 60,
      "min_yield_strength_ksi": 30,
      "max_temp_f": 1200,
      "min_temp_to_100": 20.0,
      "values": {
        "200": 18.7,
        "300": 18.2,
        "400": 18.0,
        "500": 17.9,
        "600": 17.9,
        "650": 17.9,
        "700": 17.9,
        "750": 17.9,
        "800": 17.7,
        "850": 16.0,
        "900": 12.0,
        "950": 9.0,
        "1,000": 7.0,
        "1,050": 5.5,
        "1,100": 4.0,
        "1,150": 2.7,
        "1,200": 1.5
      }
    },
    {
      "block": 3,
      "line_no": 31,
      "nominal_composition": "A387 Gr. 22 Cl.",
      "product_form": null,
      "spec_no": null,
      "type_grade": "A691 21∕4CR",
      "uns_no": "K21590",
      "class_condi_tion_temper": null,
      "size_in": null,
      "p_no": "5A",
      "notes": "(18)",
      "min_temp_f": -20,
      "min_tensile_strength_ksi": 60,
      "min_yield_strength_ksi": 30,
      "max_temp_f": 1200,
      "min_temp_to_100": 20.0,
      "values": {
        "200": 18.7,
        "300": 18.2,
        "400": 18.0,
        "500": 17.9,
        "600": 17.9,
        "650": 17.9,
        "700": 17.9,
        "750": 17.9,
        "800": 17.7,
        "850": 17.1,
        "900": 13.6,
        "950": 10.8,
        "1,000": 8.0,
        "1,050": 5.7,
        "1,100": 3.8,
        "1,150": 2.4,
        "1,200": 1.4
      }
    },
    {
      "block": 3,
      "line_no": 32,
      "nominal_composition": "21∕4Cr–1Mo",
      "product_form": null,
      "spec_no": "A369 FP22",
      "type_grade": null,
      "uns_no": "K21590",
      "class_condi_tion_temper": null,
      "size_in": null,
      "p_no": "5A",
      "notes": "(15) (18)",
      "min_temp_f": -20,
      "min_tensile_strength_ksi": 60,
      "min_yield_strength_ksi": 30,
      "max_temp_f": 1200,
      "min_temp_to_100": 20.0,
      "values": {
        "200": 18.7,
        "300": 18.2,
        "400": 18.0,
        "500": 17.9,
        "600": 17.9,
        "650": 17.9,
        "700": 17.9,
        "750": 17.9,
        "800": 17.7,
        "850": 17.1,
        "900": 13.6,
        "950": 10.8,
        "1,000": 8.0,
        "1,050": 5.7,
        "1,100": 3.8,
        "1,150": 2.4,
        "1,200": 1.4
      }
    },
    {
      "block": 3,
      "line_no": 33,
      "nominal_composition": "21∕4Cr–1Mo",
      "product_form": null,
      "spec_no": "A335 P22",
      "type_grade": null,
      "uns_no": "K21590",
      "class_condi_tion_temper": null,
      "size_in": null,
      "p_no": "5A",
      "notes": "(15) (18)",
      "min_temp_f": -20,
      "min_tensile_strength_ksi": 60,
      "min_yield_strength_ksi": 30,
      "max_temp_f": 1200,
      "min_temp_to_100": 20.0,
      "values": {
        "200": 18.7,
        "300": 18.2,
        "400": 18.0,
        "500": 17.9,
        "600": 17.9,
        "650": 17.9,
        "700": 17.9,
        "750": 17.9,
        "800": 17.7,
        "850": 17.1,
        "900": 13.6,
        "950": 10.8,
        "1,000": 8.0,
        "1,050": 5.7,
        "1,100": 3.8,
        "1,150": 2.4,
        "1,200": 1.4
      }
    },
    {
      "block": 3,
      "line_no": 34,
      "nominal_composition": "2Ni–1Cu",
      "product_form": null,
      "spec_no": "A333 9",
      "type_grade": null,
      "uns_no": "K22035",
      "class_condi_tion_temper": null,
      "size_in": null,
      "p_no": "9A …",
      "notes": null,
      "min_temp_f": -100,
      "min_tensile_strength_ksi": 63,
      "min_yield_strength_ksi": 46,
      "max_temp_f": 100,
      "min_temp_to_100": 21.0,
      "values": {
        "200": null,
        "300": null,
        "400": null,
        "500": null,
        "600": null,
        "650": null,
        "700": null,
        "750": null,
        "800": null,
        "850": null,
        "900": null,
        "950": null,
        "1,000": null,
        "1,050": null,
        "1,100": null,
        "1,150": null,
        "1,200": null
      }
    },
    {
      "block": 3,
      "line_no": 35,
      "nominal_composition": "2Ni–1Cu",
      "product_form": null,
      "spec_no": "A334 9",
      "type_grade": null,
      "uns_no": "K22035",
      "class_condi_tion_temper": null,
      "size_in": null,
      "p_no": "9A …",
      "notes": null,
      "min_temp_f": -100,
      "min_tensile_strength_ksi": 63,
      "min_yield_strength_ksi": 46,
      "max_temp_f": 100,
      "min_temp_to_100": 21.0,
      "values": {
        "200": null,
        "300": null,
        "400": null,
        "500": null,
        "600": null,
        "650": null,
        "700": null,
        "750": null,
        "800": null,
        "850": null,
        "900": null,
        "950": null,
        "1,000": null,
        "1,050": null,
        "1,100": null,
        "1,150": null,
        "1,200": null
      }
    },
    {
      "block": 3,
      "line_no": 36,
      "nominal_composition": "21∕4Ni",
      "product_form": null,
      "spec_no": "A333 7",
      "type_grade": null,
      "uns_no": "K21903",
      "class_condi_tion_temper": null,
      "size_in": null,
      "p_no": "9A …",
      "notes": null,
      "min_temp_f": -100,
      "min_tensile_strength_ksi": 65,
      "min_yield_strength_ksi": 35,
      "max_temp_f": 1100,
      "min_temp_to_100": 21.7,
      "values": {
        "200": 21.4,
        "300": 20.6,
        "400": 19.9,
        "500": 18.9,
        "600": 17.5,
        "650": 16.7,
        "700": 15.7,
        "750": 13.9,
        "800": 11.4,
        "850": 9.0,
        "900": 6.5,
        "950": 4.5,
        "1,000": 2.5,
        "1,050": 1.6,
        "1,100": 1.0,
        "1,150": null,
        "1,200": null
      }
    },
    {
      "block": 3,
      "line_no": 37,
      "nominal_composition": "21∕4Ni",
      "product_form": null,
      "spec_no": "A334 7",
      "type_grade": null,
      "uns_no": "K21903",
      "class_condi_tion_temper": null,
      "size_in": null,
      "p_no": "9A …",
      "notes": null,
      "min_temp_f": -100,
      "min_tensile_strength_ksi": 65,
      "min_yield_strength_ksi": 35,
      "max_temp_f": 1100,
      "min_temp_to_100": 21.7,
      "values": {
        "200": 21.4,
        "300": 20.6,
        "400": 19.9,
        "500": 18.9,
        "600": 17.5,
        "650": 16.7,
        "700": 15.7,
        "750": 13.9,
        "800": 11.4,
        "850": 9.0,
        "900": 6.5,
        "950": 4.5,
        "1,000": 2.5,
        "1,050": 1.6,
        "1,100": 1.0,
        "1,150": null,
        "1,200": null
      }
    },
    {
      "block": 3,
      "line_no": 38,
      "nominal_composition": "31∕2Ni",
      "product_form": null,
      "spec_no": "A333 3",
      "type_grade": null,
      "uns_no": "K31918",
      "class_condi_tion_temper": null,
      "size_in": null,
      "p_no": "9B …",
      "notes": null,
      "min_temp_f": -150,
      "min_tensile_strength_ksi": 65,
      "min_yield_strength_ksi": 35,
      "max_temp_f": 1100,
      "min_temp_to_100": 21.7,
      "values": {
        "200": 21.4,
        "300": 20.6,
        "400": 19.9,
        "500": 18.9,
        "600": 17.5,
        "650": 16.7,
        "700": 15.7,
        "750": 13.9,
        "800": 11.4,
        "850": 9.0,
        "900": 6.5,
        "950": 4.5,
        "1,000": 2.5,
        "1,050": 1.6,
        "1,100": 1.0,
        "1,150": null,
        "1,200": null
      }
    },
    {
      "block": 3,
      "line_no": 39,
      "nominal_composition": "31∕2Ni",
      "product_form": null,
      "spec_no": "A334 3",
      "type_grade": null,
      "uns_no": "K31918",
      "class_condi_tion_temper": null,
      "size_in": null,
      "p_no": "9B …",
      "notes": null,
      "min_temp_f": -150,
      "min_tensile_strength_ksi": 65,
      "min_yield_strength_ksi": 35,
      "max_temp_f": 1100,
      "min_temp_to_100": 21.7,
      "values": {
        "200": 21.4,
        "300": 20.6,
        "400": 19.9,
        "500": 18.9,
        "600": 17.5,
        "650": 16.7,
        "700": 15.7,
        "750": 13.9,
        "800": 11.4,
        "850": 9.0,
        "900": 6.5,
        "950": 4.5,
        "1,000": 2.5,
        "1,050": 1.6,
        "1,100": 1.0,
        "1,150": null,
        "1,200": null
      }
    },
    {
      "block": 3,
      "line_no": 40,
      "nominal_composition": "C–1∕2Mo",
      "product_form": null,
      "spec_no": "A426 CP1",
      "type_grade": null,
      "uns_no": "J12521",
      "class_condi_tion_temper": null,
      "size_in": null,
      "p_no": 3,
      "notes": "(58)",
      "min_temp_f": -20,
      "min_tensile_strength_ksi": 65,
      "min_yield_strength_ksi": 35,
      "max_temp_f": 1100,
      "min_temp_to_100": 21.7,
      "values": {
        "200": 21.7,
        "300": 21.0,
        "400": 20.3,
        "500": 19.7,
        "600": 19.1,
        "650": 18.7,
        "700": 18.4,
        "750": 17.9,
        "800": 17.4,
        "850": 16.9,
        "900": 13.7,
        "950": 8.2,
        "1,000": 4.8,
        "1,050": 4.0,
        "1,100": 2.4,
        "1,150": null,
        "1,200": null
      }
    },
    {
      "block": 3,
      "line_no": 41,
      "nominal_composition": "A",
      "product_form": null,
      "spec_no": "A672 L65",
      "type_grade": null,
      "uns_no": "K11820",
      "class_condi_tion_temper": null,
      "size_in": null,
      "p_no": 3,
      "notes": "(64)",
      "min_temp_f": -20,
      "min_tensile_strength_ksi": 65,
      "min_yield_strength_ksi": 37,
      "max_temp_f": 1100,
      "min_temp_to_100": 21.7,
      "values": {
        "200": 21.7,
        "300": 21.7,
        "400": 21.5,
        "500": 20.8,
        "600": 20.2,
        "650": 19.8,
        "700": 19.4,
        "750": 19.0,
        "800": 18.4,
        "850": 17.9,
        "900": 13.7,
        "950": 8.2,
        "1,000": 4.8,
        "1,050": 4.0,
        "1,100": 2.4,
        "1,150": null,
        "1,200": null
      }
    },
    {
      "block": 3,
      "line_no": 42,
      "nominal_composition": "A",
      "product_form": null,
      "spec_no": null,
      "type_grade": "A691 CM-65 K11820",
      "uns_no": null,
      "class_condi_tion_temper": null,
      "size_in": null,
      "p_no": 3,
      "notes": "(64)",
      "min_temp_f": -20,
      "min_tensile_strength_ksi": 65,
      "min_yield_strength_ksi": 37,
      "max_temp_f": 1100,
      "min_temp_to_100": 21.7,
      "values": {
        "200": 21.7,
        "300": 21.7,
        "400": 21.5,
        "500": 20.8,
        "600": 20.2,
        "650": 19.8,
        "700": 19.4,
        "750": 19.0,
        "800": 18.4,
        "850": 17.9,
        "900": 13.7,
        "950": 8.2,
        "1,000": 4.8,
        "1,050": 4.0,
        "1,100": 2.4,
        "1,150": null,
        "1,200": null
      }
    },
    {
      "block": 3,
      "line_no": 43,
      "nominal_composition": "21∕4Ni A203 Gr. B",
      "product_form": null,
      "spec_no": null,
      "type_grade": "A671 CFB70 K22103",
      "uns_no": null,
      "class_condi_tion_temper": null,
      "size_in": null,
      "p_no": "9A",
      "notes": "(11) (46) (64)",
      "min_temp_f": -20,
      "min_tensile_strength_ksi": 70,
      "min_yield_strength_ksi": 40,
      "max_temp_f": 100,
      "min_temp_to_100": 23.3,
      "values": {
        "200": null,
        "300": null,
        "400": null,
        "500": null,
        "600": null,
        "650": null,
        "700": null,
        "750": null,
        "800": null,
        "850": null,
        "900": null,
        "950": null,
        "1,000": null,
        "1,050": null,
        "1,100": null,
        "1,150": null,
        "1,200": null
      }
    },
    {
      "block": 3,
      "line_no": 44,
      "nominal_composition": "31∕2Ni A203 Gr. E",
      "product_form": null,
      "spec_no": null,
      "type_grade": "A671 CFE70 K32018",
      "uns_no": null,
      "class_condi_tion_temper": null,
      "size_in": null,
      "p_no": "9B",
      "notes": "(11) (46) (64)",
      "min_temp_f": -20,
      "min_tensile_strength_ksi": 70,
      "min_yield_strength_ksi": 40,
      "max_temp_f": 100,
      "min_temp_to_100": 23.3,
      "values": {
        "200": null,
        "300": null,
        "400": null,
        "500": null,
        "600": null,
        "650": null,
        "700": null,
        "750": null,
        "800": null,
        "850": null,
        "900": null,
        "950": null,
        "1,000": null,
        "1,050": null,
        "1,100": null,
        "1,150": null,
        "1,200": null
      }
    },
    {
      "block": 3,
      "line_no": 45,
      "nominal_composition": "B",
      "product_form": null,
      "spec_no": "A672 L70",
      "type_grade": null,
      "uns_no": "K12020",
      "class_condi_tion_temper": null,
      "size_in": null,
      "p_no": 3,
      "notes": "(64)",
      "min_temp_f": -20,
      "min_tensile_strength_ksi": 70,
      "min_yield_strength_ksi": 40,
      "max_temp_f": 1100,
      "min_temp_to_100": 23.3,
      "values": {
        "200": 23.3,
        "300": 23.3,
        "400": 23.2,
        "500": 22.5,
        "600": 21.8,
        "650": 21.4,
        "700": 21.0,
        "750": 20.5,
        "800": 19.9,
        "850": 19.3,
        "900": 13.7,
        "950": 8.2,
        "1,000": 4.8,
        "1,050": 4.0,
        "1,100": 2.4,
        "1,150": null,
        "1,200": null
      }
    },
    {
      "block": 3,
      "line_no": 46,
      "nominal_composition": "B",
      "product_form": null,
      "spec_no": null,
      "type_grade": "A691 CM-70 K12020",
      "uns_no": null,
      "class_condi_tion_temper": null,
      "size_in": null,
      "p_no": 3,
      "notes": "(64)",
      "min_temp_f": -20,
      "min_tensile_strength_ksi": 70,
      "min_yield_strength_ksi": 40,
      "max_temp_f": 1100,
      "min_temp_to_100": 23.3,
      "values": {
        "200": 23.3,
        "300": 23.3,
        "400": 23.2,
        "500": 22.5,
        "600": 21.8,
        "650": 21.4,
        "700": 21.0,
        "750": 20.5,
        "800": 19.9,
        "850": 19.3,
        "900": 13.7,
        "950": 8.2,
        "1,000": 4.8,
        "1,050": 4.0,
        "1,100": 2.4,
        "1,150": null,
        "1,200": null
      }
    },
    {
      "block": 3,
      "line_no": 47,
      "nominal_composition": "11∕4Cr–1∕2Mo",
      "product_form": null,
      "spec_no": "A426 CP11",
      "type_grade": null,
      "uns_no": "J12072",
      "class_condi_tion_temper": null,
      "size_in": null,
      "p_no": "4 …",
      "notes": null,
      "min_temp_f": -20,
      "min_tensile_strength_ksi": 70,
      "min_yield_strength_ksi": 40,
      "max_temp_f": 1200,
      "min_temp_to_100": 23.3,
      "values": {
        "200": 23.3,
        "300": 23.3,
        "400": 22.5,
        "500": 21.7,
        "600": 20.9,
        "650": 20.5,
        "700": 20.1,
        "750": 19.7,
        "800": 19.2,
        "850": 18.7,
        "900": 13.7,
        "950": 9.3,
        "1,000": 6.3,
        "1,050": 4.2,
        "1,100": 2.8,
        "1,150": 1.9,
        "1,200": 1.2
      }
    },
    {
      "block": 3,
      "line_no": 48,
      "nominal_composition": "21∕4Cr–1Mo",
      "product_form": null,
      "spec_no": "A426 CP22",
      "type_grade": null,
      "uns_no": "J21890",
      "class_condi_tion_temper": null,
      "size_in": null,
      "p_no": "5A",
      "notes": "(15)",
      "min_temp_f": -20,
      "min_tensile_strength_ksi": 70,
      "min_yield_strength_ksi": 40,
      "max_temp_f": 1200,
      "min_temp_to_100": 23.3,
      "values": {
        "200": 23.3,
        "300": 22.6,
        "400": 22.6,
        "500": 22.6,
        "600": 22.6,
        "650": 22.6,
        "700": 22.6,
        "750": 22.6,
        "800": 22.6,
        "850": 21.9,
        "900": 15.8,
        "950": 11.4,
        "1,000": 7.8,
        "1,050": 5.1,
        "1,100": 3.2,
        "1,150": 2.0,
        "1,200": 1.2
      }
    },
    {
      "block": 3,
      "line_no": 49,
      "nominal_composition": "C–1∕2Mo A204 Gr.",
      "product_form": null,
      "spec_no": "A672 L75",
      "type_grade": null,
      "uns_no": "K12320",
      "class_condi_tion_temper": null,
      "size_in": null,
      "p_no": 3,
      "notes": "(11) (58)",
      "min_temp_f": -20,
      "min_tensile_strength_ksi": 75,
      "min_yield_strength_ksi": 43,
      "max_temp_f": 1100,
      "min_temp_to_100": 25.0,
      "values": {
        "200": 25.0,
        "300": 25.0,
        "400": 25.0,
        "500": 24.2,
        "600": 23.4,
        "650": 23.0,
        "700": 22.6,
        "750": 22.0,
        "800": 21.4,
        "850": 20.7,
        "900": 13.7,
        "950": 8.2,
        "1,000": 4.8,
        "1,050": 4.0,
        "1,100": 2.4,
        "1,150": null,
        "1,200": null
      }
    },
    {
      "block": 3,
      "line_no": 50,
      "nominal_composition": "C–1∕2Mo A204 Gr.",
      "product_form": null,
      "spec_no": null,
      "type_grade": "A691 CM-75 K12320",
      "uns_no": null,
      "class_condi_tion_temper": null,
      "size_in": null,
      "p_no": 3,
      "notes": "(11) (58)",
      "min_temp_f": -20,
      "min_tensile_strength_ksi": 75,
      "min_yield_strength_ksi": 43,
      "max_temp_f": 1100,
      "min_temp_to_100": 25.0,
      "values": {
        "200": 25.0,
        "300": 25.0,
        "400": 25.0,
        "500": 24.2,
        "600": 23.4,
        "650": 23.0,
        "700": 22.6,
        "750": 22.0,
        "800": 21.4,
        "850": 20.7,
        "900": 13.7,
        "950": 8.2,
        "1,000": 4.8,
        "1,050": 4.0,
        "1,100": 2.4,
        "1,150": null,
        "1,200": null
      }
    },
    {
      "block": 3,
      "line_no": 30,
      "min_temp_to_100": 20.0,
      "values": {
        "200": 18.5,
        "300": 18.2,
        "400": 18.0,
        "500": 17.9,
        "600": 17.9,
        "650": 17.9,
        "700": 17.9,
        "750": 17.9,
        "800": 17.7,
        "850": 16.0,
        "900": 12.0,
        "950": 9.0,
        "1,000": 7.0,
        "1,050": 5.5,
        "1,100": 4.0,
        "1,150": 2.7,
        "1,200": 1.5
      }
    },
    {
      "block": 3,
      "line_no": 51,
      "min_temp_to_100": 25.0,
      "values": {
        "200": 25.0,
        "300": 25.0,
        "400": 25.0,
        "500": 24.4,
        "600": 23.5,
        "650": 23.1,
        "700": 22.6,
        "750": 22.2,
        "800": 21.6,
        "850": 20.2,
        "900": 13.7,
        "950": 9.3,
        "1,000": 6.3,
        "1,050": 4.2,
        "1,100": 2.8,
        "1,150": 1.9,
        "1,200": 1.2
      }
    },
    {
      "block": 3,
      "line_no": 52,
      "nominal_composition": "9Cr–1Mo–V",
      "product_form": null,
      "spec_no": "A335 P91",
      "type_grade": null,
      "uns_no": "K90901",
      "class_condi_tion_temper": null,
      "size_in": "≤3 thk.",
      "p_no": "15E …",
      "notes": null,
      "min_temp_f": -20,
      "min_tensile_strength_ksi": 85,
      "min_yield_strength_ksi": 60,
      "max_temp_f": 1200,
      "min_temp_to_100": 28.3,
      "values": {
        "200": 28.3,
        "300": 28.3,
        "400": 28.2,
        "500": 28.1,
        "600": 27.7,
        "650": 27.3,
        "700": 26.7,
        "750": 25.9,
        "800": 24.9,
        "850": 23.7,
        "900": 22.3,
        "950": 20.7,
        "1,000": 18.0,
        "1,050": 14.0,
        "1,100": 10.3,
        "1,150": 7.0,
        "1,200": 4.3
      }
    },
    {
      "block": 3,
      "line_no": 53,
      "nominal_composition": "9Cr–1Mo–V",
      "product_form": null,
      "spec_no": "A691 91",
      "type_grade": null,
      "uns_no": "K90901",
      "class_condi_tion_temper": null,
      "size_in": "≤3 thk.",
      "p_no": null,
      "notes": "15E (11) (64)",
      "min_temp_f": -20,
      "min_tensile_strength_ksi": 85,
      "min_yield_strength_ksi": 60,
      "max_temp_f": 1200,
      "min_temp_to_100": 28.3,
      "values": {
        "200": 28.3,
        "300": 28.3,
        "400": 28.2,
        "500": 28.1,
        "600": 27.7,
        "650": 27.3,
        "700": 26.7,
        "750": 25.9,
        "800": 24.9,
        "850": 23.7,
        "900": 22.3,
        "950": 20.7,
        "1,000": 18.0,
        "1,050": 14.0,
        "1,100": 10.3,
        "1,150": 7.0,
        "1,200": 4.3
      }
    },
    {
      "block": 3,
      "line_no": 54,
      "nominal_composition": "5Cr–1∕2Mo",
      "product_form": null,
      "spec_no": "A426 CP5",
      "type_grade": null,
      "uns_no": "J42045",
      "class_condi_tion_temper": null,
      "size_in": null,
      "p_no": "5B …",
      "notes": null,
      "min_temp_f": -20,
      "min_tensile_strength_ksi": 90,
      "min_yield_strength_ksi": 60,
      "max_temp_f": 1200,
      "min_temp_to_100": 30.0,
      "values": {
        "200": 29.9,
        "300": 29.1,
        "400": 28.8,
        "500": 28.7,
        "600": 28.3,
        "650": 27.9,
        "700": 27.3,
        "750": 26.5,
        "800": 25.5,
        "850": 24.2,
        "900": 16.4,
        "950": 11.0,
        "1,000": 7.4,
        "1,050": 5.0,
        "1,100": 3.3,
        "1,150": 2.2,
        "1,200": 1.5
      }
    },
    {
      "block": 3,
      "line_no": 55,
      "nominal_composition": "9Cr–1Mo",
      "product_form": null,
      "spec_no": "A426 CP9",
      "type_grade": null,
      "uns_no": "J82090",
      "class_condi_tion_temper": null,
      "size_in": null,
      "p_no": "5B …",
      "notes": null,
      "min_temp_f": -20,
      "min_tensile_strength_ksi": 90,
      "min_yield_strength_ksi": 60,
      "max_temp_f": 1200,
      "min_temp_to_100": 30.0,
      "values": {
        "200": 29.9,
        "300": 29.1,
        "400": 28.8,
        "500": 28.7,
        "600": 28.3,
        "650": 27.9,
        "700": 27.3,
        "750": 26.5,
        "800": 25.5,
        "850": 24.2,
        "900": 16.4,
        "950": 11.0,
        "1,000": 7.4,
        "1,050": 5.0,
        "1,100": 3.8,
        "1,150": 2.2,
        "1,200": 1.5
      }
    },
    {
      "block": 3,
      "line_no": 56,
      "nominal_composition": "9Ni",
      "product_form": null,
      "spec_no": "A333 8",
      "type_grade": null,
      "uns_no": "K81340",
      "class_condi_tion_temper": null,
      "size_in": null,
      "p_no": "11A (47)",
      "notes": null,
      "min_temp_f": -320,
      "min_tensile_strength_ksi": 100,
      "min_yield_strength_ksi": 75,
      "max_temp_f": 200,
      "min_temp_to_100": 33.3,
      "values": {
        "200": 33.3,
        "300": null,
        "400": null,
        "500": null,
        "600": null,
        "650": null,
        "700": null,
        "750": null,
        "800": null,
        "850": null,
        "900": null,
        "950": null,
        "1,000": null,
        "1,050": null,
        "1,100": null,
        "1,150": null,
        "1,200": null
      }
    },
    {
      "block": 3,
      "line_no": 57,
      "nominal_composition": "9Ni",
      "product_form": "… Low and Intermediate Alloy Steel — Plates",
      "spec_no": "A334 8",
      "type_grade": null,
      "uns_no": "K81340",
      "class_condi_tion_temper": null,
      "size_in": null,
      "p_no": "11A …",
      "notes": null,
      "min_temp_f": -320,
      "min_tensile_strength_ksi": 100,
      "min_yield_strength_ksi": 75,
      "max_temp_f": 200,
      "min_temp_to_100": 33.3,
      "values": {
        "200": 33.3,
        "300": null,
        "400": null,
        "500": null,
        "600": null,
        "650": null,
        "700": null,
        "750": null,
        "800": null,
        "850": null,
        "900": null,
        "950": null,
        "1,000": null,
        "1,050": "… Low and Intermediate Alloy Steel — Plates",
        "1,100": null,
        "1,150": null,
        "1,200": null
      }
    },
    {
      "block": 3,
      "line_no": 58,
      "nominal_composition": "1∕2Cr–1∕2Mo",
      "product_form": null,
      "spec_no": "A387 2",
      "type_grade": null,
      "uns_no": "K12143",
      "class_condi_tion_temper": 1,
      "size_in": null,
      "p_no": "3 …",
      "notes": null,
      "min_temp_f": -20,
      "min_tensile_strength_ksi": 55,
      "min_yield_strength_ksi": 33,
      "max_temp_f": 1000,
      "min_temp_to_100": 18.3,
      "values": {
        "200": 18.3,
        "300": 18.3,
        "400": 18.3,
        "500": 18.3,
        "600": 18.0,
        "650": 17.7,
        "700": 17.3,
        "750": 16.9,
        "800": 16.4,
        "850": 15.9,
        "900": 14.3,
        "950": 9.2,
        "1,000": 5.9,
        "1,050": null,
        "1,100": null,
        "1,150": null,
        "1,200": null
      }
    },
    {
      "block": 3,
      "line_no": 59,
      "nominal_composition": "1Cr–1∕2Mo",
      "product_form": null,
      "spec_no": "A387 12",
      "type_grade": null,
      "uns_no": "K11757",
      "class_condi_tion_temper": 1,
      "size_in": null,
      "p_no": "4 …",
      "notes": null,
      "min_temp_f": -20,
      "min_tensile_strength_ksi": 55,
      "min_yield_strength_ksi": 33,
      "max_temp_f": 1200,
      "min_temp_to_100": 18.3,
      "values": {
        "200": 18.0,
        "300": 17.6,
        "400": 17.6,
        "500": 17.2,
        "600": 16.8,
        "650": 16.5,
        "700": 16.3,
        "750": 16.0,
        "800": 15.7,
        "850": 15.4,
        "900": 15.0,
        "950": 11.3,
        "1,000": 7.2,
        "1,050": 4.5,
        "1,100": 2.8,
        "1,150": 1.8,
        "1,200": 1.1
      }
    },
    {
      "block": 3,
      "line_no": 60,
      "nominal_composition": "9Cr–1Mo",
      "product_form": null,
      "spec_no": "A387 9",
      "type_grade": null,
      "uns_no": "K90941",
      "class_condi_tion_temper": 1,
      "size_in": null,
      "p_no": "5B …",
      "notes": null,
      "min_temp_f": -20,
      "min_tensile_strength_ksi": 60,
      "min_yield_strength_ksi": 30,
      "max_temp_f": 1200,
      "min_temp_to_100": 20.0,
      "values": {
        "200": 18.1,
        "300": 17.4,
        "400": 17.2,
        "500": 17.1,
        "600": 16.8,
        "650": 16.6,
        "700": 16.3,
        "750": 15.9,
        "800": 15.4,
        "850": 14.8,
        "900": 14.1,
        "950": 10.6,
        "1,000": 7.4,
        "1,050": 5.0,
        "1,100": 3.3,
        "1,150": 2.2,
        "1,200": 1.5
      }
    },
    {
      "block": 3,
      "line_no": 61,
      "nominal_composition": "11∕4Cr–1∕2Mo–Si",
      "product_form": null,
      "spec_no": "A387 11",
      "type_grade": null,
      "uns_no": "K11789",
      "class_condi_tion_temper": 1,
      "size_in": null,
      "p_no": "4 …",
      "notes": null,
      "min_temp_f": -20,
      "min_tensile_strength_ksi": 60,
      "min_yield_strength_ksi": 35,
      "max_temp_f": 1200,
      "min_temp_to_100": 20.0,
      "values": {
        "200": 20.0,
        "300": 20.0,
        "400": 19.6,
        "500": 18.9,
        "600": 18.3,
        "650": 18.0,
        "700": 17.6,
        "750": 17.2,
        "800": 16.8,
        "850": 16.4,
        "900": 13.7,
        "950": 9.3,
        "1,000": 6.3,
        "1,050": 4.2,
        "1,100": 2.8,
        "1,150": 1.9,
        "1,200": 1.2
      }
    },
    {
      "block": 3,
      "line_no": 62,
      "nominal_composition": "5Cr–1∕2Mo",
      "product_form": null,
      "spec_no": "A387 5",
      "type_grade": null,
      "uns_no": "K41545",
      "class_condi_tion_temper": 1,
      "size_in": null,
      "p_no": "5B …",
      "notes": null,
      "min_temp_f": -20,
      "min_tensile_strength_ksi": 60,
      "min_yield_strength_ksi": 30,
      "max_temp_f": 1200,
      "min_temp_to_100": 20.0,
      "values": {
        "200": 18.1,
        "300": 17.4,
        "400": 17.2,
        "500": 17.1,
        "600": 16.8,
        "650": 16.6,
        "700": 16.3,
        "750": 15.9,
        "800": 15.4,
        "850": 14.3,
        "900": 10.9,
        "950": 8.0,
        "1,000": 5.8,
        "1,050": 4.2,
        "1,100": 2.9,
        "1,150": 1.8,
        "1,200": 1.0
      }
    },
    {
      "block": 3,
      "line_no": 63,
      "nominal_composition": "3Cr–1Mo",
      "product_form": null,
      "spec_no": "A387 21",
      "type_grade": null,
      "uns_no": "K31545",
      "class_condi_tion_temper": 1,
      "size_in": null,
      "p_no": "5A …",
      "notes": null,
      "min_temp_f": -20,
      "min_tensile_strength_ksi": 60,
      "min_yield_strength_ksi": 30,
      "max_temp_f": 1200,
      "min_temp_to_100": 20.0,
      "values": {
        "200": 18.3,
        "300": 17.5,
        "400": 17.0,
        "500": 16.6,
        "600": 16.2,
        "650": 16.0,
        "700": 15.8,
        "750": 15.5,
        "800": 15.2,
        "850": 14.9,
        "900": 12.0,
        "950": 9.0,
        "1,000": 7.0,
        "1,050": 5.5,
        "1,100": 4.0,
        "1,150": 2.7,
        "1,200": 1.5
      }
    },
    {
      "block": 3,
      "line_no": 64,
      "nominal_composition": "21∕4Cr–1Mo",
      "product_form": null,
      "spec_no": "A387 22",
      "type_grade": null,
      "uns_no": "K21590",
      "class_condi_tion_temper": 1,
      "size_in": null,
      "p_no": "5A",
      "notes": "(15)",
      "min_temp_f": -20,
      "min_tensile_strength_ksi": 60,
      "min_yield_strength_ksi": 30,
      "max_temp_f": 1200,
      "min_temp_to_100": 20.0,
      "values": {
        "200": 18.7,
        "300": 18.2,
        "400": 18.0,
        "500": 17.9,
        "600": 17.9,
        "650": 17.9,
        "700": 17.9,
        "750": 17.9,
        "800": 17.7,
        "850": 17.1,
        "900": 13.6,
        "950": 10.8,
        "1,000": 8.0,
        "1,050": 5.7,
        "1,100": 3.8,
        "1,150": 2.4,
        "1,200": 1.4
      }
    },
    {
      "block": 3,
      "line_no": 65,
      "nominal_composition": "21∕4Ni",
      "product_form": null,
      "spec_no": "A203 A",
      "type_grade": null,
      "uns_no": "K21703",
      "class_condi_tion_temper": null,
      "size_in": null,
      "p_no": "9A",
      "notes": "(12) (46)",
      "min_temp_f": -20,
      "min_tensile_strength_ksi": 65,
      "min_yield_strength_ksi": 37,
      "max_temp_f": 1000,
      "min_temp_to_100": 21.7,
      "values": {
        "200": 21.7,
        "300": 21.7,
        "400": 21.1,
        "500": 20.0,
        "600": 18.5,
        "650": 17.6,
        "700": 16.6,
        "750": 13.9,
        "800": 11.4,
        "850": 9.0,
        "900": 6.5,
        "950": 4.5,
        "1,000": 2.5,
        "1,050": null,
        "1,100": null,
        "1,150": null,
        "1,200": null
      }
    },
    {
      "block": 3,
      "line_no": 66,
      "nominal_composition": "31∕2Ni",
      "product_form": null,
      "spec_no": "A203 D",
      "type_grade": null,
      "uns_no": "K31718",
      "class_condi_tion_temper": null,
      "size_in": null,
      "p_no": "9B",
      "notes": "(12) (46)",
      "min_temp_f": -20,
      "min_tensile_strength_ksi": 65,
      "min_yield_strength_ksi": 37,
      "max_temp_f": 1000,
      "min_temp_to_100": 21.7,
      "values": {
        "200": 21.7,
        "300": 21.7,
        "400": 21.1,
        "500": 20.0,
        "600": 18.5,
        "650": 17.6,
        "700": 16.6,
        "750": 13.9,
        "800": 11.4,
        "850": 9.0,
        "900": 6.5,
        "950": 4.5,
        "1,000": 2.5,
        "1,050": null,
        "1,100": null,
        "1,150": null,
        "1,200": null
      }
    },
    {
      "block": 3,
      "line_no": 67,
      "nominal_composition": "C–1∕2Mo",
      "product_form": null,
      "spec_no": "A204 A",
      "type_grade": null,
      "uns_no": "K11820",
      "class_condi_tion_temper": null,
      "size_in": null,
      "p_no": 3,
      "notes": "(58)",
      "min_temp_f": -20,
      "min_tensile_strength_ksi": 65,
      "min_yield_strength_ksi": 37,
      "max_temp_f": 1100,
      "min_temp_to_100": 21.7,
      "values": {
        "200": 21.7,
        "300": 21.7,
        "400": 21.5,
        "500": 20.8,
        "600": 20.2,
        "650": 19.8,
        "700": 19.4,
        "750": 19.0,
        "800": 18.4,
        "850": 17.9,
        "900": 13.7,
        "950": 8.2,
        "1,000": 4.8,
        "1,050": 4.0,
        "1,100": 2.4,
        "1,150": null,
        "1,200": null
      }
    },
    {
      "block": 3,
      "line_no": 68,
      "nominal_composition": "1Cr–1∕2Mo",
      "product_form": null,
      "spec_no": "A387 12",
      "type_grade": null,
      "uns_no": "K11757",
      "class_condi_tion_temper": 2,
      "size_in": null,
      "p_no": "4 …",
      "notes": null,
      "min_temp_f": -20,
      "min_tensile_strength_ksi": 65,
      "min_yield_strength_ksi": 40,
      "max_temp_f": 1200,
      "min_temp_to_100": 21.7,
      "values": {
        "200": 21.3,
        "300": 20.8,
        "400": 20.8,
        "500": 20.8,
        "600": 20.3,
        "650": 20.0,
        "700": 19.7,
        "750": 19.4,
        "800": 19.1,
        "850": 18.6,
        "900": 18.0,
        "950": 11.3,
        "1,000": 7.2,
        "1,050": 4.5,
        "1,100": 2.8,
        "1,150": 1.8,
        "1,200": 1.1
      }
    },
    {
      "block": 3,
      "line_no": 69,
      "nominal_composition": "21∕4Ni",
      "product_form": null,
      "spec_no": "A203 B",
      "type_grade": null,
      "uns_no": "K22103",
      "class_condi_tion_temper": null,
      "size_in": null,
      "p_no": "9A",
      "notes": "(12) (46)",
      "min_temp_f": -20,
      "min_tensile_strength_ksi": 70,
      "min_yield_strength_ksi": 40,
      "max_temp_f": 1000,
      "min_temp_to_100": 23.3,
      "values": {
        "200": 23.3,
        "300": 23.3,
        "400": 22.8,
        "500": 21.6,
        "600": 20.0,
        "650": 19.0,
        "700": 16.9,
        "750": 13.9,
        "800": 11.4,
        "850": 9.0,
        "900": 6.5,
        "950": 4.5,
        "1,000": 2.5,
        "1,050": null,
        "1,100": null,
        "1,150": null,
        "1,200": null
      }
    },
    {
      "block": 3,
      "line_no": 70,
      "nominal_composition": "31∕2Ni",
      "product_form": null,
      "spec_no": "A203 E",
      "type_grade": null,
      "uns_no": "K32018",
      "class_condi_tion_temper": null,
      "size_in": null,
      "p_no": "9B",
      "notes": "(12) (46)",
      "min_temp_f": -20,
