Repository: danivelas0/asme-pcc

File: resources/ASME B31/ASME B31.3/APPEX/appendix_a/table_a_1.json (part 6 of 28)
    "P-No. (5)",
    "P-No. (5)(7)"
  ],
  "columns_values": [
      "block": 3,
      "line_no": 41,
      "nominal_composition": "C–1∕2Mo",
      "product_form": "Pipe",
      "spec_no": "A672",
      "type_grade": "L65",
      "uns_no": "K11820",
      "class_condition_temper": null,
      "size_mm": null,
      "p_no": 3,
      "notes": "(11) (58) (64)",
      "min_temp_c": -29,
      "min_tensile_strength_mpa": 450,
      "min_yield_strength_mpa": 255,
      "max_temp_c": 593,
      "min_temp_to_40": 149,
      "values": {
        "65": 149,
        "100": 149,
        "125": 149,
        "150": 149,
        "175": 149,
        "200": 148,
        "225": 146,
        "250": 144,
        "275": 142,
        "300": 140,
        "325": 138,
        "350": 136,
        "375": 133,
        "400": 131,
        "425": 127,
        "450": 124,
        "475": 109,
        "500": 68.0,
        "525": 42.3,
        "550": 30.5,
        "575": 23.2,
        "600": 16.5,
        "625": null,
        "650": null
      }
    },
    {
      "block": 3,
      "line_no": 42,
      "nominal_composition": "C–1∕2Mo",
      "product_form": "Pipe",
      "spec_no": "A691",
      "type_grade": "CM-65",
      "uns_no": "K11820",
      "class_condition_temper": null,
      "size_mm": null,
      "p_no": 3,
      "notes": "(11) (58) (64)",
      "min_temp_c": -29,
      "min_tensile_strength_mpa": 450,
      "min_yield_strength_mpa": 255,
      "max_temp_c": 593,
      "min_temp_to_40": 149,
      "values": {
        "65": 149,
        "100": 149,
        "125": 149,
        "150": 149,
        "175": 149,
        "200": 148,
        "225": 146,
        "250": 144,
        "275": 142,
        "300": 140,
        "325": 138,
        "350": 136,
        "375": 133,
        "400": 131,
        "425": 127,
        "450": 124,
        "475": 109,
        "500": 68.0,
        "525": 42.3,
        "550": 30.5,
        "575": 23.2,
        "600": 16.5,
        "625": null,
        "650": null
      }
    },
    {
      "block": 3,
      "line_no": 43,
      "nominal_composition": "21∕4Ni",
      "product_form": "Pipe",
      "spec_no": "A671",
      "type_grade": "CFB70",
      "uns_no": "K22103",
      "class_condition_temper": null,
      "size_mm": null,
      "p_no": "9A",
      "notes": "(11) (46) (64)",
      "min_temp_c": -29,
      "min_tensile_strength_mpa": 485,
      "min_yield_strength_mpa": 275,
      "max_temp_c": 40,
      "min_temp_to_40": 161,
      "values": {
        "65": null,
        "100": null,
        "125": null,
        "150": null,
        "175": null,
        "200": null,
        "225": null,
        "250": null,
        "275": null,
        "300": null,
        "325": null,
        "350": null,
        "375": null,
        "400": null,
        "425": null,
        "450": null,
        "475": null,
        "500": null,
        "525": null,
        "550": null,
        "575": null,
        "600": null,
        "625": null,
        "650": null
      }
    },
    {
      "block": 3,
      "line_no": 44,
      "nominal_composition": "31∕2Ni",
      "product_form": "Pipe",
      "spec_no": "A671",
      "type_grade": "CFE70",
      "uns_no": "K32018",
      "class_condition_temper": null,
      "size_mm": null,
      "p_no": "9B",
      "notes": "(11) (46) (64)",
      "min_temp_c": -29,
      "min_tensile_strength_mpa": 485,
      "min_yield_strength_mpa": 275,
      "max_temp_c": 40,
      "min_temp_to_40": 161,
      "values": {
        "65": null,
        "100": null,
        "125": null,
        "150": null,
        "175": null,
        "200": null,
        "225": null,
        "250": null,
        "275": null,
        "300": null,
        "325": null,
        "350": null,
        "375": null,
        "400": null,
        "425": null,
        "450": null,
        "475": null,
        "500": null,
        "525": null,
        "550": null,
        "575": null,
        "600": null,
        "625": null,
        "650": null
      }
    },
    {
      "block": 3,
      "line_no": 45,
      "nominal_composition": "C–1∕2Mo",
      "product_form": "Pipe",
      "spec_no": "A672",
      "type_grade": "L70",
      "uns_no": "K12020",
      "class_condition_temper": null,
      "size_mm": null,
      "p_no": 3,
      "notes": "(11) (58) (64)",
      "min_temp_c": -29,
      "min_tensile_strength_mpa": 485,
      "min_yield_strength_mpa": 275,
      "max_temp_c": 593,
      "min_temp_to_40": 161,
      "values": {
        "65": 161,
        "100": 161,
        "125": 161,
        "150": 161,
        "175": 161,
        "200": 161,
        "225": 158,
        "250": 156,
        "275": 154,
        "300": 152,
        "325": 149,
        "350": 147,
        "375": 144,
        "400": 141,
        "425": 138,
        "450": 134,
        "475": 109,
        "500": 68.0,
        "525": 42.3,
        "550": 30.5,
        "575": 23.2,
        "600": 16.5,
        "625": null,
        "650": null
      }
    },
    {
      "block": 3,
      "line_no": 46,
      "nominal_composition": "C–1∕2Mo",
      "product_form": "Pipe",
      "spec_no": "A691",
      "type_grade": "CM-70",
      "uns_no": "K12020",
      "class_condition_temper": null,
      "size_mm": null,
      "p_no": 3,
      "notes": "(11) (58) (64)",
      "min_temp_c": -29,
      "min_tensile_strength_mpa": 485,
      "min_yield_strength_mpa": 275,
      "max_temp_c": 593,
      "min_temp_to_40": 161,
      "values": {
        "65": 161,
        "100": 161,
        "125": 161,
        "150": 161,
        "175": 161,
        "200": 161,
        "225": 158,
        "250": 156,
        "275": 154,
        "300": 152,
        "325": 149,
        "350": 147,
        "375": 144,
        "400": 141,
        "425": 138,
        "450": 134,
        "475": 109,
        "500": 68.0,
        "525": 42.3,
        "550": 30.5,
        "575": 23.2,
        "600": 16.5,
        "625": null,
        "650": null
      }
    },
    {
      "block": 3,
      "line_no": 47,
      "nominal_composition": "11∕4Cr–1∕2Mo",
      "product_form": "Pipe",
      "spec_no": "A426",
      "type_grade": "CP11",
      "uns_no": "J12072",
      "class_condition_temper": null,
      "size_mm": null,
      "p_no": 4,
      "notes": null,
      "min_temp_c": -29,
      "min_tensile_strength_mpa": 485,
      "min_yield_strength_mpa": 275,
      "max_temp_c": 649,
      "min_temp_to_40": 161,
      "values": {
        "65": 161,
        "100": 161,
        "125": 161,
        "150": 161,
        "175": 158,
        "200": 155,
        "225": 153,
        "250": 150,
        "275": 148,
        "300": 146,
        "325": 143,
        "350": 141,
        "375": 138,
        "400": 136,
        "425": 133,
        "450": 130,
        "475": 104,
        "500": 73.7,
        "525": 52.0,
        "550": 36.3,
        "575": 25.2,
        "600": 17.6,
        "625": 12.3,
        "650": 8.27
      }
    },
    {
      "block": 3,
      "line_no": 48,
      "nominal_composition": "21∕4Cr–1Mo",
      "product_form": "Pipe",
      "spec_no": "A426",
      "type_grade": "CP22",
      "uns_no": "J21890",
      "class_condition_temper": null,
      "size_mm": null,
      "p_no": "5A",
      "notes": "(15)",
      "min_temp_c": -29,
      "min_tensile_strength_mpa": 485,
      "min_yield_strength_mpa": 275,
      "max_temp_c": 649,
      "min_temp_to_40": 161,
      "values": {
        "65": 161,
        "100": 160,
        "125": 157,
        "150": 156,
        "175": 156,
        "200": 156,
        "225": 156,
        "250": 156,
        "275": 156,
        "300": 156,
        "325": 156,
        "350": 156,
        "375": 156,
        "400": 156,
        "425": 156,
        "450": 156,
        "475": 119,
        "500": 88.4,
        "525": 64.0,
        "550": 44.6,
        "575": 30.0,
        "600": 19.7,
        "625": 12.8,
        "650": 8.27
      }
    },
    {
      "block": 3,
      "line_no": 49,
      "nominal_composition": "C–1∕2Mo",
      "product_form": "Pipe",
      "spec_no": "A672",
      "type_grade": "L75",
      "uns_no": "K12320",
      "class_condition_temper": null,
      "size_mm": null,
      "p_no": 3,
      "notes": "(11) (58) (64)",
      "min_temp_c": -29,
      "min_tensile_strength_mpa": 515,
      "min_yield_strength_mpa": 295,
      "max_temp_c": 593,
      "min_temp_to_40": 172,
      "values": {
        "65": 172,
        "100": 172,
        "125": 172,
        "150": 172,
        "175": 172,
        "200": 172,
        "225": 170,
        "250": 168,
        "275": 165,
        "300": 163,
        "325": 161,
        "350": 158,
        "375": 155,
        "400": 152,
        "425": 148,
        "450": 144,
        "475": 109,
        "500": 68.0,
        "525": 42.3,
        "550": 30.5,
        "575": 23.2,
        "600": 16.5,
        "625": null,
        "650": null
      }
    },
    {
      "block": 3,
      "line_no": 50,
      "nominal_composition": "C–1∕2Mo",
      "product_form": "Pipe",
      "spec_no": "A691",
      "type_grade": "CM-75",
      "uns_no": "K12320",
      "class_condition_temper": null,
      "size_mm": null,
      "p_no": 3,
      "notes": "(11) (58) (64)",
      "min_temp_c": -29,
      "min_tensile_strength_mpa": 515,
      "min_yield_strength_mpa": 295,
      "max_temp_c": 593,
      "min_temp_to_40": 172,
      "values": {
        "65": 172,
        "100": 172,
        "125": 172,
        "150": 172,
        "175": 172,
        "200": 172,
        "225": 170,
        "250": 168,
        "275": 165,
        "300": 163,
        "325": 161,
        "350": 158,
        "375": 155,
        "400": 152,
        "425": 148,
        "450": 144,
        "475": 109,
        "500": 68.0,
        "525": 42.3,
        "550": 30.5,
        "575": 23.2,
        "600": 16.5,
        "625": null,
        "650": null
      }
    },
    {
      "block": 3,
      "line_no": 51,
      "nominal_composition": "11∕4Cr–1∕2Mo–Si A387 Gr. 11. Cl. 2",
      "product_form": "Pipe",
      "spec_no": "A691",
      "type_grade": "11∕4Cr",
      "uns_no": "K11789",
      "class_condition_temper": null,
      "size_mm": null,
      "p_no": 4,
      "notes": "(11) (64)",
      "min_temp_c": -29,
      "min_tensile_strength_mpa": 515,
      "min_yield_strength_mpa": 310,
      "max_temp_c": 649,
      "min_temp_to_40": 172,
      "values": {
        "65": 172,
        "100": 172,
        "125": 172,
        "150": 172,
        "175": 172,
        "200": 172,
        "225": 172,
        "250": 169,
        "275": 166,
        "300": 164,
        "325": 161,
        "350": 159,
        "375": 156,
        "400": 153,
        "425": 149,
        "450": 146,
        "475": 104,
        "500": 73.7,
        "525": 52.0,
        "550": 36.3,
        "575": 25.2,
        "600": 17.6,
        "625": 12.3,
        "650": 8.27
      }
    },
    {
      "block": 3,
      "line_no": 52,
      "nominal_composition": "9Cr–1Mo–V",
      "product_form": "Pipe",
      "spec_no": "A335",
      "type_grade": "P91",
      "uns_no": "K90901",
      "class_condition_temper": null,
      "size_mm": "≤75",
      "p_no": "15E",
      "notes": null,
      "min_temp_c": -29,
      "min_tensile_strength_mpa": 585,
      "min_yield_strength_mpa": 415,
      "max_temp_c": 649,
      "min_temp_to_40": 195,
      "values": {
        "65": 195,
        "100": 195,
        "125": 195,
        "150": 195,
        "175": 195,
        "200": 195,
        "225": 195,
        "250": 194,
        "275": 193,
        "300": 192,
        "325": 190,
        "350": 187,
        "375": 183,
        "400": 178,
        "425": 172,
        "450": 165,
        "475": 156,
        "500": 147,
        "525": 137,
        "550": 115,
        "575": 87.0,
        "600": 64.7,
        "625": 45.1,
        "650": 29.6
      }
    },
    {
      "block": 3,
      "line_no": 53,
      "nominal_composition": "9Cr–1Mo–V",
      "product_form": "Pipe",
      "spec_no": "A691",
      "type_grade": 91,
      "uns_no": "K90901",
      "class_condition_temper": null,
      "size_mm": "≤75",
      "p_no": "15E",
      "notes": "(11) (64)",
      "min_temp_c": -29,
      "min_tensile_strength_mpa": 585,
      "min_yield_strength_mpa": 415,
      "max_temp_c": 649,
      "min_temp_to_40": 195,
      "values": {
        "65": 195,
        "100": 195,
        "125": 195,
        "150": 195,
        "175": 195,
        "200": 195,
        "225": 195,
        "250": 194,
        "275": 193,
        "300": 192,
        "325": 190,
        "350": 187,
        "375": 183,
        "400": 178,
        "425": 172,
        "450": 165,
        "475": 156,
        "500": 147,
        "525": 137,
        "550": 115,
        "575": 87.0,
        "600": 64.7,
        "625": 45.1,
        "650": 29.6
      }
    },
    {
      "block": 3,
      "line_no": 54,
      "nominal_composition": "5Cr–1∕2Mo",
      "product_form": "Pipe",
      "spec_no": "A426",
      "type_grade": "CP5",
      "uns_no": "J42045",
      "class_condition_temper": null,
      "size_mm": null,
      "p_no": "5B",
      "notes": null,
      "min_temp_c": -29,
      "min_tensile_strength_mpa": 620,
      "min_yield_strength_mpa": 415,
      "max_temp_c": 649,
      "min_temp_to_40": 207,
      "values": {
        "65": 207,
        "100": 205,
        "125": 202,
        "150": 200,
        "175": 199,
        "200": 199,
        "225": 199,
        "250": 198,
        "275": 198,
        "300": 196,
        "325": 194,
        "350": 191,
        "375": 187,
        "400": 182,
        "425": 176,
        "450": 169,
        "475": 80.6,
        "500": 61.7,
        "525": 46.4,
        "550": 34.7,
        "575": 25.5,
        "600": 17.8,
        "625": 11.4,
        "650": 6.89
      }
    },
    {
      "block": 3,
      "line_no": 55,
      "nominal_composition": "9Cr–1Mo",
      "product_form": "Pipe",
      "spec_no": "A426",
      "type_grade": "CP9",
      "uns_no": "J82090",
      "class_condition_temper": null,
      "size_mm": null,
      "p_no": "5B",
      "notes": null,
      "min_temp_c": -29,
      "min_tensile_strength_mpa": 620,
      "min_yield_strength_mpa": 415,
      "max_temp_c": 649,
      "min_temp_to_40": 207,
      "values": {
        "65": 207,
        "100": 205,
        "125": 202,
        "150": 200,
        "175": 199,
        "200": 199,
        "225": 199,
        "250": 198,
        "275": 198,
        "300": 196,
        "325": 194,
        "350": 191,
        "375": 187,
        "400": 182,
        "425": 176,
        "450": 169,
        "475": 160,
        "500": 87.5,
        "525": 61.2,
        "550": 42.9,
        "575": 29.9,
        "600": 20.6,
        "625": 14.4,
        "650": 10.3
      }
    },
    {
      "block": 3,
      "line_no": 56,
      "nominal_composition": "9Ni",
      "product_form": "Pipe",
      "spec_no": "A333",
      "type_grade": 8,
      "uns_no": "K81340",
      "class_condition_temper": null,
      "size_mm": null,
      "p_no": "11A",
      "notes": "(47)",
      "min_temp_c": -196,
      "min_tensile_strength_mpa": 690,
      "min_yield_strength_mpa": 515,
      "max_temp_c": 93,
      "min_temp_to_40": 230,
      "values": {
        "65": 230,
        "100": 230,
        "125": null,
        "150": null,
        "175": null,
        "200": null,
        "225": null,
        "250": null,
        "275": null,
        "300": null,
        "325": null,
        "350": null,
        "375": null,
        "400": null,
        "425": null,
        "450": null,
        "475": null,
        "500": null,
        "525": null,
        "550": null,
        "575": null,
        "600": null,
        "625": null,
        "650": null
      }
    },
    {
      "block": 3,
      "line_no": 57,
      "nominal_composition": "9Ni",
      "product_form": "Pipe",
      "spec_no": "A334",
      "type_grade": 8,
      "uns_no": "K81340",
      "class_condition_temper": null,
      "size_mm": null,
      "p_no": "11A",
      "notes": null,
      "min_temp_c": -196,
      "min_tensile_strength_mpa": 690,
      "min_yield_strength_mpa": 520,
      "max_temp_c": 93,
      "min_temp_to_40": 230,
      "values": {
        "65": 230,
        "100": 230,
        "125": null,
        "150": null,
        "175": null,
        "200": null,
        "225": null,
        "250": null,
        "275": null,
        "300": null,
        "325": null,
        "350": null,
        "375": null,
        "400": null,
        "425": null,
        "450": null,
        "475": null,
        "500": null,
        "525": null,
        "550": null,
        "575": null,
        "600": null,
        "625": null,
        "650": null
      }
    },
    {
      "block": 3,
      "line_no": 58,
      "nominal_composition": "1∕2Cr–1∕2Mo",
      "product_form": "Plate",
      "spec_no": "A387",
      "type_grade": 2,
      "uns_no": "K12143",
      "class_condition_temper": 1,
      "size_mm": null,
      "p_no": 3,
      "notes": null,
      "min_temp_c": -29,
      "min_tensile_strength_mpa": 380,
      "min_yield_strength_mpa": 230,
      "max_temp_c": 538,
      "min_temp_to_40": 126,
      "values": {
        "65": 126,
        "100": 126,
        "125": 126,
        "150": 126,
        "175": 126,
        "200": 126,
        "225": 126,
        "250": 126,
        "275": 126,
        "300": 125,
        "325": 123,
        "350": 121,
        "375": 119,
        "400": 116,
        "425": 114,
        "450": 110,
        "475": 107,
        "500": 74.4,
        "525": 49.9,
        "550": 40.7,
        "575": null,
        "600": null,
        "625": null,
        "650": null
      }
    },
    {
      "block": 3,
      "line_no": 59,
      "nominal_composition": "1Cr–1∕2Mo",
      "product_form": "Plate",
      "spec_no": "A387",
      "type_grade": 12,
      "uns_no": "K11757",
      "class_condition_temper": 1,
      "size_mm": null,
      "p_no": 4,
      "notes": null,
      "min_temp_c": -29,
      "min_tensile_strength_mpa": 380,
      "min_yield_strength_mpa": 230,
      "max_temp_c": 649,
      "min_temp_to_40": 126,
      "values": {
        "65": 126,
        "100": 123,
        "125": 122,
        "150": 122,
        "175": 122,
        "200": 122,
        "225": 121,
        "250": 120,
        "275": 118,
        "300": 116,
        "325": 115,
        "350": 114,
        "375": 112,
        "400": 110,
        "425": 109,
        "450": 106,
        "475": 104,
        "500": 92.1,
        "525": 61.1,
        "550": 40.4,
        "575": 26.4,
        "600": 17.4,
        "625": 11.6,
        "650": 7.58
      }
    },
    {
      "block": 3,
      "line_no": 60,
      "nominal_composition": "9Cr–1Mo",
      "product_form": "Plate",
      "spec_no": "A387",
      "type_grade": 9,
      "uns_no": "K90941",
      "class_condition_temper": 1,
      "size_mm": null,
      "p_no": "5B",
      "notes": null,
      "min_temp_c": -29,
      "min_tensile_strength_mpa": 415,
      "min_yield_strength_mpa": 205,
      "max_temp_c": 649,
      "min_temp_to_40": 138,
      "values": {
        "65": 129,
        "100": 124,
        "125": 122,
        "150": 120,
        "175": 119,
        "200": 119,
        "225": 118,
        "250": 118,
        "275": 117,
        "300": 117,
        "325": 116,
        "350": 114,
        "375": 112,
        "400": 110,
        "425": 106,
        "450": 103,
        "475": 98.3,
        "500": 83.2,
        "525": 60.2,
        "550": 42.9,
        "575": 29.9,
        "600": 20.6,
        "625": 14.4,
        "650": 10.3
      }
    },
    {
      "block": 3,
      "line_no": 61,
      "nominal_composition": "11∕4Cr–1∕2Mo–Si",
      "product_form": "Plate",
      "spec_no": "A387",
      "type_grade": 11,
      "uns_no": "K11789",
      "class_condition_temper": 1,
      "size_mm": null,
      "p_no": 4,
      "notes": null,
      "min_temp_c": -29,
      "min_tensile_strength_mpa": 415,
      "min_yield_strength_mpa": 240,
      "max_temp_c": 649,
      "min_temp_to_40": 138,
      "values": {
        "65": 138,
        "100": 138,
        "125": 138,
        "150": 138,
        "175": 138,
        "200": 136,
        "225": 134,
        "250": 131,
        "275": 129,
        "300": 127,
        "325": 125,
        "350": 123,
        "375": 121,
        "400": 119,
        "425": 116,
        "450": 113,
        "475": 104,
        "500": 73.7,
        "525": 52.0,
        "550": 36.3,
        "575": 25.2,
        "600": 17.6,
        "625": 12.3,
        "650": 8.27
      }
    },
    {
      "block": 3,
      "line_no": 62,
      "nominal_composition": "5Cr–1∕2Mo",
      "product_form": "Plate",
      "spec_no": "A387",
      "type_grade": 5,
      "uns_no": "K41545",
      "class_condition_temper": 1,
      "size_mm": null,
      "p_no": "5B",
      "notes": null,
      "min_temp_c": -29,
      "min_tensile_strength_mpa": 415,
      "min_yield_strength_mpa": 205,
      "max_temp_c": 649,
      "min_temp_to_40": 138,
      "values": {
        "65": 129,
        "100": 124,
        "125": 122,
        "150": 120,
        "175": 119,
        "200": 119,
        "225": 118,
        "250": 118,
        "275": 117,
        "300": 117,
        "325": 116,
        "350": 114,
        "375": 112,
        "400": 110,
        "425": 106,
        "450": 103,
        "475": 80.6,
        "500": 61.7,
        "525": 46.4,
        "550": 34.7,
        "575": 25.5,
        "600": 17.8,
        "625": 11.4,
        "650": 6.89
      }
    },
    {
      "block": 3,
      "line_no": 63,
      "nominal_composition": "3Cr–1Mo",
      "product_form": "Plate",
      "spec_no": "A387",
      "type_grade": 21,
      "uns_no": "K31545",
      "class_condition_temper": 1,
      "size_mm": null,
      "p_no": "5A",
      "notes": null,
      "min_temp_c": -29,
      "min_tensile_strength_mpa": 415,
      "min_yield_strength_mpa": 205,
      "max_temp_c": 649,
      "min_temp_to_40": 138,
      "values": {
        "65": 130,
        "100": 126,
        "125": 123,
        "150": 121,
        "175": 119,
        "200": 117,
        "225": 116,
        "250": 115,
        "275": 114,
        "300": 112,
        "325": 111,
        "350": 110,
        "375": 109,
        "400": 107,
        "425": 105,
        "450": 103,
        "475": 89.2,
        "500": 68.8,
        "525": 54.2,
        "550": 43.4,
        "575": 34.0,
        "600": 25.1,
        "625": 17.1,
        "650": 10.3
      }
    },
    {
      "block": 3,
      "line_no": 64,
      "nominal_composition": "21∕4Cr–1Mo",
      "product_form": "Plate",
      "spec_no": "A387",
      "type_grade": 22,
      "uns_no": "K21590",
      "class_condition_temper": 1,
      "size_mm": null,
      "p_no": "5A",
      "notes": "(15)",
      "min_temp_c": -29,
      "min_tensile_strength_mpa": 415,
      "min_yield_strength_mpa": 205,
      "max_temp_c": 649,
      "min_temp_to_40": 138,
      "values": {
        "65": 132,
        "100": 128,
        "125": 126,
        "150": 125,
        "175": 124,
        "200": 124,
        "225": 124,
        "250": 124,
        "275": 124,
        "300": 124,
        "325": 124,
        "350": 124,
        "375": 124,
        "400": 123,
        "425": 122,
        "450": 121,
        "475": 99.6,
        "500": 80.9,
        "525": 63.3,
        "550": 47.5,
        "575": 34.2,
        "600": 23.5,
        "625": 15.3,
        "650": 9.65
      }
    },
    {
      "block": 3,
      "line_no": 65,
      "nominal_composition": "21∕4Ni",
      "product_form": "Plate",
      "spec_no": "A203",
      "type_grade": "A",
      "uns_no": "K21703",
      "class_condition_temper": null,
      "size_mm": null,
      "p_no": "9A",
      "notes": "(12) (46)",
      "min_temp_c": -29,
      "min_tensile_strength_mpa": 450,
      "min_yield_strength_mpa": 255,
      "max_temp_c": 538,
      "min_temp_to_40": 149,
      "values": {
        "65": 149,
        "100": 149,
        "125": 149,
        "150": 149,
        "175": 148,
        "200": 146,
        "225": 143,
        "250": 140,
        "275": 136,
        "300": 131,
        "325": 126,
        "350": 120,
        "375": 113,
        "400": 95.1,
        "425": 79.5,
        "450": 64.4,
        "475": 48.8,
        "500": 35.4,
        "525": 22.6,
        "550": 17.2,
        "575": null,
        "600": null,
        "625": null,
        "650": null
      }
    },
    {
      "block": 3,
      "line_no": 66,
      "nominal_composition": "31∕2Ni",
      "product_form": "Plate",
      "spec_no": "A203",
      "type_grade": "D",
      "uns_no": "K31718",
      "class_condition_temper": null,
      "size_mm": null,
      "p_no": "9B",
      "notes": "(12) (46)",
      "min_temp_c": -29,
      "min_tensile_strength_mpa": 450,
      "min_yield_strength_mpa": 255,
      "max_temp_c": 538,
      "min_temp_to_40": 149,
      "values": {
        "65": 149,
        "100": 149,
        "125": 149,
        "150": 149,
        "175": 148,
        "200": 146,
        "225": 143,
        "250": 140,
        "275": 136,
        "300": 131,
        "325": 126,
        "350": 120,
        "375": 113,
        "400": 95.1,
        "425": 79.5,
        "450": 64.4,
        "475": 48.8,
        "500": 35.4,
        "525": 22.6,
        "550": 17.2,
        "575": null,
        "600": null,
        "625": null,
        "650": null
      }
    },
    {
      "block": 3,
      "line_no": 67,
      "nominal_composition": "C–1∕2Mo",
      "product_form": "Plate",
      "spec_no": "A204",
      "type_grade": "A",
      "uns_no": "K11820",
      "class_condition_temper": null,
      "size_mm": null,
      "p_no": 3,
      "notes": "(58)",
      "min_temp_c": -29,
      "min_tensile_strength_mpa": 450,
      "min_yield_strength_mpa": 255,
      "max_temp_c": 593,
      "min_temp_to_40": 149,
      "values": {
        "65": 149,
        "100": 149,
        "125": 149,
        "150": 149,
        "175": 149,
        "200": 148,
        "225": 146,
        "250": 144,
        "275": 142,
        "300": 140,
        "325": 138,
        "350": 136,
        "375": 133,
        "400": 131,
        "425": 127,
        "450": 124,
        "475": 109,
        "500": 68.0,
        "525": 42.3,
        "550": 30.5,
        "575": 23.2,
        "600": 16.5,
        "625": null,
        "650": null
      }
    },
    {
      "block": 3,
      "line_no": 68,
      "nominal_composition": "1Cr–1∕2Mo",
      "product_form": "Plate",
      "spec_no": "A387",
      "type_grade": 12,
      "uns_no": "K11757",
      "class_condition_temper": 2,
      "size_mm": null,
      "p_no": 4,
      "notes": null,
      "min_temp_c": -29,
      "min_tensile_strength_mpa": 450,
      "min_yield_strength_mpa": 275,
      "max_temp_c": 649,
      "min_temp_to_40": 149,
      "values": {
        "65": 149,
        "100": 146,
        "125": 144,
        "150": 144,
        "175": 144,
        "200": 144,
        "225": 144,
        "250": 144,
        "275": 143,
        "300": 141,
        "325": 139,
        "350": 138,
        "375": 136,
        "400": 134,
        "425": 132,
        "450": 129,
        "475": 126,
        "500": 92.1,
        "525": 61.1,
        "550": 40.4,
        "575": 26.4,
        "600": 17.4,
        "625": 11.6,
        "650": 7.58
      }
    },
    {
      "block": 3,
      "line_no": 69,
      "nominal_composition": "21∕4Ni",
      "product_form": "Plate",
      "spec_no": "A203",
      "type_grade": "B",
      "uns_no": "K22103",
      "class_condition_temper": null,
      "size_mm": null,
      "p_no": "9A",
      "notes": "(12) (46)",
      "min_temp_c": -29,
      "min_tensile_strength_mpa": 485,
      "min_yield_strength_mpa": 275,
      "max_temp_c": 538,
      "min_temp_to_40": 161,
      "values": {
        "65": 161,
        "100": 161,
        "125": 161,
        "150": 161,
        "175": 160,
        "200": 158,
        "225": 155,
        "250": 151,
        "275": 147,
        "300": 142,
        "325": 136,
        "350": 130,
        "375": 113,
        "400": 95.1,
        "425": 79.5,
        "450": 64.4,
        "475": 48.8,
        "500": 35.4,
        "525": 22.6,
        "550": 17.2,
        "575": null,
        "600": null,
        "625": null,
        "650": null
      }
    },
    {
      "block": 3,
      "line_no": 70,
      "nominal_composition": "31∕2Ni",
      "product_form": "Plate",
      "spec_no": "A203",
      "type_grade": "E",
      "uns_no": "K32018",
      "class_condition_temper": null,
      "size_mm": null,
      "p_no": "9B",
      "notes": "(12) (46)",
      "min_temp_c": -29,
      "min_tensile_strength_mpa": 485,
      "min_yield_strength_mpa": 275,
      "max_temp_c": 538,
      "min_temp_to_40": 161,
      "values": {
        "65": 161,
        "100": 161,
        "125": 161,
        "150": 161,
        "175": 160,
        "200": 158,
        "225": 155,
        "250": 151,
        "275": 147,
        "300": 142,
        "325": 136,
        "350": 130,
        "375": 122,
        "400": 101,
        "425": 83.8,
        "450": 66.8,
        "475": 49.2,
        "500": 35.4,
        "525": 22.6,
        "550": 17.2,
        "575": null,
        "600": null,
        "625": null,
        "650": null
      }
    },
    {
      "block": 3,
      "line_no": 71,
      "nominal_composition": "1∕2Cr–1∕2Mo",
      "product_form": "Plate",
      "spec_no": "A387",
      "type_grade": 2,
      "uns_no": "K12143",
      "class_condition_temper": 2,
      "size_mm": null,
      "p_no": 3,
      "notes": null,
      "min_temp_c": -29,
      "min_tensile_strength_mpa": 485,
      "min_yield_strength_mpa": 310,
      "max_temp_c": 538,
      "min_temp_to_40": 161,
      "values": {
        "65": 161,
        "100": 161,
        "125": 161,
        "150": 161,
        "175": 161,
        "200": 161,
        "225": 161,
        "250": 161,
        "275": 161,
        "300": 161,
        "325": 161,
        "350": 161,
        "375": 161,
        "400": 159,
        "425": 155,
        "450": 151,
        "475": 146,
        "500": 93.5,
        "525": 49.9,
        "550": 40.7,
        "575": null,
        "600": null,
        "625": null,
        "650": null
      }
    },
    {
      "block": 3,
      "line_no": 72,
      "nominal_composition": "C–1∕2Mo",
      "product_form": "Plate",
      "spec_no": "A204",
      "type_grade": "B",
      "uns_no": "K12020",
      "class_condition_temper": null,
      "size_mm": null,
      "p_no": 3,
      "notes": "(58)",
      "min_temp_c": -29,
      "min_tensile_strength_mpa": 485,
      "min_yield_strength_mpa": 275,
      "max_temp_c": 593,
      "min_temp_to_40": 161,
      "values": {
        "65": 161,
        "100": 161,
        "125": 161,
        "150": 161,
        "175": 161,
        "200": 161,
        "225": 158,
        "250": 156,
        "275": 154,
        "300": 152,
        "325": 149,
        "350": 147,
        "375": 144,
        "400": 141,
        "425": 138,
        "450": 134,
        "475": 109,
        "500": 68.0,
        "525": 42.3,
        "550": 30.5,
        "575": 23.2,
        "600": 16.5,
        "625": null,
        "650": null
      }
    },
    {
      "block": 3,
      "line_no": 73,
      "nominal_composition": "Mn–1∕2Mo",
      "product_form": "Plate",
      "spec_no": "A302",
      "type_grade": "A",
      "uns_no": "K12021",
      "class_condition_temper": null,
      "size_mm": null,
      "p_no": 3,
      "notes": null,
      "min_temp_c": -29,
      "min_tensile_strength_mpa": 515,
      "min_yield_strength_mpa": 310,
      "max_temp_c": 538,
      "min_temp_to_40": 172,
      "values": {
        "65": 172,
        "100": 172,
        "125": 172,
        "150": 172,
        "175": 172,
        "200": 172,
        "225": 172,
        "250": 172,
        "275": 172,
        "300": 172,
        "325": 172,
        "350": 171,
        "375": 168,
        "400": 165,
        "425": 160,
        "450": 154,
        "475": 104,
        "500": 68.0,
        "525": 42.3,
        "550": 33.1,
        "575": null,
        "600": null,
        "625": null,
        "650": null
      }
    },
    {
      "block": 3,
      "line_no": 74,
      "nominal_composition": "C–1∕2Mo",
      "product_form": "Plate",
      "spec_no": "A204",
      "type_grade": "C",
      "uns_no": "K12320",
      "class_condition_temper": null,
      "size_mm": null,
      "p_no": 3,
      "notes": "(58)",
      "min_temp_c": -29,
      "min_tensile_strength_mpa": 515,
      "min_yield_strength_mpa": 295,
      "max_temp_c": 593,
      "min_temp_to_40": 172,
      "values": {
        "65": 172,
        "100": 172,
        "125": 172,
        "150": 172,
        "175": 172,
        "200": 172,
        "225": 170,
        "250": 168,
        "275": 165,
        "300": 163,
        "325": 161,
        "350": 158,
        "375": 155,
        "400": 152,
        "425": 148,
        "450": 144,
        "475": 109,
        "500": 68.0,
        "525": 42.3,
        "550": 30.5,
        "575": 23.2,
        "600": 16.5,
        "625": null,
        "650": null
      }
    },
    {
      "block": 3,
      "line_no": 75,
      "nominal_composition": "11∕4Cr–1∕2Mo–Si",
      "product_form": "Plate",
      "spec_no": "A387",
      "type_grade": 11,
      "uns_no": "K11789",
      "class_condition_temper": 2,
      "size_mm": null,
      "p_no": 4,
      "notes": null,
      "min_temp_c": -29,
      "min_tensile_strength_mpa": 515,
      "min_yield_strength_mpa": 310,
      "max_temp_c": 649,
      "min_temp_to_40": 172,
      "values": {
        "65": 172,
        "100": 172,
        "125": 172,
        "150": 172,
        "175": 172,
        "200": 172,
        "225": 172,
        "250": 169,
        "275": 166,
        "300": 164,
        "325": 161,
        "350": 159,
        "375": 156,
        "400": 153,
        "425": 149,
        "450": 146,
        "475": 104,
        "500": 73.7,
        "525": 52.0,
        "550": 36.3,
        "575": 25.2,
        "600": 17.6,
        "625": 12.3,
        "650": 8.27
      }
    },
    {
      "block": 3,
      "line_no": 76,
      "nominal_composition": "5Cr–1∕2Mo",
      "product_form": "Plate",
      "spec_no": "A387",
      "type_grade": 5,
      "uns_no": "K41545",
      "class_condition_temper": 2,
      "size_mm": null,
      "p_no": "5B",
      "notes": null,
      "min_temp_c": -29,
      "min_tensile_strength_mpa": 515,
      "min_yield_strength_mpa": 310,
      "max_temp_c": 649,
      "min_temp_to_40": 172,
      "values": {
        "65": 172,
        "100": 171,
        "125": 169,
        "150": 167,
        "175": 166,
        "200": 165,
        "225": 165,
        "250": 165,
        "275": 164,
        "300": 164,
        "325": 162,
        "350": 159,
        "375": 156,
        "400": 130,
        "425": 126,
        "450": 104,
        "475": 80.6,
        "500": 61.7,
        "525": 46.4,
        "550": 34.7,
        "575": 25.5,
        "600": 17.8,
        "625": 11.4,
        "650": 6.89
      }
    },
    {
      "block": 3,
      "line_no": 77,
      "nominal_composition": "3Cr–1Mo",
      "product_form": "Plate",
      "spec_no": "A387",
      "type_grade": 21,
      "uns_no": "K31545",
      "class_condition_temper": 2,
      "size_mm": null,
      "p_no": "5A",
      "notes": null,
      "min_temp_c": -29,
      "min_tensile_strength_mpa": 515,
      "min_yield_strength_mpa": 310,
      "max_temp_c": 649,
      "min_temp_to_40": 172,
      "values": {
        "65": 172,
        "100": 171,
        "125": 168,
        "150": 167,
        "175": 167,
        "200": 167,
        "225": 167,
        "250": 167,
        "275": 167,
        "300": 167,
        "325": 167,
        "350": 167,
        "375": 167,
        "400": 167,
        "425": 167,
        "450": 167,
        "475": 98.2,
        "500": 73.5,
        "525": 54.7,
        "550": 40.6,
        "575": 29.2,
        "600": 20.6,
        "625": 15.2,
        "650": 8.96
      }
    },
    {
      "block": 3,
      "line_no": 78,
      "nominal_composition": "21∕4Cr–1Mo",
      "product_form": "Plate",
      "spec_no": "A387",
      "type_grade": 22,
      "uns_no": "K21590",
      "class_condition_temper": 2,
      "size_mm": null,
      "p_no": "5A",
      "notes": "(15)",
      "min_temp_c": -29,
      "min_tensile_strength_mpa": 515,
      "min_yield_strength_mpa": 310,
      "max_temp_c": 649,
      "min_temp_to_40": 172,
      "values": {
        "65": 172,
        "100": 171,
        "125": 168,
        "150": 167,
        "175": 167,
        "200": 167,
        "225": 167,
        "250": 167,
        "275": 167,
        "300": 167,
        "325": 167,
        "350": 167,
        "375": 167,
        "400": 167,
        "425": 167,
        "450": 167,
        "475": 119,
        "500": 88.4,
        "525": 64.0,
        "550": 44.6,
        "575": 30.0,
        "600": 19.7,
        "625": 12.8,
        "650": 8.27
      }
    },
    {
      "block": 3,
      "line_no": 79,
      "nominal_composition": "Mn–1∕2Mo",
      "product_form": "Plate",
      "spec_no": "A302",
      "type_grade": "B",
      "uns_no": "K12022",
      "class_condition_temper": null,
      "size_mm": null,
      "p_no": 3,
      "notes": null,
      "min_temp_c": -29,
      "min_tensile_strength_mpa": 550,
      "min_yield_strength_mpa": 345,
      "max_temp_c": 538,
      "min_temp_to_40": 184,
      "values": {
        "65": 184,
        "100": 184,
        "125": 184,
        "150": 184,
        "175": 184,
        "200": 184,
        "225": 184,
        "250": 184,
        "275": 184,
        "300": 184,
        "325": 184,
        "350": 184,
        "375": 184,
        "400": 183,
        "425": 178,
        "450": 172,
        "475": 104,
        "500": 68.0,
        "525": 42.3,
        "550": 33.1,
        "575": null,
        "600": null,
        "625": null,
        "650": null
      }
    },
    {
      "block": 3,
      "line_no": 80,
      "nominal_composition": "Mn–1∕2Mo–1∕2Ni",
      "product_form": "Plate",
      "spec_no": "A302",
      "type_grade": "C",
      "uns_no": "K12039",
      "class_condition_temper": null,
      "size_mm": null,
      "p_no": 3,
      "notes": null,
      "min_temp_c": -29,
      "min_tensile_strength_mpa": 550,
      "min_yield_strength_mpa": 345,
      "max_temp_c": 538,
      "min_temp_to_40": 184,
      "values": {
        "65": 184,
        "100": 184,
        "125": 184,
        "150": 184,
        "175": 184,
        "200": 184,
        "225": 184,
        "250": 184,
        "275": 184,
        "300": 184,
        "325": 184,
        "350": 184,
        "375": 184,
        "400": 183,
        "425": 178,
        "450": 172,
        "475": 104,
        "500": 68.0,
        "525": 42.3,
        "550": 33.1,
        "575": null,
        "600": null,
        "625": null,
        "650": null
      }
    },
    {
      "block": 3,
      "line_no": 81,
      "nominal_composition": "Mn–1∕2Mo–3∕4Ni",
      "product_form": "Plate",
      "spec_no": "A302",
      "type_grade": "D",
      "uns_no": "K12054",
      "class_condition_temper": null,
      "size_mm": null,
      "p_no": 3,
      "notes": null,
      "min_temp_c": -29,
      "min_tensile_strength_mpa": 550,
      "min_yield_strength_mpa": 345,
      "max_temp_c": 538,
      "min_temp_to_40": 184,
      "values": {
        "65": 184,
        "100": 184,
        "125": 184,
        "150": 184,
        "175": 184,
        "200": 184,
        "225": 184,
        "250": 184,
        "275": 184,
        "300": 184,
        "325": 184,
        "350": 184,
        "375": 184,
        "400": 183,
        "425": 178,
        "450": 172,
        "475": 104,
        "500": 68.0,
        "525": 42.3,
        "550": 33.1,
        "575": null,
        "600": null,
        "625": null,
        "650": null
      }
    },
    {
      "block": 3,
      "line_no": 82,
      "nominal_composition": "9Cr–1Mo–V",
      "product_form": "Plate",
