Repository: danivelas0/asme-pcc

File: resources/ASME B31/ASME B31.3/APPEX/appendix_a/table_a_1c.json (part 6 of 25)
    "Size or Thickness Range, in.",
    "Minimum Yield Strength, ksi\""
  ],
  "columns_values": [
      "min_tensile_strength_ksi": 70,
      "min_yield_strength_ksi": 40,
      "max_temp_f": 1000,
      "min_temp_to_100": 23.3,
      "values": {
        "200": 23.3,
        "300": 23.3,
        "400": 22.8,
        "500": 21.6,
        "600": 20.0,
        "650": 19.0,
        "700": 18.0,
        "750": 14.8,
        "800": 12.0,
        "850": 9.3,
        "900": 6.5,
        "950": 4.5,
        "1,000": 2.5,
        "1,050": null,
        "1,100": null,
        "1,150": null,
        "1,200": null
      }
    },
    {
      "block": 3,
      "line_no": 71,
      "nominal_composition": "1∕2Cr–1∕2Mo",
      "product_form": null,
      "spec_no": "A387 2",
      "type_grade": null,
      "uns_no": "K12143",
      "class_condi_tion_temper": 2,
      "size_in": null,
      "p_no": "3 …",
      "notes": null,
      "min_temp_f": -20,
      "min_tensile_strength_ksi": 70,
      "min_yield_strength_ksi": 45,
      "max_temp_f": 1000,
      "min_temp_to_100": 23.3,
      "values": {
        "200": 23.3,
        "300": 23.3,
        "400": 23.3,
        "500": 23.3,
        "600": 23.3,
        "650": 23.3,
        "700": 23.3,
        "750": 23.1,
        "800": 22.4,
        "850": 21.7,
        "900": 20.9,
        "950": 9.2,
        "1,000": 5.9,
        "1,050": null,
        "1,100": null,
        "1,150": null,
        "1,200": null
      }
    },
    {
      "block": 3,
      "line_no": 72,
      "nominal_composition": "C–1∕2Mo",
      "product_form": null,
      "spec_no": "A204 B",
      "type_grade": null,
      "uns_no": "K12020",
      "class_condi_tion_temper": null,
      "size_in": null,
      "p_no": 3,
      "notes": "(58)",
      "min_temp_f": -20,
      "min_tensile_strength_ksi": 70,
      "min_yield_strength_ksi": 40,
      "max_temp_f": 1100,
      "min_temp_to_100": 23.3,
      "values": {
        "200": 23.3,
        "300": 23.3,
        "400": 23.2,
        "500": 22.5,
        "600": 21.8,
        "650": 21.4,
        "700": 21.0,
        "750": 20.5,
        "800": 19.9,
        "850": 19.3,
        "900": 13.7,
        "950": 8.2,
        "1,000": 4.8,
        "1,050": 4.0,
        "1,100": 2.4,
        "1,150": null,
        "1,200": null
      }
    },
    {
      "block": 3,
      "line_no": 73,
      "nominal_composition": "Mn–1∕2Mo",
      "product_form": null,
      "spec_no": "A302 A",
      "type_grade": null,
      "uns_no": "K12021",
      "class_condi_tion_temper": null,
      "size_in": null,
      "p_no": "3 …",
      "notes": null,
      "min_temp_f": -20,
      "min_tensile_strength_ksi": 75,
      "min_yield_strength_ksi": 45,
      "max_temp_f": 1000,
      "min_temp_to_100": 25.0,
      "values": {
        "200": 25.0,
        "300": 25.0,
        "400": 25.0,
        "500": 25.0,
        "600": 25.0,
        "650": 24.9,
        "700": 24.4,
        "750": 23.9,
        "800": 23.2,
        "850": 20.0,
        "900": 13.7,
        "950": 8.2,
        "1,000": 4.8,
        "1,050": null,
        "1,100": null,
        "1,150": null,
        "1,200": null
      }
    },
    {
      "block": 3,
      "line_no": 74,
      "nominal_composition": "C–1∕2Mo",
      "product_form": null,
      "spec_no": "A204 C",
      "type_grade": null,
      "uns_no": "K12320",
      "class_condi_tion_temper": null,
      "size_in": null,
      "p_no": 3,
      "notes": "(58)",
      "min_temp_f": -20,
      "min_tensile_strength_ksi": 75,
      "min_yield_strength_ksi": 43,
      "max_temp_f": 1100,
      "min_temp_to_100": 25.0,
      "values": {
        "200": 25.0,
        "300": 25.0,
        "400": 25.0,
        "500": 24.2,
        "600": 23.4,
        "650": 23.0,
        "700": 22.6,
        "750": 22.0,
        "800": 21.4,
        "850": 20.7,
        "900": 13.7,
        "950": 8.2,
        "1,000": 4.8,
        "1,050": 4.0,
        "1,100": 2.4,
        "1,150": null,
        "1,200": null
      }
    },
    {
      "block": 3,
      "line_no": 75,
      "nominal_composition": "11∕4Cr–1∕2Mo–Si",
      "product_form": null,
      "spec_no": "A387 11",
      "type_grade": null,
      "uns_no": "K11789",
      "class_condi_tion_temper": 2,
      "size_in": null,
      "p_no": "4 …",
      "notes": null,
      "min_temp_f": -20,
      "min_tensile_strength_ksi": 75,
      "min_yield_strength_ksi": 45,
      "max_temp_f": 1200,
      "min_temp_to_100": 25.0,
      "values": {
        "200": 25.0,
        "300": 25.0,
        "400": 25.0,
        "500": 24.4,
        "600": 23.5,
        "650": 23.1,
        "700": 22.6,
        "750": 22.2,
        "800": 21.6,
        "850": 20.2,
        "900": 13.7,
        "950": 9.3,
        "1,000": 6.3,
        "1,050": 4.2,
        "1,100": 2.8,
        "1,150": 1.9,
        "1,200": 1.2
      }
    },
    {
      "block": 3,
      "line_no": 76,
      "nominal_composition": "5Cr–1∕2Mo",
      "product_form": null,
      "spec_no": "A387 5",
      "type_grade": null,
      "uns_no": "K41545",
      "class_condi_tion_temper": 2,
      "size_in": null,
      "p_no": "5B …",
      "notes": null,
      "min_temp_f": -20,
      "min_tensile_strength_ksi": 75,
      "min_yield_strength_ksi": 45,
      "max_temp_f": 1200,
      "min_temp_to_100": 25.0,
      "values": {
        "200": 24.9,
        "300": 24.2,
        "400": 24.0,
        "500": 24.0,
        "600": 23.6,
        "650": 23.2,
        "700": 22.7,
        "750": 16.5,
        "800": 16.0,
        "850": 15.1,
        "900": 10.9,
        "950": 8.0,
        "1,000": 5.8,
        "1,050": 4.2,
        "1,100": 2.9,
        "1,150": 1.8,
        "1,200": 1.0
      }
    },
    {
      "block": 3,
      "line_no": 77,
      "nominal_composition": "3Cr–1Mo",
      "product_form": null,
      "spec_no": "A387 21",
      "type_grade": null,
      "uns_no": "K31545",
      "class_condi_tion_temper": 2,
      "size_in": null,
      "p_no": "5A …",
      "notes": null,
      "min_temp_f": -20,
      "min_tensile_strength_ksi": 75,
      "min_yield_strength_ksi": 45,
      "max_temp_f": 1200,
      "min_temp_to_100": 25.0,
      "values": {
        "200": 25.0,
        "300": 24.2,
        "400": 24.2,
        "500": 24.2,
        "600": 24.2,
        "650": 24.2,
        "700": 24.2,
        "750": 24.2,
        "800": 24.2,
        "850": 18.1,
        "900": 13.1,
        "950": 9.5,
        "1,000": 6.8,
        "1,050": 4.9,
        "1,100": 3.2,
        "1,150": 2.4,
        "1,200": 1.3
      }
    },
    {
      "block": 3,
      "line_no": 78,
      "nominal_composition": "21∕4Cr–1Mo",
      "product_form": null,
      "spec_no": "A387 22",
      "type_grade": null,
      "uns_no": "K21590",
      "class_condi_tion_temper": 2,
      "size_in": null,
      "p_no": "5A",
      "notes": "(15)",
      "min_temp_f": -20,
      "min_tensile_strength_ksi": 75,
      "min_yield_strength_ksi": 45,
      "max_temp_f": 1200,
      "min_temp_to_100": 25.0,
      "values": {
        "200": 25.0,
        "300": 24.3,
        "400": 24.1,
        "500": 24.0,
        "600": 23.8,
        "650": 23.6,
        "700": 23.4,
        "750": 23.0,
        "800": 22.5,
        "850": 21.9,
        "900": 15.8,
        "950": 11.4,
        "1,000": 7.8,
        "1,050": 5.1,
        "1,100": 3.2,
        "1,150": 2.0,
        "1,200": 1.2
      }
    },
    {
      "block": 3,
      "line_no": 79,
      "nominal_composition": "Mn–1∕2Mo",
      "product_form": null,
      "spec_no": "A302 B",
      "type_grade": null,
      "uns_no": "K12022",
      "class_condi_tion_temper": null,
      "size_in": null,
      "p_no": "3 …",
      "notes": null,
      "min_temp_f": -20,
      "min_tensile_strength_ksi": 80,
      "min_yield_strength_ksi": 50,
      "max_temp_f": 1000,
      "min_temp_to_100": 26.7,
      "values": {
        "200": 26.7,
        "300": 26.7,
        "400": 26.7,
        "500": 26.7,
        "600": 26.7,
        "650": 26.7,
        "700": 26.7,
        "750": 26.5,
        "800": 25.7,
        "850": 20.0,
        "900": 13.7,
        "950": 8.2,
        "1,000": 4.8,
        "1,050": null,
        "1,100": null,
        "1,150": null,
        "1,200": null
      }
    },
    {
      "block": 3,
      "line_no": 80,
      "nominal_composition": "Mn–1∕2Mo–1∕2Ni",
      "product_form": null,
      "spec_no": "A302 C",
      "type_grade": null,
      "uns_no": "K12039",
      "class_condi_tion_temper": null,
      "size_in": null,
      "p_no": "3 …",
      "notes": null,
      "min_temp_f": -20,
      "min_tensile_strength_ksi": 80,
      "min_yield_strength_ksi": 50,
      "max_temp_f": 1000,
      "min_temp_to_100": 26.7,
      "values": {
        "200": 26.7,
        "300": 26.7,
        "400": 26.7,
        "500": 26.7,
        "600": 26.7,
        "650": 26.7,
        "700": 26.7,
        "750": 26.5,
        "800": 25.7,
        "850": 20.0,
        "900": 13.7,
        "950": 8.2,
        "1,000": 4.8,
        "1,050": null,
        "1,100": null,
        "1,150": null,
        "1,200": null
      }
    },
    {
      "block": 3,
      "line_no": 81,
      "nominal_composition": "Mn–1∕2Mo–3∕4Ni",
      "product_form": null,
      "spec_no": "A302 D",
      "type_grade": null,
      "uns_no": "K12054",
      "class_condi_tion_temper": null,
      "size_in": null,
      "p_no": "3 …",
      "notes": null,
      "min_temp_f": -20,
      "min_tensile_strength_ksi": 80,
      "min_yield_strength_ksi": 50,
      "max_temp_f": 1000,
      "min_temp_to_100": 26.7,
      "values": {
        "200": 26.7,
        "300": 26.7,
        "400": 26.7,
        "500": 26.7,
        "600": 26.7,
        "650": 26.7,
        "700": 26.7,
        "750": 26.5,
        "800": 25.7,
        "850": 20.0,
        "900": 13.7,
        "950": 8.2,
        "1,000": 4.8,
        "1,050": null,
        "1,100": null,
        "1,150": null,
        "1,200": null
      }
    },
    {
      "block": 3,
      "line_no": 82,
      "nominal_composition": "9Cr–1Mo–V",
      "product_form": null,
      "spec_no": "A387 91",
      "type_grade": null,
      "uns_no": "K90901",
      "class_condi_tion_temper": 2,
      "size_in": "≤3 thk.",
      "p_no": "15E …",
      "notes": null,
      "min_temp_f": -20,
      "min_tensile_strength_ksi": 85,
      "min_yield_strength_ksi": 60,
      "max_temp_f": 1200,
      "min_temp_to_100": 28.3,
      "values": {
        "200": 28.3,
        "300": 28.3,
        "400": 28.2,
        "500": 28.1,
        "600": 27.7,
        "650": 27.3,
        "700": 26.7,
        "750": 25.9,
        "800": 24.9,
        "850": 23.7,
        "900": 22.3,
        "950": 20.7,
        "1,000": 18.0,
        "1,050": 14.0,
        "1,100": 10.3,
        "1,150": 7.0,
        "1,200": 4.3
      }
    },
    {
      "block": 3,
      "line_no": 83,
      "nominal_composition": "8Ni",
      "product_form": null,
      "spec_no": "A553 II",
      "type_grade": null,
      "uns_no": "K71340",
      "class_condi_tion_temper": null,
      "size_in": null,
      "p_no": "11A (47)",
      "notes": null,
      "min_temp_f": -275,
      "min_tensile_strength_ksi": 100,
      "min_yield_strength_ksi": 85,
      "max_temp_f": 100,
      "min_temp_to_100": 33.3,
      "values": {
        "200": null,
        "300": null,
        "400": null,
        "500": null,
        "600": null,
        "650": null,
        "700": null,
        "750": null,
        "800": null,
        "850": null,
        "900": null,
        "950": null,
        "1,000": null,
        "1,050": null,
        "1,100": null,
        "1,150": null,
        "1,200": null
      }
    },
    {
      "block": 3,
      "line_no": 84,
      "nominal_composition": "5Ni–1∕4Mo",
      "product_form": null,
      "spec_no": "A645 A",
      "type_grade": null,
      "uns_no": "K41583",
      "class_condi_tion_temper": null,
      "size_in": null,
      "p_no": "11A …",
      "notes": null,
      "min_temp_f": -275,
      "min_tensile_strength_ksi": 95,
      "min_yield_strength_ksi": 65,
      "max_temp_f": 200,
      "min_temp_to_100": 31.7,
      "values": {
        "200": 31.7,
        "300": null,
        "400": null,
        "500": null,
        "600": null,
        "650": null,
        "700": null,
        "750": null,
        "800": null,
        "850": null,
        "900": null,
        "950": null,
        "1,000": null,
        "1,050": null,
        "1,100": null,
        "1,150": null,
        "1,200": null
      }
    },
    {
      "block": 3,
      "line_no": 85,
      "nominal_composition": "9Ni",
      "product_form": null,
      "spec_no": "A553 I",
      "type_grade": null,
      "uns_no": "K81340",
      "class_condi_tion_temper": null,
      "size_in": null,
      "p_no": "11A (47)",
      "notes": null,
      "min_temp_f": -320,
      "min_tensile_strength_ksi": 100,
      "min_yield_strength_ksi": 85,
      "max_temp_f": 200,
      "min_temp_to_100": 33.3,
      "values": {
        "200": 33.3,
        "300": null,
        "400": null,
        "500": null,
        "600": null,
        "650": null,
        "700": null,
        "750": null,
        "800": null,
        "850": null,
        "900": null,
        "950": null,
        "1,000": null,
        "1,050": null,
        "1,100": null,
        "1,150": null,
        "1,200": null
      }
    },
    {
      "block": 3,
      "line_no": 86,
      "nominal_composition": "9Ni",
      "product_form": null,
      "spec_no": "A353 … Low and Intermediate Alloy Steel — Forgings and Fittings",
      "type_grade": null,
      "uns_no": "K81340",
      "class_condi_tion_temper": null,
      "size_in": null,
      "p_no": "11A (47)",
      "notes": null,
      "min_temp_f": -320,
      "min_tensile_strength_ksi": 100,
      "min_yield_strength_ksi": 75,
      "max_temp_f": 200,
      "min_temp_to_100": 33.3,
      "values": {
        "200": 33.3,
        "300": null,
        "400": null,
        "500": null,
        "600": null,
        "650": null,
        "700": null,
        "750": null,
        "800": null,
        "850": null,
        "900": null,
        "950": null,
        "1,000": "… Low and Intermediate Alloy Steel — Forgings and Fittings",
        "1,050": null,
        "1,100": null,
        "1,150": null,
        "1,200": null
      }
    },
    {
      "block": 3,
      "line_no": 87,
      "nominal_composition": "C–1∕2Mo",
      "product_form": null,
      "spec_no": "A234 WP1",
      "type_grade": null,
      "uns_no": "K12821",
      "class_condi_tion_temper": null,
      "size_in": null,
      "p_no": 3,
      "notes": "(58)",
      "min_temp_f": -20,
      "min_tensile_strength_ksi": 55,
      "min_yield_strength_ksi": 30,
      "max_temp_f": 1100,
      "min_temp_to_100": 18.3,
      "values": {
        "200": 18.3,
        "300": 18.0,
        "400": 17.4,
        "500": 16.9,
        "600": 16.4,
        "650": 16.1,
        "700": 15.7,
        "750": 15.4,
        "800": 14.9,
        "850": 14.5,
        "900": 13.7,
        "950": 8.2,
        "1,000": 4.8,
        "1,050": 4.0,
        "1,100": 2.4,
        "1,150": null,
        "1,200": null
      }
    },
    {
      "block": 3,
      "line_no": 88,
      "nominal_composition": "1Cr–1∕2Mo",
      "product_form": null,
      "spec_no": "A182 F12",
      "type_grade": null,
      "uns_no": "K11562",
      "class_condi_tion_temper": 1,
      "size_in": null,
      "p_no": 4,
      "notes": "(9)",
      "min_temp_f": -20,
      "min_tensile_strength_ksi": 60,
      "min_yield_strength_ksi": 32,
      "max_temp_f": 1200,
      "min_temp_to_100": 20.0,
      "values": {
        "200": 19.3,
        "300": 18.1,
        "400": 17.3,
        "500": 16.7,
        "600": 16.3,
        "650": 16.0,
        "700": 15.8,
        "750": 15.5,
        "800": 15.3,
        "850": 14.9,
        "900": 14.5,
        "950": 11.3,
        "1,000": 7.2,
        "1,050": 4.5,
        "1,100": 2.8,
        "1,150": 1.8,
        "1,200": 1.1
      }
    },
    {
      "block": 3,
      "line_no": 89,
      "nominal_composition": "1Cr–1∕2Mo",
      "product_form": null,
      "spec_no": "A234 WP12",
      "type_grade": null,
      "uns_no": "K12062",
      "class_condi_tion_temper": 1,
      "size_in": null,
      "p_no": "4 …",
      "notes": null,
      "min_temp_f": -20,
      "min_tensile_strength_ksi": 60,
      "min_yield_strength_ksi": 32,
      "max_temp_f": 1200,
      "min_temp_to_100": 20.0,
      "values": {
        "200": 19.3,
        "300": 18.1,
        "400": 17.3,
        "500": 16.7,
        "600": 16.3,
        "650": 16.0,
        "700": 15.8,
        "750": 15.5,
        "800": 15.3,
        "850": 14.9,
        "900": 14.5,
        "950": 11.3,
        "1,000": 7.2,
        "1,050": 4.5,
        "1,100": 2.8,
        "1,150": 1.8,
        "1,200": 1.1
      }
    },
    {
      "block": 3,
      "line_no": 90,
      "nominal_composition": "11∕4Cr–1∕2Mo–Si",
      "product_form": null,
      "spec_no": "A182 F11",
      "type_grade": null,
      "uns_no": "K11597",
      "class_condi_tion_temper": 1,
      "size_in": null,
      "p_no": 4,
      "notes": "(9)",
      "min_temp_f": -20,
      "min_tensile_strength_ksi": 60,
      "min_yield_strength_ksi": 30,
      "max_temp_f": 1200,
      "min_temp_to_100": 20.0,
      "values": {
        "200": 18.5,
        "300": 17.6,
        "400": 16.8,
        "500": 16.2,
        "600": 15.7,
        "650": 15.4,
        "700": 15.1,
        "750": 14.8,
        "800": 14.4,
        "850": 14.0,
        "900": 13.6,
        "950": 9.3,
        "1,000": 6.3,
        "1,050": 4.2,
        "1,100": 2.8,
        "1,150": 1.9,
        "1,200": 1.2
      }
    },
    {
      "block": 3,
      "line_no": 91,
      "nominal_composition": "11∕4Cr–1∕2Mo–Si",
      "product_form": null,
      "spec_no": "A234 WP11",
      "type_grade": null,
      "uns_no": "K11597",
      "class_condi_tion_temper": 1,
      "size_in": null,
      "p_no": "4 …",
      "notes": null,
      "min_temp_f": -20,
      "min_tensile_strength_ksi": 60,
      "min_yield_strength_ksi": 30,
      "max_temp_f": 1200,
      "min_temp_to_100": 20.0,
      "values": {
        "200": 18.5,
        "300": 17.6,
        "400": 16.8,
        "500": 16.2,
        "600": 15.7,
        "650": 15.4,
        "700": 15.1,
        "750": 14.8,
        "800": 14.4,
        "850": 14.0,
        "900": 13.6,
        "950": 9.3,
        "1,000": 6.3,
        "1,050": 4.2,
        "1,100": 2.8,
        "1,150": 1.9,
        "1,200": 1.2
      }
    },
    {
      "block": 3,
      "line_no": 92,
      "nominal_composition": "21∕4Cr–1Mo",
      "product_form": null,
      "spec_no": "A182 F22",
      "type_grade": null,
      "uns_no": "K21590",
      "class_condi_tion_temper": 1,
      "size_in": null,
      "p_no": "5A",
      "notes": "(9) (15) (18)",
      "min_temp_f": -20,
      "min_tensile_strength_ksi": 60,
      "min_yield_strength_ksi": 30,
      "max_temp_f": 1200,
      "min_temp_to_100": 20.0,
      "values": {
        "200": 18.7,
        "300": 18.2,
        "400": 18.0,
        "500": 17.9,
        "600": 17.9,
        "650": 17.9,
        "700": 17.9,
        "750": 17.9,
        "800": 17.7,
        "850": 17.1,
        "900": 13.6,
        "950": 10.8,
        "1,000": 8.0,
        "1,050": 5.7,
        "1,100": 3.8,
        "1,150": 2.4,
        "1,200": 1.4
      }
    },
    {
      "block": 3,
      "line_no": 93,
      "nominal_composition": "21∕4Cr–1Mo",
      "product_form": null,
      "spec_no": "A234 WP22",
      "type_grade": null,
      "uns_no": "K21590",
      "class_condi_tion_temper": 1,
      "size_in": null,
      "p_no": "5A",
      "notes": "(15)",
      "min_temp_f": -20,
      "min_tensile_strength_ksi": 60,
      "min_yield_strength_ksi": 30,
      "max_temp_f": 1200,
      "min_temp_to_100": 20.0,
      "values": {
        "200": 18.7,
        "300": 18.2,
        "400": 18.0,
        "500": 17.9,
        "600": 17.9,
        "650": 17.9,
        "700": 17.9,
        "750": 17.9,
        "800": 17.7,
        "850": 17.1,
        "900": 13.6,
        "950": 10.8,
        "1,000": 8.0,
        "1,050": 5.7,
        "1,100": 3.8,
        "1,150": 2.4,
        "1,200": 1.4
      }
    },
    {
      "block": 3,
      "line_no": 94,
      "nominal_composition": "5Cr–1∕2Mo",
      "product_form": null,
      "spec_no": "A234 WP5",
      "type_grade": null,
      "uns_no": "K41545",
      "class_condi_tion_temper": null,
      "size_in": null,
      "p_no": "5B …",
      "notes": null,
      "min_temp_f": -20,
      "min_tensile_strength_ksi": 60,
      "min_yield_strength_ksi": 30,
      "max_temp_f": 1200,
      "min_temp_to_100": 20.0,
      "values": {
        "200": 18.1,
        "300": 17.4,
        "400": 17.2,
        "500": 17.1,
        "600": 16.8,
        "650": 16.6,
        "700": 16.3,
        "750": 15.9,
        "800": 15.4,
        "850": 14.3,
        "900": 10.9,
        "950": 8.0,
        "1,000": 5.8,
        "1,050": 4.2,
        "1,100": 2.9,
        "1,150": 1.8,
        "1,200": 1.0
      }
    },
    {
      "block": 3,
      "line_no": 95,
      "nominal_composition": "9Cr–1Mo",
      "product_form": null,
      "spec_no": "A234 WP9",
      "type_grade": null,
      "uns_no": "K90941",
      "class_condi_tion_temper": null,
      "size_in": null,
      "p_no": "5B …",
      "notes": null,
      "min_temp_f": -20,
      "min_tensile_strength_ksi": 60,
      "min_yield_strength_ksi": 30,
      "max_temp_f": 1200,
      "min_temp_to_100": 20.0,
      "values": {
        "200": 18.1,
        "300": 17.4,
        "400": 17.2,
        "500": 17.1,
        "600": 16.8,
        "650": 16.6,
        "700": 16.3,
        "750": 15.9,
        "800": 15.4,
        "850": 14.8,
        "900": 14.1,
        "950": 11.0,
        "1,000": 7.4,
        "1,050": 5.0,
        "1,100": 3.3,
        "1,150": 2.2,
        "1,200": 1.5
      }
    },
    {
      "block": 3,
      "line_no": 96,
      "nominal_composition": "31∕2Ni",
      "product_form": null,
      "spec_no": "A420 WPL3",
      "type_grade": null,
      "uns_no": "K31918",
      "class_condi_tion_temper": null,
      "size_in": null,
      "p_no": "9B …",
      "notes": null,
      "min_temp_f": -150,
      "min_tensile_strength_ksi": 65,
      "min_yield_strength_ksi": 35,
      "max_temp_f": 650,
      "min_temp_to_100": 21.7,
      "values": {
        "200": 21.4,
        "300": 20.6,
        "400": 19.9,
        "500": 18.9,
        "600": 17.5,
        "650": 16.7,
        "700": null,
        "750": null,
        "800": null,
        "850": null,
        "900": null,
        "950": null,
        "1,000": null,
        "1,050": null,
        "1,100": null,
        "1,150": null,
        "1,200": null
      }
    },
    {
      "block": 3,
      "line_no": 97,
      "nominal_composition": "31∕2Ni",
      "product_form": null,
      "spec_no": "A350 LF3",
      "type_grade": null,
      "uns_no": "K32025",
      "class_condi_tion_temper": null,
      "size_in": null,
      "p_no": "9B",
      "notes": "(9)",
      "min_temp_f": -150,
      "min_tensile_strength_ksi": 70,
      "min_yield_strength_ksi": 37.5,
      "max_temp_f": 650,
      "min_temp_to_100": 23.3,
      "values": {
        "200": 22.9,
        "300": 22.1,
        "400": 21.4,
        "500": 20.3,
        "600": 18.8,
        "650": 17.9,
        "700": null,
        "750": null,
        "800": null,
        "850": null,
        "900": null,
        "950": null,
        "1,000": null,
        "1,050": null,
        "1,100": null,
        "1,150": null,
        "1,200": null
      }
    },
    {
      "block": 3,
      "line_no": 98,
      "nominal_composition": "1∕2Cr–1∕2Mo",
      "product_form": null,
      "spec_no": "A182 F2",
      "type_grade": null,
      "uns_no": "K12122",
      "class_condi_tion_temper": null,
      "size_in": null,
      "p_no": 3,
      "notes": "(9)",
      "min_temp_f": -20,
      "min_tensile_strength_ksi": 70,
      "min_yield_strength_ksi": 40,
      "max_temp_f": 1000,
      "min_temp_to_100": 23.3,
      "values": {
        "200": 23.3,
        "300": 23.3,
        "400": 23.2,
        "500": 22.5,
        "600": 21.8,
        "650": 21.4,
        "700": 21.0,
        "750": 20.5,
        "800": 19.9,
        "850": 19.3,
        "900": 18.6,
        "950": 9.2,
        "1,000": 5.9,
        "1,050": null,
        "1,100": null,
        "1,150": null,
        "1,200": null
      }
    },
    {
      "block": 3,
      "line_no": 99,
      "nominal_composition": "C–1∕2Mo",
      "product_form": null,
      "spec_no": "A182 F1",
      "type_grade": null,
      "uns_no": "K12822",
      "class_condi_tion_temper": null,
      "size_in": null,
      "p_no": 3,
      "notes": "(9) (58)",
      "min_temp_f": -20,
      "min_tensile_strength_ksi": 70,
      "min_yield_strength_ksi": 40,
      "max_temp_f": 1100,
      "min_temp_to_100": 23.3,
      "values": {
        "200": 23.3,
        "300": 23.3,
        "400": 23.2,
        "500": 22.5,
        "600": 21.8,
        "650": 21.4,
        "700": 21.0,
        "750": 20.5,
        "800": 19.9,
        "850": 19.3,
        "900": 13.7,
        "950": 8.2,
        "1,000": 4.8,
        "1,050": 4.0,
        "1,100": 2.4,
        "1,150": null,
        "1,200": null
      }
    },
    {
      "block": 3,
      "line_no": 100,
      "nominal_composition": "1Cr–1∕2Mo",
      "product_form": null,
      "spec_no": "A182 F12",
      "type_grade": null,
      "uns_no": "K11564",
      "class_condi_tion_temper": 2,
      "size_in": null,
      "p_no": 4,
      "notes": "(9)",
      "min_temp_f": -20,
      "min_tensile_strength_ksi": 70,
      "min_yield_strength_ksi": 40,
      "max_temp_f": 1200,
      "min_temp_to_100": 23.3,
      "values": {
        "200": 22.9,
        "300": 22.4,
        "400": 21.7,
        "500": 20.9,
        "600": 20.3,
        "650": 20.0,
        "700": 19.7,
        "750": 19.4,
        "800": 19.1,
        "850": 18.6,
        "900": 18.0,
        "950": 11.3,
        "1,000": 7.2,
        "1,050": 4.5,
        "1,100": 2.8,
        "1,150": 1.8,
        "1,200": 1.1
      }
    },
    {
      "block": 3,
      "line_no": 101,
      "nominal_composition": "1Cr–1∕2Mo",
      "product_form": null,
      "spec_no": "A234 WP12",
      "type_grade": null,
      "uns_no": "K12062",
      "class_condi_tion_temper": 2,
      "size_in": null,
      "p_no": "4 …",
      "notes": null,
      "min_temp_f": -20,
      "min_tensile_strength_ksi": 70,
      "min_yield_strength_ksi": 40,
      "max_temp_f": 1200,
      "min_temp_to_100": 23.3,
      "values": {
        "200": 22.9,
        "300": 22.4,
        "400": 21.7,
        "500": 20.9,
        "600": 20.3,
        "650": 20.0,
        "700": 19.7,
        "750": 19.4,
        "800": 19.1,
        "850": 18.6,
        "900": 18.0,
        "950": 11.3,
        "1,000": 7.2,
        "1,050": 4.5,
        "1,100": 2.8,
        "1,150": 1.8,
        "1,200": 1.1
      }
    },
    {
      "block": 3,
      "line_no": 102,
      "nominal_composition": "11∕4Cr–1∕2Mo–Si",
      "product_form": null,
      "spec_no": "A182 F11",
      "type_grade": null,
      "uns_no": "K11572",
      "class_condi_tion_temper": 2,
      "size_in": null,
      "p_no": 4,
      "notes": "(9)",
      "min_temp_f": -20,
      "min_tensile_strength_ksi": 70,
      "min_yield_strength_ksi": 40,
      "max_temp_f": 1200,
      "min_temp_to_100": 23.3,
      "values": {
        "200": 23.3,
        "300": 23.3,
        "400": 22.5,
        "500": 21.7,
        "600": 20.9,
        "650": 20.5,
        "700": 20.1,
        "750": 19.7,
        "800": 19.2,
        "850": 18.7,
        "900": 13.7,
        "950": 9.3,
        "1,000": 6.3,
        "1,050": 4.2,
        "1,100": 2.8,
        "1,150": 1.9,
        "1,200": 1.2
      }
    },
    {
      "block": 3,
      "line_no": 103,
      "nominal_composition": "11∕4Cr–1∕2Mo–Si",
      "product_form": null,
      "spec_no": "A234 WP11",
      "type_grade": null,
      "uns_no": "K11572",
      "class_condi_tion_temper": 2,
      "size_in": null,
      "p_no": "4 …",
      "notes": null,
      "min_temp_f": -20,
      "min_tensile_strength_ksi": 70,
      "min_yield_strength_ksi": 40,
      "max_temp_f": 1200,
      "min_temp_to_100": 23.3,
      "values": {
        "200": 23.3,
        "300": 23.3,
        "400": 22.5,
        "500": 21.7,
        "600": 20.9,
        "650": 20.5,
        "700": 20.1,
        "750": 19.7,
        "800": 19.2,
        "850": 18.7,
        "900": 13.7,
        "950": 9.3,
        "1,000": 6.3,
        "1,050": 4.2,
        "1,100": 2.8,
        "1,150": 1.9,
        "1,200": 1.2
      }
    },
    {
      "block": 3,
      "line_no": 104,
      "nominal_composition": "5Cr–1∕2Mo",
      "product_form": null,
      "spec_no": "A182 F5",
      "type_grade": null,
      "uns_no": "K41545",
      "class_condi_tion_temper": null,
      "size_in": null,
      "p_no": "5B",
      "notes": "(9)",
      "min_temp_f": -20,
      "min_tensile_strength_ksi": 70,
      "min_yield_strength_ksi": 40,
      "max_temp_f": 1200,
      "min_temp_to_100": 23.3,
      "values": {
        "200": 23.3,
        "300": 22.6,
        "400": 22.4,
        "500": 22.4,
        "600": 22.0,
        "650": 21.7,
        "700": 21.2,
        "750": 20.6,
        "800": 19.8,
        "850": 14.3,
        "900": 10.9,
        "950": 8.0,
        "1,000": 5.8,
        "1,050": 4.2,
        "1,100": 2.9,
        "1,150": 1.8,
        "1,200": 1.0
      }
    },
    {
      "block": 3,
      "line_no": 105,
      "nominal_composition": "3Cr–1Mo",
      "product_form": null,
      "spec_no": "A182 F21",
      "type_grade": null,
      "uns_no": "K31545",
      "class_condi_tion_temper": null,
      "size_in": null,
      "p_no": "5A",
      "notes": "(9)",
      "min_temp_f": -20,
      "min_tensile_strength_ksi": 75,
      "min_yield_strength_ksi": 45,
      "max_temp_f": 1200,
      "min_temp_to_100": 25.0,
      "values": {
        "200": 25.0,
        "300": 24.3,
        "400": 24.1,
        "500": 24.0,
        "600": 23.8,
        "650": 23.6,
        "700": 23.4,
        "750": 23.0,
        "800": 22.5,
        "850": 18.1,
        "900": 13.1,
        "950": 9.5,
        "1,000": 6.8,
        "1,050": 4.9,
        "1,100": 3.2,
        "1,150": 2.4,
        "1,200": 1.3
      }
    },
    {
      "block": 3,
      "line_no": 106,
      "nominal_composition": "21∕4Cr–1Mo",
      "product_form": null,
      "spec_no": "A182 F22",
      "type_grade": null,
      "uns_no": "K21590",
      "class_condi_tion_temper": 3,
      "size_in": null,
      "p_no": "5A",
      "notes": "(9) (15)",
      "min_temp_f": -20,
      "min_tensile_strength_ksi": 75,
      "min_yield_strength_ksi": 45,
      "max_temp_f": 1200,
      "min_temp_to_100": 25.0,
      "values": {
        "200": 25.0,
        "300": 24.2,
        "400": 24.2,
        "500": 24.2,
        "600": 24.2,
        "650": 24.2,
        "700": 24.2,
        "750": 24.2,
        "800": 24.2,
        "850": 21.9,
        "900": 15.8,
        "950": 11.4,
        "1,000": 7.8,
        "1,050": 5.1,
        "1,100": 3.2,
        "1,150": 2.0,
        "1,200": 1.2
      }
    },
    {
      "block": 3,
      "line_no": 107,
      "nominal_composition": "21∕4Cr–1Mo",
      "product_form": null,
      "spec_no": "A234 WP22",
      "type_grade": null,
      "uns_no": "K21590",
      "class_condi_tion_temper": 3,
      "size_in": null,
      "p_no": "5A",
      "notes": "(15)",
      "min_temp_f": -20,
      "min_tensile_strength_ksi": 75,
      "min_yield_strength_ksi": 45,
      "max_temp_f": 1200,
      "min_temp_to_100": 25.0,
      "values": {
        "200": 25.0,
        "300": 24.2,
        "400": 24.2,
        "500": 24.2,
        "600": 24.2,
        "650": 24.2,
        "700": 24.2,
        "750": 24.2,
        "800": 24.2,
        "850": 21.9,
        "900": 15.8,
        "950": 11.4,
        "1,000": 7.8,
        "1,050": 5.1,
        "1,100": 3.2,
        "1,150": 2.0,
        "1,200": 1.2
      }
    },
    {
      "block": 3,
      "line_no": 108,
      "nominal_composition": "9Cr–1Mo",
      "product_form": null,
      "spec_no": "A182 F9",
      "type_grade": null,
      "uns_no": "K90941",
      "class_condi_tion_temper": null,
      "size_in": null,
      "p_no": "5B",
      "notes": "(9)",
      "min_temp_f": -20,
      "min_tensile_strength_ksi": 85,
      "min_yield_strength_ksi": 55,
      "max_temp_f": 1200,
      "min_temp_to_100": 28.3,
      "values": {
        "200": 28.3,
        "300": 27.4,
        "400": 27.2,
        "500": 27.1,
        "600": 26.8,
        "650": 26.3,
        "700": 25.8,
        "750": 25.0,
        "800": 24.0,
        "850": 22.9,
        "900": 15.2,
        "950": 10.6,
        "1,000": 7.4,
        "1,050": 5.0,
        "1,100": 3.3,
        "1,150": 2.2,
        "1,200": 1.5
      }
    },
    {
      "block": 3,
      "line_no": 109,
      "nominal_composition": "9Cr–1Mo–V",
      "product_form": null,
      "spec_no": "A182 F91",
      "type_grade": null,
      "uns_no": "K90901",
      "class_condi_tion_temper": null,
      "size_in": "≤3 thk.",
      "p_no": "15E …",
      "notes": null,
      "min_temp_f": -20,
      "min_tensile_strength_ksi": 85,
      "min_yield_strength_ksi": 60,
      "max_temp_f": 1200,
      "min_temp_to_100": 28.3,
      "values": {
        "200": 28.3,
        "300": 28.3,
        "400": 28.2,
        "500": 28.1,
        "600": 27.7,
        "650": 27.3,
        "700": 26.7,
        "750": 25.9,
        "800": 24.9,
        "850": 23.7,
        "900": 22.3,
        "950": 20.7,
        "1,000": 18.0,
        "1,050": 14.0,
        "1,100": 10.3,
        "1,150": 7.0,
        "1,200": 4.3
      }
    },
    {
      "block": 3,
      "line_no": 110,
      "nominal_composition": "9Cr–1Mo–V",
      "product_form": null,
      "spec_no": "A234 WP91",
      "type_grade": null,
      "uns_no": "K90901",
      "class_condi_tion_temper": null,
      "size_in": "≤3 thk.",
      "p_no": "15E …",
      "notes": null,
      "min_temp_f": -20,
      "min_tensile_strength_ksi": 85,
      "min_yield_strength_ksi": 60,
      "max_temp_f": 1200,
      "min_temp_to_100": 28.3,
      "values": {
        "200": 28.3,
        "300": 28.3,
        "400": 28.2,
        "500": 28.1,
        "600": 27.7,
        "650": 27.3,
        "700": 26.7,
        "750": 25.9,
        "800": 24.9,
        "850": 23.7,
        "900": 22.3,
        "950": 20.7,
        "1,000": 18.0,
        "1,050": 14.0,
        "1,100": 10.3,
        "1,150": 7.0,
        "1,200": 4.3
      }
    },
    {
      "block": 3,
      "line_no": 111,
      "nominal_composition": "5Cr–1∕2Mo",
      "product_form": null,
      "spec_no": "A182 F5a",
      "type_grade": null,
      "uns_no": "K42544",
      "class_condi_tion_temper": null,
      "size_in": null,
      "p_no": "5B",
      "notes": "(9)",
      "min_temp_f": -20,
      "min_tensile_strength_ksi": 90,
      "min_yield_strength_ksi": 65,
      "max_temp_f": 1200,
      "min_temp_to_100": 30.0,
      "values": {
        "200": 29.9,
        "300": 29.1,
        "400": 28.8,
        "500": 28.7,
        "600": 28.3,
        "650": 27.9,
        "700": 27.3,
        "750": 26.5,
        "800": 25.5,
        "850": 14.3,
        "900": 10.9,
        "950": 8.0,
        "1,000": 5.8,
        "1,050": 4.2,
        "1,100": 2.9,
        "1,150": 1.8,
        "1,200": 1.0
      }
    },
    {
      "block": 3,
      "line_no": 112,
      "nominal_composition": "9Ni",
      "product_form": "… Low and Intermediate Alloy Steel — Castings",
      "spec_no": "A420 WPL8",
      "type_grade": null,
      "uns_no": "K81340",
      "class_condi_tion_temper": null,
      "size_in": null,
      "p_no": "11A (47)",
      "notes": null,
      "min_temp_f": -320,
      "min_tensile_strength_ksi": 100,
      "min_yield_strength_ksi": 75,
      "max_temp_f": 200,
      "min_temp_to_100": 33.3,
      "values": {
        "200": 33.3,
        "300": null,
        "400": null,
        "500": null,
        "600": null,
        "650": null,
        "700": null,
        "750": null,
        "800": null,
        "850": null,
        "900": null,
        "950": null,
        "1,000": null,
        "1,050": "… Low and Intermediate Alloy Steel — Castings",
        "1,100": null,
        "1,150": null,
        "1,200": null
      }
    },
    {
      "block": 3,
      "line_no": 113,
      "nominal_composition": "C–1∕2Mo",
      "product_form": null,
      "spec_no": "A352 LC1",
      "type_grade": null,
      "uns_no": "J12522",
      "class_condi_tion_temper": null,
      "size_in": null,
      "p_no": 3,
      "notes": "(9) (58)",
      "min_temp_f": -75,
      "min_tensile_strength_ksi": 65,
      "min_yield_strength_ksi": 35,
      "max_temp_f": 700,
      "min_temp_to_100": 21.7,
      "values": {
        "200": 21.7,
        "300": 21.0,
        "400": 20.3,
        "500": 19.7,
        "600": 19.1,
        "650": 18.7,
        "700": 18.4,
        "750": null,
        "800": null,
        "850": null,
        "900": null,
        "950": null,
        "1,000": null,
        "1,050": null,
        "1,100": null,
        "1,150": null,
        "1,200": null
      }
    },
    {
      "block": 3,
      "line_no": 114,
      "nominal_composition": "C–1∕2Mo",
      "product_form": null,
      "spec_no": "A217 WC1",
      "type_grade": null,
      "uns_no": "J12524",
      "class_condi_tion_temper": null,
      "size_in": null,
      "p_no": 3,
      "notes": "(9) (58)",
      "min_temp_f": -20,
      "min_tensile_strength_ksi": 65,
      "min_yield_strength_ksi": 35,
      "max_temp_f": 1100,
      "min_temp_to_100": 21.7,
      "values": {
        "200": 21.7,
        "300": 21.0,
        "400": 20.3,
        "500": 19.7,
        "600": 19.1,
        "650": 18.7,
        "700": 18.4,
        "750": 17.9,
        "800": 17.4,
        "850": 16.9,
        "900": 13.7,
        "950": 8.2,
        "1,000": 4.8,
        "1,050": 4.0,
        "1,100": 2.4,
        "1,150": null,
        "1,200": null
      }
    },
    {
      "block": 3,
      "line_no": 115,
      "nominal_composition": "21∕2Ni",
      "product_form": null,
      "spec_no": "A352 LC2",
      "type_grade": null,
      "uns_no": "J22500",
      "class_condi_tion_temper": null,
      "size_in": null,
      "p_no": "9A",
      "notes": "(9)",
      "min_temp_f": -100,
      "min_tensile_strength_ksi": 70,
      "min_yield_strength_ksi": 40,
      "max_temp_f": 650,
      "min_temp_to_100": 23.3,
      "values": {
        "200": 23.3,
        "300": 23.3,
        "400": 22.8,
        "500": 21.6,
        "600": 20.0,
        "650": 19.0,
        "700": null,
        "750": null,
        "800": null,
        "850": null,
        "900": null,
        "950": null,
        "1,000": null,
        "1,050": null,
        "1,100": null,
        "1,150": null,
        "1,200": null
      }
    },
    {
      "block": 3,
      "line_no": 116,
      "nominal_composition": "31∕2Ni",
      "product_form": null,
      "spec_no": "A352 LC3",
      "type_grade": null,
      "uns_no": "J31550",
      "class_condi_tion_temper": null,
      "size_in": null,
      "p_no": "9B",
      "notes": "(9)",
      "min_temp_f": -150,
      "min_tensile_strength_ksi": 70,
      "min_yield_strength_ksi": 40,
      "max_temp_f": 650,
      "min_temp_to_100": 23.3,
      "values": {
        "200": 23.3,
        "300": 23.3,
        "400": 22.8,
        "500": 21.6,
        "600": 20.0,
        "650": 19.0,
        "700": null,
        "750": null,
        "800": null,
        "850": null,
        "900": null,
        "950": null,
        "1,000": null,
        "1,050": null,
        "1,100": null,
        "1,150": null,
        "1,200": null
      }
    },
    {
      "block": 3,
      "line_no": 117,
      "nominal_composition": "1Ni–1∕2Cr–1∕2Mo",
