Repository: danivelas0/asme-pcc

File: resources/ASME B31/ASME B31.3/APPEX/appendix_a/table_a_1.json (part 7 of 28)
    "P-No. (5)",
    "P-No. (5)(7)"
  ],
  "columns_values": [
      "spec_no": "A387",
      "type_grade": 91,
      "uns_no": "K90901",
      "class_condition_temper": 2,
      "size_mm": "≤75",
      "p_no": "15E",
      "notes": null,
      "min_temp_c": -29,
      "min_tensile_strength_mpa": 585,
      "min_yield_strength_mpa": 415,
      "max_temp_c": 649,
      "min_temp_to_40": 195,
      "values": {
        "65": 195,
        "100": 195,
        "125": 195,
        "150": 195,
        "175": 195,
        "200": 195,
        "225": 195,
        "250": 194,
        "275": 193,
        "300": 192,
        "325": 190,
        "350": 187,
        "375": 183,
        "400": 178,
        "425": 172,
        "450": 165,
        "475": 156,
        "500": 147,
        "525": 137,
        "550": 115,
        "575": 87.0,
        "600": 64.7,
        "625": 45.1,
        "650": 29.6
      }
    },
    {
      "block": 3,
      "line_no": 83,
      "nominal_composition": "8Ni",
      "product_form": "Plate",
      "spec_no": "A553",
      "type_grade": "II",
      "uns_no": "K71340",
      "class_condition_temper": null,
      "size_mm": null,
      "p_no": "11A",
      "notes": "(47)",
      "min_temp_c": -171,
      "min_tensile_strength_mpa": 690,
      "min_yield_strength_mpa": 585,
      "max_temp_c": 40,
      "min_temp_to_40": 230,
      "values": {
        "65": null,
        "100": null,
        "125": null,
        "150": null,
        "175": null,
        "200": null,
        "225": null,
        "250": null,
        "275": null,
        "300": null,
        "325": null,
        "350": null,
        "375": null,
        "400": null,
        "425": null,
        "450": null,
        "475": null,
        "500": null,
        "525": null,
        "550": null,
        "575": null,
        "600": null,
        "625": null,
        "650": null
      }
    },
    {
      "block": 3,
      "line_no": 84,
      "nominal_composition": "5Ni–1∕4Mo",
      "product_form": "Plate",
      "spec_no": "A645",
      "type_grade": "A",
      "uns_no": "K41583",
      "class_condition_temper": null,
      "size_mm": null,
      "p_no": "11A",
      "notes": null,
      "min_temp_c": -171,
      "min_tensile_strength_mpa": 655,
      "min_yield_strength_mpa": 450,
      "max_temp_c": 93,
      "min_temp_to_40": 218,
      "values": {
        "65": 218,
        "100": 218,
        "125": null,
        "150": null,
        "175": null,
        "200": null,
        "225": null,
        "250": null,
        "275": null,
        "300": null,
        "325": null,
        "350": null,
        "375": null,
        "400": null,
        "425": null,
        "450": null,
        "475": null,
        "500": null,
        "525": null,
        "550": null,
        "575": null,
        "600": null,
        "625": null,
        "650": null
      }
    },
    {
      "block": 3,
      "line_no": 85,
      "nominal_composition": "9Ni",
      "product_form": "Plate",
      "spec_no": "A553",
      "type_grade": "I",
      "uns_no": "K81340",
      "class_condition_temper": null,
      "size_mm": null,
      "p_no": "11A",
      "notes": "(47)",
      "min_temp_c": -196,
      "min_tensile_strength_mpa": 690,
      "min_yield_strength_mpa": 585,
      "max_temp_c": 93,
      "min_temp_to_40": 230,
      "values": {
        "65": 230,
        "100": 230,
        "125": null,
        "150": null,
        "175": null,
        "200": null,
        "225": null,
        "250": null,
        "275": null,
        "300": null,
        "325": null,
        "350": null,
        "375": null,
        "400": null,
        "425": null,
        "450": null,
        "475": null,
        "500": null,
        "525": null,
        "550": null,
        "575": null,
        "600": null,
        "625": null,
        "650": null
      }
    },
    {
      "block": 3,
      "line_no": 86,
      "nominal_composition": "9Ni",
      "product_form": "Plate",
      "spec_no": "A353",
      "type_grade": null,
      "uns_no": "K81340",
      "class_condition_temper": null,
      "size_mm": null,
      "p_no": "11A",
      "notes": "(47)",
      "min_temp_c": -196,
      "min_tensile_strength_mpa": 690,
      "min_yield_strength_mpa": 515,
      "max_temp_c": 93,
      "min_temp_to_40": 230,
      "values": {
        "65": 230,
        "100": 230,
        "125": null,
        "150": null,
        "175": null,
        "200": null,
        "225": null,
        "250": null,
        "275": null,
        "300": null,
        "325": null,
        "350": null,
        "375": null,
        "400": null,
        "425": null,
        "450": null,
        "475": null,
        "500": null,
        "525": null,
        "550": null,
        "575": null,
        "600": null,
        "625": null,
        "650": null
      }
    },
    {
      "block": 3,
      "line_no": 87,
      "nominal_composition": "C–1∕2Mo",
      "product_form": "Forg. & ftg.",
      "spec_no": "A234",
      "type_grade": "WP1",
      "uns_no": "K12821",
      "class_condition_temper": null,
      "size_mm": null,
      "p_no": 3,
      "notes": "(58)",
      "min_temp_c": -29,
      "min_tensile_strength_mpa": 380,
      "min_yield_strength_mpa": 205,
      "max_temp_c": 593,
      "min_temp_to_40": 126,
      "values": {
        "65": 126,
        "100": 126,
        "125": 126,
        "150": 124,
        "175": 122,
        "200": 120,
        "225": 119,
        "250": 117,
        "275": 115,
        "300": 114,
        "325": 112,
        "350": 110,
        "375": 108,
        "400": 106,
        "425": 103,
        "450": 100,
        "475": 97.1,
        "500": 68.0,
        "525": 42.3,
        "550": 30.5,
        "575": 23.2,
        "600": 16.5,
        "625": null,
        "650": null
      }
    },
    {
      "block": 3,
      "line_no": 88,
      "nominal_composition": "1Cr–1∕2Mo",
      "product_form": "Forg. & ftg.",
      "spec_no": "A182",
      "type_grade": "F12",
      "uns_no": "K11562",
      "class_condition_temper": 1,
      "size_mm": null,
      "p_no": 4,
      "notes": "(9)",
      "min_temp_c": -29,
      "min_tensile_strength_mpa": 415,
      "min_yield_strength_mpa": 220,
      "max_temp_c": 649,
      "min_temp_to_40": 138,
      "values": {
        "65": 129,
        "100": 124,
        "125": 120,
        "150": 117,
        "175": 115,
        "200": 112,
        "225": 110,
        "250": 109,
        "275": 107,
        "300": 106,
        "325": 105,
        "350": 103,
        "375": 102,
        "400": 100,
        "425": 98.7,
        "450": 96.8,
        "475": 94.6,
        "500": 92.0,
        "525": 61.1,
        "550": 40.4,
        "575": 26.4,
        "600": 17.4,
        "625": 11.6,
        "650": 7.58
      }
    },
    {
      "block": 3,
      "line_no": 89,
      "nominal_composition": "1Cr–1∕2Mo",
      "product_form": "Forg. & ftg.",
      "spec_no": "A234",
      "type_grade": "WP12",
      "uns_no": "K12062",
      "class_condition_temper": 1,
      "size_mm": null,
      "p_no": 4,
      "notes": null,
      "min_temp_c": -29,
      "min_tensile_strength_mpa": 415,
      "min_yield_strength_mpa": 220,
      "max_temp_c": 649,
      "min_temp_to_40": 138,
      "values": {
        "65": 138,
        "100": 132,
        "125": 128,
        "150": 125,
        "175": 122,
        "200": 120,
        "225": 118,
        "250": 116,
        "275": 114,
        "300": 113,
        "325": 112,
        "350": 110,
        "375": 109,
        "400": 107,
        "425": 105,
        "450": 103,
        "475": 101,
        "500": 92.1,
        "525": 61.1,
        "550": 40.4,
        "575": 26.4,
        "600": 17.4,
        "625": 11.6,
        "650": 7.58
      }
    },
    {
      "block": 3,
      "line_no": 90,
      "nominal_composition": "11∕4Cr–1∕2Mo–Si",
      "product_form": "Forg. & ftg.",
      "spec_no": "A182",
      "type_grade": "F11",
      "uns_no": "K11597",
      "class_condition_temper": 1,
      "size_mm": null,
      "p_no": 4,
      "notes": "(9)",
      "min_temp_c": -29,
      "min_tensile_strength_mpa": 415,
      "min_yield_strength_mpa": 205,
      "max_temp_c": 649,
      "min_temp_to_40": 138,
      "values": {
        "65": 131,
        "100": 126,
        "125": 124,
        "150": 121,
        "175": 119,
        "200": 116,
        "225": 115,
        "250": 113,
        "275": 111,
        "300": 109,
        "325": 107,
        "350": 106,
        "375": 104,
        "400": 102,
        "425": 99.6,
        "450": 97.2,
        "475": 94.5,
        "500": 73.7,
        "525": 52.0,
        "550": 36.3,
        "575": 25.2,
        "600": 17.6,
        "625": 12.3,
        "650": 8.27
      }
    },
    {
      "block": 3,
      "line_no": 91,
      "nominal_composition": "11∕4Cr–1∕2Mo–Si",
      "product_form": "Forg. & ftg.",
      "spec_no": "A234",
      "type_grade": "WP11",
      "uns_no": "K11597",
      "class_condition_temper": 1,
      "size_mm": null,
      "p_no": 4,
      "notes": null,
      "min_temp_c": -29,
      "min_tensile_strength_mpa": 415,
      "min_yield_strength_mpa": 205,
      "max_temp_c": 649,
      "min_temp_to_40": 138,
      "values": {
        "65": 131,
        "100": 126,
        "125": 124,
        "150": 121,
        "175": 119,
        "200": 116,
        "225": 115,
        "250": 113,
        "275": 111,
        "300": 109,
        "325": 107,
        "350": 106,
        "375": 104,
        "400": 102,
        "425": 99.6,
        "450": 97.2,
        "475": 94.5,
        "500": 73.7,
        "525": 52.0,
        "550": 36.3,
        "575": 25.2,
        "600": 17.6,
        "625": 12.3,
        "650": 8.27
      }
    },
    {
      "block": 3,
      "line_no": 92,
      "nominal_composition": "21∕4Cr–1Mo",
      "product_form": "Forg. & ftg.",
      "spec_no": "A182",
      "type_grade": "F22",
      "uns_no": "K21590",
      "class_condition_temper": 1,
      "size_mm": null,
      "p_no": "5A",
      "notes": "(9) (15) (18)",
      "min_temp_c": -29,
      "min_tensile_strength_mpa": 415,
      "min_yield_strength_mpa": 205,
      "max_temp_c": 649,
      "min_temp_to_40": 138,
      "values": {
        "65": 132,
        "100": 128,
        "125": 126,
        "150": 125,
        "175": 124,
        "200": 124,
        "225": 124,
        "250": 124,
        "275": 124,
        "300": 124,
        "325": 124,
        "350": 124,
        "375": 124,
        "400": 123,
        "425": 122,
        "450": 121,
        "475": 99.6,
        "500": 80.9,
        "525": 63.3,
        "550": 47.5,
        "575": 34.2,
        "600": 23.5,
        "625": 15.3,
        "650": 9.65
      }
    },
    {
      "block": 3,
      "line_no": 93,
      "nominal_composition": "21∕4Cr–1Mo",
      "product_form": "Forg. & ftg.",
      "spec_no": "A234",
      "type_grade": "WP22",
      "uns_no": "K21590",
      "class_condition_temper": 1,
      "size_mm": null,
      "p_no": "5A",
      "notes": "(15)",
      "min_temp_c": -29,
      "min_tensile_strength_mpa": 415,
      "min_yield_strength_mpa": 205,
      "max_temp_c": 649,
      "min_temp_to_40": 138,
      "values": {
        "65": 132,
        "100": 128,
        "125": 126,
        "150": 125,
        "175": 124,
        "200": 124,
        "225": 124,
        "250": 124,
        "275": 124,
        "300": 124,
        "325": 124,
        "350": 124,
        "375": 124,
        "400": 123,
        "425": 122,
        "450": 121,
        "475": 99.6,
        "500": 80.9,
        "525": 63.3,
        "550": 47.5,
        "575": 34.2,
        "600": 23.5,
        "625": 15.3,
        "650": 9.65
      }
    },
    {
      "block": 3,
      "line_no": 94,
      "nominal_composition": "5Cr–1∕2Mo",
      "product_form": "Forg. & ftg.",
      "spec_no": "A234",
      "type_grade": "WP5",
      "uns_no": "K41545",
      "class_condition_temper": null,
      "size_mm": null,
      "p_no": "5B",
      "notes": null,
      "min_temp_c": -29,
      "min_tensile_strength_mpa": 415,
      "min_yield_strength_mpa": 205,
      "max_temp_c": 649,
      "min_temp_to_40": 138,
      "values": {
        "65": 129,
        "100": 124,
        "125": 122,
        "150": 120,
        "175": 119,
        "200": 119,
        "225": 118,
        "250": 118,
        "275": 117,
        "300": 117,
        "325": 116,
        "350": 114,
        "375": 112,
        "400": 110,
        "425": 106,
        "450": 103,
        "475": 80.6,
        "500": 61.7,
        "525": 46.4,
        "550": 34.7,
        "575": 25.5,
        "600": 17.8,
        "625": 11.4,
        "650": 6.89
      }
    },
    {
      "block": 3,
      "line_no": 95,
      "nominal_composition": "9Cr–1Mo",
      "product_form": "Forg. & ftg.",
      "spec_no": "A234",
      "type_grade": "WP9",
      "uns_no": "K90941",
      "class_condition_temper": null,
      "size_mm": null,
      "p_no": "5B",
      "notes": null,
      "min_temp_c": -29,
      "min_tensile_strength_mpa": 415,
      "min_yield_strength_mpa": 205,
      "max_temp_c": 649,
      "min_temp_to_40": 138,
      "values": {
        "65": 129,
        "100": 124,
        "125": 122,
        "150": 120,
        "175": 119,
        "200": 119,
        "225": 118,
        "250": 118,
        "275": 117,
        "300": 117,
        "325": 116,
        "350": 114,
        "375": 112,
        "400": 110,
        "425": 106,
        "450": 103,
        "475": 98.3,
        "500": 87.5,
        "525": 61.2,
        "550": 42.9,
        "575": 29.9,
        "600": 20.6,
        "625": 14.4,
        "650": 10.3
      }
    },
    {
      "block": 3,
      "line_no": 96,
      "nominal_composition": "31∕2Ni",
      "product_form": "Forg. & ftg.",
      "spec_no": "A420",
      "type_grade": "WPL3",
      "uns_no": "K31918",
      "class_condition_temper": null,
      "size_mm": null,
      "p_no": "9B",
      "notes": null,
      "min_temp_c": -101,
      "min_tensile_strength_mpa": 450,
      "min_yield_strength_mpa": 240,
      "max_temp_c": 343,
      "min_temp_to_40": 149,
      "values": {
        "65": 149,
        "100": 147,
        "125": 144,
        "150": 142,
        "175": 140,
        "200": 138,
        "225": 135,
        "250": 132,
        "275": 128,
        "300": 124,
        "325": 119,
        "350": 113,
        "375": null,
        "400": null,
        "425": null,
        "450": null,
        "475": null,
        "500": null,
        "525": null,
        "550": null,
        "575": null,
        "600": null,
        "625": null,
        "650": null
      }
    },
    {
      "block": 3,
      "line_no": 97,
      "nominal_composition": "31∕2Ni",
      "product_form": "Forg. & ftg.",
      "spec_no": "A350",
      "type_grade": "LF3",
      "uns_no": "K32025",
      "class_condition_temper": null,
      "size_mm": null,
      "p_no": "9B",
      "notes": "(9)",
      "min_temp_c": -101,
      "min_tensile_strength_mpa": 485,
      "min_yield_strength_mpa": 260,
      "max_temp_c": 343,
      "min_temp_to_40": 161,
      "values": {
        "65": 160,
        "100": 157,
        "125": 155,
        "150": 152,
        "175": 150,
        "200": 148,
        "225": 145,
        "250": 142,
        "275": 137,
        "300": 133,
        "325": 128,
        "350": 122,
        "375": null,
        "400": null,
        "425": null,
        "450": null,
        "475": null,
        "500": null,
        "525": null,
        "550": null,
        "575": null,
        "600": null,
        "625": null,
        "650": null
      }
    },
    {
      "block": 3,
      "line_no": 98,
      "nominal_composition": "1∕2Cr–1∕2Mo",
      "product_form": "Forg. & ftg.",
      "spec_no": "A182",
      "type_grade": "F2",
      "uns_no": "K12122",
      "class_condition_temper": null,
      "size_mm": null,
      "p_no": 3,
      "notes": "(9)",
      "min_temp_c": -29,
      "min_tensile_strength_mpa": 485,
      "min_yield_strength_mpa": 275,
      "max_temp_c": 538,
      "min_temp_to_40": 161,
      "values": {
        "65": 161,
        "100": 161,
        "125": 161,
        "150": 161,
        "175": 161,
        "200": 161,
        "225": 158,
        "250": 156,
        "275": 154,
        "300": 152,
        "325": 149,
        "350": 147,
        "375": 144,
        "400": 141,
        "425": 138,
        "450": 134,
        "475": 129,
        "500": 93.5,
        "525": 49.9,
        "550": 40.7,
        "575": null,
        "600": null,
        "625": null,
        "650": null
      }
    },
    {
      "block": 3,
      "line_no": 99,
      "nominal_composition": "C–1∕2Mo",
      "product_form": "Forg. & ftg.",
      "spec_no": "A182",
      "type_grade": "F1",
      "uns_no": "K12822",
      "class_condition_temper": null,
      "size_mm": null,
      "p_no": 3,
      "notes": "(9) (58)",
      "min_temp_c": -29,
      "min_tensile_strength_mpa": 485,
      "min_yield_strength_mpa": 275,
      "max_temp_c": 593,
      "min_temp_to_40": 161,
      "values": {
        "65": 161,
        "100": 161,
        "125": 161,
        "150": 161,
        "175": 161,
        "200": 161,
        "225": 158,
        "250": 156,
        "275": 154,
        "300": 152,
        "325": 149,
        "350": 147,
        "375": 144,
        "400": 141,
        "425": 138,
        "450": 134,
        "475": 109,
        "500": 68.0,
        "525": 42.3,
        "550": 30.5,
        "575": 23.2,
        "600": 16.5,
        "625": null,
        "650": null
      }
    },
    {
      "block": 3,
      "line_no": 100,
      "nominal_composition": "1Cr–1∕2Mo",
      "product_form": "Forg. & ftg.",
      "spec_no": "A182",
      "type_grade": "F12",
      "uns_no": "K11564",
      "class_condition_temper": 2,
      "size_mm": null,
      "p_no": 4,
      "notes": "(9)",
      "min_temp_c": -29,
      "min_tensile_strength_mpa": 485,
      "min_yield_strength_mpa": 275,
      "max_temp_c": 649,
      "min_temp_to_40": 161,
      "values": {
        "65": 161,
        "100": 157,
        "125": 155,
        "150": 155,
        "175": 153,
        "200": 150,
        "225": 147,
        "250": 145,
        "275": 143,
        "300": 141,
        "325": 139,
        "350": 138,
        "375": 136,
        "400": 134,
        "425": 132,
        "450": 129,
        "475": 126,
        "500": 92.1,
        "525": 61.1,
        "550": 40.4,
        "575": 26.4,
        "600": 17.4,
        "625": 11.6,
        "650": 7.58
      }
    },
    {
      "block": 3,
      "line_no": 101,
      "nominal_composition": "1Cr–1∕2Mo",
      "product_form": "Forg. & ftg.",
      "spec_no": "A234",
      "type_grade": "WP12",
      "uns_no": "K12062",
      "class_condition_temper": 2,
      "size_mm": null,
      "p_no": 4,
      "notes": null,
      "min_temp_c": -29,
      "min_tensile_strength_mpa": 485,
      "min_yield_strength_mpa": 275,
      "max_temp_c": 649,
      "min_temp_to_40": 161,
      "values": {
        "65": 161,
        "100": 157,
        "125": 155,
        "150": 155,
        "175": 153,
        "200": 150,
        "225": 147,
        "250": 145,
        "275": 143,
        "300": 141,
        "325": 139,
        "350": 138,
        "375": 136,
        "400": 134,
        "425": 132,
        "450": 129,
        "475": 126,
        "500": 92.1,
        "525": 61.1,
        "550": 40.4,
        "575": 26.4,
        "600": 17.4,
        "625": 11.6,
        "650": 7.58
      }
    },
    {
      "block": 3,
      "line_no": 102,
      "nominal_composition": "11∕4Cr–1∕2Mo–Si",
      "product_form": "Forg. & ftg.",
      "spec_no": "A182",
      "type_grade": "F11",
      "uns_no": "K11572",
      "class_condition_temper": 2,
      "size_mm": null,
      "p_no": 4,
      "notes": "(9)",
      "min_temp_c": -29,
      "min_tensile_strength_mpa": 485,
      "min_yield_strength_mpa": 275,
      "max_temp_c": 649,
      "min_temp_to_40": 161,
      "values": {
        "65": 161,
        "100": 161,
        "125": 161,
        "150": 161,
        "175": 158,
        "200": 155,
        "225": 153,
        "250": 150,
        "275": 148,
        "300": 146,
        "325": 143,
        "350": 141,
        "375": 138,
        "400": 136,
        "425": 133,
        "450": 130,
        "475": 104,
        "500": 73.7,
        "525": 52.0,
        "550": 36.3,
        "575": 25.2,
        "600": 17.6,
        "625": 12.3,
        "650": 8.27
      }
    },
    {
      "block": 3,
      "line_no": 103,
      "nominal_composition": "11∕4Cr–1∕2Mo–Si",
      "product_form": "Forg. & ftg.",
      "spec_no": "A234",
      "type_grade": "WP11",
      "uns_no": "K11572",
      "class_condition_temper": 2,
      "size_mm": null,
      "p_no": 4,
      "notes": null,
      "min_temp_c": -29,
      "min_tensile_strength_mpa": 485,
      "min_yield_strength_mpa": 275,
      "max_temp_c": 649,
      "min_temp_to_40": 161,
      "values": {
        "65": 161,
        "100": 161,
        "125": 161,
        "150": 161,
        "175": 158,
        "200": 155,
        "225": 153,
        "250": 150,
        "275": 148,
        "300": 146,
        "325": 143,
        "350": 141,
        "375": 138,
        "400": 136,
        "425": 133,
        "450": 130,
        "475": 104,
        "500": 73.7,
        "525": 52.0,
        "550": 36.3,
        "575": 25.2,
        "600": 17.6,
        "625": 12.3,
        "650": 8.27
      }
    },
    {
      "block": 3,
      "line_no": 104,
      "nominal_composition": "5Cr–1∕2Mo",
      "product_form": "Forg. & ftg.",
      "spec_no": "A182",
      "type_grade": "F5",
      "uns_no": "K41545",
      "class_condition_temper": null,
      "size_mm": null,
      "p_no": "5B",
      "notes": "(9)",
      "min_temp_c": -29,
      "min_tensile_strength_mpa": 485,
      "min_yield_strength_mpa": 275,
      "max_temp_c": 649,
      "min_temp_to_40": 161,
      "values": {
        "65": 161,
        "100": 160,
        "125": 157,
        "150": 156,
        "175": 155,
        "200": 155,
        "225": 155,
        "250": 154,
        "275": 154,
        "300": 153,
        "325": 151,
        "350": 149,
        "375": 146,
        "400": 142,
        "425": 137,
        "450": 131,
        "475": 80.6,
        "500": 61.7,
        "525": 46.4,
        "550": 34.7,
        "575": 25.5,
        "600": 17.8,
        "625": 11.4,
        "650": 6.89
      }
    },
    {
      "block": 3,
      "line_no": 105,
      "nominal_composition": "3Cr–1Mo",
      "product_form": "Forg. & ftg.",
      "spec_no": "A182",
      "type_grade": "F21",
      "uns_no": "K31545",
      "class_condition_temper": null,
      "size_mm": null,
      "p_no": "5A",
      "notes": "(9)",
      "min_temp_c": -29,
      "min_tensile_strength_mpa": 515,
      "min_yield_strength_mpa": 310,
      "max_temp_c": 649,
      "min_temp_to_40": 172,
      "values": {
        "65": 172,
        "100": 172,
        "125": 169,
        "150": 168,
        "175": 167,
        "200": 166,
        "225": 166,
        "250": 165,
        "275": 165,
        "300": 164,
        "325": 164,
        "350": 162,
        "375": 161,
        "400": 158,
        "425": 155,
        "450": 152,
        "475": 98.2,
        "500": 73.5,
        "525": 54.7,
        "550": 40.6,
        "575": 29.2,
        "600": 20.6,
        "625": 15.2,
        "650": 8.96
      }
    },
    {
      "block": 3,
      "line_no": 106,
      "nominal_composition": "21∕4Cr–1Mo",
      "product_form": "Forg. & ftg.",
      "spec_no": "A182",
      "type_grade": "F22",
      "uns_no": "K21590",
      "class_condition_temper": 3,
      "size_mm": null,
      "p_no": "5A",
      "notes": "(9) (15)",
      "min_temp_c": -29,
      "min_tensile_strength_mpa": 515,
      "min_yield_strength_mpa": 310,
      "max_temp_c": 649,
      "min_temp_to_40": 172,
      "values": {
        "65": 172,
        "100": 171,
        "125": 168,
        "150": 167,
        "175": 167,
        "200": 167,
        "225": 167,
        "250": 167,
        "275": 167,
        "300": 167,
        "325": 167,
        "350": 167,
        "375": 167,
        "400": 167,
        "425": 167,
        "450": 167,
        "475": 119,
        "500": 88.4,
        "525": 64.0,
        "550": 44.6,
        "575": 30.0,
        "600": 19.7,
        "625": 12.8,
        "650": 8.27
      }
    },
    {
      "block": 3,
      "line_no": 107,
      "nominal_composition": "21∕4Cr–1Mo",
      "product_form": "Forg. & ftg.",
      "spec_no": "A234",
      "type_grade": "WP22",
      "uns_no": "K21590",
      "class_condition_temper": 3,
      "size_mm": null,
      "p_no": "5A",
      "notes": "(15)",
      "min_temp_c": -29,
      "min_tensile_strength_mpa": 520,
      "min_yield_strength_mpa": 310,
      "max_temp_c": 649,
      "min_temp_to_40": 172,
      "values": {
        "65": 172,
        "100": 171,
        "125": 168,
        "150": 167,
        "175": 167,
        "200": 167,
        "225": 167,
        "250": 167,
        "275": 167,
        "300": 167,
        "325": 167,
        "350": 167,
        "375": 167,
        "400": 167,
        "425": 167,
        "450": 167,
        "475": 119,
        "500": 88.4,
        "525": 64.0,
        "550": 44.6,
        "575": 30.0,
        "600": 19.7,
        "625": 12.8,
        "650": 8.27
      }
    },
    {
      "block": 3,
      "line_no": 108,
      "nominal_composition": "9Cr–1Mo",
      "product_form": "Forg. & ftg.",
      "spec_no": "A182",
      "type_grade": "F9",
      "uns_no": "K90941",
      "class_condition_temper": null,
      "size_mm": null,
      "p_no": "5B",
      "notes": "(9)",
      "min_temp_c": -29,
      "min_tensile_strength_mpa": 585,
      "min_yield_strength_mpa": 380,
      "max_temp_c": 649,
      "min_temp_to_40": 195,
      "values": {
        "65": 195,
        "100": 194,
        "125": 191,
        "150": 189,
        "175": 188,
        "200": 188,
        "225": 188,
        "250": 187,
        "275": 187,
        "300": 186,
        "325": 184,
        "350": 181,
        "375": 177,
        "400": 172,
        "425": 166,
        "450": 159,
        "475": 151,
        "500": 83.2,
        "525": 60.2,
        "550": 42.9,
        "575": 29.9,
        "600": 20.6,
        "625": 14.4,
        "650": 10.3
      }
    },
    {
      "block": 3,
      "line_no": 109,
      "nominal_composition": "9Cr–1Mo–V",
      "product_form": "Forg. & ftg.",
      "spec_no": "A182",
      "type_grade": "F91",
      "uns_no": "K90901",
      "class_condition_temper": null,
      "size_mm": "≤75",
      "p_no": "15E",
      "notes": null,
      "min_temp_c": -29,
      "min_tensile_strength_mpa": 586,
      "min_yield_strength_mpa": 415,
      "max_temp_c": 649,
      "min_temp_to_40": 195,
      "values": {
        "65": 195,
        "100": 195,
        "125": 195,
        "150": 195,
        "175": 195,
        "200": 195,
        "225": 195,
        "250": 194,
        "275": 193,
        "300": 192,
        "325": 190,
        "350": 187,
        "375": 183,
        "400": 178,
        "425": 172,
        "450": 165,
        "475": 156,
        "500": 147,
        "525": 137,
        "550": 115,
        "575": 87.0,
        "600": 64.7,
        "625": 45.1,
        "650": 29.6
      }
    },
    {
      "block": 3,
      "line_no": 110,
      "nominal_composition": "9Cr–1Mo–V",
      "product_form": "Forg. & ftg.",
      "spec_no": "A234",
      "type_grade": "WP91",
      "uns_no": "K90901",
      "class_condition_temper": null,
      "size_mm": "≤75",
      "p_no": "15E",
      "notes": null,
      "min_temp_c": -29,
      "min_tensile_strength_mpa": 586,
      "min_yield_strength_mpa": 415,
      "max_temp_c": 649,
      "min_temp_to_40": 195,
      "values": {
        "65": 195,
        "100": 195,
        "125": 195,
        "150": 195,
        "175": 195,
        "200": 195,
        "225": 195,
        "250": 194,
        "275": 193,
        "300": 192,
        "325": 190,
        "350": 187,
        "375": 183,
        "400": 178,
        "425": 172,
        "450": 165,
        "475": 156,
        "500": 147,
        "525": 137,
        "550": 115,
        "575": 87.0,
        "600": 64.7,
        "625": 45.1,
        "650": 29.6
      }
    },
    {
      "block": 3,
      "line_no": 111,
      "nominal_composition": "5Cr–1∕2Mo",
      "product_form": "Forg. & ftg.",
      "spec_no": "A182",
      "type_grade": "F5a",
      "uns_no": "K42544",
      "class_condition_temper": null,
      "size_mm": null,
      "p_no": "5B",
      "notes": "(9)",
      "min_temp_c": -29,
      "min_tensile_strength_mpa": 620,
      "min_yield_strength_mpa": 450,
      "max_temp_c": 649,
      "min_temp_to_40": 207,
      "values": {
        "65": 207,
        "100": 205,
        "125": 202,
        "150": 200,
        "175": 199,
        "200": 199,
        "225": 199,
        "250": 198,
        "275": 198,
        "300": 196,
        "325": 194,
        "350": 191,
        "375": 187,
        "400": 182,
        "425": 176,
        "450": 169,
        "475": 80.6,
        "500": 61.7,
        "525": 46.4,
        "550": 34.7,
        "575": 25.5,
        "600": 17.8,
        "625": 11.4,
        "650": 6.89
      }
    },
    {
      "block": 3,
      "line_no": 112,
      "nominal_composition": "9Ni",
      "product_form": "Forg. & ftg.",
      "spec_no": "A420",
      "type_grade": "WPL8",
      "uns_no": "K81340",
      "class_condition_temper": null,
      "size_mm": null,
      "p_no": "11A",
      "notes": "(47)",
      "min_temp_c": -196,
      "min_tensile_strength_mpa": 690,
      "min_yield_strength_mpa": 515,
      "max_temp_c": 93,
      "min_temp_to_40": 230,
      "values": {
        "65": 230,
        "100": 230,
        "125": null,
        "150": null,
        "175": null,
        "200": null,
        "225": null,
        "250": null,
        "275": null,
        "300": null,
        "325": null,
        "350": null,
        "375": null,
        "400": null,
        "425": null,
        "450": null,
        "475": null,
        "500": null,
        "525": null,
        "550": null,
        "575": null,
        "600": null,
        "625": null,
        "650": null
      }
    },
    {
      "block": 3,
      "line_no": 113,
      "nominal_composition": "C–1∕2Mo",
      "product_form": "Castings",
      "spec_no": "A352",
      "type_grade": "LC1",
      "uns_no": "J12522",
      "class_condition_temper": null,
      "size_mm": null,
      "p_no": 3,
      "notes": "(9) (58)",
      "min_temp_c": -59,
      "min_tensile_strength_mpa": 450,
      "min_yield_strength_mpa": 240,
      "max_temp_c": 371,
      "min_temp_to_40": 149,
      "values": {
        "65": 149,
        "100": 149,
        "125": 148,
        "150": 145,
        "175": 143,
        "200": 140,
        "225": 138,
        "250": 137,
        "275": 135,
        "300": 133,
        "325": 131,
        "350": 129,
        "375": 127,
        "400": null,
        "425": null,
        "450": null,
        "475": null,
        "500": null,
        "525": null,
        "550": null,
        "575": null,
        "600": null,
        "625": null,
        "650": null
      }
    },
    {
      "block": 3,
      "line_no": 114,
      "nominal_composition": "C–1∕2Mo",
      "product_form": "Castings",
      "spec_no": "A217",
      "type_grade": "WC1",
      "uns_no": "J12524",
      "class_condition_temper": null,
      "size_mm": null,
      "p_no": 3,
      "notes": "(9) (58)",
      "min_temp_c": -29,
      "min_tensile_strength_mpa": 450,
      "min_yield_strength_mpa": 240,
      "max_temp_c": 593,
      "min_temp_to_40": 149,
      "values": {
        "65": 149,
        "100": 149,
        "125": 148,
        "150": 145,
        "175": 143,
        "200": 140,
        "225": 138,
        "250": 137,
        "275": 135,
        "300": 133,
        "325": 131,
        "350": 129,
        "375": 126,
        "400": 123,
        "425": 120,
        "450": 117,
        "475": 109,
        "500": 68.0,
        "525": 42.3,
        "550": 30.5,
        "575": 23.2,
        "600": 16.5,
        "625": null,
        "650": null
      }
    },
    {
      "block": 3,
      "line_no": 115,
      "nominal_composition": "21∕2Ni",
      "product_form": "Castings",
      "spec_no": "A352",
      "type_grade": "LC2",
      "uns_no": "J22500",
      "class_condition_temper": null,
      "size_mm": null,
      "p_no": "9A",
      "notes": "(9)",
      "min_temp_c": -73,
      "min_tensile_strength_mpa": 485,
      "min_yield_strength_mpa": 275,
      "max_temp_c": 343,
      "min_temp_to_40": 161,
      "values": {
        "65": 161,
        "100": 161,
        "125": 161,
        "150": 161,
        "175": 160,
        "200": 158,
        "225": 155,
        "250": 151,
        "275": 147,
        "300": 142,
        "325": 136,
        "350": 131,
        "375": null,
        "400": null,
        "425": null,
        "450": null,
        "475": null,
        "500": null,
        "525": null,
        "550": null,
        "575": null,
        "600": null,
        "625": null,
        "650": null
      }
    },
    {
      "block": 3,
      "line_no": 116,
      "nominal_composition": "31∕2Ni",
      "product_form": "Castings",
      "spec_no": "A352",
      "type_grade": "LC3",
      "uns_no": "J31550",
      "class_condition_temper": null,
      "size_mm": null,
      "p_no": "9B",
      "notes": "(9)",
      "min_temp_c": -101,
      "min_tensile_strength_mpa": 485,
      "min_yield_strength_mpa": 275,
      "max_temp_c": 343,
      "min_temp_to_40": 161,
      "values": {
        "65": 161,
        "100": 161,
        "125": 161,
        "150": 161,
        "175": 160,
        "200": 158,
        "225": 155,
        "250": 151,
        "275": 147,
        "300": 142,
        "325": 136,
        "350": 131,
        "375": null,
        "400": null,
        "425": null,
        "450": null,
        "475": null,
        "500": null,
        "525": null,
        "550": null,
        "575": null,
        "600": null,
        "625": null,
        "650": null
      }
    },
    {
      "block": 3,
      "line_no": 117,
      "nominal_composition": "1Ni–1∕2Cr–1∕2Mo",
      "product_form": "Castings",
      "spec_no": "A217",
      "type_grade": "WC4",
      "uns_no": "J12082",
      "class_condition_temper": null,
      "size_mm": null,
      "p_no": 4,
      "notes": "(9)",
      "min_temp_c": -29,
      "min_tensile_strength_mpa": 485,
      "min_yield_strength_mpa": 275,
      "max_temp_c": 538,
      "min_temp_to_40": 161,
      "values": {
        "65": 161,
        "100": 161,
        "125": 161,
        "150": 161,
        "175": 161,
        "200": 161,
        "225": 161,
        "250": 159,
        "275": 158,
        "300": 156,
        "325": 154,
        "350": 152,
        "375": 149,
        "400": 146,
        "425": 142,
        "450": 137,
        "475": 131,
        "500": 74.4,
        "525": 49.9,
        "550": 40.7,
        "575": null,
        "600": null,
        "625": null,
        "650": null
      }
    },
    {
      "block": 3,
      "line_no": 118,
      "nominal_composition": "3∕4Ni–1Mo–3∕4Cr",
      "product_form": "Castings",
      "spec_no": "A217",
      "type_grade": "WC5",
      "uns_no": "J22000",
      "class_condition_temper": null,
      "size_mm": null,
      "p_no": 4,
      "notes": "(9)",
      "min_temp_c": -29,
      "min_tensile_strength_mpa": 485,
      "min_yield_strength_mpa": 275,
      "max_temp_c": 593,
      "min_temp_to_40": 161,
      "values": {
        "65": 161,
        "100": 161,
        "125": 161,
        "150": 161,
        "175": 161,
        "200": 161,
        "225": 161,
        "250": 159,
        "275": 158,
        "300": 156,
        "325": 154,
        "350": 152,
        "375": 149,
        "400": 146,
        "425": 142,
        "450": 137,
        "475": 131,
        "500": 74.4,
        "525": 49.9,
        "550": 34.3,
        "575": 23.2,
        "600": 16.5,
        "625": null,
        "650": null
      }
    },
    {
      "block": 3,
      "line_no": 119,
      "nominal_composition": "11∕4Cr–1∕2Mo",
      "product_form": "Castings",
      "spec_no": "A217",
      "type_grade": "WC6",
      "uns_no": "J12072",
      "class_condition_temper": null,
      "size_mm": null,
      "p_no": 4,
      "notes": "(9)",
      "min_temp_c": -29,
      "min_tensile_strength_mpa": 485,
      "min_yield_strength_mpa": 275,
      "max_temp_c": 649,
      "min_temp_to_40": 161,
      "values": {
        "65": 161,
        "100": 161,
        "125": 161,
        "150": 161,
        "175": 158,
        "200": 155,
        "225": 153,
        "250": 150,
        "275": 148,
        "300": 146,
        "325": 143,
        "350": 141,
        "375": 138,
        "400": 136,
        "425": 133,
        "450": 130,
        "475": 104,
        "500": 73.7,
        "525": 52.0,
        "550": 36.3,
        "575": 25.2,
        "600": 17.6,
        "625": 12.3,
        "650": 8.27
      }
    },
    {
      "block": 3,
      "line_no": 120,
      "nominal_composition": "21∕4Cr–1Mo",
      "product_form": "Castings",
      "spec_no": "A217",
      "type_grade": "WC9",
      "uns_no": "J21890",
      "class_condition_temper": null,
      "size_mm": null,
      "p_no": "5A",
      "notes": "(9)",
      "min_temp_c": -29,
      "min_tensile_strength_mpa": 485,
      "min_yield_strength_mpa": 275,
      "max_temp_c": 649,
      "min_temp_to_40": 161,
      "values": {
        "65": 161,
        "100": 160,
        "125": 157,
        "150": 156,
        "175": 156,
        "200": 156,
        "225": 156,
        "250": 156,
        "275": 156,
        "300": 156,
        "325": 156,
        "350": 156,
        "375": 156,
        "400": 156,
        "425": 156,
        "450": 156,
        "475": 119,
        "500": 88.4,
        "525": 64.0,
        "550": 44.6,
        "575": 30.0,
        "600": 19.7,
        "625": 12.8,
        "650": 8.27
      }
    },
    {
      "block": 3,
      "line_no": 121,
      "nominal_composition": "5Cr–1∕2Mo",
      "product_form": "Castings",
      "spec_no": "A217",
      "type_grade": "C5",
      "uns_no": "J42045",
      "class_condition_temper": null,
      "size_mm": null,
      "p_no": "5B",
      "notes": "(9)",
      "min_temp_c": -29,
      "min_tensile_strength_mpa": 620,
      "min_yield_strength_mpa": 415,
      "max_temp_c": 649,
      "min_temp_to_40": 207,
      "values": {
        "65": 207,
        "100": 205,
        "125": 202,
        "150": 200,
        "175": 199,
        "200": 199,
        "225": 199,
        "250": 198,
        "275": 198,
        "300": 196,
        "325": 194,
        "350": 191,
        "375": 187,
        "400": 182,
        "425": 176,
        "450": 169,
        "475": 80.6,
        "500": 61.7,
        "525": 46.4,
        "550": 34.7,
        "575": 25.5,
        "600": 17.8,
        "625": 11.4,
        "650": 6.89
      }
    },
    {
      "block": 3,
      "line_no": 122,
      "nominal_composition": "9Cr–1Mo",
      "product_form": "Castings",
      "spec_no": "A217",
      "type_grade": "C12",
      "uns_no": "J82090",
      "class_condition_temper": null,
      "size_mm": null,
      "p_no": "5B",
      "notes": "(9)",
      "min_temp_c": -29,
      "min_tensile_strength_mpa": 620,
      "min_yield_strength_mpa": 415,
      "max_temp_c": 649,
      "min_temp_to_40": 207,
      "values": {
        "65": 207,
        "100": 205,
        "125": 202,
        "150": 200,
        "175": 199,
        "200": 199,
        "225": 199,
        "250": 198,
        "275": 198,
        "300": 196,
        "325": 194,
        "350": 191,
        "375": 187,
        "400": 182,
        "425": 176,
        "450": 169,
        "475": 160,
        "500": 83.2,
        "525": 60.2,
        "550": 42.9,
        "575": 29.9,
        "600": 20.6,
        "625": 14.4,
