Repository: danivelas0/asme-pcc

File: resources/ASME B31/ASME B31.3/APPEX/appendix_a/table_a_1c.json (part 7 of 25)
    "Size or Thickness Range, in.",
    "Minimum Yield Strength, ksi\""
  ],
  "columns_values": [
      "product_form": null,
      "spec_no": "A217 WC4",
      "type_grade": null,
      "uns_no": "J12082",
      "class_condi_tion_temper": null,
      "size_in": null,
      "p_no": 4,
      "notes": "(9)",
      "min_temp_f": -20,
      "min_tensile_strength_ksi": 70,
      "min_yield_strength_ksi": 40,
      "max_temp_f": 1000,
      "min_temp_to_100": 23.3,
      "values": {
        "200": 23.3,
        "300": 23.3,
        "400": 23.3,
        "500": 23.0,
        "600": 22.4,
        "650": 22.1,
        "700": 21.7,
        "750": 21.2,
        "800": 20.6,
        "850": 19.8,
        "900": 14.3,
        "950": 9.2,
        "1,000": 5.9,
        "1,050": null,
        "1,100": null,
        "1,150": null,
        "1,200": null
      }
    },
    {
      "block": 3,
      "line_no": 118,
      "nominal_composition": "3∕4Ni–1Mo–3∕4Cr",
      "product_form": null,
      "spec_no": "A217 WC5",
      "type_grade": null,
      "uns_no": "J22000",
      "class_condi_tion_temper": null,
      "size_in": null,
      "p_no": 4,
      "notes": "(9)",
      "min_temp_f": -20,
      "min_tensile_strength_ksi": 70,
      "min_yield_strength_ksi": 40,
      "max_temp_f": 1100,
      "min_temp_to_100": 23.3,
      "values": {
        "200": 23.3,
        "300": 23.3,
        "400": 23.3,
        "500": 23.0,
        "600": 22.4,
        "650": 22.1,
        "700": 21.7,
        "750": 21.2,
        "800": 20.6,
        "850": 19.8,
        "900": 14.3,
        "950": 9.2,
        "1,000": 5.9,
        "1,050": 4.0,
        "1,100": 2.4,
        "1,150": null,
        "1,200": null
      }
    },
    {
      "block": 3,
      "line_no": 119,
      "nominal_composition": "11∕4Cr–1∕2Mo",
      "product_form": null,
      "spec_no": "A217 WC6",
      "type_grade": null,
      "uns_no": "J12072",
      "class_condi_tion_temper": null,
      "size_in": null,
      "p_no": 4,
      "notes": "(9)",
      "min_temp_f": -20,
      "min_tensile_strength_ksi": 70,
      "min_yield_strength_ksi": 40,
      "max_temp_f": 1200,
      "min_temp_to_100": 23.3,
      "values": {
        "200": 23.3,
        "300": 23.3,
        "400": 22.5,
        "500": 21.7,
        "600": 20.9,
        "650": 20.5,
        "700": 20.1,
        "750": 19.7,
        "800": 19.2,
        "850": 18.7,
        "900": 13.7,
        "950": 9.3,
        "1,000": 6.3,
        "1,050": 4.2,
        "1,100": 2.8,
        "1,150": 1.9,
        "1,200": 1.2
      }
    },
    {
      "block": 3,
      "line_no": 120,
      "nominal_composition": "21∕4Cr–1Mo",
      "product_form": null,
      "spec_no": "A217 WC9",
      "type_grade": null,
      "uns_no": "J21890",
      "class_condi_tion_temper": null,
      "size_in": null,
      "p_no": "5A",
      "notes": "(9)",
      "min_temp_f": -20,
      "min_tensile_strength_ksi": 70,
      "min_yield_strength_ksi": 40,
      "max_temp_f": 1200,
      "min_temp_to_100": 23.3,
      "values": {
        "200": 23.3,
        "300": 22.6,
        "400": 22.6,
        "500": 22.6,
        "600": 22.6,
        "650": 22.6,
        "700": 22.6,
        "750": 22.6,
        "800": 22.6,
        "850": 21.9,
        "900": 15.8,
        "950": 11.4,
        "1,000": 7.8,
        "1,050": 5.1,
        "1,100": 3.2,
        "1,150": 2.0,
        "1,200": 1.2
      }
    },
    {
      "block": 3,
      "line_no": 121,
      "nominal_composition": "5Cr–1∕2Mo",
      "product_form": null,
      "spec_no": "A217 C5",
      "type_grade": null,
      "uns_no": "J42045",
      "class_condi_tion_temper": null,
      "size_in": null,
      "p_no": "5B",
      "notes": "(9)",
      "min_temp_f": -20,
      "min_tensile_strength_ksi": 90,
      "min_yield_strength_ksi": 60,
      "max_temp_f": 1200,
      "min_temp_to_100": 30.0,
      "values": {
        "200": 29.9,
        "300": 29.1,
        "400": 28.8,
        "500": 28.7,
        "600": 28.3,
        "650": 27.9,
        "700": 27.3,
        "750": 26.5,
        "800": 25.5,
        "850": 14.3,
        "900": 10.9,
        "950": 8.0,
        "1,000": 5.8,
        "1,050": 4.2,
        "1,100": 2.9,
        "1,150": 1.8,
        "1,200": 1.0
      }
    },
    {
      "block": 3,
      "line_no": 122,
      "nominal_composition": "9Cr–1Mo",
      "product_form": null,
      "spec_no": "A217 C12",
      "type_grade": null,
      "uns_no": "J82090",
      "class_condi_tion_temper": null,
      "size_in": null,
      "p_no": "5B",
      "notes": "(9)",
      "min_temp_f": -20,
      "min_tensile_strength_ksi": 90,
      "min_yield_strength_ksi": 60,
      "max_temp_f": 1200,
      "min_temp_to_100": 30.0,
      "values": {
        "200": 29.9,
        "300": 29.1,
        "400": 28.8,
        "500": 28.7,
        "600": 28.3,
        "650": 27.9,
        "700": 27.3,
        "750": 26.5,
        "800": 25.5,
        "850": 24.2,
        "900": 15.2,
        "950": 10.6,
        "1,000": 7.4,
        "1,050": 5.0,
        "1,100": 3.3,
        "1,150": 2.2,
        "1,200": 1.5
      }
    },
    {
      "block": 4,
      "line_no": 1,
      "nominal_composition": "18Cr–10Ni–Ti",
      "product_form": "Smls. pipe",
      "spec_no": "A312",
      "type_grade": "TP321",
      "uns_no": "S32100",
      "class_condi_tion_temper": null,
      "size_in": ">3∕8 thk.",
      "p_no": 8,
      "notes": "(28)",
      "min_temp_f": -425,
      "min_tensile_strength_ksi": 70,
      "min_yield_strength_ksi": 25,
      "max_temp_f": 1500,
      "min_temp_to_100": 16.7,
      "values": {
        "200": 16.7,
        "300": 16.7,
        "400": 16.7,
        "500": 16.1,
        "600": 15.2,
        "650": 14.9,
        "700": 14.6,
        "750": 14.3,
        "800": 14.1,
        "850": 13.9,
        "900": 13.8,
        "950": 13.6,
        "1,000": 13.5,
        "1,050": 9.6,
        "1,100": 6.9,
        "1,150": 5.0,
        "1,200": 3.6,
        "1,250": 2.6,
        "1,300": 1.7,
        "1,350": 1.1,
        "1,400": 0.8,
        "1,450": 0.5,
        "1,500": 0.3
      }
    },
    {
      "block": 4,
      "line_no": 2,
      "nominal_composition": "18Cr–10Ni–Ti",
      "product_form": "Smls. pipe",
      "spec_no": "A376",
      "type_grade": "TP321",
      "uns_no": "S32100",
      "class_condi_tion_temper": null,
      "size_in": ">3∕8 thk.",
      "p_no": 8,
      "notes": "(28) (36)",
      "min_temp_f": -425,
      "min_tensile_strength_ksi": 70,
      "min_yield_strength_ksi": 25,
      "max_temp_f": 1500,
      "min_temp_to_100": 16.7,
      "values": {
        "200": 16.7,
        "300": 16.7,
        "400": 16.7,
        "500": 16.1,
        "600": 15.2,
        "650": 14.9,
        "700": 14.6,
        "750": 14.3,
        "800": 14.1,
        "850": 13.9,
        "900": 13.8,
        "950": 13.6,
        "1,000": 13.5,
        "1,050": 9.6,
        "1,100": 6.9,
        "1,150": 5.0,
        "1,200": 3.6,
        "1,250": 2.6,
        "1,300": 1.7,
        "1,350": 1.1,
        "1,400": 0.8,
        "1,450": 0.5,
        "1,500": 0.3
      }
    },
    {
      "block": 4,
      "line_no": 3,
      "nominal_composition": "18Cr–8Ni",
      "product_form": "Tube",
      "spec_no": "A213",
      "type_grade": "TP304L",
      "uns_no": "S30403",
      "class_condi_tion_temper": null,
      "size_in": null,
      "p_no": 8,
      "notes": "(14) (36)",
      "min_temp_f": -425,
      "min_tensile_strength_ksi": 70,
      "min_yield_strength_ksi": 25,
      "max_temp_f": 1500,
      "min_temp_to_100": 16.7,
      "values": {
        "200": 16.7,
        "300": 16.7,
        "400": 15.8,
        "500": 14.7,
        "600": 14.0,
        "650": 13.7,
        "700": 13.5,
        "750": 13.3,
        "800": 13.0,
        "850": 12.8,
        "900": 12.6,
        "950": 12.3,
        "1,000": 12.0,
        "1,050": 6.3,
        "1,100": 5.1,
        "1,150": 4.0,
        "1,200": 3.2,
        "1,250": 2.6,
        "1,300": 2.1,
        "1,350": 1.7,
        "1,400": 1.1,
        "1,450": 1.0,
        "1,500": 0.9
      }
    },
    {
      "block": 4,
      "line_no": 4,
      "nominal_composition": "18Cr–8Ni",
      "product_form": "Tube",
      "spec_no": "A269",
      "type_grade": "TP304L",
      "uns_no": "S30403",
      "class_condi_tion_temper": null,
      "size_in": null,
      "p_no": 8,
      "notes": "(14) (36)",
      "min_temp_f": -425,
      "min_tensile_strength_ksi": 70,
      "min_yield_strength_ksi": 25,
      "max_temp_f": 1500,
      "min_temp_to_100": 16.7,
      "values": {
        "200": 16.7,
        "300": 16.7,
        "400": 15.8,
        "500": 14.7,
        "600": 14.0,
        "650": 13.7,
        "700": 13.5,
        "750": 13.3,
        "800": 13.0,
        "850": 12.8,
        "900": 12.6,
        "950": 12.3,
        "1,000": 12.0,
        "1,050": 6.3,
        "1,100": 5.1,
        "1,150": 4.0,
        "1,200": 3.2,
        "1,250": 2.6,
        "1,300": 2.1,
        "1,350": 1.7,
        "1,400": 1.1,
        "1,450": 1.0,
        "1,500": 0.9
      }
    },
    {
      "block": 4,
      "line_no": 5,
      "nominal_composition": "18Cr–8Ni",
      "product_form": "Tube",
      "spec_no": "A270",
      "type_grade": "TP304L",
      "uns_no": "S30403",
      "class_condi_tion_temper": null,
      "size_in": null,
      "p_no": 8,
      "notes": "(14)",
      "min_temp_f": -425,
      "min_tensile_strength_ksi": 70,
      "min_yield_strength_ksi": 25,
      "max_temp_f": 1500,
      "min_temp_to_100": 16.7,
      "values": {
        "200": 16.7,
        "300": 16.7,
        "400": 15.8,
        "500": 14.7,
        "600": 14.0,
        "650": 13.7,
        "700": 13.5,
        "750": 13.3,
        "800": 13.0,
        "850": 12.8,
        "900": 12.6,
        "950": 12.3,
        "1,000": 12.0,
        "1,050": 6.3,
        "1,100": 5.1,
        "1,150": 4.0,
        "1,200": 3.2,
        "1,250": 2.6,
        "1,300": 2.1,
        "1,350": 1.7,
        "1,400": 1.1,
        "1,450": 1.0,
        "1,500": 0.9
      }
    },
    {
      "block": 4,
      "line_no": 6,
      "nominal_composition": "18Cr–8Ni",
      "product_form": "Pipe",
      "spec_no": "A312",
      "type_grade": "TP304L",
      "uns_no": "S30403",
      "class_condi_tion_temper": null,
      "size_in": null,
      "p_no": 8,
      "notes": null,
      "min_temp_f": -425,
      "min_tensile_strength_ksi": 70,
      "min_yield_strength_ksi": 25,
      "max_temp_f": 1500,
      "min_temp_to_100": 16.7,
      "values": {
        "200": 16.7,
        "300": 16.7,
        "400": 15.8,
        "500": 14.7,
        "600": 14.0,
        "650": 13.7,
        "700": 13.5,
        "750": 13.3,
        "800": 13.0,
        "850": 12.8,
        "900": 12.6,
        "950": 12.3,
        "1,000": 12.0,
        "1,050": 6.3,
        "1,100": 5.1,
        "1,150": 4.0,
        "1,200": 3.2,
        "1,250": 2.6,
        "1,300": 2.1,
        "1,350": 1.7,
        "1,400": 1.1,
        "1,450": 1.0,
        "1,500": 0.9
      }
    },
    {
      "block": 4,
      "line_no": 7,
      "nominal_composition": "18Cr–8Ni",
      "product_form": "Pipe",
      "spec_no": "A358",
      "type_grade": "304L",
      "uns_no": "S30403",
      "class_condi_tion_temper": null,
      "size_in": null,
      "p_no": 8,
      "notes": "(36)",
      "min_temp_f": -425,
      "min_tensile_strength_ksi": 70,
      "min_yield_strength_ksi": 25,
      "max_temp_f": 1500,
      "min_temp_to_100": 16.7,
      "values": {
        "200": 16.7,
        "300": 16.7,
        "400": 15.8,
        "500": 14.7,
        "600": 14.0,
        "650": 13.7,
        "700": 13.5,
        "750": 13.3,
        "800": 13.0,
        "850": 12.8,
        "900": 12.6,
        "950": 12.3,
        "1,000": 12.0,
        "1,050": 6.3,
        "1,100": 5.1,
        "1,150": 4.0,
        "1,200": 3.2,
        "1,250": 2.6,
        "1,300": 2.1,
        "1,350": 1.7,
        "1,400": 1.1,
        "1,450": 1.0,
        "1,500": 0.9
      }
    },
    {
      "block": 4,
      "line_no": 8,
      "nominal_composition": "16Cr–12Ni–2Mo",
      "product_form": "Tube",
      "spec_no": "A213",
      "type_grade": "TP316L",
      "uns_no": "S31603",
      "class_condi_tion_temper": null,
      "size_in": null,
      "p_no": 8,
      "notes": "(14) (36)",
      "min_temp_f": -425,
      "min_tensile_strength_ksi": 70,
      "min_yield_strength_ksi": 25,
      "max_temp_f": 1500,
      "min_temp_to_100": 16.7,
      "values": {
        "200": 16.7,
        "300": 16.7,
        "400": 15.7,
        "500": 14.8,
        "600": 14.0,
        "650": 13.7,
        "700": 13.5,
        "750": 13.2,
        "800": 12.9,
        "850": 12.7,
        "900": 12.4,
        "950": 12.1,
        "1,000": 11.8,
        "1,050": 11.6,
        "1,100": 11.4,
        "1,150": 8.8,
        "1,200": 6.4,
        "1,250": 4.7,
        "1,300": 3.5,
        "1,350": 2.5,
        "1,400": 1.8,
        "1,450": 1.3,
        "1,500": 1.0
      }
    },
    {
      "block": 4,
      "line_no": 9,
      "nominal_composition": "16Cr–12Ni–2Mo",
      "product_form": "Tube",
      "spec_no": "A269",
      "type_grade": "TP316L",
      "uns_no": "S31603",
      "class_condi_tion_temper": null,
      "size_in": null,
      "p_no": 8,
      "notes": "(14) (36)",
      "min_temp_f": -425,
      "min_tensile_strength_ksi": 70,
      "min_yield_strength_ksi": 25,
      "max_temp_f": 1500,
      "min_temp_to_100": 16.7,
      "values": {
        "200": 16.7,
        "300": 16.7,
        "400": 15.7,
        "500": 14.8,
        "600": 14.0,
        "650": 13.7,
        "700": 13.5,
        "750": 13.2,
        "800": 12.9,
        "850": 12.7,
        "900": 12.4,
        "950": 12.1,
        "1,000": 11.8,
        "1,050": 11.6,
        "1,100": 11.4,
        "1,150": 8.8,
        "1,200": 6.4,
        "1,250": 4.7,
        "1,300": 3.5,
        "1,350": 2.5,
        "1,400": 1.8,
        "1,450": 1.3,
        "1,500": 1.0
      }
    },
    {
      "block": 4,
      "line_no": 10,
      "nominal_composition": "16Cr–12Ni–2Mo",
      "product_form": "Tube",
      "spec_no": "A270",
      "type_grade": "TP316L",
      "uns_no": "S31603",
      "class_condi_tion_temper": null,
      "size_in": null,
      "p_no": 8,
      "notes": "(14)",
      "min_temp_f": -425,
      "min_tensile_strength_ksi": 70,
      "min_yield_strength_ksi": 25,
      "max_temp_f": 1500,
      "min_temp_to_100": 16.7,
      "values": {
        "200": 16.7,
        "300": 16.7,
        "400": 15.7,
        "500": 14.8,
        "600": 14.0,
        "650": 13.7,
        "700": 13.5,
        "750": 13.2,
        "800": 12.9,
        "850": 12.7,
        "900": 12.4,
        "950": 12.1,
        "1,000": 11.8,
        "1,050": 11.6,
        "1,100": 11.4,
        "1,150": 8.8,
        "1,200": 6.4,
        "1,250": 4.7,
        "1,300": 3.5,
        "1,350": 2.5,
        "1,400": 1.8,
        "1,450": 1.3,
        "1,500": 1.0
      }
    },
    {
      "block": 4,
      "line_no": 11,
      "nominal_composition": "16Cr–12Ni–2Mo",
      "product_form": "Pipe",
      "spec_no": "A312",
      "type_grade": "TP316L",
      "uns_no": "S31603",
      "class_condi_tion_temper": null,
      "size_in": null,
      "p_no": 8,
      "notes": null,
      "min_temp_f": -425,
      "min_tensile_strength_ksi": 70,
      "min_yield_strength_ksi": 25,
      "max_temp_f": 1500,
      "min_temp_to_100": 16.7,
      "values": {
        "200": 16.7,
        "300": 16.7,
        "400": 15.7,
        "500": 14.8,
        "600": 14.0,
        "650": 13.7,
        "700": 13.5,
        "750": 13.2,
        "800": 12.9,
        "850": 12.7,
        "900": 12.4,
        "950": 12.1,
        "1,000": 11.8,
        "1,050": 11.6,
        "1,100": 11.4,
        "1,150": 8.8,
        "1,200": 6.4,
        "1,250": 4.7,
        "1,300": 3.5,
        "1,350": 2.5,
        "1,400": 1.8,
        "1,450": 1.3,
        "1,500": 1.0
      }
    },
    {
      "block": 4,
      "line_no": 12,
      "nominal_composition": "16Cr–12Ni–2Mo",
      "product_form": "Pipe",
      "spec_no": "A358",
      "type_grade": "316L",
      "uns_no": "S31603",
      "class_condi_tion_temper": null,
      "size_in": null,
      "p_no": 8,
      "notes": "(36)",
      "min_temp_f": -425,
      "min_tensile_strength_ksi": 70,
      "min_yield_strength_ksi": 25,
      "max_temp_f": 1500,
      "min_temp_to_100": 16.7,
      "values": {
        "200": 16.7,
        "300": 16.7,
        "400": 15.7,
        "500": 14.8,
        "600": 14.0,
        "650": 13.7,
        "700": 13.5,
        "750": 13.2,
        "800": 12.9,
        "850": 12.7,
        "900": 12.4,
        "950": 12.1,
        "1,000": 11.8,
        "1,050": 11.6,
        "1,100": 11.4,
        "1,150": 8.8,
        "1,200": 6.4,
        "1,250": 4.7,
        "1,300": 3.5,
        "1,350": 2.5,
        "1,400": 1.8,
        "1,450": 1.3,
        "1,500": 1.0
      }
    },
    {
      "block": 4,
      "line_no": 13,
      "nominal_composition": "16Cr–12Ni–2Mo–Ti",
      "product_form": "Tube",
      "spec_no": "A213",
      "type_grade": "TP316Ti",
      "uns_no": "S31635",
      "class_condi_tion_temper": null,
      "size_in": null,
      "p_no": 8,
      "notes": "(30)",
      "min_temp_f": -325,
      "min_tensile_strength_ksi": 75,
      "min_yield_strength_ksi": 30,
      "max_temp_f": 1500,
      "min_temp_to_100": 20.0,
      "values": {
        "200": 20.0,
        "300": 20.0,
        "400": 19.3,
        "500": 17.8,
        "600": 16.8,
        "650": 16.5,
        "700": 16.2,
        "750": 16.1,
        "800": 15.9,
        "850": 15.8,
        "900": 15.7,
        "950": 15.5,
        "1,000": 15.3,
        "1,050": 15.1,
        "1,100": 12.3,
        "1,150": 9.8,
        "1,200": 7.4,
        "1,250": 5.5,
        "1,300": 4.1,
        "1,350": 3.1,
        "1,400": 2.3,
        "1,450": 1.7,
        "1,500": 1.3
      }
    },
    {
      "block": 4,
      "line_no": 14,
      "nominal_composition": "18Cr–10Ni–Ti",
      "product_form": "Smls. pipe",
      "spec_no": "A312",
      "type_grade": "TP321",
      "uns_no": "S32100",
      "class_condi_tion_temper": null,
      "size_in": ">3∕8 thk.",
      "p_no": 8,
      "notes": "(28) (30)",
      "min_temp_f": -425,
      "min_tensile_strength_ksi": 70,
      "min_yield_strength_ksi": 25,
      "max_temp_f": 1500,
      "min_temp_to_100": 16.7,
      "values": {
        "200": 16.7,
        "300": 16.7,
        "400": 16.7,
        "500": 16.1,
        "600": 15.2,
        "650": 14.9,
        "700": 14.6,
        "750": 14.3,
        "800": 14.1,
        "850": 13.9,
        "900": 13.8,
        "950": 13.6,
        "1,000": 13.5,
        "1,050": 12.3,
        "1,100": 9.1,
        "1,150": 6.9,
        "1,200": 5.4,
        "1,250": 4.1,
        "1,300": 3.2,
        "1,350": 2.5,
        "1,400": 1.9,
        "1,450": 1.5,
        "1,500": 1.1
      }
    },
    {
      "block": 4,
      "line_no": 15,
      "nominal_composition": "18Cr–10Ni–Ti",
      "product_form": "Smls. pipe",
      "spec_no": "A376",
      "type_grade": "TP321",
      "uns_no": "S32100",
      "class_condi_tion_temper": null,
      "size_in": ">3∕8 thk.",
      "p_no": 8,
      "notes": "(28) (30) (36)",
      "min_temp_f": -425,
      "min_tensile_strength_ksi": 70,
      "min_yield_strength_ksi": 25,
      "max_temp_f": 1500,
      "min_temp_to_100": 16.7,
      "values": {
        "200": 16.7,
        "300": 16.7,
        "400": 16.7,
        "500": 16.1,
        "600": 15.2,
        "650": 14.9,
        "700": 14.6,
        "750": 14.3,
        "800": 14.1,
        "850": 13.9,
        "900": 13.8,
        "950": 13.6,
        "1,000": 13.5,
        "1,050": 12.3,
        "1,100": 9.1,
        "1,150": 6.9,
        "1,200": 5.4,
        "1,250": 4.1,
        "1,300": 3.2,
        "1,350": 2.5,
        "1,400": 1.9,
        "1,450": 1.5,
        "1,500": 1.1
      }
    },
    {
      "block": 4,
      "line_no": 16,
      "nominal_composition": "18Cr–10Ni–Ti",
      "product_form": "Smls. pipe",
      "spec_no": "A312",
      "type_grade": "TP321H",
      "uns_no": "S32109",
      "class_condi_tion_temper": null,
      "size_in": ">3∕8 thk.",
      "p_no": 8,
      "notes": "(30)",
      "min_temp_f": -325,
      "min_tensile_strength_ksi": 70,
      "min_yield_strength_ksi": 25,
      "max_temp_f": 1500,
      "min_temp_to_100": 16.7,
      "values": {
        "200": 16.7,
        "300": 16.7,
        "400": 16.7,
        "500": 16.1,
        "600": 15.2,
        "650": 14.9,
        "700": 14.6,
        "750": 14.3,
        "800": 14.1,
        "850": 13.9,
        "900": 13.8,
        "950": 13.6,
        "1,000": 13.5,
        "1,050": 12.3,
        "1,100": 9.1,
        "1,150": 6.9,
        "1,200": 5.4,
        "1,250": 4.1,
        "1,300": 3.2,
        "1,350": 2.5,
        "1,400": 1.9,
        "1,450": 1.5,
        "1,500": 1.1
      }
    },
    {
      "block": 4,
      "line_no": 17,
      "nominal_composition": "18Cr–10Ni–Ti",
      "product_form": "Smls. pipe",
      "spec_no": "A376",
      "type_grade": "TP321H",
      "uns_no": "S32109",
      "class_condi_tion_temper": null,
      "size_in": ">3∕8 thk.",
      "p_no": 8,
      "notes": "(30) (36)",
      "min_temp_f": -325,
      "min_tensile_strength_ksi": 70,
      "min_yield_strength_ksi": 25,
      "max_temp_f": 1500,
      "min_temp_to_100": 16.7,
      "values": {
        "200": 16.7,
        "300": 16.7,
        "400": 16.7,
        "500": 16.1,
        "600": 15.2,
        "650": 14.9,
        "700": 14.6,
        "750": 14.3,
        "800": 14.1,
        "850": 13.9,
        "900": 13.8,
        "950": 13.6,
        "1,000": 13.5,
        "1,050": 12.3,
        "1,100": 9.1,
        "1,150": 6.9,
        "1,200": 5.4,
        "1,250": 4.1,
        "1,300": 3.2,
        "1,350": 2.5,
        "1,400": 1.9,
        "1,450": 1.5,
        "1,500": 1.1
      }
    },
    {
      "block": 4,
      "line_no": 18,
      "nominal_composition": "25Cr–12Ni",
      "product_form": null,
      "spec_no": "A451",
      "type_grade": "CPH8",
      "uns_no": "J93400",
      "class_condi_tion_temper": null,
      "size_in": null,
      "p_no": 8,
      "notes": "(26) (28) (35)",
      "min_temp_f": -325,
      "min_tensile_strength_ksi": 65,
      "min_yield_strength_ksi": 28,
      "max_temp_f": 1500,
      "min_temp_to_100": 18.7,
      "values": {
        "200": 18.7,
        "300": 18.5,
        "400": 18.0,
        "500": 17.7,
        "600": 17.1,
        "650": 16.7,
        "700": 16.3,
        "750": 15.9,
        "800": 15.4,
        "850": 14.9,
        "900": 14.4,
        "950": 13.9,
        "1,000": 11.1,
        "1,050": 8.5,
        "1,100": 6.5,
        "1,150": 5.0,
        "1,200": 3.8,
        "1,250": 2.9,
        "1,300": 2.3,
        "1,350": 1.8,
        "1,400": 1.3,
        "1,450": 0.9,
        "1,500": 0.8
      }
    },
    {
      "block": 4,
      "line_no": 19,
      "nominal_composition": "25Cr–20Ni",
      "product_form": null,
      "spec_no": "A451",
      "type_grade": "CPK20",
      "uns_no": "J94202",
      "class_condi_tion_temper": null,
      "size_in": null,
      "p_no": 8,
      "notes": "(12) (28) (35) (39)",
      "min_temp_f": -325,
      "min_tensile_strength_ksi": 65,
      "min_yield_strength_ksi": 28,
      "max_temp_f": 1500,
      "min_temp_to_100": 18.7,
      "values": {
        "200": 18.7,
        "300": 18.5,
        "400": 18.0,
        "500": 17.7,
        "600": 17.1,
        "650": 16.7,
        "700": 16.3,
        "750": 15.9,
        "800": 15.4,
        "850": 14.9,
        "900": 14.4,
        "950": 13.9,
        "1,000": 11.3,
        "1,050": 9.8,
        "1,100": 8.5,
        "1,150": 7.3,
        "1,200": 6.0,
        "1,250": 4.8,
        "1,300": 3.5,
        "1,350": 2.4,
        "1,400": 1.6,
        "1,450": 1.1,
        "1,500": 0.8
      }
    },
    {
      "block": 4,
      "line_no": 20,
      "nominal_composition": "11Cr–Ti",
      "product_form": "Tube",
      "spec_no": "A268",
      "type_grade": "TP409",
      "uns_no": "S40900",
      "class_condi_tion_temper": null,
      "size_in": null,
      "p_no": 7,
      "notes": "(35)",
      "min_temp_f": -20,
      "min_tensile_strength_ksi": 55,
      "min_yield_strength_ksi": 25,
      "max_temp_f": 100,
      "min_temp_to_100": 16.7,
      "values": {
        "200": null,
        "300": null,
        "400": null,
        "500": null,
        "600": null,
        "650": null,
        "700": null,
        "750": null,
        "800": null,
        "850": null,
        "900": null,
        "950": null,
        "1,000": null,
        "1,050": null,
        "1,100": null,
        "1,150": null,
        "1,200": null,
        "1,250": null,
        "1,300": null,
        "1,350": null,
        "1,400": null,
        "1,450": null,
        "1,500": null
      }
    },
    {
      "block": 4,
      "line_no": 21,
      "nominal_composition": "18Cr–Ti",
      "product_form": "Tube",
      "spec_no": "A268",
      "type_grade": "TP430Ti",
      "uns_no": "S43036",
      "class_condi_tion_temper": null,
      "size_in": null,
      "p_no": 7,
      "notes": "(35) (49)",
      "min_temp_f": -20,
      "min_tensile_strength_ksi": 60,
      "min_yield_strength_ksi": 35,
      "max_temp_f": 100,
      "min_temp_to_100": 20.0,
      "values": {
        "200": null,
        "300": null,
        "400": null,
        "500": null,
        "600": null,
        "650": null,
        "700": null,
        "750": null,
        "800": null,
        "850": null,
        "900": null,
        "950": null,
        "1,000": null,
        "1,050": null,
        "1,100": null,
        "1,150": null,
        "1,200": null,
        "1,250": null,
        "1,300": null,
        "1,350": null,
        "1,400": null,
        "1,450": null,
        "1,500": null
      }
    },
    {
      "block": 4,
      "line_no": 22,
      "nominal_composition": "16Cr–14Ni–2Mo",
      "product_form": null,
      "spec_no": "A451",
      "type_grade": "CPF10MC",
      "uns_no": "J92971",
      "class_condi_tion_temper": null,
      "size_in": null,
      "p_no": 8,
      "notes": "(28)",
      "min_temp_f": -325,
      "min_tensile_strength_ksi": 70,
      "min_yield_strength_ksi": 30,
      "max_temp_f": 100,
      "min_temp_to_100": 20.0,
      "values": {
        "200": null,
        "300": null,
        "400": null,
        "500": null,
        "600": null,
        "650": null,
        "700": null,
        "750": null,
        "800": null,
        "850": null,
        "900": null,
        "950": null,
        "1,000": null,
        "1,050": null,
        "1,100": null,
        "1,150": null,
        "1,200": null,
        "1,250": null,
        "1,300": null,
        "1,350": null,
        "1,400": null,
        "1,450": null,
        "1,500": null
      }
    },
    {
      "block": 4,
      "line_no": 23,
      "nominal_composition": "12Cr–Al",
      "product_form": "Tube",
      "spec_no": "A268",
      "type_grade": "TP405",
      "uns_no": "S40500",
      "class_condi_tion_temper": null,
      "size_in": null,
      "p_no": 7,
      "notes": "(35)",
      "min_temp_f": -20,
      "min_tensile_strength_ksi": 60,
      "min_yield_strength_ksi": 30,
      "max_temp_f": 1000,
      "min_temp_to_100": 20.0,
      "values": {
        "200": 20.0,
        "300": 19.6,
        "400": 19.3,
        "500": 19.0,
        "600": 18.5,
        "650": 18.1,
        "700": 17.7,
        "750": 17.1,
        "800": 16.4,
        "850": 15.6,
        "900": 14.3,
        "950": 8.4,
        "1,000": 4.0,
        "1,050": null,
        "1,100": null,
        "1,150": null,
        "1,200": null,
        "1,250": null,
        "1,300": null,
        "1,350": null,
        "1,400": null,
        "1,450": null,
        "1,500": null
      }
    },
    {
      "block": 4,
      "line_no": 24,
      "nominal_composition": "13Cr",
      "product_form": "Tube",
      "spec_no": "A268",
      "type_grade": "TP410",
      "uns_no": "S41000",
      "class_condi_tion_temper": null,
      "size_in": null,
      "p_no": 6,
      "notes": "(35)",
      "min_temp_f": -20,
      "min_tensile_strength_ksi": 60,
      "min_yield_strength_ksi": 30,
      "max_temp_f": 1200,
      "min_temp_to_100": 20.0,
      "values": {
        "200": 20.0,
        "300": 19.6,
        "400": 19.3,
        "500": 19.0,
        "600": 18.5,
        "650": 18.1,
        "700": 17.7,
        "750": 17.1,
        "800": 16.4,
        "850": 15.6,
        "900": 12.3,
        "950": 8.8,
        "1,000": 6.4,
        "1,050": 4.4,
        "1,100": 2.9,
        "1,150": 1.8,
        "1,200": 1.0,
        "1,250": null,
        "1,300": null,
        "1,350": null,
        "1,400": null,
        "1,450": null,
        "1,500": null
      }
    },
    {
      "block": 4,
      "line_no": 25,
      "nominal_composition": "17Cr",
      "product_form": "Tube",
      "spec_no": "A268",
      "type_grade": "TP430",
      "uns_no": "S43000",
      "class_condi_tion_temper": null,
      "size_in": null,
      "p_no": 7,
      "notes": "(35) (49)",
      "min_temp_f": -20,
      "min_tensile_strength_ksi": 60,
      "min_yield_strength_ksi": 35,
      "max_temp_f": 1200,
      "min_temp_to_100": 20.0,
      "values": {
        "200": 20.0,
        "300": 19.6,
        "400": 19.3,
        "500": 19.0,
        "600": 18.5,
        "650": 18.1,
        "700": 17.7,
        "750": 17.1,
        "800": 16.4,
        "850": 15.6,
        "900": 12.0,
        "950": 9.2,
        "1,000": 6.5,
        "1,050": 4.5,
        "1,100": 3.2,
        "1,150": 2.4,
        "1,200": 1.8,
        "1,250": null,
        "1,300": null,
        "1,350": null,
        "1,400": null,
        "1,450": null,
        "1,500": null
      }
    },
    {
      "block": 4,
      "line_no": 26,
      "nominal_composition": "18Cr–13Ni–3Mo",
      "product_form": "Pipe",
      "spec_no": "A312",
      "type_grade": "TP317L",
      "uns_no": "S31703",
      "class_condi_tion_temper": null,
      "size_in": null,
      "p_no": 8,
      "notes": null,
      "min_temp_f": -325,
      "min_tensile_strength_ksi": 75,
      "min_yield_strength_ksi": 30,
      "max_temp_f": 850,
      "min_temp_to_100": 20.0,
      "values": {
        "200": 20.0,
        "300": 20.0,
        "400": 18.9,
        "500": 17.7,
        "600": 16.9,
        "650": 16.5,
        "700": 16.2,
        "750": 15.8,
        "800": 15.5,
        "850": 15.2,
        "900": null,
        "950": null,
        "1,000": null,
        "1,050": null,
        "1,100": null,
        "1,150": null,
        "1,200": null,
        "1,250": null,
        "1,300": null,
        "1,350": null,
        "1,400": null,
        "1,450": null,
        "1,500": null
      }
    },
    {
      "block": 4,
      "line_no": 27,
      "nominal_composition": "18Cr–13Ni–3Mo",
      "product_form": "Wld. Pipe",
      "spec_no": "A358",
      "type_grade": "317L",
      "uns_no": "S31703",
      "class_condi_tion_temper": null,
      "size_in": null,
      "p_no": 8,
      "notes": "(36)",
      "min_temp_f": -325,
      "min_tensile_strength_ksi": 75,
      "min_yield_strength_ksi": 30,
      "max_temp_f": 850,
      "min_temp_to_100": 20.0,
      "values": {
        "200": 20.0,
        "300": 20.0,
        "400": 18.9,
        "500": 17.7,
        "600": 16.9,
        "650": 16.5,
        "700": 16.2,
        "750": 15.8,
        "800": 15.5,
        "850": 15.2,
        "900": null,
        "950": null,
        "1,000": null,
        "1,050": null,
        "1,100": null,
        "1,150": null,
        "1,200": null,
        "1,250": null,
        "1,300": null,
        "1,350": null,
        "1,400": null,
        "1,450": null,
        "1,500": null
      }
    },
    {
      "block": 4,
      "line_no": 28,
      "nominal_composition": "25Cr–20Ni",
      "product_form": "Pipe",
      "spec_no": "A312",
      "type_grade": "TP310S",
      "uns_no": "S31008",
      "class_condi_tion_temper": null,
      "size_in": null,
      "p_no": 8,
      "notes": "(28) (35)",
      "min_temp_f": -325,
      "min_tensile_strength_ksi": 75,
      "min_yield_strength_ksi": 30,
      "max_temp_f": 1500,
      "min_temp_to_100": 20.0,
      "values": {
        "200": 20.0,
        "300": 20.0,
        "400": 20.0,
        "500": 19.3,
        "600": 18.5,
        "650": 18.2,
        "700": 17.9,
        "750": 17.7,
        "800": 17.4,
        "850": 17.2,
        "900": 16.9,
        "950": 15.9,
        "1,000": 9.9,
        "1,050": 7.1,
        "1,100": 5.0,
        "1,150": 3.6,
        "1,200": 2.5,
        "1,250": 1.5,
        "1,300": 0.8,
        "1,350": 0.5,
        "1,400": 0.4,
        "1,450": 0.3,
        "1,500": 0.2
      }
    },
    {
      "block": 4,
      "line_no": 29,
      "nominal_composition": "25Cr–20Ni",
      "product_form": null,
      "spec_no": "A358",
      "type_grade": "310S",
      "uns_no": "S31008",
      "class_condi_tion_temper": null,
      "size_in": null,
      "p_no": 8,
      "notes": "(28) (35) (36)",
      "min_temp_f": -325,
      "min_tensile_strength_ksi": 75,
      "min_yield_strength_ksi": 30,
      "max_temp_f": 1500,
      "min_temp_to_100": 20.0,
      "values": {
        "200": 20.0,
        "300": 20.0,
        "400": 20.0,
        "500": 19.3,
        "600": 18.5,
        "650": 18.2,
        "700": 17.9,
        "750": 17.7,
        "800": 17.4,
        "850": 17.2,
        "900": 16.9,
        "950": 15.9,
        "1,000": 9.9,
        "1,050": 7.1,
        "1,100": 5.0,
        "1,150": 3.6,
        "1,200": 2.5,
        "1,250": 1.5,
        "1,300": 0.8,
        "1,350": 0.5,
        "1,400": 0.4,
        "1,450": 0.3,
        "1,500": 0.2
      }
    },
    {
      "block": 4,
      "line_no": 30,
      "nominal_composition": "25Cr–20Ni",
      "product_form": "Pipe",
      "spec_no": "A409",
      "type_grade": "TP310S",
      "uns_no": "S31008",
      "class_condi_tion_temper": null,
      "size_in": null,
      "p_no": 8,
      "notes": "(28) (31) (35) (36)",
      "min_temp_f": -325,
      "min_tensile_strength_ksi": 75,
      "min_yield_strength_ksi": 30,
      "max_temp_f": 1500,
      "min_temp_to_100": 20.0,
      "values": {
        "200": 20.0,
        "300": 20.0,
        "400": 20.0,
        "500": 19.3,
        "600": 18.5,
        "650": 18.2,
        "700": 17.9,
        "750": 17.7,
        "800": 17.4,
        "850": 17.2,
        "900": 16.9,
        "950": 15.9,
        "1,000": 9.9,
        "1,050": 7.1,
        "1,100": 5.0,
        "1,150": 3.6,
        "1,200": 2.5,
        "1,250": 1.5,
        "1,300": 0.8,
        "1,350": 0.5,
        "1,400": 0.4,
        "1,450": 0.3,
        "1,500": 0.2
      }
    },
    {
      "block": 4,
      "line_no": 31,
      "nominal_composition": "18Cr–10Ni–Ti",
      "product_form": "Smls. pipe",
      "spec_no": "A312",
      "type_grade": "TP321",
      "uns_no": "S32100",
      "class_condi_tion_temper": null,
      "size_in": "≤3∕8 thk.",
      "p_no": 8,
      "notes": "(28)",
      "min_temp_f": -425,
      "min_tensile_strength_ksi": 75,
      "min_yield_strength_ksi": 30,
      "max_temp_f": 1500,
      "min_temp_to_100": 20.0,
      "values": {
        "200": 20.0,
        "300": 20.0,
        "400": 20.0,
        "500": 19.3,
        "600": 18.3,
        "650": 17.8,
        "700": 17.5,
        "750": 17.2,
        "800": 16.9,
        "850": 16.7,
        "900": 16.5,
        "950": 16.4,
        "1,000": 16.2,
        "1,050": 9.6,
        "1,100": 6.9,
        "1,150": 5.0,
        "1,200": 3.6,
        "1,250": 2.6,
        "1,300": 1.7,
        "1,350": 1.1,
        "1,400": 0.8,
        "1,450": 0.5,
        "1,500": 0.3
      }
    },
    {
      "block": 4,
      "line_no": 32,
      "nominal_composition": "18Cr–10Ni–Ti",
      "product_form": "Wld. pipe",
      "spec_no": "A312",
      "type_grade": "TP321",
      "uns_no": "S32100",
      "class_condi_tion_temper": null,
      "size_in": null,
      "p_no": 8,
      "notes": "(28)",
      "min_temp_f": -425,
      "min_tensile_strength_ksi": 75,
      "min_yield_strength_ksi": 30,
      "max_temp_f": 1500,
      "min_temp_to_100": 20.0,
      "values": {
        "200": 20.0,
        "300": 20.0,
        "400": 20.0,
        "500": 19.3,
        "600": 18.3,
        "650": 17.8,
        "700": 17.5,
        "750": 17.2,
        "800": 16.9,
        "850": 16.7,
        "900": 16.5,
        "950": 16.4,
        "1,000": 16.2,
        "1,050": 9.6,
        "1,100": 6.9,
        "1,150": 5.0,
        "1,200": 3.6,
        "1,250": 2.6,
        "1,300": 1.7,
        "1,350": 1.1,
        "1,400": 0.8,
        "1,450": 0.5,
        "1,500": 0.3
      }
    },
    {
      "block": 4,
      "line_no": 33,
      "nominal_composition": "18Cr–10Ni–Ti",
      "product_form": "Wld. pipe",
      "spec_no": "A358",
      "type_grade": 321,
      "uns_no": "S32100",
      "class_condi_tion_temper": null,
      "size_in": null,
      "p_no": 8,
      "notes": "(28) (36)",
      "min_temp_f": -425,
      "min_tensile_strength_ksi": 75,
      "min_yield_strength_ksi": 30,
      "max_temp_f": 1500,
      "min_temp_to_100": 20.0,
      "values": {
        "200": 20.0,
        "300": 20.0,
        "400": 20.0,
        "500": 19.3,
        "600": 18.3,
        "650": 17.8,
        "700": 17.5,
        "750": 17.2,
        "800": 16.9,
        "850": 16.7,
        "900": 16.5,
        "950": 16.4,
        "1,000": 16.2,
        "1,050": 9.6,
        "1,100": 6.9,
        "1,150": 5.0,
        "1,200": 3.6,
        "1,250": 2.6,
        "1,300": 1.7,
        "1,350": 1.1,
        "1,400": 0.8,
        "1,450": 0.5,
        "1,500": 0.3
      }
    },
    {
      "block": 4,
      "line_no": 34,
      "nominal_composition": "18Cr–10Ni–Ti",
      "product_form": "Smls. pipe",
      "spec_no": "A376",
      "type_grade": "TP321",
      "uns_no": "S32100",
      "class_condi_tion_temper": null,
      "size_in": "≤3∕8 thk.",
      "p_no": 8,
      "notes": "(28) (36)",
      "min_temp_f": -425,
      "min_tensile_strength_ksi": 75,
      "min_yield_strength_ksi": 30,
      "max_temp_f": 1500,
      "min_temp_to_100": 20.0,
      "values": {
        "200": 20.0,
        "300": 20.0,
        "400": 20.0,
        "500": 19.3,
        "600": 18.3,
        "650": 17.8,
        "700": 17.5,
        "750": 17.2,
        "800": 16.9,
        "850": 16.7,
        "900": 16.5,
        "950": 16.4,
        "1,000": 16.2,
        "1,050": 9.6,
        "1,100": 6.9,
        "1,150": 5.0,
        "1,200": 3.6,
        "1,250": 2.6,
        "1,300": 1.7,
        "1,350": 1.1,
        "1,400": 0.8,
        "1,450": 0.5,
        "1,500": 0.3
      }
    },
    {
      "block": 4,
      "line_no": 35,
      "nominal_composition": "18Cr–10Ni–Ti",
      "product_form": "Wld. pipe",
      "spec_no": "A409",
      "type_grade": "TP321",
      "uns_no": "S32100",
      "class_condi_tion_temper": null,
      "size_in": null,
      "p_no": 8,
      "notes": "(28) (36)",
      "min_temp_f": -425,
      "min_tensile_strength_ksi": 75,
      "min_yield_strength_ksi": 30,
      "max_temp_f": 1500,
      "min_temp_to_100": 20.0,
      "values": {
        "200": 20.0,
        "300": 20.0,
        "400": 20.0,
        "500": 19.3,
        "600": 18.3,
        "650": 17.8,
        "700": 17.5,
        "750": 17.2,
        "800": 16.9,
        "850": 16.7,
        "900": 16.5,
        "950": 16.4,
        "1,000": 16.2,
        "1,050": 9.6,
        "1,100": 6.9,
        "1,150": 5.0,
        "1,200": 3.6,
        "1,250": 2.6,
        "1,300": 1.7,
        "1,350": 1.1,
        "1,400": 0.8,
        "1,450": 0.5,
        "1,500": 0.3
      }
    },
    {
      "block": 4,
      "line_no": 36,
      "nominal_composition": "23Cr–12Ni",
      "product_form": "Pipe",
      "spec_no": "A312",
      "type_grade": "TP309",
      "uns_no": null,
