Repository: danivelas0/asme-pcc

File: resources/ASME B31/ASME B31.3/APPEX/appendix_a/table_a_1.json (part 8 of 28)
    "P-No. (5)",
    "P-No. (5)(7)"
  ],
  "columns_values": [
        "650": 10.3
      }
    },
    {
      "block": 4,
      "line_no": 1,
      "nominal_composition": "18Cr–10Ni–Ti",
      "product_form": "Smls. pipe",
      "spec_no": "A312",
      "type_grade": "TP321",
      "uns_no": "S32100",
      "class_condition_temper": null,
      "size_mm": ">9.50",
      "p_no": 8,
      "notes": "(28)",
      "min_temp_c": -254,
      "min_tensile_strength_mpa": 485,
      "min_yield_strength_mpa": 170,
      "max_temp_c": 816,
      "min_temp_to_40": 115,
      "values": {
        "65": 115,
        "100": 115,
        "125": 115,
        "150": 115,
        "175": 115,
        "200": 115,
        "225": 115,
        "250": 112,
        "275": 109,
        "300": 106,
        "325": 104,
        "350": 102,
        "375": 100,
        "400": 99.0,
        "425": 97.0,
        "450": 96.3,
        "475": 95.3,
        "500": 94.4,
        "525": 93.6,
        "550": 88.7,
        "575": 59.2,
        "600": 44.0,
        "625": 32.9,
        "650": 24.5,
        "675": 18.3,
        "700": 12.5,
        "725": 8.49,
        "750": 6.19,
        "775": 4.28,
        "800": 2.75,
        "825": 1.74
      }
    },
    {
      "block": 4,
      "line_no": 2,
      "nominal_composition": "18Cr–10Ni–Ti",
      "product_form": "Smls. pipe",
      "spec_no": "A376",
      "type_grade": "TP321",
      "uns_no": "S32100",
      "class_condition_temper": null,
      "size_mm": ">9.50",
      "p_no": 8,
      "notes": "(28) (36)",
      "min_temp_c": -254,
      "min_tensile_strength_mpa": 480,
      "min_yield_strength_mpa": 170,
      "max_temp_c": 816,
      "min_temp_to_40": 115,
      "values": {
        "65": 115,
        "100": 115,
        "125": 115,
        "150": 115,
        "175": 115,
        "200": 115,
        "225": 115,
        "250": 112,
        "275": 109,
        "300": 106,
        "325": 104,
        "350": 102,
        "375": 100,
        "400": 99.0,
        "425": 97.0,
        "450": 96.3,
        "475": 95.3,
        "500": 94.4,
        "525": 93.6,
        "550": 88.7,
        "575": 59.2,
        "600": 44.0,
        "625": 32.9,
        "650": 24.5,
        "675": 18.3,
        "700": 12.5,
        "725": 8.49,
        "750": 6.19,
        "775": 4.28,
        "800": 2.75,
        "825": 1.74
      }
    },
    {
      "block": 4,
      "line_no": 3,
      "nominal_composition": "18Cr–8Ni",
      "product_form": "Tube",
      "spec_no": "A213",
      "type_grade": "TP304L",
      "uns_no": "S30403",
      "class_condition_temper": null,
      "size_mm": null,
      "p_no": 8,
      "notes": "(14) (36)",
      "min_temp_c": -254,
      "min_tensile_strength_mpa": 485,
      "min_yield_strength_mpa": 170,
      "max_temp_c": 816,
      "min_temp_to_40": 115,
      "values": {
        "65": 115,
        "100": 115,
        "125": 115,
        "150": 115,
        "175": 114,
        "200": 110,
        "225": 106,
        "250": 103,
        "275": 99.9,
        "300": 97.7,
        "325": 95.7,
        "350": 94.1,
        "375": 92.6,
        "400": 91.3,
        "425": 90.0,
        "450": 88.7,
        "475": 87.3,
        "500": 85.6,
        "525": 83.7,
        "550": 81.4,
        "575": 40.4,
        "600": 33.2,
        "625": 26.7,
        "650": 21.9,
        "675": 18.2,
        "700": 15.0,
        "725": 12.4,
        "750": 8.87,
        "775": 7.2,
        "800": 6.58,
        "825": 6.21
      }
    },
    {
      "block": 4,
      "line_no": 4,
      "nominal_composition": "18Cr–8Ni",
      "product_form": "Tube",
      "spec_no": "A269",
      "type_grade": "TP304L",
      "uns_no": "S30403",
      "class_condition_temper": null,
      "size_mm": null,
      "p_no": 8,
      "notes": "(14) (36)",
      "min_temp_c": -254,
      "min_tensile_strength_mpa": 483,
      "min_yield_strength_mpa": 172,
      "max_temp_c": 816,
      "min_temp_to_40": 115,
      "values": {
        "65": 115,
        "100": 115,
        "125": 115,
        "150": 115,
        "175": 114,
        "200": 110,
        "225": 106,
        "250": 103,
        "275": 99.9,
        "300": 97.7,
        "325": 95.7,
        "350": 94.1,
        "375": 92.6,
        "400": 91.3,
        "425": 90.0,
        "450": 88.7,
        "475": 87.3,
        "500": 85.6,
        "525": 83.7,
        "550": 81.4,
        "575": 40.4,
        "600": 33.2,
        "625": 26.7,
        "650": 21.9,
        "675": 18.2,
        "700": 15.0,
        "725": 12.4,
        "750": 8.87,
        "775": 7.2,
        "800": 6.58,
        "825": 6.21
      }
    },
    {
      "block": 4,
      "line_no": 5,
      "nominal_composition": "18Cr–8Ni",
      "product_form": "Tube",
      "spec_no": "A270",
      "type_grade": "TP304L",
      "uns_no": "S30403",
      "class_condition_temper": null,
      "size_mm": null,
      "p_no": 8,
      "notes": "(14)",
      "min_temp_c": -254,
      "min_tensile_strength_mpa": 483,
      "min_yield_strength_mpa": 172,
      "max_temp_c": 816,
      "min_temp_to_40": 115,
      "values": {
        "65": 115,
        "100": 115,
        "125": 115,
        "150": 115,
        "175": 114,
        "200": 110,
        "225": 106,
        "250": 103,
        "275": 99.9,
        "300": 97.7,
        "325": 95.7,
        "350": 94.1,
        "375": 92.6,
        "400": 91.3,
        "425": 90.0,
        "450": 88.7,
        "475": 87.3,
        "500": 85.6,
        "525": 83.7,
        "550": 81.4,
        "575": 40.4,
        "600": 33.2,
        "625": 26.7,
        "650": 21.9,
        "675": 18.2,
        "700": 15.0,
        "725": 12.4,
        "750": 8.87,
        "775": 7.2,
        "800": 6.58,
        "825": 6.21
      }
    },
    {
      "block": 4,
      "line_no": 6,
      "nominal_composition": "18Cr–8Ni",
      "product_form": "Smls. & wld. pipe",
      "spec_no": "A312",
      "type_grade": "TP304L",
      "uns_no": "S30403",
      "class_condition_temper": null,
      "size_mm": null,
      "p_no": 8,
      "notes": null,
      "min_temp_c": -254,
      "min_tensile_strength_mpa": 485,
      "min_yield_strength_mpa": 170,
      "max_temp_c": 816,
      "min_temp_to_40": 115,
      "values": {
        "65": 115,
        "100": 115,
        "125": 115,
        "150": 115,
        "175": 114,
        "200": 110,
        "225": 106,
        "250": 103,
        "275": 99.9,
        "300": 97.7,
        "325": 95.7,
        "350": 94.1,
        "375": 92.6,
        "400": 91.3,
        "425": 90.0,
        "450": 88.7,
        "475": 87.3,
        "500": 85.6,
        "525": 83.7,
        "550": 81.4,
        "575": 40.4,
        "600": 33.2,
        "625": 26.7,
        "650": 21.9,
        "675": 18.2,
        "700": 15.0,
        "725": 12.4,
        "750": 8.87,
        "775": 7.2,
        "800": 6.58,
        "825": 6.21
      }
    },
    {
      "block": 4,
      "line_no": 7,
      "nominal_composition": "18Cr–8Ni",
      "product_form": "Wld. pipe",
      "spec_no": "A358",
      "type_grade": "304L",
      "uns_no": "S30403",
      "class_condition_temper": null,
      "size_mm": null,
      "p_no": 8,
      "notes": "(36)",
      "min_temp_c": -254,
      "min_tensile_strength_mpa": 485,
      "min_yield_strength_mpa": 170,
      "max_temp_c": 816,
      "min_temp_to_40": 115,
      "values": {
        "65": 115,
        "100": 115,
        "125": 115,
        "150": 115,
        "175": 114,
        "200": 110,
        "225": 106,
        "250": 103,
        "275": 99.9,
        "300": 97.7,
        "325": 95.7,
        "350": 94.1,
        "375": 92.6,
        "400": 91.3,
        "425": 90.0,
        "450": 88.7,
        "475": 87.3,
        "500": 85.6,
        "525": 83.7,
        "550": 81.4,
        "575": 40.4,
        "600": 33.2,
        "625": 26.7,
        "650": 21.9,
        "675": 18.2,
        "700": 15.0,
        "725": 12.4,
        "750": 8.87,
        "775": 7.2,
        "800": 6.58,
        "825": 6.21
      }
    },
    {
      "block": 4,
      "line_no": 8,
      "nominal_composition": "16Cr–12Ni–2Mo",
      "product_form": "Tube",
      "spec_no": "A213",
      "type_grade": "TP316L",
      "uns_no": "S31603",
      "class_condition_temper": null,
      "size_mm": null,
      "p_no": 8,
      "notes": "(14) (36)",
      "min_temp_c": -254,
      "min_tensile_strength_mpa": 485,
      "min_yield_strength_mpa": 170,
      "max_temp_c": 816,
      "min_temp_to_40": 115,
      "values": {
        "65": 115,
        "100": 115,
        "125": 115,
        "150": 115,
        "175": 113,
        "200": 109,
        "225": 106,
        "250": 103,
        "275": 100,
        "300": 98.1,
        "325": 96.1,
        "350": 94.3,
        "375": 92.6,
        "400": 90.9,
        "425": 89.3,
        "450": 87.6,
        "475": 85.9,
        "500": 84.2,
        "525": 82.5,
        "550": 80.8,
        "575": 79.3,
        "600": 77.9,
        "625": 58.0,
        "650": 43.6,
        "675": 33.0,
        "700": 25.3,
        "725": 18.8,
        "750": 14.0,
        "775": 10.4,
        "800": 7.99,
        "825": 6.89
      }
    },
    {
      "block": 4,
      "line_no": 9,
      "nominal_composition": "16Cr–12Ni–2Mo",
      "product_form": "Tube",
      "spec_no": "A269",
      "type_grade": "TP316L",
      "uns_no": "S31603",
      "class_condition_temper": null,
      "size_mm": null,
      "p_no": 8,
      "notes": "(14) (36)",
      "min_temp_c": -254,
      "min_tensile_strength_mpa": 483,
      "min_yield_strength_mpa": 172,
      "max_temp_c": 816,
      "min_temp_to_40": 115,
      "values": {
        "65": 115,
        "100": 115,
        "125": 115,
        "150": 115,
        "175": 113,
        "200": 109,
        "225": 106,
        "250": 103,
        "275": 100,
        "300": 98.1,
        "325": 96.1,
        "350": 94.3,
        "375": 92.6,
        "400": 90.9,
        "425": 89.3,
        "450": 87.6,
        "475": 85.9,
        "500": 84.2,
        "525": 82.5,
        "550": 80.8,
        "575": 79.3,
        "600": 77.9,
        "625": 58.0,
        "650": 43.6,
        "675": 33.0,
        "700": 25.3,
        "725": 18.8,
        "750": 14.0,
        "775": 10.4,
        "800": 7.99,
        "825": 6.89
      }
    },
    {
      "block": 4,
      "line_no": 10,
      "nominal_composition": "16Cr–12Ni–2Mo",
      "product_form": "Tube",
      "spec_no": "A270",
      "type_grade": "TP316L",
      "uns_no": "S31603",
      "class_condition_temper": null,
      "size_mm": null,
      "p_no": 8,
      "notes": "(14)",
      "min_temp_c": -254,
      "min_tensile_strength_mpa": 483,
      "min_yield_strength_mpa": 172,
      "max_temp_c": 816,
      "min_temp_to_40": 115,
      "values": {
        "65": 115,
        "100": 115,
        "125": 115,
        "150": 115,
        "175": 113,
        "200": 109,
        "225": 106,
        "250": 103,
        "275": 100,
        "300": 98.1,
        "325": 96.1,
        "350": 94.3,
        "375": 92.6,
        "400": 90.9,
        "425": 89.3,
        "450": 87.6,
        "475": 85.9,
        "500": 84.2,
        "525": 82.5,
        "550": 80.8,
        "575": 79.3,
        "600": 77.9,
        "625": 58.0,
        "650": 43.6,
        "675": 33.0,
        "700": 25.3,
        "725": 18.8,
        "750": 14.0,
        "775": 10.4,
        "800": 7.99,
        "825": 6.89
      }
    },
    {
      "block": 4,
      "line_no": 11,
      "nominal_composition": "16Cr–12Ni–2Mo",
      "product_form": "Smls. & wld. pipe",
      "spec_no": "A312",
      "type_grade": "TP316L",
      "uns_no": "S31603",
      "class_condition_temper": null,
      "size_mm": null,
      "p_no": 8,
      "notes": null,
      "min_temp_c": -254,
      "min_tensile_strength_mpa": 485,
      "min_yield_strength_mpa": 170,
      "max_temp_c": 816,
      "min_temp_to_40": 115,
      "values": {
        "65": 115,
        "100": 115,
        "125": 115,
        "150": 115,
        "175": 113,
        "200": 109,
        "225": 106,
        "250": 103,
        "275": 100,
        "300": 98.1,
        "325": 96.1,
        "350": 94.3,
        "375": 92.6,
        "400": 90.9,
        "425": 89.3,
        "450": 87.6,
        "475": 85.9,
        "500": 84.2,
        "525": 82.5,
        "550": 80.8,
        "575": 79.3,
        "600": 77.9,
        "625": 58.0,
        "650": 43.6,
        "675": 33.0,
        "700": 25.3,
        "725": 18.8,
        "750": 14.0,
        "775": 10.4,
        "800": 7.99,
        "825": 6.89
      }
    },
    {
      "block": 4,
      "line_no": 12,
      "nominal_composition": "16Cr–12Ni–2Mo",
      "product_form": "Wld. pipe",
      "spec_no": "A358",
      "type_grade": "316L",
      "uns_no": "S31603",
      "class_condition_temper": null,
      "size_mm": null,
      "p_no": 8,
      "notes": "(36)",
      "min_temp_c": -254,
      "min_tensile_strength_mpa": 485,
      "min_yield_strength_mpa": 170,
      "max_temp_c": 816,
      "min_temp_to_40": 115,
      "values": {
        "65": 115,
        "100": 115,
        "125": 115,
        "150": 115,
        "175": 113,
        "200": 109,
        "225": 106,
        "250": 103,
        "275": 100,
        "300": 98.1,
        "325": 96.1,
        "350": 94.3,
        "375": 92.6,
        "400": 90.9,
        "425": 89.3,
        "450": 87.6,
        "475": 85.9,
        "500": 84.2,
        "525": 82.5,
        "550": 80.8,
        "575": 73.0,
        "600": 67.9,
        "625": 58.0,
        "650": 43.6,
        "675": 33.0,
        "700": 25.3,
        "725": 18.8,
        "750": 14.0,
        "775": 10.4,
        "800": 7.99,
        "825": 6.89
      }
    },
    {
      "block": 4,
      "line_no": 13,
      "nominal_composition": "16Cr–12Ni–2Mo–Ti",
      "product_form": "Tube",
      "spec_no": "A213",
      "type_grade": "TP316Ti",
      "uns_no": "S31635",
      "class_condition_temper": null,
      "size_mm": null,
      "p_no": 8,
      "notes": "(30)",
      "min_temp_c": -198,
      "min_tensile_strength_mpa": 515,
      "min_yield_strength_mpa": 205,
      "max_temp_c": 816,
      "min_temp_to_40": 138,
      "values": {
        "65": 138,
        "100": 138,
        "125": 138,
        "150": 138,
        "175": 138,
        "200": 134,
        "225": 129,
        "250": 124,
        "275": 120,
        "300": 117,
        "325": 115,
        "350": 113,
        "375": 112,
        "400": 111,
        "425": 110,
        "450": 109,
        "475": 108,
        "500": 107,
        "525": 106,
        "550": 106,
        "575": 101,
        "600": 80.3,
        "625": 65.5,
        "650": 50.4,
        "675": 38.6,
        "700": 29.6,
        "725": 23.0,
        "750": 17.7,
        "775": 13.4,
        "800": 10.4,
        "825": 8.05
      }
    },
    {
      "block": 4,
      "line_no": 14,
      "nominal_composition": "18Cr–10Ni–Ti",
      "product_form": "Smls. pipe",
      "spec_no": "A312",
      "type_grade": "TP321",
      "uns_no": "S32100",
      "class_condition_temper": null,
      "size_mm": ">9.50",
      "p_no": 8,
      "notes": "(28) (30)",
      "min_temp_c": -254,
      "min_tensile_strength_mpa": 485,
      "min_yield_strength_mpa": 170,
      "max_temp_c": 816,
      "min_temp_to_40": 115,
      "values": {
        "65": 115,
        "100": 115,
        "125": 115,
        "150": 115,
        "175": 115,
        "200": 115,
        "225": 115,
        "250": 112,
        "275": 109,
        "300": 106,
        "325": 104,
        "350": 102,
        "375": 100,
        "400": 99.0,
        "425": 97.0,
        "450": 96.3,
        "475": 95.3,
        "500": 94.4,
        "525": 93.6,
        "550": 92.7,
        "575": 76.5,
        "600": 58.7,
        "625": 46.0,
        "650": 36.8,
        "675": 28.7,
        "700": 23.0,
        "725": 18.4,
        "750": 14.5,
        "775": 11.5,
        "800": 9.02,
        "825": 6.83
      }
    },
    {
      "block": 4,
      "line_no": 15,
      "nominal_composition": "18Cr–10Ni–Ti",
      "product_form": "Smls. pipe",
      "spec_no": "A376",
      "type_grade": "TP321",
      "uns_no": "S32100",
      "class_condition_temper": null,
      "size_mm": ">9.50",
      "p_no": 8,
      "notes": "(28) (30) (36)",
      "min_temp_c": -254,
      "min_tensile_strength_mpa": 480,
      "min_yield_strength_mpa": 170,
      "max_temp_c": 816,
      "min_temp_to_40": 115,
      "values": {
        "65": 115,
        "100": 115,
        "125": 115,
        "150": 115,
        "175": 115,
        "200": 115,
        "225": 115,
        "250": 112,
        "275": 109,
        "300": 106,
        "325": 104,
        "350": 102,
        "375": 100,
        "400": 99.0,
        "425": 97.0,
        "450": 96.3,
        "475": 95.3,
        "500": 94.4,
        "525": 93.6,
        "550": 92.7,
        "575": 76.5,
        "600": 58.7,
        "625": 46.0,
        "650": 36.8,
        "675": 28.7,
        "700": 23.0,
        "725": 18.4,
        "750": 14.5,
        "775": 11.5,
        "800": 9.02,
        "825": 6.83
      }
    },
    {
      "block": 4,
      "line_no": 16,
      "nominal_composition": "18Cr–10Ni–Ti",
      "product_form": "Smls. pipe",
      "spec_no": "A312",
      "type_grade": "TP321H",
      "uns_no": "S32109",
      "class_condition_temper": null,
      "size_mm": ">9.50",
      "p_no": 8,
      "notes": "(30)",
      "min_temp_c": -198,
      "min_tensile_strength_mpa": 480,
      "min_yield_strength_mpa": 170,
      "max_temp_c": 816,
      "min_temp_to_40": 115,
      "values": {
        "65": 115,
        "100": 115,
        "125": 115,
        "150": 115,
        "175": 115,
        "200": 115,
        "225": 115,
        "250": 112,
        "275": 109,
        "300": 106,
        "325": 104,
        "350": 102,
        "375": 100,
        "400": 99.0,
        "425": 97.0,
        "450": 96.3,
        "475": 95.3,
        "500": 94.4,
        "525": 93.6,
        "550": 92.7,
        "575": 76.5,
        "600": 58.7,
        "625": 46.0,
        "650": 36.8,
        "675": 28.7,
        "700": 23.0,
        "725": 18.4,
        "750": 14.5,
        "775": 11.5,
        "800": 9.02,
        "825": 6.83
      }
    },
    {
      "block": 4,
      "line_no": 17,
      "nominal_composition": "18Cr–10Ni–Ti",
      "product_form": "Smls. pipe",
      "spec_no": "A376",
      "type_grade": "TP321H",
      "uns_no": "S32109",
      "class_condition_temper": null,
      "size_mm": ">9.50",
      "p_no": 8,
      "notes": "(30) (36)",
      "min_temp_c": -198,
      "min_tensile_strength_mpa": 480,
      "min_yield_strength_mpa": 170,
      "max_temp_c": 816,
      "min_temp_to_40": 115,
      "values": {
        "65": 115,
        "100": 115,
        "125": 115,
        "150": 115,
        "175": 115,
        "200": 115,
        "225": 115,
        "250": 112,
        "275": 109,
        "300": 106,
        "325": 104,
        "350": 102,
        "375": 100,
        "400": 99.0,
        "425": 97.0,
        "450": 96.3,
        "475": 95.3,
        "500": 94.4,
        "525": 93.6,
        "550": 92.7,
        "575": 76.5,
        "600": 58.7,
        "625": 46.0,
        "650": 36.8,
        "675": 28.7,
        "700": 23.0,
        "725": 18.4,
        "750": 14.5,
        "775": 11.5,
        "800": 9.02,
        "825": 6.83
      }
    },
    {
      "block": 4,
      "line_no": 18,
      "nominal_composition": "25Cr–12Ni",
      "product_form": "Pipe & tube",
      "spec_no": "A451",
      "type_grade": "CPH8",
      "uns_no": "J93400",
      "class_condition_temper": null,
      "size_mm": null,
      "p_no": 8,
      "notes": "(26) (28) (35)",
      "min_temp_c": -198,
      "min_tensile_strength_mpa": 448,
      "min_yield_strength_mpa": 195,
      "max_temp_c": 816,
      "min_temp_to_40": 129,
      "values": {
        "65": 129,
        "100": 129,
        "125": 129,
        "150": 127,
        "175": 125,
        "200": 124,
        "225": 124,
        "250": 123,
        "275": 121,
        "300": 119,
        "325": 117,
        "350": 115,
        "375": 112,
        "400": 109,
        "425": 106,
        "450": 103,
        "475": 100,
        "500": 96.9,
        "525": 93.7,
        "550": 68.1,
        "575": 53.5,
        "600": 42.1,
        "625": 33.2,
        "650": 25.9,
        "675": 20.3,
        "700": 16.5,
        "725": 13.2,
        "750": 10.1,
        "775": 7.35,
        "800": 5.89,
        "825": 5.52
      }
    },
    {
      "block": 4,
      "line_no": 19,
      "nominal_composition": "25Cr–20Ni",
      "product_form": "Pipe & tube",
      "spec_no": "A451",
      "type_grade": "CPK20",
      "uns_no": "J94202",
      "class_condition_temper": null,
      "size_mm": null,
      "p_no": 8,
      "notes": "(12) (28) (35) (39)",
      "min_temp_c": -198,
      "min_tensile_strength_mpa": 448,
      "min_yield_strength_mpa": 195,
      "max_temp_c": 816,
      "min_temp_to_40": 129,
      "values": {
        "65": 129,
        "100": 129,
        "125": 129,
        "150": 127,
        "175": 125,
        "200": 124,
        "225": 124,
        "250": 123,
        "275": 121,
        "300": 119,
        "325": 117,
        "350": 115,
        "375": 112,
        "400": 109,
        "425": 106,
        "450": 103,
        "475": 100,
        "500": 96.9,
        "525": 93.7,
        "550": 73.2,
        "575": 64.4,
        "600": 56.5,
        "625": 49.0,
        "650": 41.0,
        "675": 33.5,
        "700": 25.4,
        "725": 18.3,
        "750": 12.8,
        "775": 9.01,
        "800": 6.59,
        "825": 5.52
      }
    },
    {
      "block": 4,
      "line_no": 20,
      "nominal_composition": "11Cr–Ti",
      "product_form": "Tube",
      "spec_no": "A268",
      "type_grade": "TP409",
      "uns_no": "S40900",
      "class_condition_temper": null,
      "size_mm": null,
      "p_no": 7,
      "notes": "(35)",
      "min_temp_c": -29,
      "min_tensile_strength_mpa": 380,
      "min_yield_strength_mpa": 170,
      "max_temp_c": 40,
      "min_temp_to_40": 115,
      "values": {
        "65": null,
        "100": null,
        "125": null,
        "150": null,
        "175": null,
        "200": null,
        "225": null,
        "250": null,
        "275": null,
        "300": null,
        "325": null,
        "350": null,
        "375": null,
        "400": null,
        "425": null,
        "450": null,
        "475": null,
        "500": null,
        "525": null,
        "550": null,
        "575": null,
        "600": null,
        "625": null,
        "650": null,
        "675": null,
        "700": null,
        "725": null,
        "750": null,
        "775": null,
        "800": null,
        "825": null
      }
    },
    {
      "block": 4,
      "line_no": 21,
      "nominal_composition": "18Cr–Ti",
      "product_form": "Tube",
      "spec_no": "A268",
      "type_grade": "TP430Ti",
      "uns_no": "S43036",
      "class_condition_temper": null,
      "size_mm": null,
      "p_no": 7,
      "notes": "(35) (49)",
      "min_temp_c": -29,
      "min_tensile_strength_mpa": 415,
      "min_yield_strength_mpa": 240,
      "max_temp_c": 40,
      "min_temp_to_40": 138,
      "values": {
        "65": null,
        "100": null,
        "125": null,
        "150": null,
        "175": null,
        "200": null,
        "225": null,
        "250": null,
        "275": null,
        "300": null,
        "325": null,
        "350": null,
        "375": null,
        "400": null,
        "425": null,
        "450": null,
        "475": null,
        "500": null,
        "525": null,
        "550": null,
        "575": null,
        "600": null,
        "625": null,
        "650": null,
        "675": null,
        "700": null,
        "725": null,
        "750": null,
        "775": null,
        "800": null,
        "825": null
      }
    },
    {
      "block": 4,
      "line_no": 22,
      "nominal_composition": "16Cr–14Ni–2Mo",
      "product_form": "Pipe & tube",
      "spec_no": "A451",
      "type_grade": "CPF10MC",
      "uns_no": "J92971",
      "class_condition_temper": null,
      "size_mm": null,
      "p_no": 8,
      "notes": "(28)",
      "min_temp_c": -198,
      "min_tensile_strength_mpa": 485,
      "min_yield_strength_mpa": 205,
      "max_temp_c": 40,
      "min_temp_to_40": 138,
      "values": {
        "65": null,
        "100": null,
        "125": null,
        "150": null,
        "175": null,
        "200": null,
        "225": null,
        "250": null,
        "275": null,
        "300": null,
        "325": null,
        "350": null,
        "375": null,
        "400": null,
        "425": null,
        "450": null,
        "475": null,
        "500": null,
        "525": null,
        "550": null,
        "575": null,
        "600": null,
        "625": null,
        "650": null,
        "675": null,
        "700": null,
        "725": null,
        "750": null,
        "775": null,
        "800": null,
        "825": null
      }
    },
    {
      "block": 4,
      "line_no": 23,
      "nominal_composition": "12Cr–Al",
      "product_form": "Tube",
      "spec_no": "A268",
      "type_grade": "TP405",
      "uns_no": "S40500",
      "class_condition_temper": null,
      "size_mm": null,
      "p_no": 7,
      "notes": "(35)",
      "min_temp_c": -29,
      "min_tensile_strength_mpa": 415,
      "min_yield_strength_mpa": 205,
      "max_temp_c": 538,
      "min_temp_to_40": 138,
      "values": {
        "65": 138,
        "100": 138,
        "125": 137,
        "150": 135,
        "175": 134,
        "200": 133,
        "225": 132,
        "250": 131,
        "275": 130,
        "300": 129,
        "325": 127,
        "350": 124,
        "375": 121,
        "400": 118,
        "425": 114,
        "450": 109,
        "475": 103,
        "500": 70.1,
        "525": 38.8,
        "550": 27.6,
        "575": null,
        "600": null,
        "625": null,
        "650": null,
        "675": null,
        "700": null,
        "725": null,
        "750": null,
        "775": null,
        "800": null,
        "825": null
      }
    },
    {
      "block": 4,
      "line_no": 24,
      "nominal_composition": "13Cr",
      "product_form": "Tube",
      "spec_no": "A268",
      "type_grade": "TP410",
      "uns_no": "S41000",
      "class_condition_temper": null,
      "size_mm": null,
      "p_no": 6,
      "notes": "(35)",
      "min_temp_c": -29,
      "min_tensile_strength_mpa": 415,
      "min_yield_strength_mpa": 205,
      "max_temp_c": 649,
      "min_temp_to_40": 138,
      "values": {
        "65": 138,
        "100": 138,
        "125": 137,
        "150": 135,
        "175": 134,
        "200": 133,
        "225": 132,
        "250": 131,
        "275": 130,
        "300": 129,
        "325": 127,
        "350": 124,
        "375": 121,
        "400": 118,
        "425": 114,
        "450": 109,
        "475": 92.5,
        "500": 68.4,
        "525": 51.1,
        "550": 37.4,
        "575": 26.3,
        "600": 17.8,
        "625": 11.4,
        "650": 6.89,
        "675": null,
        "700": null,
        "725": null,
        "750": null,
        "775": null,
        "800": null,
        "825": null
      }
    },
    {
      "block": 4,
      "line_no": 25,
      "nominal_composition": "17Cr",
      "product_form": "Tube",
      "spec_no": "A268",
      "type_grade": "TP430",
      "uns_no": "S43000",
      "class_condition_temper": null,
      "size_mm": null,
      "p_no": 7,
      "notes": "(35) (49)",
      "min_temp_c": -29,
      "min_tensile_strength_mpa": 415,
      "min_yield_strength_mpa": 240,
      "max_temp_c": 649,
      "min_temp_to_40": 138,
      "values": {
        "65": 138,
        "100": 138,
        "125": 137,
        "150": 135,
        "175": 134,
        "200": 133,
        "225": 132,
        "250": 131,
        "275": 130,
        "300": 129,
        "325": 127,
        "350": 124,
        "375": 121,
        "400": 118,
        "425": 114,
        "450": 109,
        "475": 88.7,
        "500": 69.8,
        "525": 52.6,
        "550": 38.1,
        "575": 27.6,
        "600": 20.6,
        "625": 15.9,
        "650": 12.4,
        "675": null,
        "700": null,
        "725": null,
        "750": null,
        "775": null,
        "800": null,
        "825": null
      }
    },
    {
      "block": 4,
      "line_no": 26,
      "nominal_composition": "18Cr–13Ni–3Mo",
      "product_form": "Smls. & wld. pipe",
      "spec_no": "A312",
      "type_grade": "TP317L",
      "uns_no": "S31703",
      "class_condition_temper": null,
      "size_mm": null,
      "p_no": 8,
      "notes": null,
      "min_temp_c": -198,
      "min_tensile_strength_mpa": 515,
      "min_yield_strength_mpa": 205,
      "max_temp_c": 454,
      "min_temp_to_40": 138,
      "values": {
        "65": 138,
        "100": 138,
        "125": 138,
        "150": 138,
        "175": 136,
        "200": 131,
        "225": 127,
        "250": 123,
        "275": 120,
        "300": 118,
        "325": 115,
        "350": 113,
        "375": 111,
        "400": 109,
        "425": 107,
        "450": 105,
        "475": 103,
        "500": null,
        "525": null,
        "550": null,
        "575": null,
        "600": null,
        "625": null,
        "650": null,
        "675": null,
        "700": null,
        "725": null,
        "750": null,
        "775": null,
        "800": null,
        "825": null
      }
    },
    {
      "block": 4,
      "line_no": 27,
      "nominal_composition": "18Cr–13Ni–3Mo",
      "product_form": "Wld. pipe",
      "spec_no": "A358",
      "type_grade": "317L",
      "uns_no": "S31703",
      "class_condition_temper": null,
      "size_mm": null,
      "p_no": 8,
      "notes": "(36)",
      "min_temp_c": -198,
      "min_tensile_strength_mpa": 515,
      "min_yield_strength_mpa": 205,
      "max_temp_c": 454,
      "min_temp_to_40": 138,
      "values": {
        "65": 138,
        "100": 138,
        "125": 138,
        "150": 138,
        "175": 136,
        "200": 131,
        "225": 127,
        "250": 123,
        "275": 120,
        "300": 118,
        "325": 115,
        "350": 113,
        "375": 111,
        "400": 109,
        "425": 107,
        "450": 105,
        "475": 103,
        "500": null,
        "525": null,
        "550": null,
        "575": null,
        "600": null,
        "625": null,
        "650": null,
        "675": null,
        "700": null,
        "725": null,
        "750": null,
        "775": null,
        "800": null,
        "825": null
      }
    },
    {
      "block": 4,
      "line_no": 28,
      "nominal_composition": "25Cr–20Ni",
      "product_form": "Smls. & wld. pipe",
      "spec_no": "A312",
      "type_grade": "TP310S",
      "uns_no": "S31008",
      "class_condition_temper": null,
      "size_mm": null,
      "p_no": 8,
      "notes": "(28) (35)",
      "min_temp_c": -198,
      "min_tensile_strength_mpa": 515,
      "min_yield_strength_mpa": 205,
      "max_temp_c": 816,
      "min_temp_to_40": 138,
      "values": {
        "65": 138,
        "100": 138,
        "125": 138,
        "150": 138,
        "175": 138,
        "200": 138,
        "225": 137,
        "250": 134,
        "275": 131,
        "300": 129,
        "325": 127,
        "350": 125,
        "375": 123,
        "400": 122,
        "425": 120,
        "450": 119,
        "475": 117,
        "500": 116,
        "525": 84.9,
        "550": 59.0,
        "575": 43.5,
        "600": 31.9,
        "625": 23.6,
        "650": 16.9,
        "675": 10.7,
        "700": 6.1,
        "725": 3.9,
        "750": 2.99,
        "775": 2.36,
        "800": 1.73,
        "825": 1.38
      }
    },
    {
      "block": 4,
      "line_no": 29,
      "nominal_composition": "25Cr–20Ni",
      "product_form": "Wld. pipe",
      "spec_no": "A358",
      "type_grade": "310S",
      "uns_no": "S31008",
      "class_condition_temper": null,
      "size_mm": null,
      "p_no": 8,
      "notes": "(28) (35) (36)",
      "min_temp_c": -198,
      "min_tensile_strength_mpa": 515,
      "min_yield_strength_mpa": 205,
      "max_temp_c": 816,
      "min_temp_to_40": 138,
      "values": {
        "65": 138,
        "100": 138,
        "125": 138,
        "150": 138,
        "175": 138,
        "200": 138,
        "225": 137,
        "250": 134,
        "275": 131,
        "300": 129,
        "325": 127,
        "350": 125,
        "375": 123,
        "400": 122,
        "425": 120,
        "450": 119,
        "475": 117,
        "500": 116,
        "525": 84.9,
        "550": 59.0,
        "575": 43.5,
        "600": 31.9,
        "625": 23.6,
        "650": 16.9,
        "675": 10.7,
        "700": 6.1,
        "725": 3.9,
        "750": 2.99,
        "775": 2.36,
        "800": 1.73,
        "825": 1.38
      }
    },
    {
      "block": 4,
      "line_no": 30,
      "nominal_composition": "25Cr–20Ni",
      "product_form": "Pipe",
      "spec_no": "A409",
      "type_grade": "TP310S",
      "uns_no": "S31008",
      "class_condition_temper": null,
      "size_mm": null,
      "p_no": 8,
      "notes": "(28) (31) (35) (36)",
      "min_temp_c": -198,
      "min_tensile_strength_mpa": 515,
      "min_yield_strength_mpa": 205,
      "max_temp_c": 816,
      "min_temp_to_40": 138,
      "values": {
        "65": 138,
        "100": 138,
        "125": 138,
        "150": 138,
        "175": 138,
        "200": 138,
        "225": 137,
        "250": 134,
        "275": 131,
        "300": 129,
        "325": 127,
        "350": 125,
        "375": 123,
        "400": 122,
        "425": 120,
        "450": 119,
        "475": 117,
        "500": 116,
        "525": 84.9,
        "550": 59.0,
        "575": 43.5,
        "600": 31.9,
        "625": 23.6,
        "650": 16.9,
        "675": 10.7,
        "700": 6.1,
        "725": 3.9,
        "750": 2.99,
        "775": 2.36,
        "800": 1.73,
        "825": 1.38
      }
    },
    {
      "block": 4,
      "line_no": 31,
      "nominal_composition": "18Cr–10Ni–Ti",
      "product_form": "Smls. pipe",
      "spec_no": "A312",
      "type_grade": "TP321",
      "uns_no": "S32100",
      "class_condition_temper": null,
      "size_mm": "≤9.50",
      "p_no": 8,
      "notes": "(28)",
      "min_temp_c": -254,
      "min_tensile_strength_mpa": 515,
      "min_yield_strength_mpa": 205,
      "max_temp_c": 816,
      "min_temp_to_40": 138,
      "values": {
        "65": 138,
        "100": 138,
        "125": 138,
        "150": 138,
        "175": 138,
        "200": 138,
        "225": 138,
        "250": 135,
        "275": 131,
        "300": 128,
        "325": 125,
        "350": 122,
        "375": 120,
        "400": 119,
        "425": 117,
        "450": 115,
        "475": 114,
        "500": 113,
        "525": 112,
        "550": 88.7,
        "575": 59.2,
        "600": 44.0,
        "625": 32.9,
        "650": 24.5,
        "675": 18.3,
        "700": 12.5,
        "725": 8.49,
        "750": 6.19,
        "775": 4.28,
        "800": 2.75,
        "825": 1.74
      }
    },
    {
      "block": 4,
      "line_no": 32,
      "nominal_composition": "18Cr–10Ni–Ti",
      "product_form": "Wld. pipe",
      "spec_no": "A312",
      "type_grade": "TP321",
      "uns_no": "S32100",
      "class_condition_temper": null,
      "size_mm": null,
      "p_no": 8,
      "notes": "(28)",
      "min_temp_c": -254,
      "min_tensile_strength_mpa": 515,
      "min_yield_strength_mpa": 205,
      "max_temp_c": 816,
      "min_temp_to_40": 138,
      "values": {
        "65": 138,
        "100": 138,
        "125": 138,
        "150": 138,
        "175": 138,
        "200": 138,
        "225": 138,
        "250": 135,
        "275": 131,
        "300": 128,
        "325": 125,
        "350": 122,
        "375": 120,
        "400": 119,
        "425": 117,
        "450": 115,
        "475": 114,
        "500": 113,
        "525": 112,
        "550": 88.7,
        "575": 59.2,
        "600": 44.0,
        "625": 32.9,
        "650": 24.5,
        "675": 18.3,
        "700": 12.5,
        "725": 8.49,
        "750": 6.19,
        "775": 4.28,
        "800": 2.75,
        "825": 1.74
      }
    },
    {
      "block": 4,
      "line_no": 33,
      "nominal_composition": "18Cr–10Ni–Ti",
      "product_form": "Wld. pipe",
      "spec_no": "A358",
      "type_grade": 321,
      "uns_no": "S32100",
      "class_condition_temper": null,
      "size_mm": null,
      "p_no": 8,
      "notes": "(28) (36)",
      "min_temp_c": -254,
      "min_tensile_strength_mpa": 515,
      "min_yield_strength_mpa": 205,
      "max_temp_c": 816,
      "min_temp_to_40": 138,
      "values": {
        "65": 138,
        "100": 138,
        "125": 138,
        "150": 138,
        "175": 138,
        "200": 138,
        "225": 138,
        "250": 135,
        "275": 131,
        "300": 128,
        "325": 125,
        "350": 122,
        "375": 120,
        "400": 119,
        "425": 117,
        "450": 115,
        "475": 114,
        "500": 113,
        "525": 112,
        "550": 88.7,
        "575": 59.2,
        "600": 44.0,
        "625": 32.9,
        "650": 24.5,
        "675": 18.3,
        "700": 12.5,
        "725": 8.49,
        "750": 6.19,
        "775": 4.28,
        "800": 2.75,
        "825": 1.74
      }
    },
    {
      "block": 4,
      "line_no": 34,
      "nominal_composition": "18Cr–10Ni–Ti",
      "product_form": "Smls. pipe",
      "spec_no": "A376",
      "type_grade": "TP321",
      "uns_no": "S32100",
      "class_condition_temper": null,
      "size_mm": "≤9.50",
      "p_no": 8,
      "notes": "(28) (36)",
      "min_temp_c": -254,
      "min_tensile_strength_mpa": 515,
      "min_yield_strength_mpa": 205,
      "max_temp_c": 816,
      "min_temp_to_40": 138,
      "values": {
        "65": 138,
        "100": 138,
        "125": 138,
        "150": 138,
        "175": 138,
        "200": 138,
        "225": 138,
        "250": 135,
        "275": 131,
        "300": 128,
        "325": 125,
        "350": 122,
        "375": 120,
        "400": 119,
        "425": 117,
        "450": 115,
        "475": 114,
        "500": 113,
        "525": 112,
        "550": 88.7,
        "575": 59.2,
        "600": 44.0,
        "625": 32.9,
        "650": 24.5,
        "675": 18.3,
        "700": 12.5,
        "725": 8.49,
        "750": 6.19,
        "775": 4.28,
        "800": 2.75,
        "825": 1.74
      }
    },
    {
      "block": 4,
      "line_no": 35,
      "nominal_composition": "18Cr–10Ni–Ti",
      "product_form": "Wld. pipe",
      "spec_no": "A409",
      "type_grade": "TP321",
      "uns_no": "S32100",
      "class_condition_temper": null,
      "size_mm": null,
      "p_no": 8,
      "notes": "(28) (36)",
      "min_temp_c": -254,
      "min_tensile_strength_mpa": 515,
      "min_yield_strength_mpa": 205,
      "max_temp_c": 816,
      "min_temp_to_40": 138,
      "values": {
        "65": 138,
        "100": 138,
        "125": 138,
        "150": 138,
        "175": 138,
        "200": 138,
        "225": 138,
        "250": 135,
        "275": 131,
        "300": 128,
        "325": 125,
        "350": 122,
        "375": 120,
        "400": 119,
        "425": 117,
        "450": 115,
        "475": 114,
        "500": 113,
        "525": 112,
        "550": 88.7,
        "575": 59.2,
        "600": 44.0,
        "625": 32.9,
        "650": 24.5,
        "675": 18.3,
        "700": 12.5,
        "725": 8.49,
        "750": 6.19,
        "775": 4.28,
        "800": 2.75,
        "825": 1.74
      }
    },
    {
      "block": 4,
      "line_no": 36,
      "nominal_composition": "23Cr–12Ni",
      "product_form": "Smls. & wld. pipe",
      "spec_no": "A312",
      "type_grade": "TP309",
      "uns_no": null,
      "class_condition_temper": null,
      "size_mm": null,
      "p_no": 8,
      "notes": "(28) (35) (39)",
