Repository: danivelas0/asme-pcc

File: resources/ASME B31/ASME B31.3/APPEX/appendix_a/table_a_1c.json (part 8 of 25)
    "Size or Thickness Range, in.",
    "Minimum Yield Strength, ksi\""
  ],
  "columns_values": [
      "class_condi_tion_temper": null,
      "size_in": null,
      "p_no": 8,
      "notes": "(28) (35) (39)",
      "min_temp_f": -325,
      "min_tensile_strength_ksi": 75,
      "min_yield_strength_ksi": 30,
      "max_temp_f": 1500,
      "min_temp_to_100": 20.0,
      "values": {
        "200": 20.0,
        "300": 20.0,
        "400": 20.0,
        "500": 19.4,
        "600": 18.8,
        "650": 18.5,
        "700": 18.2,
        "750": 18.0,
        "800": 17.7,
        "850": 17.5,
        "900": 17.2,
        "950": 16.9,
        "1,000": 13.8,
        "1,050": 10.3,
        "1,100": 7.6,
        "1,150": 5.5,
        "1,200": 4.0,
        "1,250": 3.0,
        "1,300": 2.2,
        "1,350": 1.7,
        "1,400": 1.3,
        "1,450": 1.0,
        "1,500": 0.8
      }
    },
    {
      "block": 4,
      "line_no": 37,
      "nominal_composition": "23Cr–12Ni",
      "product_form": null,
      "spec_no": "A358",
      "type_grade": "309S",
      "uns_no": "S30908",
      "class_condi_tion_temper": null,
      "size_in": null,
      "p_no": 8,
      "notes": "(28) (31) (35) (36)",
      "min_temp_f": -325,
      "min_tensile_strength_ksi": 75,
      "min_yield_strength_ksi": 30,
      "max_temp_f": 1500,
      "min_temp_to_100": 20.0,
      "values": {
        "200": 20.0,
        "300": 20.0,
        "400": 20.0,
        "500": 19.4,
        "600": 18.8,
        "650": 18.5,
        "700": 18.2,
        "750": 18.0,
        "800": 17.7,
        "850": 17.5,
        "900": 17.2,
        "950": 16.9,
        "1,000": 13.8,
        "1,050": 10.3,
        "1,100": 7.6,
        "1,150": 5.5,
        "1,200": 4.0,
        "1,250": 3.0,
        "1,300": 2.2,
        "1,350": 1.7,
        "1,400": 1.3,
        "1,450": 1.0,
        "1,500": 0.8
      }
    },
    {
      "block": 4,
      "line_no": 38,
      "nominal_composition": "18Cr–8Ni",
      "product_form": null,
      "spec_no": "A451",
      "type_grade": "CPF8",
      "uns_no": "J92600",
      "class_condi_tion_temper": null,
      "size_in": null,
      "p_no": 8,
      "notes": "(26) (28)",
      "min_temp_f": -425,
      "min_tensile_strength_ksi": 70,
      "min_yield_strength_ksi": 30,
      "max_temp_f": 1500,
      "min_temp_to_100": 20.0,
      "values": {
        "200": 20.0,
        "300": 20.0,
        "400": 18.6,
        "500": 17.5,
        "600": 16.6,
        "650": 16.2,
        "700": 15.8,
        "750": 15.5,
        "800": 15.2,
        "850": 14.9,
        "900": 14.6,
        "950": 14.3,
        "1,000": 12.2,
        "1,050": 9.5,
        "1,100": 7.5,
        "1,150": 6.0,
        "1,200": 4.8,
        "1,250": 3.9,
        "1,300": 3.3,
        "1,350": 2.7,
        "1,400": 2.3,
        "1,450": 2.0,
        "1,500": 1.7
      }
    },
    {
      "block": 4,
      "line_no": 39,
      "nominal_composition": "18Cr–10Ni–Cb",
      "product_form": "Pipe",
      "spec_no": "A312",
      "type_grade": "TP347",
      "uns_no": "S34700",
      "class_condi_tion_temper": null,
      "size_in": null,
      "p_no": 8,
      "notes": null,
      "min_temp_f": -425,
      "min_tensile_strength_ksi": 75,
      "min_yield_strength_ksi": 30,
      "max_temp_f": 1500,
      "min_temp_to_100": 20.0,
      "values": {
        "200": 20.0,
        "300": 20.0,
        "400": 20.0,
        "500": 20.0,
        "600": 19.3,
        "650": 19.0,
        "700": 18.7,
        "750": 18.5,
        "800": 18.3,
        "850": 18.2,
        "900": 18.1,
        "950": 18.1,
        "1,000": 16.0,
        "1,050": 12.1,
        "1,100": 9.1,
        "1,150": 6.1,
        "1,200": 4.4,
        "1,250": 3.3,
        "1,300": 2.2,
        "1,350": 1.5,
        "1,400": 1.2,
        "1,450": 0.9,
        "1,500": 0.8
      }
    },
    {
      "block": 4,
      "line_no": 40,
      "nominal_composition": "18Cr–10Ni–Cb",
      "product_form": "Pipe",
      "spec_no": "A358",
      "type_grade": 347,
      "uns_no": "S34700",
      "class_condi_tion_temper": null,
      "size_in": null,
      "p_no": 8,
      "notes": "(30) (36)",
      "min_temp_f": -425,
      "min_tensile_strength_ksi": 75,
      "min_yield_strength_ksi": 30,
      "max_temp_f": 1500,
      "min_temp_to_100": 20.0,
      "values": {
        "200": 20.0,
        "300": 20.0,
        "400": 20.0,
        "500": 20.0,
        "600": 19.3,
        "650": 19.0,
        "700": 18.7,
        "750": 18.5,
        "800": 18.3,
        "850": 18.2,
        "900": 18.1,
        "950": 18.1,
        "1,000": 16.0,
        "1,050": 12.1,
        "1,100": 9.1,
        "1,150": 6.1,
        "1,200": 4.4,
        "1,250": 3.3,
        "1,300": 2.2,
        "1,350": 1.5,
        "1,400": 1.2,
        "1,450": 0.9,
        "1,500": 0.8
      }
    },
    {
      "block": 4,
      "line_no": 41,
      "nominal_composition": "18Cr–10Ni–Cb",
      "product_form": "Pipe",
      "spec_no": "A376",
      "type_grade": "TP347",
      "uns_no": "S34700",
      "class_condi_tion_temper": null,
      "size_in": null,
      "p_no": 8,
      "notes": "(30) (36)",
      "min_temp_f": -425,
      "min_tensile_strength_ksi": 75,
      "min_yield_strength_ksi": 30,
      "max_temp_f": 1500,
      "min_temp_to_100": 20.0,
      "values": {
        "200": 20.0,
        "300": 20.0,
        "400": 20.0,
        "500": 20.0,
        "600": 19.3,
        "650": 19.0,
        "700": 18.7,
        "750": 18.5,
        "800": 18.3,
        "850": 18.2,
        "900": 18.1,
        "950": 18.1,
        "1,000": 16.0,
        "1,050": 12.1,
        "1,100": 9.1,
        "1,150": 6.1,
        "1,200": 4.4,
        "1,250": 3.3,
        "1,300": 2.2,
        "1,350": 1.5,
        "1,400": 1.2,
        "1,450": 0.9,
        "1,500": 0.8
      }
    },
    {
      "block": 4,
      "line_no": 42,
      "nominal_composition": "18Cr–10Ni–Cb",
      "product_form": "Pipe",
      "spec_no": "A409",
      "type_grade": "TP347",
      "uns_no": "S34700",
      "class_condi_tion_temper": null,
      "size_in": null,
      "p_no": 8,
      "notes": "(30) (36)",
      "min_temp_f": -425,
      "min_tensile_strength_ksi": 75,
      "min_yield_strength_ksi": 30,
      "max_temp_f": 1500,
      "min_temp_to_100": 20.0,
      "values": {
        "200": 20.0,
        "300": 20.0,
        "400": 20.0,
        "500": 20.0,
        "600": 19.3,
        "650": 19.0,
        "700": 18.7,
        "750": 18.5,
        "800": 18.3,
        "850": 18.2,
        "900": 18.1,
        "950": 18.1,
        "1,000": 16.0,
        "1,050": 12.1,
        "1,100": 9.1,
        "1,150": 6.1,
        "1,200": 4.4,
        "1,250": 3.3,
        "1,300": 2.2,
        "1,350": 1.5,
        "1,400": 1.2,
        "1,450": 0.9,
        "1,500": 0.8
      }
    },
    {
      "block": 4,
      "line_no": 43,
      "nominal_composition": "18Cr–10Ni–Cb",
      "product_form": "Pipe",
      "spec_no": "A312",
      "type_grade": "TP348",
      "uns_no": "S34800",
      "class_condi_tion_temper": null,
      "size_in": null,
      "p_no": 8,
      "notes": null,
      "min_temp_f": -325,
      "min_tensile_strength_ksi": 75,
      "min_yield_strength_ksi": 30,
      "max_temp_f": 1500,
      "min_temp_to_100": 20.0,
      "values": {
        "200": 20.0,
        "300": 20.0,
        "400": 20.0,
        "500": 20.0,
        "600": 19.3,
        "650": 19.0,
        "700": 18.7,
        "750": 18.5,
        "800": 18.3,
        "850": 18.2,
        "900": 18.1,
        "950": 18.1,
        "1,000": 16.0,
        "1,050": 12.1,
        "1,100": 9.1,
        "1,150": 6.1,
        "1,200": 4.4,
        "1,250": 3.3,
        "1,300": 2.2,
        "1,350": 1.5,
        "1,400": 1.2,
        "1,450": 0.9,
        "1,500": 0.8
      }
    },
    {
      "block": 4,
      "line_no": 44,
      "nominal_composition": "18Cr–10Ni–Cb",
      "product_form": "Pipe",
      "spec_no": "A358",
      "type_grade": 348,
      "uns_no": "S34800",
      "class_condi_tion_temper": null,
      "size_in": null,
      "p_no": 8,
      "notes": "(30) (36)",
      "min_temp_f": -325,
      "min_tensile_strength_ksi": 75,
      "min_yield_strength_ksi": 30,
      "max_temp_f": 1500,
      "min_temp_to_100": 20.0,
      "values": {
        "200": 20.0,
        "300": 20.0,
        "400": 20.0,
        "500": 20.0,
        "600": 19.3,
        "650": 19.0,
        "700": 18.7,
        "750": 18.5,
        "800": 18.3,
        "850": 18.2,
        "900": 18.1,
        "950": 18.1,
        "1,000": 16.0,
        "1,050": 12.1,
        "1,100": 9.1,
        "1,150": 6.1,
        "1,200": 4.4,
        "1,250": 3.3,
        "1,300": 2.2,
        "1,350": 1.5,
        "1,400": 1.2,
        "1,450": 0.9,
        "1,500": 0.8
      }
    },
    {
      "block": 4,
      "line_no": 45,
      "nominal_composition": "18Cr–10Ni–Cb",
      "product_form": "Pipe",
      "spec_no": "A376",
      "type_grade": "TP348",
      "uns_no": "S34800",
      "class_condi_tion_temper": null,
      "size_in": null,
      "p_no": 8,
      "notes": "(30) (36)",
      "min_temp_f": -325,
      "min_tensile_strength_ksi": 75,
      "min_yield_strength_ksi": 30,
      "max_temp_f": 1500,
      "min_temp_to_100": 20.0,
      "values": {
        "200": 20.0,
        "300": 20.0,
        "400": 20.0,
        "500": 20.0,
        "600": 19.3,
        "650": 19.0,
        "700": 18.7,
        "750": 18.5,
        "800": 18.3,
        "850": 18.2,
        "900": 18.1,
        "950": 18.1,
        "1,000": 16.0,
        "1,050": 12.1,
        "1,100": 9.1,
        "1,150": 6.1,
        "1,200": 4.4,
        "1,250": 3.3,
        "1,300": 2.2,
        "1,350": 1.5,
        "1,400": 1.2,
        "1,450": 0.9,
        "1,500": 0.8
      }
    },
    {
      "block": 4,
      "line_no": 46,
      "nominal_composition": "18Cr–10Ni–Cb",
      "product_form": "Pipe",
      "spec_no": "A409",
      "type_grade": "TP348",
      "uns_no": "S34800",
      "class_condi_tion_temper": null,
      "size_in": null,
      "p_no": 8,
      "notes": "(30) (36)",
      "min_temp_f": -325,
      "min_tensile_strength_ksi": 75,
      "min_yield_strength_ksi": 30,
      "max_temp_f": 1500,
      "min_temp_to_100": 20.0,
      "values": {
        "200": 20.0,
        "300": 20.0,
        "400": 20.0,
        "500": 20.0,
        "600": 19.3,
        "650": 19.0,
        "700": 18.7,
        "750": 18.5,
        "800": 18.3,
        "850": 18.2,
        "900": 18.1,
        "950": 18.1,
        "1,000": 16.0,
        "1,050": 12.1,
        "1,100": 9.1,
        "1,150": 6.1,
        "1,200": 4.4,
        "1,250": 3.3,
        "1,300": 2.2,
        "1,350": 1.5,
        "1,400": 1.2,
        "1,450": 0.9,
        "1,500": 0.8
      }
    },
    {
      "block": 4,
      "line_no": 47,
      "nominal_composition": "25Cr–12Ni",
      "product_form": null,
      "spec_no": "A451",
      "type_grade": "CPH10",
      "uns_no": "J93402",
      "class_condi_tion_temper": null,
      "size_in": null,
      "p_no": 8,
      "notes": "(12) (14) (28) (35) (39)",
      "min_temp_f": -325,
      "min_tensile_strength_ksi": 70,
      "min_yield_strength_ksi": 30,
      "max_temp_f": 1500,
      "min_temp_to_100": 20.0,
      "values": {
        "200": 20.0,
        "300": 19.9,
        "400": 19.4,
        "500": 18.9,
        "600": 18.3,
        "650": 17.9,
        "700": 17.5,
        "750": 17.0,
        "800": 16.5,
        "850": 16.0,
        "900": 15.4,
        "950": 14.9,
        "1,000": 11.1,
        "1,050": 8.5,
        "1,100": 6.5,
        "1,150": 5.0,
        "1,200": 3.8,
        "1,250": 2.9,
        "1,300": 2.3,
        "1,350": 1.8,
        "1,400": 1.3,
        "1,450": 0.9,
        "1,500": 0.8
      }
    },
    {
      "block": 4,
      "line_no": 48,
      "nominal_composition": "25Cr–12Ni",
      "product_form": null,
      "spec_no": "A451",
      "type_grade": "CPH20",
      "uns_no": "J93402",
      "class_condi_tion_temper": null,
      "size_in": null,
      "p_no": 8,
      "notes": "(12) (14) (28) (35) (39)",
      "min_temp_f": -325,
      "min_tensile_strength_ksi": 70,
      "min_yield_strength_ksi": 30,
      "max_temp_f": 1500,
      "min_temp_to_100": 20.0,
      "values": {
        "200": 20.0,
        "300": 19.9,
        "400": 19.4,
        "500": 18.9,
        "600": 18.3,
        "650": 17.9,
        "700": 17.5,
        "750": 17.0,
        "800": 16.5,
        "850": 16.0,
        "900": 15.4,
        "950": 14.9,
        "1,000": 11.1,
        "1,050": 8.5,
        "1,100": 6.5,
        "1,150": 5.0,
        "1,200": 3.8,
        "1,250": 2.9,
        "1,300": 2.3,
        "1,350": 1.8,
        "1,400": 1.3,
        "1,450": 0.9,
        "1,500": 0.8
      }
    },
    {
      "block": 4,
      "line_no": 49,
      "nominal_composition": "25Cr–20Ni",
      "product_form": "Pipe",
      "spec_no": "A312",
      "type_grade": "TP310H",
      "uns_no": "S31009",
      "class_condi_tion_temper": null,
      "size_in": null,
      "p_no": 8,
      "notes": "(29) (35) (39)",
      "min_temp_f": -325,
      "min_tensile_strength_ksi": 75,
      "min_yield_strength_ksi": 30,
      "max_temp_f": 1500,
      "min_temp_to_100": 20.0,
      "values": {
        "200": 20.0,
        "300": 20.0,
        "400": 20.0,
        "500": 19.3,
        "600": 18.5,
        "650": 18.2,
        "700": 17.9,
        "750": 17.7,
        "800": 17.4,
        "850": 17.2,
        "900": 16.9,
        "950": 16.7,
        "1,000": 13.8,
        "1,050": 10.3,
        "1,100": 7.6,
        "1,150": 5.5,
        "1,200": 4.0,
        "1,250": 3.0,
        "1,300": 2.2,
        "1,350": 1.7,
        "1,400": 1.3,
        "1,450": 1.0,
        "1,500": 0.8
      }
    },
    {
      "block": 4,
      "line_no": 50,
      "nominal_composition": "18Cr–10Ni–Cb",
      "product_form": null,
      "spec_no": "A451",
      "type_grade": "CPF8C",
      "uns_no": "J92710",
      "class_condi_tion_temper": null,
      "size_in": null,
      "p_no": 8,
      "notes": "(28)",
      "min_temp_f": -325,
      "min_tensile_strength_ksi": 70,
      "min_yield_strength_ksi": 30,
      "max_temp_f": 1500,
      "min_temp_to_100": 20.0,
      "values": {
        "200": 20.0,
        "300": 20.0,
        "400": 18.6,
        "500": 17.5,
        "600": 16.6,
        "650": 16.2,
        "700": 15.8,
        "750": 15.5,
        "800": 15.2,
        "850": 14.9,
        "900": 14.6,
        "950": 14.3,
        "1,000": 14.0,
        "1,050": 12.1,
        "1,100": 9.1,
        "1,150": 6.1,
        "1,200": 4.4,
        "1,250": 3.3,
        "1,300": 2.2,
        "1,350": 1.5,
        "1,400": 1.2,
        "1,450": 0.9,
        "1,500": 0.8
      }
    },
    {
      "block": 4,
      "line_no": 51,
      "nominal_composition": "18Cr–10Ni–Ti",
      "product_form": "Smls. pipe",
      "spec_no": "A312",
      "type_grade": "TP321",
      "uns_no": "S32100",
      "class_condi_tion_temper": null,
      "size_in": "≤3∕8 thk.",
      "p_no": 8,
      "notes": "(28) (30)",
      "min_temp_f": -425,
      "min_tensile_strength_ksi": 75,
      "min_yield_strength_ksi": 30,
      "max_temp_f": 1500,
      "min_temp_to_100": 20.0,
      "values": {
        "200": 20.0,
        "300": 20.0,
        "400": 20.0,
        "500": 19.3,
        "600": 18.3,
        "650": 17.8,
        "700": 17.5,
        "750": 17.2,
        "800": 16.9,
        "850": 16.7,
        "900": 16.5,
        "950": 16.4,
        "1,000": 16.2,
        "1,050": 12.3,
        "1,100": 9.1,
        "1,150": 6.9,
        "1,200": 5.4,
        "1,250": 4.1,
        "1,300": 3.2,
        "1,350": 2.5,
        "1,400": 1.9,
        "1,450": 1.5,
        "1,500": 1.1
      }
    },
    {
      "block": 4,
      "line_no": 52,
      "nominal_composition": "18Cr–10Ni–Ti",
      "product_form": "Wld. pipe",
      "spec_no": "A312",
      "type_grade": "TP321",
      "uns_no": "S32100",
      "class_condi_tion_temper": null,
      "size_in": null,
      "p_no": 8,
      "notes": "(28) (30)",
      "min_temp_f": -425,
      "min_tensile_strength_ksi": 75,
      "min_yield_strength_ksi": 30,
      "max_temp_f": 1500,
      "min_temp_to_100": 20.0,
      "values": {
        "200": 20.0,
        "300": 20.0,
        "400": 20.0,
        "500": 19.3,
        "600": 18.3,
        "650": 17.8,
        "700": 17.5,
        "750": 17.2,
        "800": 16.9,
        "850": 16.7,
        "900": 16.5,
        "950": 16.4,
        "1,000": 16.2,
        "1,050": 12.3,
        "1,100": 9.1,
        "1,150": 6.9,
        "1,200": 5.4,
        "1,250": 4.1,
        "1,300": 3.2,
        "1,350": 2.5,
        "1,400": 1.9,
        "1,450": 1.5,
        "1,500": 1.1
      }
    },
    {
      "block": 4,
      "line_no": 53,
      "nominal_composition": "18Cr–10Ni–Ti",
      "product_form": "Wld. pipe",
      "spec_no": "A358",
      "type_grade": 321,
      "uns_no": "S32100",
      "class_condi_tion_temper": null,
      "size_in": null,
      "p_no": 8,
      "notes": "(28) (30) (36)",
      "min_temp_f": -425,
      "min_tensile_strength_ksi": 75,
      "min_yield_strength_ksi": 30,
      "max_temp_f": 1500,
      "min_temp_to_100": 20.0,
      "values": {
        "200": 20.0,
        "300": 20.0,
        "400": 20.0,
        "500": 19.3,
        "600": 18.3,
        "650": 17.8,
        "700": 17.5,
        "750": 17.2,
        "800": 16.9,
        "850": 16.7,
        "900": 16.5,
        "950": 16.4,
        "1,000": 16.2,
        "1,050": 12.3,
        "1,100": 9.1,
        "1,150": 6.9,
        "1,200": 5.4,
        "1,250": 4.1,
        "1,300": 3.2,
        "1,350": 2.5,
        "1,400": 1.9,
        "1,450": 1.5,
        "1,500": 1.1
      }
    },
    {
      "block": 4,
      "line_no": 54,
      "nominal_composition": "18Cr–10Ni–Ti",
      "product_form": "Smls. pipe",
      "spec_no": "A376",
      "type_grade": "TP321",
      "uns_no": "S32100",
      "class_condi_tion_temper": null,
      "size_in": "≤3∕8 thk.",
      "p_no": 8,
      "notes": "(28) (30) (36)",
      "min_temp_f": -425,
      "min_tensile_strength_ksi": 75,
      "min_yield_strength_ksi": 30,
      "max_temp_f": 1500,
      "min_temp_to_100": 20.0,
      "values": {
        "200": 20.0,
        "300": 20.0,
        "400": 20.0,
        "500": 19.3,
        "600": 18.3,
        "650": 17.8,
        "700": 17.5,
        "750": 17.2,
        "800": 16.9,
        "850": 16.7,
        "900": 16.5,
        "950": 16.4,
        "1,000": 16.2,
        "1,050": 12.3,
        "1,100": 9.1,
        "1,150": 6.9,
        "1,200": 5.4,
        "1,250": 4.1,
        "1,300": 3.2,
        "1,350": 2.5,
        "1,400": 1.9,
        "1,450": 1.5,
        "1,500": 1.1
      }
    },
    {
      "block": 4,
      "line_no": 55,
      "nominal_composition": "18Cr–10Ni–Ti",
      "product_form": "Wld. pipe",
      "spec_no": "A409",
      "type_grade": "TP321",
      "uns_no": "S32100",
      "class_condi_tion_temper": null,
      "size_in": null,
      "p_no": 8,
      "notes": "(28) (30) (36)",
      "min_temp_f": -425,
      "min_tensile_strength_ksi": 75,
      "min_yield_strength_ksi": 30,
      "max_temp_f": 1500,
      "min_temp_to_100": 20.0,
      "values": {
        "200": 20.0,
        "300": 20.0,
        "400": 20.0,
        "500": 19.3,
        "600": 18.3,
        "650": 17.8,
        "700": 17.5,
        "750": 17.2,
        "800": 16.9,
        "850": 16.7,
        "900": 16.5,
        "950": 16.4,
        "1,000": 16.2,
        "1,050": 12.3,
        "1,100": 9.1,
        "1,150": 6.9,
        "1,200": 5.4,
        "1,250": 4.1,
        "1,300": 3.2,
        "1,350": 2.5,
        "1,400": 1.9,
        "1,450": 1.5,
        "1,500": 1.1
      }
    },
    {
      "block": 4,
      "line_no": 56,
      "nominal_composition": "18Cr–10Ni–Ti",
      "product_form": "Smls. pipe",
      "spec_no": "A312",
      "type_grade": "TP321H",
      "uns_no": "S32109",
      "class_condi_tion_temper": null,
      "size_in": "≤3∕8 thk.",
      "p_no": 8,
      "notes": "(30)",
      "min_temp_f": -325,
      "min_tensile_strength_ksi": 75,
      "min_yield_strength_ksi": 30,
      "max_temp_f": 1500,
      "min_temp_to_100": 20.0,
      "values": {
        "200": 20.0,
        "300": 20.0,
        "400": 20.0,
        "500": 19.3,
        "600": 18.3,
        "650": 17.8,
        "700": 17.5,
        "750": 17.2,
        "800": 16.9,
        "850": 16.7,
        "900": 16.5,
        "950": 16.4,
        "1,000": 16.2,
        "1,050": 12.3,
        "1,100": 9.1,
        "1,150": 6.9,
        "1,200": 5.4,
        "1,250": 4.1,
        "1,300": 3.2,
        "1,350": 2.5,
        "1,400": 1.9,
        "1,450": 1.5,
        "1,500": 1.1
      }
    },
    {
      "block": 4,
      "line_no": 57,
      "nominal_composition": "18Cr–10Ni–Ti",
      "product_form": "Wld. pipe",
      "spec_no": "A312",
      "type_grade": "TP321H",
      "uns_no": "S32109",
      "class_condi_tion_temper": null,
      "size_in": null,
      "p_no": 8,
      "notes": "(30)",
      "min_temp_f": -325,
      "min_tensile_strength_ksi": 75,
      "min_yield_strength_ksi": 30,
      "max_temp_f": 1500,
      "min_temp_to_100": 20.0,
      "values": {
        "200": 20.0,
        "300": 20.0,
        "400": 20.0,
        "500": 19.3,
        "600": 18.3,
        "650": 17.8,
        "700": 17.5,
        "750": 17.2,
        "800": 16.9,
        "850": 16.7,
        "900": 16.5,
        "950": 16.4,
        "1,000": 16.2,
        "1,050": 12.3,
        "1,100": 9.1,
        "1,150": 6.9,
        "1,200": 5.4,
        "1,250": 4.1,
        "1,300": 3.2,
        "1,350": 2.5,
        "1,400": 1.9,
        "1,450": 1.5,
        "1,500": 1.1
      }
    },
    {
      "block": 4,
      "line_no": 58,
      "nominal_composition": "18Cr–10Ni–Ti",
      "product_form": "Wld. pipe",
      "spec_no": "A358",
      "type_grade": "321H",
      "uns_no": "S32109",
      "class_condi_tion_temper": null,
      "size_in": null,
      "p_no": 8,
      "notes": "(30) (36)",
      "min_temp_f": -325,
      "min_tensile_strength_ksi": 75,
      "min_yield_strength_ksi": 30,
      "max_temp_f": 1500,
      "min_temp_to_100": 20.0,
      "values": {
        "200": 20.0,
        "300": 20.0,
        "400": 20.0,
        "500": 19.3,
        "600": 18.3,
        "650": 17.8,
        "700": 17.5,
        "750": 17.2,
        "800": 16.9,
        "850": 16.7,
        "900": 16.5,
        "950": 16.4,
        "1,000": 16.2,
        "1,050": 12.3,
        "1,100": 9.1,
        "1,150": 6.9,
        "1,200": 5.4,
        "1,250": 4.1,
        "1,300": 3.2,
        "1,350": 2.5,
        "1,400": 1.9,
        "1,450": 1.5,
        "1,500": 1.1
      }
    },
    {
      "block": 4,
      "line_no": 59,
      "nominal_composition": "18Cr–10Ni–Ti",
      "product_form": "Smls. pipe",
      "spec_no": "A376",
      "type_grade": "TP321H",
      "uns_no": "S32109",
      "class_condi_tion_temper": null,
      "size_in": "≤3∕8 thk.",
      "p_no": 8,
      "notes": "(30) (36)",
      "min_temp_f": -325,
      "min_tensile_strength_ksi": 75,
      "min_yield_strength_ksi": 30,
      "max_temp_f": 1500,
      "min_temp_to_100": 20.0,
      "values": {
        "200": 20.0,
        "300": 20.0,
        "400": 20.0,
        "500": 19.3,
        "600": 18.3,
        "650": 17.8,
        "700": 17.5,
        "750": 17.2,
        "800": 16.9,
        "850": 16.7,
        "900": 16.5,
        "950": 16.4,
        "1,000": 16.2,
        "1,050": 12.3,
        "1,100": 9.1,
        "1,150": 6.9,
        "1,200": 5.4,
        "1,250": 4.1,
        "1,300": 3.2,
        "1,350": 2.5,
        "1,400": 1.9,
        "1,450": 1.5,
        "1,500": 1.1
      }
    },
    {
      "block": 4,
      "line_no": 60,
      "nominal_composition": "16Cr–12Ni–2Mo",
      "product_form": "Tube",
      "spec_no": "A213",
      "type_grade": "TP316",
      "uns_no": "S31600",
      "class_condi_tion_temper": null,
      "size_in": null,
      "p_no": 8,
      "notes": "(14) (26) (28) (31) (36)",
      "min_temp_f": -425,
      "min_tensile_strength_ksi": 75,
      "min_yield_strength_ksi": 30,
      "max_temp_f": 1500,
      "min_temp_to_100": 20.0,
      "values": {
        "200": 20.0,
        "300": 20.0,
        "400": 19.3,
        "500": 18.0,
        "600": 17.0,
        "650": 16.6,
        "700": 16.3,
        "750": 16.1,
        "800": 15.9,
        "850": 15.7,
        "900": 15.6,
        "950": 15.4,
        "1,000": 15.3,
        "1,050": 15.1,
        "1,100": 12.4,
        "1,150": 9.8,
        "1,200": 7.4,
        "1,250": 5.5,
        "1,300": 4.1,
        "1,350": 3.1,
        "1,400": 2.3,
        "1,450": 1.7,
        "1,500": 1.3
      }
    },
    {
      "block": 4,
      "line_no": 61,
      "nominal_composition": "16Cr–12Ni–2Mo",
      "product_form": "Tube",
      "spec_no": "A269",
      "type_grade": "TP316",
      "uns_no": "S31600",
      "class_condi_tion_temper": null,
      "size_in": null,
      "p_no": 8,
      "notes": "(14) (26) (28) (31) (36)",
      "min_temp_f": -425,
      "min_tensile_strength_ksi": 75,
      "min_yield_strength_ksi": 30,
      "max_temp_f": 1500,
      "min_temp_to_100": 20.0,
      "values": {
        "200": 20.0,
        "300": 20.0,
        "400": 19.3,
        "500": 18.0,
        "600": 17.0,
        "650": 16.6,
        "700": 16.3,
        "750": 16.1,
        "800": 15.9,
        "850": 15.7,
        "900": 15.6,
        "950": 15.4,
        "1,000": 15.3,
        "1,050": 15.1,
        "1,100": 12.4,
        "1,150": 9.8,
        "1,200": 7.4,
        "1,250": 5.5,
        "1,300": 4.1,
        "1,350": 3.1,
        "1,400": 2.3,
        "1,450": 1.7,
        "1,500": 1.3
      }
    },
    {
      "block": 4,
      "line_no": 62,
      "nominal_composition": "16Cr–12Ni–2Mo",
      "product_form": "Tube",
      "spec_no": "A270",
      "type_grade": "TP316",
      "uns_no": "S31600",
      "class_condi_tion_temper": null,
      "size_in": null,
      "p_no": 8,
      "notes": "(14) (26) (28)",
      "min_temp_f": -425,
      "min_tensile_strength_ksi": 75,
      "min_yield_strength_ksi": 30,
      "max_temp_f": 1500,
      "min_temp_to_100": 20.0,
      "values": {
        "200": 20.0,
        "300": 20.0,
        "400": 19.3,
        "500": 18.0,
        "600": 17.0,
        "650": 16.6,
        "700": 16.3,
        "750": 16.1,
        "800": 15.9,
        "850": 15.7,
        "900": 15.6,
        "950": 15.4,
        "1,000": 15.3,
        "1,050": 15.1,
        "1,100": 12.4,
        "1,150": 9.8,
        "1,200": 7.4,
        "1,250": 5.5,
        "1,300": 4.1,
        "1,350": 3.1,
        "1,400": 2.3,
        "1,450": 1.7,
        "1,500": 1.3
      }
    },
    {
      "block": 4,
      "line_no": 63,
      "nominal_composition": "16Cr–12Ni–2Mo",
      "product_form": "Pipe",
      "spec_no": "A312",
      "type_grade": "TP316",
      "uns_no": "S31600",
      "class_condi_tion_temper": null,
      "size_in": null,
      "p_no": 8,
      "notes": "(26) (28)",
      "min_temp_f": -425,
      "min_tensile_strength_ksi": 75,
      "min_yield_strength_ksi": 30,
      "max_temp_f": 1500,
      "min_temp_to_100": 20.0,
      "values": {
        "200": 20.0,
        "300": 20.0,
        "400": 19.3,
        "500": 18.0,
        "600": 17.0,
        "650": 16.6,
        "700": 16.3,
        "750": 16.1,
        "800": 15.9,
        "850": 15.7,
        "900": 15.6,
        "950": 15.4,
        "1,000": 15.3,
        "1,050": 15.1,
        "1,100": 12.4,
        "1,150": 9.8,
        "1,200": 7.4,
        "1,250": 5.5,
        "1,300": 4.1,
        "1,350": 3.1,
        "1,400": 2.3,
        "1,450": 1.7,
        "1,500": 1.3
      }
    },
    {
      "block": 4,
      "line_no": 64,
      "nominal_composition": "16Cr–12Ni–2Mo",
      "product_form": "Pipe",
      "spec_no": "A358",
      "type_grade": 316,
      "uns_no": "S31600",
      "class_condi_tion_temper": null,
      "size_in": null,
      "p_no": 8,
      "notes": "(26) (28) (31) (36)",
      "min_temp_f": -425,
      "min_tensile_strength_ksi": 75,
      "min_yield_strength_ksi": 30,
      "max_temp_f": 1500,
      "min_temp_to_100": 20.0,
      "values": {
        "200": 20.0,
        "300": 20.0,
        "400": 19.3,
        "500": 18.0,
        "600": 17.0,
        "650": 16.6,
        "700": 16.3,
        "750": 16.1,
        "800": 15.9,
        "850": 15.7,
        "900": 15.6,
        "950": 15.4,
        "1,000": 15.3,
        "1,050": 15.1,
        "1,100": 12.4,
        "1,150": 9.8,
        "1,200": 7.4,
        "1,250": 5.5,
        "1,300": 4.1,
        "1,350": 3.1,
        "1,400": 2.3,
        "1,450": 1.7,
        "1,500": 1.3
      }
    },
    {
      "block": 4,
      "line_no": 65,
      "nominal_composition": "16Cr–12Ni–2Mo",
      "product_form": "Pipe",
      "spec_no": "A376",
      "type_grade": "TP316",
      "uns_no": "S31600",
      "class_condi_tion_temper": null,
      "size_in": null,
      "p_no": 8,
      "notes": "(26) (28) (31) (36)",
      "min_temp_f": -425,
      "min_tensile_strength_ksi": 75,
      "min_yield_strength_ksi": 30,
      "max_temp_f": 1500,
      "min_temp_to_100": 20.0,
      "values": {
        "200": 20.0,
        "300": 20.0,
        "400": 19.3,
        "500": 18.0,
        "600": 17.0,
        "650": 16.6,
        "700": 16.3,
        "750": 16.1,
        "800": 15.9,
        "850": 15.7,
        "900": 15.6,
        "950": 15.4,
        "1,000": 15.3,
        "1,050": 15.1,
        "1,100": 12.4,
        "1,150": 9.8,
        "1,200": 7.4,
        "1,250": 5.5,
        "1,300": 4.1,
        "1,350": 3.1,
        "1,400": 2.3,
        "1,450": 1.7,
        "1,500": 1.3
      }
    },
    {
      "block": 4,
      "line_no": 66,
      "nominal_composition": "16Cr–12Ni–2Mo",
      "product_form": "Pipe",
      "spec_no": "A409",
      "type_grade": "TP316",
      "uns_no": "S31600",
      "class_condi_tion_temper": null,
      "size_in": null,
      "p_no": 8,
      "notes": "(26) (28) (31) (36)",
      "min_temp_f": -425,
      "min_tensile_strength_ksi": 75,
      "min_yield_strength_ksi": 30,
      "max_temp_f": 1500,
      "min_temp_to_100": 20.0,
      "values": {
        "200": 20.0,
        "300": 20.0,
        "400": 19.3,
        "500": 18.0,
        "600": 17.0,
        "650": 16.6,
        "700": 16.3,
        "750": 16.1,
        "800": 15.9,
        "850": 15.7,
        "900": 15.6,
        "950": 15.4,
        "1,000": 15.3,
        "1,050": 15.1,
        "1,100": 12.4,
        "1,150": 9.8,
        "1,200": 7.4,
        "1,250": 5.5,
        "1,300": 4.1,
        "1,350": 3.1,
        "1,400": 2.3,
        "1,450": 1.7,
        "1,500": 1.3
      }
    },
    {
      "block": 4,
      "line_no": 67,
      "nominal_composition": "18Cr–13Ni–3Mo",
      "product_form": "Pipe",
      "spec_no": "A312",
      "type_grade": "TP317",
      "uns_no": "S31700",
      "class_condi_tion_temper": null,
      "size_in": null,
      "p_no": 8,
      "notes": "(26) (28)",
      "min_temp_f": -325,
      "min_tensile_strength_ksi": 75,
      "min_yield_strength_ksi": 30,
      "max_temp_f": 1500,
      "min_temp_to_100": 20.0,
      "values": {
        "200": 20.0,
        "300": 20.0,
        "400": 19.3,
        "500": 18.0,
        "600": 17.0,
        "650": 16.6,
        "700": 16.3,
        "750": 16.1,
        "800": 15.9,
        "850": 15.7,
        "900": 15.6,
        "950": 15.4,
        "1,000": 15.3,
        "1,050": 15.1,
        "1,100": 12.4,
        "1,150": 9.8,
        "1,200": 7.4,
        "1,250": 5.5,
        "1,300": 4.1,
        "1,350": 3.1,
        "1,400": 2.3,
        "1,450": 1.7,
        "1,500": 1.3
      }
    },
    {
      "block": 4,
      "line_no": 68,
      "nominal_composition": "18Cr–13Ni–3Mo",
      "product_form": "Wld. Pipe",
      "spec_no": "A358",
      "type_grade": "317L",
      "uns_no": "S31700",
      "class_condi_tion_temper": null,
      "size_in": null,
      "p_no": 8,
      "notes": "(26) (28) (31) (36)",
      "min_temp_f": -325,
      "min_tensile_strength_ksi": 75,
      "min_yield_strength_ksi": 30,
      "max_temp_f": 1500,
      "min_temp_to_100": 20.0,
      "values": {
        "200": 20.0,
        "300": 20.0,
        "400": 19.3,
        "500": 18.0,
        "600": 17.0,
        "650": 16.6,
        "700": 16.3,
        "750": 16.1,
        "800": 15.9,
        "850": 15.7,
        "900": 15.6,
        "950": 15.4,
        "1,000": 15.3,
        "1,050": 15.1,
        "1,100": 12.4,
        "1,150": 9.8,
        "1,200": 7.4,
        "1,250": 5.5,
        "1,300": 4.1,
        "1,350": 3.1,
        "1,400": 2.3,
        "1,450": 1.7,
        "1,500": 1.3
      }
    },
    {
      "block": 4,
      "line_no": 69,
      "nominal_composition": "18Cr–13Ni–3Mo",
      "product_form": "Pipe",
      "spec_no": "A409",
      "type_grade": "TP317",
      "uns_no": "S31700",
      "class_condi_tion_temper": null,
      "size_in": null,
      "p_no": 8,
      "notes": "(26) (28) (31) (36)",
      "min_temp_f": -325,
      "min_tensile_strength_ksi": 75,
      "min_yield_strength_ksi": 30,
      "max_temp_f": 1500,
      "min_temp_to_100": 20.0,
      "values": {
        "200": 20.0,
        "300": 20.0,
        "400": 19.3,
        "500": 18.0,
        "600": 17.0,
        "650": 16.6,
        "700": 16.3,
        "750": 16.1,
        "800": 15.9,
        "850": 15.7,
        "900": 15.6,
        "950": 15.4,
        "1,000": 15.3,
        "1,050": 15.1,
        "1,100": 12.4,
        "1,150": 9.8,
        "1,200": 7.4,
        "1,250": 5.5,
        "1,300": 4.1,
        "1,350": 3.1,
        "1,400": 2.3,
        "1,450": 1.7,
        "1,500": 1.3
      }
    },
    {
      "block": 4,
      "line_no": 70,
      "nominal_composition": "16Cr–12Ni–2Mo",
      "product_form": "Pipe",
      "spec_no": "A376",
      "type_grade": "TP316H",
      "uns_no": "S31609",
      "class_condi_tion_temper": null,
      "size_in": null,
      "p_no": 8,
      "notes": "(26) (31) (36)",
      "min_temp_f": -325,
      "min_tensile_strength_ksi": 75,
      "min_yield_strength_ksi": 30,
      "max_temp_f": 1500,
      "min_temp_to_100": 20.0,
      "values": {
        "200": 20.0,
        "300": 20.0,
        "400": 19.3,
        "500": 18.0,
        "600": 17.0,
        "650": 16.6,
        "700": 16.3,
        "750": 16.1,
        "800": 15.9,
        "850": 15.7,
        "900": 15.6,
        "950": 15.4,
        "1,000": 15.3,
        "1,050": 15.1,
        "1,100": 12.4,
        "1,150": 9.8,
        "1,200": 7.4,
        "1,250": 5.5,
        "1,300": 4.1,
        "1,350": 3.1,
        "1,400": 2.3,
        "1,450": 1.7,
        "1,500": 1.3
      }
    },
    {
      "block": 4,
      "line_no": 71,
      "nominal_composition": "16Cr–12Ni–2Mo",
      "product_form": "Pipe",
      "spec_no": "A312",
      "type_grade": "TP316H",
      "uns_no": "S31609",
      "class_condi_tion_temper": null,
      "size_in": null,
      "p_no": 8,
      "notes": "(26)",
      "min_temp_f": -325,
      "min_tensile_strength_ksi": 75,
      "min_yield_strength_ksi": 30,
      "max_temp_f": 1500,
      "min_temp_to_100": 20.0,
      "values": {
        "200": 20.0,
        "300": 20.0,
        "400": 19.3,
        "500": 18.0,
        "600": 17.0,
        "650": 16.6,
        "700": 16.3,
        "750": 16.1,
        "800": 15.9,
        "850": 15.7,
        "900": 15.6,
        "950": 15.4,
        "1,000": 15.3,
        "1,050": 15.1,
        "1,100": 12.4,
        "1,150": 9.8,
        "1,200": 7.4,
        "1,250": 5.5,
        "1,300": 4.1,
        "1,350": 3.1,
        "1,400": 2.3,
        "1,450": 1.7,
        "1,500": 1.3
      }
    },
    {
      "block": 4,
      "line_no": 72,
      "nominal_composition": "18Cr–10Ni–Cb",
      "product_form": "Pipe",
      "spec_no": "A376",
      "type_grade": "TP347H",
      "uns_no": "S34709",
      "class_condi_tion_temper": null,
      "size_in": null,
      "p_no": 8,
      "notes": "(30) (36)",
      "min_temp_f": -325,
      "min_tensile_strength_ksi": 75,
      "min_yield_strength_ksi": 30,
      "max_temp_f": 1500,
      "min_temp_to_100": 20.0,
      "values": {
        "200": 20.0,
        "300": 20.0,
        "400": 20.0,
        "500": 20.0,
        "600": 19.3,
        "650": 19.0,
        "700": 18.7,
        "750": 18.5,
        "800": 18.3,
        "850": 18.2,
        "900": 18.1,
        "950": 18.1,
        "1,000": 18.1,
        "1,050": 17.4,
        "1,100": 14.1,
        "1,150": 10.5,
        "1,200": 7.9,
        "1,250": 5.9,
        "1,300": 4.4,
        "1,350": 3.2,
        "1,400": 2.5,
        "1,450": 1.8,
        "1,500": 1.3
      }
    },
    {
      "block": 4,
      "line_no": 73,
      "nominal_composition": "18Cr–10Ni–Cb",
      "product_form": "Pipe",
      "spec_no": "A312",
      "type_grade": "TP347",
      "uns_no": "S34700",
      "class_condi_tion_temper": null,
      "size_in": null,
      "p_no": 8,
      "notes": "(28)",
      "min_temp_f": -425,
      "min_tensile_strength_ksi": 75,
      "min_yield_strength_ksi": 30,
      "max_temp_f": 1500,
      "min_temp_to_100": 20.0,
      "values": {
        "200": 20.0,
        "300": 20.0,
        "400": 20.0,
        "500": 20.0,
        "600": 19.3,
        "650": 19.0,
        "700": 18.7,
        "750": 18.5,
        "800": 18.3,
        "850": 18.2,
        "900": 18.1,
        "950": 18.1,
        "1,000": 18.1,
        "1,050": 17.4,
        "1,100": 14.1,
        "1,150": 10.5,
        "1,200": 7.9,
        "1,250": 5.9,
        "1,300": 4.4,
        "1,350": 3.2,
        "1,400": 2.5,
        "1,450": 1.8,
        "1,500": 1.3
      }
    },
    {
      "block": 4,
      "line_no": 74,
      "nominal_composition": "18Cr–10Ni–Cb",
      "product_form": "Pipe",
      "spec_no": "A358",
      "type_grade": 347,
      "uns_no": "S34700",
      "class_condi_tion_temper": null,
      "size_in": null,
      "p_no": 8,
      "notes": "(28) (30) (36)",
      "min_temp_f": -425,
      "min_tensile_strength_ksi": 75,
      "min_yield_strength_ksi": 30,
      "max_temp_f": 1500,
      "min_temp_to_100": 20.0,
      "values": {
        "200": 20.0,
        "300": 20.0,
        "400": 20.0,
        "500": 20.0,
        "600": 19.3,
        "650": 19.0,
        "700": 18.7,
        "750": 18.5,
        "800": 18.3,
        "850": 18.2,
        "900": 18.1,
        "950": 18.1,
        "1,000": 18.1,
        "1,050": 17.4,
        "1,100": 14.1,
        "1,150": 10.5,
        "1,200": 7.9,
        "1,250": 5.9,
        "1,300": 4.4,
        "1,350": 3.2,
        "1,400": 2.5,
        "1,450": 1.8,
        "1,500": 1.3
      }
    },
    {
      "block": 4,
      "line_no": 75,
      "nominal_composition": "18Cr–10Ni–Cb",
      "product_form": "Pipe",
      "spec_no": "A376",
      "type_grade": "TP347",
      "uns_no": "S34700",
      "class_condi_tion_temper": null,
      "size_in": null,
      "p_no": 8,
      "notes": "(28) (30) (36)",
      "min_temp_f": -425,
      "min_tensile_strength_ksi": 75,
      "min_yield_strength_ksi": 30,
      "max_temp_f": 1500,
      "min_temp_to_100": 20.0,
      "values": {
        "200": 20.0,
        "300": 20.0,
        "400": 20.0,
        "500": 20.0,
        "600": 19.3,
        "650": 19.0,
        "700": 18.7,
        "750": 18.5,
        "800": 18.3,
        "850": 18.2,
        "900": 18.1,
        "950": 18.1,
        "1,000": 18.1,
        "1,050": 17.4,
        "1,100": 14.1,
        "1,150": 10.5,
        "1,200": 7.9,
        "1,250": 5.9,
        "1,300": 4.4,
        "1,350": 3.2,
        "1,400": 2.5,
        "1,450": 1.8,
        "1,500": 1.3
      }
    },
    {
      "block": 4,
      "line_no": 76,
      "nominal_composition": "18Cr–10Ni–Cb",
      "product_form": "Pipe",
      "spec_no": "A409",
      "type_grade": "TP347",
      "uns_no": "S34700",
      "class_condi_tion_temper": null,
      "size_in": null,
      "p_no": 8,
      "notes": "(28) (30) (36)",
