Repository: danivelas0/asme-pcc

File: resources/ASME B31/ASME B31.3/APPEX/appendix_a/table_a_1.json (part 9 of 28)
    "P-No. (5)",
    "P-No. (5)(7)"
  ],
  "columns_values": [
      "min_temp_c": -198,
      "min_tensile_strength_mpa": 517,
      "min_yield_strength_mpa": 207,
      "max_temp_c": 816,
      "min_temp_to_40": 138,
      "values": {
        "65": 138,
        "100": 138,
        "125": 138,
        "150": 138,
        "175": 138,
        "200": 138,
        "225": 138,
        "250": 135,
        "275": 133,
        "300": 131,
        "325": 129,
        "350": 127,
        "375": 125,
        "400": 124,
        "425": 122,
        "450": 121,
        "475": 119,
        "500": 117,
        "525": 108,
        "550": 83.7,
        "575": 64.0,
        "600": 48.5,
        "625": 36.3,
        "650": 27.3,
        "675": 21.0,
        "700": 15.9,
        "725": 12.5,
        "750": 9.87,
        "775": 7.65,
        "800": 5.97,
        "825": 5.17
      }
    },
    {
      "block": 4,
      "line_no": 37,
      "nominal_composition": "23Cr–12Ni",
      "product_form": "Wld. pipe",
      "spec_no": "A358",
      "type_grade": "309S",
      "uns_no": "S30908",
      "class_condition_temper": null,
      "size_mm": null,
      "p_no": 8,
      "notes": "(28) (31) (35) (36)",
      "min_temp_c": -198,
      "min_tensile_strength_mpa": 515,
      "min_yield_strength_mpa": 205,
      "max_temp_c": 816,
      "min_temp_to_40": 138,
      "values": {
        "65": 138,
        "100": 138,
        "125": 138,
        "150": 138,
        "175": 138,
        "200": 138,
        "225": 138,
        "250": 135,
        "275": 133,
        "300": 131,
        "325": 129,
        "350": 127,
        "375": 125,
        "400": 124,
        "425": 122,
        "450": 121,
        "475": 119,
        "500": 117,
        "525": 108,
        "550": 83.7,
        "575": 64.0,
        "600": 48.5,
        "625": 36.3,
        "650": 27.3,
        "675": 21.0,
        "700": 15.9,
        "725": 12.5,
        "750": 9.87,
        "775": 7.65,
        "800": 5.97,
        "825": 5.17
      }
    },
    {
      "block": 4,
      "line_no": 38,
      "nominal_composition": "18Cr–8Ni",
      "product_form": "Pipe & tube",
      "spec_no": "A451",
      "type_grade": "CPF8",
      "uns_no": "J92600",
      "class_condition_temper": null,
      "size_mm": null,
      "p_no": 8,
      "notes": "(26) (28)",
      "min_temp_c": -254,
      "min_tensile_strength_mpa": 485,
      "min_yield_strength_mpa": 205,
      "max_temp_c": 816,
      "min_temp_to_40": 138,
      "values": {
        "65": 138,
        "100": 138,
        "125": 138,
        "150": 138,
        "175": 134,
        "200": 129,
        "225": 125,
        "250": 122,
        "275": 119,
        "300": 116,
        "325": 113,
        "350": 111,
        "375": 109,
        "400": 107,
        "425": 105,
        "450": 103,
        "475": 101,
        "500": 99.1,
        "525": 94.4,
        "550": 75.3,
        "575": 60.4,
        "600": 49.0,
        "625": 40.1,
        "650": 32.8,
        "675": 27.2,
        "700": 23.4,
        "725": 19.6,
        "750": 16.8,
        "775": 14.7,
        "800": 12.8,
        "825": 11.7
      }
    },
    {
      "block": 4,
      "line_no": 39,
      "nominal_composition": "18Cr–10Ni–Cb",
      "product_form": "Smls. & wld. pipe",
      "spec_no": "A312",
      "type_grade": "TP347",
      "uns_no": "S34700",
      "class_condition_temper": null,
      "size_mm": null,
      "p_no": 8,
      "notes": null,
      "min_temp_c": -254,
      "min_tensile_strength_mpa": 515,
      "min_yield_strength_mpa": 205,
      "max_temp_c": 816,
      "min_temp_to_40": 138,
      "values": {
        "65": 138,
        "100": 138,
        "125": 138,
        "150": 138,
        "175": 138,
        "200": 138,
        "225": 138,
        "250": 138,
        "275": 137,
        "300": 135,
        "325": 132,
        "350": 130,
        "375": 128,
        "400": 127,
        "425": 126,
        "450": 126,
        "475": 125,
        "500": 125,
        "525": 125,
        "550": 97.6,
        "575": 75.9,
        "600": 57.2,
        "625": 40.2,
        "650": 30.3,
        "675": 23.2,
        "700": 16.2,
        "725": 11.4,
        "750": 8.97,
        "775": 7.08,
        "800": 5.89,
        "825": 5.52
      }
    },
    {
      "block": 4,
      "line_no": 40,
      "nominal_composition": "18Cr–10Ni–Cb",
      "product_form": "Wld. pipe",
      "spec_no": "A358",
      "type_grade": 347,
      "uns_no": "S34700",
      "class_condition_temper": null,
      "size_mm": null,
      "p_no": 8,
      "notes": "(30) (36)",
      "min_temp_c": -254,
      "min_tensile_strength_mpa": 515,
      "min_yield_strength_mpa": 205,
      "max_temp_c": 816,
      "min_temp_to_40": 138,
      "values": {
        "65": 138,
        "100": 138,
        "125": 138,
        "150": 138,
        "175": 138,
        "200": 138,
        "225": 138,
        "250": 138,
        "275": 137,
        "300": 135,
        "325": 132,
        "350": 130,
        "375": 128,
        "400": 127,
        "425": 126,
        "450": 126,
        "475": 125,
        "500": 125,
        "525": 125,
        "550": 97.6,
        "575": 75.9,
        "600": 57.2,
        "625": 40.2,
        "650": 30.3,
        "675": 23.2,
        "700": 16.2,
        "725": 11.4,
        "750": 8.97,
        "775": 7.08,
        "800": 5.89,
        "825": 5.52
      }
    },
    {
      "block": 4,
      "line_no": 41,
      "nominal_composition": "18Cr–10Ni–Cb",
      "product_form": "Pipe",
      "spec_no": "A376",
      "type_grade": "TP347",
      "uns_no": "S34700",
      "class_condition_temper": null,
      "size_mm": null,
      "p_no": 8,
      "notes": "(30) (36)",
      "min_temp_c": -254,
      "min_tensile_strength_mpa": 515,
      "min_yield_strength_mpa": 205,
      "max_temp_c": 816,
      "min_temp_to_40": 138,
      "values": {
        "65": 138,
        "100": 138,
        "125": 138,
        "150": 138,
        "175": 138,
        "200": 138,
        "225": 138,
        "250": 138,
        "275": 137,
        "300": 135,
        "325": 132,
        "350": 130,
        "375": 128,
        "400": 127,
        "425": 126,
        "450": 126,
        "475": 125,
        "500": 125,
        "525": 125,
        "550": 97.6,
        "575": 75.9,
        "600": 57.2,
        "625": 40.2,
        "650": 30.3,
        "675": 23.2,
        "700": 16.2,
        "725": 11.4,
        "750": 8.97,
        "775": 7.08,
        "800": 5.89,
        "825": 5.52
      }
    },
    {
      "block": 4,
      "line_no": 42,
      "nominal_composition": "18Cr–10Ni–Cb",
      "product_form": "Pipe",
      "spec_no": "A409",
      "type_grade": "TP347",
      "uns_no": "S34700",
      "class_condition_temper": null,
      "size_mm": null,
      "p_no": 8,
      "notes": "(30) (36)",
      "min_temp_c": -254,
      "min_tensile_strength_mpa": 515,
      "min_yield_strength_mpa": 205,
      "max_temp_c": 816,
      "min_temp_to_40": 138,
      "values": {
        "65": 138,
        "100": 138,
        "125": 138,
        "150": 138,
        "175": 138,
        "200": 138,
        "225": 138,
        "250": 138,
        "275": 137,
        "300": 135,
        "325": 132,
        "350": 130,
        "375": 128,
        "400": 127,
        "425": 126,
        "450": 126,
        "475": 125,
        "500": 125,
        "525": 125,
        "550": 97.6,
        "575": 75.9,
        "600": 57.2,
        "625": 40.2,
        "650": 30.3,
        "675": 23.2,
        "700": 16.2,
        "725": 11.4,
        "750": 8.97,
        "775": 7.08,
        "800": 5.89,
        "825": 5.52
      }
    },
    {
      "block": 4,
      "line_no": 43,
      "nominal_composition": "18Cr–10Ni–Cb",
      "product_form": "Smls. & wld. pipe",
      "spec_no": "A312",
      "type_grade": "TP348",
      "uns_no": "S34800",
      "class_condition_temper": null,
      "size_mm": null,
      "p_no": 8,
      "notes": null,
      "min_temp_c": -198,
      "min_tensile_strength_mpa": 515,
      "min_yield_strength_mpa": 205,
      "max_temp_c": 816,
      "min_temp_to_40": 138,
      "values": {
        "65": 138,
        "100": 138,
        "125": 138,
        "150": 138,
        "175": 138,
        "200": 138,
        "225": 138,
        "250": 138,
        "275": 137,
        "300": 135,
        "325": 132,
        "350": 130,
        "375": 128,
        "400": 127,
        "425": 126,
        "450": 126,
        "475": 125,
        "500": 125,
        "525": 125,
        "550": 97.6,
        "575": 75.9,
        "600": 57.2,
        "625": 40.2,
        "650": 30.3,
        "675": 23.2,
        "700": 16.2,
        "725": 11.4,
        "750": 8.97,
        "775": 7.08,
        "800": 5.89,
        "825": 5.52
      }
    },
    {
      "block": 4,
      "line_no": 44,
      "nominal_composition": "18Cr–10Ni–Cb",
      "product_form": "Wld. pipe",
      "spec_no": "A358",
      "type_grade": 348,
      "uns_no": "S34800",
      "class_condition_temper": null,
      "size_mm": null,
      "p_no": 8,
      "notes": "(30) (36)",
      "min_temp_c": -198,
      "min_tensile_strength_mpa": 515,
      "min_yield_strength_mpa": 205,
      "max_temp_c": 816,
      "min_temp_to_40": 138,
      "values": {
        "65": 138,
        "100": 138,
        "125": 138,
        "150": 138,
        "175": 138,
        "200": 138,
        "225": 138,
        "250": 138,
        "275": 137,
        "300": 135,
        "325": 132,
        "350": 130,
        "375": 128,
        "400": 127,
        "425": 126,
        "450": 126,
        "475": 125,
        "500": 125,
        "525": 125,
        "550": 97.6,
        "575": 75.9,
        "600": 57.2,
        "625": 40.2,
        "650": 30.3,
        "675": 23.2,
        "700": 16.2,
        "725": 11.4,
        "750": 8.97,
        "775": 7.08,
        "800": 5.89,
        "825": 5.52
      }
    },
    {
      "block": 4,
      "line_no": 45,
      "nominal_composition": "18Cr–10Ni–Cb",
      "product_form": "Pipe",
      "spec_no": "A376",
      "type_grade": "TP348",
      "uns_no": "S34800",
      "class_condition_temper": null,
      "size_mm": null,
      "p_no": 8,
      "notes": "(30) (36)",
      "min_temp_c": -198,
      "min_tensile_strength_mpa": 515,
      "min_yield_strength_mpa": 205,
      "max_temp_c": 816,
      "min_temp_to_40": 138,
      "values": {
        "65": 138,
        "100": 138,
        "125": 138,
        "150": 138,
        "175": 138,
        "200": 138,
        "225": 138,
        "250": 138,
        "275": 137,
        "300": 135,
        "325": 132,
        "350": 130,
        "375": 128,
        "400": 127,
        "425": 126,
        "450": 126,
        "475": 125,
        "500": 125,
        "525": 125,
        "550": 97.6,
        "575": 75.9,
        "600": 57.2,
        "625": 40.2,
        "650": 30.3,
        "675": 23.2,
        "700": 16.2,
        "725": 11.4,
        "750": 8.97,
        "775": 7.08,
        "800": 5.89,
        "825": 5.52
      }
    },
    {
      "block": 4,
      "line_no": 46,
      "nominal_composition": "18Cr–10Ni–Cb",
      "product_form": "Pipe",
      "spec_no": "A409",
      "type_grade": "TP348",
      "uns_no": "S34800",
      "class_condition_temper": null,
      "size_mm": null,
      "p_no": 8,
      "notes": "(30) (36)",
      "min_temp_c": -198,
      "min_tensile_strength_mpa": 515,
      "min_yield_strength_mpa": 205,
      "max_temp_c": 816,
      "min_temp_to_40": 138,
      "values": {
        "65": 138,
        "100": 138,
        "125": 138,
        "150": 138,
        "175": 138,
        "200": 138,
        "225": 138,
        "250": 138,
        "275": 137,
        "300": 135,
        "325": 132,
        "350": 130,
        "375": 128,
        "400": 127,
        "425": 126,
        "450": 126,
        "475": 125,
        "500": 125,
        "525": 125,
        "550": 97.6,
        "575": 75.9,
        "600": 57.2,
        "625": 40.2,
        "650": 30.3,
        "675": 23.2,
        "700": 16.2,
        "725": 11.4,
        "750": 8.97,
        "775": 7.08,
        "800": 5.89,
        "825": 5.52
      }
    },
    {
      "block": 4,
      "line_no": 47,
      "nominal_composition": "25Cr–12Ni",
      "product_form": "Pipe & tube",
      "spec_no": "A451",
      "type_grade": "CPH10",
      "uns_no": "J93402",
      "class_condition_temper": null,
      "size_mm": null,
      "p_no": 8,
      "values": {
        "225": 133,
        "250": 131,
        "275": 129,
        "300": 128,
        "325": 125,
        "350": 123,
        "375": 120,
        "400": 117,
        "425": 114,
        "450": 111,
        "475": 107,
        "500": 104,
        "525": 100,
        "550": 68.1,
        "575": 53.5,
        "600": 42.1,
        "625": 33.2,
        "650": 25.9,
        "675": 20.3,
        "700": 16.5,
        "725": 13.2,
        "750": 10.1,
        "775": 7.35,
        "800": 5.89,
        "825": 5.52
      }
    },
    {
      "block": 4,
      "line_no": 48,
      "nominal_composition": "25Cr–12Ni",
      "product_form": "Pipe & tube",
      "spec_no": "A451",
      "type_grade": "CPH20",
      "uns_no": "J93402",
      "class_condition_temper": null,
      "size_mm": null,
      "p_no": 8,
      "values": {
        "225": 133,
        "250": 131,
        "275": 129,
        "300": 128,
        "325": 125,
        "350": 123,
        "375": 120,
        "400": 117,
        "425": 114,
        "450": 111,
        "475": 107,
        "500": 104,
        "525": 100,
        "550": 68.1,
        "575": 53.5,
        "600": 42.1,
        "625": 33.2,
        "650": 25.9,
        "675": 20.3,
        "700": 16.5,
        "725": 13.2,
        "750": 10.1,
        "775": 7.35,
        "800": 5.89,
        "825": 5.52
      }
    },
    {
      "block": 4,
      "line_no": 49,
      "nominal_composition": "25Cr–20Ni",
      "product_form": "Smls. & wld. pipe",
      "spec_no": "A312",
      "type_grade": "TP310H",
      "uns_no": "S31009",
      "class_condition_temper": null,
      "size_mm": null,
      "p_no": 8,
      "notes": "(29) (35) (39)",
      "min_temp_c": -198,
      "min_tensile_strength_mpa": 515,
      "min_yield_strength_mpa": 205,
      "max_temp_c": 816,
      "min_temp_to_40": 138,
      "values": {
        "65": 138,
        "100": 138,
        "125": 138,
        "150": 138,
        "175": 138,
        "200": 138,
        "225": 137,
        "250": 134,
        "275": 131,
        "300": 129,
        "325": 127,
        "350": 125,
        "375": 123,
        "400": 122,
        "425": 120,
        "450": 119,
        "475": 117,
        "500": 116,
        "525": 108,
        "550": 83.7,
        "575": 64.0,
        "600": 48.5,
        "625": 36.3,
        "650": 27.3,
        "675": 21.0,
        "700": 15.9,
        "725": 12.5,
        "750": 9.87,
        "775": 7.65,
        "800": 5.97,
        "825": 5.17
      }
    },
    {
      "block": 4,
      "line_no": 50,
      "nominal_composition": "18Cr–10Ni–Cb",
      "product_form": "Pipe & tube",
      "spec_no": "A451",
      "type_grade": "CPF8C",
      "uns_no": "J92710",
      "class_condition_temper": null,
      "size_mm": null,
      "p_no": 8,
      "notes": "(28)",
      "min_temp_c": -198,
      "min_tensile_strength_mpa": 485,
      "min_yield_strength_mpa": 205,
      "max_temp_c": 816,
      "min_temp_to_40": 138,
      "values": {
        "65": 138,
        "100": 138,
        "125": 138,
        "150": 138,
        "175": 134,
        "200": 129,
        "225": 125,
        "250": 122,
        "275": 119,
        "300": 116,
        "325": 113,
        "350": 111,
        "375": 109,
        "400": 107,
        "425": 105,
        "450": 103,
        "475": 101,
        "500": 99.1,
        "525": 97.3,
        "550": 95.5,
        "575": 75.9,
        "600": 57.2,
        "625": 40.2,
        "650": 30.3,
        "675": 23.2,
        "700": 16.2,
        "725": 11.4,
        "750": 8.97,
        "775": 7.08,
        "800": 5.89,
        "825": 5.52
      }
    },
    {
      "block": 4,
      "line_no": 51,
      "nominal_composition": "18Cr–10Ni–Ti",
      "product_form": "Smls. pipe",
      "spec_no": "A312",
      "type_grade": "TP321",
      "uns_no": "S32100",
      "class_condition_temper": null,
      "size_mm": "≤9.50",
      "p_no": 8,
      "notes": "(28) (30)",
      "min_temp_c": -254,
      "min_tensile_strength_mpa": 515,
      "min_yield_strength_mpa": 205,
      "max_temp_c": 816,
      "min_temp_to_40": 138,
      "values": {
        "65": 138,
        "100": 138,
        "125": 138,
        "150": 138,
        "175": 138,
        "200": 138,
        "225": 138,
        "250": 135,
        "275": 131,
        "300": 128,
        "325": 125,
        "350": 122,
        "375": 120,
        "400": 119,
        "425": 117,
        "450": 115,
        "475": 114,
        "500": 113,
        "525": 112,
        "550": 100,
        "575": 76.5,
        "600": 58.7,
        "625": 46.0,
        "650": 36.8,
        "675": 28.7,
        "700": 23.0,
        "725": 18.4,
        "750": 14.5,
        "775": 11.5,
        "800": 9.02,
        "825": 6.83
      }
    },
    {
      "block": 4,
      "line_no": 52,
      "nominal_composition": "18Cr–10Ni–Ti",
      "product_form": "Wld. pipe",
      "spec_no": "A312",
      "type_grade": "TP321",
      "uns_no": "S32100",
      "class_condition_temper": null,
      "size_mm": null,
      "p_no": 8,
      "notes": "(28) (30)",
      "min_temp_c": -254,
      "min_tensile_strength_mpa": 515,
      "min_yield_strength_mpa": 205,
      "max_temp_c": 816,
      "min_temp_to_40": 138,
      "values": {
        "65": 138,
        "100": 138,
        "125": 138,
        "150": 138,
        "175": 138,
        "200": 138,
        "225": 138,
        "250": 135,
        "275": 131,
        "300": 128,
        "325": 125,
        "350": 122,
        "375": 120,
        "400": 119,
        "425": 117,
        "450": 115,
        "475": 114,
        "500": 113,
        "525": 112,
        "550": 100,
        "575": 76.5,
        "600": 58.7,
        "625": 46.0,
        "650": 36.8,
        "675": 28.7,
        "700": 23.0,
        "725": 18.4,
        "750": 14.5,
        "775": 11.5,
        "800": 9.02,
        "825": 6.83
      }
    },
    {
      "block": 4,
      "line_no": 53,
      "nominal_composition": "18Cr–10Ni–Ti",
      "product_form": "Wld. pipe",
      "spec_no": "A358",
      "type_grade": 321,
      "uns_no": "S32100",
      "class_condition_temper": null,
      "size_mm": null,
      "p_no": 8,
      "notes": "(28) (30) (36)",
      "min_temp_c": -254,
      "min_tensile_strength_mpa": 515,
      "min_yield_strength_mpa": 205,
      "max_temp_c": 816,
      "min_temp_to_40": 138,
      "values": {
        "65": 138,
        "100": 138,
        "125": 138,
        "150": 138,
        "175": 138,
        "200": 138,
        "225": 138,
        "250": 135,
        "275": 131,
        "300": 128,
        "325": 125,
        "350": 122,
        "375": 120,
        "400": 119,
        "425": 117,
        "450": 115,
        "475": 114,
        "500": 113,
        "525": 112,
        "550": 100,
        "575": 76.5,
        "600": 58.7,
        "625": 46.0,
        "650": 36.8,
        "675": 28.7,
        "700": 23.0,
        "725": 18.4,
        "750": 14.5,
        "775": 11.5,
        "800": 9.02,
        "825": 6.83
      }
    },
    {
      "block": 4,
      "line_no": 54,
      "nominal_composition": "18Cr–10Ni–Ti",
      "product_form": "Smls. pipe",
      "spec_no": "A376",
      "type_grade": "TP321",
      "uns_no": "S32100",
      "class_condition_temper": null,
      "size_mm": "≤9.50",
      "p_no": 8,
      "notes": "(28) (30) (36)",
      "min_temp_c": -254,
      "min_tensile_strength_mpa": 515,
      "min_yield_strength_mpa": 205,
      "max_temp_c": 816,
      "min_temp_to_40": 138,
      "values": {
        "65": 138,
        "100": 138,
        "125": 138,
        "150": 138,
        "175": 138,
        "200": 138,
        "225": 138,
        "250": 135,
        "275": 131,
        "300": 128,
        "325": 125,
        "350": 122,
        "375": 120,
        "400": 119,
        "425": 117,
        "450": 115,
        "475": 114,
        "500": 113,
        "525": 112,
        "550": 100,
        "575": 76.5,
        "600": 58.7,
        "625": 46.0,
        "650": 36.8,
        "675": 28.7,
        "700": 23.0,
        "725": 18.4,
        "750": 14.5,
        "775": 11.5,
        "800": 9.02,
        "825": 6.83
      }
    },
    {
      "block": 4,
      "line_no": 55,
      "nominal_composition": "18Cr–10Ni–Ti",
      "product_form": "Wld. pipe",
      "spec_no": "A409",
      "type_grade": "TP321",
      "uns_no": "S32100",
      "class_condition_temper": null,
      "size_mm": null,
      "p_no": 8,
      "notes": "(28) (30) (36)",
      "min_temp_c": -254,
      "min_tensile_strength_mpa": 515,
      "min_yield_strength_mpa": 205,
      "max_temp_c": 816,
      "min_temp_to_40": 138,
      "values": {
        "65": 138,
        "100": 138,
        "125": 138,
        "150": 138,
        "175": 138,
        "200": 138,
        "225": 138,
        "250": 135,
        "275": 131,
        "300": 128,
        "325": 125,
        "350": 122,
        "375": 120,
        "400": 119,
        "425": 117,
        "450": 115,
        "475": 114,
        "500": 113,
        "525": 112,
        "550": 100,
        "575": 76.5,
        "600": 58.7,
        "625": 46.0,
        "650": 36.8,
        "675": 28.7,
        "700": 23.0,
        "725": 18.4,
        "750": 14.5,
        "775": 11.5,
        "800": 9.02,
        "825": 6.83
      }
    },
    {
      "block": 4,
      "line_no": 56,
      "nominal_composition": "18Cr–10Ni–Ti",
      "product_form": "Smls. pipe",
      "spec_no": "A312",
      "type_grade": "TP321H",
      "uns_no": "S32109",
      "class_condition_temper": null,
      "size_mm": "≤9.50",
      "p_no": 8,
      "notes": "(30)",
      "min_temp_c": -198,
      "min_tensile_strength_mpa": 515,
      "min_yield_strength_mpa": 205,
      "max_temp_c": 816,
      "min_temp_to_40": 138,
      "values": {
        "65": 138,
        "100": 138,
        "125": 138,
        "150": 138,
        "175": 138,
        "200": 138,
        "225": 138,
        "250": 135,
        "275": 131,
        "300": 128,
        "325": 125,
        "350": 122,
        "375": 120,
        "400": 119,
        "425": 117,
        "450": 115,
        "475": 114,
        "500": 113,
        "525": 112,
        "550": 100,
        "575": 76.5,
        "600": 58.7,
        "625": 46.0,
        "650": 36.8,
        "675": 28.7,
        "700": 23.0,
        "725": 18.4,
        "750": 14.5,
        "775": 11.5,
        "800": 9.02,
        "825": 6.83
      }
    },
    {
      "block": 4,
      "line_no": 57,
      "nominal_composition": "18Cr–10Ni–Ti",
      "product_form": "Wld. pipe",
      "spec_no": "A312",
      "type_grade": "TP321H",
      "uns_no": "S32109",
      "class_condition_temper": null,
      "size_mm": null,
      "p_no": 8,
      "notes": "(30)",
      "min_temp_c": -198,
      "min_tensile_strength_mpa": 515,
      "min_yield_strength_mpa": 205,
      "max_temp_c": 816,
      "min_temp_to_40": 138,
      "values": {
        "65": 138,
        "100": 138,
        "125": 138,
        "150": 138,
        "175": 138,
        "200": 138,
        "225": 138,
        "250": 135,
        "275": 131,
        "300": 128,
        "325": 125,
        "350": 122,
        "375": 120,
        "400": 119,
        "425": 117,
        "450": 115,
        "475": 114,
        "500": 113,
        "525": 112,
        "550": 100,
        "575": 76.5,
        "600": 58.7,
        "625": 46.0,
        "650": 36.8,
        "675": 28.7,
        "700": 23.0,
        "725": 18.4,
        "750": 14.5,
        "775": 11.5,
        "800": 9.02,
        "825": 6.83
      }
    },
    {
      "block": 4,
      "line_no": 58,
      "nominal_composition": "18Cr–10Ni–Ti",
      "product_form": "Wld. pipe",
      "spec_no": "A358",
      "type_grade": "321H",
      "uns_no": "S32109",
      "class_condition_temper": null,
      "size_mm": null,
      "p_no": 8,
      "notes": "(30) (36)",
      "min_temp_c": -198,
      "min_tensile_strength_mpa": 515,
      "min_yield_strength_mpa": 205,
      "max_temp_c": 816,
      "min_temp_to_40": 138,
      "values": {
        "65": 138,
        "100": 138,
        "125": 138,
        "150": 138,
        "175": 138,
        "200": 138,
        "225": 138,
        "250": 135,
        "275": 131,
        "300": 128,
        "325": 125,
        "350": 122,
        "375": 120,
        "400": 119,
        "425": 117,
        "450": 115,
        "475": 114,
        "500": 113,
        "525": 112,
        "550": 100,
        "575": 76.5,
        "600": 58.7,
        "625": 46.0,
        "650": 36.8,
        "675": 28.7,
        "700": 23.0,
        "725": 18.4,
        "750": 14.5,
        "775": 11.5,
        "800": 9.02,
        "825": 6.83
      }
    },
    {
      "block": 4,
      "line_no": 59,
      "nominal_composition": "18Cr–10Ni–Ti",
      "product_form": "Smls. pipe",
      "spec_no": "A376",
      "type_grade": "TP321H",
      "uns_no": "S32109",
      "class_condition_temper": null,
      "size_mm": "≤9.50",
      "p_no": 8,
      "notes": "(30) (36)",
      "min_temp_c": -198,
      "min_tensile_strength_mpa": 515,
      "min_yield_strength_mpa": 205,
      "max_temp_c": 816,
      "min_temp_to_40": 138,
      "values": {
        "65": 138,
        "100": 138,
        "125": 138,
        "150": 138,
        "175": 138,
        "200": 138,
        "225": 138,
        "250": 135,
        "275": 131,
        "300": 128,
        "325": 125,
        "350": 122,
        "375": 120,
        "400": 119,
        "425": 117,
        "450": 115,
        "475": 114,
        "500": 113,
        "525": 112,
        "550": 100,
        "575": 76.5,
        "600": 58.7,
        "625": 46.0,
        "650": 36.8,
        "675": 28.7,
        "700": 23.0,
        "725": 18.4,
        "750": 14.5,
        "775": 11.5,
        "800": 9.02,
        "825": 6.83
      }
    },
    {
      "block": 4,
      "line_no": 60,
      "nominal_composition": "16Cr–12Ni–2Mo",
      "product_form": "Tube",
      "spec_no": "A213",
      "type_grade": "TP316",
      "uns_no": "S31600",
      "class_condition_temper": null,
      "size_mm": null,
      "p_no": 8,
      "values": {
        "225": 129,
        "250": 125,
        "275": 122,
        "300": 119,
        "325": 116,
        "350": 114,
        "375": 112,
        "400": 111,
        "425": 110,
        "450": 109,
        "475": 108,
        "500": 107,
        "525": 106,
        "550": 105,
        "575": 97.8,
        "600": 80.8,
        "625": 65.0,
        "650": 50.4,
        "675": 38.6,
        "700": 29.6,
        "725": 23.0,
        "750": 17.4,
        "775": 13.3,
        "800": 10.4,
        "825": 8.96
      }
    },
    {
      "block": 4,
      "line_no": 61,
      "nominal_composition": "16Cr–12Ni–2Mo",
      "product_form": "Tube",
      "spec_no": "A269",
      "type_grade": "TP316",
      "uns_no": "S31600",
      "class_condition_temper": null,
      "size_mm": null,
      "p_no": 8,
      "values": {
        "225": 129,
        "250": 125,
        "275": 122,
        "300": 119,
        "325": 116,
        "350": 114,
        "375": 112,
        "400": 111,
        "425": 110,
        "450": 109,
        "475": 108,
        "500": 107,
        "525": 106,
        "550": 105,
        "575": 97.8,
        "600": 80.8,
        "625": 65.0,
        "650": 50.4,
        "675": 38.6,
        "700": 29.6,
        "725": 23.0,
        "750": 17.4,
        "775": 13.3,
        "800": 10.4,
        "825": 8.96
      }
    },
    {
      "block": 4,
      "line_no": 62,
      "nominal_composition": "16Cr–12Ni–2Mo",
      "product_form": "Tube",
      "spec_no": "A270",
      "type_grade": "TP316",
      "uns_no": "S31600",
      "class_condition_temper": null,
      "size_mm": null,
      "p_no": 8,
      "notes": "(14) (26) (28)",
      "min_temp_c": -254,
      "min_tensile_strength_mpa": 517,
      "min_yield_strength_mpa": 207,
      "max_temp_c": 816,
      "min_temp_to_40": 138,
      "values": {
        "65": 138,
        "100": 138,
        "125": 138,
        "150": 138,
        "175": 138,
        "200": 134,
        "225": 129,
        "250": 125,
        "275": 122,
        "300": 119,
        "325": 116,
        "350": 114,
        "375": 112,
        "400": 111,
        "425": 110,
        "450": 109,
        "475": 108,
        "500": 107,
        "525": 106,
        "550": 105,
        "575": 97.8,
        "600": 80.8,
        "625": 65.0,
        "650": 50.4,
        "675": 38.6,
        "700": 29.6,
        "725": 23.0,
        "750": 17.4,
        "775": 13.3,
        "800": 10.4,
        "825": 8.96
      }
    },
    {
      "block": 4,
      "line_no": 63,
      "nominal_composition": "16Cr–12Ni–2Mo",
      "product_form": "Smls. & wld. pipe",
      "spec_no": "A312",
      "type_grade": "TP316",
      "uns_no": "S31600",
      "class_condition_temper": null,
      "size_mm": null,
      "p_no": 8,
      "notes": "(26) (28)",
      "min_temp_c": -254,
      "min_tensile_strength_mpa": 515,
      "min_yield_strength_mpa": 205,
      "max_temp_c": 816,
      "min_temp_to_40": 138,
      "values": {
        "65": 138,
        "100": 138,
        "125": 138,
        "150": 138,
        "175": 138,
        "200": 134,
        "225": 129,
        "250": 125,
        "275": 122,
        "300": 119,
        "325": 116,
        "350": 114,
        "375": 112,
        "400": 111,
        "425": 110,
        "450": 109,
        "475": 108,
        "500": 107,
        "525": 106,
        "550": 105,
        "575": 97.8,
        "600": 80.8,
        "625": 65.0,
        "650": 50.4,
        "675": 38.6,
        "700": 29.6,
        "725": 23.0,
        "750": 17.4,
        "775": 13.3,
        "800": 10.4,
        "825": 8.96
      }
    },
    {
      "block": 4,
      "line_no": 64,
      "nominal_composition": "16Cr–12Ni–2Mo",
      "product_form": "Wld. pipe",
      "spec_no": "A358",
      "type_grade": 316,
      "uns_no": "S31600",
      "class_condition_temper": null,
      "size_mm": null,
      "p_no": 8,
      "notes": "(26) (28) (31) (36)",
      "min_temp_c": -254,
      "min_tensile_strength_mpa": 515,
      "min_yield_strength_mpa": 205,
      "max_temp_c": 816,
      "min_temp_to_40": 138,
      "values": {
        "65": 138,
        "100": 138,
        "125": 138,
        "150": 138,
        "175": 138,
        "200": 134,
        "225": 129,
        "250": 125,
        "275": 122,
        "300": 119,
        "325": 116,
        "350": 114,
        "375": 112,
        "400": 111,
        "425": 110,
        "450": 109,
        "475": 108,
        "500": 107,
        "525": 106,
        "550": 105,
        "575": 97.8,
        "600": 80.8,
        "625": 65.0,
        "650": 50.4,
        "675": 38.6,
        "700": 29.6,
        "725": 23.0,
        "750": 17.4,
        "775": 13.3,
        "800": 10.4,
        "825": 8.96
      }
    },
    {
      "block": 4,
      "line_no": 65,
      "nominal_composition": "16Cr–12Ni–2Mo",
      "product_form": "Pipe",
      "spec_no": "A376",
      "type_grade": "TP316",
      "uns_no": "S31600",
      "class_condition_temper": null,
      "size_mm": null,
      "p_no": 8,
      "notes": "(26) (28) (31) (36)",
      "min_temp_c": -254,
      "min_tensile_strength_mpa": 515,
      "min_yield_strength_mpa": 205,
      "max_temp_c": 816,
      "min_temp_to_40": 138,
      "values": {
        "65": 138,
        "100": 138,
        "125": 138,
        "150": 138,
        "175": 138,
        "200": 134,
        "225": 129,
        "250": 125,
        "275": 122,
        "300": 119,
        "325": 116,
        "350": 114,
        "375": 112,
        "400": 111,
        "425": 110,
        "450": 109,
        "475": 108,
        "500": 107,
        "525": 106,
        "550": 105,
        "575": 97.8,
        "600": 80.8,
        "625": 65.0,
        "650": 50.4,
        "675": 38.6,
        "700": 29.6,
        "725": 23.0,
        "750": 17.4,
        "775": 13.3,
        "800": 10.4,
        "825": 8.96
      }
    },
    {
      "block": 4,
      "line_no": 66,
      "nominal_composition": "16Cr–12Ni–2Mo",
      "product_form": "Pipe",
      "spec_no": "A409",
      "type_grade": "TP316",
      "uns_no": "S31600",
      "class_condition_temper": null,
      "size_mm": null,
      "p_no": 8,
      "notes": "(26) (28) (31) (36)",
      "min_temp_c": -254,
      "min_tensile_strength_mpa": 515,
      "min_yield_strength_mpa": 205,
      "max_temp_c": 816,
      "min_temp_to_40": 138,
      "values": {
        "65": 138,
        "100": 138,
        "125": 138,
        "150": 138,
        "175": 138,
        "200": 134,
        "225": 129,
        "250": 125,
        "275": 122,
        "300": 119,
        "325": 116,
        "350": 114,
        "375": 112,
        "400": 111,
        "425": 110,
        "450": 109,
        "475": 108,
        "500": 107,
        "525": 106,
        "550": 105,
        "575": 97.8,
        "600": 80.8,
        "625": 65.0,
        "650": 50.4,
        "675": 38.6,
        "700": 29.6,
        "725": 23.0,
        "750": 17.4,
        "775": 13.3,
        "800": 10.4,
        "825": 8.96
      }
    },
    {
      "block": 4,
      "line_no": 67,
      "nominal_composition": "18Cr–13Ni–3Mo",
      "product_form": "Smls. & wld. pipe",
      "spec_no": "A312",
      "type_grade": "TP317",
      "uns_no": "S31700",
      "class_condition_temper": null,
      "size_mm": null,
      "p_no": 8,
      "notes": "(26) (28)",
      "min_temp_c": -198,
      "min_tensile_strength_mpa": 515,
      "min_yield_strength_mpa": 205,
      "max_temp_c": 816,
      "min_temp_to_40": 138,
      "values": {
        "65": 138,
        "100": 138,
        "125": 138,
        "150": 138,
        "175": 138,
        "200": 134,
        "225": 129,
        "250": 125,
        "275": 122,
        "300": 119,
        "325": 116,
        "350": 114,
        "375": 112,
        "400": 111,
        "425": 110,
        "450": 109,
        "475": 108,
        "500": 107,
        "525": 106,
        "550": 105,
        "575": 97.8,
        "600": 80.8,
        "625": 65.0,
        "650": 50.4,
        "675": 38.6,
        "700": 29.6,
        "725": 23.0,
        "750": 17.4,
        "775": 13.3,
        "800": 10.4,
        "825": 8.96
      }
    },
    {
      "block": 4,
      "line_no": 68,
      "nominal_composition": "18Cr–13Ni–3Mo",
      "product_form": "Wld. pipe",
      "spec_no": "A358",
      "type_grade": 317,
      "uns_no": "S31700",
      "class_condition_temper": null,
      "size_mm": null,
      "p_no": 8,
      "notes": "(26) (28) (31) (36)",
      "min_temp_c": -198,
      "min_tensile_strength_mpa": 515,
      "min_yield_strength_mpa": 205,
      "max_temp_c": 816,
      "min_temp_to_40": 138,
      "values": {
        "65": 138,
        "100": 138,
        "125": 138,
        "150": 138,
        "175": 138,
        "200": 134,
        "225": 129,
        "250": 125,
        "275": 122,
        "300": 119,
        "325": 116,
        "350": 114,
        "375": 112,
        "400": 111,
        "425": 110,
        "450": 109,
        "475": 108,
        "500": 107,
        "525": 106,
        "550": 105,
        "575": 97.8,
        "600": 80.8,
        "625": 65.0,
        "650": 50.4,
        "675": 38.6,
        "700": 29.6,
        "725": 23.0,
        "750": 17.4,
        "775": 13.3,
        "800": 10.4,
        "825": 8.96
      }
    },
    {
      "block": 4,
      "line_no": 69,
      "nominal_composition": "18Cr–13Ni–3Mo",
      "product_form": "Pipe",
      "spec_no": "A409",
      "type_grade": "TP317",
      "uns_no": "S31700",
      "class_condition_temper": null,
      "size_mm": null,
      "p_no": 8,
      "notes": "(26) (28) (31) (36)",
      "min_temp_c": -198,
      "min_tensile_strength_mpa": 515,
      "min_yield_strength_mpa": 205,
      "max_temp_c": 816,
      "min_temp_to_40": 138,
      "values": {
        "65": 138,
        "100": 138,
        "125": 138,
        "150": 138,
        "175": 138,
        "200": 134,
        "225": 129,
        "250": 125,
        "275": 122,
        "300": 119,
        "325": 116,
        "350": 114,
        "375": 112,
        "400": 111,
        "425": 110,
        "450": 109,
        "475": 108,
        "500": 107,
        "525": 106,
        "550": 105,
        "575": 97.8,
        "600": 80.8,
        "625": 65.0,
        "650": 50.4,
        "675": 38.6,
        "700": 29.6,
        "725": 23.0,
        "750": 17.4,
        "775": 13.3,
        "800": 10.4,
        "825": 8.96
      }
    },
    {
      "block": 4,
      "line_no": 70,
      "nominal_composition": "16Cr–12Ni–2Mo",
      "product_form": "Pipe",
      "spec_no": "A376",
      "type_grade": "TP316H",
      "uns_no": "S31609",
      "class_condition_temper": null,
      "size_mm": null,
      "p_no": 8,
      "notes": "(26) (31) (36)",
      "min_temp_c": -198,
      "min_tensile_strength_mpa": 515,
      "min_yield_strength_mpa": 205,
      "max_temp_c": 816,
      "min_temp_to_40": 138,
      "values": {
        "65": 138,
        "100": 138,
        "125": 138,
        "150": 138,
        "175": 138,
        "200": 134,
        "225": 129,
        "250": 125,
        "275": 122,
        "300": 119,
        "325": 116,
        "350": 114,
        "375": 112,
        "400": 111,
        "425": 110,
        "450": 109,
        "475": 108,
        "500": 107,
        "525": 106,
        "550": 105,
        "575": 97.8,
        "600": 80.8,
        "625": 65.0,
        "650": 50.4,
        "675": 38.6,
        "700": 29.6,
        "725": 23.0,
        "750": 17.4,
        "775": 13.3,
        "800": 10.4,
        "825": 8.96
      }
    },
    {
      "block": 4,
      "line_no": 71,
      "nominal_composition": "16Cr–12Ni–2Mo",
      "product_form": "Smls. & wld. pipe",
      "spec_no": "A312",
      "type_grade": "TP316H",
      "uns_no": "S31609",
      "class_condition_temper": null,
      "size_mm": null,
      "p_no": 8,
      "notes": "(26)",
      "min_temp_c": -198,
      "min_tensile_strength_mpa": 515,
      "min_yield_strength_mpa": 205,
      "max_temp_c": 816,
      "min_temp_to_40": 138,
      "values": {
        "65": 138,
        "100": 138,
        "125": 138,
        "150": 138,
        "175": 138,
        "200": 134,
        "225": 129,
        "250": 125,
        "275": 122,
        "300": 119,
        "325": 116,
        "350": 114,
        "375": 112,
        "400": 111,
        "425": 110,
        "450": 109,
        "475": 108,
        "500": 107,
        "525": 106,
        "550": 105,
        "575": 97.8,
        "600": 80.8,
        "625": 65.0,
        "650": 50.4,
        "675": 38.6,
        "700": 29.6,
        "725": 23.0,
        "750": 17.4,
        "775": 13.3,
        "800": 10.4,
        "825": 8.96
      }
    },
    {
      "block": 4,
      "line_no": 72,
      "nominal_composition": "18Cr–10Ni–Cb",
      "product_form": "Pipe",
      "spec_no": "A376",
      "type_grade": "TP347H",
      "uns_no": "S34709",
      "class_condition_temper": null,
      "size_mm": null,
      "p_no": 8,
      "notes": "(30) (36)",
      "min_temp_c": -198,
      "min_tensile_strength_mpa": 515,
      "min_yield_strength_mpa": 205,
      "max_temp_c": 816,
      "min_temp_to_40": 138,
      "values": {
        "65": 138,
        "100": 138,
        "125": 138,
        "150": 138,
        "175": 138,
        "200": 138,
        "225": 138,
        "250": 138,
        "275": 137,
        "300": 135,
        "325": 132,
        "350": 130,
        "375": 129,
        "400": 127,
        "425": 126,
        "450": 126,
