Repository: danivelas0/asme-pcc

File: resources/ASME B31/ASME B31.3/APPEX/appendix_a/table_a_1c.json (part 9 of 25)
    "Size or Thickness Range, in.",
    "Minimum Yield Strength, ksi\""
  ],
  "columns_values": [
      "min_temp_f": -425,
      "min_tensile_strength_ksi": 75,
      "min_yield_strength_ksi": 30,
      "max_temp_f": 1500,
      "min_temp_to_100": 20.0,
      "values": {
        "200": 20.0,
        "300": 20.0,
        "400": 20.0,
        "500": 20.0,
        "600": 19.3,
        "650": 19.0,
        "700": 18.7,
        "750": 18.5,
        "800": 18.3,
        "850": 18.2,
        "900": 18.1,
        "950": 18.1,
        "1,000": 18.1,
        "1,050": 17.4,
        "1,100": 14.1,
        "1,150": 10.5,
        "1,200": 7.9,
        "1,250": 5.9,
        "1,300": 4.4,
        "1,350": 3.2,
        "1,400": 2.5,
        "1,450": 1.8,
        "1,500": 1.3
      }
    },
    {
      "block": 4,
      "line_no": 77,
      "nominal_composition": "18Cr–10Ni–Cb",
      "product_form": "Pipe",
      "spec_no": "A312",
      "type_grade": "TP348",
      "uns_no": "S34800",
      "class_condi_tion_temper": null,
      "size_in": null,
      "p_no": 8,
      "notes": "(28)",
      "min_temp_f": -325,
      "min_tensile_strength_ksi": 75,
      "min_yield_strength_ksi": 30,
      "max_temp_f": 1500,
      "min_temp_to_100": 20.0,
      "values": {
        "200": 20.0,
        "300": 20.0,
        "400": 20.0,
        "500": 20.0,
        "600": 19.3,
        "650": 19.0,
        "700": 18.7,
        "750": 18.5,
        "800": 18.3,
        "850": 18.2,
        "900": 18.1,
        "950": 18.1,
        "1,000": 18.1,
        "1,050": 17.4,
        "1,100": 14.1,
        "1,150": 10.5,
        "1,200": 7.9,
        "1,250": 5.9,
        "1,300": 4.4,
        "1,350": 3.2,
        "1,400": 2.5,
        "1,450": 1.8,
        "1,500": 1.3
      }
    },
    {
      "block": 4,
      "line_no": 78,
      "nominal_composition": "18Cr–10Ni–Cb",
      "product_form": "Pipe",
      "spec_no": "A358",
      "type_grade": 348,
      "uns_no": "S34800",
      "class_condi_tion_temper": null,
      "size_in": null,
      "p_no": 8,
      "notes": "(28) (30) (36)",
      "min_temp_f": -325,
      "min_tensile_strength_ksi": 75,
      "min_yield_strength_ksi": 30,
      "max_temp_f": 1500,
      "min_temp_to_100": 20.0,
      "values": {
        "200": 20.0,
        "300": 20.0,
        "400": 20.0,
        "500": 20.0,
        "600": 19.3,
        "650": 19.0,
        "700": 18.7,
        "750": 18.5,
        "800": 18.3,
        "850": 18.2,
        "900": 18.1,
        "950": 18.1,
        "1,000": 18.1,
        "1,050": 17.4,
        "1,100": 14.1,
        "1,150": 10.5,
        "1,200": 7.9,
        "1,250": 5.9,
        "1,300": 4.4,
        "1,350": 3.2,
        "1,400": 2.5,
        "1,450": 1.8,
        "1,500": 1.3
      }
    },
    {
      "block": 4,
      "line_no": 79,
      "nominal_composition": "18Cr–10Ni–Cb",
      "product_form": "Pipe",
      "spec_no": "A376",
      "type_grade": "TP348",
      "uns_no": "S34800",
      "class_condi_tion_temper": null,
      "size_in": null,
      "p_no": 8,
      "notes": "(28) (30) (36)",
      "min_temp_f": -325,
      "min_tensile_strength_ksi": 75,
      "min_yield_strength_ksi": 30,
      "max_temp_f": 1500,
      "min_temp_to_100": 20.0,
      "values": {
        "200": 20.0,
        "300": 20.0,
        "400": 20.0,
        "500": 20.0,
        "600": 19.3,
        "650": 19.0,
        "700": 18.7,
        "750": 18.5,
        "800": 18.3,
        "850": 18.2,
        "900": 18.1,
        "950": 18.1,
        "1,000": 18.1,
        "1,050": 17.4,
        "1,100": 14.1,
        "1,150": 10.5,
        "1,200": 7.9,
        "1,250": 5.9,
        "1,300": 4.4,
        "1,350": 3.2,
        "1,400": 2.5,
        "1,450": 1.8,
        "1,500": 1.3
      }
    },
    {
      "block": 4,
      "line_no": 80,
      "nominal_composition": "18Cr–10Ni–Cb",
      "product_form": "Pipe",
      "spec_no": "A409",
      "type_grade": "TP348",
      "uns_no": "S34800",
      "class_condi_tion_temper": null,
      "size_in": null,
      "p_no": 8,
      "notes": "(28) (30) (36)",
      "min_temp_f": -325,
      "min_tensile_strength_ksi": 75,
      "min_yield_strength_ksi": 30,
      "max_temp_f": 1500,
      "min_temp_to_100": 20.0,
      "values": {
        "200": 20.0,
        "300": 20.0,
        "400": 20.0,
        "500": 20.0,
        "600": 19.3,
        "650": 19.0,
        "700": 18.7,
        "750": 18.5,
        "800": 18.3,
        "850": 18.2,
        "900": 18.1,
        "950": 18.1,
        "1,000": 18.1,
        "1,050": 17.4,
        "1,100": 14.1,
        "1,150": 10.5,
        "1,200": 7.9,
        "1,250": 5.9,
        "1,300": 4.4,
        "1,350": 3.2,
        "1,400": 2.5,
        "1,450": 1.8,
        "1,500": 1.3
      }
    },
    {
      "block": 4,
      "line_no": 81,
      "nominal_composition": "18Cr–10Ni–Cb",
      "product_form": "Pipe",
      "spec_no": "A312",
      "type_grade": "TP347H",
      "uns_no": "S34709",
      "class_condi_tion_temper": null,
      "size_in": null,
      "p_no": 8,
      "notes": null,
      "min_temp_f": -325,
      "min_tensile_strength_ksi": 75,
      "min_yield_strength_ksi": 30,
      "max_temp_f": 1500,
      "min_temp_to_100": 20.0,
      "values": {
        "200": 20.0,
        "300": 20.0,
        "400": 20.0,
        "500": 20.0,
        "600": 19.3,
        "650": 19.0,
        "700": 18.7,
        "750": 18.5,
        "800": 18.3,
        "850": 18.2,
        "900": 18.1,
        "950": 18.1,
        "1,000": 18.1,
        "1,050": 17.4,
        "1,100": 14.1,
        "1,150": 10.5,
        "1,200": 7.9,
        "1,250": 5.9,
        "1,300": 4.4,
        "1,350": 3.2,
        "1,400": 2.5,
        "1,450": 1.8,
        "1,500": 1.3
      }
    },
    {
      "block": 4,
      "line_no": 82,
      "nominal_composition": "18Cr–10Ni–Cb",
      "product_form": "Pipe",
      "spec_no": "A312",
      "type_grade": "TP348H",
      "uns_no": "S34809",
      "class_condi_tion_temper": null,
      "size_in": null,
      "p_no": 8,
      "notes": null,
      "min_temp_f": -325,
      "min_tensile_strength_ksi": 75,
      "min_yield_strength_ksi": 30,
      "max_temp_f": 1500,
      "min_temp_to_100": 20.0,
      "values": {
        "200": 20.0,
        "300": 20.0,
        "400": 20.0,
        "500": 20.0,
        "600": 19.3,
        "650": 19.0,
        "700": 18.7,
        "750": 18.5,
        "800": 18.3,
        "850": 18.2,
        "900": 18.1,
        "950": 18.1,
        "1,000": 18.1,
        "1,050": 17.4,
        "1,100": 14.1,
        "1,150": 10.5,
        "1,200": 7.9,
        "1,250": 5.9,
        "1,300": 4.4,
        "1,350": 3.2,
        "1,400": 2.5,
        "1,450": 1.8,
        "1,500": 1.3
      }
    },
    {
      "block": 4,
      "line_no": 83,
      "nominal_composition": "18Cr–8Ni",
      "product_form": "Tube",
      "spec_no": "A213",
      "type_grade": "TP304",
      "uns_no": "S30400",
      "class_condi_tion_temper": null,
      "size_in": null,
      "p_no": 8,
      "notes": "(14) (26) (28) (31) (36)",
      "min_temp_f": -425,
      "min_tensile_strength_ksi": 75,
      "min_yield_strength_ksi": 30,
      "max_temp_f": 1500,
      "min_temp_to_100": 20.0,
      "values": {
        "200": 20.0,
        "300": 20.0,
        "400": 18.6,
        "500": 17.5,
        "600": 16.6,
        "650": 16.2,
        "700": 15.8,
        "750": 15.5,
        "800": 15.2,
        "850": 14.9,
        "900": 14.6,
        "950": 14.3,
        "1,000": 14.0,
        "1,050": 12.4,
        "1,100": 9.8,
        "1,150": 7.7,
        "1,200": 6.1,
        "1,250": 4.7,
        "1,300": 3.7,
        "1,350": 2.9,
        "1,400": 2.3,
        "1,450": 1.8,
        "1,500": 1.4
      }
    },
    {
      "block": 4,
      "line_no": 84,
      "nominal_composition": "18Cr–8Ni",
      "product_form": "Tube",
      "spec_no": "A269",
      "type_grade": "TP304",
      "uns_no": "S30400",
      "class_condi_tion_temper": null,
      "size_in": null,
      "p_no": 8,
      "notes": "(14) (26) (28) (31) (36)",
      "min_temp_f": -425,
      "min_tensile_strength_ksi": 75,
      "min_yield_strength_ksi": 30,
      "max_temp_f": 1500,
      "min_temp_to_100": 20.0,
      "values": {
        "200": 20.0,
        "300": 20.0,
        "400": 18.6,
        "500": 17.5,
        "600": 16.6,
        "650": 16.2,
        "700": 15.8,
        "750": 15.5,
        "800": 15.2,
        "850": 14.9,
        "900": 14.6,
        "950": 14.3,
        "1,000": 14.0,
        "1,050": 12.4,
        "1,100": 9.8,
        "1,150": 7.7,
        "1,200": 6.1,
        "1,250": 4.7,
        "1,300": 3.7,
        "1,350": 2.9,
        "1,400": 2.3,
        "1,450": 1.8,
        "1,500": 1.4
      }
    },
    {
      "block": 4,
      "line_no": 85,
      "nominal_composition": "18Cr–8Ni",
      "product_form": "Tube",
      "spec_no": "A270",
      "type_grade": "TP304",
      "uns_no": "S30400",
      "class_condi_tion_temper": null,
      "size_in": null,
      "p_no": 8,
      "notes": "(14) (26) (28)",
      "min_temp_f": -425,
      "min_tensile_strength_ksi": 75,
      "min_yield_strength_ksi": 30,
      "max_temp_f": 1500,
      "min_temp_to_100": 20.0,
      "values": {
        "200": 20.0,
        "300": 20.0,
        "400": 18.6,
        "500": 17.5,
        "600": 16.6,
        "650": 16.2,
        "700": 15.8,
        "750": 15.5,
        "800": 15.2,
        "850": 14.9,
        "900": 14.6,
        "950": 14.3,
        "1,000": 14.0,
        "1,050": 12.4,
        "1,100": 9.8,
        "1,150": 7.7,
        "1,200": 6.1,
        "1,250": 4.7,
        "1,300": 3.7,
        "1,350": 2.9,
        "1,400": 2.3,
        "1,450": 1.8,
        "1,500": 1.4
      }
    },
    {
      "block": 4,
      "line_no": 86,
      "nominal_composition": "18Cr–8Ni",
      "product_form": "Pipe",
      "spec_no": "A312",
      "type_grade": "TP304",
      "uns_no": "S30400",
      "class_condi_tion_temper": null,
      "size_in": null,
      "p_no": 8,
      "notes": "(26) (28)",
      "min_temp_f": -425,
      "min_tensile_strength_ksi": 75,
      "min_yield_strength_ksi": 30,
      "max_temp_f": 1500,
      "min_temp_to_100": 20.0,
      "values": {
        "200": 20.0,
        "300": 20.0,
        "400": 18.6,
        "500": 17.5,
        "600": 16.6,
        "650": 16.2,
        "700": 15.8,
        "750": 15.5,
        "800": 15.2,
        "850": 14.9,
        "900": 14.6,
        "950": 14.3,
        "1,000": 14.0,
        "1,050": 12.4,
        "1,100": 9.8,
        "1,150": 7.7,
        "1,200": 6.1,
        "1,250": 4.7,
        "1,300": 3.7,
        "1,350": 2.9,
        "1,400": 2.3,
        "1,450": 1.8,
        "1,500": 1.4
      }
    },
    {
      "block": 4,
      "line_no": 87,
      "nominal_composition": "18Cr–8Ni",
      "product_form": "Pipe",
      "spec_no": "A358",
      "type_grade": 304,
      "uns_no": "S30400",
      "class_condi_tion_temper": null,
      "size_in": null,
      "p_no": 8,
      "notes": "(26) (28) (31) (36)",
      "min_temp_f": -425,
      "min_tensile_strength_ksi": 75,
      "min_yield_strength_ksi": 30,
      "max_temp_f": 1500,
      "min_temp_to_100": 20.0,
      "values": {
        "200": 20.0,
        "300": 20.0,
        "400": 18.6,
        "500": 17.5,
        "600": 16.6,
        "650": 16.2,
        "700": 15.8,
        "750": 15.5,
        "800": 15.2,
        "850": 14.9,
        "900": 14.6,
        "950": 14.3,
        "1,000": 14.0,
        "1,050": 12.4,
        "1,100": 9.8,
        "1,150": 7.7,
        "1,200": 6.1,
        "1,250": 4.7,
        "1,300": 3.7,
        "1,350": 2.9,
        "1,400": 2.3,
        "1,450": 1.8,
        "1,500": 1.4
      }
    },
    {
      "block": 4,
      "line_no": 88,
      "nominal_composition": "18Cr–8Ni",
      "product_form": "Pipe",
      "spec_no": "A376",
      "type_grade": "TP304",
      "uns_no": "S30400",
      "class_condi_tion_temper": null,
      "size_in": null,
      "p_no": 8,
      "notes": "(20) (26) (28) (31) (36)",
      "min_temp_f": -425,
      "min_tensile_strength_ksi": 75,
      "min_yield_strength_ksi": 30,
      "max_temp_f": 1500,
      "min_temp_to_100": 20.0,
      "values": {
        "200": 20.0,
        "300": 20.0,
        "400": 18.6,
        "500": 17.5,
        "600": 16.6,
        "650": 16.2,
        "700": 15.8,
        "750": 15.5,
        "800": 15.2,
        "850": 14.9,
        "900": 14.6,
        "950": 14.3,
        "1,000": 14.0,
        "1,050": 12.4,
        "1,100": 9.8,
        "1,150": 7.7,
        "1,200": 6.1,
        "1,250": 4.7,
        "1,300": 3.7,
        "1,350": 2.9,
        "1,400": 2.3,
        "1,450": 1.8,
        "1,500": 1.4
      }
    },
    {
      "block": 4,
      "line_no": 89,
      "nominal_composition": "18Cr–8Ni",
      "product_form": "Pipe",
      "spec_no": "A376",
      "type_grade": "TP304H",
      "uns_no": "S30409",
      "class_condi_tion_temper": null,
      "size_in": null,
      "p_no": 8,
      "notes": "(26) (31) (36)",
      "min_temp_f": -325,
      "min_tensile_strength_ksi": 75,
      "min_yield_strength_ksi": 30,
      "max_temp_f": 1500,
      "min_temp_to_100": 20.0,
      "values": {
        "200": 20.0,
        "300": 20.0,
        "400": 18.6,
        "500": 17.5,
        "600": 16.6,
        "650": 16.2,
        "700": 15.8,
        "750": 15.5,
        "800": 15.2,
        "850": 14.9,
        "900": 14.6,
        "950": 14.3,
        "1,000": 14.0,
        "1,050": 12.4,
        "1,100": 9.8,
        "1,150": 7.7,
        "1,200": 6.1,
        "1,250": 4.7,
        "1,300": 3.7,
        "1,350": 2.9,
        "1,400": 2.3,
        "1,450": 1.8,
        "1,500": 1.4
      }
    },
    {
      "block": 4,
      "line_no": 90,
      "nominal_composition": "18Cr–8Ni",
      "product_form": "Pipe",
      "spec_no": "A409",
      "type_grade": "TP304",
      "uns_no": "S30400",
      "class_condi_tion_temper": null,
      "size_in": null,
      "p_no": 8,
      "notes": "(26) (28) (31) (36)",
      "min_temp_f": -425,
      "min_tensile_strength_ksi": 75,
      "min_yield_strength_ksi": 30,
      "max_temp_f": 1500,
      "min_temp_to_100": 20.0,
      "values": {
        "200": 20.0,
        "300": 20.0,
        "400": 18.6,
        "500": 17.5,
        "600": 16.6,
        "650": 16.2,
        "700": 15.8,
        "750": 15.5,
        "800": 15.2,
        "850": 14.9,
        "900": 14.6,
        "950": 14.3,
        "1,000": 14.0,
        "1,050": 12.4,
        "1,100": 9.8,
        "1,150": 7.7,
        "1,200": 6.1,
        "1,250": 4.7,
        "1,300": 3.7,
        "1,350": 2.9,
        "1,400": 2.3,
        "1,450": 1.8,
        "1,500": 1.4
      }
    },
    {
      "block": 4,
      "line_no": 91,
      "nominal_composition": "18Cr–8Ni",
      "product_form": "Pipe",
      "spec_no": "A312",
      "type_grade": "TP304H",
      "uns_no": "S30409",
      "class_condi_tion_temper": null,
      "size_in": null,
      "p_no": 8,
      "notes": "(26)",
      "min_temp_f": -325,
      "min_tensile_strength_ksi": 75,
      "min_yield_strength_ksi": 30,
      "max_temp_f": 1500,
      "min_temp_to_100": 20.0,
      "values": {
        "200": 20.0,
        "300": 20.0,
        "400": 18.6,
        "500": 17.5,
        "600": 16.6,
        "650": 16.2,
        "700": 15.8,
        "750": 15.5,
        "800": 15.2,
        "850": 14.9,
        "900": 14.6,
        "950": 14.3,
        "1,000": 14.0,
        "1,050": 12.4,
        "1,100": 9.8,
        "1,150": 7.7,
        "1,200": 6.1,
        "1,250": 4.7,
        "1,300": 3.7,
        "1,350": 2.9,
        "1,400": 2.3,
        "1,450": 1.8,
        "1,500": 1.4
      }
    },
    {
      "block": 4,
      "line_no": 92,
      "nominal_composition": "18Cr–12Ni–2Mo",
      "product_form": null,
      "spec_no": "A451",
      "type_grade": "CPF8M",
      "uns_no": "J92900",
      "class_condi_tion_temper": null,
      "size_in": null,
      "p_no": 8,
      "notes": "(26) (28)",
      "min_temp_f": -425,
      "min_tensile_strength_ksi": 70,
      "min_yield_strength_ksi": 30,
      "max_temp_f": 1500,
      "min_temp_to_100": 20.0,
      "values": {
        "200": 20.0,
        "300": 18.9,
        "400": 17.0,
        "500": 15.8,
        "600": 15.0,
        "650": 14.7,
        "700": 14.4,
        "750": 14.2,
        "800": 14.1,
        "850": 13.9,
        "900": 13.7,
        "950": 13.4,
        "1,000": 13.1,
        "1,050": 11.5,
        "1,100": 8.9,
        "1,150": 6.9,
        "1,200": 5.4,
        "1,250": 4.3,
        "1,300": 3.4,
        "1,350": 2.8,
        "1,400": 2.3,
        "1,450": 1.9,
        "1,500": 1.6
      }
    },
    {
      "block": 4,
      "line_no": 93,
      "nominal_composition": "44Fe–25Ni–21Cr–Mo",
      "product_form": "Tube",
      "spec_no": "A249 …",
      "type_grade": null,
      "uns_no": "N08904 …",
      "class_condi_tion_temper": null,
      "size_in": null,
      "p_no": 45,
      "notes": null,
      "min_temp_f": -325,
      "min_tensile_strength_ksi": 71,
      "min_yield_strength_ksi": 31,
      "max_temp_f": 500,
      "min_temp_to_100": 20.7,
      "values": {
        "200": 20.7,
        "300": 20.4,
        "400": 18.7,
        "500": 17.1,
        "600": null,
        "650": null,
        "700": null,
        "750": null,
        "800": null,
        "850": null,
        "900": null,
        "950": null,
        "1,000": null,
        "1,050": null,
        "1,100": null,
        "1,150": null,
        "1,200": null,
        "1,250": null,
        "1,300": null,
        "1,350": null,
        "1,400": null,
        "1,450": null,
        "1,500": null
      }
    },
    {
      "block": 4,
      "line_no": 94,
      "nominal_composition": "44Fe–25Ni–21Cr–Mo",
      "product_form": "Pipe",
      "spec_no": "A312 …",
      "type_grade": null,
      "uns_no": "N08904 …",
      "class_condi_tion_temper": null,
      "size_in": null,
      "p_no": 45,
      "notes": null,
      "min_temp_f": -325,
      "min_tensile_strength_ksi": 71,
      "min_yield_strength_ksi": 31,
      "max_temp_f": 500,
      "min_temp_to_100": 20.7,
      "values": {
        "200": 20.7,
        "300": 20.4,
        "400": 18.7,
        "500": 17.1,
        "600": null,
        "650": null,
        "700": null,
        "750": null,
        "800": null,
        "850": null,
        "900": null,
        "950": null,
        "1,000": null,
        "1,050": null,
        "1,100": null,
        "1,150": null,
        "1,200": null,
        "1,250": null,
        "1,300": null,
        "1,350": null,
        "1,400": null,
        "1,450": null,
        "1,500": null
      }
    },
    {
      "block": 4,
      "line_no": 95,
      "nominal_composition": "20Cr–Cu",
      "product_form": "Tube",
      "spec_no": "A268",
      "type_grade": "TP443",
      "uns_no": "S44300",
      "class_condi_tion_temper": null,
      "size_in": null,
      "p_no": "a",
      "notes": "(35)",
      "min_temp_f": -20,
      "min_tensile_strength_ksi": 70,
      "min_yield_strength_ksi": 40,
      "max_temp_f": 1000,
      "min_temp_to_100": 23.3,
      "values": {
        "200": 23.3,
        "300": 23.3,
        "400": 23.3,
        "500": 23.3,
        "600": 23.3,
        "650": 14.6,
        "700": 12.5,
        "750": 10.7,
        "800": 9.2,
        "850": 7.9,
        "900": 5.9,
        "950": 4.0,
        "1,000": 2.5,
        "1,050": null,
        "1,100": null,
        "1,150": null,
        "1,200": null,
        "1,250": null,
        "1,300": null,
        "1,350": null,
        "1,400": null,
        "1,450": null,
        "1,500": null
      }
    },
    {
      "block": 4,
      "line_no": 96,
      "nominal_composition": "27Cr",
      "product_form": "Tube",
      "spec_no": "A268",
      "type_grade": "TP446-1",
      "uns_no": "S44600",
      "class_condi_tion_temper": null,
      "size_in": null,
      "p_no": "10I",
      "notes": "(35)",
      "min_temp_f": -20,
      "min_tensile_strength_ksi": 70,
      "min_yield_strength_ksi": 40,
      "max_temp_f": 1000,
      "min_temp_to_100": 23.3,
      "values": {
        "200": 23.3,
        "300": 22.5,
        "400": 21.9,
        "500": 21.5,
        "600": 20.9,
        "650": 20.6,
        "700": 20.2,
        "750": 19.7,
        "800": 19.1,
        "850": 18.4,
        "900": 17.5,
        "950": 16.4,
        "1,000": 15.1,
        "1,050": null,
        "1,100": null,
        "1,150": null,
        "1,200": null,
        "1,250": null,
        "1,300": null,
        "1,350": null,
        "1,400": null,
        "1,450": null,
        "1,500": null
      }
    },
    {
      "block": 4,
      "line_no": 97,
      "nominal_composition": "12Cr",
      "product_form": "Wld. pipe",
      "spec_no": "A1053 50",
      "type_grade": null,
      "uns_no": "S41003",
      "class_condi_tion_temper": null,
      "size_in": null,
      "p_no": 7,
      "notes": null,
      "min_temp_f": -20,
      "min_tensile_strength_ksi": 70,
      "min_yield_strength_ksi": 50,
      "max_temp_f": 600,
      "min_temp_to_100": 23.3,
      "values": {
        "200": 23.3,
        "300": 23.3,
        "400": 22.8,
        "500": 22.1,
        "600": 21.2,
        "650": null,
        "700": null,
        "750": null,
        "800": null,
        "850": null,
        "900": null,
        "950": null,
        "1,000": null,
        "1,050": null,
        "1,100": null,
        "1,150": null,
        "1,200": null,
        "1,250": null,
        "1,300": null,
        "1,350": null,
        "1,400": null,
        "1,450": null,
        "1,500": null
      }
    },
    {
      "block": 4,
      "line_no": 98,
      "nominal_composition": "25Cr–8Ni–N",
      "product_form": null,
      "spec_no": "A451",
      "type_grade": "CPE20N",
      "uns_no": "J92802",
      "class_condi_tion_temper": null,
      "size_in": null,
      "p_no": 8,
      "notes": "(35) (39)",
      "min_temp_f": -325,
      "min_tensile_strength_ksi": 80,
      "min_yield_strength_ksi": 40,
      "max_temp_f": 900,
      "min_temp_to_100": 26.7,
      "values": {
        "200": 26.7,
        "300": 26.7,
        "400": 26.7,
        "500": 26.7,
        "600": 26.7,
        "650": 26.7,
        "700": 26.7,
        "750": 26.7,
        "800": 26.7,
        "850": 26.7,
        "900": 26.7,
        "950": null,
        "1,000": null,
        "1,050": null,
        "1,100": null,
        "1,150": null,
        "1,200": null,
        "1,250": null,
        "1,300": null,
        "1,350": null,
        "1,400": null,
        "1,450": null,
        "1,500": null
      }
    },
    {
      "block": 4,
      "line_no": 99,
      "nominal_composition": "23Cr–4Ni–Mo–Cu–N",
      "product_form": null,
      "spec_no": "A789 …",
      "type_grade": null,
      "uns_no": "S32304",
      "class_condi_tion_temper": null,
      "size_in": null,
      "p_no": "10H",
      "notes": "(25)",
      "min_temp_f": -60,
      "min_tensile_strength_ksi": 87,
      "min_yield_strength_ksi": 58,
      "max_temp_f": 600,
      "min_temp_to_100": 29.0,
      "values": {
        "200": 27.9,
        "300": 26.1,
        "400": 24.7,
        "500": 22.9,
        "600": 19.2,
        "650": null,
        "700": null,
        "750": null,
        "800": null,
        "850": null,
        "900": null,
        "950": null,
        "1,000": null,
        "1,050": null,
        "1,100": null,
        "1,150": null,
        "1,200": null,
        "1,250": null,
        "1,300": null,
        "1,350": null,
        "1,400": null,
        "1,450": null,
        "1,500": null
      }
    },
    {
      "block": 4,
      "line_no": 100,
      "nominal_composition": "23Cr–4Ni–Mo–Cu–N",
      "product_form": null,
      "spec_no": "A790 …",
      "type_grade": null,
      "uns_no": "S32304",
      "class_condi_tion_temper": null,
      "size_in": null,
      "p_no": "10H",
      "notes": "(25)",
      "min_temp_f": -60,
      "min_tensile_strength_ksi": 87,
      "min_yield_strength_ksi": 58,
      "max_temp_f": 600,
      "min_temp_to_100": 29.0,
      "values": {
        "200": 27.9,
        "300": 26.1,
        "400": 24.7,
        "500": 22.9,
        "600": 19.2,
        "650": null,
        "700": null,
        "750": null,
        "800": null,
        "850": null,
        "900": null,
        "950": null,
        "1,000": null,
        "1,050": null,
        "1,100": null,
        "1,150": null,
        "1,200": null,
        "1,250": null,
        "1,300": null,
        "1,350": null,
        "1,400": null,
        "1,450": null,
        "1,500": null
      }
    },
    {
      "block": 4,
      "line_no": 101,
      "nominal_composition": "23Cr–4Ni–Mo–Cu–N",
      "product_form": "Wld. pipe",
      "spec_no": "A928",
      "type_grade": 2304,
      "uns_no": "S32304",
      "class_condi_tion_temper": null,
      "size_in": null,
      "p_no": "10H",
      "notes": "(25)",
      "min_temp_f": -60,
      "min_tensile_strength_ksi": 87,
      "min_yield_strength_ksi": 58,
      "max_temp_f": 600,
      "min_temp_to_100": 29.0,
      "values": {
        "200": 27.9,
        "300": 26.1,
        "400": 24.7,
        "500": 22.9,
        "600": 19.2,
        "650": null,
        "700": null,
        "750": null,
        "800": null,
        "850": null,
        "900": null,
        "950": null,
        "1,000": null,
        "1,050": null,
        "1,100": null,
        "1,150": null,
        "1,200": null,
        "1,250": null,
        "1,300": null,
        "1,350": null,
        "1,400": null,
        "1,450": null,
        "1,500": null
      }
    },
    {
      "block": 4,
      "line_no": 102,
      "nominal_composition": "20Cr–18Ni–6Mo",
      "product_form": "Pipe",
      "spec_no": "A813 …",
      "type_grade": null,
      "uns_no": "S31254",
      "class_condi_tion_temper": null,
      "size_in": null,
      "p_no": 8,
      "notes": null,
      "min_temp_f": -325,
      "min_tensile_strength_ksi": 94,
      "min_yield_strength_ksi": 44,
      "max_temp_f": 850,
      "min_temp_to_100": 29.3,
      "values": {
        "200": 29.3,
        "300": 28.9,
        "400": 26.7,
        "500": 25.8,
        "600": 24.7,
        "650": 24.3,
        "700": 24.1,
        "750": 23.9,
        "800": 23.8,
        "850": 23.6,
        "900": null,
        "950": null,
        "1,000": null,
        "1,050": null,
        "1,100": null,
        "1,150": null,
        "1,200": null,
        "1,250": null,
        "1,300": null,
        "1,350": null,
        "1,400": null,
        "1,450": null,
        "1,500": null
      }
    },
    {
      "block": 4,
      "line_no": 103,
      "nominal_composition": "20Cr–18Ni–6Mo",
      "product_form": "Pipe",
      "spec_no": "A814 …",
      "type_grade": null,
      "uns_no": "S31254",
      "class_condi_tion_temper": null,
      "size_in": null,
      "p_no": 8,
      "notes": null,
      "min_temp_f": -325,
      "min_tensile_strength_ksi": 94,
      "min_yield_strength_ksi": 44,
      "max_temp_f": 850,
      "min_temp_to_100": 29.3,
      "values": {
        "200": 29.3,
        "300": 28.9,
        "400": 26.7,
        "500": 25.8,
        "600": 24.7,
        "650": 24.3,
        "700": 24.1,
        "750": 23.9,
        "800": 23.8,
        "850": 23.6,
        "900": null,
        "950": null,
        "1,000": null,
        "1,050": null,
        "1,100": null,
        "1,150": null,
        "1,200": null,
        "1,250": null,
        "1,300": null,
        "1,350": null,
        "1,400": null,
        "1,450": null,
        "1,500": null
      }
    },
    {
      "block": 4,
      "line_no": 104,
      "nominal_composition": "13Cr",
      "product_form": null,
      "spec_no": "A426",
      "type_grade": "CPCA15",
      "uns_no": "J91150",
      "class_condi_tion_temper": null,
      "size_in": null,
      "p_no": 6,
      "notes": "(35)",
      "min_temp_f": -20,
      "min_tensile_strength_ksi": 90,
      "min_yield_strength_ksi": 65,
      "max_temp_f": 100,
      "min_temp_to_100": 30.0,
      "values": {
        "200": null,
        "300": null,
        "400": null,
        "500": null,
        "600": null,
        "650": null,
        "700": null,
        "750": null,
        "800": null,
        "850": null,
        "900": null,
        "950": null,
        "1,000": null,
        "1,050": null,
        "1,100": null,
        "1,150": null,
        "1,200": null,
        "1,250": null,
        "1,300": null,
        "1,350": null,
        "1,400": null,
        "1,450": null,
        "1,500": null
      }
    },
    {
      "block": 4,
      "line_no": 105,
      "nominal_composition": "20Cr–18Ni–6Mo",
      "product_form": "Wld. pipe",
      "spec_no": "A358 …",
      "type_grade": null,
      "uns_no": "S31254",
      "class_condi_tion_temper": null,
      "size_in": ">3∕16",
      "p_no": 8,
      "notes": null,
      "min_temp_f": -325,
      "min_tensile_strength_ksi": 95,
      "min_yield_strength_ksi": 45,
      "max_temp_f": 850,
      "min_temp_to_100": 30.0,
      "values": {
        "200": 30.0,
        "300": 29.6,
        "400": 27.3,
        "500": 25.8,
        "600": 24.7,
        "650": 24.3,
        "700": 24.1,
        "750": 23.9,
        "800": 23.7,
        "850": 22.8,
        "900": null,
        "950": null,
        "1,000": null,
        "1,050": null,
        "1,100": null,
        "1,150": null,
        "1,200": null,
        "1,250": null,
        "1,300": null,
        "1,350": null,
        "1,400": null,
        "1,450": null,
        "1,500": null
      }
    },
    {
      "block": 4,
      "line_no": 106,
      "nominal_composition": "20Cr–18Ni–6Mo",
      "product_form": "Wld pipe",
      "spec_no": "A358 …",
      "type_grade": null,
      "uns_no": "S31254",
      "class_condi_tion_temper": null,
      "size_in": "≤3∕16",
      "p_no": 8,
      "notes": null,
      "min_temp_f": -325,
      "min_tensile_strength_ksi": 100,
      "min_yield_strength_ksi": 45,
      "max_temp_f": 850,
      "min_temp_to_100": 30.0,
      "values": {
        "200": 30.0,
        "300": 29.6,
        "400": 27.3,
        "500": 25.8,
        "600": 24.7,
        "650": 24.3,
        "700": 24.1,
        "750": 23.9,
        "800": 23.7,
        "850": 22.8,
        "900": null,
        "950": null,
        "1,000": null,
        "1,050": null,
        "1,100": null,
        "1,150": null,
        "1,200": null,
        "1,250": null,
        "1,300": null,
        "1,350": null,
        "1,400": null,
        "1,450": null,
        "1,500": null
      }
    },
    {
      "block": 4,
      "line_no": 107,
      "nominal_composition": "22Cr–5Ni–3Mo–N",
      "product_form": null,
      "spec_no": "A789 …",
      "type_grade": null,
      "uns_no": "S31803",
      "class_condi_tion_temper": null,
      "size_in": null,
      "p_no": "10H",
      "notes": "(25)",
      "min_temp_f": -60,
      "min_tensile_strength_ksi": 90,
      "min_yield_strength_ksi": 65,
      "max_temp_f": 600,
      "min_temp_to_100": 30.0,
      "values": {
        "200": 30.0,
        "300": 28.9,
        "400": 27.8,
        "500": 27.2,
        "600": 26.9,
        "650": null,
        "700": null,
        "750": null,
        "800": null,
        "850": null,
        "900": null,
        "950": null,
        "1,000": null,
        "1,050": null,
        "1,100": null,
        "1,150": null,
        "1,200": null,
        "1,250": null,
        "1,300": null,
        "1,350": null,
        "1,400": null,
        "1,450": null,
        "1,500": null
      }
    },
    {
      "block": 4,
      "line_no": 108,
      "nominal_composition": "22Cr–5Ni–3Mo–N",
      "product_form": null,
      "spec_no": "A790 …",
      "type_grade": null,
      "uns_no": "S31803",
      "class_condi_tion_temper": null,
      "size_in": null,
      "p_no": "10H",
      "notes": "(25)",
      "min_temp_f": -60,
      "min_tensile_strength_ksi": 90,
      "min_yield_strength_ksi": 65,
      "max_temp_f": 600,
      "min_temp_to_100": 30.0,
      "values": {
        "200": 30.0,
        "300": 28.9,
        "400": 27.8,
        "500": 27.2,
        "600": 26.9,
        "650": null,
        "700": null,
        "750": null,
        "800": null,
        "850": null,
        "900": null,
        "950": null,
        "1,000": null,
        "1,050": null,
        "1,100": null,
        "1,150": null,
        "1,200": null,
        "1,250": null,
        "1,300": null,
        "1,350": null,
        "1,400": null,
        "1,450": null,
        "1,500": null
      }
    },
    {
      "block": 4,
      "line_no": 109,
      "nominal_composition": "22Cr–5Ni–3Mo–N",
      "product_form": "Wld. pipe",
      "spec_no": "A928 …",
      "type_grade": null,
      "uns_no": "S31803",
      "class_condi_tion_temper": null,
      "size_in": null,
      "p_no": "10H",
      "notes": "(25)",
      "min_temp_f": -60,
      "min_tensile_strength_ksi": 90,
      "min_yield_strength_ksi": 65,
      "max_temp_f": 600,
      "min_temp_to_100": 30.0,
      "values": {
        "200": 30.0,
        "300": 28.9,
        "400": 27.8,
        "500": 27.2,
        "600": 26.9,
        "650": null,
        "700": null,
        "750": null,
        "800": null,
        "850": null,
        "900": null,
        "950": null,
        "1,000": null,
        "1,050": null,
        "1,100": null,
        "1,150": null,
        "1,200": null,
        "1,250": null,
        "1,300": null,
        "1,350": null,
        "1,400": null,
        "1,450": null,
        "1,500": null
      }
    },
    {
      "block": 4,
      "line_no": 110,
      "nominal_composition": "16Cr–4Ni–6Mn",
      "product_form": "Pipe",
      "spec_no": "A312",
      "type_grade": "TP201LN",
      "uns_no": "S20153",
      "class_condi_tion_temper": null,
      "size_in": null,
      "p_no": 8,
      "notes": null,
      "min_temp_f": -325,
      "min_tensile_strength_ksi": 95,
      "min_yield_strength_ksi": 45,
      "max_temp_f": 850,
      "min_temp_to_100": 30.0,
      "values": {
        "200": 27.6,
        "300": 24.7,
        "400": 23.4,
        "500": 23.0,
        "600": 22.9,
        "650": 22.8,
        "700": 22.6,
        "750": 22.3,
        "800": 21.8,
        "850": 21.5,
        "900": null,
        "950": null,
        "1,000": null,
        "1,050": null,
        "1,100": null,
        "1,150": null,
        "1,200": null,
        "1,250": null,
        "1,300": null,
        "1,350": null,
        "1,400": null,
        "1,450": null,
        "1,500": null
      }
    },
    {
      "block": 4,
      "line_no": 111,
      "nominal_composition": "16Cr–4Ni–6Mn",
      "product_form": "Wld. pipe",
      "spec_no": "A358",
      "type_grade": "201LN",
      "uns_no": "S20153",
      "class_condi_tion_temper": null,
      "size_in": null,
      "p_no": 8,
      "notes": "(36)",
      "min_temp_f": -325,
      "min_tensile_strength_ksi": 95,
      "min_yield_strength_ksi": 45,
      "max_temp_f": 850,
      "min_temp_to_100": 30.0,
      "values": {
        "200": 27.6,
        "300": 24.7,
        "400": 23.4,
        "500": 23.0,
        "600": 22.9,
        "650": 22.8,
        "700": 22.6,
        "750": 22.3,
        "800": 21.8,
        "850": 21.5,
        "900": null,
        "950": null,
        "1,000": null,
        "1,050": null,
        "1,100": null,
        "1,150": null,
        "1,200": null,
        "1,250": null,
        "1,300": null,
        "1,350": null,
        "1,400": null,
        "1,450": null,
        "1,500": null
      }
    },
    {
      "block": 4,
      "line_no": 112,
      "nominal_composition": "20Cr–18Ni–6Mo",
      "product_form": "Tube",
      "spec_no": "A249 …",
      "type_grade": null,
      "uns_no": "S31254",
      "class_condi_tion_temper": null,
      "size_in": ">3∕16 thk.",
      "p_no": 8,
      "notes": null,
      "min_temp_f": -325,
      "min_tensile_strength_ksi": 95,
      "min_yield_strength_ksi": 45,
      "max_temp_f": 850,
      "min_temp_to_100": 30.0,
      "values": {
        "200": 30.0,
        "300": 29.5,
        "400": 27.3,
        "500": 25.8,
        "600": 24.7,
        "650": 24.3,
        "700": 24.1,
        "750": 23.9,
        "800": 23.7,
        "850": 23.6,
        "900": null,
        "950": null,
        "1,000": null,
        "1,050": null,
        "1,100": null,
        "1,150": null,
        "1,200": null,
        "1,250": null,
        "1,300": null,
        "1,350": null,
        "1,400": null,
        "1,450": null,
        "1,500": null
      }
    },
    {
      "block": 4,
      "line_no": 113,
      "nominal_composition": "20Cr–18Ni–6Mo",
      "product_form": "Tube",
      "spec_no": "A249 …",
      "type_grade": null,
      "uns_no": "S31254",
      "class_condi_tion_temper": null,
      "size_in": "≤3∕16 thk.",
      "p_no": 8,
      "notes": null,
      "min_temp_f": -325,
      "min_tensile_strength_ksi": 98,
      "min_yield_strength_ksi": 45,
      "max_temp_f": 850,
      "min_temp_to_100": 30.0,
      "values": {
        "200": 30.0,
        "300": 29.5,
        "400": 27.3,
        "500": 25.8,
        "600": 24.7,
        "650": 24.3,
        "700": 24.1,
        "750": 23.9,
        "800": 23.7,
        "850": 23.6,
        "900": null,
        "950": null,
        "1,000": null,
        "1,050": null,
        "1,100": null,
        "1,150": null,
        "1,200": null,
        "1,250": null,
        "1,300": null,
        "1,350": null,
        "1,400": null,
        "1,450": null,
        "1,500": null
      }
    },
    {
      "block": 4,
      "line_no": 114,
      "nominal_composition": "20Cr–18Ni–6Mo",
      "product_form": "Pipe",
      "spec_no": "A312 …",
      "type_grade": null,
      "uns_no": "S31254",
      "class_condi_tion_temper": null,
      "size_in": ">3∕16 thk.",
      "p_no": 8,
      "notes": null,
      "min_temp_f": -325,
      "min_tensile_strength_ksi": 95,
      "min_yield_strength_ksi": 45,
      "max_temp_f": 850,
      "min_temp_to_100": 30.0,
      "values": {
        "200": 30.0,
        "300": 29.5,
        "400": 27.3,
        "500": 25.8,
        "600": 24.7,
        "650": 24.3,
        "700": 24.1,
        "750": 23.9,
        "800": 23.7,
        "850": 23.6,
        "900": null,
        "950": null,
        "1,000": null,
        "1,050": null,
        "1,100": null,
        "1,150": null,
        "1,200": null,
        "1,250": null,
        "1,300": null,
        "1,350": null,
        "1,400": null,
        "1,450": null,
        "1,500": null
      }
    },
    {
      "block": 4,
      "line_no": 115,
      "nominal_composition": "20Cr–18Ni–6Mo",
      "product_form": "Pipe",
      "spec_no": "A312 …",
      "type_grade": null,
      "uns_no": "S31254",
      "class_condi_tion_temper": null,
      "size_in": "≤3∕16 thk.",
      "p_no": 8,
      "notes": null,
      "min_temp_f": -325,
      "min_tensile_strength_ksi": 98,
      "min_yield_strength_ksi": 45,
      "max_temp_f": 850,
      "min_temp_to_100": 30.0,
      "values": {
        "200": 30.0,
        "300": 29.5,
        "400": 27.3,
        "500": 25.8,
        "600": 24.7,
        "650": 24.3,
        "700": 24.1,
        "750": 23.9,
        "800": 23.7,
        "850": 23.6,
        "900": null,
        "950": null,
        "1,000": null,
        "1,050": null,
        "1,100": null,
        "1,150": null,
        "1,200": null,
        "1,250": null,
        "1,300": null,
        "1,350": null,
        "1,400": null,
        "1,450": null,
        "1,500": null
      }
    },
    {
      "block": 4,
      "line_no": 116,
      "nominal_composition": "26Cr–4Ni–Mo",
      "product_form": null,
      "spec_no": "A790 …",
      "type_grade": null,
      "uns_no": "S32900",
      "class_condi_tion_temper": null,
      "size_in": null,
      "p_no": "10H",
      "notes": "(25)",
      "min_temp_f": -20,
      "min_tensile_strength_ksi": 90,
      "min_yield_strength_ksi": 70,
      "max_temp_f": 100,
