Repository: danivelas0/asme-pcc

File: resources/ASME B31/ASME B31.3/APPEX/appendix_a/table_a_1.json (part 10 of 28)
    "P-No. (5)",
    "P-No. (5)(7)"
  ],
  "columns_values": [
        "475": 125,
        "500": 125,
        "525": 125,
        "550": 125,
        "575": 112,
        "600": 90.6,
        "625": 69.6,
        "650": 53.8,
        "675": 41.4,
        "700": 31.8,
        "725": 24.0,
        "750": 18.8,
        "775": 14.6,
        "800": 10.9,
        "825": 8.96
      }
    },
    {
      "block": 4,
      "line_no": 73,
      "nominal_composition": "18Cr–10Ni–Cb",
      "product_form": "Smls. & wld. pipe",
      "spec_no": "A312",
      "type_grade": "TP347",
      "uns_no": "S34700",
      "class_condition_temper": null,
      "size_mm": null,
      "p_no": 8,
      "notes": "(28)",
      "min_temp_c": -254,
      "min_tensile_strength_mpa": 515,
      "min_yield_strength_mpa": 205,
      "max_temp_c": 816,
      "min_temp_to_40": 138,
      "values": {
        "65": 138,
        "100": 138,
        "125": 138,
        "150": 138,
        "175": 138,
        "200": 138,
        "225": 138,
        "250": 138,
        "275": 137,
        "300": 135,
        "325": 132,
        "350": 130,
        "375": 129,
        "400": 127,
        "425": 126,
        "450": 126,
        "475": 125,
        "500": 125,
        "525": 125,
        "550": 125,
        "575": 112,
        "600": 90.6,
        "625": 69.6,
        "650": 53.8,
        "675": 41.4,
        "700": 31.8,
        "725": 24.0,
        "750": 18.8,
        "775": 14.6,
        "800": 10.9,
        "825": 8.96
      }
    },
    {
      "block": 4,
      "line_no": 74,
      "nominal_composition": "18Cr–10Ni–Cb",
      "product_form": "Wld. pipe",
      "spec_no": "A358",
      "type_grade": 347,
      "uns_no": "S34700",
      "class_condition_temper": null,
      "size_mm": null,
      "p_no": 8,
      "notes": "(28) (30) (36)",
      "min_temp_c": -254,
      "min_tensile_strength_mpa": 515,
      "min_yield_strength_mpa": 205,
      "max_temp_c": 816,
      "min_temp_to_40": 138,
      "values": {
        "65": 138,
        "100": 138,
        "125": 138,
        "150": 138,
        "175": 138,
        "200": 138,
        "225": 138,
        "250": 138,
        "275": 137,
        "300": 135,
        "325": 132,
        "350": 130,
        "375": 128,
        "400": 127,
        "425": 126,
        "450": 126,
        "475": 125,
        "500": 125,
        "525": 125,
        "550": 125,
        "575": 112,
        "600": 90.6,
        "625": 69.6,
        "650": 53.8,
        "675": 41.4,
        "700": 31.8,
        "725": 24.0,
        "750": 18.8,
        "775": 14.6,
        "800": 10.9,
        "825": 8.96
      }
    },
    {
      "block": 4,
      "line_no": 75,
      "nominal_composition": "18Cr–10Ni–Cb",
      "product_form": "Pipe",
      "spec_no": "A376",
      "type_grade": "TP347",
      "uns_no": "S34700",
      "class_condition_temper": null,
      "size_mm": null,
      "p_no": 8,
      "notes": "(28) (30) (36)",
      "min_temp_c": -254,
      "min_tensile_strength_mpa": 515,
      "min_yield_strength_mpa": 205,
      "max_temp_c": 816,
      "min_temp_to_40": 138,
      "values": {
        "65": 138,
        "100": 138,
        "125": 138,
        "150": 138,
        "175": 138,
        "200": 138,
        "225": 138,
        "250": 138,
        "275": 137,
        "300": 135,
        "325": 132,
        "350": 130,
        "375": 128,
        "400": 127,
        "425": 126,
        "450": 126,
        "475": 125,
        "500": 125,
        "525": 125,
        "550": 125,
        "575": 112,
        "600": 90.6,
        "625": 69.6,
        "650": 53.8,
        "675": 41.4,
        "700": 31.8,
        "725": 24.0,
        "750": 18.8,
        "775": 14.6,
        "800": 10.9,
        "825": 8.96
      }
    },
    {
      "block": 4,
      "line_no": 76,
      "nominal_composition": "18Cr–10Ni–Cb",
      "product_form": "Pipe",
      "spec_no": "A409",
      "type_grade": "TP347",
      "uns_no": "S34700",
      "class_condition_temper": null,
      "size_mm": null,
      "p_no": 8,
      "notes": "(28) (30) (36)",
      "min_temp_c": -254,
      "min_tensile_strength_mpa": 515,
      "min_yield_strength_mpa": 205,
      "max_temp_c": 816,
      "min_temp_to_40": 138,
      "values": {
        "65": 138,
        "100": 138,
        "125": 138,
        "150": 138,
        "175": 138,
        "200": 138,
        "225": 138,
        "250": 138,
        "275": 137,
        "300": 135,
        "325": 132,
        "350": 130,
        "375": 128,
        "400": 127,
        "425": 126,
        "450": 126,
        "475": 125,
        "500": 125,
        "525": 125,
        "550": 125,
        "575": 112,
        "600": 90.6,
        "625": 69.6,
        "650": 53.8,
        "675": 41.4,
        "700": 31.8,
        "725": 24.0,
        "750": 18.8,
        "775": 14.6,
        "800": 10.9,
        "825": 8.96
      }
    },
    {
      "block": 4,
      "line_no": 77,
      "nominal_composition": "18Cr–10Ni–Cb",
      "product_form": "Smls. & wld. pipe",
      "spec_no": "A312",
      "type_grade": "TP348",
      "uns_no": "S34800",
      "class_condition_temper": null,
      "size_mm": null,
      "p_no": 8,
      "notes": "(28)",
      "min_temp_c": -198,
      "min_tensile_strength_mpa": 515,
      "min_yield_strength_mpa": 205,
      "max_temp_c": 816,
      "min_temp_to_40": 138,
      "values": {
        "65": 138,
        "100": 138,
        "125": 138,
        "150": 138,
        "175": 138,
        "200": 138,
        "225": 138,
        "250": 138,
        "275": 137,
        "300": 135,
        "325": 132,
        "350": 130,
        "375": 128,
        "400": 127,
        "425": 126,
        "450": 126,
        "475": 125,
        "500": 125,
        "525": 125,
        "550": 125,
        "575": 112,
        "600": 90.6,
        "625": 69.6,
        "650": 53.8,
        "675": 41.4,
        "700": 31.8,
        "725": 24.0,
        "750": 18.8,
        "775": 14.6,
        "800": 10.9,
        "825": 8.96
      }
    },
    {
      "block": 4,
      "line_no": 78,
      "nominal_composition": "18Cr–10Ni–Cb",
      "product_form": "Wld. pipe",
      "spec_no": "A358",
      "type_grade": 348,
      "uns_no": "S34800",
      "class_condition_temper": null,
      "size_mm": null,
      "p_no": 8,
      "notes": "(28) (30) (36)",
      "min_temp_c": -198,
      "min_tensile_strength_mpa": 515,
      "min_yield_strength_mpa": 205,
      "max_temp_c": 816,
      "min_temp_to_40": 138,
      "values": {
        "65": 138,
        "100": 138,
        "125": 138,
        "150": 138,
        "175": 138,
        "200": 138,
        "225": 138,
        "250": 138,
        "275": 137,
        "300": 135,
        "325": 132,
        "350": 130,
        "375": 128,
        "400": 127,
        "425": 126,
        "450": 126,
        "475": 125,
        "500": 125,
        "525": 125,
        "550": 125,
        "575": 112,
        "600": 90.6,
        "625": 69.6,
        "650": 53.8,
        "675": 41.4,
        "700": 31.8,
        "725": 24.0,
        "750": 18.8,
        "775": 14.6,
        "800": 10.9,
        "825": 8.96
      }
    },
    {
      "block": 4,
      "line_no": 79,
      "nominal_composition": "18Cr–10Ni–Cb",
      "product_form": "Pipe",
      "spec_no": "A376",
      "type_grade": "TP348",
      "uns_no": "S34800",
      "class_condition_temper": null,
      "size_mm": null,
      "p_no": 8,
      "notes": "(28) (30) (36)",
      "min_temp_c": -198,
      "min_tensile_strength_mpa": 515,
      "min_yield_strength_mpa": 205,
      "max_temp_c": 816,
      "min_temp_to_40": 138,
      "values": {
        "65": 138,
        "100": 138,
        "125": 138,
        "150": 138,
        "175": 138,
        "200": 138,
        "225": 138,
        "250": 138,
        "275": 137,
        "300": 135,
        "325": 132,
        "350": 130,
        "375": 128,
        "400": 127,
        "425": 126,
        "450": 126,
        "475": 125,
        "500": 125,
        "525": 125,
        "550": 125,
        "575": 112,
        "600": 90.6,
        "625": 69.6,
        "650": 53.8,
        "675": 41.4,
        "700": 31.8,
        "725": 24.0,
        "750": 18.8,
        "775": 14.6,
        "800": 10.9,
        "825": 8.96
      }
    },
    {
      "block": 4,
      "line_no": 80,
      "nominal_composition": "18Cr–10Ni–Cb",
      "product_form": "Pipe",
      "spec_no": "A409",
      "type_grade": "TP348",
      "uns_no": "S34800",
      "class_condition_temper": null,
      "size_mm": null,
      "p_no": 8,
      "notes": "(28) (30) (36)",
      "min_temp_c": -198,
      "min_tensile_strength_mpa": 515,
      "min_yield_strength_mpa": 205,
      "max_temp_c": 816,
      "min_temp_to_40": 138,
      "values": {
        "65": 138,
        "100": 138,
        "125": 138,
        "150": 138,
        "175": 138,
        "200": 138,
        "225": 138,
        "250": 138,
        "275": 137,
        "300": 135,
        "325": 132,
        "350": 130,
        "375": 128,
        "400": 127,
        "425": 126,
        "450": 126,
        "475": 125,
        "500": 125,
        "525": 125,
        "550": 125,
        "575": 112,
        "600": 90.6,
        "625": 69.6,
        "650": 53.8,
        "675": 41.4,
        "700": 31.8,
        "725": 24.0,
        "750": 18.8,
        "775": 14.6,
        "800": 10.9,
        "825": 8.96
      }
    },
    {
      "block": 4,
      "line_no": 81,
      "nominal_composition": "18Cr–10Ni–Cb",
      "product_form": "Smls. & wld. pipe",
      "spec_no": "A312",
      "type_grade": "TP347H",
      "uns_no": "S34709",
      "class_condition_temper": null,
      "size_mm": null,
      "p_no": 8,
      "notes": null,
      "min_temp_c": -198,
      "min_tensile_strength_mpa": 515,
      "min_yield_strength_mpa": 205,
      "max_temp_c": 816,
      "min_temp_to_40": 138,
      "values": {
        "65": 138,
        "100": 138,
        "125": 138,
        "150": 138,
        "175": 138,
        "200": 138,
        "225": 138,
        "250": 138,
        "275": 137,
        "300": 135,
        "325": 132,
        "350": 130,
        "375": 129,
        "400": 127,
        "425": 126,
        "450": 126,
        "475": 125,
        "500": 125,
        "525": 125,
        "550": 125,
        "575": 112,
        "600": 90.6,
        "625": 69.6,
        "650": 53.8,
        "675": 41.4,
        "700": 31.8,
        "725": 24.0,
        "750": 18.8,
        "775": 14.6,
        "800": 10.9,
        "825": 8.96
      }
    },
    {
      "block": 4,
      "line_no": 82,
      "nominal_composition": "18Cr–10Ni–Cb",
      "product_form": "Smls. & wld. pipe",
      "spec_no": "A312",
      "type_grade": "TP348H",
      "uns_no": "S34809",
      "class_condition_temper": null,
      "size_mm": null,
      "p_no": 8,
      "notes": null,
      "min_temp_c": -198,
      "min_tensile_strength_mpa": 515,
      "min_yield_strength_mpa": 205,
      "max_temp_c": 816,
      "min_temp_to_40": 138,
      "values": {
        "65": 138,
        "100": 138,
        "125": 138,
        "150": 138,
        "175": 138,
        "200": 138,
        "225": 138,
        "250": 138,
        "275": 137,
        "300": 135,
        "325": 132,
        "350": 130,
        "375": 129,
        "400": 127,
        "425": 126,
        "450": 126,
        "475": 125,
        "500": 125,
        "525": 125,
        "550": 125,
        "575": 112,
        "600": 90.6,
        "625": 69.6,
        "650": 53.8,
        "675": 41.4,
        "700": 31.8,
        "725": 24.0,
        "750": 18.8,
        "775": 14.6,
        "800": 10.9,
        "825": 8.96
      }
    },
    {
      "block": 4,
      "line_no": 83,
      "nominal_composition": "18Cr–8Ni",
      "product_form": "Tube",
      "spec_no": "A213",
      "type_grade": "TP304",
      "uns_no": "S30400",
      "class_condition_temper": null,
      "size_mm": null,
      "p_no": 8,
      "values": {
        "225": 125,
        "250": 122,
        "275": 119,
        "300": 116,
        "325": 113,
        "350": 111,
        "375": 109,
        "400": 107,
        "425": 105,
        "450": 103,
        "475": 101,
        "500": 99.1,
        "525": 97.3,
        "550": 95.5,
        "575": 78.9,
        "600": 63.8,
        "625": 51.6,
        "650": 41.6,
        "675": 32.9,
        "700": 26.5,
        "725": 21.3,
        "750": 17.2,
        "775": 14.1,
        "800": 11.2,
        "825": 9.65
      }
    },
    {
      "block": 4,
      "line_no": 84,
      "nominal_composition": "18Cr–8Ni",
      "product_form": "Tube",
      "spec_no": "A269",
      "type_grade": "TP304",
      "uns_no": "S30400",
      "class_condition_temper": null,
      "size_mm": null,
      "p_no": 8,
      "values": {
        "225": 125,
        "250": 122,
        "275": 119,
        "300": 116,
        "325": 113,
        "350": 111,
        "375": 109,
        "400": 107,
        "425": 105,
        "450": 103,
        "475": 101,
        "500": 99.1,
        "525": 97.3,
        "550": 95.5,
        "575": 78.9,
        "600": 63.8,
        "625": 51.6,
        "650": 41.6,
        "675": 32.9,
        "700": 26.5,
        "725": 21.3,
        "750": 17.2,
        "775": 14.1,
        "800": 11.2,
        "825": 9.65
      }
    },
    {
      "block": 4,
      "line_no": 85,
      "nominal_composition": "18Cr–8Ni",
      "product_form": "Tube",
      "spec_no": "A270",
      "type_grade": "TP304",
      "uns_no": "S30400",
      "class_condition_temper": null,
      "size_mm": null,
      "p_no": 8,
      "notes": "(14) (26) (28)",
      "min_temp_c": -254,
      "min_tensile_strength_mpa": 517,
      "min_yield_strength_mpa": 207,
      "max_temp_c": 816,
      "min_temp_to_40": 138,
      "values": {
        "65": 138,
        "100": 138,
        "125": 138,
        "150": 138,
        "175": 134,
        "200": 129,
        "225": 125,
        "250": 122,
        "275": 119,
        "300": 116,
        "325": 113,
        "350": 111,
        "375": 109,
        "400": 107,
        "425": 105,
        "450": 103,
        "475": 101,
        "500": 99.1,
        "525": 97.3,
        "550": 95.5,
        "575": 78.9,
        "600": 63.8,
        "625": 51.6,
        "650": 41.6,
        "675": 32.9,
        "700": 26.5,
        "725": 21.3,
        "750": 17.2,
        "775": 14.1,
        "800": 11.2,
        "825": 9.65
      }
    },
    {
      "block": 4,
      "line_no": 86,
      "nominal_composition": "18Cr–8Ni",
      "product_form": "Smls. & wld. pipe",
      "spec_no": "A312",
      "type_grade": "TP304",
      "uns_no": "S30400",
      "class_condition_temper": null,
      "size_mm": null,
      "p_no": 8,
      "notes": "(26) (28)",
      "min_temp_c": -254,
      "min_tensile_strength_mpa": 515,
      "min_yield_strength_mpa": 205,
      "max_temp_c": 816,
      "min_temp_to_40": 138,
      "values": {
        "65": 138,
        "100": 138,
        "125": 138,
        "150": 138,
        "175": 134,
        "200": 129,
        "225": 125,
        "250": 122,
        "275": 119,
        "300": 116,
        "325": 113,
        "350": 111,
        "375": 109,
        "400": 107,
        "425": 105,
        "450": 103,
        "475": 101,
        "500": 99.1,
        "525": 97.3,
        "550": 95.5,
        "575": 78.9,
        "600": 63.8,
        "625": 51.6,
        "650": 41.6,
        "675": 32.9,
        "700": 26.5,
        "725": 21.3,
        "750": 17.2,
        "775": 14.1,
        "800": 11.2,
        "825": 9.65
      }
    },
    {
      "block": 4,
      "line_no": 87,
      "nominal_composition": "18Cr–8Ni",
      "product_form": "Wld. pipe",
      "spec_no": "A358",
      "type_grade": 304,
      "uns_no": "S30400",
      "class_condition_temper": null,
      "size_mm": null,
      "p_no": 8,
      "notes": "(26) (28) (31) (36)",
      "min_temp_c": -254,
      "min_tensile_strength_mpa": 515,
      "min_yield_strength_mpa": 205,
      "max_temp_c": 816,
      "min_temp_to_40": 138,
      "values": {
        "65": 138,
        "100": 138,
        "125": 138,
        "150": 138,
        "175": 134,
        "200": 129,
        "225": 125,
        "250": 122,
        "275": 119,
        "300": 116,
        "325": 113,
        "350": 111,
        "375": 109,
        "400": 107,
        "425": 105,
        "450": 103,
        "475": 101,
        "500": 99.1,
        "525": 97.3,
        "550": 95.5,
        "575": 78.9,
        "600": 63.8,
        "625": 51.6,
        "650": 41.6,
        "675": 32.9,
        "700": 26.5,
        "725": 21.3,
        "750": 17.2,
        "775": 14.1,
        "800": 11.2,
        "825": 9.65
      }
    },
    {
      "block": 4,
      "line_no": 88,
      "nominal_composition": "18Cr–8Ni",
      "product_form": "Pipe",
      "spec_no": "A376",
      "type_grade": "TP304",
      "uns_no": "S30400",
      "class_condition_temper": null,
      "size_mm": null,
      "p_no": 8,
      "values": {
        "225": 125,
        "250": 122,
        "275": 119,
        "300": 116,
        "325": 113,
        "350": 111,
        "375": 109,
        "400": 107,
        "425": 105,
        "450": 103,
        "475": 101,
        "500": 99.1,
        "525": 97.3,
        "550": 95.5,
        "575": 78.9,
        "600": 63.8,
        "625": 51.6,
        "650": 41.6,
        "675": 32.9,
        "700": 26.5,
        "725": 21.3,
        "750": 17.2,
        "775": 14.1,
        "800": 11.2,
        "825": 9.65
      }
    },
    {
      "block": 4,
      "line_no": 89,
      "nominal_composition": "18Cr–8Ni",
      "product_form": "Pipe",
      "spec_no": "A376",
      "type_grade": "TP304H",
      "uns_no": "S30409",
      "class_condition_temper": null,
      "size_mm": null,
      "p_no": 8,
      "notes": "(26) (31) (36)",
      "min_temp_c": -198,
      "min_tensile_strength_mpa": 515,
      "min_yield_strength_mpa": 205,
      "max_temp_c": 816,
      "min_temp_to_40": 138,
      "values": {
        "65": 138,
        "100": 138,
        "125": 138,
        "150": 138,
        "175": 134,
        "200": 129,
        "225": 125,
        "250": 122,
        "275": 119,
        "300": 116,
        "325": 113,
        "350": 111,
        "375": 109,
        "400": 107,
        "425": 105,
        "450": 103,
        "475": 101,
        "500": 99.1,
        "525": 97.3,
        "550": 95.5,
        "575": 78.9,
        "600": 63.8,
        "625": 51.6,
        "650": 41.6,
        "675": 32.9,
        "700": 26.5,
        "725": 21.3,
        "750": 17.2,
        "775": 14.1,
        "800": 11.2,
        "825": 9.65
      }
    },
    {
      "block": 4,
      "line_no": 90,
      "nominal_composition": "18Cr–8Ni",
      "product_form": "Pipe",
      "spec_no": "A409",
      "type_grade": "TP304",
      "uns_no": "S30400",
      "class_condition_temper": null,
      "size_mm": null,
      "p_no": 8,
      "notes": "(26) (28) (31) (36)",
      "min_temp_c": -254,
      "min_tensile_strength_mpa": 515,
      "min_yield_strength_mpa": 205,
      "max_temp_c": 816,
      "min_temp_to_40": 138,
      "values": {
        "65": 138,
        "100": 138,
        "125": 138,
        "150": 138,
        "175": 134,
        "200": 129,
        "225": 125,
        "250": 122,
        "275": 119,
        "300": 116,
        "325": 113,
        "350": 111,
        "375": 109,
        "400": 107,
        "425": 105,
        "450": 103,
        "475": 101,
        "500": 99.1,
        "525": 97.3,
        "550": 95.5,
        "575": 78.9,
        "600": 63.8,
        "625": 51.6,
        "650": 41.6,
        "675": 32.9,
        "700": 26.5,
        "725": 21.3,
        "750": 17.2,
        "775": 14.1,
        "800": 11.2,
        "825": 9.65
      }
    },
    {
      "block": 4,
      "line_no": 91,
      "nominal_composition": "18Cr–8Ni",
      "product_form": "Smls. & wld. pipe",
      "spec_no": "A312",
      "type_grade": "TP304H",
      "uns_no": "S30409",
      "class_condition_temper": null,
      "size_mm": null,
      "p_no": 8,
      "notes": "(26)",
      "min_temp_c": -198,
      "min_tensile_strength_mpa": 515,
      "min_yield_strength_mpa": 205,
      "max_temp_c": 816,
      "min_temp_to_40": 138,
      "values": {
        "65": 138,
        "100": 138,
        "125": 138,
        "150": 138,
        "175": 134,
        "200": 129,
        "225": 125,
        "250": 122,
        "275": 119,
        "300": 116,
        "325": 113,
        "350": 111,
        "375": 109,
        "400": 107,
        "425": 105,
        "450": 103,
        "475": 101,
        "500": 99.1,
        "525": 97.3,
        "550": 95.5,
        "575": 78.9,
        "600": 63.8,
        "625": 51.6,
        "650": 41.6,
        "675": 32.9,
        "700": 26.5,
        "725": 21.3,
        "750": 17.2,
        "775": 14.1,
        "800": 11.2,
        "825": 9.65
      }
    },
    {
      "block": 4,
      "line_no": 92,
      "nominal_composition": "18Cr–12Ni–2Mo",
      "product_form": "Pipe & tube",
      "spec_no": "A451",
      "type_grade": "CPF8M",
      "uns_no": "J92900",
      "class_condition_temper": null,
      "size_mm": null,
      "p_no": 8,
      "notes": "(26) (28)",
      "min_temp_c": -254,
      "min_tensile_strength_mpa": 485,
      "min_yield_strength_mpa": 205,
      "max_temp_c": 816,
      "min_temp_to_40": 138,
      "values": {
        "65": 138,
        "100": 138,
        "125": 138,
        "150": 130,
        "175": 124,
        "200": 118,
        "225": 114,
        "250": 110,
        "275": 107,
        "300": 104,
        "325": 102,
        "350": 101,
        "375": 99.3,
        "400": 98.1,
        "425": 97.0,
        "450": 95.9,
        "475": 94.7,
        "500": 93.3,
        "525": 91.5,
        "550": 89.1,
        "575": 72.7,
        "600": 57.7,
        "625": 46.0,
        "650": 36.9,
        "675": 30.1,
        "700": 24.3,
        "725": 20.3,
        "750": 17.0,
        "775": 14.3,
        "800": 12.1,
        "825": 11.0
      }
    },
    {
      "block": 4,
      "line_no": 93,
      "nominal_composition": "44Fe–25Ni–21Cr–Mo",
      "product_form": "Wld. tube",
      "spec_no": "A249",
      "type_grade": null,
      "uns_no": "N08904",
      "class_condition_temper": null,
      "size_mm": null,
      "p_no": 45,
      "notes": "(26)",
      "min_temp_c": -198,
      "min_tensile_strength_mpa": 490,
      "min_yield_strength_mpa": 215,
      "max_temp_c": 260,
      "min_temp_to_40": 143,
      "values": {
        "65": 143,
        "100": 143,
        "125": 143,
        "150": 141,
        "175": 135,
        "200": 130,
        "225": 125,
        "250": 120,
        "275": 116,
        "300": null,
        "325": null,
        "350": null,
        "375": null,
        "400": null,
        "425": null,
        "450": null,
        "475": null,
        "500": null,
        "525": null,
        "550": null,
        "575": null,
        "600": null,
        "625": null,
        "650": null,
        "675": null,
        "700": null,
        "725": null,
        "750": null,
        "775": null,
        "800": null,
        "825": null
      }
    },
    {
      "block": 4,
      "line_no": 94,
      "nominal_composition": "44Fe–25Ni–21Cr–Mo",
      "product_form": "Smls. & wld. pipe",
      "spec_no": "A312",
      "type_grade": null,
      "uns_no": "N08904",
      "class_condition_temper": null,
      "size_mm": null,
      "p_no": 45,
      "notes": "(26)",
      "min_temp_c": -198,
      "min_tensile_strength_mpa": 490,
      "min_yield_strength_mpa": 215,
      "max_temp_c": 260,
      "min_temp_to_40": 143,
      "values": {
        "65": 143,
        "100": 143,
        "125": 143,
        "150": 141,
        "175": 135,
        "200": 130,
        "225": 125,
        "250": 120,
        "275": 116,
        "300": null,
        "325": null,
        "350": null,
        "375": null,
        "400": null,
        "425": null,
        "450": null,
        "475": null,
        "500": null,
        "525": null,
        "550": null,
        "575": null,
        "600": null,
        "625": null,
        "650": null,
        "675": null,
        "700": null,
        "725": null,
        "750": null,
        "775": null,
        "800": null,
        "825": null
      }
    },
    {
      "block": 4,
      "line_no": 95,
      "nominal_composition": "20Cr–Cu",
      "product_form": "Tube",
      "spec_no": "A268",
      "type_grade": "TP443",
      "uns_no": "S44300",
      "class_condition_temper": null,
      "size_mm": null,
      "p_no": "a",
      "notes": "(35)",
      "min_temp_c": -29,
      "min_tensile_strength_mpa": 485,
      "min_yield_strength_mpa": 275,
      "max_temp_c": 538,
      "min_temp_to_40": 161,
      "values": {
        "65": 161,
        "100": 161,
        "125": 161,
        "150": 161,
        "175": 161,
        "200": 161,
        "225": 161,
        "250": 161,
        "275": 161,
        "300": 161,
        "325": 161,
        "350": 97.0,
        "375": 84.3,
        "400": 73.3,
        "425": 64.0,
        "450": 55.8,
        "475": 43.9,
        "500": 31.7,
        "525": 21.4,
        "550": 17.2,
        "575": null,
        "600": null,
        "625": null,
        "650": null,
        "675": null,
        "700": null,
        "725": null,
        "750": null,
        "775": null,
        "800": null,
        "825": null
      }
    },
    {
      "block": 4,
      "line_no": 96,
      "nominal_composition": "27Cr",
      "product_form": "Tube",
      "spec_no": "A268",
      "type_grade": "TP446-1",
      "uns_no": "S44600",
      "class_condition_temper": null,
      "size_mm": null,
      "p_no": "10I",
      "notes": "(35)",
      "min_temp_c": -29,
      "min_tensile_strength_mpa": 485,
      "min_yield_strength_mpa": 275,
      "max_temp_c": 538,
      "min_temp_to_40": 161,
      "values": {
        "65": 161,
        "100": 161,
        "125": 158,
        "150": 155,
        "175": 153,
        "200": 152,
        "225": 150,
        "250": 149,
        "275": 147,
        "300": 145,
        "325": 144,
        "350": 141,
        "375": 139,
        "400": 136,
        "425": 132,
        "450": 128,
        "475": 122,
        "500": 116,
        "525": 109,
        "550": 104,
        "575": null,
        "600": null,
        "625": null,
        "650": null,
        "675": null,
        "700": null,
        "725": null,
        "750": null,
        "775": null,
        "800": null,
        "825": null
      }
    },
    {
      "block": 4,
      "line_no": 97,
      "nominal_composition": "12Cr",
      "product_form": "Wld. pipe",
      "spec_no": "A1053",
      "type_grade": 50,
      "uns_no": "S41003",
      "class_condition_temper": null,
      "size_mm": null,
      "p_no": 7,
      "notes": null,
      "min_temp_c": -29,
      "min_tensile_strength_mpa": 485,
      "min_yield_strength_mpa": 350,
      "max_temp_c": 316,
      "min_temp_to_40": 162,
      "values": {
        "65": 162,
        "100": 162,
        "125": 162,
        "150": 162,
        "175": 161,
        "200": 159,
        "225": 156,
        "250": 154,
        "275": 152,
        "300": 149,
        "325": 146,
        "350": null,
        "375": null,
        "400": null,
        "425": null,
        "450": null,
        "475": null,
        "500": null,
        "525": null,
        "550": null,
        "575": null,
        "600": null,
        "625": null,
        "650": null,
        "675": null,
        "700": null,
        "725": null,
        "750": null,
        "775": null,
        "800": null,
        "825": null
      }
    },
    {
      "block": 4,
      "line_no": 98,
      "nominal_composition": "25Cr–8Ni–N",
      "product_form": "Pipe & tube",
      "spec_no": "A451",
      "type_grade": "CPE20N",
      "uns_no": "J92802",
      "class_condition_temper": null,
      "size_mm": null,
      "p_no": 8,
      "notes": "(35) (39)",
      "min_temp_c": -198,
      "min_tensile_strength_mpa": 550,
      "min_yield_strength_mpa": 275,
      "max_temp_c": 482,
      "min_temp_to_40": 184,
      "values": {
        "65": 184,
        "100": 184,
        "125": 184,
        "150": 184,
        "175": 184,
        "200": 184,
        "225": 184,
        "250": 184,
        "275": 184,
        "300": 184,
        "325": 184,
        "350": 184,
        "375": 184,
        "400": 184,
        "425": 184,
        "450": 184,
        "475": 184,
        "500": 184,
        "525": null,
        "550": null,
        "575": null,
        "600": null,
        "625": null,
        "650": null,
        "675": null,
        "700": null,
        "725": null,
        "750": null,
        "775": null,
        "800": null,
        "825": null
      }
    },
    {
      "block": 4,
      "line_no": 99,
      "nominal_composition": "23Cr–4Ni–Mo–Cu–N",
      "product_form": "Smls. & wld. tube",
      "spec_no": "A789",
      "type_grade": null,
      "uns_no": "S32304",
      "class_condition_temper": null,
      "size_mm": null,
      "p_no": "10H",
      "notes": "(25)",
      "min_temp_c": -51,
      "min_tensile_strength_mpa": 600,
      "min_yield_strength_mpa": 400,
      "max_temp_c": 316,
      "min_temp_to_40": 200,
      "values": {
        "65": 200,
        "100": 191,
        "125": 185,
        "150": 180,
        "175": 175,
        "200": 171,
        "225": 166,
        "250": 161,
        "275": 153,
        "300": 143,
        "325": 111,
        "350": null,
        "375": null,
        "400": null,
        "425": null,
        "450": null,
        "475": null,
        "500": null,
        "525": null,
        "550": null,
        "575": null,
        "600": null,
        "625": null,
        "650": null,
        "675": null,
        "700": null,
        "725": null,
        "750": null,
        "775": null,
        "800": null,
        "825": null
      }
    },
    {
      "block": 4,
      "line_no": 100,
      "nominal_composition": "23Cr–4Ni–Mo–Cu–N",
      "product_form": "Smls. & wld. pipe",
      "spec_no": "A790",
      "type_grade": 2304,
      "uns_no": "S32304",
      "class_condition_temper": null,
      "size_mm": null,
      "p_no": "10H",
      "notes": "(25)",
      "min_temp_c": -51,
      "min_tensile_strength_mpa": 600,
      "min_yield_strength_mpa": 400,
      "max_temp_c": 316,
      "min_temp_to_40": 200,
      "values": {
        "65": 200,
        "100": 191,
        "125": 185,
        "150": 180,
        "175": 175,
        "200": 171,
        "225": 166,
        "250": 161,
        "275": 153,
        "300": 143,
        "325": 111,
        "350": null,
        "375": null,
        "400": null,
        "425": null,
        "450": null,
        "475": null,
        "500": null,
        "525": null,
        "550": null,
        "575": null,
        "600": null,
        "625": null,
        "650": null,
        "675": null,
        "700": null,
        "725": null,
        "750": null,
        "775": null,
        "800": null,
        "825": null
      }
    },
    {
      "block": 4,
      "line_no": 101,
      "nominal_composition": "23Cr–4Ni–Mo–Cu–N",
      "product_form": "Pipe & tube",
      "spec_no": "A928",
      "type_grade": 2304,
      "uns_no": "S32304",
      "class_condition_temper": null,
      "size_mm": null,
      "p_no": "10H",
      "notes": "(25)",
      "min_temp_c": -51,
      "min_tensile_strength_mpa": 600,
      "min_yield_strength_mpa": 400,
      "max_temp_c": 316,
      "min_temp_to_40": 200,
      "values": {
        "65": 200,
        "100": 191,
        "125": 185,
        "150": 180,
        "175": 175,
        "200": 171,
        "225": 166,
        "250": 161,
        "275": 153,
        "300": 143,
        "325": 111,
        "350": null,
        "375": null,
        "400": null,
        "425": null,
        "450": null,
        "475": null,
        "500": null,
        "525": null,
        "550": null,
        "575": null,
        "600": null,
        "625": null,
        "650": null,
        "675": null,
        "700": null,
        "725": null,
        "750": null,
        "775": null,
        "800": null,
        "825": null
      }
    },
    {
      "block": 4,
      "line_no": 102,
      "nominal_composition": "20Cr–18Ni–6Mo",
      "product_form": "Pipe & tube",
      "spec_no": "A813",
      "type_grade": null,
      "uns_no": "S31254",
      "class_condition_temper": null,
      "size_mm": null,
      "p_no": 8,
      "notes": null,
      "min_temp_c": -198,
      "min_tensile_strength_mpa": 650,
      "min_yield_strength_mpa": 300,
      "max_temp_c": 454,
      "min_temp_to_40": 202,
      "values": {
        "65": 202,
        "100": 202,
        "125": 202,
        "150": 199,
        "175": 192,
        "200": 185,
        "225": 180,
        "250": 175,
        "275": 171,
        "300": 168,
        "325": 165,
        "350": 164,
        "375": 162,
        "400": 161,
        "425": 160,
        "450": 159,
        "475": 158,
        "500": null,
        "525": null,
        "550": null,
        "575": null,
        "600": null,
        "625": null,
        "650": null,
        "675": null,
        "700": null,
        "725": null,
        "750": null,
        "775": null,
        "800": null,
        "825": null
      }
    },
    {
      "block": 4,
      "line_no": 103,
      "nominal_composition": "20Cr–18Ni–6Mo",
      "product_form": "Pipe & tube",
      "spec_no": "A814",
      "type_grade": null,
      "uns_no": "S31254",
      "class_condition_temper": null,
      "size_mm": null,
      "p_no": 8,
      "notes": null,
      "min_temp_c": -198,
      "min_tensile_strength_mpa": 650,
      "min_yield_strength_mpa": 300,
      "max_temp_c": 454,
      "min_temp_to_40": 202,
      "values": {
        "65": 202,
        "100": 202,
        "125": 202,
        "150": 199,
        "175": 192,
        "200": 185,
        "225": 180,
        "250": 175,
        "275": 171,
        "300": 168,
        "325": 165,
        "350": 164,
        "375": 162,
        "400": 161,
        "425": 160,
        "450": 159,
        "475": 158,
        "500": null,
        "525": null,
        "550": null,
        "575": null,
        "600": null,
        "625": null,
        "650": null,
        "675": null,
        "700": null,
        "725": null,
        "750": null,
        "775": null,
        "800": null,
        "825": null
      }
    },
    {
      "block": 4,
      "line_no": 104,
      "nominal_composition": "13Cr",
      "product_form": "Pipe & tube",
      "spec_no": "A426",
      "type_grade": "CPCA15",
      "uns_no": "J91150",
      "class_condition_temper": null,
      "size_mm": null,
      "p_no": 6,
      "notes": "(35)",
      "min_temp_c": -29,
      "min_tensile_strength_mpa": 620,
      "min_yield_strength_mpa": 450,
      "max_temp_c": 40,
      "min_temp_to_40": 207,
      "values": {
        "65": null,
        "100": null,
        "125": null,
        "150": null,
        "175": null,
        "200": null,
        "225": null,
        "250": null,
        "275": null,
        "300": null,
        "325": null,
        "350": null,
        "375": null,
        "400": null,
        "425": null,
        "450": null,
        "475": null,
        "500": null,
        "525": null,
        "550": null,
        "575": null,
        "600": null,
        "625": null,
        "650": null,
        "675": null,
        "700": null,
        "725": null,
        "750": null,
        "775": null,
        "800": null,
        "825": null
      }
    },
    {
      "block": 4,
      "line_no": 105,
      "nominal_composition": "20Cr–18Ni–6Mo",
      "product_form": "Wld. pipe",
      "spec_no": "A358",
      "type_grade": null,
      "uns_no": "S31254",
      "class_condition_temper": null,
      "size_mm": ">5.0",
      "p_no": 8,
      "notes": null,
      "min_temp_c": -198,
      "min_tensile_strength_mpa": 655,
      "min_yield_strength_mpa": 310,
      "max_temp_c": 475,
      "min_temp_to_40": 207,
      "values": {
        "65": 207,
        "100": 207,
        "125": 207,
        "150": 203,
        "175": 196,
        "200": 189,
        "225": 184,
        "250": 179,
        "275": 175,
        "300": 172,
        "325": 169,
        "350": 167,
        "375": 165,
        "400": 165,
        "425": 164,
        "450": 163,
        "475": 161,
        "500": null,
        "525": null,
        "550": null,
        "575": null,
        "600": null,
        "625": null,
        "650": null,
        "675": null,
        "700": null,
        "725": null,
        "750": null,
        "775": null,
        "800": null,
        "825": null
      }
    },
    {
      "block": 4,
      "line_no": 106,
      "nominal_composition": "20Cr–18Ni–6Mo",
      "product_form": "Wld. pipe",
      "spec_no": "A358",
      "type_grade": null,
      "uns_no": "S31254",
      "class_condition_temper": null,
      "size_mm": "≤5.0",
      "p_no": 8,
      "notes": null,
      "min_temp_c": -198,
      "min_tensile_strength_mpa": 690,
      "min_yield_strength_mpa": 310,
      "max_temp_c": 475,
      "min_temp_to_40": 207,
      "values": {
        "65": 207,
        "100": 207,
        "125": 207,
        "150": 203,
        "175": 196,
        "200": 189,
        "225": 184,
        "250": 179,
        "275": 175,
        "300": 172,
        "325": 169,
        "350": 167,
        "375": 165,
        "400": 165,
        "425": 164,
        "450": 163,
        "475": 161,
        "500": null,
        "525": null,
        "550": null,
        "575": null,
        "600": null,
        "625": null,
        "650": null,
        "675": null,
        "700": null,
        "725": null,
        "750": null,
        "775": null,
        "800": null,
        "825": null
      }
    },
    {
      "block": 4,
      "line_no": 107,
      "nominal_composition": "22Cr–5Ni–3Mo–N",
      "product_form": "Smls. & wld. tube",
      "spec_no": "A789",
      "type_grade": null,
      "uns_no": "S31803",
      "class_condition_temper": null,
      "size_mm": null,
      "p_no": "10H",
      "notes": "(25)",
      "min_temp_c": -51,
      "min_tensile_strength_mpa": 620,
      "min_yield_strength_mpa": 450,
      "max_temp_c": 316,
      "min_temp_to_40": 207,
      "values": {
        "65": 207,
        "100": 207,
        "125": 204,
        "150": 199,
        "175": 196,
        "200": 193,
        "225": 190,
        "250": 188,
        "275": 187,
        "300": 186,
        "325": 185,
        "350": null,
        "375": null,
        "400": null,
        "425": null,
        "450": null,
        "475": null,
        "500": null,
        "525": null,
        "550": null,
        "575": null,
        "600": null,
        "625": null,
        "650": null,
        "675": null,
        "700": null,
        "725": null,
        "750": null,
        "775": null,
        "800": null,
        "825": null
      }
    },
    {
      "block": 4,
      "line_no": 108,
      "nominal_composition": "22Cr–5Ni–3Mo–N",
      "product_form": "Smls. & wld. pipe",
      "spec_no": "A790",
      "type_grade": null,
      "uns_no": "S31803",
      "class_condition_temper": null,
      "size_mm": null,
      "p_no": "10H",
      "notes": "(25)",
      "min_temp_c": -51,
      "min_tensile_strength_mpa": 620,
      "min_yield_strength_mpa": 450,
      "max_temp_c": 316,
      "min_temp_to_40": 207,
      "values": {
        "65": 207,
        "100": 207,
        "125": 204,
        "150": 199,
        "175": 196,
        "200": 193,
        "225": 190,
        "250": 188,
        "275": 187,
        "300": 186,
        "325": 185,
        "350": null,
        "375": null,
        "400": null,
        "425": null,
        "450": null,
        "475": null,
        "500": null,
        "525": null,
        "550": null,
        "575": null,
        "600": null,
        "625": null,
        "650": null,
