Repository: danivelas0/asme-pcc

File: resources/ASME B31/ASME B31.3/APPEX/appendix_a/table_a_1c.json (part 10 of 25)
    "Size or Thickness Range, in.",
    "Minimum Yield Strength, ksi\""
  ],
  "columns_values": [
      "min_temp_to_100": 30.0,
      "values": {
        "200": null,
        "300": null,
        "400": null,
        "500": null,
        "600": null,
        "650": null,
        "700": null,
        "750": null,
        "800": null,
        "850": null,
        "900": null,
        "950": null,
        "1,000": null,
        "1,050": null,
        "1,100": null,
        "1,150": null,
        "1,200": null,
        "1,250": null,
        "1,300": null,
        "1,350": null,
        "1,400": null,
        "1,450": null,
        "1,500": null
      }
    },
    {
      "block": 4,
      "line_no": 117,
      "nominal_composition": "46Fe–24Ni–21Cr–6Mo–",
      "product_form": "Smls. & wld.",
      "spec_no": "A312 …",
      "type_grade": null,
      "uns_no": "N08367 …",
      "class_condi_tion_temper": null,
      "size_in": ">3∕16",
      "p_no": 45,
      "notes": "(26)",
      "min_temp_f": -325,
      "min_tensile_strength_ksi": 95,
      "min_yield_strength_ksi": 45,
      "max_temp_f": 800,
      "min_temp_to_100": 30.0,
      "values": {
        "200": 30.0,
        "300": 29.9,
        "400": 28.6,
        "500": 27.7,
        "600": 26.2,
        "650": 25.7,
        "700": 25.1,
        "750": 24.7,
        "800": 24.3,
        "850": null,
        "900": null,
        "950": null,
        "1,000": null,
        "1,050": null,
        "1,100": null,
        "1,150": null,
        "1,200": null,
        "1,250": null,
        "1,300": null,
        "1,350": null,
        "1,400": null,
        "1,450": null,
        "1,500": null
      }
    },
    {
      "block": 4,
      "line_no": 121,
      "nominal_composition": "46Fe–24Ni–21Cr–6Mo–",
      "product_form": "Smls. & wld.",
      "spec_no": "A312 …",
      "type_grade": null,
      "uns_no": "N08367 …",
      "class_condi_tion_temper": null,
      "size_in": "≤3∕16",
      "p_no": 45,
      "notes": "(26)",
      "min_temp_f": -325,
      "min_tensile_strength_ksi": 100,
      "min_yield_strength_ksi": 45,
      "max_temp_f": 800,
      "min_temp_to_100": 30.0,
      "values": {
        "200": 30.0,
        "300": 30.0,
        "400": 29.6,
        "500": 27.7,
        "600": 26.2,
        "650": 25.7,
        "700": 25.1,
        "750": 24.7,
        "800": 24.3,
        "850": null,
        "900": null,
        "950": null,
        "1,000": null,
        "1,050": null,
        "1,100": null,
        "1,150": null,
        "1,200": null,
        "1,250": null,
        "1,300": null,
        "1,350": null,
        "1,400": null,
        "1,450": null,
        "1,500": null
      }
    },
    {
      "block": 4,
      "line_no": 125,
      "nominal_composition": "21Cr–5Mn–11∕2Ni–Cu–N",
      "product_form": "Tube",
      "spec_no": "A789 …",
      "type_grade": null,
      "uns_no": "S32101",
      "class_condi_tion_temper": null,
      "size_in": ">3∕16",
      "p_no": "10H",
      "notes": "(25)",
      "min_temp_f": -20,
      "min_tensile_strength_ksi": 94,
      "min_yield_strength_ksi": 65,
      "max_temp_f": 600,
      "min_temp_to_100": 31.3,
      "values": {
        "200": 31.3,
        "300": 29.8,
        "400": 28.5,
        "500": 28.5,
        "600": 28.5,
        "650": null,
        "700": null,
        "750": null,
        "800": null,
        "850": null,
        "900": null,
        "950": null,
        "1,000": null,
        "1,050": null,
        "1,100": null,
        "1,150": null,
        "1,200": null,
        "1,250": null,
        "1,300": null,
        "1,350": null,
        "1,400": null,
        "1,450": null,
        "1,500": null
      }
    },
    {
      "block": 4,
      "line_no": 126,
      "nominal_composition": "21Cr–5Mn–11∕2Ni–Cu–N",
      "product_form": "Pipe",
      "spec_no": "A790 …",
      "type_grade": null,
      "uns_no": "S32101",
      "class_condi_tion_temper": null,
      "size_in": ">3∕16",
      "p_no": "10H",
      "notes": "(25)",
      "min_temp_f": -20,
      "min_tensile_strength_ksi": 94,
      "min_yield_strength_ksi": 65,
      "max_temp_f": 600,
      "min_temp_to_100": 31.3,
      "values": {
        "200": 31.3,
        "300": 29.8,
        "400": 28.5,
        "500": 28.5,
        "600": 28.5,
        "650": null,
        "700": null,
        "750": null,
        "800": null,
        "850": null,
        "900": null,
        "950": null,
        "1,000": null,
        "1,050": null,
        "1,100": null,
        "1,150": null,
        "1,200": null,
        "1,250": null,
        "1,300": null,
        "1,350": null,
        "1,400": null,
        "1,450": null,
        "1,500": null
      }
    },
    {
      "block": 4,
      "line_no": 127,
      "nominal_composition": "22Cr–5Ni–3Mo–N",
      "product_form": "Smls. & wld. pipe",
      "spec_no": "A790",
      "type_grade": 2205,
      "uns_no": "S32205",
      "class_condi_tion_temper": null,
      "size_in": null,
      "p_no": "10H",
      "notes": "(25)",
      "min_temp_f": -60,
      "min_tensile_strength_ksi": 95,
      "min_yield_strength_ksi": 65,
      "max_temp_f": 600,
      "min_temp_to_100": 31.7,
      "values": {
        "200": 31.7,
        "300": 30.6,
        "400": 29.4,
        "500": 28.7,
        "600": 28.4,
        "650": null,
        "700": null,
        "750": null,
        "800": null,
        "850": null,
        "900": null,
        "950": null,
        "1,000": null,
        "1,050": null,
        "1,100": null,
        "1,150": null,
        "1,200": null,
        "1,250": null,
        "1,300": null,
        "1,350": null,
        "1,400": null,
        "1,450": null,
        "1,500": null
      }
    },
    {
      "block": 4,
      "line_no": 128,
      "nominal_composition": "22Cr–5Ni–3Mo–N",
      "product_form": "Smls. & wld. tube",
      "spec_no": "A789 …",
      "type_grade": null,
      "uns_no": "S32205",
      "class_condi_tion_temper": null,
      "size_in": null,
      "p_no": "10H",
      "notes": "(25)",
      "min_temp_f": -60,
      "min_tensile_strength_ksi": 95,
      "min_yield_strength_ksi": 70,
      "max_temp_f": 600,
      "min_temp_to_100": 31.7,
      "values": {
        "200": 31.7,
        "300": 30.6,
        "400": 29.4,
        "500": 28.7,
        "600": 28.4,
        "650": null,
        "700": null,
        "750": null,
        "800": null,
        "850": null,
        "900": null,
        "950": null,
        "1,000": null,
        "1,050": null,
        "1,100": null,
        "1,150": null,
        "1,200": null,
        "1,250": null,
        "1,300": null,
        "1,350": null,
        "1,400": null,
        "1,450": null,
        "1,500": null
      }
    },
    {
      "block": 4,
      "line_no": 129,
      "nominal_composition": "21Cr–5Mn–11∕2Ni–Cu–N",
      "product_form": "Tube",
      "spec_no": "A789 …",
      "type_grade": null,
      "uns_no": "S32101",
      "class_condi_tion_temper": null,
      "size_in": "≤3∕16",
      "p_no": "10H",
      "notes": "(25)",
      "min_temp_f": -20,
      "min_tensile_strength_ksi": 101,
      "min_yield_strength_ksi": 77,
      "max_temp_f": 600,
      "min_temp_to_100": 33.7,
      "values": {
        "200": 33.7,
        "300": 32.1,
        "400": 31.0,
        "500": 30.9,
        "600": 30.9,
        "650": null,
        "700": null,
        "750": null,
        "800": null,
        "850": null,
        "900": null,
        "950": null,
        "1,000": null,
        "1,050": null,
        "1,100": null,
        "1,150": null,
        "1,200": null,
        "1,250": null,
        "1,300": null,
        "1,350": null,
        "1,400": null,
        "1,450": null,
        "1,500": null
      }
    },
    {
      "block": 4,
      "line_no": 130,
      "nominal_composition": "21Cr–5Mn–11∕2Ni–Cu–N",
      "product_form": "Pipe",
      "spec_no": "A790 …",
      "type_grade": null,
      "uns_no": "S32101",
      "class_condi_tion_temper": null,
      "size_in": "≤3∕16",
      "p_no": "10H",
      "notes": "(25)",
      "min_temp_f": -20,
      "min_tensile_strength_ksi": 101,
      "min_yield_strength_ksi": 77,
      "max_temp_f": 600,
      "min_temp_to_100": 33.7,
      "values": {
        "200": 33.7,
        "300": 32.1,
        "400": 31.0,
        "500": 30.9,
        "600": 30.9,
        "650": null,
        "700": null,
        "750": null,
        "800": null,
        "850": null,
        "900": null,
        "950": null,
        "1,000": null,
        "1,050": null,
        "1,100": null,
        "1,150": null,
        "1,200": null,
        "1,250": null,
        "1,300": null,
        "1,350": null,
        "1,400": null,
        "1,450": null,
        "1,500": null
      }
    },
    {
      "block": 4,
      "line_no": 118,
      "min_temp_to_100": 30.0,
      "values": {
        "200": 30.0,
        "300": 29.9,
        "400": 28.6,
        "500": 27.7,
        "600": 26.2,
        "650": 25.7,
        "700": 25.1,
        "750": 24.7,
        "800": 24.3,
        "850": null,
        "900": null,
        "950": null,
        "1,000": null,
        "1,050": null,
        "1,100": null,
        "1,150": null,
        "1,200": null,
        "1,250": null,
        "1,300": null,
        "1,350": null,
        "1,400": null,
        "1,450": null,
        "1,500": null
      }
    },
    {
      "block": 4,
      "line_no": 119,
      "min_temp_to_100": 30.0,
      "values": {
        "200": 30.0,
        "300": 29.9,
        "400": 28.6,
        "500": 27.7,
        "600": 26.2,
        "650": 25.7,
        "700": 25.1,
        "750": 24.7,
        "800": 24.3,
        "850": null,
        "900": null,
        "950": null,
        "1,000": null,
        "1,050": null,
        "1,100": null,
        "1,150": null,
        "1,200": null,
        "1,250": null,
        "1,300": null,
        "1,350": null,
        "1,400": null,
        "1,450": null,
        "1,500": null
      }
    },
    {
      "block": 4,
      "line_no": 120,
      "min_temp_to_100": 30.0,
      "values": {
        "200": 30.0,
        "300": 29.9,
        "400": 28.6,
        "500": 27.7,
        "600": 26.2,
        "650": 25.7,
        "700": 25.1,
        "750": 24.7,
        "800": 24.3,
        "850": null,
        "900": null,
        "950": null,
        "1,000": null,
        "1,050": null,
        "1,100": null,
        "1,150": null,
        "1,200": null,
        "1,250": null,
        "1,300": null,
        "1,350": null,
        "1,400": null,
        "1,450": null,
        "1,500": null
      }
    },
    {
      "block": 4,
      "line_no": 122,
      "min_temp_to_100": 30.0,
      "values": {
        "200": 30.0,
        "300": 30.0,
        "400": 29.6,
        "500": 27.7,
        "600": 26.2,
        "650": 25.7,
        "700": 25.1,
        "750": 24.7,
        "800": 24.3,
        "850": null,
        "900": null,
        "950": null,
        "1,000": null,
        "1,050": null,
        "1,100": null,
        "1,150": null,
        "1,200": null,
        "1,250": null,
        "1,300": null,
        "1,350": null,
        "1,400": null,
        "1,450": null,
        "1,500": null
      }
    },
    {
      "block": 4,
      "line_no": 123,
      "min_temp_to_100": 30.0,
      "values": {
        "200": 30.0,
        "300": 30.0,
        "400": 29.6,
        "500": 27.7,
        "600": 26.2,
        "650": 25.7,
        "700": 25.1,
        "750": 24.7,
        "800": 24.3,
        "850": null,
        "900": null,
        "950": null,
        "1,000": null,
        "1,050": null,
        "1,100": null,
        "1,150": null,
        "1,200": null,
        "1,250": null,
        "1,300": null,
        "1,350": null,
        "1,400": null,
        "1,450": null,
        "1,500": null
      }
    },
    {
      "block": 4,
      "line_no": 124,
      "min_temp_to_100": 30.0,
      "values": {
        "200": 30.0,
        "300": 30.0,
        "400": 29.6,
        "500": 27.7,
        "600": 26.2,
        "650": 25.7,
        "700": 25.1,
        "750": 24.7,
        "800": 24.3,
        "850": null,
        "900": null,
        "950": null,
        "1,000": null,
        "1,050": null,
        "1,100": null,
        "1,150": null,
        "1,200": null,
        "1,250": null,
        "1,300": null,
        "1,350": null,
        "1,400": null,
        "1,450": null,
        "1,500": null
      }
    },
    {
      "block": 4,
      "line_no": 131,
      "nominal_composition": "21Cr–31∕2Ni–13∕4Mo–N",
      "product_form": null,
      "spec_no": "A789 …",
      "type_grade": null,
      "uns_no": "S32003",
      "class_condi_tion_temper": null,
      "size_in": ">0.187 thk.",
      "p_no": "10H",
      "notes": "(25)",
      "min_temp_f": -60,
      "min_tensile_strength_ksi": 95,
      "min_yield_strength_ksi": 65,
      "max_temp_f": 650,
      "min_temp_to_100": 31.7,
      "values": {
        "200": 30.7,
        "300": 28.9,
        "400": 28.6,
        "500": 28.6,
        "600": 28.6,
        "650": 28.6,
        "700": null,
        "750": null,
        "800": null,
        "850": null,
        "900": null,
        "950": null,
        "1,000": null,
        "1,050": null,
        "1,100": null,
        "1,150": null,
        "1,200": null,
        "1,250": null,
        "1,300": null,
        "1,350": null,
        "1,400": null,
        "1,450": null,
        "1,500": null
      }
    },
    {
      "block": 4,
      "line_no": 132,
      "nominal_composition": "21Cr–31∕2Ni–13∕4Mo–N",
      "product_form": null,
      "spec_no": "A790 …",
      "type_grade": null,
      "uns_no": "S32003",
      "class_condi_tion_temper": null,
      "size_in": ">0.187 thk.",
      "p_no": "10H",
      "notes": "(25)",
      "min_temp_f": -60,
      "min_tensile_strength_ksi": 95,
      "min_yield_strength_ksi": 65,
      "max_temp_f": 650,
      "min_temp_to_100": 31.7,
      "values": {
        "200": 30.7,
        "300": 28.9,
        "400": 28.6,
        "500": 28.6,
        "600": 28.6,
        "650": 28.6,
        "700": null,
        "750": null,
        "800": null,
        "850": null,
        "900": null,
        "950": null,
        "1,000": null,
        "1,050": null,
        "1,100": null,
        "1,150": null,
        "1,200": null,
        "1,250": null,
        "1,300": null,
        "1,350": null,
        "1,400": null,
        "1,450": null,
        "1,500": null
      }
    },
    {
      "block": 4,
      "line_no": 133,
      "nominal_composition": "21Cr–31∕2Ni–13∕4Mo–N",
      "product_form": "Wld pipe",
      "spec_no": "A928 …",
      "type_grade": null,
      "uns_no": "S32003",
      "class_condi_tion_temper": null,
      "size_in": ">0.187 thk.",
      "p_no": "10H",
      "notes": "(25)",
      "min_temp_f": -60,
      "min_tensile_strength_ksi": 95,
      "min_yield_strength_ksi": 65,
      "max_temp_f": 650,
      "min_temp_to_100": 31.7,
      "values": {
        "200": 30.7,
        "300": 28.9,
        "400": 28.6,
        "500": 28.6,
        "600": 28.6,
        "650": 28.6,
        "700": null,
        "750": null,
        "800": null,
        "850": null,
        "900": null,
        "950": null,
        "1,000": null,
        "1,050": null,
        "1,100": null,
        "1,150": null,
        "1,200": null,
        "1,250": null,
        "1,300": null,
        "1,350": null,
        "1,400": null,
        "1,450": null,
        "1,500": null
      }
    },
    {
      "block": 4,
      "line_no": 134,
      "nominal_composition": "22Cr–5Ni–3Mo–N",
      "product_form": "Wld pipe",
      "spec_no": "A928",
      "type_grade": 2205,
      "uns_no": "S32205",
      "class_condi_tion_temper": null,
      "size_in": null,
      "p_no": "10H",
      "notes": "(25)",
      "min_temp_f": -60,
      "min_tensile_strength_ksi": 95,
      "min_yield_strength_ksi": 65,
      "max_temp_f": 600,
      "min_temp_to_100": 31.7,
      "values": {
        "200": 31.7,
        "300": 30.6,
        "400": 29.4,
        "500": 28.7,
        "600": 28.4,
        "650": null,
        "700": null,
        "750": null,
        "800": null,
        "850": null,
        "900": null,
        "950": null,
        "1,000": null,
        "1,050": null,
        "1,100": null,
        "1,150": null,
        "1,200": null,
        "1,250": null,
        "1,300": null,
        "1,350": null,
        "1,400": null,
        "1,450": null,
        "1,500": null
      }
    },
    {
      "block": 4,
      "line_no": 135,
      "nominal_composition": "1.5Mo–N",
      "product_form": "tube",
      "spec_no": "A789 …",
      "type_grade": null,
      "uns_no": "S82441",
      "class_condi_tion_temper": null,
      "size_in": "≥0.40 thk. 10H",
      "p_no": null,
      "notes": "(25)",
      "min_temp_f": -60,
      "min_tensile_strength_ksi": 99,
      "min_yield_strength_ksi": 70,
      "max_temp_f": 600,
      "min_temp_to_100": 32.9,
      "values": {
        "200": 32.9,
        "300": 32.9,
        "400": 32.9,
        "500": 32.9,
        "600": 32.8,
        "650": null,
        "700": null,
        "750": null,
        "800": null,
        "850": null,
        "900": null,
        "950": null,
        "1,000": null,
        "1,050": null,
        "1,100": null,
        "1,150": null,
        "1,200": null,
        "1,250": null,
        "1,300": null,
        "1,350": null,
        "1,400": null,
        "1,450": null,
        "1,500": null
      }
    },
    {
      "block": 4,
      "line_no": 136,
      "nominal_composition": "1.5Mo–N",
      "product_form": "pipe",
      "spec_no": "A790 …",
      "type_grade": null,
      "uns_no": "S82441",
      "class_condi_tion_temper": null,
      "size_in": "≥0.40 thk. 10H",
      "p_no": null,
      "notes": "(25)",
      "min_temp_f": -60,
      "min_tensile_strength_ksi": 99,
      "min_yield_strength_ksi": 70,
      "max_temp_f": 600,
      "min_temp_to_100": 32.9,
      "values": {
        "200": 32.9,
        "300": 32.9,
        "400": 32.9,
        "500": 32.9,
        "600": 32.8,
        "650": null,
        "700": null,
        "750": null,
        "800": null,
        "850": null,
        "900": null,
        "950": null,
        "1,000": null,
        "1,050": null,
        "1,100": null,
        "1,150": null,
        "1,200": null,
        "1,250": null,
        "1,300": null,
        "1,350": null,
        "1,400": null,
        "1,450": null,
        "1,500": null
      }
    },
    {
      "block": 4,
      "line_no": 137,
      "nominal_composition": "21Cr–31∕2Ni–13∕4Mo–N",
      "product_form": null,
      "spec_no": "A789 …",
      "type_grade": null,
      "uns_no": "S32003",
      "class_condi_tion_temper": null,
      "size_in": "≤0.187 thk.",
      "p_no": "10H",
      "notes": "(25)",
      "min_temp_f": -60,
      "min_tensile_strength_ksi": 100,
      "min_yield_strength_ksi": 70,
      "max_temp_f": 650,
      "min_temp_to_100": 33.3,
      "values": {
        "200": 32.3,
        "300": 30.4,
        "400": 30.1,
        "500": 30.1,
        "600": 30.1,
        "650": 30.1,
        "700": null,
        "750": null,
        "800": null,
        "850": null,
        "900": null,
        "950": null,
        "1,000": null,
        "1,050": null,
        "1,100": null,
        "1,150": null,
        "1,200": null,
        "1,250": null,
        "1,300": null,
        "1,350": null,
        "1,400": null,
        "1,450": null,
        "1,500": null
      }
    },
    {
      "block": 4,
      "line_no": 138,
      "nominal_composition": "21Cr–31∕2Ni–13∕4Mo–N",
      "product_form": null,
      "spec_no": "A790 …",
      "type_grade": null,
      "uns_no": "S32003",
      "class_condi_tion_temper": null,
      "size_in": "≤0.187 thk.",
      "p_no": "10H",
      "notes": "(25)",
      "min_temp_f": -60,
      "min_tensile_strength_ksi": 100,
      "min_yield_strength_ksi": 70,
      "max_temp_f": 650,
      "min_temp_to_100": 33.3,
      "values": {
        "200": 32.3,
        "300": 30.4,
        "400": 30.1,
        "500": 30.1,
        "600": 30.1,
        "650": 30.1,
        "700": null,
        "750": null,
        "800": null,
        "850": null,
        "900": null,
        "950": null,
        "1,000": null,
        "1,050": null,
        "1,100": null,
        "1,150": null,
        "1,200": null,
        "1,250": null,
        "1,300": null,
        "1,350": null,
        "1,400": null,
        "1,450": null,
        "1,500": null
      }
    },
    {
      "block": 4,
      "line_no": 139,
      "nominal_composition": "21Cr–31∕2Ni–13∕4Mo–N",
      "product_form": "Wld. pipe",
      "spec_no": "A928 …",
      "type_grade": null,
      "uns_no": "S32003",
      "class_condi_tion_temper": null,
      "size_in": "≤0.187 thk.",
      "p_no": "10H",
      "notes": "(25)",
      "min_temp_f": -60,
      "min_tensile_strength_ksi": 100,
      "min_yield_strength_ksi": 70,
      "max_temp_f": 650,
      "min_temp_to_100": 33.3,
      "values": {
        "200": 32.3,
        "300": 30.4,
        "400": 30.1,
        "500": 30.1,
        "600": 30.1,
        "650": 30.1,
        "700": null,
        "750": null,
        "800": null,
        "850": null,
        "900": null,
        "950": null,
        "1,000": null,
        "1,050": null,
        "1,100": null,
        "1,150": null,
        "1,200": null,
        "1,250": null,
        "1,300": null,
        "1,350": null,
        "1,400": null,
        "1,450": null,
        "1,500": null
      }
    },
    {
      "block": 4,
      "line_no": 140,
      "nominal_composition": "1.5Mo–N",
      "product_form": "tube",
      "spec_no": "A789 …",
      "type_grade": null,
      "uns_no": "S82441",
      "class_condi_tion_temper": null,
      "size_in": "<0.40 thk. 10H",
      "p_no": null,
      "notes": "(25)",
      "min_temp_f": -60,
      "min_tensile_strength_ksi": 107,
      "min_yield_strength_ksi": 78,
      "max_temp_f": 600,
      "min_temp_to_100": 35.8,
      "values": {
        "200": 35.8,
        "300": 35.8,
        "400": 35.8,
        "500": 35.8,
        "600": 35.7,
        "650": null,
        "700": null,
        "750": null,
        "800": null,
        "850": null,
        "900": null,
        "950": null,
        "1,000": null,
        "1,050": null,
        "1,100": null,
        "1,150": null,
        "1,200": null,
        "1,250": null,
        "1,300": null,
        "1,350": null,
        "1,400": null,
        "1,450": null,
        "1,500": null
      }
    },
    {
      "block": 4,
      "line_no": 141,
      "nominal_composition": "1.5Mo–N",
      "product_form": "pipe",
      "spec_no": "A790 …",
      "type_grade": null,
      "uns_no": "S82441",
      "class_condi_tion_temper": null,
      "size_in": "<0.40 thk. 10H",
      "p_no": null,
      "notes": "(25)",
      "min_temp_f": -60,
      "min_tensile_strength_ksi": 107,
      "min_yield_strength_ksi": 78,
      "max_temp_f": 600,
      "min_temp_to_100": 35.8,
      "values": {
        "200": 35.8,
        "300": 35.8,
        "400": 35.8,
        "500": 35.8,
        "600": 35.7,
        "650": null,
        "700": null,
        "750": null,
        "800": null,
        "850": null,
        "900": null,
        "950": null,
        "1,000": null,
        "1,050": null,
        "1,100": null,
        "1,150": null,
        "1,200": null,
        "1,250": null,
        "1,300": null,
        "1,350": null,
        "1,400": null,
        "1,450": null,
        "1,500": null
      }
    },
    {
      "block": 4,
      "line_no": 142,
      "nominal_composition": "25Cr–8Ni–3Mo– W–Cu–N",
      "product_form": null,
      "spec_no": "A789 …",
      "type_grade": null,
      "uns_no": "S32760",
      "class_condi_tion_temper": null,
      "size_in": null,
      "p_no": "10H",
      "notes": "(25)",
      "min_temp_f": -60,
      "min_tensile_strength_ksi": 109,
      "min_yield_strength_ksi": 80,
      "max_temp_f": 600,
      "min_temp_to_100": 36.3,
      "values": {
        "200": 35.9,
        "300": 34.4,
        "400": 34.0,
        "500": 34.0,
        "600": 34.0,
        "650": null,
        "700": null,
        "750": null,
        "800": null,
        "850": null,
        "900": null,
        "950": null,
        "1,000": null,
        "1,050": null,
        "1,100": null,
        "1,150": null,
        "1,200": null,
        "1,250": null,
        "1,300": null,
        "1,350": null,
        "1,400": null,
        "1,450": null,
        "1,500": null
      }
    },
    {
      "block": 4,
      "line_no": 143,
      "nominal_composition": "25Cr–8Ni–3Mo– W–Cu–N",
      "product_form": null,
      "spec_no": "A790 …",
      "type_grade": null,
      "uns_no": "S32760",
      "class_condi_tion_temper": null,
      "size_in": null,
      "p_no": "10H",
      "notes": "(25)",
      "min_temp_f": -60,
      "min_tensile_strength_ksi": 109,
      "min_yield_strength_ksi": 80,
      "max_temp_f": 600,
      "min_temp_to_100": 36.3,
      "values": {
        "200": 35.9,
        "300": 34.4,
        "400": 34.0,
        "500": 34.0,
        "600": 34.0,
        "650": null,
        "700": null,
        "750": null,
        "800": null,
        "850": null,
        "900": null,
        "950": null,
        "1,000": null,
        "1,050": null,
        "1,100": null,
        "1,150": null,
        "1,200": null,
        "1,250": null,
        "1,300": null,
        "1,350": null,
        "1,400": null,
        "1,450": null,
        "1,500": null
      }
    },
    {
      "block": 4,
      "line_no": 144,
      "nominal_composition": "29Cr–6.5Ni–2Mo–N",
      "product_form": "Tube",
      "spec_no": "A789 …",
      "type_grade": null,
      "uns_no": "S32906",
      "class_condi_tion_temper": null,
      "size_in": "≥0.40 thk. 10H",
      "p_no": null,
      "notes": "(25)",
      "min_temp_f": -60,
      "min_tensile_strength_ksi": 109,
      "min_yield_strength_ksi": 80,
      "max_temp_f": 600,
      "min_temp_to_100": 36.3,
      "values": {
        "200": 36.3,
        "300": 34.0,
        "400": 33.5,
        "500": 33.0,
        "600": 33.0,
        "650": null,
        "700": null,
        "750": null,
        "800": null,
        "850": null,
        "900": null,
        "950": null,
        "1,000": null,
        "1,050": null,
        "1,100": null,
        "1,150": null,
        "1,200": null,
        "1,250": null,
        "1,300": null,
        "1,350": null,
        "1,400": null,
        "1,450": null,
        "1,500": null
      }
    },
    {
      "block": 4,
      "line_no": 145,
      "nominal_composition": "29Cr–6.5Ni–2Mo–N",
      "product_form": "Pipe",
      "spec_no": "A790 …",
      "type_grade": null,
      "uns_no": "S32906",
      "class_condi_tion_temper": null,
      "size_in": "≥0.40 thk. 10H",
      "p_no": null,
      "notes": "(25)",
      "min_temp_f": -60,
      "min_tensile_strength_ksi": 109,
      "min_yield_strength_ksi": 80,
      "max_temp_f": 600,
      "min_temp_to_100": 36.3,
      "values": {
        "200": 36.3,
        "300": 34.0,
        "400": 33.5,
        "500": 33.0,
        "600": 33.0,
        "650": null,
        "700": null,
        "750": null,
        "800": null,
        "850": null,
        "900": null,
        "950": null,
        "1,000": null,
        "1,050": null,
        "1,100": null,
        "1,150": null,
        "1,200": null,
        "1,250": null,
        "1,300": null,
        "1,350": null,
        "1,400": null,
        "1,450": null,
        "1,500": null
      }
    },
    {
      "block": 4,
      "line_no": 147,
      "nominal_composition": "25Cr–7Ni–4Mo–N",
      "product_form": "Smls. & wld. tube",
      "spec_no": "A789 …",
      "type_grade": null,
      "uns_no": "S32750",
      "class_condi_tion_temper": null,
      "size_in": null,
      "p_no": "10H",
      "notes": "(25)",
      "min_temp_f": -60,
      "min_tensile_strength_ksi": 116,
      "min_yield_strength_ksi": 80,
      "max_temp_f": 600,
      "min_temp_to_100": 38.7,
      "values": {
        "200": 38.5,
        "300": 36.4,
        "400": 35.1,
        "500": 34.5,
        "600": 34.3,
        "650": null,
        "700": null,
        "750": null,
        "800": null,
        "850": null,
        "900": null,
        "950": null,
        "1,000": null,
        "1,050": null,
        "1,100": null,
        "1,150": null,
        "1,200": null,
        "1,250": null,
        "1,300": null,
        "1,350": null,
        "1,400": null,
        "1,450": null,
        "1,500": null
      }
    },
    {
      "block": 4,
      "line_no": 148,
      "nominal_composition": "25Cr–7Ni–4Mo–N",
      "product_form": "Smls. & wld. pipe",
      "spec_no": "A790",
      "type_grade": 2507,
      "uns_no": "S32750",
      "class_condi_tion_temper": null,
      "size_in": null,
      "p_no": "10H",
      "notes": "(25)",
      "min_temp_f": -60,
      "min_tensile_strength_ksi": 116,
      "min_yield_strength_ksi": 80,
      "max_temp_f": 600,
      "min_temp_to_100": 38.7,
      "values": {
        "200": 38.5,
        "300": 36.4,
        "400": 35.1,
        "500": 34.5,
        "600": 34.3,
        "650": null,
        "700": null,
        "750": null,
        "800": null,
        "850": null,
        "900": null,
        "950": null,
        "1,000": null,
        "1,050": null,
        "1,100": null,
        "1,150": null,
        "1,200": null,
        "1,250": null,
        "1,300": null,
        "1,350": null,
        "1,400": null,
        "1,450": null,
        "1,500": null
      }
    },
    {
      "block": 4,
      "line_no": 149,
      "nominal_composition": "25Cr–7Ni–4Mo–N",
      "product_form": "Wld. pipe",
      "spec_no": "A928",
      "type_grade": 2507,
      "uns_no": "S32750",
      "class_condi_tion_temper": null,
      "size_in": null,
      "p_no": "10H",
      "notes": "(25)",
      "min_temp_f": -60,
      "min_tensile_strength_ksi": 116,
      "min_yield_strength_ksi": 80,
      "max_temp_f": 600,
      "min_temp_to_100": 38.7,
      "values": {
        "200": 38.5,
        "300": 36.4,
        "400": 35.1,
        "500": 34.5,
        "600": 34.3,
        "650": null,
        "700": null,
        "750": null,
        "800": null,
        "850": null,
        "900": null,
        "950": null,
        "1,000": null,
        "1,050": null,
        "1,100": null,
        "1,150": null,
        "1,200": null,
        "1,250": null,
        "1,300": null,
        "1,350": null,
        "1,400": null,
        "1,450": null,
        "1,500": null
      }
    },
    {
      "block": 4,
      "line_no": 150,
      "nominal_composition": "29Cr–6.5Ni–2Mo–N",
      "product_form": "Tube",
      "spec_no": "A789 …",
      "type_grade": null,
      "uns_no": "S32906",
      "class_condi_tion_temper": null,
      "size_in": "<0.40 thk. 10H",
      "p_no": null,
      "notes": "(25)",
      "min_temp_f": -60,
      "min_tensile_strength_ksi": 116,
      "min_yield_strength_ksi": 94,
      "max_temp_f": 600,
      "min_temp_to_100": 38.7,
      "values": {
        "200": 38.6,
        "300": 36.8,
        "400": 35.6,
        "500": 35.2,
        "600": 35.2,
        "650": null,
        "700": null,
        "750": null,
        "800": null,
        "850": null,
        "900": null,
        "950": null,
        "1,000": null,
        "1,050": null,
        "1,100": null,
        "1,150": null,
        "1,200": null,
        "1,250": null,
        "1,300": null,
        "1,350": null,
        "1,400": null,
        "1,450": null,
        "1,500": null
      }
    },
    {
      "block": 4,
      "line_no": 151,
      "nominal_composition": "29Cr–6.5Ni–2Mo–N Stainless Steel — Plates and Sheets (3)",
      "product_form": "Pipe",
      "spec_no": "A790 …",
      "type_grade": null,
      "uns_no": "S32906",
      "class_condi_tion_temper": null,
      "size_in": "<0.40 thk. 10H",
      "p_no": null,
      "notes": "(25)",
      "min_temp_f": -60,
      "min_tensile_strength_ksi": 116,
      "min_yield_strength_ksi": 94,
      "max_temp_f": 600,
      "min_temp_to_100": 38.7,
      "values": {
        "200": 38.6,
        "300": 36.8,
        "400": 35.6,
        "500": 35.2,
        "600": 35.2,
        "650": null,
        "700": null,
        "750": null,
        "800": null,
        "850": null,
        "900": null,
        "950": null,
        "1,000": null,
        "1,050": null,
        "1,100": null,
        "1,150": null,
        "1,200": null,
        "1,250": null,
        "1,300": null,
        "1,350": null,
        "1,400": "… Stainless Steel — Plates and Sheets (3)",
        "1,450": null,
        "1,500": null
      }
    },
    {
      "block": 4,
      "line_no": 152,
      "nominal_composition": "18Cr–11Ni",
      "product_form": null,
      "spec_no": "A240",
      "type_grade": 305,
      "uns_no": "S30500",
      "class_condi_tion_temper": null,
      "size_in": null,
      "p_no": 8,
      "notes": "(26) (36) (39)",
      "min_temp_f": -325,
      "min_tensile_strength_ksi": 70,
      "min_yield_strength_ksi": 25,
      "max_temp_f": 100,
      "min_temp_to_100": 16.7,
      "values": {
        "200": null,
        "300": null,
        "400": null,
        "500": null,
        "600": null,
        "650": null,
        "700": null,
        "750": null,
        "800": null,
        "850": null,
        "900": null,
        "950": null,
        "1,000": null,
        "1,050": null,
        "1,100": null,
        "1,150": null,
        "1,200": null,
        "1,250": null,
        "1,300": null,
        "1,350": null,
        "1,400": null,
        "1,450": null,
        "1,500": null
      }
    },
    {
      "block": 4,
      "line_no": 153,
      "nominal_composition": "12Cr–Al",
      "product_form": null,
      "spec_no": "A240",
      "type_grade": 405,
      "uns_no": "S40500",
      "class_condi_tion_temper": null,
      "size_in": null,
      "p_no": 7,
      "notes": "(35)",
      "min_temp_f": -20,
      "min_tensile_strength_ksi": 60,
      "min_yield_strength_ksi": 25,
      "max_temp_f": 1000,
      "min_temp_to_100": 16.7,
      "values": {
        "200": 15.3,
        "300": 14.8,
        "400": 14.5,
        "500": 14.3,
        "600": 14.0,
        "650": 13.8,
        "700": 13.5,
        "750": 13.1,
        "800": 12.6,
        "850": 12.0,
        "900": 11.3,
        "950": 8.4,
        "1,000": 4.0,
        "1,050": null,
        "1,100": null,
        "1,150": null,
        "1,200": null,
        "1,250": null,
        "1,300": null,
        "1,350": null,
        "1,400": null,
        "1,450": null,
        "1,500": null
      }
    },
    {
      "block": 4,
      "line_no": 154,
      "nominal_composition": "18Cr–8Ni",
      "product_form": null,
      "spec_no": "A240",
      "type_grade": "304L",
      "uns_no": "S30403",
      "class_condi_tion_temper": null,
      "size_in": null,
      "p_no": 8,
      "notes": "(36)",
      "min_temp_f": -425,
      "min_tensile_strength_ksi": 70,
      "min_yield_strength_ksi": 25,
      "max_temp_f": 1500,
      "min_temp_to_100": 16.7,
      "values": {
        "200": 16.7,
        "300": 16.7,
        "400": 15.8,
        "500": 14.7,
        "600": 14.0,
        "650": 13.7,
        "700": 13.5,
        "750": 13.3,
        "800": 13.0,
        "850": 12.8,
        "900": 12.6,
        "950": 12.3,
        "1,000": 12.0,
        "1,050": 6.3,
        "1,100": 5.1,
        "1,150": 4.0,
        "1,200": 3.2,
        "1,250": 2.6,
        "1,300": 2.1,
        "1,350": 1.7,
        "1,400": 1.1,
        "1,450": 1.0,
        "1,500": 0.9
      }
    },
    {
      "block": 4,
      "line_no": 155,
      "nominal_composition": "16Cr–12Ni–2Mo",
      "product_form": null,
      "spec_no": "A240",
      "type_grade": "316L",
      "uns_no": "S31603",
      "class_condi_tion_temper": null,
      "size_in": null,
      "p_no": 8,
      "notes": "(36)",
      "min_temp_f": -425,
      "min_tensile_strength_ksi": 70,
      "min_yield_strength_ksi": 25,
      "max_temp_f": 1500,
      "min_temp_to_100": 16.7,
      "values": {
        "200": 16.7,
        "300": 16.7,
        "400": 15.7,
        "500": 14.8,
        "600": 14.0,
        "650": 13.7,
        "700": 13.5,
        "750": 13.2,
        "800": 12.9,
        "850": 12.7,
        "900": 12.4,
        "950": 12.1,
        "1,000": 11.8,
        "1,050": 10.8,
        "1,100": 10.2,
        "1,150": 8.8,
        "1,200": 6.4,
        "1,250": 4.7,
        "1,300": 3.5,
        "1,350": 2.5,
        "1,400": 1.8,
        "1,450": 1.3,
        "1,500": 1.0
      }
    },
    {
      "block": 4,
      "line_no": 156,
      "nominal_composition": "18Cr–8Ni",
      "product_form": null,
      "spec_no": "A240",
      "type_grade": 302,
      "uns_no": "S30200",
      "class_condi_tion_temper": null,
      "size_in": null,
      "p_no": 8,
      "notes": "(26) (36)",
      "min_temp_f": -325,
      "min_tensile_strength_ksi": 75,
      "min_yield_strength_ksi": 30,
      "max_temp_f": 1000,
      "min_temp_to_100": 20.0,
      "values": {
        "200": 20.0,
        "300": 20.0,
        "400": 18.6,
        "500": 17.5,
        "600": 16.6,
        "650": 16.2,
        "700": 15.8,
        "750": 15.5,
        "800": 15.2,
        "850": 14.9,
        "900": 14.6,
        "950": 14.3,
        "1,000": 14.0,
        "1,050": null,
        "1,100": null,
        "1,150": null,
        "1,200": null,
        "1,250": null,
        "1,300": null,
        "1,350": null,
        "1,400": null,
        "1,450": null,
        "1,500": null
      }
    },
    {
      "block": 4,
      "line_no": 157,
      "nominal_composition": "12Cr–1Ni",
      "product_form": null,
      "spec_no": "A1010 40",
      "type_grade": null,
      "uns_no": "S41003",
      "class_condi_tion_temper": null,
      "size_in": null,
      "p_no": 7,
      "notes": null,
      "min_temp_f": -20,
      "min_tensile_strength_ksi": 66,
      "min_yield_strength_ksi": 40,
      "max_temp_f": 600,
      "min_temp_to_100": 22.0,
      "values": {
        "200": 22.0,
        "300": 22.0,
        "400": 21.5,
        "500": 20.8,
        "600": 20.0,
        "650": null,
        "700": null,
        "750": null,
        "800": null,
        "850": null,
        "900": null,
        "950": null,
        "1,000": null,
        "1,050": null,
        "1,100": null,
        "1,150": null,
        "1,200": null,
        "1,250": null,
        "1,300": null,
        "1,350": null,
        "1,400": null,
        "1,450": null,
        "1,500": null
      }
    },
    {
      "block": 4,
      "line_no": 158,
      "nominal_composition": "12Cr–1Ni",
      "product_form": null,
      "spec_no": "A1010 50",
      "type_grade": null,
      "uns_no": "S41003",
      "class_condi_tion_temper": null,
      "size_in": null,
      "p_no": 7,
      "notes": null,
      "min_temp_f": -20,
      "min_tensile_strength_ksi": 70,
      "min_yield_strength_ksi": 50,
      "max_temp_f": 600,
      "min_temp_to_100": 23.3,
      "values": {
        "200": 23.3,
        "300": 23.3,
        "400": 22.8,
        "500": 22.1,
        "600": 21.2,
        "650": null,
        "700": null,
        "750": null,
        "800": null,
        "850": null,
        "900": null,
        "950": null,
        "1,000": null,
        "1,050": null,
        "1,100": null,
        "1,150": null,
        "1,200": null,
        "1,250": null,
        "1,300": null,
        "1,350": null,
        "1,400": null,
        "1,450": null,
        "1,500": null
      }
    },
    {
      "block": 4,
      "line_no": 146,
      "min_temp_to_100": 38.3,
      "values": {
        "200": 38.1,
        "300": 35.8,
        "400": 34.5,
        "500": 33.8,
        "600": 33.2,
        "650": 33.1,
        "700": 32.7,
        "750": 32.4,
        "800": 32.0,
        "850": null,
        "900": null,
        "950": null,
        "1,000": null,
        "1,050": null,
        "1,100": null,
        "1,150": null,
