Repository: danivelas0/asme-pcc

File: resources/ASME B31/ASME B31.3/APPEX/appendix_a/table_a_1.json (part 11 of 28)
    "P-No. (5)",
    "P-No. (5)(7)"
  ],
  "columns_values": [
        "675": null,
        "700": null,
        "725": null,
        "750": null,
        "775": null,
        "800": null,
        "825": null
      }
    },
    {
      "block": 4,
      "line_no": 109,
      "nominal_composition": "22Cr–5Ni–3Mo–N",
      "product_form": "Pipe & tube",
      "spec_no": "A928",
      "type_grade": null,
      "uns_no": "S31803",
      "class_condition_temper": null,
      "size_mm": null,
      "p_no": "10H",
      "notes": "(25)",
      "min_temp_c": -51,
      "min_tensile_strength_mpa": 620,
      "min_yield_strength_mpa": 450,
      "max_temp_c": 316,
      "min_temp_to_40": 207,
      "values": {
        "65": 207,
        "100": 207,
        "125": 204,
        "150": 199,
        "175": 196,
        "200": 193,
        "225": 190,
        "250": 188,
        "275": 187,
        "300": 186,
        "325": 185,
        "350": null,
        "375": null,
        "400": null,
        "425": null,
        "450": null,
        "475": null,
        "500": null,
        "525": null,
        "550": null,
        "575": null,
        "600": null,
        "625": null,
        "650": null,
        "675": null,
        "700": null,
        "725": null,
        "750": null,
        "775": null,
        "800": null,
        "825": null
      }
    },
    {
      "block": 4,
      "line_no": 110,
      "nominal_composition": "16Cr–4Ni–6Mn",
      "product_form": "Pipe",
      "spec_no": "A312",
      "type_grade": "TP201LN",
      "uns_no": "S20153",
      "class_condition_temper": null,
      "size_mm": null,
      "p_no": 8,
      "notes": null,
      "min_temp_c": -198,
      "min_tensile_strength_mpa": 655,
      "min_yield_strength_mpa": 310,
      "max_temp_c": 454,
      "min_temp_to_40": 207,
      "values": {
        "65": 206,
        "100": 187,
        "125": 177,
        "150": 170,
        "175": 165,
        "200": 162,
        "225": 160,
        "250": 159,
        "275": 158,
        "300": 158,
        "325": 158,
        "350": 157,
        "375": 156,
        "400": 154,
        "425": 152,
        "450": 149,
        "475": 146,
        "500": null,
        "525": null,
        "550": null,
        "575": null,
        "600": null,
        "625": null,
        "650": null,
        "675": null,
        "700": null,
        "725": null,
        "750": null,
        "775": null,
        "800": null,
        "825": null
      }
    },
    {
      "block": 4,
      "line_no": 111,
      "nominal_composition": "16Cr–4Ni–6Mn",
      "product_form": "Wld. pipe",
      "spec_no": "A358",
      "type_grade": "201LN",
      "uns_no": "S20153",
      "class_condition_temper": null,
      "size_mm": null,
      "p_no": 8,
      "notes": "(36)",
      "min_temp_c": -198,
      "min_tensile_strength_mpa": 655,
      "min_yield_strength_mpa": 310,
      "max_temp_c": 454,
      "min_temp_to_40": 207,
      "values": {
        "65": 206,
        "100": 187,
        "125": 177,
        "150": 170,
        "175": 165,
        "200": 162,
        "225": 160,
        "250": 159,
        "275": 158,
        "300": 158,
        "325": 158,
        "350": 157,
        "375": 156,
        "400": 154,
        "425": 152,
        "450": 149,
        "475": 146,
        "500": null,
        "525": null,
        "550": null,
        "575": null,
        "600": null,
        "625": null,
        "650": null,
        "675": null,
        "700": null,
        "725": null,
        "750": null,
        "775": null,
        "800": null,
        "825": null
      }
    },
    {
      "block": 4,
      "line_no": 112,
      "nominal_composition": "20Cr–18Ni–6Mo",
      "product_form": "Pipe & tube",
      "spec_no": "A249",
      "type_grade": null,
      "uns_no": "S31254",
      "class_condition_temper": null,
      "size_mm": ">5.00",
      "p_no": 8,
      "notes": null,
      "min_temp_c": -198,
      "min_tensile_strength_mpa": 655,
      "min_yield_strength_mpa": 310,
      "max_temp_c": 454,
      "min_temp_to_40": 207,
      "values": {
        "65": 207,
        "100": 207,
        "125": 207,
        "150": 203,
        "175": 196,
        "200": 190,
        "225": 184,
        "250": 179,
        "275": 175,
        "300": 172,
        "325": 169,
        "350": 167,
        "375": 166,
        "400": 165,
        "425": 164,
        "450": 163,
        "475": 161,
        "500": null,
        "525": null,
        "550": null,
        "575": null,
        "600": null,
        "625": null,
        "650": null,
        "675": null,
        "700": null,
        "725": null,
        "750": null,
        "775": null,
        "800": null,
        "825": null
      }
    },
    {
      "block": 4,
      "line_no": 113,
      "nominal_composition": "20Cr–18Ni–6Mo",
      "product_form": "Pipe & tube",
      "spec_no": "A249",
      "type_grade": null,
      "uns_no": "S31254",
      "class_condition_temper": null,
      "size_mm": "≤5.00",
      "p_no": 8,
      "notes": null,
      "min_temp_c": -198,
      "min_tensile_strength_mpa": 675,
      "min_yield_strength_mpa": 310,
      "max_temp_c": 454,
      "min_temp_to_40": 207,
      "values": {
        "65": 207,
        "100": 207,
        "125": 207,
        "150": 203,
        "175": 196,
        "200": 190,
        "225": 184,
        "250": 179,
        "275": 175,
        "300": 172,
        "325": 169,
        "350": 167,
        "375": 166,
        "400": 165,
        "425": 164,
        "450": 163,
        "475": 161,
        "500": null,
        "525": null,
        "550": null,
        "575": null,
        "600": null,
        "625": null,
        "650": null,
        "675": null,
        "700": null,
        "725": null,
        "750": null,
        "775": null,
        "800": null,
        "825": null
      }
    },
    {
      "block": 4,
      "line_no": 114,
      "nominal_composition": "20Cr–18Ni–6Mo",
      "product_form": "Pipe & tube",
      "spec_no": "A312",
      "type_grade": null,
      "uns_no": "S31254",
      "class_condition_temper": null,
      "size_mm": ">5.00",
      "p_no": 8,
      "notes": null,
      "min_temp_c": -198,
      "min_tensile_strength_mpa": 655,
      "min_yield_strength_mpa": 310,
      "max_temp_c": 454,
      "min_temp_to_40": 207,
      "values": {
        "65": 207,
        "100": 207,
        "125": 207,
        "150": 203,
        "175": 196,
        "200": 190,
        "225": 184,
        "250": 179,
        "275": 175,
        "300": 172,
        "325": 169,
        "350": 167,
        "375": 166,
        "400": 165,
        "425": 164,
        "450": 163,
        "475": 161,
        "500": null,
        "525": null,
        "550": null,
        "575": null,
        "600": null,
        "625": null,
        "650": null,
        "675": null,
        "700": null,
        "725": null,
        "750": null,
        "775": null,
        "800": null,
        "825": null
      }
    },
    {
      "block": 4,
      "line_no": 115,
      "nominal_composition": "20Cr–18Ni–6Mo",
      "product_form": "Pipe & tube",
      "spec_no": "A312",
      "type_grade": null,
      "uns_no": "S31254",
      "class_condition_temper": null,
      "size_mm": "≤5.00",
      "p_no": 8,
      "notes": null,
      "min_temp_c": -198,
      "min_tensile_strength_mpa": 675,
      "min_yield_strength_mpa": 310,
      "max_temp_c": 454,
      "min_temp_to_40": 207,
      "values": {
        "65": 207,
        "100": 207,
        "125": 207,
        "150": 203,
        "175": 196,
        "200": 190,
        "225": 184,
        "250": 179,
        "275": 175,
        "300": 172,
        "325": 169,
        "350": 167,
        "375": 166,
        "400": 165,
        "425": 164,
        "450": 163,
        "475": 161,
        "500": null,
        "525": null,
        "550": null,
        "575": null,
        "600": null,
        "625": null,
        "650": null,
        "675": null,
        "700": null,
        "725": null,
        "750": null,
        "775": null,
        "800": null,
        "825": null
      }
    },
    {
      "block": 4,
      "line_no": 116,
      "nominal_composition": "26Cr–4Ni–Mo",
      "product_form": "Smls. & wld. pipe",
      "spec_no": "A790",
      "type_grade": 329,
      "uns_no": "S32900",
      "class_condition_temper": null,
      "size_mm": null,
      "p_no": "10H",
      "notes": "(25)",
      "min_temp_c": -29,
      "min_tensile_strength_mpa": 620,
      "min_yield_strength_mpa": 485,
      "max_temp_c": 40,
      "min_temp_to_40": 207,
      "values": {
        "65": null,
        "100": null,
        "125": null,
        "150": null,
        "175": null,
        "200": null,
        "225": null,
        "250": null,
        "275": null,
        "300": null,
        "325": null,
        "350": null,
        "375": null,
        "400": null,
        "425": null,
        "450": null,
        "475": null,
        "500": null,
        "525": null,
        "550": null,
        "575": null,
        "600": null,
        "625": null,
        "650": null,
        "675": null,
        "700": null,
        "725": null,
        "750": null,
        "775": null,
        "800": null,
        "825": null
      }
    },
    {
      "block": 4,
      "line_no": 125,
      "nominal_composition": "21Cr–5Mn–11∕2Ni–Cu–N",
      "product_form": "Smls. & wld. tube",
      "spec_no": "A789",
      "type_grade": null,
      "uns_no": "S32101",
      "class_condition_temper": null,
      "size_mm": ">5.00",
      "p_no": "10H",
      "notes": "(25)",
      "min_temp_c": -29,
      "min_tensile_strength_mpa": 650,
      "min_yield_strength_mpa": 450,
      "max_temp_c": 316,
      "min_temp_to_40": 217,
      "values": {
        "65": 217,
        "100": 215,
        "125": 211,
        "150": 206,
        "175": 203,
        "200": 199,
        "225": 199,
        "250": 199,
        "275": 199,
        "300": 199,
        "325": 199,
        "350": null,
        "375": null,
        "400": null,
        "425": null,
        "450": null,
        "475": null,
        "500": null,
        "525": null,
        "550": null,
        "575": null,
        "600": null,
        "625": null,
        "650": null,
        "675": null,
        "700": null,
        "725": null,
        "750": null,
        "775": null,
        "800": null,
        "825": null
      }
    },
    {
      "block": 4,
      "line_no": 126,
      "nominal_composition": "21Cr–5Mn–11∕2Ni–Cu–N",
      "product_form": "Smls. & wld. pipe",
      "spec_no": "A790",
      "type_grade": null,
      "uns_no": "S32101",
      "class_condition_temper": null,
      "size_mm": ">5.00",
      "p_no": "10H",
      "notes": "(25)",
      "min_temp_c": -29,
      "min_tensile_strength_mpa": 650,
      "min_yield_strength_mpa": 450,
      "max_temp_c": 316,
      "min_temp_to_40": 217,
      "values": {
        "65": 217,
        "100": 215,
        "125": 211,
        "150": 206,
        "175": 203,
        "200": 199,
        "225": 199,
        "250": 199,
        "275": 199,
        "300": 199,
        "325": 199,
        "350": null,
        "375": null,
        "400": null,
        "425": null,
        "450": null,
        "475": null,
        "500": null,
        "525": null,
        "550": null,
        "575": null,
        "600": null,
        "625": null,
        "650": null,
        "675": null,
        "700": null,
        "725": null,
        "750": null,
        "775": null,
        "800": null,
        "825": null
      }
    },
    {
      "block": 4,
      "line_no": 127,
      "nominal_composition": "22Cr–5Ni–3Mo–N",
      "product_form": "Smls. & wld. pipe",
      "spec_no": "A790",
      "type_grade": 2205,
      "uns_no": "S32205",
      "class_condition_temper": null,
      "size_mm": null,
      "p_no": "10H",
      "notes": "(25)",
      "min_temp_c": -51,
      "min_tensile_strength_mpa": 655,
      "min_yield_strength_mpa": 450,
      "max_temp_c": 316,
      "min_temp_to_40": 218,
      "values": {
        "65": 218,
        "100": 218,
        "125": 215,
        "150": 210,
        "175": 206,
        "200": 203,
        "225": 201,
        "250": 199,
        "275": 197,
        "300": 196,
        "325": 196,
        "350": null,
        "375": null,
        "400": null,
        "425": null,
        "450": null,
        "475": null,
        "500": null,
        "525": null,
        "550": null,
        "575": null,
        "600": null,
        "625": null,
        "650": null,
        "675": null,
        "700": null,
        "725": null,
        "750": null,
        "775": null,
        "800": null,
        "825": null
      }
    },
    {
      "block": 4,
      "line_no": 128,
      "nominal_composition": "22Cr–5Ni–3Mo–N",
      "product_form": "Smls. & wld. pipe",
      "spec_no": "A789",
      "type_grade": null,
      "uns_no": "S32205",
      "class_condition_temper": null,
      "size_mm": null,
      "p_no": "10H",
      "notes": "(25)",
      "min_temp_c": -51,
      "min_tensile_strength_mpa": 655,
      "min_yield_strength_mpa": 485,
      "max_temp_c": 316,
      "min_temp_to_40": 218,
      "values": {
        "65": 218,
        "100": 218,
        "125": 215,
        "150": 210,
        "175": 206,
        "200": 203,
        "225": 201,
        "250": 199,
        "275": 197,
        "300": 196,
        "325": 196,
        "350": null,
        "375": null,
        "400": null,
        "425": null,
        "450": null,
        "475": null,
        "500": null,
        "525": null,
        "550": null,
        "575": null,
        "600": null,
        "625": null,
        "650": null,
        "675": null,
        "700": null,
        "725": null,
        "750": null,
        "775": null,
        "800": null,
        "825": null
      }
    },
    {
      "block": 4,
      "line_no": 129,
      "nominal_composition": "24Cr–4Ni–3Mn–1.5Mo–N",
      "product_form": "Smls. & wld. tube",
      "spec_no": "A789",
      "type_grade": null,
      "uns_no": "S82441",
      "class_condition_temper": null,
      "size_mm": "≥10",
      "p_no": "10H",
      "notes": "(25)",
      "min_temp_c": -51,
      "min_tensile_strength_mpa": 680,
      "min_yield_strength_mpa": 480,
      "max_temp_c": 316,
      "min_temp_to_40": 227,
      "values": {
        "65": 227,
        "100": 227,
        "125": 227,
        "150": 227,
        "175": 227,
        "200": 227,
        "225": 227,
        "250": 227,
        "275": 227,
        "300": 227,
        "325": 227,
        "350": null,
        "375": null,
        "400": null,
        "425": null,
        "450": null,
        "475": null,
        "500": null,
        "525": null,
        "550": null,
        "575": null,
        "600": null,
        "625": null,
        "650": null,
        "675": null,
        "700": null,
        "725": null,
        "750": null,
        "775": null,
        "800": null,
        "825": null
      }
    },
    {
      "block": 4,
      "line_no": 130,
      "nominal_composition": "24Cr–4Ni–3Mn–1.5Mo–N",
      "product_form": "Smls. & wld. pipe",
      "spec_no": "A790",
      "type_grade": null,
      "uns_no": "S82441",
      "class_condition_temper": null,
      "size_mm": "≥10",
      "p_no": "10H",
      "notes": "(25)",
      "min_temp_c": -51,
      "min_tensile_strength_mpa": 680,
      "min_yield_strength_mpa": 480,
      "max_temp_c": 316,
      "min_temp_to_40": 227,
      "values": {
        "65": 227,
        "100": 227,
        "125": 227,
        "150": 227,
        "175": 227,
        "200": 227,
        "225": 227,
        "250": 227,
        "275": 227,
        "300": 227,
        "325": 227,
        "350": null,
        "375": null,
        "400": null,
        "425": null,
        "450": null,
        "475": null,
        "500": null,
        "525": null,
        "550": null,
        "575": null,
        "600": null,
        "625": null,
        "650": null,
        "675": null,
        "700": null,
        "725": null,
        "750": null,
        "775": null,
        "800": null,
        "825": null
      }
    },
    {
      "block": 4,
      "line_no": 117,
      "notes": "(26)",
      "min_temp_c": -198,
      "min_tensile_strength_mpa": 655,
      "min_yield_strength_mpa": 310,
      "max_temp_c": 427,
      "min_temp_to_40": 207,
      "values": {
        "65": 207,
        "100": 207,
        "125": 207,
        "150": 206,
        "175": 202,
        "200": 198,
        "225": 195,
        "250": 192,
        "275": 188,
        "300": 184,
        "325": 179,
        "350": 176,
        "375": 173,
        "400": 170,
        "425": 167,
        "450": 166,
        "475": null,
        "500": null,
        "525": null,
        "550": null,
        "575": null,
        "600": null,
        "625": null,
        "650": null,
        "675": null,
        "700": null,
        "725": null,
        "750": null,
        "775": null,
        "800": null,
        "825": null
      }
    },
    {
      "block": 4,
      "line_no": 118,
      "notes": "(26)",
      "min_temp_c": -198,
      "min_tensile_strength_mpa": 655,
      "min_yield_strength_mpa": 310,
      "max_temp_c": 427,
      "min_temp_to_40": 207,
      "values": {
        "65": 207,
        "100": 207,
        "125": 207,
        "150": 206,
        "175": 202,
        "200": 198,
        "225": 195,
        "250": 192,
        "275": 188,
        "300": 184,
        "325": 179,
        "350": 176,
        "375": 173,
        "400": 170,
        "425": 167,
        "450": 166,
        "475": null,
        "500": null,
        "525": null,
        "550": null,
        "575": null,
        "600": null,
        "625": null,
        "650": null,
        "675": null,
        "700": null,
        "725": null,
        "750": null,
        "775": null,
        "800": null,
        "825": null
      }
    },
    {
      "block": 4,
      "line_no": 119,
      "notes": "(26)",
      "min_temp_c": -198,
      "min_tensile_strength_mpa": 655,
      "min_yield_strength_mpa": 310,
      "max_temp_c": 427,
      "min_temp_to_40": 207,
      "values": {
        "65": 207,
        "100": 207,
        "125": 207,
        "150": 206,
        "175": 202,
        "200": 198,
        "225": 195,
        "250": 192,
        "275": 188,
        "300": 184,
        "325": 179,
        "350": 176,
        "375": 173,
        "400": 170,
        "425": 167,
        "450": 166,
        "475": null,
        "500": null,
        "525": null,
        "550": null,
        "575": null,
        "600": null,
        "625": null,
        "650": null,
        "675": null,
        "700": null,
        "725": null,
        "750": null,
        "775": null,
        "800": null,
        "825": null
      }
    },
    {
      "block": 4,
      "line_no": 120,
      "notes": "(26)",
      "min_temp_c": -198,
      "min_tensile_strength_mpa": 655,
      "min_yield_strength_mpa": 310,
      "max_temp_c": 427,
      "min_temp_to_40": 207,
      "values": {
        "65": 207,
        "100": 207,
        "125": 207,
        "150": 206,
        "175": 202,
        "200": 198,
        "225": 195,
        "250": 192,
        "275": 188,
        "300": 184,
        "325": 179,
        "350": 176,
        "375": 173,
        "400": 170,
        "425": 167,
        "450": 166,
        "475": null,
        "500": null,
        "525": null,
        "550": null,
        "575": null,
        "600": null,
        "625": null,
        "650": null,
        "675": null,
        "700": null,
        "725": null,
        "750": null,
        "775": null,
        "800": null,
        "825": null
      }
    },
    {
      "block": 4,
      "line_no": 121,
      "notes": "(26)",
      "min_temp_c": -198,
      "min_tensile_strength_mpa": 690,
      "min_yield_strength_mpa": 310,
      "max_temp_c": 427,
      "min_temp_to_40": 207,
      "values": {
        "65": 207,
        "100": 207,
        "125": 207,
        "150": 207,
        "175": 207,
        "200": 205,
        "225": 199,
        "250": 194,
        "275": 188,
        "300": 184,
        "325": 179,
        "350": 176,
        "375": 173,
        "400": 170,
        "425": 167,
        "450": 166,
        "475": null,
        "500": null,
        "525": null,
        "550": null,
        "575": null,
        "600": null,
        "625": null,
        "650": null,
        "675": null,
        "700": null,
        "725": null,
        "750": null,
        "775": null,
        "800": null,
        "825": null
      }
    },
    {
      "block": 4,
      "line_no": 122,
      "notes": "(26)",
      "min_temp_c": -198,
      "min_tensile_strength_mpa": 690,
      "min_yield_strength_mpa": 310,
      "max_temp_c": 427,
      "min_temp_to_40": 207,
      "values": {
        "65": 207,
        "100": 207,
        "125": 207,
        "150": 207,
        "175": 207,
        "200": 205,
        "225": 199,
        "250": 194,
        "275": 188,
        "300": 184,
        "325": 179,
        "350": 176,
        "375": 173,
        "400": 170,
        "425": 167,
        "450": 166,
        "475": null,
        "500": null,
        "525": null,
        "550": null,
        "575": null,
        "600": null,
        "625": null,
        "650": null,
        "675": null,
        "700": null,
        "725": null,
        "750": null,
        "775": null,
        "800": null,
        "825": null
      }
    },
    {
      "block": 4,
      "line_no": 123,
      "notes": "(26)",
      "min_temp_c": -198,
      "min_tensile_strength_mpa": 690,
      "min_yield_strength_mpa": 310,
      "max_temp_c": 427,
      "min_temp_to_40": 207,
      "values": {
        "65": 207,
        "100": 207,
        "125": 207,
        "150": 207,
        "175": 207,
        "200": 205,
        "225": 199,
        "250": 194,
        "275": 188,
        "300": 184,
        "325": 179,
        "350": 176,
        "375": 173,
        "400": 170,
        "425": 167,
        "450": 166,
        "475": null,
        "500": null,
        "525": null,
        "550": null,
        "575": null,
        "600": null,
        "625": null,
        "650": null,
        "675": null,
        "700": null,
        "725": null,
        "750": null,
        "775": null,
        "800": null,
        "825": null
      }
    },
    {
      "block": 4,
      "line_no": 124,
      "notes": "(26)",
      "min_temp_c": -198,
      "min_tensile_strength_mpa": 690,
      "min_yield_strength_mpa": 310,
      "max_temp_c": 427,
      "min_temp_to_40": 207,
      "values": {
        "65": 207,
        "100": 207,
        "125": 207,
        "150": 207,
        "175": 207,
        "200": 205,
        "225": 199,
        "250": 194,
        "275": 188,
        "300": 184,
        "325": 179,
        "350": 176,
        "375": 173,
        "400": 170,
        "425": 167,
        "450": 166,
        "475": null,
        "500": null,
        "525": null,
        "550": null,
        "575": null,
        "600": null,
        "625": null,
        "650": null,
        "675": null,
        "700": null,
        "725": null,
        "750": null,
        "775": null,
        "800": null,
        "825": null
      }
    },
    {
      "block": 4,
      "line_no": 131,
      "nominal_composition": "21Cr–5Mn–11∕2Ni–Cu–N",
      "product_form": "Smls. & wld. tube",
      "spec_no": "A789",
      "type_grade": null,
      "uns_no": "S32101",
      "class_condition_temper": null,
      "size_mm": "≤5.00",
      "p_no": "10H",
      "notes": "(25)",
      "min_temp_c": -29,
      "min_tensile_strength_mpa": 700,
      "min_yield_strength_mpa": 530,
      "max_temp_c": 316,
      "min_temp_to_40": 233,
      "values": {
        "65": 233,
        "100": 231,
        "125": 227,
        "150": 222,
        "175": 219,
        "200": 215,
        "225": 214,
        "250": 214,
        "275": 214,
        "300": 214,
        "325": 214,
        "350": null,
        "375": null,
        "400": null,
        "425": null,
        "450": null,
        "475": null,
        "500": null,
        "525": null,
        "550": null,
        "575": null,
        "600": null,
        "625": null,
        "650": null,
        "675": null,
        "700": null,
        "725": null,
        "750": null,
        "775": null,
        "800": null,
        "825": null
      }
    },
    {
      "block": 4,
      "line_no": 132,
      "nominal_composition": "21Cr–5Mn–11∕2Ni–Cu–N",
      "product_form": "Smls. & wld. pipe",
      "spec_no": "A790",
      "type_grade": null,
      "uns_no": "S32101",
      "class_condition_temper": null,
      "size_mm": "≤5.00",
      "p_no": "10H",
      "notes": "(25)",
      "min_temp_c": -29,
      "min_tensile_strength_mpa": 700,
      "min_yield_strength_mpa": 530,
      "max_temp_c": 316,
      "min_temp_to_40": 233,
      "values": {
        "65": 233,
        "100": 231,
        "125": 227,
        "150": 222,
        "175": 219,
        "200": 215,
        "225": 214,
        "250": 214,
        "275": 214,
        "300": 214,
        "325": 214,
        "350": null,
        "375": null,
        "400": null,
        "425": null,
        "450": null,
        "475": null,
        "500": null,
        "525": null,
        "550": null,
        "575": null,
        "600": null,
        "625": null,
        "650": null,
        "675": null,
        "700": null,
        "725": null,
        "750": null,
        "775": null,
        "800": null,
        "825": null
      }
    },
    {
      "block": 4,
      "line_no": 133,
      "nominal_composition": "21Cr–31∕2Ni–13∕4Mo–N",
      "product_form": "Smls. & wld. tube",
      "spec_no": "A789",
      "type_grade": null,
      "uns_no": "S32003",
      "class_condition_temper": null,
      "size_mm": ">5.00",
      "p_no": "10H",
      "notes": "(25)",
      "min_temp_c": -51,
      "min_tensile_strength_mpa": 655,
      "min_yield_strength_mpa": 450,
      "max_temp_c": 343,
      "min_temp_to_40": 218,
      "values": {
        "65": 218,
        "100": 210,
        "125": 203,
        "150": 199,
        "175": 197,
        "200": 197,
        "225": 197,
        "250": 197,
        "275": 197,
        "300": 197,
        "325": 197,
        "350": 197,
        "375": null,
        "400": null,
        "425": null,
        "450": null,
        "475": null,
        "500": null,
        "525": null,
        "550": null,
        "575": null,
        "600": null,
        "625": null,
        "650": null,
        "675": null,
        "700": null,
        "725": null,
        "750": null,
        "775": null,
        "800": null,
        "825": null
      }
    },
    {
      "block": 4,
      "line_no": 134,
      "nominal_composition": "21Cr–31∕2Ni–13∕4Mo–N",
      "product_form": "Smls. & wld. pipe",
      "spec_no": "A790",
      "type_grade": null,
      "uns_no": "S32003",
      "class_condition_temper": null,
      "size_mm": ">5.00",
      "p_no": "10H",
      "notes": "(25)",
      "min_temp_c": -51,
      "min_tensile_strength_mpa": 655,
      "min_yield_strength_mpa": 450,
      "max_temp_c": 343,
      "min_temp_to_40": 218,
      "values": {
        "65": 218,
        "100": 210,
        "125": 203,
        "150": 199,
        "175": 197,
        "200": 197,
        "225": 197,
        "250": 197,
        "275": 197,
        "300": 197,
        "325": 197,
        "350": 197,
        "375": null,
        "400": null,
        "425": null,
        "450": null,
        "475": null,
        "500": null,
        "525": null,
        "550": null,
        "575": null,
        "600": null,
        "625": null,
        "650": null,
        "675": null,
        "700": null,
        "725": null,
        "750": null,
        "775": null,
        "800": null,
        "825": null
      }
    },
    {
      "block": 4,
      "line_no": 135,
      "nominal_composition": "21Cr–31∕2Ni–13∕4Mo–N",
      "product_form": "Pipe & tube",
      "spec_no": "A928",
      "type_grade": null,
      "uns_no": "S32003",
      "class_condition_temper": null,
      "size_mm": ">5.00",
      "p_no": "10H",
      "notes": "(25)",
      "min_temp_c": -51,
      "min_tensile_strength_mpa": 655,
      "min_yield_strength_mpa": 450,
      "max_temp_c": 343,
      "min_temp_to_40": 218,
      "values": {
        "65": 218,
        "100": 210,
        "125": 203,
        "150": 199,
        "175": 197,
        "200": 197,
        "225": 197,
        "250": 197,
        "275": 197,
        "300": 197,
        "325": 197,
        "350": 197,
        "375": null,
        "400": null,
        "425": null,
        "450": null,
        "475": null,
        "500": null,
        "525": null,
        "550": null,
        "575": null,
        "600": null,
        "625": null,
        "650": null,
        "675": null,
        "700": null,
        "725": null,
        "750": null,
        "775": null,
        "800": null,
        "825": null
      }
    },
    {
      "block": 4,
      "line_no": 136,
      "nominal_composition": "22Cr–5Ni–3Mo–N",
      "product_form": "Pipe & tube",
      "spec_no": "A928",
      "type_grade": 2205,
      "uns_no": "S32205",
      "class_condition_temper": null,
      "size_mm": null,
      "p_no": "10H",
      "notes": "(25)",
      "min_temp_c": -51,
      "min_tensile_strength_mpa": 655,
      "min_yield_strength_mpa": 450,
      "max_temp_c": 316,
      "min_temp_to_40": 218,
      "values": {
        "65": 218,
        "100": 218,
        "125": 215,
        "150": 210,
        "175": 206,
        "200": 203,
        "225": 201,
        "250": 199,
        "275": 197,
        "300": 196,
        "325": 196,
        "350": null,
        "375": null,
        "400": null,
        "425": null,
        "450": null,
        "475": null,
        "500": null,
        "525": null,
        "550": null,
        "575": null,
        "600": null,
        "625": null,
        "650": null,
        "675": null,
        "700": null,
        "725": null,
        "750": null,
        "775": null,
        "800": null,
        "825": null
      }
    },
    {
      "block": 4,
      "line_no": 137,
      "nominal_composition": "21Cr–31∕2Ni–13∕4Mo–N",
      "product_form": "Smls. & wld. tube",
      "spec_no": "A789",
      "type_grade": null,
      "uns_no": "S32003",
      "class_condition_temper": null,
      "size_mm": "≤5.00",
      "p_no": "10H",
      "notes": "(25)",
      "min_temp_c": -51,
      "min_tensile_strength_mpa": 690,
      "min_yield_strength_mpa": 485,
      "max_temp_c": 343,
      "min_temp_to_40": 230,
      "values": {
        "65": 230,
        "100": 221,
        "125": 214,
        "150": 209,
        "175": 207,
        "200": 207,
        "225": 207,
        "250": 207,
        "275": 207,
        "300": 207,
        "325": 207,
        "350": 207,
        "375": null,
        "400": null,
        "425": null,
        "450": null,
        "475": null,
        "500": null,
        "525": null,
        "550": null,
        "575": null,
        "600": null,
        "625": null,
        "650": null,
        "675": null,
        "700": null,
        "725": null,
        "750": null,
        "775": null,
        "800": null,
        "825": null
      }
    },
    {
      "block": 4,
      "line_no": 138,
      "nominal_composition": "21Cr–31∕2Ni–13∕4Mo–N",
      "product_form": "Smls. & wld. pipe",
      "spec_no": "A790",
      "type_grade": null,
      "uns_no": "S32003",
      "class_condition_temper": null,
      "size_mm": "≤5.00",
      "p_no": "10H",
      "notes": "(25)",
      "min_temp_c": -51,
      "min_tensile_strength_mpa": 690,
      "min_yield_strength_mpa": 485,
      "max_temp_c": 343,
      "min_temp_to_40": 230,
      "values": {
        "65": 230,
        "100": 221,
        "125": 214,
        "150": 209,
        "175": 207,
        "200": 207,
        "225": 207,
        "250": 207,
        "275": 207,
        "300": 207,
        "325": 207,
        "350": 207,
        "375": null,
        "400": null,
        "425": null,
        "450": null,
        "475": null,
        "500": null,
        "525": null,
        "550": null,
        "575": null,
        "600": null,
        "625": null,
        "650": null,
        "675": null,
        "700": null,
        "725": null,
        "750": null,
        "775": null,
        "800": null,
        "825": null
      }
    },
    {
      "block": 4,
      "line_no": 139,
      "nominal_composition": "21Cr–31∕2Ni–13∕4Mo–N",
      "product_form": "Pipe & tube",
      "spec_no": "A928",
      "type_grade": null,
      "uns_no": "S32003",
      "class_condition_temper": null,
      "size_mm": "≤5.00",
      "p_no": "10H",
      "notes": "(25)",
      "min_temp_c": -51,
      "min_tensile_strength_mpa": 690,
      "min_yield_strength_mpa": 485,
      "max_temp_c": 343,
      "min_temp_to_40": 230,
      "values": {
        "65": 230,
        "100": 221,
        "125": 214,
        "150": 209,
        "175": 207,
        "200": 207,
        "225": 207,
        "250": 207,
        "275": 207,
        "300": 207,
        "325": 207,
        "350": 207,
        "375": null,
        "400": null,
        "425": null,
        "450": null,
        "475": null,
        "500": null,
        "525": null,
        "550": null,
        "575": null,
        "600": null,
        "625": null,
        "650": null,
        "675": null,
        "700": null,
        "725": null,
        "750": null,
        "775": null,
        "800": null,
        "825": null
      }
    },
    {
      "block": 4,
      "line_no": 140,
      "nominal_composition": "24Cr–4Ni–3Mn–1.5Mo–N",
      "product_form": "Smls. & wld. tube",
      "spec_no": "A789",
      "type_grade": null,
      "uns_no": "S82441",
      "class_condition_temper": null,
      "size_mm": "<10",
      "p_no": "10H",
      "notes": "(25)",
      "min_temp_c": -51,
      "min_tensile_strength_mpa": 740,
      "min_yield_strength_mpa": 540,
      "max_temp_c": 316,
      "min_temp_to_40": 247,
      "values": {
        "65": 247,
        "100": 247,
        "125": 247,
        "150": 247,
        "175": 247,
        "200": 247,
        "225": 247,
        "250": 247,
        "275": 247,
        "300": 247,
        "325": 247,
        "350": null,
        "375": null,
        "400": null,
        "425": null,
        "450": null,
        "475": null,
        "500": null,
        "525": null,
        "550": null,
        "575": null,
        "600": null,
        "625": null,
        "650": null,
        "675": null,
        "700": null,
        "725": null,
        "750": null,
        "775": null,
        "800": null,
        "825": null
      }
    },
    {
      "block": 4,
      "line_no": 141,
      "nominal_composition": "24Cr–4Ni–3Mn–1.5Mo–N",
      "product_form": "Smls. & wld. pipe",
      "spec_no": "A790",
      "type_grade": null,
      "uns_no": "S82441",
      "class_condition_temper": null,
      "size_mm": "<10",
      "p_no": "10H",
      "notes": "(25)",
      "min_temp_c": -51,
      "min_tensile_strength_mpa": 740,
      "min_yield_strength_mpa": 540,
      "max_temp_c": 316,
      "min_temp_to_40": 247,
      "values": {
        "65": 247,
        "100": 247,
        "125": 247,
        "150": 247,
        "175": 247,
        "200": 247,
        "225": 247,
        "250": 247,
        "275": 247,
        "300": 247,
        "325": 247,
        "350": null,
        "375": null,
        "400": null,
        "425": null,
        "450": null,
        "475": null,
        "500": null,
        "525": null,
        "550": null,
        "575": null,
        "600": null,
        "625": null,
        "650": null,
        "675": null,
        "700": null,
        "725": null,
        "750": null,
        "775": null,
        "800": null,
        "825": null
      }
    },
    {
      "block": 4,
      "line_no": 142,
      "nominal_composition": "25Cr–8Ni–3Mo–W–Cu–N",
      "product_form": "Smls. & wld. tube",
      "spec_no": "A789",
      "type_grade": null,
      "uns_no": "S32760",
      "class_condition_temper": null,
      "size_mm": null,
      "p_no": "10H",
      "notes": "(25)",
      "min_temp_c": -51,
      "min_tensile_strength_mpa": 750,
      "min_yield_strength_mpa": 550,
      "max_temp_c": 316,
      "min_temp_to_40": 250,
      "values": {
        "65": 250,
        "100": 248,
        "125": 243,
        "150": 238,
        "175": 236,
        "200": 234,
        "225": 233,
        "250": 233,
        "275": 233,
        "300": 233,
        "325": 233,
        "350": null,
        "375": null,
        "400": null,
        "425": null,
        "450": null,
        "475": null,
        "500": null,
        "525": null,
        "550": null,
        "575": null,
        "600": null,
        "625": null,
        "650": null,
        "675": null,
        "700": null,
        "725": null,
        "750": null,
        "775": null,
        "800": null,
        "825": null
      }
    },
    {
      "block": 4,
      "line_no": 143,
      "nominal_composition": "25Cr–8Ni–3Mo–W–Cu–N",
      "product_form": "Smls. & wld. pipe",
      "spec_no": "A790",
      "type_grade": null,
      "uns_no": "S32760",
      "class_condition_temper": null,
      "size_mm": null,
      "p_no": "10H",
      "notes": "(25)",
      "min_temp_c": -51,
      "min_tensile_strength_mpa": 750,
      "min_yield_strength_mpa": 550,
      "max_temp_c": 316,
      "min_temp_to_40": 250,
      "values": {
        "65": 250,
        "100": 248,
        "125": 243,
        "150": 238,
        "175": 236,
        "200": 234,
        "225": 233,
        "250": 233,
        "275": 233,
        "300": 233,
        "325": 233,
        "350": null,
        "375": null,
        "400": null,
        "425": null,
        "450": null,
        "475": null,
        "500": null,
        "525": null,
        "550": null,
        "575": null,
        "600": null,
        "625": null,
        "650": null,
        "675": null,
        "700": null,
        "725": null,
        "750": null,
        "775": null,
        "800": null,
        "825": null
      }
    },
    {
      "block": 4,
      "line_no": 144,
      "nominal_composition": "29Cr–6.5Ni–2Mo–N",
      "product_form": "Smls. & wld. tube",
      "spec_no": "A789",
      "type_grade": null,
      "uns_no": "S32906",
      "class_condition_temper": null,
      "size_mm": "≥10",
      "p_no": "10H",
      "notes": "(25)",
      "min_temp_c": -51,
      "min_tensile_strength_mpa": 750,
      "min_yield_strength_mpa": 550,
      "max_temp_c": 316,
      "min_temp_to_40": 251,
      "values": {
        "65": 251,
        "100": 249,
        "125": 243,
        "150": 238,
        "175": 235,
        "200": 231,
        "225": 230,
        "250": 228,
        "275": 228,
        "300": 228,
        "325": 228,
        "350": null,
        "375": null,
        "400": null,
        "425": null,
        "450": null,
        "475": null,
        "500": null,
        "525": null,
        "550": null,
        "575": null,
        "600": null,
        "625": null,
        "650": null,
        "675": null,
        "700": null,
        "725": null,
        "750": null,
        "775": null,
        "800": null,
        "825": null
      }
    },
    {
      "block": 4,
      "line_no": 145,
      "nominal_composition": "29Cr–6.5Ni–2Mo–N",
      "product_form": "Smls. & wld. pipe",
      "spec_no": "A790",
      "type_grade": null,
      "uns_no": "S32906",
      "class_condition_temper": null,
      "size_mm": "≥10",
      "p_no": "10H",
      "notes": "(25)",
      "min_temp_c": -51,
      "min_tensile_strength_mpa": 750,
      "min_yield_strength_mpa": 550,
      "max_temp_c": 316,
      "min_temp_to_40": 251,
      "values": {
        "65": 251,
        "100": 249,
        "125": 243,
        "150": 238,
        "175": 235,
        "200": 231,
        "225": 230,
        "250": 228,
