Repository: danivelas0/asme-pcc

File: resources/ASME B31/ASME B31.3/APPEX/appendix_a/table_a_1c.json (part 11 of 25)
    "Size or Thickness Range, in.",
    "Minimum Yield Strength, ksi\""
  ],
  "columns_values": [
        "1,200": null,
        "1,250": null,
        "1,300": null,
        "1,350": null,
        "1,400": null,
        "1,450": null,
        "1,500": null
      }
    },
    {
      "block": 4,
      "line_no": 159,
      "nominal_composition": "13Cr",
      "product_form": null,
      "spec_no": "A240",
      "type_grade": "410S",
      "uns_no": "S41008",
      "class_condi_tion_temper": null,
      "size_in": null,
      "p_no": 7,
      "notes": "(35) (50)",
      "min_temp_f": -20,
      "min_tensile_strength_ksi": 60,
      "min_yield_strength_ksi": 30,
      "max_temp_f": 1200,
      "min_temp_to_100": 20.0,
      "values": {
        "200": 18.4,
        "300": 17.8,
        "400": 17.4,
        "500": 17.2,
        "600": 16.8,
        "650": 16.6,
        "700": 16.2,
        "750": 15.7,
        "800": 15.1,
        "850": 14.4,
        "900": 12.3,
        "950": 8.8,
        "1,000": 6.4,
        "1,050": 4.4,
        "1,100": 2.9,
        "1,150": 1.8,
        "1,200": 1.0,
        "1,250": null,
        "1,300": null,
        "1,350": null,
        "1,400": null,
        "1,450": null,
        "1,500": null
      }
    },
    {
      "block": 4,
      "line_no": 160,
      "nominal_composition": "13Cr",
      "product_form": null,
      "spec_no": "A240",
      "type_grade": 410,
      "uns_no": "S41000",
      "class_condi_tion_temper": null,
      "size_in": null,
      "p_no": 6,
      "notes": "(35)",
      "min_temp_f": -20,
      "min_tensile_strength_ksi": 65,
      "min_yield_strength_ksi": 30,
      "max_temp_f": 1200,
      "min_temp_to_100": 20.0,
      "values": {
        "200": 18.4,
        "300": 17.8,
        "400": 17.4,
        "500": 17.2,
        "600": 16.8,
        "650": 16.6,
        "700": 16.2,
        "750": 15.7,
        "800": 15.1,
        "850": 14.4,
        "900": 12.3,
        "950": 8.8,
        "1,000": 6.4,
        "1,050": 4.4,
        "1,100": 2.9,
        "1,150": 1.8,
        "1,200": 1.0,
        "1,250": null,
        "1,300": null,
        "1,350": null,
        "1,400": null,
        "1,450": null,
        "1,500": null
      }
    },
    {
      "block": 4,
      "line_no": 161,
      "nominal_composition": "15Cr",
      "product_form": null,
      "spec_no": "A240",
      "type_grade": 429,
      "uns_no": "S42900",
      "class_condi_tion_temper": null,
      "size_in": null,
      "p_no": 6,
      "notes": "(35)",
      "min_temp_f": -20,
      "min_tensile_strength_ksi": 65,
      "min_yield_strength_ksi": 30,
      "max_temp_f": 1200,
      "min_temp_to_100": 20.0,
      "values": {
        "200": 18.4,
        "300": 17.8,
        "400": 17.4,
        "500": 17.2,
        "600": 16.8,
        "650": 16.6,
        "700": 16.2,
        "750": 15.7,
        "800": 15.1,
        "850": 14.4,
        "900": 12.0,
        "950": 9.2,
        "1,000": 6.5,
        "1,050": 4.5,
        "1,100": 3.2,
        "1,150": 2.4,
        "1,200": 1.8,
        "1,250": null,
        "1,300": null,
        "1,350": null,
        "1,400": null,
        "1,450": null,
        "1,500": null
      }
    },
    {
      "block": 4,
      "line_no": 162,
      "nominal_composition": "17Cr",
      "product_form": null,
      "spec_no": "A240",
      "type_grade": 430,
      "uns_no": "S43000",
      "class_condi_tion_temper": null,
      "size_in": null,
      "p_no": 7,
      "notes": "(35)",
      "min_temp_f": -20,
      "min_tensile_strength_ksi": 65,
      "min_yield_strength_ksi": 30,
      "max_temp_f": 1200,
      "min_temp_to_100": 20.0,
      "values": {
        "200": 18.4,
        "300": 17.8,
        "400": 17.4,
        "500": 17.2,
        "600": 16.8,
        "650": 16.6,
        "700": 16.2,
        "750": 15.7,
        "800": 15.1,
        "850": 14.4,
        "900": 12.0,
        "950": 9.2,
        "1,000": 6.5,
        "1,050": 4.5,
        "1,100": 3.2,
        "1,150": 2.4,
        "1,200": 1.8,
        "1,250": null,
        "1,300": null,
        "1,350": null,
        "1,400": null,
        "1,450": null,
        "1,500": null
      }
    },
    {
      "block": 4,
      "line_no": 163,
      "nominal_composition": "18Cr–13Ni–3Mo",
      "product_form": null,
      "spec_no": "A240",
      "type_grade": "317L",
      "uns_no": "S31703",
      "class_condi_tion_temper": null,
      "size_in": null,
      "p_no": 8,
      "notes": "(36)",
      "min_temp_f": -325,
      "min_tensile_strength_ksi": 75,
      "min_yield_strength_ksi": 30,
      "max_temp_f": 850,
      "min_temp_to_100": 20.0,
      "values": {
        "200": 20.0,
        "300": 20.0,
        "400": 18.9,
        "500": 17.7,
        "600": 16.9,
        "650": 16.5,
        "700": 16.2,
        "750": 15.8,
        "800": 15.5,
        "850": 15.2,
        "900": null,
        "950": null,
        "1,000": null,
        "1,050": null,
        "1,100": null,
        "1,150": null,
        "1,200": null,
        "1,250": null,
        "1,300": null,
        "1,350": null,
        "1,400": null,
        "1,450": null,
        "1,500": null
      }
    },
    {
      "block": 4,
      "line_no": 164,
      "nominal_composition": "25Cr–20Ni",
      "product_form": null,
      "spec_no": "A240",
      "type_grade": "310S",
      "uns_no": "S31008",
      "class_condi_tion_temper": null,
      "size_in": null,
      "p_no": 8,
      "notes": "(28) (31) (35) (36)",
      "min_temp_f": -325,
      "min_tensile_strength_ksi": 75,
      "min_yield_strength_ksi": 30,
      "max_temp_f": 1500,
      "min_temp_to_100": 20.0,
      "values": {
        "200": 20.0,
        "300": 20.0,
        "400": 20.0,
        "500": 19.3,
        "600": 18.5,
        "650": 18.2,
        "700": 17.9,
        "750": 17.7,
        "800": 17.4,
        "850": 17.2,
        "900": 16.9,
        "950": 15.9,
        "1,000": 9.9,
        "1,050": 7.1,
        "1,100": 5.0,
        "1,150": 3.6,
        "1,200": 2.5,
        "1,250": 1.5,
        "1,300": 0.8,
        "1,350": 0.5,
        "1,400": 0.4,
        "1,450": 0.3,
        "1,500": 0.2
      }
    },
    {
      "block": 4,
      "line_no": 165,
      "nominal_composition": "18Cr–10Ni–Ti",
      "product_form": "strip",
      "spec_no": "A240",
      "type_grade": 321,
      "uns_no": "S32100",
      "class_condi_tion_temper": null,
      "size_in": null,
      "p_no": 8,
      "notes": "(36)",
      "min_temp_f": -325,
      "min_tensile_strength_ksi": 75,
      "min_yield_strength_ksi": 30,
      "max_temp_f": 1500,
      "min_temp_to_100": 20.0,
      "values": {
        "200": 20.0,
        "300": 20.0,
        "400": 20.0,
        "500": 19.3,
        "600": 18.3,
        "650": 17.8,
        "700": 17.5,
        "750": 17.2,
        "800": 16.9,
        "850": 16.7,
        "900": 16.5,
        "950": 16.4,
        "1,000": 16.2,
        "1,050": 9.6,
        "1,100": 6.9,
        "1,150": 5.0,
        "1,200": 3.6,
        "1,250": 2.6,
        "1,300": 1.7,
        "1,350": 1.1,
        "1,400": 0.8,
        "1,450": 0.5,
        "1,500": 0.3
      }
    },
    {
      "block": 4,
      "line_no": 166,
      "nominal_composition": "23Cr–12Ni",
      "product_form": null,
      "spec_no": "A240",
      "type_grade": "309S",
      "uns_no": "S30908",
      "class_condi_tion_temper": null,
      "size_in": null,
      "p_no": 8,
      "notes": "(28) (35) (36)",
      "min_temp_f": -325,
      "min_tensile_strength_ksi": 75,
      "min_yield_strength_ksi": 30,
      "max_temp_f": 1500,
      "min_temp_to_100": 20.0,
      "values": {
        "200": 20.0,
        "300": 20.0,
        "400": 20.0,
        "500": 19.4,
        "600": 18.8,
        "650": 18.5,
        "700": 18.2,
        "750": 18.0,
        "800": 17.7,
        "850": 17.5,
        "900": 17.2,
        "950": 16.9,
        "1,000": 13.8,
        "1,050": 10.3,
        "1,100": 7.6,
        "1,150": 5.5,
        "1,200": 4.0,
        "1,250": 3.0,
        "1,300": 2.2,
        "1,350": 1.7,
        "1,400": 1.3,
        "1,450": 1.0,
        "1,500": 0.8
      }
    },
    {
      "block": 4,
      "line_no": 167,
      "nominal_composition": "18Cr–10Ni–Cb",
      "product_form": null,
      "spec_no": "A240",
      "type_grade": 347,
      "uns_no": "S34700",
      "class_condi_tion_temper": null,
      "size_in": null,
      "p_no": 8,
      "notes": "(36)",
      "min_temp_f": -425,
      "min_tensile_strength_ksi": 75,
      "min_yield_strength_ksi": 30,
      "max_temp_f": 1500,
      "min_temp_to_100": 20.0,
      "values": {
        "200": 20.0,
        "300": 20.0,
        "400": 20.0,
        "500": 20.0,
        "600": 19.3,
        "650": 19.0,
        "700": 18.7,
        "750": 18.5,
        "800": 18.3,
        "850": 18.2,
        "900": 18.1,
        "950": 18.1,
        "1,000": 16.0,
        "1,050": 12.1,
        "1,100": 9.1,
        "1,150": 6.1,
        "1,200": 4.4,
        "1,250": 3.3,
        "1,300": 2.2,
        "1,350": 1.5,
        "1,400": 1.2,
        "1,450": 0.9,
        "1,500": 0.8
      }
    },
    {
      "block": 4,
      "line_no": 168,
      "nominal_composition": "18Cr–10Ni–Cb",
      "product_form": null,
      "spec_no": "A240",
      "type_grade": 348,
      "uns_no": "S34800",
      "class_condi_tion_temper": null,
      "size_in": null,
      "p_no": 8,
      "notes": "(36)",
      "min_temp_f": -325,
      "min_tensile_strength_ksi": 75,
      "min_yield_strength_ksi": 30,
      "max_temp_f": 1500,
      "min_temp_to_100": 20.0,
      "values": {
        "200": 20.0,
        "300": 20.0,
        "400": 20.0,
        "500": 20.0,
        "600": 19.3,
        "650": 19.0,
        "700": 18.7,
        "750": 18.5,
        "800": 18.3,
        "850": 18.2,
        "900": 18.1,
        "950": 18.1,
        "1,000": 16.0,
        "1,050": 12.1,
        "1,100": 9.1,
        "1,150": 6.1,
        "1,200": 4.4,
        "1,250": 3.3,
        "1,300": 2.2,
        "1,350": 1.5,
        "1,400": 1.2,
        "1,450": 0.9,
        "1,500": 0.8
      }
    },
    {
      "block": 4,
      "line_no": 169,
      "nominal_composition": "25Cr–20Ni",
      "product_form": null,
      "spec_no": "A240",
      "type_grade": "310H",
      "uns_no": "S31009",
      "class_condi_tion_temper": null,
      "size_in": null,
      "p_no": 8,
      "notes": "(29) (35) (39)",
      "min_temp_f": -325,
      "min_tensile_strength_ksi": 75,
      "min_yield_strength_ksi": 30,
      "max_temp_f": 1500,
      "min_temp_to_100": 20.0,
      "values": {
        "200": 20.0,
        "300": 20.0,
        "400": 20.0,
        "500": 19.3,
        "600": 18.5,
        "650": 18.2,
        "700": 17.9,
        "750": 17.7,
        "800": 17.4,
        "850": 17.2,
        "900": 16.9,
        "950": 16.7,
        "1,000": 13.8,
        "1,050": 10.3,
        "1,100": 7.6,
        "1,150": 5.5,
        "1,200": 4.0,
        "1,250": 3.0,
        "1,300": 2.2,
        "1,350": 1.7,
        "1,400": 1.3,
        "1,450": 1.0,
        "1,500": 0.8
      }
    },
    {
      "block": 4,
      "line_no": 170,
      "nominal_composition": "18Cr–10Ni–Ti",
      "product_form": "strip",
      "spec_no": "A240",
      "type_grade": 321,
      "uns_no": "S32100",
      "class_condi_tion_temper": null,
      "size_in": null,
      "p_no": 8,
      "notes": "(36)",
      "min_temp_f": -325,
      "min_tensile_strength_ksi": 75,
      "min_yield_strength_ksi": 30,
      "max_temp_f": 1500,
      "min_temp_to_100": 20.0,
      "values": {
        "200": 20.0,
        "300": 20.0,
        "400": 20.0,
        "500": 19.3,
        "600": 18.3,
        "650": 17.8,
        "700": 17.5,
        "750": 17.2,
        "800": 16.9,
        "850": 16.7,
        "900": 16.5,
        "950": 16.4,
        "1,000": 16.2,
        "1,050": 12.3,
        "1,100": 9.1,
        "1,150": 6.9,
        "1,200": 5.4,
        "1,250": 4.1,
        "1,300": 3.2,
        "1,350": 2.5,
        "1,400": 1.9,
        "1,450": 1.5,
        "1,500": 1.1
      }
    },
    {
      "block": 4,
      "line_no": 171,
      "nominal_composition": "18Cr–10Ni–Ti",
      "product_form": "Plate, sheet, strip",
      "spec_no": "A240",
      "type_grade": "321H",
      "uns_no": "S32109",
      "class_condi_tion_temper": null,
      "size_in": null,
      "p_no": 8,
      "notes": "(30) (36)",
      "min_temp_f": -325,
      "min_tensile_strength_ksi": 75,
      "min_yield_strength_ksi": 30,
      "max_temp_f": 1500,
      "min_temp_to_100": 20.0,
      "values": {
        "200": 20.0,
        "300": 20.0,
        "400": 20.0,
        "500": 19.3,
        "600": 18.3,
        "650": 17.8,
        "700": 17.5,
        "750": 17.2,
        "800": 16.9,
        "850": 16.7,
        "900": 16.5,
        "950": 16.4,
        "1,000": 16.2,
        "1,050": 12.3,
        "1,100": 9.1,
        "1,150": 6.9,
        "1,200": 5.4,
        "1,250": 4.1,
        "1,300": 3.2,
        "1,350": 2.5,
        "1,400": 1.9,
        "1,450": 1.5,
        "1,500": 1.1
      }
    },
    {
      "block": 4,
      "line_no": 172,
      "nominal_composition": "16Cr–12Ni–2Mo",
      "product_form": null,
      "spec_no": "A240",
      "type_grade": 316,
      "uns_no": "S31600",
      "class_condi_tion_temper": null,
      "size_in": null,
      "p_no": 8,
      "notes": "(26) (28) (36)",
      "min_temp_f": -425,
      "min_tensile_strength_ksi": 75,
      "min_yield_strength_ksi": 30,
      "max_temp_f": 1500,
      "min_temp_to_100": 20.0,
      "values": {
        "200": 20.0,
        "300": 20.0,
        "400": 19.3,
        "500": 18.0,
        "600": 17.0,
        "650": 16.6,
        "700": 16.3,
        "750": 16.1,
        "800": 15.9,
        "850": 15.7,
        "900": 15.6,
        "950": 15.4,
        "1,000": 15.3,
        "1,050": 15.1,
        "1,100": 12.4,
        "1,150": 9.8,
        "1,200": 7.4,
        "1,250": 5.5,
        "1,300": 4.1,
        "1,350": 3.1,
        "1,400": 2.3,
        "1,450": 1.7,
        "1,500": 1.3
      }
    },
    {
      "block": 4,
      "line_no": 173,
      "nominal_composition": "18Cr–13Ni–3Mo",
      "product_form": null,
      "spec_no": "A240",
      "type_grade": 317,
      "uns_no": "S31700",
      "class_condi_tion_temper": null,
      "size_in": null,
      "p_no": 8,
      "notes": "(26) (28) (36)",
      "min_temp_f": -325,
      "min_tensile_strength_ksi": 75,
      "min_yield_strength_ksi": 30,
      "max_temp_f": 1500,
      "min_temp_to_100": 20.0,
      "values": {
        "200": 20.0,
        "300": 20.0,
        "400": 19.3,
        "500": 18.0,
        "600": 17.0,
        "650": 16.6,
        "700": 16.3,
        "750": 16.1,
        "800": 15.9,
        "850": 15.7,
        "900": 15.6,
        "950": 15.4,
        "1,000": 15.3,
        "1,050": 15.1,
        "1,100": 12.4,
        "1,150": 9.8,
        "1,200": 7.4,
        "1,250": 5.5,
        "1,300": 4.1,
        "1,350": 3.1,
        "1,400": 2.3,
        "1,450": 1.7,
        "1,500": 1.3
      }
    },
    {
      "block": 4,
      "line_no": 174,
      "nominal_composition": "18Cr–10Ni–Cb",
      "product_form": null,
      "spec_no": "A240",
      "type_grade": 347,
      "uns_no": "S34700",
      "class_condi_tion_temper": null,
      "size_in": null,
      "p_no": 8,
      "notes": "(28) (36)",
      "min_temp_f": -425,
      "min_tensile_strength_ksi": 75,
      "min_yield_strength_ksi": 30,
      "max_temp_f": 1500,
      "min_temp_to_100": 20.0,
      "values": {
        "200": 20.0,
        "300": 20.0,
        "400": 20.0,
        "500": 20.0,
        "600": 19.3,
        "650": 19.0,
        "700": 18.7,
        "750": 18.5,
        "800": 18.3,
        "850": 18.2,
        "900": 18.1,
        "950": 18.1,
        "1,000": 18.1,
        "1,050": 17.4,
        "1,100": 14.1,
        "1,150": 10.5,
        "1,200": 7.9,
        "1,250": 5.9,
        "1,300": 4.4,
        "1,350": 3.2,
        "1,400": 2.5,
        "1,450": 1.8,
        "1,500": 1.3
      }
    },
    {
      "block": 4,
      "line_no": 175,
      "nominal_composition": "18Cr–10Ni–Cb",
      "product_form": null,
      "spec_no": "A240",
      "type_grade": 348,
      "uns_no": "S34800",
      "class_condi_tion_temper": null,
      "size_in": null,
      "p_no": 8,
      "notes": "(28) (36)",
      "min_temp_f": -325,
      "min_tensile_strength_ksi": 75,
      "min_yield_strength_ksi": 30,
      "max_temp_f": 1500,
      "min_temp_to_100": 20.0,
      "values": {
        "200": 20.0,
        "300": 20.0,
        "400": 20.0,
        "500": 20.0,
        "600": 19.3,
        "650": 19.0,
        "700": 18.7,
        "750": 18.5,
        "800": 18.3,
        "850": 18.2,
        "900": 18.1,
        "950": 18.1,
        "1,000": 18.1,
        "1,050": 17.4,
        "1,100": 14.1,
        "1,150": 10.5,
        "1,200": 7.9,
        "1,250": 5.9,
        "1,300": 4.4,
        "1,350": 3.2,
        "1,400": 2.5,
        "1,450": 1.8,
        "1,500": 1.3
      }
    },
    {
      "block": 4,
      "line_no": 176,
      "nominal_composition": "18Cr–8Ni",
      "product_form": null,
      "spec_no": "A240",
      "type_grade": 304,
      "uns_no": "S30400",
      "class_condi_tion_temper": null,
      "size_in": null,
      "p_no": 8,
      "notes": "(26) (28) (36)",
      "min_temp_f": -425,
      "min_tensile_strength_ksi": 75,
      "min_yield_strength_ksi": 30,
      "max_temp_f": 1500,
      "min_temp_to_100": 20.0,
      "values": {
        "200": 20.0,
        "300": 20.0,
        "400": 18.6,
        "500": 17.5,
        "600": 16.6,
        "650": 16.2,
        "700": 15.8,
        "750": 15.5,
        "800": 15.2,
        "850": 14.9,
        "900": 14.6,
        "950": 14.3,
        "1,000": 14.0,
        "1,050": 12.4,
        "1,100": 9.8,
        "1,150": 7.7,
        "1,200": 6.1,
        "1,250": 4.7,
        "1,300": 3.7,
        "1,350": 2.9,
        "1,400": 2.3,
        "1,450": 1.8,
        "1,500": 1.4
      }
    },
    {
      "block": 4,
      "line_no": 177,
      "nominal_composition": "44Fe–25Ni–21Cr–Mo",
      "product_form": null,
      "spec_no": "A240",
      "type_grade": "904L",
      "uns_no": "N08904 …",
      "class_condi_tion_temper": null,
      "size_in": null,
      "p_no": 45,
      "notes": null,
      "min_temp_f": -325,
      "min_tensile_strength_ksi": 71,
      "min_yield_strength_ksi": 31,
      "max_temp_f": 500,
      "min_temp_to_100": 20.7,
      "values": {
        "200": 20.7,
        "300": 20.4,
        "400": 18.7,
        "500": 17.1,
        "600": null,
        "650": null,
        "700": null,
        "750": null,
        "800": null,
        "850": null,
        "900": null,
        "950": null,
        "1,000": null,
        "1,050": null,
        "1,100": null,
        "1,150": null,
        "1,200": null,
        "1,250": null,
        "1,300": null,
        "1,350": null,
        "1,400": null,
        "1,450": null,
        "1,500": null
      }
    },
    {
      "block": 4,
      "line_no": 178,
      "nominal_composition": "23Cr–4Ni–Mo–Cu–N",
      "product_form": null,
      "spec_no": "A240",
      "type_grade": 2304,
      "uns_no": "S32304",
      "class_condi_tion_temper": null,
      "size_in": null,
      "p_no": "10H",
      "notes": "(25)",
      "min_temp_f": -60,
      "min_tensile_strength_ksi": 87,
      "min_yield_strength_ksi": 58,
      "max_temp_f": 600,
      "min_temp_to_100": 29.0,
      "values": {
        "200": 27.9,
        "300": 26.1,
        "400": 24.7,
        "500": 22.9,
        "600": 19.2,
        "650": null,
        "700": null,
        "750": null,
        "800": null,
        "850": null,
        "900": null,
        "950": null,
        "1,000": null,
        "1,050": null,
        "1,100": null,
        "1,150": null,
        "1,200": null,
        "1,250": null,
        "1,300": null,
        "1,350": null,
        "1,400": null,
        "1,450": null,
        "1,500": null
      }
    },
    {
      "block": 4,
      "line_no": 179,
      "nominal_composition": "22Cr–5Ni–3Mo–N",
      "product_form": null,
      "spec_no": "A240 …",
      "type_grade": null,
      "uns_no": "S31803",
      "class_condi_tion_temper": null,
      "size_in": null,
      "p_no": "10H",
      "notes": "(25)",
      "min_temp_f": -60,
      "min_tensile_strength_ksi": 90,
      "min_yield_strength_ksi": 65,
      "max_temp_f": 600,
      "min_temp_to_100": 30.0,
      "values": {
        "200": 30.0,
        "300": 28.9,
        "400": 27.8,
        "500": 27.2,
        "600": 26.9,
        "650": null,
        "700": null,
        "750": null,
        "800": null,
        "850": null,
        "900": null,
        "950": null,
        "1,000": null,
        "1,050": null,
        "1,100": null,
        "1,150": null,
        "1,200": null,
        "1,250": null,
        "1,300": null,
        "1,350": null,
        "1,400": null,
        "1,450": null,
        "1,500": null
      }
    },
    {
      "block": 4,
      "line_no": 180,
      "nominal_composition": "16Cr–4Ni–6Mn",
      "product_form": null,
      "spec_no": "A240",
      "type_grade": "201LN",
      "uns_no": "S20153",
      "class_condi_tion_temper": null,
      "size_in": null,
      "p_no": 8,
      "notes": null,
      "min_temp_f": -325,
      "min_tensile_strength_ksi": 95,
      "min_yield_strength_ksi": 45,
      "max_temp_f": 850,
      "min_temp_to_100": 30.0,
      "values": {
        "200": 27.6,
        "300": 24.7,
        "400": 23.4,
        "500": 23.0,
        "600": 22.9,
        "650": 22.8,
        "700": 22.6,
        "750": 22.3,
        "800": 21.8,
        "850": 21.5,
        "900": null,
        "950": null,
        "1,000": null,
        "1,050": null,
        "1,100": null,
        "1,150": null,
        "1,200": null,
        "1,250": null,
        "1,300": null,
        "1,350": null,
        "1,400": null,
        "1,450": null,
        "1,500": null
      }
    },
    {
      "block": 4,
      "line_no": 181,
      "nominal_composition": "20Cr–18Ni–6Mo",
      "product_form": null,
      "spec_no": "A240 …",
      "type_grade": null,
      "uns_no": "S31254",
      "class_condi_tion_temper": null,
      "size_in": ">3∕16 thk.",
      "p_no": 8,
      "notes": null,
      "min_temp_f": -325,
      "min_tensile_strength_ksi": 95,
      "min_yield_strength_ksi": 45,
      "max_temp_f": 850,
      "min_temp_to_100": 30.0,
      "values": {
        "200": 30.0,
        "300": 29.6,
        "400": 27.4,
        "500": 25.8,
        "600": 24.7,
        "650": 24.3,
        "700": 24.1,
        "750": 23.9,
        "800": 23.7,
        "850": 23.6,
        "900": null,
        "950": null,
        "1,000": null,
        "1,050": null,
        "1,100": null,
        "1,150": null,
        "1,200": null,
        "1,250": null,
        "1,300": null,
        "1,350": null,
        "1,400": null,
        "1,450": null,
        "1,500": null
      }
    },
    {
      "block": 4,
      "line_no": 182,
      "nominal_composition": "20Cr–18Ni–6Mo",
      "product_form": null,
      "spec_no": "A240 …",
      "type_grade": null,
      "uns_no": "S31254",
      "class_condi_tion_temper": null,
      "size_in": "≤3∕16 thk.",
      "p_no": 8,
      "notes": null,
      "min_temp_f": -325,
      "min_tensile_strength_ksi": 98,
      "min_yield_strength_ksi": 45,
      "max_temp_f": 850,
      "min_temp_to_100": 30.0,
      "values": {
        "200": 30.0,
        "300": 29.6,
        "400": 27.4,
        "500": 25.8,
        "600": 24.7,
        "650": 24.3,
        "700": 24.1,
        "750": 23.9,
        "800": 23.7,
        "850": 23.6,
        "900": null,
        "950": null,
        "1,000": null,
        "1,050": null,
        "1,100": null,
        "1,150": null,
        "1,200": null,
        "1,250": null,
        "1,300": null,
        "1,350": null,
        "1,400": null,
        "1,450": null,
        "1,500": null
      }
    },
    {
      "block": 4,
      "line_no": 185,
      "nominal_composition": "21Cr–5Mn–11∕2Ni–Cu–N",
      "product_form": null,
      "spec_no": "A240 …",
      "type_grade": null,
      "uns_no": "S32101",
      "class_condi_tion_temper": null,
      "size_in": ">3∕16 thk.",
      "p_no": "10H",
      "notes": "(25)",
      "min_temp_f": -20,
      "min_tensile_strength_ksi": 94,
      "min_yield_strength_ksi": 65,
      "max_temp_f": 600,
      "min_temp_to_100": 31.3,
      "values": {
        "200": 31.3,
        "300": 29.8,
        "400": 28.5,
        "500": 28.5,
        "600": 28.5,
        "650": null,
        "700": null,
        "750": null,
        "800": null,
        "850": null,
        "900": null,
        "950": null,
        "1,000": null,
        "1,050": null,
        "1,100": null,
        "1,150": null,
        "1,200": null,
        "1,250": null,
        "1,300": null,
        "1,350": null,
        "1,400": null,
        "1,450": null,
        "1,500": null
      }
    },
    {
      "block": 4,
      "line_no": 186,
      "nominal_composition": "24Cr–4Ni–3Mn– 1.5Mo–N",
      "product_form": null,
      "spec_no": "A240 …",
      "type_grade": null,
      "uns_no": "S82441",
      "class_condi_tion_temper": null,
      "size_in": "≥0.40 thk. 10H",
      "p_no": null,
      "notes": "(25)",
      "min_temp_f": -60,
      "min_tensile_strength_ksi": 99,
      "min_yield_strength_ksi": 70,
      "max_temp_f": 600,
      "min_temp_to_100": 32.9,
      "values": {
        "200": 32.9,
        "300": 32.9,
        "400": 32.9,
        "500": 32.9,
        "600": 32.8,
        "650": null,
        "700": null,
        "750": null,
        "800": null,
        "850": null,
        "900": null,
        "950": null,
        "1,000": null,
        "1,050": null,
        "1,100": null,
        "1,150": null,
        "1,200": null,
        "1,250": null,
        "1,300": null,
        "1,350": null,
        "1,400": null,
        "1,450": null,
        "1,500": null
      }
    },
    {
      "block": 4,
      "line_no": 187,
      "nominal_composition": "21Cr–5Mn–11∕2Ni–Cu–N",
      "product_form": null,
      "spec_no": "A240 …",
      "type_grade": null,
      "uns_no": "S32101",
      "class_condi_tion_temper": null,
      "size_in": "≤3∕16 thk.",
      "p_no": "10H",
      "notes": "(25)",
      "min_temp_f": -20,
      "min_tensile_strength_ksi": 101,
      "min_yield_strength_ksi": 77,
      "max_temp_f": 600,
      "min_temp_to_100": 33.7,
      "values": {
        "200": 33.7,
        "300": 32.1,
        "400": 31.0,
        "500": 30.9,
        "600": 30.9,
        "650": null,
        "700": null,
        "750": null,
        "800": null,
        "850": null,
        "900": null,
        "950": null,
        "1,000": null,
        "1,050": null,
        "1,100": null,
        "1,150": null,
        "1,200": null,
        "1,250": null,
        "1,300": null,
        "1,350": null,
        "1,400": null,
        "1,450": null,
        "1,500": null
      }
    },
    {
      "block": 4,
      "line_no": 188,
      "nominal_composition": "22Cr–5Ni–3Mo–N",
      "product_form": null,
      "spec_no": "A240",
      "type_grade": 2205,
      "uns_no": "S32205",
      "class_condi_tion_temper": null,
      "size_in": null,
      "p_no": "10H",
      "notes": "(25)",
      "min_temp_f": -60,
      "min_tensile_strength_ksi": 95,
      "min_yield_strength_ksi": 65,
      "max_temp_f": 600,
      "min_temp_to_100": 31.7,
      "values": {
        "200": 31.7,
        "300": 30.6,
        "400": 29.4,
        "500": 28.7,
        "600": 28.4,
        "650": null,
        "700": null,
        "750": null,
        "800": null,
        "850": null,
        "900": null,
        "950": null,
        "1,000": null,
        "1,050": null,
        "1,100": null,
        "1,150": null,
        "1,200": null,
        "1,250": null,
        "1,300": null,
        "1,350": null,
        "1,400": null,
        "1,450": null,
        "1,500": null
      }
    },
    {
      "block": 4,
      "line_no": 183,
      "min_temp_to_100": 30.0,
      "values": {
        "200": 30.0,
        "300": 29.9,
        "400": 28.6,
        "500": 27.7,
        "600": 26.2,
        "650": 25.7,
        "700": 25.1,
        "750": 24.7,
        "800": 24.3,
        "850": null,
        "900": null,
        "950": null,
        "1,000": null,
        "1,050": null,
        "1,100": null,
        "1,150": null,
        "1,200": null,
        "1,250": null,
        "1,300": null,
        "1,350": null,
        "1,400": null,
        "1,450": null,
        "1,500": null
      }
    },
    {
      "block": 4,
      "line_no": 184,
      "min_temp_to_100": 30.0,
      "values": {
        "200": 30.0,
        "300": 30.0,
        "400": 29.6,
        "500": 27.7,
        "600": 26.2,
        "650": 25.7,
        "700": 25.1,
        "750": 24.7,
        "800": 24.3,
        "850": null,
        "900": null,
        "950": null,
        "1,000": null,
        "1,050": null,
        "1,100": null,
        "1,150": null,
        "1,200": null,
        "1,250": null,
        "1,300": null,
        "1,350": null,
        "1,400": null,
        "1,450": null,
        "1,500": null
      }
    },
    {
      "block": 4,
      "line_no": 189,
      "nominal_composition": "21Cr–31∕2Ni–13∕4Mo–N",
      "product_form": null,
      "spec_no": "A240 …",
      "type_grade": null,
      "uns_no": "S32003",
      "class_condi_tion_temper": null,
      "size_in": ">0.187 thk.",
      "p_no": "10H",
      "notes": "(25)",
      "min_temp_f": -60,
      "min_tensile_strength_ksi": 95,
      "min_yield_strength_ksi": 65,
      "max_temp_f": 650,
      "min_temp_to_100": 31.7,
      "values": {
        "200": 30.7,
        "300": 28.9,
        "400": 28.6,
        "500": 28.6,
        "600": 28.6,
        "650": 28.6,
        "700": null,
        "750": null,
        "800": null,
        "850": null,
        "900": null,
        "950": null,
        "1,000": null,
        "1,050": null,
        "1,100": null,
        "1,150": null,
        "1,200": null,
        "1,250": null,
        "1,300": null,
        "1,350": null,
        "1,400": null,
        "1,450": null,
        "1,500": null
      }
    },
    {
      "block": 4,
      "line_no": 190,
      "nominal_composition": "21Cr–31∕2Ni–13∕4Mo–N",
      "product_form": null,
      "spec_no": "A240 …",
      "type_grade": null,
      "uns_no": "S32003",
      "class_condi_tion_temper": null,
      "size_in": "≤0.187 thk.",
      "p_no": "10H",
      "notes": "(25)",
      "min_temp_f": -60,
      "min_tensile_strength_ksi": 100,
      "min_yield_strength_ksi": 70,
      "max_temp_f": 650,
      "min_temp_to_100": 33.3,
      "values": {
        "200": 32.3,
        "300": 30.4,
        "400": 30.1,
        "500": 30.1,
        "600": 30.1,
        "650": 30.1,
        "700": null,
        "750": null,
        "800": null,
        "850": null,
        "900": null,
        "950": null,
        "1,000": null,
        "1,050": null,
        "1,100": null,
        "1,150": null,
        "1,200": null,
        "1,250": null,
        "1,300": null,
        "1,350": null,
        "1,400": null,
        "1,450": null,
        "1,500": null
      }
    },
    {
      "block": 4,
      "line_no": 191,
      "nominal_composition": "24Cr–4Ni–3Mn– 1.5Mo–N",
      "product_form": null,
      "spec_no": "A240 …",
      "type_grade": null,
      "uns_no": "S82441",
      "class_condi_tion_temper": null,
      "size_in": "<0.40 thk. 10H",
      "p_no": null,
      "notes": "(25)",
      "min_temp_f": -60,
      "min_tensile_strength_ksi": 107,
      "min_yield_strength_ksi": 78,
      "max_temp_f": 600,
      "min_temp_to_100": 35.8,
      "values": {
        "200": 35.8,
        "300": 35.8,
        "400": 35.8,
        "500": 35.8,
        "600": 35.7,
        "650": null,
        "700": null,
        "750": null,
        "800": null,
        "850": null,
        "900": null,
        "950": null,
        "1,000": null,
        "1,050": null,
        "1,100": null,
        "1,150": null,
        "1,200": null,
        "1,250": null,
        "1,300": null,
        "1,350": null,
        "1,400": null,
        "1,450": null,
        "1,500": null
      }
    },
    {
      "block": 4,
      "line_no": 192,
      "nominal_composition": "29Cr–6.5Ni–2Mo–N",
      "product_form": null,
      "spec_no": "A240 …",
      "type_grade": null,
      "uns_no": "S32906",
      "class_condi_tion_temper": null,
      "size_in": "≥0.40 thk. 10H",
      "p_no": null,
      "notes": "(25)",
      "min_temp_f": -60,
      "min_tensile_strength_ksi": 109,
      "min_yield_strength_ksi": 80,
      "max_temp_f": 600,
      "min_temp_to_100": 36.3,
      "values": {
        "200": 36.3,
        "300": 34.5,
        "400": 33.5,
        "500": 33.0,
        "600": 33.0,
        "650": null,
        "700": null,
        "750": null,
        "800": null,
        "850": null,
        "900": null,
        "950": null,
        "1,000": null,
        "1,050": null,
        "1,100": null,
        "1,150": null,
        "1,200": null,
        "1,250": null,
        "1,300": null,
        "1,350": null,
        "1,400": null,
        "1,450": null,
        "1,500": null
      }
    },
    {
      "block": 4,
      "line_no": 193,
      "nominal_composition": "29Cr–6.5Ni–2Mo–N",
      "product_form": null,
      "spec_no": "A240 …",
      "type_grade": null,
      "uns_no": "S32906",
      "class_condi_tion_temper": null,
      "size_in": "<0.40 thk. 10H",
      "p_no": null,
      "notes": "(25)",
      "min_temp_f": -60,
      "min_tensile_strength_ksi": 116,
      "min_yield_strength_ksi": 94,
      "max_temp_f": 600,
      "min_temp_to_100": 38.7,
      "values": {
        "200": 38.6,
        "300": 36.8,
        "400": 35.6,
        "500": 35.2,
        "600": 35.2,
        "650": null,
        "700": null,
        "750": null,
        "800": null,
        "850": null,
        "900": null,
        "950": null,
        "1,000": null,
        "1,050": null,
        "1,100": null,
        "1,150": null,
        "1,200": null,
        "1,250": null,
        "1,300": null,
        "1,350": null,
        "1,400": null,
        "1,450": null,
        "1,500": null
      }
    },
    {
      "block": 4,
      "line_no": 194,
      "nominal_composition": "25Cr–8Ni–3Mo– W–Cu–N",
      "product_form": null,
      "spec_no": "A240 …",
      "type_grade": null,
      "uns_no": "S32760",
      "class_condi_tion_temper": null,
      "size_in": null,
      "p_no": "10H",
      "notes": "(25)",
      "min_temp_f": -60,
      "min_tensile_strength_ksi": 109,
      "min_yield_strength_ksi": 80,
      "max_temp_f": 600,
      "min_temp_to_100": 36.3,
      "values": {
        "200": 36.3,
        "300": 34.8,
        "400": 34.0,
        "500": 33.9,
        "600": 33.9,
        "650": null,
        "700": null,
        "750": null,
        "800": null,
        "850": null,
        "900": null,
        "950": null,
        "1,000": null,
        "1,050": null,
        "1,100": null,
        "1,150": null,
        "1,200": null,
        "1,250": null,
        "1,300": null,
        "1,350": null,
        "1,400": null,
        "1,450": null,
        "1,500": null
      }
    },
    {
      "block": 4,
      "line_no": 195,
      "nominal_composition": "25Cr–7Ni–4Mo–N Stainless Steel — Forgings and Fittings (3)",
      "product_form": null,
      "spec_no": "A240",
      "type_grade": 2507,
      "uns_no": "S32750",
      "class_condi_tion_temper": null,
      "size_in": null,
      "p_no": "10H",
      "notes": "(25)",
      "min_temp_f": -60,
      "min_tensile_strength_ksi": 116,
      "min_yield_strength_ksi": 80,
      "max_temp_f": 600,
      "min_temp_to_100": 38.7,
      "values": {
        "200": 38.5,
        "300": 36.4,
        "400": 35.1,
        "500": 34.5,
        "600": 34.3,
        "650": null,
        "700": null,
        "750": null,
        "800": null,
        "850": null,
        "900": null,
        "950": null,
        "1,000": null,
        "1,050": null,
        "1,100": null,
        "1,150": null,
        "1,200": null,
        "1,250": null,
        "1,300": null,
        "1,350": "… Stainless Steel — Forgings and Fittings (3)",
        "1,400": null,
        "1,450": null,
        "1,500": null
      }
    },
    {
      "block": 4,
      "line_no": 196,
      "nominal_composition": "18Cr–13Ni–3Mo",
      "product_form": null,
      "spec_no": "A182",
      "type_grade": "F317L",
      "uns_no": "S31703",
      "class_condi_tion_temper": null,
      "size_in": "≤5 thk.",
      "p_no": 8,
      "notes": "(9) (23)",
      "min_temp_f": -325,
      "min_tensile_strength_ksi": 70,
      "min_yield_strength_ksi": 25,
      "max_temp_f": 850,
      "min_temp_to_100": 16.7,
      "values": {
        "200": 16.7,
        "300": 16.7,
        "400": 15.7,
        "500": 14.8,
        "600": 14.0,
        "650": 13.7,
        "700": 13.5,
        "750": 13.2,
        "800": 12.9,
        "850": 12.7,
        "900": null,
        "950": null,
        "1,000": null,
        "1,050": null,
        "1,100": null,
        "1,150": null,
        "1,200": null,
        "1,250": null,
        "1,300": null,
        "1,350": null,
        "1,400": null,
        "1,450": null,
        "1,500": null
      }
    },
    {
      "block": 4,
      "line_no": 197,
      "nominal_composition": "18Cr–8Ni",
      "product_form": null,
      "spec_no": "A182",
      "type_grade": "F304L",
      "uns_no": "S30403",
      "class_condi_tion_temper": null,
      "size_in": null,
      "p_no": 8,
      "notes": "(9) (23)",
      "min_temp_f": -425,
      "min_tensile_strength_ksi": 70,
      "min_yield_strength_ksi": 25,
      "max_temp_f": 1500,
      "min_temp_to_100": 16.7,
      "values": {
        "200": 16.7,
        "300": 16.7,
        "400": 15.8,
        "500": 14.7,
        "600": 14.0,
        "650": 13.7,
        "700": 13.5,
        "750": 13.3,
        "800": 13.0,
        "850": 12.8,
        "900": 12.6,
        "950": 12.3,
        "1,000": 12.0,
        "1,050": 6.3,
        "1,100": 5.1,
        "1,150": 4.0,
        "1,200": 3.2,
        "1,250": 2.6,
        "1,300": 2.1,
        "1,350": 1.7,
        "1,400": 1.1,
        "1,450": 1.0,
        "1,500": 0.9
      }
    },
    {
      "block": 4,
      "line_no": 198,
      "nominal_composition": "18Cr–8Ni",
      "product_form": null,
      "spec_no": "A403",
      "type_grade": "WP304L",
      "uns_no": "S30403",
      "class_condi_tion_temper": null,
      "size_in": null,
      "p_no": 8,
      "notes": "(32) (37)",
      "min_temp_f": -425,
      "min_tensile_strength_ksi": 70,
      "min_yield_strength_ksi": 25,
      "max_temp_f": 1500,
      "min_temp_to_100": 16.7,
      "values": {
        "200": 16.7,
        "300": 16.7,
        "400": 15.8,
        "500": 14.7,
        "600": 14.0,
        "650": 13.7,
        "700": 13.5,
        "750": 13.3,
        "800": 13.0,
        "850": 12.8,
        "900": 12.6,
        "950": 12.3,
        "1,000": 12.0,
        "1,050": 6.3,
        "1,100": 5.1,
        "1,150": 4.0,
        "1,200": 3.2,
        "1,250": 2.6,
        "1,300": 2.1,
        "1,350": 1.7,
        "1,400": 1.1,
        "1,450": 1.0,
        "1,500": 0.9
      }
    },
    {
      "block": 4,
      "line_no": 199,
      "nominal_composition": "16Cr–12Ni–2Mo",
      "product_form": null,
      "spec_no": "A182",
      "type_grade": "F316L",
      "uns_no": "S31603",
      "class_condi_tion_temper": null,
      "size_in": null,
      "p_no": 8,
      "notes": "(9) (23)",
      "min_temp_f": -425,
      "min_tensile_strength_ksi": 70,
      "min_yield_strength_ksi": 25,
      "max_temp_f": 1500,
      "min_temp_to_100": 16.7,
      "values": {
        "200": 16.7,
        "300": 16.7,
        "400": 15.7,
        "500": 14.8,
        "600": 14.0,
        "650": 13.7,
        "700": 13.5,
        "750": 13.2,
