Repository: danivelas0/asme-pcc

File: resources/ASME B31/ASME B31.3/APPEX/appendix_a/table_a_1.json (part 12 of 28)
    "P-No. (5)",
    "P-No. (5)(7)"
  ],
  "columns_values": [
        "275": 228,
        "300": 228,
        "325": 228,
        "350": null,
        "375": null,
        "400": null,
        "425": null,
        "450": null,
        "475": null,
        "500": null,
        "525": null,
        "550": null,
        "575": null,
        "600": null,
        "625": null,
        "650": null,
        "675": null,
        "700": null,
        "725": null,
        "750": null,
        "775": null,
        "800": null,
        "825": null
      }
    },
    {
      "block": 4,
      "line_no": 146,
      "nominal_composition": "24Cr–17Ni–6Mn–41∕2Mo–N Pipe & tube",
      "product_form": null,
      "spec_no": "A358",
      "type_grade": null,
      "uns_no": "S34565",
      "class_condition_temper": null,
      "size_mm": null,
      "p_no": 8,
      "notes": "(36)",
      "min_temp_c": -198,
      "min_tensile_strength_mpa": 795,
      "min_yield_strength_mpa": 415,
      "max_temp_c": 427,
      "min_temp_to_40": 264,
      "values": {
        "65": 264,
        "100": 260,
        "125": 253,
        "150": 247,
        "175": 242,
        "200": 238,
        "225": 235,
        "250": 234,
        "275": 232,
        "300": 231,
        "325": 229,
        "350": 228,
        "375": 226,
        "400": 223,
        "425": 221,
        "450": 218,
        "475": null,
        "500": null,
        "525": null,
        "550": null,
        "575": null,
        "600": null,
        "625": null,
        "650": null,
        "675": null,
        "700": null,
        "725": null,
        "750": null,
        "775": null,
        "800": null,
        "825": null
      }
    },
    {
      "block": 4,
      "line_no": 147,
      "nominal_composition": "25Cr–7Ni–4Mo–N",
      "product_form": "Smls. & wld. tube",
      "spec_no": "A789",
      "type_grade": null,
      "uns_no": "S32750",
      "class_condition_temper": null,
      "size_mm": null,
      "p_no": "10H",
      "notes": "(25)",
      "min_temp_c": -51,
      "min_tensile_strength_mpa": 800,
      "min_yield_strength_mpa": 550,
      "max_temp_c": 316,
      "min_temp_to_40": 267,
      "values": {
        "65": 265,
        "100": 264,
        "125": 257,
        "150": 251,
        "175": 247,
        "200": 243,
        "225": 241,
        "250": 238,
        "275": 237,
        "300": 237,
        "325": 236,
        "350": null,
        "375": null,
        "400": null,
        "425": null,
        "450": null,
        "475": null,
        "500": null,
        "525": null,
        "550": null,
        "575": null,
        "600": null,
        "625": null,
        "650": null,
        "675": null,
        "700": null,
        "725": null,
        "750": null,
        "775": null,
        "800": null,
        "825": null
      }
    },
    {
      "block": 4,
      "line_no": 148,
      "nominal_composition": "25Cr–7Ni–4Mo–N",
      "product_form": "Smls. & wld. pipe",
      "spec_no": "A790",
      "type_grade": 2507,
      "uns_no": "S32750",
      "class_condition_temper": null,
      "size_mm": null,
      "p_no": "10H",
      "notes": "(25)",
      "min_temp_c": -51,
      "min_tensile_strength_mpa": 800,
      "min_yield_strength_mpa": 550,
      "max_temp_c": 316,
      "min_temp_to_40": 267,
      "values": {
        "65": 265,
        "100": 264,
        "125": 257,
        "150": 251,
        "175": 247,
        "200": 243,
        "225": 241,
        "250": 238,
        "275": 237,
        "300": 237,
        "325": 236,
        "350": null,
        "375": null,
        "400": null,
        "425": null,
        "450": null,
        "475": null,
        "500": null,
        "525": null,
        "550": null,
        "575": null,
        "600": null,
        "625": null,
        "650": null,
        "675": null,
        "700": null,
        "725": null,
        "750": null,
        "775": null,
        "800": null,
        "825": null
      }
    },
    {
      "block": 4,
      "line_no": 149,
      "nominal_composition": "25Cr–7Ni–4Mo–N",
      "product_form": "Pipe & tube",
      "spec_no": "A928",
      "type_grade": 2507,
      "uns_no": "S32750",
      "class_condition_temper": null,
      "size_mm": null,
      "p_no": "10H",
      "notes": "(25)",
      "min_temp_c": -51,
      "min_tensile_strength_mpa": 795,
      "min_yield_strength_mpa": 550,
      "max_temp_c": 316,
      "min_temp_to_40": 267,
      "values": {
        "65": 265,
        "100": 264,
        "125": 257,
        "150": 251,
        "175": 247,
        "200": 243,
        "225": 241,
        "250": 238,
        "275": 237,
        "300": 237,
        "325": 236,
        "350": null,
        "375": null,
        "400": null,
        "425": null,
        "450": null,
        "475": null,
        "500": null,
        "525": null,
        "550": null,
        "575": null,
        "600": null,
        "625": null,
        "650": null,
        "675": null,
        "700": null,
        "725": null,
        "750": null,
        "775": null,
        "800": null,
        "825": null
      }
    },
    {
      "block": 4,
      "line_no": 150,
      "nominal_composition": "29Cr–6.5Ni–2Mo–N",
      "product_form": "Smls. & wld. tube",
      "spec_no": "A789",
      "type_grade": null,
      "uns_no": "S32906",
      "class_condition_temper": null,
      "size_mm": "<10",
      "p_no": "10H",
      "notes": "(25)",
      "min_temp_c": -51,
      "min_tensile_strength_mpa": 800,
      "min_yield_strength_mpa": 650,
      "max_temp_c": 316,
      "min_temp_to_40": 267,
      "values": {
        "65": 267,
        "100": 265,
        "125": 259,
        "150": 253,
        "175": 250,
        "200": 246,
        "225": 245,
        "250": 243,
        "275": 243,
        "300": 242,
        "325": 242,
        "350": null,
        "375": null,
        "400": null,
        "425": null,
        "450": null,
        "475": null,
        "500": null,
        "525": null,
        "550": null,
        "575": null,
        "600": null,
        "625": null,
        "650": null,
        "675": null,
        "700": null,
        "725": null,
        "750": null,
        "775": null,
        "800": null,
        "825": null
      }
    },
    {
      "block": 4,
      "line_no": 151,
      "nominal_composition": "29Cr–6.5Ni–2Mo–N",
      "product_form": "Smls. & wld. pipe",
      "spec_no": "A790",
      "type_grade": null,
      "uns_no": "S32906",
      "class_condition_temper": null,
      "size_mm": "<10",
      "p_no": "10H",
      "notes": "(25)",
      "min_temp_c": -51,
      "min_tensile_strength_mpa": 800,
      "min_yield_strength_mpa": 650,
      "max_temp_c": 316,
      "min_temp_to_40": 267,
      "values": {
        "65": 267,
        "100": 265,
        "125": 259,
        "150": 253,
        "175": 250,
        "200": 246,
        "225": 245,
        "250": 243,
        "275": 243,
        "300": 242,
        "325": 242,
        "350": null,
        "375": null,
        "400": null,
        "425": null,
        "450": null,
        "475": null,
        "500": null,
        "525": null,
        "550": null,
        "575": null,
        "600": null,
        "625": null,
        "650": null,
        "675": null,
        "700": null,
        "725": null,
        "750": null,
        "775": null,
        "800": null,
        "825": null
      }
    },
    {
      "block": 4,
      "line_no": 152,
      "nominal_composition": "18Cr–11Ni",
      "product_form": "Plate & sheet",
      "spec_no": "A240",
      "type_grade": 305,
      "uns_no": "S30500",
      "class_condition_temper": null,
      "size_mm": null,
      "p_no": 8,
      "notes": "(26) (36) (39)",
      "min_temp_c": -198,
      "min_tensile_strength_mpa": 485,
      "min_yield_strength_mpa": 170,
      "max_temp_c": 40,
      "min_temp_to_40": 115,
      "values": {
        "65": null,
        "100": null,
        "125": null,
        "150": null,
        "175": null,
        "200": null,
        "225": null,
        "250": null,
        "275": null,
        "300": null,
        "325": null,
        "350": null,
        "375": null,
        "400": null,
        "425": null,
        "450": null,
        "475": null,
        "500": null,
        "525": null,
        "550": null,
        "575": null,
        "600": null,
        "625": null,
        "650": null,
        "675": null,
        "700": null,
        "725": null,
        "750": null,
        "775": null,
        "800": null,
        "825": null
      }
    },
    {
      "block": 4,
      "line_no": 153,
      "nominal_composition": "12Cr–Al",
      "product_form": "Plate & sheet",
      "spec_no": "A240",
      "type_grade": 405,
      "uns_no": "S40500",
      "class_condition_temper": null,
      "size_mm": null,
      "p_no": 7,
      "notes": "(35)",
      "min_temp_c": -29,
      "min_tensile_strength_mpa": 415,
      "min_yield_strength_mpa": 170,
      "max_temp_c": 538,
      "min_temp_to_40": 115,
      "values": {
        "65": 109,
        "100": 105,
        "125": 103,
        "150": 102,
        "175": 101,
        "200": 100,
        "225": 99.7,
        "250": 99.1,
        "275": 98.4,
        "300": 97.5,
        "325": 96.2,
        "350": 94.7,
        "375": 92.6,
        "400": 90.1,
        "425": 87.0,
        "450": 83.4,
        "475": 79.2,
        "500": 70.1,
        "525": 38.8,
        "550": 27.6,
        "575": null,
        "600": null,
        "625": null,
        "650": null,
        "675": null,
        "700": null,
        "725": null,
        "750": null,
        "775": null,
        "800": null,
        "825": null
      }
    },
    {
      "block": 4,
      "line_no": 154,
      "nominal_composition": "18Cr–8Ni",
      "product_form": "Plate & sheet",
      "spec_no": "A240",
      "type_grade": "304L",
      "uns_no": "S30403",
      "class_condition_temper": null,
      "size_mm": null,
      "p_no": 8,
      "notes": "(36)",
      "min_temp_c": -254,
      "min_tensile_strength_mpa": 485,
      "min_yield_strength_mpa": 170,
      "max_temp_c": 816,
      "min_temp_to_40": 115,
      "values": {
        "65": 115,
        "100": 115,
        "125": 115,
        "150": 115,
        "175": 114,
        "200": 110,
        "225": 106,
        "250": 103,
        "275": 99.9,
        "300": 97.7,
        "325": 95.7,
        "350": 94.1,
        "375": 92.6,
        "400": 91.3,
        "425": 90.0,
        "450": 88.7,
        "475": 87.3,
        "500": 85.6,
        "525": 83.7,
        "550": 81.4,
        "575": 40.4,
        "600": 33.2,
        "625": 26.7,
        "650": 21.9,
        "675": 18.2,
        "700": 15.0,
        "725": 12.4,
        "750": 8.87,
        "775": 7.2,
        "800": 6.58,
        "825": 6.21
      }
    },
    {
      "block": 4,
      "line_no": 155,
      "nominal_composition": "16Cr–12Ni–2Mo",
      "product_form": "Plate & sheet",
      "spec_no": "A240",
      "type_grade": "316L",
      "uns_no": "S31603",
      "class_condition_temper": null,
      "size_mm": null,
      "p_no": 8,
      "notes": "(36)",
      "min_temp_c": -254,
      "min_tensile_strength_mpa": 485,
      "min_yield_strength_mpa": 170,
      "max_temp_c": 816,
      "min_temp_to_40": 115,
      "values": {
        "65": 115,
        "100": 115,
        "125": 115,
        "150": 115,
        "175": 113,
        "200": 109,
        "225": 106,
        "250": 103,
        "275": 100,
        "300": 98.1,
        "325": 96.1,
        "350": 94.3,
        "375": 92.6,
        "400": 90.9,
        "425": 89.3,
        "450": 87.6,
        "475": 85.9,
        "500": 84.2,
        "525": 82.5,
        "550": 80.8,
        "575": 73.0,
        "600": 67.9,
        "625": 58.0,
        "650": 43.6,
        "675": 33.0,
        "700": 25.3,
        "725": 18.8,
        "750": 14.0,
        "775": 10.4,
        "800": 7.99,
        "825": 6.89
      }
    },
    {
      "block": 4,
      "line_no": 156,
      "nominal_composition": "18Cr–8Ni",
      "product_form": "Plate & sheet",
      "spec_no": "A240",
      "type_grade": 302,
      "uns_no": "S30200",
      "class_condition_temper": null,
      "size_mm": null,
      "p_no": 8,
      "notes": "(26) (36)",
      "min_temp_c": -198,
      "min_tensile_strength_mpa": 515,
      "min_yield_strength_mpa": 205,
      "max_temp_c": 538,
      "min_temp_to_40": 138,
      "values": {
        "65": 138,
        "100": 138,
        "125": 138,
        "150": 138,
        "175": 134,
        "200": 129,
        "225": 125,
        "250": 122,
        "275": 119,
        "300": 116,
        "325": 113,
        "350": 111,
        "375": 109,
        "400": 107,
        "425": 105,
        "450": 103,
        "475": 101,
        "500": 99.1,
        "525": 97.3,
        "550": 96.4,
        "575": null,
        "600": null,
        "625": null,
        "650": null,
        "675": null,
        "700": null,
        "725": null,
        "750": null,
        "775": null,
        "800": null,
        "825": null
      }
    },
    {
      "block": 4,
      "line_no": 157,
      "nominal_composition": "12Cr–1Ni",
      "product_form": "Plate, sheet, strip",
      "spec_no": "A1010",
      "type_grade": 40,
      "uns_no": "S41003",
      "class_condition_temper": null,
      "size_mm": null,
      "p_no": 7,
      "notes": null,
      "min_temp_c": -29,
      "min_tensile_strength_mpa": 455,
      "min_yield_strength_mpa": 275,
      "max_temp_c": 316,
      "min_temp_to_40": 152,
      "values": {
        "65": 152,
        "100": 152,
        "125": 152,
        "150": 152,
        "175": 151,
        "200": 149,
        "225": 147,
        "250": 145,
        "275": 142,
        "300": 140,
        "325": 137,
        "350": null,
        "375": null,
        "400": null,
        "425": null,
        "450": null,
        "475": null,
        "500": null,
        "525": null,
        "550": null,
        "575": null,
        "600": null,
        "625": null,
        "650": null,
        "675": null,
        "700": null,
        "725": null,
        "750": null,
        "775": null,
        "800": null,
        "825": null
      }
    },
    {
      "block": 4,
      "line_no": 158,
      "nominal_composition": "12Cr–1Ni",
      "product_form": "Plate, sheet, strip",
      "spec_no": "A1010",
      "type_grade": 50,
      "uns_no": "S41003",
      "class_condition_temper": null,
      "size_mm": null,
      "p_no": 7,
      "notes": null,
      "min_temp_c": -29,
      "min_tensile_strength_mpa": 485,
      "min_yield_strength_mpa": 345,
      "max_temp_c": 316,
      "min_temp_to_40": 162,
      "values": {
        "65": 162,
        "100": 162,
        "125": 162,
        "150": 162,
        "175": 161,
        "200": 159,
        "225": 156,
        "250": 154,
        "275": 152,
        "300": 149,
        "325": 146,
        "350": null,
        "375": null,
        "400": null,
        "425": null,
        "450": null,
        "475": null,
        "500": null,
        "525": null,
        "550": null,
        "575": null,
        "600": null,
        "625": null,
        "650": null,
        "675": null,
        "700": null,
        "725": null,
        "750": null,
        "775": null,
        "800": null,
        "825": null
      }
    },
    {
      "block": 4,
      "line_no": 159,
      "nominal_composition": "13Cr",
      "product_form": "Plate & sheet",
      "spec_no": "A240",
      "type_grade": "410S",
      "uns_no": "S41008",
      "class_condition_temper": null,
      "size_mm": null,
      "p_no": 7,
      "notes": "(35) (50)",
      "min_temp_c": -29,
      "min_tensile_strength_mpa": 415,
      "min_yield_strength_mpa": 205,
      "max_temp_c": 649,
      "min_temp_to_40": 138,
      "values": {
        "65": 130,
        "100": 126,
        "125": 124,
        "150": 122,
        "175": 121,
        "200": 120,
        "225": 120,
        "250": 119,
        "275": 118,
        "300": 117,
        "325": 115,
        "350": 114,
        "375": 111,
        "400": 108,
        "425": 104,
        "450": 100,
        "475": 92.5,
        "500": 68.4,
        "525": 51.1,
        "550": 37.4,
        "575": 26.3,
        "600": 17.8,
        "625": 11.4,
        "650": 6.89,
        "675": null,
        "700": null,
        "725": null,
        "750": null,
        "775": null,
        "800": null,
        "825": null
      }
    },
    {
      "block": 4,
      "line_no": 160,
      "nominal_composition": "13Cr",
      "product_form": "Plate & sheet",
      "spec_no": "A240",
      "type_grade": 410,
      "uns_no": "S41000",
      "class_condition_temper": null,
      "size_mm": null,
      "p_no": 6,
      "notes": "(35)",
      "min_temp_c": -29,
      "min_tensile_strength_mpa": 450,
      "min_yield_strength_mpa": 205,
      "max_temp_c": 649,
      "min_temp_to_40": 138,
      "values": {
        "65": 130,
        "100": 126,
        "125": 124,
        "150": 122,
        "175": 121,
        "200": 120,
        "225": 120,
        "250": 119,
        "275": 118,
        "300": 117,
        "325": 115,
        "350": 114,
        "375": 111,
        "400": 108,
        "425": 104,
        "450": 100,
        "475": 92.5,
        "500": 68.4,
        "525": 51.1,
        "550": 37.4,
        "575": 26.3,
        "600": 17.8,
        "625": 11.4,
        "650": 6.89,
        "675": null,
        "700": null,
        "725": null,
        "750": null,
        "775": null,
        "800": null,
        "825": null
      }
    },
    {
      "block": 4,
      "line_no": 161,
      "nominal_composition": "15Cr",
      "product_form": "Plate & sheet",
      "spec_no": "A240",
      "type_grade": 429,
      "uns_no": "S42900",
      "class_condition_temper": null,
      "size_mm": null,
      "p_no": 6,
      "notes": "(35)",
      "min_temp_c": -29,
      "min_tensile_strength_mpa": 450,
      "min_yield_strength_mpa": 205,
      "max_temp_c": 649,
      "min_temp_to_40": 138,
      "values": {
        "65": 130,
        "100": 126,
        "125": 124,
        "150": 122,
        "175": 121,
        "200": 120,
        "225": 120,
        "250": 119,
        "275": 118,
        "300": 117,
        "325": 115,
        "350": 114,
        "375": 111,
        "400": 108,
        "425": 104,
        "450": 100,
        "475": 88.7,
        "500": 69.8,
        "525": 52.6,
        "550": 38.1,
        "575": 27.6,
        "600": 20.6,
        "625": 15.9,
        "650": 12.4,
        "675": null,
        "700": null,
        "725": null,
        "750": null,
        "775": null,
        "800": null,
        "825": null
      }
    },
    {
      "block": 4,
      "line_no": 162,
      "nominal_composition": "17Cr",
      "product_form": "Plate & sheet",
      "spec_no": "A240",
      "type_grade": 430,
      "uns_no": "S43000",
      "class_condition_temper": null,
      "size_mm": null,
      "p_no": 7,
      "notes": "(35)",
      "min_temp_c": -29,
      "min_tensile_strength_mpa": 450,
      "min_yield_strength_mpa": 205,
      "max_temp_c": 649,
      "min_temp_to_40": 138,
      "values": {
        "65": 130,
        "100": 126,
        "125": 124,
        "150": 122,
        "175": 121,
        "200": 120,
        "225": 120,
        "250": 119,
        "275": 118,
        "300": 117,
        "325": 115,
        "350": 114,
        "375": 111,
        "400": 108,
        "425": 104,
        "450": 100,
        "475": 88.7,
        "500": 69.8,
        "525": 52.6,
        "550": 38.1,
        "575": 27.6,
        "600": 20.6,
        "625": 15.9,
        "650": 12.4,
        "675": null,
        "700": null,
        "725": null,
        "750": null,
        "775": null,
        "800": null,
        "825": null
      }
    },
    {
      "block": 4,
      "line_no": 163,
      "nominal_composition": "18Cr–13Ni–3Mo",
      "product_form": "Plate & sheet",
      "spec_no": "A240",
      "type_grade": "317L",
      "uns_no": "S31703",
      "class_condition_temper": null,
      "size_mm": null,
      "p_no": 8,
      "notes": "(36)",
      "min_temp_c": -198,
      "min_tensile_strength_mpa": 515,
      "min_yield_strength_mpa": 205,
      "max_temp_c": 454,
      "min_temp_to_40": 138,
      "values": {
        "65": 138,
        "100": 138,
        "125": 138,
        "150": 138,
        "175": 136,
        "200": 131,
        "225": 127,
        "250": 123,
        "275": 120,
        "300": 118,
        "325": 115,
        "350": 113,
        "375": 111,
        "400": 109,
        "425": 107,
        "450": 105,
        "475": 103,
        "500": null,
        "525": null,
        "550": null,
        "575": null,
        "600": null,
        "625": null,
        "650": null,
        "675": null,
        "700": null,
        "725": null,
        "750": null,
        "775": null,
        "800": null,
        "825": null
      }
    },
    {
      "block": 4,
      "line_no": 164,
      "nominal_composition": "25Cr–20Ni",
      "product_form": "Plate & sheet",
      "spec_no": "A240",
      "type_grade": "310S",
      "uns_no": "S31008",
      "class_condition_temper": null,
      "size_mm": null,
      "p_no": 8,
      "notes": "(28) (31) (35) (36)",
      "min_temp_c": -198,
      "min_tensile_strength_mpa": 515,
      "min_yield_strength_mpa": 205,
      "max_temp_c": 816,
      "min_temp_to_40": 138,
      "values": {
        "65": 138,
        "100": 138,
        "125": 138,
        "150": 138,
        "175": 138,
        "200": 138,
        "225": 137,
        "250": 134,
        "275": 131,
        "300": 129,
        "325": 127,
        "350": 125,
        "375": 123,
        "400": 122,
        "425": 120,
        "450": 119,
        "475": 117,
        "500": 116,
        "525": 84.9,
        "550": 59.0,
        "575": 43.5,
        "600": 31.9,
        "625": 23.6,
        "650": 16.9,
        "675": 10.7,
        "700": 6.1,
        "725": 3.9,
        "750": 2.99,
        "775": 2.36,
        "800": 1.73,
        "825": 1.38
      }
    },
    {
      "block": 4,
      "line_no": 165,
      "nominal_composition": "18Cr–10Ni–Ti",
      "product_form": "Plate, sheet, strip",
      "spec_no": "A240",
      "type_grade": 321,
      "uns_no": "S32100",
      "class_condition_temper": null,
      "size_mm": null,
      "p_no": 8,
      "notes": "(28) (31) (36)",
      "min_temp_c": -198,
      "min_tensile_strength_mpa": 515,
      "min_yield_strength_mpa": 205,
      "max_temp_c": 816,
      "min_temp_to_40": 138,
      "values": {
        "65": 138,
        "100": 138,
        "125": 138,
        "150": 138,
        "175": 138,
        "200": 138,
        "225": 138,
        "250": 135,
        "275": 131,
        "300": 128,
        "325": 125,
        "350": 122,
        "375": 120,
        "400": 119,
        "425": 117,
        "450": 115,
        "475": 114,
        "500": 113,
        "525": 112,
        "550": 88.7,
        "575": 59.2,
        "600": 44.0,
        "625": 32.9,
        "650": 24.5,
        "675": 18.3,
        "700": 12.5,
        "725": 8.49,
        "750": 6.19,
        "775": 4.28,
        "800": 2.75,
        "825": 1.74
      }
    },
    {
      "block": 4,
      "line_no": 166,
      "nominal_composition": "23Cr–12Ni",
      "product_form": "Plate & sheet",
      "spec_no": "A240",
      "type_grade": "309S",
      "uns_no": "S30908",
      "class_condition_temper": null,
      "size_mm": null,
      "p_no": 8,
      "notes": "(28) (35) (36)",
      "min_temp_c": -198,
      "min_tensile_strength_mpa": 515,
      "min_yield_strength_mpa": 205,
      "max_temp_c": 816,
      "min_temp_to_40": 138,
      "values": {
        "65": 138,
        "100": 138,
        "125": 138,
        "150": 138,
        "175": 138,
        "200": 138,
        "225": 138,
        "250": 135,
        "275": 133,
        "300": 131,
        "325": 129,
        "350": 127,
        "375": 125,
        "400": 124,
        "425": 122,
        "450": 121,
        "475": 119,
        "500": 117,
        "525": 108,
        "550": 83.7,
        "575": 64.0,
        "600": 48.5,
        "625": 36.3,
        "650": 27.3,
        "675": 21.0,
        "700": 15.9,
        "725": 12.5,
        "750": 9.87,
        "775": 7.65,
        "800": 5.97,
        "825": 5.17
      }
    },
    {
      "block": 4,
      "line_no": 167,
      "nominal_composition": "18Cr–10Ni–Cb",
      "product_form": "Plate & sheet",
      "spec_no": "A240",
      "type_grade": 347,
      "uns_no": "S34700",
      "class_condition_temper": null,
      "size_mm": null,
      "p_no": 8,
      "notes": "(36)",
      "min_temp_c": -254,
      "min_tensile_strength_mpa": 515,
      "min_yield_strength_mpa": 205,
      "max_temp_c": 816,
      "min_temp_to_40": 138,
      "values": {
        "65": 138,
        "100": 138,
        "125": 138,
        "150": 138,
        "175": 138,
        "200": 138,
        "225": 138,
        "250": 138,
        "275": 137,
        "300": 135,
        "325": 132,
        "350": 130,
        "375": 128,
        "400": 127,
        "425": 126,
        "450": 126,
        "475": 125,
        "500": 125,
        "525": 125,
        "550": 97.6,
        "575": 75.9,
        "600": 57.2,
        "625": 40.2,
        "650": 30.3,
        "675": 23.2,
        "700": 16.2,
        "725": 11.4,
        "750": 8.97,
        "775": 7.08,
        "800": 5.89,
        "825": 5.52
      }
    },
    {
      "block": 4,
      "line_no": 168,
      "nominal_composition": "18Cr–10Ni–Cb",
      "product_form": "Plate & sheet",
      "spec_no": "A240",
      "type_grade": 348,
      "uns_no": "S34800",
      "class_condition_temper": null,
      "size_mm": null,
      "p_no": 8,
      "notes": "(36)",
      "min_temp_c": -198,
      "min_tensile_strength_mpa": 515,
      "min_yield_strength_mpa": 205,
      "max_temp_c": 816,
      "min_temp_to_40": 138,
      "values": {
        "65": 138,
        "100": 138,
        "125": 138,
        "150": 138,
        "175": 138,
        "200": 138,
        "225": 138,
        "250": 138,
        "275": 137,
        "300": 135,
        "325": 132,
        "350": 130,
        "375": 128,
        "400": 127,
        "425": 126,
        "450": 126,
        "475": 125,
        "500": 125,
        "525": 125,
        "550": 97.6,
        "575": 75.9,
        "600": 57.2,
        "625": 40.2,
        "650": 30.3,
        "675": 23.2,
        "700": 16.2,
        "725": 11.4,
        "750": 8.97,
        "775": 7.08,
        "800": 5.89,
        "825": 5.52
      }
    },
    {
      "block": 4,
      "line_no": 169,
      "nominal_composition": "25Cr–20Ni",
      "product_form": "Plate & sheet",
      "spec_no": "A240",
      "type_grade": "310H",
      "uns_no": "S31009",
      "class_condition_temper": null,
      "size_mm": null,
      "p_no": 8,
      "notes": "(29) (35) (39)",
      "min_temp_c": -198,
      "min_tensile_strength_mpa": 515,
      "min_yield_strength_mpa": 205,
      "max_temp_c": 816,
      "min_temp_to_40": 138,
      "values": {
        "65": 138,
        "100": 138,
        "125": 138,
        "150": 138,
        "175": 138,
        "200": 138,
        "225": 137,
        "250": 134,
        "275": 131,
        "300": 129,
        "325": 127,
        "350": 125,
        "375": 123,
        "400": 122,
        "425": 120,
        "450": 119,
        "475": 117,
        "500": 116,
        "525": 108,
        "550": 83.7,
        "575": 64.0,
        "600": 48.5,
        "625": 36.3,
        "650": 27.3,
        "675": 21.0,
        "700": 15.9,
        "725": 12.5,
        "750": 9.87,
        "775": 7.65,
        "800": 5.97,
        "825": 5.17
      }
    },
    {
      "block": 4,
      "line_no": 170,
      "nominal_composition": "18Cr–10Ni–Ti",
      "product_form": "Plate, sheet, strip",
      "spec_no": "A240",
      "type_grade": 321,
      "uns_no": "S32100",
      "class_condition_temper": null,
      "size_mm": null,
      "p_no": 8,
      "notes": "(28) (30) (36)",
      "min_temp_c": -198,
      "min_tensile_strength_mpa": 515,
      "min_yield_strength_mpa": 205,
      "max_temp_c": 816,
      "min_temp_to_40": 138,
      "values": {
        "65": 138,
        "100": 138,
        "125": 138,
        "150": 138,
        "175": 138,
        "200": 138,
        "225": 138,
        "250": 135,
        "275": 131,
        "300": 128,
        "325": 125,
        "350": 122,
        "375": 120,
        "400": 119,
        "425": 117,
        "450": 115,
        "475": 114,
        "500": 113,
        "525": 112,
        "550": 100,
        "575": 76.5,
        "600": 58.7,
        "625": 46.0,
        "650": 36.8,
        "675": 28.7,
        "700": 23.0,
        "725": 18.4,
        "750": 14.5,
        "775": 11.5,
        "800": 9.02,
        "825": 6.83
      }
    },
    {
      "block": 4,
      "line_no": 171,
      "nominal_composition": "18Cr–10Ni–Ti",
      "product_form": "Plate, sheet, strip",
      "spec_no": "A240",
      "type_grade": "321H",
      "uns_no": "S32109",
      "class_condition_temper": null,
      "size_mm": null,
      "p_no": 8,
      "notes": "(30) (36)",
      "min_temp_c": -198,
      "min_tensile_strength_mpa": 515,
      "min_yield_strength_mpa": 205,
      "max_temp_c": 816,
      "min_temp_to_40": 138,
      "values": {
        "65": 138,
        "100": 138,
        "125": 138,
        "150": 138,
        "175": 138,
        "200": 138,
        "225": 138,
        "250": 135,
        "275": 131,
        "300": 128,
        "325": 125,
        "350": 122,
        "375": 120,
        "400": 119,
        "425": 117,
        "450": 115,
        "475": 114,
        "500": 113,
        "525": 112,
        "550": 100,
        "575": 76.5,
        "600": 58.7,
        "625": 46.0,
        "650": 36.8,
        "675": 28.7,
        "700": 23.0,
        "725": 18.4,
        "750": 14.5,
        "775": 11.5,
        "800": 9.02,
        "825": 6.83
      }
    },
    {
      "block": 4,
      "line_no": 172,
      "nominal_composition": "16Cr–12Ni–2Mo",
      "product_form": "Plate & sheet",
      "spec_no": "A240",
      "type_grade": 316,
      "uns_no": "S31600",
      "class_condition_temper": null,
      "size_mm": null,
      "p_no": 8,
      "notes": "(26) (28) (36)",
      "min_temp_c": -254,
      "min_tensile_strength_mpa": 515,
      "min_yield_strength_mpa": 205,
      "max_temp_c": 816,
      "min_temp_to_40": 138,
      "values": {
        "65": 138,
        "100": 138,
        "125": 138,
        "150": 138,
        "175": 138,
        "200": 134,
        "225": 129,
        "250": 125,
        "275": 122,
        "300": 119,
        "325": 116,
        "350": 114,
        "375": 112,
        "400": 111,
        "425": 110,
        "450": 109,
        "475": 108,
        "500": 107,
        "525": 106,
        "550": 105,
        "575": 97.8,
        "600": 80.8,
        "625": 65.0,
        "650": 50.4,
        "675": 38.6,
        "700": 29.6,
        "725": 23.0,
        "750": 17.4,
        "775": 13.3,
        "800": 10.4,
        "825": 8.96
      }
    },
    {
      "block": 4,
      "line_no": 173,
      "nominal_composition": "18Cr–13Ni–3Mo",
      "product_form": "Plate & sheet",
      "spec_no": "A240",
      "type_grade": 317,
      "uns_no": "S31700",
      "class_condition_temper": null,
      "size_mm": null,
      "p_no": 8,
      "notes": "(26) (28) (36)",
      "min_temp_c": -198,
      "min_tensile_strength_mpa": 515,
      "min_yield_strength_mpa": 205,
      "max_temp_c": 816,
      "min_temp_to_40": 138,
      "values": {
        "65": 138,
        "100": 138,
        "125": 138,
        "150": 138,
        "175": 138,
        "200": 134,
        "225": 129,
        "250": 125,
        "275": 122,
        "300": 119,
        "325": 116,
        "350": 114,
        "375": 112,
        "400": 111,
        "425": 110,
        "450": 109,
        "475": 108,
        "500": 107,
        "525": 106,
        "550": 105,
        "575": 97.8,
        "600": 80.8,
        "625": 65.0,
        "650": 50.4,
        "675": 38.6,
        "700": 29.6,
        "725": 23.0,
        "750": 17.4,
        "775": 13.3,
        "800": 10.4,
        "825": 8.96
      }
    },
    {
      "block": 4,
      "line_no": 174,
      "nominal_composition": "18Cr–10Ni–Cb",
      "product_form": "Plate & sheet",
      "spec_no": "A240",
      "type_grade": 347,
      "uns_no": "S34700",
      "class_condition_temper": null,
      "size_mm": null,
      "p_no": 8,
      "notes": "(28) (36)",
      "min_temp_c": -254,
      "min_tensile_strength_mpa": 515,
      "min_yield_strength_mpa": 205,
      "max_temp_c": 816,
      "min_temp_to_40": 138,
      "values": {
        "65": 138,
        "100": 138,
        "125": 138,
        "150": 138,
        "175": 138,
        "200": 138,
        "225": 138,
        "250": 138,
        "275": 137,
        "300": 135,
        "325": 132,
        "350": 130,
        "375": 128,
        "400": 127,
        "425": 126,
        "450": 126,
        "475": 125,
        "500": 125,
        "525": 125,
        "550": 125,
        "575": 112,
        "600": 90.6,
        "625": 69.6,
        "650": 53.8,
        "675": 41.4,
        "700": 31.8,
        "725": 24.0,
        "750": 18.8,
        "775": 14.6,
        "800": 10.9,
        "825": 8.96
      }
    },
    {
      "block": 4,
      "line_no": 175,
      "nominal_composition": "18Cr–10Ni–Cb",
      "product_form": "Plate & sheet",
      "spec_no": "A240",
      "type_grade": 348,
      "uns_no": "S34800",
      "class_condition_temper": null,
      "size_mm": null,
      "p_no": 8,
      "notes": "(28) (36)",
      "min_temp_c": -198,
      "min_tensile_strength_mpa": 515,
      "min_yield_strength_mpa": 205,
      "max_temp_c": 816,
      "min_temp_to_40": 138,
      "values": {
        "65": 138,
        "100": 138,
        "125": 138,
        "150": 138,
        "175": 138,
        "200": 138,
        "225": 138,
        "250": 138,
        "275": 137,
        "300": 135,
        "325": 132,
        "350": 130,
        "375": 128,
        "400": 127,
        "425": 126,
        "450": 126,
        "475": 125,
        "500": 125,
        "525": 125,
        "550": 125,
        "575": 112,
        "600": 90.6,
        "625": 69.6,
        "650": 53.8,
        "675": 41.4,
        "700": 31.8,
        "725": 24.0,
        "750": 18.8,
        "775": 14.6,
        "800": 10.9,
        "825": 8.96
      }
    },
    {
      "block": 4,
      "line_no": 176,
      "nominal_composition": "18Cr–8Ni",
      "product_form": "Plate & sheet",
      "spec_no": "A240",
      "type_grade": 304,
      "uns_no": "S30400",
      "class_condition_temper": null,
      "size_mm": null,
      "p_no": 8,
      "notes": "(26) (28) (36)",
      "min_temp_c": -254,
      "min_tensile_strength_mpa": 515,
      "min_yield_strength_mpa": 205,
      "max_temp_c": 816,
      "min_temp_to_40": 138,
      "values": {
        "65": 138,
        "100": 138,
        "125": 138,
        "150": 138,
        "175": 134,
        "200": 129,
        "225": 125,
        "250": 122,
        "275": 119,
        "300": 116,
        "325": 113,
        "350": 111,
        "375": 109,
        "400": 107,
        "425": 105,
        "450": 103,
        "475": 101,
        "500": 99.1,
        "525": 97.3,
        "550": 95.5,
        "575": 78.9,
        "600": 63.8,
        "625": 51.6,
        "650": 41.6,
        "675": 32.9,
        "700": 26.5,
        "725": 21.3,
        "750": 17.2,
        "775": 14.1,
        "800": 11.2,
        "825": 9.65
      }
    },
    {
      "block": 4,
      "line_no": 177,
      "nominal_composition": "44Fe–25Ni–21Cr–Mo",
      "product_form": "Plate & sheet",
      "spec_no": "A240",
      "type_grade": "904L",
      "uns_no": "N08904",
      "class_condition_temper": null,
      "size_mm": null,
      "p_no": 45,
      "notes": "(26)",
      "min_temp_c": -198,
      "min_tensile_strength_mpa": 490,
      "min_yield_strength_mpa": 220,
      "max_temp_c": 260,
      "min_temp_to_40": 143,
      "values": {
        "65": 143,
        "100": 143,
        "125": 143,
        "150": 141,
        "175": 135,
        "200": 130,
        "225": 125,
        "250": 120,
        "275": 116,
        "300": null,
        "325": null,
        "350": null,
        "375": null,
        "400": null,
        "425": null,
        "450": null,
        "475": null,
        "500": null,
        "525": null,
        "550": null,
        "575": null,
        "600": null,
        "625": null,
        "650": null,
        "675": null,
        "700": null,
        "725": null,
        "750": null,
        "775": null,
        "800": null,
        "825": null
      }
    },
    {
      "block": 4,
      "line_no": 178,
      "nominal_composition": "23Cr–4Ni–Mo–Cu–N",
      "product_form": "Plate & sheet",
      "spec_no": "A240",
      "type_grade": 2304,
      "uns_no": "S32304",
      "class_condition_temper": null,
      "size_mm": null,
      "p_no": "10H",
      "notes": "(25)",
      "min_temp_c": -51,
      "min_tensile_strength_mpa": 600,
      "min_yield_strength_mpa": 400,
      "max_temp_c": 316,
      "min_temp_to_40": 200,
      "values": {
        "65": 200,
        "100": 191,
        "125": 185,
        "150": 180,
        "175": 175,
        "200": 171,
        "225": 166,
        "250": 161,
        "275": 153,
        "300": 143,
        "325": 111,
        "350": null,
        "375": null,
        "400": null,
        "425": null,
        "450": null,
        "475": null,
        "500": null,
        "525": null,
        "550": null,
        "575": null,
        "600": null,
        "625": null,
        "650": null,
        "675": null,
        "700": null,
        "725": null,
        "750": null,
        "775": null,
        "800": null,
        "825": null
      }
    },
    {
      "block": 4,
      "line_no": 179,
      "nominal_composition": "22Cr–5Ni–3Mo–N",
      "product_form": "Plate & sheet",
      "spec_no": "A240",
      "type_grade": null,
      "uns_no": "S31803",
      "class_condition_temper": null,
      "size_mm": null,
      "p_no": "10H",
      "notes": "(25)",
      "min_temp_c": -51,
      "min_tensile_strength_mpa": 620,
      "min_yield_strength_mpa": 450,
      "max_temp_c": 316,
      "min_temp_to_40": 207,
      "values": {
        "65": 207,
        "100": 207,
        "125": 204,
        "150": 199,
        "175": 196,
        "200": 193,
        "225": 190,
        "250": 188,
        "275": 187,
        "300": 186,
        "325": 185,
        "350": null,
        "375": null,
        "400": null,
        "425": null,
        "450": null,
        "475": null,
        "500": null,
        "525": null,
        "550": null,
        "575": null,
        "600": null,
        "625": null,
        "650": null,
        "675": null,
        "700": null,
        "725": null,
        "750": null,
        "775": null,
        "800": null,
        "825": null
      }
    },
    {
      "block": 4,
      "line_no": 180,
      "nominal_composition": "16Cr–4Ni–6Mn",
      "product_form": "Plate & sheet",
      "spec_no": "A240",
      "type_grade": "201LN",
      "uns_no": "S20153",
      "class_condition_temper": null,
      "size_mm": null,
      "p_no": 8,
      "notes": null,
      "min_temp_c": -198,
      "min_tensile_strength_mpa": 655,
      "min_yield_strength_mpa": 310,
      "max_temp_c": 454,
      "min_temp_to_40": 207,
      "values": {
        "65": 206,
        "100": 187,
        "125": 177,
        "150": 170,
        "175": 165,
        "200": 162,
        "225": 160,
        "250": 159,
        "275": 158,
        "300": 158,
        "325": 158,
        "350": 157,
        "375": 156,
        "400": 154,
        "425": 152,
        "450": 149,
        "475": 146,
        "500": null,
        "525": null,
        "550": null,
