Repository: danivelas0/asme-pcc

File: resources/ASME B31/ASME B31.3/APPEX/appendix_a/table_a_1c.json (part 12 of 25)
    "Size or Thickness Range, in.",
    "Minimum Yield Strength, ksi\""
  ],
  "columns_values": [
        "800": 12.9,
        "850": 12.7,
        "900": 12.4,
        "950": 12.1,
        "1,000": 11.8,
        "1,050": 10.8,
        "1,100": 10.2,
        "1,150": 8.8,
        "1,200": 6.4,
        "1,250": 4.7,
        "1,300": 3.5,
        "1,350": 2.5,
        "1,400": 1.8,
        "1,450": 1.3,
        "1,500": 1.0
      }
    },
    {
      "block": 4,
      "line_no": 200,
      "nominal_composition": "16Cr–12Ni–2Mo",
      "product_form": null,
      "spec_no": "A403",
      "type_grade": "WP316L",
      "uns_no": "S31603",
      "class_condi_tion_temper": null,
      "size_in": null,
      "p_no": 8,
      "notes": "(32) (37)",
      "min_temp_f": -425,
      "min_tensile_strength_ksi": 70,
      "min_yield_strength_ksi": 25,
      "max_temp_f": 1500,
      "min_temp_to_100": 16.7,
      "values": {
        "200": 16.7,
        "300": 16.7,
        "400": 15.7,
        "500": 14.8,
        "600": 14.0,
        "650": 13.7,
        "700": 13.5,
        "750": 13.2,
        "800": 12.9,
        "850": 12.7,
        "900": 12.4,
        "950": 12.1,
        "1,000": 11.8,
        "1,050": 10.8,
        "1,100": 10.2,
        "1,150": 8.8,
        "1,200": 6.4,
        "1,250": 4.7,
        "1,300": 3.5,
        "1,350": 2.5,
        "1,400": 1.8,
        "1,450": 1.3,
        "1,500": 1.0
      }
    },
    {
      "block": 4,
      "line_no": 201,
      "nominal_composition": "18Cr–13Ni–3Mo",
      "product_form": null,
      "spec_no": "A403",
      "type_grade": "WP317L",
      "uns_no": "S31703",
      "class_condi_tion_temper": null,
      "size_in": null,
      "p_no": 8,
      "notes": "(32) (37)",
      "min_temp_f": -325,
      "min_tensile_strength_ksi": 75,
      "min_yield_strength_ksi": 30,
      "max_temp_f": 850,
      "min_temp_to_100": 20.0,
      "values": {
        "200": 20.0,
        "300": 20.0,
        "400": 18.9,
        "500": 17.7,
        "600": 16.9,
        "650": 16.5,
        "700": 16.2,
        "750": 15.8,
        "800": 15.5,
        "850": 15.2,
        "900": null,
        "950": null,
        "1,000": null,
        "1,050": null,
        "1,100": null,
        "1,150": null,
        "1,200": null,
        "1,250": null,
        "1,300": null,
        "1,350": null,
        "1,400": null,
        "1,450": null,
        "1,500": null
      }
    },
    {
      "block": 4,
      "line_no": 202,
      "nominal_composition": "25Cr–20Ni",
      "product_form": null,
      "spec_no": "A182",
      "type_grade": "F310",
      "uns_no": "S31000",
      "class_condi_tion_temper": null,
      "size_in": null,
      "p_no": 8,
      "notes": "(9) (35) (39)",
      "min_temp_f": -325,
      "min_tensile_strength_ksi": 75,
      "min_yield_strength_ksi": 30,
      "max_temp_f": 1500,
      "min_temp_to_100": 20.0,
      "values": {
        "200": 20.0,
        "300": 20.0,
        "400": 20.0,
        "500": 19.3,
        "600": 18.5,
        "650": 18.2,
        "700": 17.9,
        "750": 17.7,
        "800": 17.4,
        "850": 17.2,
        "900": 16.9,
        "950": 15.9,
        "1,000": 9.9,
        "1,050": 7.1,
        "1,100": 5.0,
        "1,150": 3.6,
        "1,200": 2.5,
        "1,250": 1.5,
        "1,300": 0.8,
        "1,350": 0.5,
        "1,400": 0.4,
        "1,450": 0.3,
        "1,500": 0.2
      }
    },
    {
      "block": 4,
      "line_no": 203,
      "nominal_composition": "25Cr–20Ni",
      "product_form": null,
      "spec_no": "A403",
      "type_grade": "WP310S",
      "uns_no": "S31008",
      "class_condi_tion_temper": null,
      "size_in": null,
      "p_no": 8,
      "notes": "(28) (32) (35) (37)",
      "min_temp_f": -325,
      "min_tensile_strength_ksi": 75,
      "min_yield_strength_ksi": 30,
      "max_temp_f": 1500,
      "min_temp_to_100": 20.0,
      "values": {
        "200": 20.0,
        "300": 20.0,
        "400": 20.0,
        "500": 19.3,
        "600": 18.5,
        "650": 18.2,
        "700": 17.9,
        "750": 17.7,
        "800": 17.4,
        "850": 17.2,
        "900": 16.9,
        "950": 15.9,
        "1,000": 9.9,
        "1,050": 7.1,
        "1,100": 5.0,
        "1,150": 3.6,
        "1,200": 2.5,
        "1,250": 1.5,
        "1,300": 0.8,
        "1,350": 0.5,
        "1,400": 0.4,
        "1,450": 0.3,
        "1,500": 0.2
      }
    },
    {
      "block": 4,
      "line_no": 204,
      "nominal_composition": "18Cr–10Ni–Ti",
      "product_form": "Smls. fittings",
      "spec_no": "A403",
      "type_grade": "WP321",
      "uns_no": "S32100",
      "class_condi_tion_temper": null,
      "size_in": ">3∕8 thk.",
      "p_no": 8,
      "notes": "(28)",
      "min_temp_f": -325,
      "min_tensile_strength_ksi": 70,
      "min_yield_strength_ksi": 25,
      "max_temp_f": 1500,
      "min_temp_to_100": 16.7,
      "values": {
        "200": 16.7,
        "300": 16.7,
        "400": 16.7,
        "500": 16.1,
        "600": 15.2,
        "650": 14.9,
        "700": 14.6,
        "750": 14.3,
        "800": 14.1,
        "850": 13.9,
        "900": 13.8,
        "950": 13.6,
        "1,000": 13.5,
        "1,050": 9.6,
        "1,100": 6.9,
        "1,150": 5.0,
        "1,200": 3.6,
        "1,250": 2.6,
        "1,300": 1.7,
        "1,350": 1.1,
        "1,400": 0.8,
        "1,450": 0.5,
        "1,500": 0.3
      }
    },
    {
      "block": 4,
      "line_no": 205,
      "nominal_composition": "18Cr–10Ni–Ti",
      "product_form": "Forgings",
      "spec_no": "A182",
      "type_grade": "F321",
      "uns_no": "S32100",
      "class_condi_tion_temper": null,
      "size_in": null,
      "p_no": 8,
      "notes": "(9) (21) (28)",
      "min_temp_f": -325,
      "min_tensile_strength_ksi": 75,
      "min_yield_strength_ksi": 30,
      "max_temp_f": 1500,
      "min_temp_to_100": 20.0,
      "values": {
        "200": 20.0,
        "300": 20.0,
        "400": 20.0,
        "500": 19.3,
        "600": 18.3,
        "650": 17.8,
        "700": 17.5,
        "750": 17.2,
        "800": 16.9,
        "850": 16.7,
        "900": 16.5,
        "950": 16.4,
        "1,000": 16.2,
        "1,050": 9.6,
        "1,100": 6.9,
        "1,150": 5.0,
        "1,200": 3.6,
        "1,250": 2.6,
        "1,300": 1.7,
        "1,350": 1.1,
        "1,400": 0.8,
        "1,450": 0.5,
        "1,500": 0.3
      }
    },
    {
      "block": 4,
      "line_no": 206,
      "nominal_composition": "18Cr–10Ni–Ti",
      "product_form": "Smls. fittings",
      "spec_no": "A403",
      "type_grade": "WP321",
      "uns_no": "S32100",
      "class_condi_tion_temper": null,
      "size_in": "≤3∕8 thk.",
      "p_no": 8,
      "notes": "(28)",
      "min_temp_f": -325,
      "min_tensile_strength_ksi": 75,
      "min_yield_strength_ksi": 30,
      "max_temp_f": 1500,
      "min_temp_to_100": 20.0,
      "values": {
        "200": 20.0,
        "300": 20.0,
        "400": 20.0,
        "500": 19.3,
        "600": 18.3,
        "650": 17.8,
        "700": 17.5,
        "750": 17.2,
        "800": 16.9,
        "850": 16.7,
        "900": 16.5,
        "950": 16.4,
        "1,000": 16.2,
        "1,050": 9.6,
        "1,100": 6.9,
        "1,150": 5.0,
        "1,200": 3.6,
        "1,250": 2.6,
        "1,300": 1.7,
        "1,350": 1.1,
        "1,400": 0.8,
        "1,450": 0.5,
        "1,500": 0.3
      }
    },
    {
      "block": 4,
      "line_no": 207,
      "nominal_composition": "18Cr–10Ni–Ti",
      "product_form": "Wld. fittings",
      "spec_no": "A403",
      "type_grade": "WP321",
      "uns_no": "S32100",
      "class_condi_tion_temper": null,
      "size_in": null,
      "p_no": 8,
      "notes": "(28)",
      "min_temp_f": -325,
      "min_tensile_strength_ksi": 75,
      "min_yield_strength_ksi": 30,
      "max_temp_f": 1500,
      "min_temp_to_100": 20.0,
      "values": {
        "200": 20.0,
        "300": 20.0,
        "400": 20.0,
        "500": 19.3,
        "600": 18.3,
        "650": 17.8,
        "700": 17.5,
        "750": 17.2,
        "800": 16.9,
        "850": 16.7,
        "900": 16.5,
        "950": 16.4,
        "1,000": 16.2,
        "1,050": 9.6,
        "1,100": 6.9,
        "1,150": 5.0,
        "1,200": 3.6,
        "1,250": 2.6,
        "1,300": 1.7,
        "1,350": 1.1,
        "1,400": 0.8,
        "1,450": 0.5,
        "1,500": 0.3
      }
    },
    {
      "block": 4,
      "line_no": 208,
      "nominal_composition": "23Cr–12Ni",
      "product_form": null,
      "spec_no": "A403",
      "type_grade": "WP309",
      "uns_no": "S30900",
      "class_condi_tion_temper": null,
      "size_in": null,
      "p_no": 8,
      "notes": "(28) (32) (35) (37) (39)",
      "min_temp_f": -325,
      "min_tensile_strength_ksi": 75,
      "min_yield_strength_ksi": 30,
      "max_temp_f": 1500,
      "min_temp_to_100": 20.0,
      "values": {
        "200": 20.0,
        "300": 20.0,
        "400": 20.0,
        "500": 19.4,
        "600": 18.8,
        "650": 18.5,
        "700": 18.2,
        "750": 18.0,
        "800": 17.7,
        "850": 17.5,
        "900": 17.2,
        "950": 16.9,
        "1,000": 13.8,
        "1,050": 10.3,
        "1,100": 7.6,
        "1,150": 5.5,
        "1,200": 4.0,
        "1,250": 3.0,
        "1,300": 2.2,
        "1,350": 1.7,
        "1,400": 1.3,
        "1,450": 1.0,
        "1,500": 0.8
      }
    },
    {
      "block": 4,
      "line_no": 209,
      "nominal_composition": "25Cr–20Ni",
      "product_form": null,
      "spec_no": "A182",
      "type_grade": "F310H",
      "uns_no": "S31009",
      "class_condi_tion_temper": null,
      "size_in": null,
      "p_no": 8,
      "notes": "(9) (21) (29) (35) (39)",
      "min_temp_f": -325,
      "min_tensile_strength_ksi": 75,
      "min_yield_strength_ksi": 30,
      "max_temp_f": 1500,
      "min_temp_to_100": 20.0,
      "values": {
        "200": 20.0,
        "300": 20.0,
        "400": 20.0,
        "500": 19.3,
        "600": 18.5,
        "650": 18.2,
        "700": 17.9,
        "750": 17.7,
        "800": 17.4,
        "850": 17.2,
        "900": 16.9,
        "950": 16.7,
        "1,000": 13.8,
        "1,050": 10.3,
        "1,100": 7.6,
        "1,150": 5.5,
        "1,200": 4.0,
        "1,250": 3.0,
        "1,300": 2.2,
        "1,350": 1.7,
        "1,400": 1.3,
        "1,450": 1.0,
        "1,500": 0.8
      }
    },
    {
      "block": 4,
      "line_no": 210,
      "nominal_composition": "25Cr–20Ni",
      "product_form": null,
      "spec_no": "A403",
      "type_grade": "WP310H",
      "uns_no": "S31009",
      "class_condi_tion_temper": null,
      "size_in": null,
      "p_no": 8,
      "notes": "(28) (29) (32) (35) (37) (39)",
      "min_temp_f": -325,
      "min_tensile_strength_ksi": 75,
      "min_yield_strength_ksi": 30,
      "max_temp_f": 1500,
      "min_temp_to_100": 20.0,
      "values": {
        "200": 20.0,
        "300": 20.0,
        "400": 20.0,
        "500": 19.3,
        "600": 18.5,
        "650": 18.2,
        "700": 17.9,
        "750": 17.7,
        "800": 17.4,
        "850": 17.2,
        "900": 16.9,
        "950": 16.7,
        "1,000": 13.8,
        "1,050": 10.3,
        "1,100": 7.6,
        "1,150": 5.5,
        "1,200": 4.0,
        "1,250": 3.0,
        "1,300": 2.2,
        "1,350": 1.7,
        "1,400": 1.3,
        "1,450": 1.0,
        "1,500": 0.8
      }
    },
    {
      "block": 4,
      "line_no": 211,
      "nominal_composition": "18Cr–10Ni–Cb",
      "product_form": null,
      "spec_no": "A182",
      "type_grade": "F347",
      "uns_no": "S34700",
      "class_condi_tion_temper": null,
      "size_in": null,
      "p_no": 8,
      "notes": "(9) (21)",
      "min_temp_f": -425,
      "min_tensile_strength_ksi": 75,
      "min_yield_strength_ksi": 30,
      "max_temp_f": 1500,
      "min_temp_to_100": 20.0,
      "values": {
        "200": 20.0,
        "300": 20.0,
        "400": 20.0,
        "500": 20.0,
        "600": 19.3,
        "650": 19.0,
        "700": 18.7,
        "750": 18.5,
        "800": 18.3,
        "850": 18.2,
        "900": 18.1,
        "950": 18.1,
        "1,000": 16.0,
        "1,050": 12.1,
        "1,100": 9.1,
        "1,150": 6.1,
        "1,200": 4.4,
        "1,250": 3.3,
        "1,300": 2.2,
        "1,350": 1.5,
        "1,400": 1.2,
        "1,450": 0.9,
        "1,500": 0.8
      }
    },
    {
      "block": 4,
      "line_no": 212,
      "nominal_composition": "18Cr–10Ni–Cb",
      "product_form": null,
      "spec_no": "A403",
      "type_grade": "WP347",
      "uns_no": "S34700",
      "class_condi_tion_temper": null,
      "size_in": null,
      "p_no": 8,
      "notes": "(32) (37)",
      "min_temp_f": -425,
      "min_tensile_strength_ksi": 75,
      "min_yield_strength_ksi": 30,
      "max_temp_f": 1500,
      "min_temp_to_100": 20.0,
      "values": {
        "200": 20.0,
        "300": 20.0,
        "400": 20.0,
        "500": 20.0,
        "600": 19.3,
        "650": 19.0,
        "700": 18.7,
        "750": 18.5,
        "800": 18.3,
        "850": 18.2,
        "900": 18.1,
        "950": 18.1,
        "1,000": 16.0,
        "1,050": 12.1,
        "1,100": 9.1,
        "1,150": 6.1,
        "1,200": 4.4,
        "1,250": 3.3,
        "1,300": 2.2,
        "1,350": 1.5,
        "1,400": 1.2,
        "1,450": 0.9,
        "1,500": 0.8
      }
    },
    {
      "block": 4,
      "line_no": 213,
      "nominal_composition": "18Cr–10Ni–Cb",
      "product_form": null,
      "spec_no": "A182",
      "type_grade": "F348",
      "uns_no": "S34800",
      "class_condi_tion_temper": null,
      "size_in": null,
      "p_no": 8,
      "notes": "(9) (21)",
      "min_temp_f": -325,
      "min_tensile_strength_ksi": 75,
      "min_yield_strength_ksi": 30,
      "max_temp_f": 1500,
      "min_temp_to_100": 20.0,
      "values": {
        "200": 20.0,
        "300": 20.0,
        "400": 20.0,
        "500": 20.0,
        "600": 19.3,
        "650": 19.0,
        "700": 18.7,
        "750": 18.5,
        "800": 18.3,
        "850": 18.2,
        "900": 18.1,
        "950": 18.1,
        "1,000": 16.0,
        "1,050": 12.1,
        "1,100": 9.1,
        "1,150": 6.1,
        "1,200": 4.4,
        "1,250": 3.3,
        "1,300": 2.2,
        "1,350": 1.5,
        "1,400": 1.2,
        "1,450": 0.9,
        "1,500": 0.8
      }
    },
    {
      "block": 4,
      "line_no": 214,
      "nominal_composition": "18Cr–10Ni–Cb",
      "product_form": null,
      "spec_no": "A403",
      "type_grade": "WP348",
      "uns_no": "S34800",
      "class_condi_tion_temper": null,
      "size_in": null,
      "p_no": 8,
      "notes": "(32) (37)",
      "min_temp_f": -325,
      "min_tensile_strength_ksi": 75,
      "min_yield_strength_ksi": 30,
      "max_temp_f": 1500,
      "min_temp_to_100": 20.0,
      "values": {
        "200": 20.0,
        "300": 20.0,
        "400": 20.0,
        "500": 20.0,
        "600": 19.3,
        "650": 19.0,
        "700": 18.7,
        "750": 18.5,
        "800": 18.3,
        "850": 18.2,
        "900": 18.1,
        "950": 18.1,
        "1,000": 16.0,
        "1,050": 12.1,
        "1,100": 9.1,
        "1,150": 6.1,
        "1,200": 4.4,
        "1,250": 3.3,
        "1,300": 2.2,
        "1,350": 1.5,
        "1,400": 1.2,
        "1,450": 0.9,
        "1,500": 0.8
      }
    },
    {
      "block": 4,
      "line_no": 215,
      "nominal_composition": "18Cr–10Ni–Ti",
      "product_form": "Smls. fittings",
      "spec_no": "A403",
      "type_grade": "WP321",
      "uns_no": "S32100",
      "class_condi_tion_temper": null,
      "size_in": ">3∕8 thk.",
      "p_no": 8,
      "notes": "(28) (30)",
      "min_temp_f": -325,
      "min_tensile_strength_ksi": 70,
      "min_yield_strength_ksi": 25,
      "max_temp_f": 1500,
      "min_temp_to_100": 16.7,
      "values": {
        "200": 16.7,
        "300": 16.7,
        "400": 16.7,
        "500": 16.1,
        "600": 15.2,
        "650": 14.9,
        "700": 14.6,
        "750": 14.3,
        "800": 14.1,
        "850": 13.9,
        "900": 13.8,
        "950": 13.6,
        "1,000": 13.5,
        "1,050": 12.3,
        "1,100": 9.1,
        "1,150": 6.9,
        "1,200": 5.4,
        "1,250": 4.1,
        "1,300": 3.2,
        "1,350": 2.5,
        "1,400": 1.9,
        "1,450": 1.5,
        "1,500": 1.1
      }
    },
    {
      "block": 4,
      "line_no": 216,
      "nominal_composition": "18Cr–10Ni–Ti",
      "product_form": "Smls. fittings",
      "spec_no": "A403",
      "type_grade": "WP321H",
      "uns_no": "S32109",
      "class_condi_tion_temper": null,
      "size_in": ">3∕8 thk.",
      "p_no": 8,
      "notes": "(30)",
      "min_temp_f": -325,
      "min_tensile_strength_ksi": 70,
      "min_yield_strength_ksi": 25,
      "max_temp_f": 1500,
      "min_temp_to_100": 16.7,
      "values": {
        "200": 16.7,
        "300": 16.7,
        "400": 16.7,
        "500": 16.1,
        "600": 15.2,
        "650": 14.9,
        "700": 14.6,
        "750": 14.3,
        "800": 14.1,
        "850": 13.9,
        "900": 13.8,
        "950": 13.6,
        "1,000": 13.5,
        "1,050": 12.3,
        "1,100": 9.1,
        "1,150": 6.9,
        "1,200": 5.4,
        "1,250": 4.1,
        "1,300": 3.2,
        "1,350": 2.5,
        "1,400": 1.9,
        "1,450": 1.5,
        "1,500": 1.1
      }
    },
    {
      "block": 4,
      "line_no": 217,
      "nominal_composition": "18Cr–10Ni–Ti",
      "product_form": "Forgings",
      "spec_no": "A182",
      "type_grade": "F321",
      "uns_no": "S32100",
      "class_condi_tion_temper": null,
      "size_in": null,
      "p_no": 8,
      "notes": "(9) (21) (28) (30)",
      "min_temp_f": -325,
      "min_tensile_strength_ksi": 75,
      "min_yield_strength_ksi": 30,
      "max_temp_f": 1500,
      "min_temp_to_100": 20.0,
      "values": {
        "200": 20.0,
        "300": 20.0,
        "400": 20.0,
        "500": 19.3,
        "600": 18.3,
        "650": 17.8,
        "700": 17.5,
        "750": 17.2,
        "800": 16.9,
        "850": 16.7,
        "900": 16.5,
        "950": 16.4,
        "1,000": 16.2,
        "1,050": 12.3,
        "1,100": 9.1,
        "1,150": 6.9,
        "1,200": 5.4,
        "1,250": 4.1,
        "1,300": 3.2,
        "1,350": 2.5,
        "1,400": 1.9,
        "1,450": 1.5,
        "1,500": 1.1
      }
    },
    {
      "block": 4,
      "line_no": 218,
      "nominal_composition": "18Cr–10Ni–Ti",
      "product_form": "Forgings",
      "spec_no": "A182",
      "type_grade": "F321H",
      "uns_no": "S32109",
      "class_condi_tion_temper": null,
      "size_in": null,
      "p_no": 8,
      "notes": "(9) (21)",
      "min_temp_f": -325,
      "min_tensile_strength_ksi": 75,
      "min_yield_strength_ksi": 30,
      "max_temp_f": 1500,
      "min_temp_to_100": 20.0,
      "values": {
        "200": 20.0,
        "300": 20.0,
        "400": 20.0,
        "500": 19.3,
        "600": 18.3,
        "650": 17.8,
        "700": 17.5,
        "750": 17.2,
        "800": 16.9,
        "850": 16.7,
        "900": 16.5,
        "950": 16.4,
        "1,000": 16.2,
        "1,050": 12.3,
        "1,100": 9.1,
        "1,150": 6.9,
        "1,200": 5.4,
        "1,250": 4.1,
        "1,300": 3.2,
        "1,350": 2.5,
        "1,400": 1.9,
        "1,450": 1.5,
        "1,500": 1.1
      }
    },
    {
      "block": 4,
      "line_no": 219,
      "nominal_composition": "18Cr–10Ni–Ti",
      "product_form": "Smls. fittings",
      "spec_no": "A403",
      "type_grade": "WP321",
      "uns_no": "S32100",
      "class_condi_tion_temper": null,
      "size_in": "≤3∕8 thk.",
      "p_no": 8,
      "notes": "(28) (30)",
      "min_temp_f": -325,
      "min_tensile_strength_ksi": 75,
      "min_yield_strength_ksi": 30,
      "max_temp_f": 1500,
      "min_temp_to_100": 20.0,
      "values": {
        "200": 20.0,
        "300": 20.0,
        "400": 20.0,
        "500": 19.3,
        "600": 18.3,
        "650": 17.8,
        "700": 17.5,
        "750": 17.2,
        "800": 16.9,
        "850": 16.7,
        "900": 16.5,
        "950": 16.4,
        "1,000": 16.2,
        "1,050": 12.3,
        "1,100": 9.1,
        "1,150": 6.9,
        "1,200": 5.4,
        "1,250": 4.1,
        "1,300": 3.2,
        "1,350": 2.5,
        "1,400": 1.9,
        "1,450": 1.5,
        "1,500": 1.1
      }
    },
    {
      "block": 4,
      "line_no": 220,
      "nominal_composition": "18Cr–10Ni–Ti",
      "product_form": "Smls. fittings",
      "spec_no": "A403",
      "type_grade": "WP321H",
      "uns_no": "S32109",
      "class_condi_tion_temper": null,
      "size_in": "≤3∕8 thk.",
      "p_no": 8,
      "notes": "(30)",
      "min_temp_f": -325,
      "min_tensile_strength_ksi": 75,
      "min_yield_strength_ksi": 30,
      "max_temp_f": 1500,
      "min_temp_to_100": 20.0,
      "values": {
        "200": 20.0,
        "300": 20.0,
        "400": 20.0,
        "500": 19.3,
        "600": 18.3,
        "650": 17.8,
        "700": 17.5,
        "750": 17.2,
        "800": 16.9,
        "850": 16.7,
        "900": 16.5,
        "950": 16.4,
        "1,000": 16.2,
        "1,050": 12.3,
        "1,100": 9.1,
        "1,150": 6.9,
        "1,200": 5.4,
        "1,250": 4.1,
        "1,300": 3.2,
        "1,350": 2.5,
        "1,400": 1.9,
        "1,450": 1.5,
        "1,500": 1.1
      }
    },
    {
      "block": 4,
      "line_no": 221,
      "nominal_composition": "18Cr–10Ni–Ti",
      "product_form": "Wld. fittings",
      "spec_no": "A403",
      "type_grade": "WP321",
      "uns_no": "S32100",
      "class_condi_tion_temper": null,
      "size_in": null,
      "p_no": 8,
      "notes": "(28) (30)",
      "min_temp_f": -325,
      "min_tensile_strength_ksi": 75,
      "min_yield_strength_ksi": 30,
      "max_temp_f": 1500,
      "min_temp_to_100": 20.0,
      "values": {
        "200": 20.0,
        "300": 20.0,
        "400": 20.0,
        "500": 19.3,
        "600": 18.3,
        "650": 17.8,
        "700": 17.5,
        "750": 17.2,
        "800": 16.9,
        "850": 16.7,
        "900": 16.5,
        "950": 16.4,
        "1,000": 16.2,
        "1,050": 12.3,
        "1,100": 9.1,
        "1,150": 6.9,
        "1,200": 5.4,
        "1,250": 4.1,
        "1,300": 3.2,
        "1,350": 2.5,
        "1,400": 1.9,
        "1,450": 1.5,
        "1,500": 1.1
      }
    },
    {
      "block": 4,
      "line_no": 222,
      "nominal_composition": "18Cr–10Ni–Ti",
      "product_form": "Wld. fittings",
      "spec_no": "A403",
      "type_grade": "WP321H",
      "uns_no": "S32109",
      "class_condi_tion_temper": null,
      "size_in": null,
      "p_no": 8,
      "notes": "(30)",
      "min_temp_f": -325,
      "min_tensile_strength_ksi": 75,
      "min_yield_strength_ksi": 30,
      "max_temp_f": 1500,
      "min_temp_to_100": 20.0,
      "values": {
        "200": 20.0,
        "300": 20.0,
        "400": 20.0,
        "500": 19.3,
        "600": 18.3,
        "650": 17.8,
        "700": 17.5,
        "750": 17.2,
        "800": 16.9,
        "850": 16.7,
        "900": 16.5,
        "950": 16.4,
        "1,000": 16.2,
        "1,050": 12.3,
        "1,100": 9.1,
        "1,150": 6.9,
        "1,200": 5.4,
        "1,250": 4.1,
        "1,300": 3.2,
        "1,350": 2.5,
        "1,400": 1.9,
        "1,450": 1.5,
        "1,500": 1.1
      }
    },
    {
      "block": 4,
      "line_no": 223,
      "nominal_composition": "16Cr–12Ni–2Mo",
      "product_form": null,
      "spec_no": "A403",
      "type_grade": "WP316H",
      "uns_no": "S31609",
      "class_condi_tion_temper": null,
      "size_in": null,
      "p_no": 8,
      "notes": "(26) (32) (37)",
      "min_temp_f": -325,
      "min_tensile_strength_ksi": 75,
      "min_yield_strength_ksi": 30,
      "max_temp_f": 1500,
      "min_temp_to_100": 20.0,
      "values": {
        "200": 20.0,
        "300": 20.0,
        "400": 19.3,
        "500": 18.0,
        "600": 17.0,
        "650": 16.6,
        "700": 16.3,
        "750": 16.1,
        "800": 15.9,
        "850": 15.7,
        "900": 15.6,
        "950": 15.4,
        "1,000": 15.3,
        "1,050": 15.1,
        "1,100": 12.4,
        "1,150": 9.8,
        "1,200": 7.4,
        "1,250": 5.5,
        "1,300": 4.1,
        "1,350": 3.1,
        "1,400": 2.3,
        "1,450": 1.7,
        "1,500": 1.3
      }
    },
    {
      "block": 4,
      "line_no": 224,
      "nominal_composition": "16Cr–12Ni–2Mo",
      "product_form": null,
      "spec_no": "A182",
      "type_grade": "F316H",
      "uns_no": "S31609",
      "class_condi_tion_temper": null,
      "size_in": null,
      "p_no": 8,
      "notes": "(9) (21) (26)",
      "min_temp_f": -325,
      "min_tensile_strength_ksi": 75,
      "min_yield_strength_ksi": 30,
      "max_temp_f": 1500,
      "min_temp_to_100": 20.0,
      "values": {
        "200": 20.0,
        "300": 20.0,
        "400": 19.3,
        "500": 18.0,
        "600": 17.0,
        "650": 16.6,
        "700": 16.3,
        "750": 16.1,
        "800": 15.9,
        "850": 15.7,
        "900": 15.6,
        "950": 15.4,
        "1,000": 15.3,
        "1,050": 15.1,
        "1,100": 12.4,
        "1,150": 9.8,
        "1,200": 7.4,
        "1,250": 5.5,
        "1,300": 4.1,
        "1,350": 3.1,
        "1,400": 2.3,
        "1,450": 1.7,
        "1,500": 1.3
      }
    },
    {
      "block": 4,
      "line_no": 225,
      "nominal_composition": "18Cr–10Ni–Cb",
      "product_form": null,
      "spec_no": "A403",
      "type_grade": "WP347H",
      "uns_no": "S34709",
      "class_condi_tion_temper": null,
      "size_in": null,
      "p_no": 8,
      "notes": "(32) (37)",
      "min_temp_f": -325,
      "min_tensile_strength_ksi": 75,
      "min_yield_strength_ksi": 30,
      "max_temp_f": 1500,
      "min_temp_to_100": 20.0,
      "values": {
        "200": 20.0,
        "300": 20.0,
        "400": 20.0,
        "500": 20.0,
        "600": 19.3,
        "650": 19.0,
        "700": 18.7,
        "750": 18.5,
        "800": 18.3,
        "850": 18.2,
        "900": 18.1,
        "950": 18.1,
        "1,000": 18.1,
        "1,050": 17.4,
        "1,100": 14.1,
        "1,150": 10.5,
        "1,200": 7.9,
        "1,250": 5.9,
        "1,300": 4.4,
        "1,350": 3.2,
        "1,400": 2.5,
        "1,450": 1.8,
        "1,500": 1.3
      }
    },
    {
      "block": 4,
      "line_no": 226,
      "nominal_composition": "18Cr–10Ni–Cb",
      "product_form": null,
      "spec_no": "A182",
      "type_grade": "F347",
      "uns_no": "S34700",
      "class_condi_tion_temper": null,
      "size_in": null,
      "p_no": 8,
      "notes": "(9) (21) (28)",
      "min_temp_f": -425,
      "min_tensile_strength_ksi": 75,
      "min_yield_strength_ksi": 30,
      "max_temp_f": 1500,
      "min_temp_to_100": 20.0,
      "values": {
        "200": 20.0,
        "300": 20.0,
        "400": 20.0,
        "500": 20.0,
        "600": 19.3,
        "650": 19.0,
        "700": 18.7,
        "750": 18.5,
        "800": 18.3,
        "850": 18.2,
        "900": 18.1,
        "950": 18.1,
        "1,000": 18.1,
        "1,050": 17.4,
        "1,100": 14.1,
        "1,150": 10.5,
        "1,200": 7.9,
        "1,250": 5.9,
        "1,300": 4.4,
        "1,350": 3.2,
        "1,400": 2.5,
        "1,450": 1.8,
        "1,500": 1.3
      }
    },
    {
      "block": 4,
      "line_no": 227,
      "nominal_composition": "18Cr–10Ni–Cb",
      "product_form": null,
      "spec_no": "A403",
      "type_grade": "WP347",
      "uns_no": "S34700",
      "class_condi_tion_temper": null,
      "size_in": null,
      "p_no": 8,
      "notes": "(28) (32) (37)",
      "min_temp_f": -425,
      "min_tensile_strength_ksi": 75,
      "min_yield_strength_ksi": 30,
      "max_temp_f": 1500,
      "min_temp_to_100": 20.0,
      "values": {
        "200": 20.0,
        "300": 20.0,
        "400": 20.0,
        "500": 20.0,
        "600": 19.3,
        "650": 19.0,
        "700": 18.7,
        "750": 18.5,
        "800": 18.3,
        "850": 18.2,
        "900": 18.1,
        "950": 18.1,
        "1,000": 18.1,
        "1,050": 17.4,
        "1,100": 14.1,
        "1,150": 10.5,
        "1,200": 7.9,
        "1,250": 5.9,
        "1,300": 4.4,
        "1,350": 3.2,
        "1,400": 2.5,
        "1,450": 1.8,
        "1,500": 1.3
      }
    },
    {
      "block": 4,
      "line_no": 228,
      "nominal_composition": "18Cr–10Ni–Cb",
      "product_form": null,
      "spec_no": "A182",
      "type_grade": "F348",
      "uns_no": "S34800",
      "class_condi_tion_temper": null,
      "size_in": null,
      "p_no": 8,
      "notes": "(9) (21) (28)",
      "min_temp_f": -325,
      "min_tensile_strength_ksi": 75,
      "min_yield_strength_ksi": 30,
      "max_temp_f": 1500,
      "min_temp_to_100": 20.0,
      "values": {
        "200": 20.0,
        "300": 20.0,
        "400": 20.0,
        "500": 20.0,
        "600": 19.3,
        "650": 19.0,
        "700": 18.7,
        "750": 18.5,
        "800": 18.3,
        "850": 18.2,
        "900": 18.1,
        "950": 18.1,
        "1,000": 18.1,
        "1,050": 17.4,
        "1,100": 14.1,
        "1,150": 10.5,
        "1,200": 7.9,
        "1,250": 5.9,
        "1,300": 4.4,
        "1,350": 3.2,
        "1,400": 2.5,
        "1,450": 1.8,
        "1,500": 1.3
      }
    },
    {
      "block": 4,
      "line_no": 229,
      "nominal_composition": "18Cr–10Ni–Cb",
      "product_form": null,
      "spec_no": "A403",
      "type_grade": "WP348",
      "uns_no": "S34800",
      "class_condi_tion_temper": null,
      "size_in": null,
      "p_no": 8,
      "notes": "(28) (32) (37)",
      "min_temp_f": -325,
      "min_tensile_strength_ksi": 75,
      "min_yield_strength_ksi": 30,
      "max_temp_f": 1500,
      "min_temp_to_100": 20.0,
      "values": {
        "200": 20.0,
        "300": 20.0,
        "400": 20.0,
        "500": 20.0,
        "600": 19.3,
        "650": 19.0,
        "700": 18.7,
        "750": 18.5,
        "800": 18.3,
        "850": 18.2,
        "900": 18.1,
        "950": 18.1,
        "1,000": 18.1,
        "1,050": 17.4,
        "1,100": 14.1,
        "1,150": 10.5,
        "1,200": 7.9,
        "1,250": 5.9,
        "1,300": 4.4,
        "1,350": 3.2,
        "1,400": 2.5,
        "1,450": 1.8,
        "1,500": 1.3
      }
    },
    {
      "block": 4,
      "line_no": 230,
      "nominal_composition": "18Cr–10Ni–Cb",
      "product_form": null,
      "spec_no": "A182",
      "type_grade": "F347H",
      "uns_no": "S34709",
      "class_condi_tion_temper": null,
      "size_in": null,
      "p_no": 8,
      "notes": "(9) (21)",
      "min_temp_f": -325,
      "min_tensile_strength_ksi": 75,
      "min_yield_strength_ksi": 30,
      "max_temp_f": 1500,
      "min_temp_to_100": 20.0,
      "values": {
        "200": 20.0,
        "300": 20.0,
        "400": 20.0,
        "500": 20.0,
        "600": 19.3,
        "650": 19.0,
        "700": 18.7,
        "750": 18.5,
        "800": 18.3,
        "850": 18.2,
        "900": 18.1,
        "950": 18.1,
        "1,000": 18.1,
        "1,050": 17.4,
        "1,100": 14.1,
        "1,150": 10.5,
        "1,200": 7.9,
        "1,250": 5.9,
        "1,300": 4.4,
        "1,350": 3.2,
        "1,400": 2.5,
        "1,450": 1.8,
        "1,500": 1.3
      }
    },
    {
      "block": 4,
      "line_no": 231,
      "nominal_composition": "18Cr–10Ni–Cb",
      "product_form": null,
      "spec_no": "A182",
      "type_grade": "F348H",
      "uns_no": "S34809",
      "class_condi_tion_temper": null,
      "size_in": null,
      "p_no": 8,
      "notes": "(9) (21)",
      "min_temp_f": -325,
      "min_tensile_strength_ksi": 75,
      "min_yield_strength_ksi": 30,
      "max_temp_f": 1500,
      "min_temp_to_100": 20.0,
      "values": {
        "200": 20.0,
        "300": 20.0,
        "400": 20.0,
        "500": 20.0,
        "600": 19.3,
        "650": 19.0,
        "700": 18.7,
        "750": 18.5,
        "800": 18.3,
        "850": 18.2,
        "900": 18.1,
        "950": 18.1,
        "1,000": 18.1,
        "1,050": 17.4,
        "1,100": 14.1,
        "1,150": 10.5,
        "1,200": 7.9,
        "1,250": 5.9,
        "1,300": 4.4,
        "1,350": 3.2,
        "1,400": 2.5,
        "1,450": 1.8,
        "1,500": 1.3
      }
    },
    {
      "block": 4,
      "line_no": 232,
      "nominal_composition": "16Cr–12Ni–2Mo",
      "product_form": null,
      "spec_no": "A182",
      "type_grade": "F316",
      "uns_no": "S31600",
      "class_condi_tion_temper": null,
      "size_in": null,
      "p_no": 8,
      "notes": "(9) (21) (26) (28)",
      "min_temp_f": -425,
      "min_tensile_strength_ksi": 75,
      "min_yield_strength_ksi": 30,
      "max_temp_f": 1500,
      "min_temp_to_100": 20.0,
      "values": {
        "200": 20.0,
        "300": 20.0,
        "400": 19.3,
        "500": 18.0,
        "600": 17.0,
        "650": 16.6,
        "700": 16.3,
        "750": 16.1,
        "800": 15.9,
        "850": 15.7,
        "900": 15.6,
        "950": 15.4,
        "1,000": 15.3,
        "1,050": 15.1,
        "1,100": 12.4,
        "1,150": 9.8,
        "1,200": 7.4,
        "1,250": 5.5,
        "1,300": 4.1,
        "1,350": 3.1,
        "1,400": 2.3,
        "1,450": 1.7,
        "1,500": 1.3
      }
    },
    {
      "block": 4,
      "line_no": 233,
      "nominal_composition": "16Cr–12Ni–2Mo",
      "product_form": null,
      "spec_no": "A403",
      "type_grade": "WP316",
      "uns_no": "S31600",
      "class_condi_tion_temper": null,
      "size_in": null,
      "p_no": 8,
      "notes": "(26) (28) (32) (37)",
      "min_temp_f": -425,
      "min_tensile_strength_ksi": 75,
      "min_yield_strength_ksi": 30,
      "max_temp_f": 1500,
      "min_temp_to_100": 20.0,
      "values": {
        "200": 20.0,
        "300": 20.0,
        "400": 19.3,
        "500": 18.0,
        "600": 17.0,
        "650": 16.6,
        "700": 16.3,
        "750": 16.1,
        "800": 15.9,
        "850": 15.7,
        "900": 15.6,
        "950": 15.4,
        "1,000": 15.3,
        "1,050": 15.1,
        "1,100": 12.4,
        "1,150": 9.8,
        "1,200": 7.4,
        "1,250": 5.5,
        "1,300": 4.1,
        "1,350": 3.1,
        "1,400": 2.3,
        "1,450": 1.7,
        "1,500": 1.3
      }
    },
    {
      "block": 4,
      "line_no": 234,
      "nominal_composition": "18Cr–13Ni–3Mo",
      "product_form": null,
      "spec_no": "A403",
      "type_grade": "WP317",
      "uns_no": "S31700",
      "class_condi_tion_temper": null,
      "size_in": null,
      "p_no": 8,
      "notes": "(26) (28) (32)",
      "min_temp_f": -325,
      "min_tensile_strength_ksi": 75,
      "min_yield_strength_ksi": 30,
      "max_temp_f": 1500,
      "min_temp_to_100": 20.0,
      "values": {
        "200": 20.0,
        "300": 20.0,
        "400": 19.3,
        "500": 18.0,
        "600": 17.0,
        "650": 16.6,
        "700": 16.3,
        "750": 16.1,
        "800": 15.9,
        "850": 15.7,
        "900": 15.6,
        "950": 15.4,
        "1,000": 15.3,
        "1,050": 15.1,
        "1,100": 12.4,
        "1,150": 9.8,
        "1,200": 7.4,
        "1,250": 5.5,
        "1,300": 4.1,
        "1,350": 3.1,
        "1,400": 2.3,
        "1,450": 1.7,
        "1,500": 1.3
      }
    },
    {
      "block": 4,
      "line_no": 235,
      "nominal_composition": "18Cr–8Ni",
      "product_form": null,
      "spec_no": "A182",
      "type_grade": "F304",
      "uns_no": "S30400",
      "class_condi_tion_temper": null,
      "size_in": null,
      "p_no": 8,
      "notes": "(9) (21) (26) (28)",
      "min_temp_f": -425,
      "min_tensile_strength_ksi": 75,
      "min_yield_strength_ksi": 30,
      "max_temp_f": 1500,
      "min_temp_to_100": 20.0,
      "values": {
        "200": 20.0,
        "300": 20.0,
        "400": 18.6,
        "500": 17.5,
        "600": 16.6,
        "650": 16.2,
        "700": 15.8,
        "750": 15.5,
        "800": 15.2,
        "850": 14.9,
        "900": 14.6,
        "950": 14.3,
        "1,000": 14.0,
        "1,050": 12.4,
        "1,100": 9.8,
        "1,150": 7.7,
        "1,200": 6.1,
        "1,250": 4.7,
        "1,300": 3.7,
        "1,350": 2.9,
        "1,400": 2.3,
        "1,450": 1.8,
        "1,500": 1.4
      }
    },
    {
      "block": 4,
      "line_no": 236,
      "nominal_composition": "18Cr–8Ni",
      "product_form": null,
      "spec_no": "A403",
      "type_grade": "WP304",
      "uns_no": "S30400",
      "class_condi_tion_temper": null,
      "size_in": null,
      "p_no": 8,
      "notes": "(26) (28) (32) (37)",
      "min_temp_f": -425,
      "min_tensile_strength_ksi": 75,
      "min_yield_strength_ksi": 30,
      "max_temp_f": 1500,
      "min_temp_to_100": 20.0,
      "values": {
        "200": 20.0,
        "300": 20.0,
        "400": 18.6,
        "500": 17.5,
        "600": 16.6,
        "650": 16.2,
        "700": 15.8,
        "750": 15.5,
        "800": 15.2,
        "850": 14.9,
        "900": 14.6,
        "950": 14.3,
        "1,000": 14.0,
        "1,050": 12.4,
        "1,100": 9.8,
        "1,150": 7.7,
        "1,200": 6.1,
        "1,250": 4.7,
        "1,300": 3.7,
        "1,350": 2.9,
        "1,400": 2.3,
        "1,450": 1.8,
        "1,500": 1.4
      }
    },
    {
      "block": 4,
      "line_no": 237,
      "nominal_composition": "18Cr–8Ni",
      "product_form": null,
      "spec_no": "A403",
      "type_grade": "WP304H",
      "uns_no": "S30409",
      "class_condi_tion_temper": null,
      "size_in": null,
      "p_no": 8,
      "notes": "(26) (32) (37)",
      "min_temp_f": -325,
      "min_tensile_strength_ksi": 75,
      "min_yield_strength_ksi": 30,
      "max_temp_f": 1500,
      "min_temp_to_100": 20.0,
      "values": {
        "200": 20.0,
        "300": 20.0,
        "400": 18.6,
        "500": 17.5,
        "600": 16.6,
        "650": 16.2,
        "700": 15.8,
        "750": 15.5,
        "800": 15.2,
        "850": 14.9,
        "900": 14.6,
        "950": 14.3,
        "1,000": 14.0,
        "1,050": 12.4,
        "1,100": 9.8,
        "1,150": 7.7,
        "1,200": 6.1,
        "1,250": 4.7,
        "1,300": 3.7,
        "1,350": 2.9,
        "1,400": 2.3,
        "1,450": 1.8,
        "1,500": 1.4
      }
    },
    {
      "block": 4,
      "line_no": 238,
      "nominal_composition": "18Cr–8Ni",
      "product_form": null,
      "spec_no": "A182",
      "type_grade": "F304H",
      "uns_no": "S30409",
      "class_condi_tion_temper": null,
      "size_in": null,
      "p_no": 8,
      "notes": "(9) (21) (26)",
      "min_temp_f": -325,
      "min_tensile_strength_ksi": 75,
      "min_yield_strength_ksi": 30,
      "max_temp_f": 1500,
      "min_temp_to_100": 20.0,
      "values": {
        "200": 20.0,
        "300": 20.0,
        "400": 18.6,
        "500": 17.5,
        "600": 16.6,
        "650": 16.2,
        "700": 15.8,
        "750": 15.5,
        "800": 15.2,
        "850": 14.9,
        "900": 14.6,
        "950": 14.3,
        "1,000": 14.0,
        "1,050": 12.4,
        "1,100": 9.8,
        "1,150": 7.7,
        "1,200": 6.1,
        "1,250": 4.7,
        "1,300": 3.7,
        "1,350": 2.9,
        "1,400": 2.3,
        "1,450": 1.8,
        "1,500": 1.4
      }
    },
    {
      "block": 4,
      "line_no": 239,
      "nominal_composition": "44Fe–25Ni–21Cr–Mo",
      "product_form": null,
      "spec_no": "A182",
      "type_grade": "F904L",
      "uns_no": "N08904 …",
      "class_condi_tion_temper": null,
      "size_in": null,
      "p_no": 45,
      "notes": null,
      "min_temp_f": -325,
      "min_tensile_strength_ksi": 71,
      "min_yield_strength_ksi": 31,
      "max_temp_f": 500,
      "min_temp_to_100": 20.7,
      "values": {
        "200": 20.7,
        "300": 20.4,
        "400": 18.7,
        "500": 17.1,
        "600": null,
        "650": null,
        "700": null,
        "750": null,
        "800": null,
        "850": null,
        "900": null,
