Repository: danivelas0/asme-pcc

File: resources/ASME B31/ASME B31.3/APPEX/appendix_a/table_a_1.json (part 13 of 28)
    "P-No. (5)",
    "P-No. (5)(7)"
  ],
  "columns_values": [
        "575": null,
        "600": null,
        "625": null,
        "650": null,
        "675": null,
        "700": null,
        "725": null,
        "750": null,
        "775": null,
        "800": null,
        "825": null
      }
    },
    {
      "block": 4,
      "line_no": 181,
      "nominal_composition": "20Cr–18Ni–6Mo",
      "product_form": "Plate",
      "spec_no": "A240",
      "type_grade": null,
      "uns_no": "S31254",
      "class_condition_temper": null,
      "size_mm": ">5.0",
      "p_no": 8,
      "notes": null,
      "min_temp_c": -254,
      "min_tensile_strength_mpa": 655,
      "min_yield_strength_mpa": 310,
      "max_temp_c": 454,
      "min_temp_to_40": 207,
      "values": {
        "65": 207,
        "100": 207,
        "125": 207,
        "150": 203,
        "175": 196,
        "200": 190,
        "225": 184,
        "250": 179,
        "275": 175,
        "300": 172,
        "325": 169,
        "350": 167,
        "375": 166,
        "400": 165,
        "425": 164,
        "450": 163,
        "475": 161,
        "500": null,
        "525": null,
        "550": null,
        "575": null,
        "600": null,
        "625": null,
        "650": null,
        "675": null,
        "700": null,
        "725": null,
        "750": null,
        "775": null,
        "800": null,
        "825": null
      }
    },
    {
      "block": 4,
      "line_no": 182,
      "nominal_composition": "20Cr–18Ni–6Mo",
      "product_form": "Sheet",
      "spec_no": "A240",
      "type_grade": null,
      "uns_no": "S31254",
      "class_condition_temper": null,
      "size_mm": "≤5.0",
      "p_no": 8,
      "notes": null,
      "min_temp_c": -254,
      "min_tensile_strength_mpa": 690,
      "min_yield_strength_mpa": 310,
      "max_temp_c": 454,
      "min_temp_to_40": 207,
      "values": {
        "65": 207,
        "100": 207,
        "125": 207,
        "150": 203,
        "175": 196,
        "200": 190,
        "225": 184,
        "250": 179,
        "275": 175,
        "300": 172,
        "325": 169,
        "350": 167,
        "375": 166,
        "400": 165,
        "425": 164,
        "450": 163,
        "475": 161,
        "500": null,
        "525": null,
        "550": null,
        "575": null,
        "600": null,
        "625": null,
        "650": null,
        "675": null,
        "700": null,
        "725": null,
        "750": null,
        "775": null,
        "800": null,
        "825": null
      }
    },
    {
      "block": 4,
      "line_no": 185,
      "nominal_composition": "21Cr–5Mn–1.5Ni–Cu–N",
      "product_form": "Plate & sheet",
      "spec_no": "A240",
      "type_grade": null,
      "uns_no": "S32101",
      "class_condition_temper": null,
      "size_mm": ">5.0",
      "p_no": "10H",
      "notes": "(25)",
      "min_temp_c": -29,
      "min_tensile_strength_mpa": 650,
      "min_yield_strength_mpa": 450,
      "max_temp_c": 316,
      "min_temp_to_40": 217,
      "values": {
        "65": 217,
        "100": 217,
        "125": 211,
        "150": 206,
        "175": 203,
        "200": 199,
        "225": 199,
        "250": 199,
        "275": 199,
        "300": 199,
        "325": 199,
        "350": null,
        "375": null,
        "400": null,
        "425": null,
        "450": null,
        "475": null,
        "500": null,
        "525": null,
        "550": null,
        "575": null,
        "600": null,
        "625": null,
        "650": null,
        "675": null,
        "700": null,
        "725": null,
        "750": null,
        "775": null,
        "800": null,
        "825": null
      }
    },
    {
      "block": 4,
      "line_no": 186,
      "nominal_composition": "22Cr–5Ni–3Mo–N",
      "product_form": "Plate & sheet",
      "spec_no": "A240",
      "type_grade": 2205,
      "uns_no": "S32205",
      "class_condition_temper": null,
      "size_mm": null,
      "p_no": "10H",
      "notes": "(25)",
      "min_temp_c": -51,
      "min_tensile_strength_mpa": 655,
      "min_yield_strength_mpa": 450,
      "max_temp_c": 316,
      "min_temp_to_40": 218,
      "values": {
        "65": 218,
        "100": 218,
        "125": 215,
        "150": 210,
        "175": 206,
        "200": 203,
        "225": 201,
        "250": 199,
        "275": 197,
        "300": 196,
        "325": 196,
        "350": null,
        "375": null,
        "400": null,
        "425": null,
        "450": null,
        "475": null,
        "500": null,
        "525": null,
        "550": null,
        "575": null,
        "600": null,
        "625": null,
        "650": null,
        "675": null,
        "700": null,
        "725": null,
        "750": null,
        "775": null,
        "800": null,
        "825": null
      }
    },
    {
      "block": 4,
      "line_no": 187,
      "nominal_composition": "24Cr–4Ni–3Mn–1.5Mo–N",
      "product_form": "Plate & sheet",
      "spec_no": "A240",
      "type_grade": null,
      "uns_no": "S82441",
      "class_condition_temper": null,
      "size_mm": "≥10.0",
      "p_no": "10H",
      "notes": "(25)",
      "min_temp_c": -51,
      "min_tensile_strength_mpa": 680,
      "min_yield_strength_mpa": 480,
      "max_temp_c": 316,
      "min_temp_to_40": 227,
      "values": {
        "65": 227,
        "100": 227,
        "125": 227,
        "150": 227,
        "175": 227,
        "200": 227,
        "225": 227,
        "250": 227,
        "275": 227,
        "300": 227,
        "325": 227,
        "350": null,
        "375": null,
        "400": null,
        "425": null,
        "450": null,
        "475": null,
        "500": null,
        "525": null,
        "550": null,
        "575": null,
        "600": null,
        "625": null,
        "650": null,
        "675": null,
        "700": null,
        "725": null,
        "750": null,
        "775": null,
        "800": null,
        "825": null
      }
    },
    {
      "block": 4,
      "line_no": 188,
      "nominal_composition": "21Cr–5Mn–1.5Ni–Cu–N",
      "product_form": "Plate & sheet",
      "spec_no": "A240",
      "type_grade": null,
      "uns_no": "S32101",
      "class_condition_temper": null,
      "size_mm": "≤5.0",
      "p_no": "10H",
      "notes": "(25)",
      "min_temp_c": -29,
      "min_tensile_strength_mpa": 700,
      "min_yield_strength_mpa": 530,
      "max_temp_c": 316,
      "min_temp_to_40": 233,
      "values": {
        "65": 233,
        "100": 231,
        "125": 227,
        "150": 222,
        "175": 219,
        "200": 215,
        "225": 214,
        "250": 214,
        "275": 214,
        "300": 214,
        "325": 214,
        "350": null,
        "375": null,
        "400": null,
        "425": null,
        "450": null,
        "475": null,
        "500": null,
        "525": null,
        "550": null,
        "575": null,
        "600": null,
        "625": null,
        "650": null,
        "675": null,
        "700": null,
        "725": null,
        "750": null,
        "775": null,
        "800": null,
        "825": null
      }
    },
    {
      "block": 4,
      "line_no": 189,
      "nominal_composition": "21Cr-31∕2Ni–13∕4Mo-N",
      "product_form": "Plate & sheet",
      "spec_no": "A240",
      "type_grade": null,
      "uns_no": "S32003",
      "class_condition_temper": null,
      "size_mm": ">5.00",
      "p_no": "10H",
      "notes": "(25)",
      "min_temp_c": -51,
      "min_tensile_strength_mpa": 655,
      "min_yield_strength_mpa": 450,
      "max_temp_c": 343,
      "min_temp_to_40": 218,
      "values": {
        "65": 218,
        "100": 210,
        "125": 203,
        "150": 199,
        "175": 197,
        "200": 197,
        "225": 197,
        "250": 197,
        "275": 197,
        "300": 197,
        "325": 197,
        "350": 197,
        "375": null,
        "400": null,
        "425": null,
        "450": null,
        "475": null,
        "500": null,
        "525": null,
        "550": null,
        "575": null,
        "600": null,
        "625": null,
        "650": null,
        "675": null,
        "700": null,
        "725": null,
        "750": null,
        "775": null,
        "800": null,
        "825": null
      }
    },
    {
      "block": 4,
      "line_no": 190,
      "nominal_composition": "21Cr-31∕2Ni–13∕4Mo-N",
      "product_form": "Plate & sheet",
      "spec_no": "A240",
      "type_grade": null,
      "uns_no": "S32003",
      "class_condition_temper": null,
      "size_mm": "≤5.00",
      "p_no": "10H",
      "notes": "(25)",
      "min_temp_c": -51,
      "min_tensile_strength_mpa": 690,
      "min_yield_strength_mpa": 485,
      "max_temp_c": 343,
      "min_temp_to_40": 230,
      "values": {
        "65": 230,
        "100": 221,
        "125": 214,
        "150": 209,
        "175": 207,
        "200": 207,
        "225": 207,
        "250": 207,
        "275": 207,
        "300": 207,
        "325": 207,
        "350": 207,
        "375": null,
        "400": null,
        "425": null,
        "450": null,
        "475": null,
        "500": null,
        "525": null,
        "550": null,
        "575": null,
        "600": null,
        "625": null,
        "650": null,
        "675": null,
        "700": null,
        "725": null,
        "750": null,
        "775": null,
        "800": null,
        "825": null
      }
    },
    {
      "block": 4,
      "line_no": 191,
      "nominal_composition": "24Cr–4Ni–3Mn–1.5Mo–N",
      "product_form": "Plate & sheet",
      "spec_no": "A240",
      "type_grade": null,
      "uns_no": "S82441",
      "class_condition_temper": null,
      "size_mm": "<10.0",
      "p_no": "10H",
      "notes": "(25)",
      "min_temp_c": -51,
      "min_tensile_strength_mpa": 740,
      "min_yield_strength_mpa": 540,
      "max_temp_c": 316,
      "min_temp_to_40": 247,
      "values": {
        "65": 247,
        "100": 247,
        "125": 247,
        "150": 247,
        "175": 247,
        "200": 247,
        "225": 247,
        "250": 247,
        "275": 247,
        "300": 247,
        "325": 247,
        "350": null,
        "375": null,
        "400": null,
        "425": null,
        "450": null,
        "475": null,
        "500": null,
        "525": null,
        "550": null,
        "575": null,
        "600": null,
        "625": null,
        "650": null,
        "675": null,
        "700": null,
        "725": null,
        "750": null,
        "775": null,
        "800": null,
        "825": null
      }
    },
    {
      "block": 4,
      "line_no": 183,
      "notes": "(26)",
      "min_temp_c": -198,
      "min_tensile_strength_mpa": 655,
      "min_yield_strength_mpa": 310,
      "max_temp_c": 427,
      "min_temp_to_40": 207,
      "values": {
        "65": 207,
        "100": 207,
        "125": 207,
        "150": 206,
        "175": 202,
        "200": 198,
        "225": 195,
        "250": 192,
        "275": 188,
        "300": 184,
        "325": 179,
        "350": 176,
        "375": 173,
        "400": 170,
        "425": 167,
        "450": 166,
        "475": null,
        "500": null,
        "525": null,
        "550": null,
        "575": null,
        "600": null,
        "625": null,
        "650": null,
        "675": null,
        "700": null,
        "725": null,
        "750": null,
        "775": null,
        "800": null,
        "825": null
      }
    },
    {
      "block": 4,
      "line_no": 184,
      "notes": "(26)",
      "min_temp_c": -198,
      "min_tensile_strength_mpa": 690,
      "min_yield_strength_mpa": 310,
      "max_temp_c": 427,
      "min_temp_to_40": 207,
      "values": {
        "65": 207,
        "100": 207,
        "125": 207,
        "150": 207,
        "175": 207,
        "200": 205,
        "225": 199,
        "250": 194,
        "275": 188,
        "300": 184,
        "325": 179,
        "350": 176,
        "375": 173,
        "400": 170,
        "425": 167,
        "450": 166,
        "475": null,
        "500": null,
        "525": null,
        "550": null,
        "575": null,
        "600": null,
        "625": null,
        "650": null,
        "675": null,
        "700": null,
        "725": null,
        "750": null,
        "775": null,
        "800": null,
        "825": null
      }
    },
    {
      "block": 4,
      "line_no": 192,
      "nominal_composition": "29Cr–6.5Ni–2Mo–N",
      "product_form": "Plate & sheet",
      "spec_no": "A240",
      "type_grade": null,
      "uns_no": "S32906",
      "class_condition_temper": null,
      "size_mm": "≥10.0",
      "p_no": "10H",
      "notes": "(25)",
      "min_temp_c": -51,
      "min_tensile_strength_mpa": 750,
      "min_yield_strength_mpa": 550,
      "max_temp_c": 316,
      "min_temp_to_40": 251,
      "values": {
        "65": 251,
        "100": 249,
        "125": 243,
        "150": 238,
        "175": 235,
        "200": 231,
        "225": 230,
        "250": 228,
        "275": 228,
        "300": 228,
        "325": 228,
        "350": null,
        "375": null,
        "400": null,
        "425": null,
        "450": null,
        "475": null,
        "500": null,
        "525": null,
        "550": null,
        "575": null,
        "600": null,
        "625": null,
        "650": null,
        "675": null,
        "700": null,
        "725": null,
        "750": null,
        "775": null,
        "800": null,
        "825": null
      }
    },
    {
      "block": 4,
      "line_no": 193,
      "nominal_composition": "29Cr–6.5Ni–2Mo–N",
      "product_form": "Plate & sheet",
      "spec_no": "A240",
      "type_grade": null,
      "uns_no": "S32906",
      "class_condition_temper": null,
      "size_mm": "<10.0",
      "p_no": "10H",
      "notes": "(25)",
      "min_temp_c": -51,
      "min_tensile_strength_mpa": 800,
      "min_yield_strength_mpa": 650,
      "max_temp_c": 316,
      "min_temp_to_40": 267,
      "values": {
        "65": 267,
        "100": 265,
        "125": 259,
        "150": 253,
        "175": 250,
        "200": 246,
        "225": 245,
        "250": 243,
        "275": 243,
        "300": 242,
        "325": 242,
        "350": null,
        "375": null,
        "400": null,
        "425": null,
        "450": null,
        "475": null,
        "500": null,
        "525": null,
        "550": null,
        "575": null,
        "600": null,
        "625": null,
        "650": null,
        "675": null,
        "700": null,
        "725": null,
        "750": null,
        "775": null,
        "800": null,
        "825": null
      }
    },
    {
      "block": 4,
      "line_no": 194,
      "nominal_composition": "25Cr–8Ni–3Mo–W–Cu–N",
      "product_form": "Plate & sheet",
      "spec_no": "A240",
      "type_grade": null,
      "uns_no": "S32760",
      "class_condition_temper": null,
      "size_mm": null,
      "p_no": "10H",
      "notes": "(25)",
      "min_temp_c": -51,
      "min_tensile_strength_mpa": 750,
      "min_yield_strength_mpa": 550,
      "max_temp_c": 316,
      "min_temp_to_40": 250,
      "values": {
        "65": 250,
        "100": 248,
        "125": 243,
        "150": 238,
        "175": 236,
        "200": 234,
        "225": 233,
        "250": 233,
        "275": 233,
        "300": 233,
        "325": 233,
        "350": null,
        "375": null,
        "400": null,
        "425": null,
        "450": null,
        "475": null,
        "500": null,
        "525": null,
        "550": null,
        "575": null,
        "600": null,
        "625": null,
        "650": null,
        "675": null,
        "700": null,
        "725": null,
        "750": null,
        "775": null,
        "800": null,
        "825": null
      }
    },
    {
      "block": 4,
      "line_no": 195,
      "nominal_composition": "25Cr–7Ni–4Mo–N",
      "product_form": "Plate & sheet",
      "spec_no": "A240",
      "type_grade": 2507,
      "uns_no": "S32750",
      "class_condition_temper": null,
      "size_mm": null,
      "p_no": "10H",
      "notes": "(25)",
      "min_temp_c": -51,
      "min_tensile_strength_mpa": 795,
      "min_yield_strength_mpa": 550,
      "max_temp_c": 316,
      "min_temp_to_40": 267,
      "values": {
        "65": 265,
        "100": 264,
        "125": 257,
        "150": 251,
        "175": 247,
        "200": 243,
        "225": 241,
        "250": 238,
        "275": 237,
        "300": 237,
        "325": 236,
        "350": null,
        "375": null,
        "400": null,
        "425": null,
        "450": null,
        "475": null,
        "500": null,
        "525": null,
        "550": null,
        "575": null,
        "600": null,
        "625": null,
        "650": null,
        "675": null,
        "700": null,
        "725": null,
        "750": null,
        "775": null,
        "800": null,
        "825": null
      }
    },
    {
      "block": 4,
      "line_no": 196,
      "nominal_composition": "18Cr–13Ni–3Mo",
      "product_form": "Forgings & fittings",
      "spec_no": "A182",
      "type_grade": "F317L",
      "uns_no": "S31703",
      "class_condition_temper": null,
      "size_mm": "≤125",
      "p_no": 8,
      "notes": "(9) (23)",
      "min_temp_c": -198,
      "min_tensile_strength_mpa": 485,
      "min_yield_strength_mpa": 170,
      "max_temp_c": 454,
      "min_temp_to_40": 115,
      "values": {
        "65": 115,
        "100": 115,
        "125": 115,
        "150": 115,
        "175": 113,
        "200": 109,
        "225": 106,
        "250": 103,
        "275": 100,
        "300": 98.1,
        "325": 96.1,
        "350": 94.3,
        "375": 92.6,
        "400": 90.9,
        "425": 89.3,
        "450": 87.6,
        "475": 85.9,
        "500": null,
        "525": null,
        "550": null,
        "575": null,
        "600": null,
        "625": null,
        "650": null,
        "675": null,
        "700": null,
        "725": null,
        "750": null,
        "775": null,
        "800": null,
        "825": null
      }
    },
    {
      "block": 4,
      "line_no": 197,
      "nominal_composition": "18Cr–8Ni",
      "product_form": "Forgings & fittings",
      "spec_no": "A182",
      "type_grade": "F304L",
      "uns_no": "S30403",
      "class_condition_temper": null,
      "size_mm": null,
      "p_no": 8,
      "notes": "(9) (23)",
      "min_temp_c": -254,
      "min_tensile_strength_mpa": 485,
      "min_yield_strength_mpa": 170,
      "max_temp_c": 816,
      "min_temp_to_40": 115,
      "values": {
        "65": 115,
        "100": 115,
        "125": 115,
        "150": 115,
        "175": 114,
        "200": 110,
        "225": 106,
        "250": 103,
        "275": 99.9,
        "300": 97.7,
        "325": 95.7,
        "350": 94.1,
        "375": 92.6,
        "400": 91.3,
        "425": 90.0,
        "450": 88.7,
        "475": 87.3,
        "500": 85.6,
        "525": 83.7,
        "550": 81.4,
        "575": 40.4,
        "600": 33.2,
        "625": 26.7,
        "650": 21.9,
        "675": 18.2,
        "700": 15.0,
        "725": 12.4,
        "750": 8.87,
        "775": 7.2,
        "800": 6.58,
        "825": 6.21
      }
    },
    {
      "block": 4,
      "line_no": 198,
      "nominal_composition": "18Cr–8Ni",
      "product_form": "Forgings & fittings",
      "spec_no": "A403",
      "type_grade": "WP304L",
      "uns_no": "S30403",
      "class_condition_temper": null,
      "size_mm": null,
      "p_no": 8,
      "notes": "(32) (37)",
      "min_temp_c": -254,
      "min_tensile_strength_mpa": 485,
      "min_yield_strength_mpa": 170,
      "max_temp_c": 816,
      "min_temp_to_40": 115,
      "values": {
        "65": 115,
        "100": 115,
        "125": 115,
        "150": 115,
        "175": 114,
        "200": 110,
        "225": 106,
        "250": 103,
        "275": 99.9,
        "300": 97.7,
        "325": 95.7,
        "350": 94.1,
        "375": 92.6,
        "400": 91.3,
        "425": 90.0,
        "450": 88.7,
        "475": 87.3,
        "500": 85.6,
        "525": 83.7,
        "550": 81.4,
        "575": 40.4,
        "600": 33.2,
        "625": 26.7,
        "650": 21.9,
        "675": 18.2,
        "700": 15.0,
        "725": 12.4,
        "750": 8.87,
        "775": 7.2,
        "800": 6.58,
        "825": 6.21
      }
    },
    {
      "block": 4,
      "line_no": 199,
      "nominal_composition": "16Cr–12Ni–2Mo",
      "product_form": "Forgings & fittings",
      "spec_no": "A182",
      "type_grade": "F316L",
      "uns_no": "S31603",
      "class_condition_temper": null,
      "size_mm": null,
      "p_no": 8,
      "notes": "(9) (23)",
      "min_temp_c": -254,
      "min_tensile_strength_mpa": 485,
      "min_yield_strength_mpa": 170,
      "max_temp_c": 816,
      "min_temp_to_40": 115,
      "values": {
        "65": 115,
        "100": 115,
        "125": 115,
        "150": 115,
        "175": 113,
        "200": 109,
        "225": 106,
        "250": 103,
        "275": 100,
        "300": 98.1,
        "325": 96.1,
        "350": 94.3,
        "375": 92.6,
        "400": 90.9,
        "425": 89.3,
        "450": 87.6,
        "475": 85.9,
        "500": 84.2,
        "525": 82.5,
        "550": 80.8,
        "575": 73.0,
        "600": 67.9,
        "625": 58.0,
        "650": 43.6,
        "675": 33.0,
        "700": 25.3,
        "725": 18.8,
        "750": 14.0,
        "775": 10.4,
        "800": 7.99,
        "825": 6.89
      }
    },
    {
      "block": 4,
      "line_no": 200,
      "nominal_composition": "16Cr–12Ni–2Mo",
      "product_form": "Forgings & fittings",
      "spec_no": "A403",
      "type_grade": "WP316L",
      "uns_no": "S31603",
      "class_condition_temper": null,
      "size_mm": null,
      "p_no": 8,
      "notes": "(32) (37)",
      "min_temp_c": -254,
      "min_tensile_strength_mpa": 485,
      "min_yield_strength_mpa": 170,
      "max_temp_c": 816,
      "min_temp_to_40": 115,
      "values": {
        "65": 115,
        "100": 115,
        "125": 115,
        "150": 115,
        "175": 113,
        "200": 109,
        "225": 106,
        "250": 103,
        "275": 100,
        "300": 98.1,
        "325": 96.1,
        "350": 94.3,
        "375": 92.6,
        "400": 90.9,
        "425": 89.3,
        "450": 87.6,
        "475": 85.9,
        "500": 84.2,
        "525": 82.5,
        "550": 80.8,
        "575": 73.0,
        "600": 67.9,
        "625": 58.0,
        "650": 43.6,
        "675": 33.0,
        "700": 25.3,
        "725": 18.8,
        "750": 14.0,
        "775": 10.4,
        "800": 7.99,
        "825": 6.89
      }
    },
    {
      "block": 4,
      "line_no": 201,
      "nominal_composition": "18Cr–13Ni–3Mo",
      "product_form": "Forgings & fittings",
      "spec_no": "A403",
      "type_grade": "WP317L",
      "uns_no": "S31703",
      "class_condition_temper": null,
      "size_mm": null,
      "p_no": 8,
      "notes": "(32) (37)",
      "min_temp_c": -198,
      "min_tensile_strength_mpa": 515,
      "min_yield_strength_mpa": 205,
      "max_temp_c": 454,
      "min_temp_to_40": 138,
      "values": {
        "65": 138,
        "100": 138,
        "125": 138,
        "150": 138,
        "175": 136,
        "200": 131,
        "225": 127,
        "250": 123,
        "275": 120,
        "300": 118,
        "325": 115,
        "350": 113,
        "375": 111,
        "400": 109,
        "425": 107,
        "450": 105,
        "475": 103,
        "500": null,
        "525": null,
        "550": null,
        "575": null,
        "600": null,
        "625": null,
        "650": null,
        "675": null,
        "700": null,
        "725": null,
        "750": null,
        "775": null,
        "800": null,
        "825": null
      }
    },
    {
      "block": 4,
      "line_no": 202,
      "nominal_composition": "25Cr–20Ni",
      "product_form": "Forgings & fittings",
      "spec_no": "A182",
      "type_grade": "F310",
      "uns_no": "S31000",
      "class_condition_temper": null,
      "size_mm": null,
      "p_no": 8,
      "notes": "(9) (35) (39)",
      "min_temp_c": -198,
      "min_tensile_strength_mpa": 515,
      "min_yield_strength_mpa": 205,
      "max_temp_c": 816,
      "min_temp_to_40": 138,
      "values": {
        "65": 138,
        "100": 138,
        "125": 138,
        "150": 138,
        "175": 138,
        "200": 138,
        "225": 137,
        "250": 134,
        "275": 131,
        "300": 129,
        "325": 127,
        "350": 125,
        "375": 123,
        "400": 122,
        "425": 120,
        "450": 119,
        "475": 117,
        "500": 116,
        "525": 84.9,
        "550": 59.0,
        "575": 43.5,
        "600": 31.9,
        "625": 23.6,
        "650": 16.9,
        "675": 10.7,
        "700": 6.1,
        "725": 3.9,
        "750": 2.99,
        "775": 2.36,
        "800": 1.73,
        "825": 1.38
      }
    },
    {
      "block": 4,
      "line_no": 203,
      "nominal_composition": "25Cr–20Ni",
      "product_form": "Forgings & fittings",
      "spec_no": "A403",
      "type_grade": "WP310S",
      "uns_no": "S31008",
      "class_condition_temper": null,
      "size_mm": null,
      "p_no": 8,
      "notes": "(28) (32) (35) (37)",
      "min_temp_c": -198,
      "min_tensile_strength_mpa": 515,
      "min_yield_strength_mpa": 205,
      "max_temp_c": 816,
      "min_temp_to_40": 138,
      "values": {
        "65": 138,
        "100": 138,
        "125": 138,
        "150": 138,
        "175": 138,
        "200": 138,
        "225": 137,
        "250": 134,
        "275": 131,
        "300": 129,
        "325": 127,
        "350": 125,
        "375": 123,
        "400": 122,
        "425": 120,
        "450": 119,
        "475": 117,
        "500": 116,
        "525": 84.9,
        "550": 59.0,
        "575": 43.5,
        "600": 31.9,
        "625": 23.6,
        "650": 16.9,
        "675": 10.7,
        "700": 6.1,
        "725": 3.9,
        "750": 2.99,
        "775": 2.36,
        "800": 1.73,
        "825": 1.38
      }
    },
    {
      "block": 4,
      "line_no": 204,
      "nominal_composition": "18Cr–10Ni–Ti",
      "product_form": "Smls. fittings",
      "spec_no": "A403",
      "type_grade": "WP321",
      "uns_no": "S32100",
      "class_condition_temper": null,
      "size_mm": ">9.50",
      "p_no": 8,
      "notes": "(28)",
      "min_temp_c": -198,
      "min_tensile_strength_mpa": 485,
      "min_yield_strength_mpa": 170,
      "max_temp_c": 816,
      "min_temp_to_40": 115,
      "values": {
        "65": 115,
        "100": 115,
        "125": 115,
        "150": 115,
        "175": 115,
        "200": 115,
        "225": 115,
        "250": 112,
        "275": 109,
        "300": 106,
        "325": 104,
        "350": 102,
        "375": 100,
        "400": 99.0,
        "425": 97.0,
        "450": 96.3,
        "475": 95.3,
        "500": 94.4,
        "525": 93.6,
        "550": 88.7,
        "575": 59.2,
        "600": 44.0,
        "625": 32.9,
        "650": 24.5,
        "675": 18.3,
        "700": 12.5,
        "725": 8.49,
        "750": 6.19,
        "775": 4.28,
        "800": 2.75,
        "825": 1.74
      }
    },
    {
      "block": 4,
      "line_no": 205,
      "nominal_composition": "18Cr–10Ni–Ti",
      "product_form": "Forgings",
      "spec_no": "A182",
      "type_grade": "F321",
      "uns_no": "S32100",
      "class_condition_temper": null,
      "size_mm": null,
      "p_no": 8,
      "notes": "(9) (21) (28)",
      "min_temp_c": -198,
      "min_tensile_strength_mpa": 515,
      "min_yield_strength_mpa": 205,
      "max_temp_c": 816,
      "min_temp_to_40": 138,
      "values": {
        "65": 138,
        "100": 138,
        "125": 138,
        "150": 138,
        "175": 138,
        "200": 138,
        "225": 138,
        "250": 135,
        "275": 131,
        "300": 128,
        "325": 125,
        "350": 122,
        "375": 120,
        "400": 119,
        "425": 117,
        "450": 115,
        "475": 114,
        "500": 113,
        "525": 112,
        "550": 88.7,
        "575": 59.2,
        "600": 44.0,
        "625": 32.9,
        "650": 24.5,
        "675": 18.3,
        "700": 12.5,
        "725": 8.49,
        "750": 6.19,
        "775": 4.28,
        "800": 2.75,
        "825": 1.74
      }
    },
    {
      "block": 4,
      "line_no": 206,
      "nominal_composition": "18Cr–10Ni–Ti",
      "product_form": "Smls. fittings",
      "spec_no": "A403",
      "type_grade": "WP321",
      "uns_no": "S32100",
      "class_condition_temper": null,
      "size_mm": "≤9.50",
      "p_no": 8,
      "notes": "(28)",
      "min_temp_c": -198,
      "min_tensile_strength_mpa": 515,
      "min_yield_strength_mpa": 205,
      "max_temp_c": 816,
      "min_temp_to_40": 138,
      "values": {
        "65": 138,
        "100": 138,
        "125": 138,
        "150": 138,
        "175": 138,
        "200": 138,
        "225": 138,
        "250": 135,
        "275": 131,
        "300": 128,
        "325": 125,
        "350": 122,
        "375": 120,
        "400": 119,
        "425": 117,
        "450": 115,
        "475": 114,
        "500": 113,
        "525": 112,
        "550": 88.7,
        "575": 59.2,
        "600": 44.0,
        "625": 32.9,
        "650": 24.5,
        "675": 18.3,
        "700": 12.5,
        "725": 8.49,
        "750": 6.19,
        "775": 4.28,
        "800": 2.75,
        "825": 1.74
      }
    },
    {
      "block": 4,
      "line_no": 207,
      "nominal_composition": "18Cr–10Ni–Ti",
      "product_form": "Wld. fittings",
      "spec_no": "A403",
      "type_grade": "WP321",
      "uns_no": "S32100",
      "class_condition_temper": null,
      "size_mm": null,
      "p_no": 8,
      "notes": "(28)",
      "min_temp_c": -198,
      "min_tensile_strength_mpa": 515,
      "min_yield_strength_mpa": 205,
      "max_temp_c": 816,
      "min_temp_to_40": 138,
      "values": {
        "65": 138,
        "100": 138,
        "125": 138,
        "150": 138,
        "175": 138,
        "200": 138,
        "225": 138,
        "250": 135,
        "275": 131,
        "300": 128,
        "325": 125,
        "350": 122,
        "375": 120,
        "400": 119,
        "425": 117,
        "450": 115,
        "475": 114,
        "500": 113,
        "525": 112,
        "550": 88.7,
        "575": 59.2,
        "600": 44.0,
        "625": 32.9,
        "650": 24.5,
        "675": 18.3,
        "700": 12.5,
        "725": 8.49,
        "750": 6.19,
        "775": 4.28,
        "800": 2.75,
        "825": 1.74
      }
    },
    {
      "block": 4,
      "line_no": 208,
      "nominal_composition": "23Cr–12Ni",
      "product_form": "Forgings & fittings",
      "spec_no": "A403",
      "type_grade": "WP309",
      "uns_no": "S30900",
      "class_condition_temper": null,
      "size_mm": null,
      "p_no": 8,
      "values": {
        "225": 138,
        "250": 135,
        "275": 133,
        "300": 131,
        "325": 129,
        "350": 127,
        "375": 125,
        "400": 124,
        "425": 122,
        "450": 121,
        "475": 119,
        "500": 117,
        "525": 108,
        "550": 83.7,
        "575": 64.0,
        "600": 48.5,
        "625": 36.3,
        "650": 27.3,
        "675": 21.0,
        "700": 15.9,
        "725": 12.5,
        "750": 9.87,
        "775": 7.65,
        "800": 5.97,
        "825": 5.17
      }
    },
    {
      "block": 4,
      "line_no": 209,
      "nominal_composition": "25Cr–20Ni",
      "product_form": "Forgings & fittings",
      "spec_no": "A182",
      "type_grade": "F310H",
      "uns_no": "S31009",
      "class_condition_temper": null,
      "size_mm": null,
      "p_no": 8,
      "notes": "(9) (21) (29) (35) (39)",
      "min_temp_c": -198,
      "min_tensile_strength_mpa": 515,
      "min_yield_strength_mpa": 205,
      "max_temp_c": 816,
      "min_temp_to_40": 138,
      "values": {
        "65": 138,
        "100": 138,
        "125": 138,
        "150": 138,
        "175": 138,
        "200": 138,
        "225": 137,
        "250": 134,
        "275": 131,
        "300": 129,
        "325": 127,
        "350": 125,
        "375": 123,
        "400": 122,
        "425": 120,
        "450": 119,
        "475": 117,
        "500": 116,
        "525": 108,
        "550": 83.7,
        "575": 64.0,
        "600": 48.5,
        "625": 36.3,
        "650": 27.3,
        "675": 21.0,
        "700": 15.9,
        "725": 12.5,
        "750": 9.87,
        "775": 7.65,
        "800": 5.97,
        "825": 5.17
      }
    },
    {
      "block": 4,
      "line_no": 210,
      "nominal_composition": "25Cr–20Ni",
      "product_form": "Forgings & fittings",
      "spec_no": "A403",
      "type_grade": "WP310H",
      "uns_no": "S31009",
      "class_condition_temper": null,
      "size_mm": null,
      "p_no": 8,
      "values": {
        "225": 137,
        "250": 134,
        "275": 131,
        "300": 129,
        "325": 127,
        "350": 125,
        "375": 123,
        "400": 122,
        "425": 120,
        "450": 119,
        "475": 117,
        "500": 116,
        "525": 108,
        "550": 83.7,
        "575": 64.0,
        "600": 48.5,
        "625": 36.3,
        "650": 27.3,
        "675": 21.0,
        "700": 15.9,
        "725": 12.5,
        "750": 9.87,
        "775": 7.65,
        "800": 5.97,
        "825": 5.17
      }
    },
    {
      "block": 4,
      "line_no": 211,
      "nominal_composition": "18Cr–10Ni–Cb",
      "product_form": "Forgings & fittings",
      "spec_no": "A182",
      "type_grade": "F347",
      "uns_no": "S34700",
      "class_condition_temper": null,
      "size_mm": null,
      "p_no": 8,
      "notes": "(9) (21)",
      "min_temp_c": -254,
      "min_tensile_strength_mpa": 515,
      "min_yield_strength_mpa": 205,
      "max_temp_c": 816,
      "min_temp_to_40": 138,
      "values": {
        "65": 138,
        "100": 138,
        "125": 138,
        "150": 138,
        "175": 138,
        "200": 138,
        "225": 138,
        "250": 138,
        "275": 137,
        "300": 135,
        "325": 132,
        "350": 130,
        "375": 128,
        "400": 127,
        "425": 126,
        "450": 126,
        "475": 125,
        "500": 125,
        "525": 125,
        "550": 97.6,
        "575": 75.9,
        "600": 57.2,
        "625": 40.2,
        "650": 30.3,
        "675": 23.2,
        "700": 16.2,
        "725": 11.4,
        "750": 8.97,
        "775": 7.08,
        "800": 5.89,
        "825": 5.52
      }
    },
    {
      "block": 4,
      "line_no": 212,
      "nominal_composition": "18Cr–10Ni–Cb",
      "product_form": "Forgings & fittings",
      "spec_no": "A403",
      "type_grade": "WP347",
      "uns_no": "S34700",
      "class_condition_temper": null,
      "size_mm": null,
      "p_no": 8,
      "notes": "(32) (37)",
      "min_temp_c": -254,
      "min_tensile_strength_mpa": 515,
      "min_yield_strength_mpa": 205,
      "max_temp_c": 816,
      "min_temp_to_40": 138,
      "values": {
        "65": 138,
        "100": 138,
        "125": 138,
        "150": 138,
        "175": 138,
        "200": 138,
        "225": 138,
        "250": 138,
        "275": 137,
        "300": 135,
        "325": 132,
        "350": 130,
        "375": 128,
        "400": 127,
        "425": 126,
        "450": 126,
        "475": 125,
        "500": 125,
        "525": 125,
        "550": 97.6,
        "575": 75.9,
        "600": 57.2,
        "625": 40.2,
        "650": 30.3,
        "675": 23.2,
        "700": 16.2,
        "725": 11.4,
        "750": 8.97,
        "775": 7.08,
        "800": 5.89,
        "825": 5.52
      }
    },
    {
      "block": 4,
      "line_no": 213,
      "nominal_composition": "18Cr–10Ni–Cb",
      "product_form": "Forgings & fittings",
      "spec_no": "A182",
      "type_grade": "F348",
      "uns_no": "S34800",
      "class_condition_temper": null,
      "size_mm": null,
      "p_no": 8,
      "notes": "(9) (21)",
      "min_temp_c": -198,
      "min_tensile_strength_mpa": 515,
      "min_yield_strength_mpa": 205,
      "max_temp_c": 816,
      "min_temp_to_40": 138,
      "values": {
        "65": 138,
        "100": 138,
        "125": 138,
        "150": 138,
        "175": 138,
        "200": 138,
        "225": 138,
        "250": 138,
        "275": 137,
        "300": 135,
        "325": 132,
        "350": 130,
        "375": 128,
        "400": 127,
        "425": 126,
        "450": 126,
        "475": 125,
        "500": 125,
        "525": 125,
        "550": 97.6,
        "575": 75.9,
        "600": 57.2,
        "625": 40.2,
        "650": 30.3,
        "675": 23.2,
        "700": 16.2,
        "725": 11.4,
        "750": 8.97,
        "775": 7.08,
        "800": 5.89,
        "825": 5.52
      }
    },
    {
      "block": 4,
      "line_no": 214,
      "nominal_composition": "18Cr–10Ni–Cb",
      "product_form": "Forgings & fittings",
      "spec_no": "A403",
      "type_grade": "WP348",
      "uns_no": "S34800",
      "class_condition_temper": null,
      "size_mm": null,
      "p_no": 8,
      "notes": "(32) (37)",
      "min_temp_c": -198,
      "min_tensile_strength_mpa": 515,
      "min_yield_strength_mpa": 205,
      "max_temp_c": 816,
      "min_temp_to_40": 138,
      "values": {
        "65": 138,
        "100": 138,
        "125": 138,
        "150": 138,
        "175": 138,
        "200": 138,
        "225": 138,
        "250": 138,
        "275": 137,
        "300": 135,
        "325": 132,
        "350": 130,
        "375": 128,
        "400": 127,
        "425": 126,
        "450": 126,
        "475": 125,
        "500": 125,
        "525": 125,
        "550": 97.6,
        "575": 75.9,
        "600": 57.2,
        "625": 40.2,
        "650": 30.3,
        "675": 23.2,
        "700": 16.2,
        "725": 11.4,
        "750": 8.97,
        "775": 7.08,
        "800": 5.89,
        "825": 5.52
      }
    },
    {
      "block": 4,
      "line_no": 215,
      "nominal_composition": "18Cr–10Ni–Ti",
      "product_form": "Smls. fittings",
      "spec_no": "A403",
      "type_grade": "WP321",
      "uns_no": "S32100",
      "class_condition_temper": null,
      "size_mm": ">9.50",
      "p_no": 8,
      "notes": "(28) (30)",
      "min_temp_c": -198,
      "min_tensile_strength_mpa": 485,
      "min_yield_strength_mpa": 170,
      "max_temp_c": 816,
      "min_temp_to_40": 115,
      "values": {
        "65": 115,
        "100": 115,
        "125": 115,
        "150": 115,
        "175": 115,
        "200": 115,
        "225": 115,
        "250": 112,
        "275": 109,
        "300": 106,
        "325": 104,
        "350": 102,
        "375": 100,
        "400": 99.0,
        "425": 97.0,
        "450": 96.3,
        "475": 95.3,
        "500": 94.4,
        "525": 93.6,
        "550": 92.7,
        "575": 76.5,
        "600": 58.7,
        "625": 46.0,
        "650": 36.8,
        "675": 28.7,
        "700": 23.0,
        "725": 18.4,
        "750": 14.5,
        "775": 11.5,
        "800": 9.02,
        "825": 6.83
      }
    },
    {
      "block": 4,
      "line_no": 216,
      "nominal_composition": "18Cr–10Ni–Ti",
      "product_form": "Smls. fittings",
      "spec_no": "A403",
      "type_grade": "WP321H",
      "uns_no": "S32109",
      "class_condition_temper": null,
      "size_mm": ">9.50",
      "p_no": 8,
      "notes": "(30)",
      "min_temp_c": -198,
      "min_tensile_strength_mpa": 485,
      "min_yield_strength_mpa": 170,
      "max_temp_c": 816,
      "min_temp_to_40": 115,
      "values": {
        "65": 115,
        "100": 115,
        "125": 115,
        "150": 115,
        "175": 115,
        "200": 115,
        "225": 115,
        "250": 112,
        "275": 109,
        "300": 106,
        "325": 104,
        "350": 102,
        "375": 100,
        "400": 99.0,
        "425": 97.0,
        "450": 96.3,
        "475": 95.3,
        "500": 94.4,
        "525": 93.6,
