Repository: danivelas0/asme-pcc

File: resources/ASME B31/ASME B31.3/APPEX/appendix_a/table_a_1c.json (part 13 of 25)
    "Size or Thickness Range, in.",
    "Minimum Yield Strength, ksi\""
  ],
  "columns_values": [
        "950": null,
        "1,000": null,
        "1,050": null,
        "1,100": null,
        "1,150": null,
        "1,200": null,
        "1,250": null,
        "1,300": null,
        "1,350": null,
        "1,400": null,
        "1,450": null,
        "1,500": null
      }
    },
    {
      "block": 4,
      "line_no": 240,
      "nominal_composition": "13Cr",
      "product_form": null,
      "spec_no": "A182",
      "type_grade": "F6a",
      "uns_no": "S41000",
      "class_condi_tion_temper": 1,
      "size_in": null,
      "p_no": 6,
      "notes": "(35)",
      "min_temp_f": -20,
      "min_tensile_strength_ksi": 70,
      "min_yield_strength_ksi": 40,
      "max_temp_f": 1000,
      "min_temp_to_100": 23.3,
      "values": {
        "200": 23.3,
        "300": 22.9,
        "400": 22.5,
        "500": 22.1,
        "600": 21.6,
        "650": 21.2,
        "700": 20.6,
        "750": 20.0,
        "800": 19.2,
        "850": 17.2,
        "900": 12.3,
        "950": 8.8,
        "1,000": 6.4,
        "1,050": null,
        "1,100": null,
        "1,150": null,
        "1,200": null,
        "1,250": null,
        "1,300": null,
        "1,350": null,
        "1,400": null,
        "1,450": null,
        "1,500": null
      }
    },
    {
      "block": 4,
      "line_no": 241,
      "nominal_composition": "13Cr",
      "product_form": null,
      "spec_no": "A182",
      "type_grade": "F6a",
      "uns_no": "S41000",
      "class_condi_tion_temper": 2,
      "size_in": null,
      "p_no": 6,
      "notes": "(35)",
      "min_temp_f": -20,
      "min_tensile_strength_ksi": 85,
      "min_yield_strength_ksi": 55,
      "max_temp_f": 1200,
      "min_temp_to_100": 28.3,
      "values": {
        "200": 28.3,
        "300": 27.8,
        "400": 27.3,
        "500": 26.9,
        "600": 26.2,
        "650": 25.7,
        "700": 25.1,
        "750": 24.3,
        "800": 23.3,
        "850": 17.2,
        "900": 12.3,
        "950": 8.8,
        "1,000": 6.4,
        "1,050": 4.4,
        "1,100": 2.9,
        "1,150": 1.8,
        "1,200": 1.0,
        "1,250": null,
        "1,300": null,
        "1,350": null,
        "1,400": null,
        "1,450": null,
        "1,500": null
      }
    },
    {
      "block": 4,
      "line_no": 242,
      "nominal_composition": "20Cr–18Ni–6Mo",
      "product_form": null,
      "spec_no": "A182",
      "type_grade": "F44",
      "uns_no": "S31254",
      "class_condi_tion_temper": null,
      "size_in": null,
      "p_no": 8,
      "notes": null,
      "min_temp_f": -325,
      "min_tensile_strength_ksi": 94,
      "min_yield_strength_ksi": 44,
      "max_temp_f": 850,
      "min_temp_to_100": 29.3,
      "values": {
        "200": 29.3,
        "300": 28.9,
        "400": 26.7,
        "500": 25.2,
        "600": 24.1,
        "650": 23.8,
        "700": 23.6,
        "750": 23.4,
        "800": 23.2,
        "850": 23.0,
        "900": null,
        "950": null,
        "1,000": null,
        "1,050": null,
        "1,100": null,
        "1,150": null,
        "1,200": null,
        "1,250": null,
        "1,300": null,
        "1,350": null,
        "1,400": null,
        "1,450": null,
        "1,500": null
      }
    },
    {
      "block": 4,
      "line_no": 243,
      "nominal_composition": "20Cr–18Ni–6Mo",
      "product_form": null,
      "spec_no": "A403",
      "type_grade": "WPS31254",
      "uns_no": "S31254",
      "class_condi_tion_temper": null,
      "size_in": null,
      "p_no": 8,
      "notes": null,
      "min_temp_f": -325,
      "min_tensile_strength_ksi": 94,
      "min_yield_strength_ksi": 44,
      "max_temp_f": 850,
      "min_temp_to_100": 29.3,
      "values": {
        "200": 29.3,
        "300": 28.9,
        "400": 26.7,
        "500": 25.2,
        "600": 24.1,
        "650": 23.8,
        "700": 23.6,
        "750": 23.4,
        "800": 23.2,
        "850": 23.0,
        "900": null,
        "950": null,
        "1,000": null,
        "1,050": null,
        "1,100": null,
        "1,150": null,
        "1,200": null,
        "1,250": null,
        "1,300": null,
        "1,350": null,
        "1,400": null,
        "1,450": null,
        "1,500": null
      }
    },
    {
      "block": 4,
      "line_no": 244,
      "nominal_composition": "23Cr–4Ni–Mo–Cu–N",
      "product_form": null,
      "spec_no": "A182",
      "type_grade": "F68",
      "uns_no": "S32304",
      "class_condi_tion_temper": null,
      "size_in": null,
      "p_no": "10H",
      "notes": "(25)",
      "min_temp_f": -60,
      "min_tensile_strength_ksi": 87,
      "min_yield_strength_ksi": 58,
      "max_temp_f": 600,
      "min_temp_to_100": 29.0,
      "values": {
        "200": 27.9,
        "300": 26.1,
        "400": 24.7,
        "500": 22.9,
        "600": 19.2,
        "650": null,
        "700": null,
        "750": null,
        "800": null,
        "850": null,
        "900": null,
        "950": null,
        "1,000": null,
        "1,050": null,
        "1,100": null,
        "1,150": null,
        "1,200": null,
        "1,250": null,
        "1,300": null,
        "1,350": null,
        "1,400": null,
        "1,450": null,
        "1,500": null
      }
    },
    {
      "block": 4,
      "line_no": 245,
      "nominal_composition": "22Cr–5Ni–3Mo–N",
      "product_form": null,
      "spec_no": "A182",
      "type_grade": "F51",
      "uns_no": "S31803",
      "class_condi_tion_temper": null,
      "size_in": null,
      "p_no": "10H",
      "notes": "(25)",
      "min_temp_f": -60,
      "min_tensile_strength_ksi": 90,
      "min_yield_strength_ksi": 65,
      "max_temp_f": 600,
      "min_temp_to_100": 30.0,
      "values": {
        "200": 30.0,
        "300": 28.9,
        "400": 27.8,
        "500": 27.2,
        "600": 26.9,
        "650": null,
        "700": null,
        "750": null,
        "800": null,
        "850": null,
        "900": null,
        "950": null,
        "1,000": null,
        "1,050": null,
        "1,100": null,
        "1,150": null,
        "1,200": null,
        "1,250": null,
        "1,300": null,
        "1,350": null,
        "1,400": null,
        "1,450": null,
        "1,500": null
      }
    },
    {
      "block": 4,
      "line_no": 246,
      "nominal_composition": "22Cr–5Ni–3Mo–N",
      "product_form": null,
      "spec_no": "A815",
      "type_grade": "WPS31803",
      "uns_no": "S31803",
      "class_condi_tion_temper": null,
      "size_in": null,
      "p_no": "10H",
      "notes": "(25)",
      "min_temp_f": -60,
      "min_tensile_strength_ksi": 90,
      "min_yield_strength_ksi": 65,
      "max_temp_f": 600,
      "min_temp_to_100": 30.0,
      "values": {
        "200": 30.0,
        "300": 28.9,
        "400": 27.8,
        "500": 27.2,
        "600": 26.9,
        "650": null,
        "700": null,
        "750": null,
        "800": null,
        "850": null,
        "900": null,
        "950": null,
        "1,000": null,
        "1,050": null,
        "1,100": null,
        "1,150": null,
        "1,200": null,
        "1,250": null,
        "1,300": null,
        "1,350": null,
        "1,400": null,
        "1,450": null,
        "1,500": null
      }
    },
    {
      "block": 4,
      "line_no": 249,
      "nominal_composition": "21Cr–5Mn–11∕2Ni–Cu–N",
      "product_form": null,
      "spec_no": "A815",
      "type_grade": "WP32101",
      "uns_no": "S32101",
      "class_condi_tion_temper": null,
      "size_in": null,
      "p_no": "10H",
      "notes": "(25)",
      "min_temp_f": -20,
      "min_tensile_strength_ksi": 94,
      "min_yield_strength_ksi": 65,
      "max_temp_f": 600,
      "min_temp_to_100": 31.3,
      "values": {
        "200": 31.3,
        "300": 29.8,
        "400": 28.5,
        "500": 28.5,
        "600": 28.5,
        "650": null,
        "700": null,
        "750": null,
        "800": null,
        "850": null,
        "900": null,
        "950": null,
        "1,000": null,
        "1,050": null,
        "1,100": null,
        "1,150": null,
        "1,200": null,
        "1,250": null,
        "1,300": null,
        "1,350": null,
        "1,400": null,
        "1,450": null,
        "1,500": null
      }
    },
    {
      "block": 4,
      "line_no": 247,
      "min_temp_to_100": 30.0,
      "values": {
        "200": 30.0,
        "300": 29.9,
        "400": 28.6,
        "500": 27.7,
        "600": 26.2,
        "650": 25.7,
        "700": 25.1,
        "750": 24.7,
        "800": 24.3,
        "850": null,
        "900": null,
        "950": null,
        "1,000": null,
        "1,050": null,
        "1,100": null,
        "1,150": null,
        "1,200": null,
        "1,250": null,
        "1,300": null,
        "1,350": null,
        "1,400": null,
        "1,450": null,
        "1,500": null
      }
    },
    {
      "block": 4,
      "line_no": 248,
      "min_temp_to_100": 30.0,
      "values": {
        "200": 30.0,
        "300": 29.9,
        "400": 28.6,
        "500": 27.7,
        "600": 26.2,
        "650": 25.7,
        "700": 25.1,
        "750": 24.7,
        "800": 24.3,
        "850": null,
        "900": null,
        "950": null,
        "1,000": null,
        "1,050": null,
        "1,100": null,
        "1,150": null,
        "1,200": null,
        "1,250": null,
        "1,300": null,
        "1,350": null,
        "1,400": null,
        "1,450": null,
        "1,500": null
      }
    },
    {
      "block": 4,
      "line_no": 250,
      "nominal_composition": "22Cr–5Ni–3Mo–N",
      "product_form": null,
      "spec_no": "A182",
      "type_grade": "F60",
      "uns_no": "S32205",
      "class_condi_tion_temper": null,
      "size_in": null,
      "p_no": "10H",
      "notes": "(25)",
      "min_temp_f": -60,
      "min_tensile_strength_ksi": 95,
      "min_yield_strength_ksi": 65,
      "max_temp_f": 600,
      "min_temp_to_100": 31.7,
      "values": {
        "200": 31.7,
        "300": 30.6,
        "400": 29.4,
        "500": 28.7,
        "600": 28.4,
        "650": null,
        "700": null,
        "750": null,
        "800": null,
        "850": null,
        "900": null,
        "950": null,
        "1,000": null,
        "1,050": null,
        "1,100": null,
        "1,150": null,
        "1,200": null,
        "1,250": null,
        "1,300": null,
        "1,350": null,
        "1,400": null,
        "1,450": null,
        "1,500": null
      }
    },
    {
      "block": 4,
      "line_no": 251,
      "nominal_composition": "22Cr–5Ni–3Mo–N",
      "product_form": null,
      "spec_no": "A815",
      "type_grade": "WPS32205",
      "uns_no": "S32205",
      "class_condi_tion_temper": null,
      "size_in": null,
      "p_no": "10H",
      "notes": "(25)",
      "min_temp_f": -60,
      "min_tensile_strength_ksi": 95,
      "min_yield_strength_ksi": 65,
      "max_temp_f": 600,
      "min_temp_to_100": 31.7,
      "values": {
        "200": 31.7,
        "300": 30.6,
        "400": 29.4,
        "500": 28.7,
        "600": 28.4,
        "650": null,
        "700": null,
        "750": null,
        "800": null,
        "850": null,
        "900": null,
        "950": null,
        "1,000": null,
        "1,050": null,
        "1,100": null,
        "1,150": null,
        "1,200": null,
        "1,250": null,
        "1,300": null,
        "1,350": null,
        "1,400": null,
        "1,450": null,
        "1,500": null
      }
    },
    {
      "block": 4,
      "line_no": 252,
      "nominal_composition": "25Cr–8Ni–3Mo– W–Cu–N",
      "product_form": null,
      "spec_no": "A182",
      "type_grade": "F55",
      "uns_no": "S32760",
      "class_condi_tion_temper": null,
      "size_in": null,
      "p_no": "10H",
      "notes": "(25)",
      "min_temp_f": -60,
      "min_tensile_strength_ksi": 109,
      "min_yield_strength_ksi": 80,
      "max_temp_f": 600,
      "min_temp_to_100": 36.3,
      "values": {
        "200": 36.3,
        "300": 34.8,
        "400": 34.0,
        "500": 33.9,
        "600": 33.9,
        "650": null,
        "700": null,
        "750": null,
        "800": null,
        "850": null,
        "900": null,
        "950": null,
        "1,000": null,
        "1,050": null,
        "1,100": null,
        "1,150": null,
        "1,200": null,
        "1,250": null,
        "1,300": null,
        "1,350": null,
        "1,400": null,
        "1,450": null,
        "1,500": null
      }
    },
    {
      "block": 4,
      "line_no": 253,
      "nominal_composition": "25Cr–8Ni–3Mo– W–Cu–N",
      "product_form": null,
      "spec_no": "A815",
      "type_grade": "WPS32760",
      "uns_no": "S32760",
      "class_condi_tion_temper": null,
      "size_in": null,
      "p_no": "10H",
      "notes": "(25)",
      "min_temp_f": -60,
      "min_tensile_strength_ksi": 109,
      "min_yield_strength_ksi": 80,
      "max_temp_f": 600,
      "min_temp_to_100": 36.3,
      "values": {
        "200": 36.3,
        "300": 34.8,
        "400": 34.0,
        "500": 33.9,
        "600": 33.9,
        "650": null,
        "700": null,
        "750": null,
        "800": null,
        "850": null,
        "900": null,
        "950": null,
        "1,000": null,
        "1,050": null,
        "1,100": null,
        "1,150": null,
        "1,200": null,
        "1,250": null,
        "1,300": null,
        "1,350": null,
        "1,400": null,
        "1,450": null,
        "1,500": null
      }
    },
    {
      "block": 4,
      "line_no": 254,
      "nominal_composition": "25Cr–7Ni–4Mo–N",
      "product_form": "Forgings",
      "spec_no": "A182",
      "type_grade": "F53",
      "uns_no": "S32750",
      "class_condi_tion_temper": null,
      "size_in": "≤2",
      "p_no": "10H",
      "notes": "(25)",
      "min_temp_f": -60,
      "min_tensile_strength_ksi": 116,
      "min_yield_strength_ksi": 80,
      "max_temp_f": 600,
      "min_temp_to_100": 38.7,
      "values": {
        "200": 38.5,
        "300": 36.4,
        "400": 35.1,
        "500": 34.5,
        "600": 34.3,
        "650": null,
        "700": null,
        "750": null,
        "800": null,
        "850": null,
        "900": null,
        "950": null,
        "1,000": null,
        "1,050": null,
        "1,100": null,
        "1,150": null,
        "1,200": null,
        "1,250": null,
        "1,300": null,
        "1,350": null,
        "1,400": null,
        "1,450": null,
        "1,500": null
      }
    },
    {
      "block": 4,
      "line_no": 255,
      "nominal_composition": "25Cr–7Ni–4Mo–N Stainless Steel — Bar (3)",
      "product_form": "Fittings",
      "spec_no": "A815",
      "type_grade": "WPS32750",
      "uns_no": "S32750",
      "class_condi_tion_temper": null,
      "size_in": null,
      "p_no": "10H",
      "notes": "(25)",
      "min_temp_f": -60,
      "min_tensile_strength_ksi": 116,
      "min_yield_strength_ksi": 80,
      "max_temp_f": 600,
      "min_temp_to_100": 38.7,
      "values": {
        "200": 38.5,
        "300": 36.4,
        "400": 35.1,
        "500": 34.5,
        "600": 34.3,
        "650": null,
        "700": null,
        "750": null,
        "800": null,
        "850": null,
        "900": null,
        "950": null,
        "1,000": null,
        "1,050": null,
        "1,100": null,
        "1,150": null,
        "1,200": null,
        "1,250": null,
        "1,300": null,
        "1,350": null,
        "1,400": null,
        "1,450": "… Stainless Steel — Bar (3)",
        "1,500": null
      }
    },
    {
      "block": 4,
      "line_no": 256,
      "nominal_composition": "18Cr–8Ni",
      "product_form": null,
      "spec_no": "A479",
      "type_grade": 304,
      "uns_no": "S30400",
      "class_condi_tion_temper": null,
      "size_in": null,
      "p_no": 8,
      "notes": "(26) (28)",
      "min_temp_f": -425,
      "min_tensile_strength_ksi": 75,
      "min_yield_strength_ksi": 30,
      "max_temp_f": 1500,
      "min_temp_to_100": 20.0,
      "values": {
        "200": 20.0,
        "300": 20.0,
        "400": 18.6,
        "500": 17.5,
        "600": 16.6,
        "650": 16.2,
        "700": 15.8,
        "750": 15.5,
        "800": 15.2,
        "850": 14.9,
        "900": 14.6,
        "950": 14.3,
        "1,000": 14.0,
        "1,050": 12.4,
        "1,100": 9.8,
        "1,150": 7.7,
        "1,200": 6.1,
        "1,250": 4.7,
        "1,300": 3.7,
        "1,350": 2.9,
        "1,400": 2.3,
        "1,450": 1.8,
        "1,500": 1.4
      }
    },
    {
      "block": 4,
      "line_no": 257,
      "nominal_composition": "18Cr–8Ni",
      "product_form": null,
      "spec_no": "A479",
      "type_grade": "304H",
      "uns_no": "S30409",
      "class_condi_tion_temper": null,
      "size_in": null,
      "p_no": 8,
      "notes": "(26)",
      "min_temp_f": -325,
      "min_tensile_strength_ksi": 75,
      "min_yield_strength_ksi": 30,
      "max_temp_f": 1500,
      "min_temp_to_100": 20.0,
      "values": {
        "200": 20.0,
        "300": 20.0,
        "400": 18.7,
        "500": 17.5,
        "600": 16.4,
        "650": 16.2,
        "700": 16.0,
        "750": 15.6,
        "800": 15.2,
        "850": 14.9,
        "900": 14.6,
        "950": 14.4,
        "1,000": 13.8,
        "1,050": 12.2,
        "1,100": 9.7,
        "1,150": 7.7,
        "1,200": 6.0,
        "1,250": 4.7,
        "1,300": 3.7,
        "1,350": 2.9,
        "1,400": 2.3,
        "1,450": 1.8,
        "1,500": 1.4
      }
    },
    {
      "block": 4,
      "line_no": 258,
      "nominal_composition": "18Cr–8Ni",
      "product_form": null,
      "spec_no": "A479",
      "type_grade": "304L",
      "uns_no": "S30403",
      "class_condi_tion_temper": null,
      "size_in": null,
      "p_no": 8,
      "notes": null,
      "min_temp_f": -425,
      "min_tensile_strength_ksi": 70,
      "min_yield_strength_ksi": 25,
      "max_temp_f": 1500,
      "min_temp_to_100": 16.7,
      "values": {
        "200": 16.7,
        "300": 16.7,
        "400": 15.8,
        "500": 14.8,
        "600": 14.0,
        "650": 13.7,
        "700": 13.5,
        "750": 13.3,
        "800": 13.0,
        "850": 12.8,
        "900": 11.9,
        "950": 9.9,
        "1,000": 7.8,
        "1,050": 6.3,
        "1,100": 5.1,
        "1,150": 4.0,
        "1,200": 3.2,
        "1,250": 2.6,
        "1,300": 2.1,
        "1,350": 1.7,
        "1,400": 1.1,
        "1,450": 1.0,
        "1,500": 0.9
      }
    },
    {
      "block": 4,
      "line_no": 259,
      "nominal_composition": "16Cr–12Ni–2Mo",
      "product_form": null,
      "spec_no": "A479",
      "type_grade": 316,
      "uns_no": "S31600",
      "class_condi_tion_temper": null,
      "size_in": null,
      "p_no": 8,
      "notes": "(26) (28)",
      "min_temp_f": -425,
      "min_tensile_strength_ksi": 75,
      "min_yield_strength_ksi": 30,
      "max_temp_f": 1500,
      "min_temp_to_100": 20.0,
      "values": {
        "200": 20.0,
        "300": 20.0,
        "400": 19.3,
        "500": 17.9,
        "600": 17.0,
        "650": 16.7,
        "700": 16.3,
        "750": 16.1,
        "800": 15.9,
        "850": 15.7,
        "900": 15.5,
        "950": 15.4,
        "1,000": 15.3,
        "1,050": 14.5,
        "1,100": 12.4,
        "1,150": 9.8,
        "1,200": 7.4,
        "1,250": 5.5,
        "1,300": 4.1,
        "1,350": 3.1,
        "1,400": 2.3,
        "1,450": 1.7,
        "1,500": 1.3
      }
    },
    {
      "block": 4,
      "line_no": 260,
      "nominal_composition": "16Cr–12Ni–2Mo",
      "product_form": null,
      "spec_no": "A479",
      "type_grade": "316H",
      "uns_no": "S31609",
      "class_condi_tion_temper": null,
      "size_in": null,
      "p_no": 8,
      "notes": "(26)",
      "min_temp_f": -325,
      "min_tensile_strength_ksi": 75,
      "min_yield_strength_ksi": 30,
      "max_temp_f": 1500,
      "min_temp_to_100": 20.0,
      "values": {
        "200": 20.0,
        "300": 20.0,
        "400": 19.3,
        "500": 17.9,
        "600": 17.0,
        "650": 16.7,
        "700": 16.3,
        "750": 16.1,
        "800": 15.9,
        "850": 15.7,
        "900": 15.5,
        "950": 15.4,
        "1,000": 15.3,
        "1,050": 14.5,
        "1,100": 12.4,
        "1,150": 9.8,
        "1,200": 7.4,
        "1,250": 5.5,
        "1,300": 4.1,
        "1,350": 3.1,
        "1,400": 2.3,
        "1,450": 1.7,
        "1,500": 1.3
      }
    },
    {
      "block": 4,
      "line_no": 261,
      "nominal_composition": "16Cr–12Ni–2Mo",
      "product_form": null,
      "spec_no": "A479",
      "type_grade": "316L",
      "uns_no": "S31603",
      "class_condi_tion_temper": null,
      "size_in": null,
      "p_no": 8,
      "notes": null,
      "min_temp_f": -425,
      "min_tensile_strength_ksi": 70,
      "min_yield_strength_ksi": 25,
      "max_temp_f": 1500,
      "min_temp_to_100": 16.7,
      "values": {
        "200": 16.7,
        "300": 16.7,
        "400": 15.5,
        "500": 14.4,
        "600": 13.5,
        "650": 13.2,
        "700": 12.9,
        "750": 12.6,
        "800": 12.4,
        "850": 12.1,
        "900": 11.8,
        "950": 11.5,
        "1,000": 11.2,
        "1,050": 10.8,
        "1,100": 10.2,
        "1,150": 8.8,
        "1,200": 6.4,
        "1,250": 4.7,
        "1,300": 3.5,
        "1,350": 2.5,
        "1,400": 1.8,
        "1,450": 1.3,
        "1,500": 1.0
      }
    },
    {
      "block": 4,
      "line_no": 262,
      "nominal_composition": "18Cr–10Ni–Ti",
      "product_form": "Bar",
      "spec_no": "A479",
      "type_grade": 321,
      "uns_no": "S32100",
      "class_condi_tion_temper": null,
      "size_in": null,
      "p_no": 8,
      "notes": "(28)",
      "min_temp_f": -325,
      "min_tensile_strength_ksi": 75,
      "min_yield_strength_ksi": 30,
      "max_temp_f": 1500,
      "min_temp_to_100": 20.0,
      "values": {
        "200": 20.0,
        "300": 20.0,
        "400": 20.0,
        "500": 19.3,
        "600": 18.3,
        "650": 17.8,
        "700": 17.5,
        "750": 17.2,
        "800": 16.9,
        "850": 16.7,
        "900": 16.5,
        "950": 16.4,
        "1,000": 16.2,
        "1,050": 9.6,
        "1,100": 6.9,
        "1,150": 5.0,
        "1,200": 3.6,
        "1,250": 2.6,
        "1,300": 1.7,
        "1,350": 1.1,
        "1,400": 0.8,
        "1,450": 0.5,
        "1,500": 0.3
      }
    },
    {
      "block": 4,
      "line_no": 263,
      "nominal_composition": "18Cr–10Ni–Ti",
      "product_form": "Bar",
      "spec_no": "A479",
      "type_grade": 321,
      "uns_no": "S32100",
      "class_condi_tion_temper": null,
      "size_in": null,
      "p_no": 8,
      "notes": "(28) (30)",
      "min_temp_f": -325,
      "min_tensile_strength_ksi": 75,
      "min_yield_strength_ksi": 30,
      "max_temp_f": 1500,
      "min_temp_to_100": 20.0,
      "values": {
        "200": 20.0,
        "300": 20.0,
        "400": 20.0,
        "500": 19.3,
        "600": 18.3,
        "650": 17.8,
        "700": 17.5,
        "750": 17.2,
        "800": 16.9,
        "850": 16.7,
        "900": 16.5,
        "950": 16.4,
        "1,000": 16.2,
        "1,050": 12.3,
        "1,100": 9.1,
        "1,150": 6.9,
        "1,200": 5.4,
        "1,250": 4.1,
        "1,300": 3.2,
        "1,350": 2.5,
        "1,400": 1.9,
        "1,450": 1.5,
        "1,500": 1.1
      }
    },
    {
      "block": 4,
      "line_no": 264,
      "nominal_composition": "18Cr–10Ni–Ti",
      "product_form": "Bar",
      "spec_no": "A479",
      "type_grade": "321H",
      "uns_no": "S32109",
      "class_condi_tion_temper": null,
      "size_in": null,
      "p_no": 8,
      "notes": "(30)",
      "min_temp_f": -325,
      "min_tensile_strength_ksi": 75,
      "min_yield_strength_ksi": 30,
      "max_temp_f": 1500,
      "min_temp_to_100": 20.0,
      "values": {
        "200": 20.0,
        "300": 20.0,
        "400": 20.0,
        "500": 19.3,
        "600": 18.3,
        "650": 17.8,
        "700": 17.5,
        "750": 17.2,
        "800": 16.9,
        "850": 16.7,
        "900": 16.5,
        "950": 16.4,
        "1,000": 16.2,
        "1,050": 12.3,
        "1,100": 9.1,
        "1,150": 6.9,
        "1,200": 5.4,
        "1,250": 4.1,
        "1,300": 3.2,
        "1,350": 2.5,
        "1,400": 1.9,
        "1,450": 1.5,
        "1,500": 1.1
      }
    },
    {
      "block": 4,
      "line_no": 265,
      "nominal_composition": "18Cr–10Ni–Cb",
      "product_form": null,
      "spec_no": "A479",
      "type_grade": 347,
      "uns_no": "S34700",
      "class_condi_tion_temper": null,
      "size_in": null,
      "p_no": 8,
      "notes": null,
      "min_temp_f": -425,
      "min_tensile_strength_ksi": 75,
      "min_yield_strength_ksi": 30,
      "max_temp_f": 1500,
      "min_temp_to_100": 20.0,
      "values": {
        "200": 20.0,
        "300": 20.0,
        "400": 20.0,
        "500": 20.0,
        "600": 19.3,
        "650": 19.0,
        "700": 18.7,
        "750": 18.5,
        "800": 18.3,
        "850": 18.2,
        "900": 18.1,
        "950": 18.1,
        "1,000": 16.0,
        "1,050": 12.1,
        "1,100": 9.1,
        "1,150": 6.1,
        "1,200": 4.4,
        "1,250": 3.3,
        "1,300": 2.2,
        "1,350": 1.5,
        "1,400": 1.2,
        "1,450": 0.9,
        "1,500": 0.8
      }
    },
    {
      "block": 4,
      "line_no": 266,
      "nominal_composition": "18Cr–10Ni–Cb",
      "product_form": null,
      "spec_no": "A479",
      "type_grade": 347,
      "uns_no": "S34700",
      "class_condi_tion_temper": null,
      "size_in": null,
      "p_no": 8,
      "notes": "(28) (30)",
      "min_temp_f": -425,
      "min_tensile_strength_ksi": 75,
      "min_yield_strength_ksi": 30,
      "max_temp_f": 1500,
      "min_temp_to_100": 20.0,
      "values": {
        "200": 20.0,
        "300": 20.0,
        "400": 20.0,
        "500": 20.0,
        "600": 19.3,
        "650": 19.0,
        "700": 18.7,
        "750": 18.5,
        "800": 18.3,
        "850": 18.2,
        "900": 18.1,
        "950": 18.1,
        "1,000": 18.1,
        "1,050": 17.4,
        "1,100": 14.1,
        "1,150": 10.5,
        "1,200": 7.9,
        "1,250": 5.9,
        "1,300": 4.4,
        "1,350": 3.2,
        "1,400": 2.5,
        "1,450": 1.8,
        "1,500": 1.3
      }
    },
    {
      "block": 4,
      "line_no": 267,
      "nominal_composition": "18Cr–10Ni–Cb",
      "product_form": null,
      "spec_no": "A479",
      "type_grade": "347H",
      "uns_no": "S34709",
      "class_condi_tion_temper": null,
      "size_in": null,
      "p_no": 8,
      "notes": null,
      "min_temp_f": -325,
      "min_tensile_strength_ksi": 75,
      "min_yield_strength_ksi": 30,
      "max_temp_f": 1500,
      "min_temp_to_100": 20.0,
      "values": {
        "200": 20.0,
        "300": 20.0,
        "400": 20.0,
        "500": 20.0,
        "600": 19.3,
        "650": 19.0,
        "700": 18.7,
        "750": 18.5,
        "800": 18.3,
        "850": 18.2,
        "900": 18.1,
        "950": 18.1,
        "1,000": 18.1,
        "1,050": 17.4,
        "1,100": 14.1,
        "1,150": 10.5,
        "1,200": 7.9,
        "1,250": 5.9,
        "1,300": 4.4,
        "1,350": 3.2,
        "1,400": 2.5,
        "1,450": 1.8,
        "1,500": 1.3
      }
    },
    {
      "block": 4,
      "line_no": 268,
      "nominal_composition": "44Fe–25Ni–21Cr–Mo",
      "product_form": null,
      "spec_no": "A479",
      "type_grade": "904L",
      "uns_no": "N08904 …",
      "class_condi_tion_temper": null,
      "size_in": null,
      "p_no": 45,
      "notes": null,
      "min_temp_f": -325,
      "min_tensile_strength_ksi": 71,
      "min_yield_strength_ksi": 31,
      "max_temp_f": 500,
      "min_temp_to_100": 20.7,
      "values": {
        "200": 20.7,
        "300": 20.4,
        "400": 18.7,
        "500": 17.1,
        "600": null,
        "650": null,
        "700": null,
        "750": null,
        "800": null,
        "850": null,
        "900": null,
        "950": null,
        "1,000": null,
        "1,050": null,
        "1,100": null,
        "1,150": null,
        "1,200": null,
        "1,250": null,
        "1,300": null,
        "1,350": null,
        "1,400": null,
        "1,450": null,
        "1,500": null
      }
    },
    {
      "block": 4,
      "line_no": 269,
      "nominal_composition": "22Cr–5Ni–3Mo–N",
      "product_form": null,
      "spec_no": "A479 …",
      "type_grade": null,
      "uns_no": "S31803",
      "class_condi_tion_temper": null,
      "size_in": null,
      "p_no": "10H",
      "notes": "(25)",
      "min_temp_f": -60,
      "min_tensile_strength_ksi": 90,
      "min_yield_strength_ksi": 65,
      "max_temp_f": 600,
      "min_temp_to_100": 30.0,
      "values": {
        "200": 30.0,
        "300": 28.9,
        "400": 27.8,
        "500": 27.2,
        "600": 26.9,
        "650": null,
        "700": null,
        "750": null,
        "800": null,
        "850": null,
        "900": null,
        "950": null,
        "1,000": null,
        "1,050": null,
        "1,100": null,
        "1,150": null,
        "1,200": null,
        "1,250": null,
        "1,300": null,
        "1,350": null,
        "1,400": null,
        "1,450": null,
        "1,500": null
      }
    },
    {
      "block": 4,
      "line_no": 270,
      "nominal_composition": "20Cr–18Ni–6Mo",
      "product_form": null,
      "spec_no": "A479 …",
      "type_grade": null,
      "uns_no": "S31254",
      "class_condi_tion_temper": null,
      "size_in": null,
      "p_no": 8,
      "notes": null,
      "min_temp_f": -325,
      "min_tensile_strength_ksi": 95,
      "min_yield_strength_ksi": 45,
      "max_temp_f": 850,
      "min_temp_to_100": 30.0,
      "values": {
        "200": 30.0,
        "300": 29.5,
        "400": 27.3,
        "500": 25.8,
        "600": 24.7,
        "650": 24.3,
        "700": 24.1,
        "750": 23.9,
        "800": 23.7,
        "850": 23.6,
        "900": null,
        "950": null,
        "1,000": null,
        "1,050": null,
        "1,100": null,
        "1,150": null,
        "1,200": null,
        "1,250": null,
        "1,300": null,
        "1,350": null,
        "1,400": null,
        "1,450": null,
        "1,500": null
      }
    },
    {
      "block": 4,
      "line_no": 272,
      "nominal_composition": "21Cr–5Mn–1.5Ni–Cu–N",
      "product_form": null,
      "spec_no": "A479 …",
      "type_grade": null,
      "uns_no": "S32101",
      "class_condi_tion_temper": null,
      "size_in": null,
      "p_no": "10H",
      "notes": "(25)",
      "min_temp_f": -20,
      "min_tensile_strength_ksi": 94,
      "min_yield_strength_ksi": 65,
      "max_temp_f": 600,
      "min_temp_to_100": 31.3,
      "values": {
        "200": 31.3,
        "300": 29.8,
        "400": 28.5,
        "500": 28.5,
        "600": 28.5,
        "650": null,
        "700": null,
        "750": null,
        "800": null,
        "850": null,
        "900": null,
        "950": null,
        "1,000": null,
        "1,050": null,
        "1,100": null,
        "1,150": null,
        "1,200": null,
        "1,250": null,
        "1,300": null,
        "1,350": null,
        "1,400": null,
        "1,450": null,
        "1,500": null
      }
    },
    {
      "block": 4,
      "line_no": 273,
      "nominal_composition": "22Cr–5Ni–3Mo–N",
      "product_form": null,
      "spec_no": "A479 …",
      "type_grade": null,
      "uns_no": "S32205",
      "class_condi_tion_temper": null,
      "size_in": null,
      "p_no": "10H",
      "notes": "(25)",
      "min_temp_f": -60,
      "min_tensile_strength_ksi": 95,
      "min_yield_strength_ksi": 65,
      "max_temp_f": 600,
      "min_temp_to_100": 31.7,
      "values": {
        "200": 31.7,
        "300": 30.6,
        "400": 29.4,
        "500": 28.7,
        "600": 28.4,
        "650": null,
        "700": null,
        "750": null,
        "800": null,
        "850": null,
        "900": null,
        "950": null,
        "1,000": null,
        "1,050": null,
        "1,100": null,
        "1,150": null,
        "1,200": null,
        "1,250": null,
        "1,300": null,
        "1,350": null,
        "1,400": null,
        "1,450": null,
        "1,500": null
      }
    },
    {
      "block": 4,
      "line_no": 274,
      "nominal_composition": "24Cr–4Ni–3Mn– 1.5Mo–N",
      "product_form": null,
      "spec_no": "A479 …",
      "type_grade": null,
      "uns_no": "S82441",
      "class_condi_tion_temper": null,
      "size_in": "≥7∕16 thk.",
      "p_no": "10H",
      "notes": "(25)",
      "min_temp_f": -60,
      "min_tensile_strength_ksi": 99,
      "min_yield_strength_ksi": 70,
      "max_temp_f": 600,
      "min_temp_to_100": 32.9,
      "values": {
        "200": 32.9,
        "300": 32.9,
        "400": 32.9,
        "500": 32.9,
        "600": 32.8,
        "650": null,
        "700": null,
        "750": null,
        "800": null,
        "850": null,
        "900": null,
        "950": null,
        "1,000": null,
        "1,050": null,
        "1,100": null,
        "1,150": null,
        "1,200": null,
        "1,250": null,
        "1,300": null,
        "1,350": null,
        "1,400": null,
        "1,450": null,
        "1,500": null
      }
    },
    {
      "block": 4,
      "line_no": 275,
      "nominal_composition": "22Cr–13Ni–5Mn",
      "product_form": null,
      "spec_no": "A479",
      "type_grade": "XM-19",
      "uns_no": "S20910",
      "class_condi_tion_temper": "Annealed",
      "size_in": null,
      "p_no": 8,
      "notes": null,
      "min_temp_f": -325,
      "min_tensile_strength_ksi": 100,
      "min_yield_strength_ksi": 55,
      "max_temp_f": 1200,
      "min_temp_to_100": 33.3,
      "values": {
        "200": 33.1,
        "300": 31.4,
        "400": 30.4,
        "500": 29.7,
        "600": 29.2,
        "650": 29.0,
        "700": 28.8,
        "750": 28.6,
        "800": 28.3,
        "850": 27.9,
        "900": 27.5,
        "950": 27.0,
        "1,000": 26.3,
        "1,050": 25.5,
        "1,100": 20.4,
        "1,150": 13.0,
        "1,200": 8.3,
        "1,250": null,
        "1,300": null,
        "1,350": null,
        "1,400": null,
        "1,450": null,
        "1,500": null
      }
    },
    {
      "block": 4,
      "line_no": 276,
      "nominal_composition": "24Cr–4Ni–3Mn– 1.5Mo–N",
      "product_form": null,
      "spec_no": "A479 …",
      "type_grade": null,
      "uns_no": "S82441",
      "class_condi_tion_temper": null,
      "size_in": "<7∕16 thk.",
      "p_no": "10H",
      "notes": "(25)",
      "min_temp_f": -60,
      "min_tensile_strength_ksi": 107,
      "min_yield_strength_ksi": 78,
      "max_temp_f": 600,
      "min_temp_to_100": 35.8,
      "values": {
        "200": 35.8,
        "300": 35.8,
        "400": 35.8,
        "500": 35.8,
        "600": 35.7,
        "650": null,
        "700": null,
        "750": null,
        "800": null,
        "850": null,
        "900": null,
        "950": null,
        "1,000": null,
        "1,050": null,
        "1,100": null,
        "1,150": null,
        "1,200": null,
        "1,250": null,
        "1,300": null,
        "1,350": null,
        "1,400": null,
        "1,450": null,
        "1,500": null
      }
    },
    {
      "block": 4,
      "line_no": 277,
      "nominal_composition": "29Cr–6.5Ni–2Mo–N",
      "product_form": null,
      "spec_no": "A479 …",
      "type_grade": null,
      "uns_no": "S32906",
      "class_condi_tion_temper": null,
      "size_in": null,
      "p_no": "10H",
      "notes": "(25)",
      "min_temp_f": -60,
      "min_tensile_strength_ksi": 109,
      "min_yield_strength_ksi": 80,
      "max_temp_f": 600,
      "min_temp_to_100": 36.3,
      "values": {
        "200": 36.3,
        "300": 34.5,
        "400": 33.5,
        "500": 33.0,
        "600": 33.0,
        "650": null,
        "700": null,
        "750": null,
        "800": null,
        "850": null,
        "900": null,
        "950": null,
        "1,000": null,
        "1,050": null,
        "1,100": null,
        "1,150": null,
        "1,200": null,
        "1,250": null,
        "1,300": null,
        "1,350": null,
        "1,400": null,
        "1,450": null,
        "1,500": null
      }
    },
    {
      "block": 4,
      "line_no": 278,
      "nominal_composition": "25Cr–7Ni–4Mo–N Stainless Steel — Castings (3)",
      "product_form": null,
      "spec_no": "A479 …",
      "type_grade": null,
      "uns_no": "S32750",
      "class_condi_tion_temper": null,
      "size_in": "≤2 thk.",
      "p_no": "10H",
      "notes": "(25)",
      "min_temp_f": -60,
      "min_tensile_strength_ksi": 116,
      "min_yield_strength_ksi": 80,
      "max_temp_f": 600,
      "min_temp_to_100": 38.7,
      "values": {
        "200": 38.5,
        "300": 36.4,
        "400": 35.1,
        "500": 34.5,
        "600": 34.3,
        "650": null,
        "700": null,
        "750": null,
        "800": null,
        "850": null,
        "900": null,
        "950": null,
        "1,000": null,
        "1,050": null,
        "1,100": null,
        "1,150": null,
        "1,200": null,
        "1,250": null,
        "1,300": null,
        "1,350": null,
        "1,400": "… Stainless Steel — Castings (3)",
        "1,450": null,
        "1,500": null
      }
    },
    {
      "block": 4,
      "line_no": 279,
      "nominal_composition": "29Ni–20Cr–3Cu–2Mo",
      "product_form": null,
      "spec_no": "A351",
      "type_grade": "CN7M",
      "uns_no": "N08007 …",
      "class_condi_tion_temper": null,
      "size_in": null,
      "p_no": 45,
      "notes": "(9) (30)",
      "min_temp_f": -325,
      "min_tensile_strength_ksi": 62,
      "min_yield_strength_ksi": 25,
      "max_temp_f": 100,
      "min_temp_to_100": 16.7,
      "values": {
        "200": null,
        "300": null,
        "400": null,
        "500": null,
        "600": null,
        "650": null,
        "700": null,
        "750": null,
        "800": null,
        "850": null,
        "900": null,
        "950": null,
        "1,000": null,
        "1,050": null,
        "1,100": null,
        "1,150": null,
        "1,200": null,
        "1,250": null,
        "1,300": null,
        "1,350": null,
        "1,400": null,
        "1,450": null,
        "1,500": null
      }
    },
    {
      "block": 4,
      "line_no": 280,
      "nominal_composition": "35Ni–15Cr–1∕2Mo",
      "product_form": null,
      "spec_no": "A351",
      "type_grade": "HT30",
      "uns_no": "N08603 …",
      "class_condi_tion_temper": null,
      "size_in": null,
      "p_no": 45,
      "notes": "(36) (39)",
      "min_temp_f": -325,
      "min_tensile_strength_ksi": 65,
      "min_yield_strength_ksi": 28,
      "max_temp_f": 100,
      "min_temp_to_100": 18.7,
      "values": {
        "200": null,
        "300": null,
        "400": null,
        "500": null,
        "600": null,
        "650": null,
        "700": null,
        "750": null,
        "800": null,
        "850": null,
        "900": null,
        "950": null,
        "1,000": null,
        "1,050": null,
        "1,100": null,
        "1,150": null,
        "1,200": null,
        "1,250": null,
        "1,300": null,
        "1,350": null,
        "1,400": null,
        "1,450": null,
        "1,500": null
      }
    },
    {
      "block": 4,
      "line_no": 281,
      "nominal_composition": "25Cr–12Ni",
      "product_form": null,
      "spec_no": "A351",
      "type_grade": "CH8",
      "uns_no": "J93400",
      "class_condi_tion_temper": null,
      "size_in": null,
      "p_no": 8,
      "notes": "(9) (31)",
      "min_temp_f": -325,
      "min_tensile_strength_ksi": 65,
      "min_yield_strength_ksi": 28,
      "max_temp_f": 1500,
      "min_temp_to_100": 18.7,
      "values": {
        "200": 18.7,
        "300": 18.5,
        "400": 18.0,
        "500": 17.7,
