Repository: danivelas0/asme-pcc

File: resources/ASME B31/ASME B31.3/APPEX/appendix_a/table_a_1.json (part 14 of 28)
    "P-No. (5)",
    "P-No. (5)(7)"
  ],
  "columns_values": [
        "550": 92.7,
        "575": 76.5,
        "600": 58.7,
        "625": 46.0,
        "650": 36.8,
        "675": 28.7,
        "700": 23.0,
        "725": 18.4,
        "750": 14.5,
        "775": 11.5,
        "800": 9.02,
        "825": 6.83
      }
    },
    {
      "block": 4,
      "line_no": 217,
      "nominal_composition": "18Cr–10Ni–Ti",
      "product_form": "Forgings",
      "spec_no": "A182",
      "type_grade": "F321",
      "uns_no": "S32100",
      "class_condition_temper": null,
      "size_mm": null,
      "p_no": 8,
      "notes": "(9) (21) (28) (30)",
      "min_temp_c": -198,
      "min_tensile_strength_mpa": 515,
      "min_yield_strength_mpa": 205,
      "max_temp_c": 816,
      "min_temp_to_40": 138,
      "values": {
        "65": 138,
        "100": 138,
        "125": 138,
        "150": 138,
        "175": 138,
        "200": 138,
        "225": 138,
        "250": 135,
        "275": 131,
        "300": 128,
        "325": 125,
        "350": 122,
        "375": 120,
        "400": 119,
        "425": 117,
        "450": 115,
        "475": 114,
        "500": 113,
        "525": 112,
        "550": 100,
        "575": 76.5,
        "600": 58.7,
        "625": 46.0,
        "650": 36.8,
        "675": 28.7,
        "700": 23.0,
        "725": 18.4,
        "750": 14.5,
        "775": 11.5,
        "800": 9.02,
        "825": 6.83
      }
    },
    {
      "block": 4,
      "line_no": 218,
      "nominal_composition": "18Cr–10Ni–Ti",
      "product_form": "Forgings",
      "spec_no": "A182",
      "type_grade": "F321H",
      "uns_no": "S32109",
      "class_condition_temper": null,
      "size_mm": null,
      "p_no": 8,
      "notes": "(9) (21)",
      "min_temp_c": -198,
      "min_tensile_strength_mpa": 515,
      "min_yield_strength_mpa": 205,
      "max_temp_c": 816,
      "min_temp_to_40": 138,
      "values": {
        "65": 138,
        "100": 138,
        "125": 138,
        "150": 138,
        "175": 138,
        "200": 138,
        "225": 138,
        "250": 135,
        "275": 131,
        "300": 128,
        "325": 125,
        "350": 122,
        "375": 120,
        "400": 119,
        "425": 117,
        "450": 115,
        "475": 114,
        "500": 113,
        "525": 112,
        "550": 100,
        "575": 76.5,
        "600": 58.7,
        "625": 46.0,
        "650": 36.8,
        "675": 28.7,
        "700": 23.0,
        "725": 18.4,
        "750": 14.5,
        "775": 11.5,
        "800": 9.02,
        "825": 6.83
      }
    },
    {
      "block": 4,
      "line_no": 219,
      "nominal_composition": "18Cr–10Ni–Ti",
      "product_form": "Smls. fittings",
      "spec_no": "A403",
      "type_grade": "WP321",
      "uns_no": "S32100",
      "class_condition_temper": null,
      "size_mm": "≤9.50",
      "p_no": 8,
      "notes": "(28) (30)",
      "min_temp_c": -198,
      "min_tensile_strength_mpa": 515,
      "min_yield_strength_mpa": 205,
      "max_temp_c": 816,
      "min_temp_to_40": 138,
      "values": {
        "65": 138,
        "100": 138,
        "125": 138,
        "150": 138,
        "175": 138,
        "200": 138,
        "225": 138,
        "250": 135,
        "275": 131,
        "300": 128,
        "325": 125,
        "350": 122,
        "375": 120,
        "400": 119,
        "425": 117,
        "450": 115,
        "475": 114,
        "500": 113,
        "525": 112,
        "550": 100,
        "575": 76.5,
        "600": 58.7,
        "625": 46.0,
        "650": 36.8,
        "675": 28.7,
        "700": 23.0,
        "725": 18.4,
        "750": 14.5,
        "775": 11.5,
        "800": 9.02,
        "825": 6.83
      }
    },
    {
      "block": 4,
      "line_no": 220,
      "nominal_composition": "18Cr–10Ni–Ti",
      "product_form": "Smls. fittings",
      "spec_no": "A403",
      "type_grade": "WP321H",
      "uns_no": "S32109",
      "class_condition_temper": null,
      "size_mm": "≤9.50",
      "p_no": 8,
      "notes": "(30)",
      "min_temp_c": -198,
      "min_tensile_strength_mpa": 515,
      "min_yield_strength_mpa": 205,
      "max_temp_c": 816,
      "min_temp_to_40": 138,
      "values": {
        "65": 138,
        "100": 138,
        "125": 138,
        "150": 138,
        "175": 138,
        "200": 138,
        "225": 138,
        "250": 135,
        "275": 131,
        "300": 128,
        "325": 125,
        "350": 122,
        "375": 120,
        "400": 119,
        "425": 117,
        "450": 115,
        "475": 114,
        "500": 113,
        "525": 112,
        "550": 100,
        "575": 76.5,
        "600": 58.7,
        "625": 46.0,
        "650": 36.8,
        "675": 28.7,
        "700": 23.0,
        "725": 18.4,
        "750": 14.5,
        "775": 11.5,
        "800": 9.02,
        "825": 6.83
      }
    },
    {
      "block": 4,
      "line_no": 221,
      "nominal_composition": "18Cr–10Ni–Ti",
      "product_form": "Wld. fittings",
      "spec_no": "A403",
      "type_grade": "WP321",
      "uns_no": "S32100",
      "class_condition_temper": null,
      "size_mm": null,
      "p_no": 8,
      "notes": "(28) (30)",
      "min_temp_c": -198,
      "min_tensile_strength_mpa": 515,
      "min_yield_strength_mpa": 205,
      "max_temp_c": 816,
      "min_temp_to_40": 138,
      "values": {
        "65": 138,
        "100": 138,
        "125": 138,
        "150": 138,
        "175": 138,
        "200": 138,
        "225": 138,
        "250": 135,
        "275": 131,
        "300": 128,
        "325": 125,
        "350": 122,
        "375": 120,
        "400": 119,
        "425": 117,
        "450": 115,
        "475": 114,
        "500": 113,
        "525": 112,
        "550": 100,
        "575": 76.5,
        "600": 58.7,
        "625": 46.0,
        "650": 36.8,
        "675": 28.7,
        "700": 23.0,
        "725": 18.4,
        "750": 14.5,
        "775": 11.5,
        "800": 9.02,
        "825": 6.83
      }
    },
    {
      "block": 4,
      "line_no": 222,
      "nominal_composition": "18Cr–10Ni–Ti",
      "product_form": "Wld. fittings",
      "spec_no": "A403",
      "type_grade": "WP321H",
      "uns_no": "S32109",
      "class_condition_temper": null,
      "size_mm": null,
      "p_no": 8,
      "notes": "(30)",
      "min_temp_c": -198,
      "min_tensile_strength_mpa": 515,
      "min_yield_strength_mpa": 205,
      "max_temp_c": 816,
      "min_temp_to_40": 138,
      "values": {
        "65": 138,
        "100": 138,
        "125": 138,
        "150": 138,
        "175": 138,
        "200": 138,
        "225": 138,
        "250": 135,
        "275": 131,
        "300": 128,
        "325": 125,
        "350": 122,
        "375": 120,
        "400": 119,
        "425": 117,
        "450": 115,
        "475": 114,
        "500": 113,
        "525": 112,
        "550": 100,
        "575": 76.5,
        "600": 58.7,
        "625": 46.0,
        "650": 36.8,
        "675": 28.7,
        "700": 23.0,
        "725": 18.4,
        "750": 14.5,
        "775": 11.5,
        "800": 9.02,
        "825": 6.83
      }
    },
    {
      "block": 4,
      "line_no": 223,
      "nominal_composition": "16Cr–12Ni–2Mo",
      "product_form": "Forgings & fittings",
      "spec_no": "A403",
      "type_grade": "WP316H",
      "uns_no": "S31609",
      "class_condition_temper": null,
      "size_mm": null,
      "p_no": 8,
      "notes": "(26) (32) (37)",
      "min_temp_c": -198,
      "min_tensile_strength_mpa": 515,
      "min_yield_strength_mpa": 205,
      "max_temp_c": 816,
      "min_temp_to_40": 138,
      "values": {
        "65": 138,
        "100": 138,
        "125": 138,
        "150": 138,
        "175": 138,
        "200": 134,
        "225": 129,
        "250": 125,
        "275": 122,
        "300": 119,
        "325": 116,
        "350": 114,
        "375": 112,
        "400": 111,
        "425": 110,
        "450": 109,
        "475": 108,
        "500": 107,
        "525": 106,
        "550": 105,
        "575": 97.8,
        "600": 80.8,
        "625": 65.0,
        "650": 50.4,
        "675": 38.6,
        "700": 29.6,
        "725": 23.0,
        "750": 17.4,
        "775": 13.3,
        "800": 10.4,
        "825": 8.96
      }
    },
    {
      "block": 4,
      "line_no": 224,
      "nominal_composition": "16Cr–12Ni–2Mo",
      "product_form": "Forgings & fittings",
      "spec_no": "A182",
      "type_grade": "F316H",
      "uns_no": "S31609",
      "class_condition_temper": null,
      "size_mm": null,
      "p_no": 8,
      "notes": "(9) (21) (26)",
      "min_temp_c": -198,
      "min_tensile_strength_mpa": 515,
      "min_yield_strength_mpa": 205,
      "max_temp_c": 816,
      "min_temp_to_40": 138,
      "values": {
        "65": 138,
        "100": 138,
        "125": 138,
        "150": 138,
        "175": 138,
        "200": 134,
        "225": 129,
        "250": 125,
        "275": 122,
        "300": 119,
        "325": 116,
        "350": 114,
        "375": 112,
        "400": 111,
        "425": 110,
        "450": 109,
        "475": 108,
        "500": 107,
        "525": 106,
        "550": 105,
        "575": 97.8,
        "600": 80.8,
        "625": 65.0,
        "650": 50.4,
        "675": 38.6,
        "700": 29.6,
        "725": 23.0,
        "750": 17.4,
        "775": 13.3,
        "800": 10.4,
        "825": 8.96
      }
    },
    {
      "block": 4,
      "line_no": 225,
      "nominal_composition": "18Cr–10Ni–Cb",
      "product_form": "Forgings & fittings",
      "spec_no": "A403",
      "type_grade": "WP347H",
      "uns_no": "S34709",
      "class_condition_temper": null,
      "size_mm": null,
      "p_no": 8,
      "notes": "(32) (37)",
      "min_temp_c": -198,
      "min_tensile_strength_mpa": 515,
      "min_yield_strength_mpa": 205,
      "max_temp_c": 816,
      "min_temp_to_40": 138,
      "values": {
        "65": 138,
        "100": 138,
        "125": 138,
        "150": 138,
        "175": 138,
        "200": 138,
        "225": 138,
        "250": 138,
        "275": 137,
        "300": 135,
        "325": 132,
        "350": 130,
        "375": 129,
        "400": 127,
        "425": 126,
        "450": 126,
        "475": 125,
        "500": 125,
        "525": 125,
        "550": 125,
        "575": 112,
        "600": 90.6,
        "625": 69.6,
        "650": 53.8,
        "675": 41.4,
        "700": 31.8,
        "725": 24.0,
        "750": 18.8,
        "775": 14.6,
        "800": 10.9,
        "825": 8.96
      }
    },
    {
      "block": 4,
      "line_no": 226,
      "nominal_composition": "18Cr–10Ni–Cb",
      "product_form": "Forgings & fittings",
      "spec_no": "A182",
      "type_grade": "F347",
      "uns_no": "S34700",
      "class_condition_temper": null,
      "size_mm": null,
      "p_no": 8,
      "notes": "(9) (21) (28)",
      "min_temp_c": -254,
      "min_tensile_strength_mpa": 515,
      "min_yield_strength_mpa": 205,
      "max_temp_c": 816,
      "min_temp_to_40": 138,
      "values": {
        "65": 138,
        "100": 138,
        "125": 138,
        "150": 138,
        "175": 138,
        "200": 138,
        "225": 138,
        "250": 138,
        "275": 137,
        "300": 135,
        "325": 132,
        "350": 130,
        "375": 128,
        "400": 127,
        "425": 126,
        "450": 126,
        "475": 125,
        "500": 125,
        "525": 125,
        "550": 125,
        "575": 112,
        "600": 90.6,
        "625": 69.6,
        "650": 53.8,
        "675": 41.4,
        "700": 31.8,
        "725": 24.0,
        "750": 18.8,
        "775": 14.6,
        "800": 10.9,
        "825": 8.96
      }
    },
    {
      "block": 4,
      "line_no": 227,
      "nominal_composition": "18Cr–10Ni–Cb",
      "product_form": "Forgings & fittings",
      "spec_no": "A403",
      "type_grade": "WP347",
      "uns_no": "S34700",
      "class_condition_temper": null,
      "size_mm": null,
      "p_no": 8,
      "notes": "(28) (32) (37)",
      "min_temp_c": -254,
      "min_tensile_strength_mpa": 515,
      "min_yield_strength_mpa": 205,
      "max_temp_c": 816,
      "min_temp_to_40": 138,
      "values": {
        "65": 138,
        "100": 138,
        "125": 138,
        "150": 138,
        "175": 138,
        "200": 138,
        "225": 138,
        "250": 138,
        "275": 137,
        "300": 135,
        "325": 132,
        "350": 130,
        "375": 129,
        "400": 127,
        "425": 126,
        "450": 126,
        "475": 125,
        "500": 125,
        "525": 125,
        "550": 125,
        "575": 112,
        "600": 90.6,
        "625": 69.6,
        "650": 53.8,
        "675": 41.4,
        "700": 31.8,
        "725": 24.0,
        "750": 18.8,
        "775": 14.6,
        "800": 10.9,
        "825": 8.96
      }
    },
    {
      "block": 4,
      "line_no": 228,
      "nominal_composition": "18Cr–10Ni–Cb",
      "product_form": "Forgings & fittings",
      "spec_no": "A182",
      "type_grade": "F348",
      "uns_no": "S34800",
      "class_condition_temper": null,
      "size_mm": null,
      "p_no": 8,
      "notes": "(9) (21) (28)",
      "min_temp_c": -198,
      "min_tensile_strength_mpa": 515,
      "min_yield_strength_mpa": 205,
      "max_temp_c": 816,
      "min_temp_to_40": 138,
      "values": {
        "65": 138,
        "100": 138,
        "125": 138,
        "150": 138,
        "175": 138,
        "200": 138,
        "225": 138,
        "250": 138,
        "275": 137,
        "300": 135,
        "325": 132,
        "350": 130,
        "375": 128,
        "400": 127,
        "425": 126,
        "450": 126,
        "475": 125,
        "500": 125,
        "525": 125,
        "550": 125,
        "575": 112,
        "600": 90.6,
        "625": 69.6,
        "650": 53.8,
        "675": 41.4,
        "700": 31.8,
        "725": 24.0,
        "750": 18.8,
        "775": 14.6,
        "800": 10.9,
        "825": 8.96
      }
    },
    {
      "block": 4,
      "line_no": 229,
      "nominal_composition": "18Cr–10Ni–Cb",
      "product_form": "Forgings & fittings",
      "spec_no": "A403",
      "type_grade": "WP348",
      "uns_no": "S34800",
      "class_condition_temper": null,
      "size_mm": null,
      "p_no": 8,
      "notes": "(28) (32) (37)",
      "min_temp_c": -198,
      "min_tensile_strength_mpa": 515,
      "min_yield_strength_mpa": 205,
      "max_temp_c": 816,
      "min_temp_to_40": 138,
      "values": {
        "65": 138,
        "100": 138,
        "125": 138,
        "150": 138,
        "175": 138,
        "200": 138,
        "225": 138,
        "250": 138,
        "275": 137,
        "300": 135,
        "325": 132,
        "350": 130,
        "375": 128,
        "400": 127,
        "425": 126,
        "450": 126,
        "475": 125,
        "500": 125,
        "525": 125,
        "550": 125,
        "575": 112,
        "600": 90.6,
        "625": 69.6,
        "650": 53.8,
        "675": 41.4,
        "700": 31.8,
        "725": 24.0,
        "750": 18.8,
        "775": 14.6,
        "800": 10.9,
        "825": 8.96
      }
    },
    {
      "block": 4,
      "line_no": 230,
      "nominal_composition": "18Cr–10Ni–Cb",
      "product_form": "Forgings & fittings",
      "spec_no": "A182",
      "type_grade": "F347H",
      "uns_no": "S34709",
      "class_condition_temper": null,
      "size_mm": null,
      "p_no": 8,
      "notes": "(9) (21)",
      "min_temp_c": -198,
      "min_tensile_strength_mpa": 515,
      "min_yield_strength_mpa": 205,
      "max_temp_c": 816,
      "min_temp_to_40": 138,
      "values": {
        "65": 138,
        "100": 138,
        "125": 138,
        "150": 138,
        "175": 138,
        "200": 138,
        "225": 138,
        "250": 138,
        "275": 137,
        "300": 135,
        "325": 132,
        "350": 130,
        "375": 129,
        "400": 127,
        "425": 126,
        "450": 126,
        "475": 125,
        "500": 125,
        "525": 125,
        "550": 125,
        "575": 112,
        "600": 90.6,
        "625": 69.6,
        "650": 53.8,
        "675": 41.4,
        "700": 31.8,
        "725": 24.0,
        "750": 18.8,
        "775": 14.6,
        "800": 10.9,
        "825": 8.96
      }
    },
    {
      "block": 4,
      "line_no": 231,
      "nominal_composition": "18Cr–10Ni–Cb",
      "product_form": "Forgings & fittings",
      "spec_no": "A182",
      "type_grade": "F348H",
      "uns_no": "S34809",
      "class_condition_temper": null,
      "size_mm": null,
      "p_no": 8,
      "notes": "(9) (21)",
      "min_temp_c": -198,
      "min_tensile_strength_mpa": 515,
      "min_yield_strength_mpa": 205,
      "max_temp_c": 816,
      "min_temp_to_40": 138,
      "values": {
        "65": 138,
        "100": 138,
        "125": 138,
        "150": 138,
        "175": 138,
        "200": 138,
        "225": 138,
        "250": 138,
        "275": 137,
        "300": 135,
        "325": 132,
        "350": 130,
        "375": 129,
        "400": 127,
        "425": 126,
        "450": 126,
        "475": 125,
        "500": 125,
        "525": 125,
        "550": 125,
        "575": 112,
        "600": 90.6,
        "625": 69.6,
        "650": 53.8,
        "675": 41.4,
        "700": 31.8,
        "725": 24.0,
        "750": 18.8,
        "775": 14.6,
        "800": 10.9,
        "825": 8.96
      }
    },
    {
      "block": 4,
      "line_no": 232,
      "nominal_composition": "16Cr–12Ni–2Mo",
      "product_form": "Forgings & fittings",
      "spec_no": "A182",
      "type_grade": "F316",
      "uns_no": "S31600",
      "class_condition_temper": null,
      "size_mm": null,
      "p_no": 8,
      "notes": "(9) (21) (26) (28)",
      "min_temp_c": -254,
      "min_tensile_strength_mpa": 515,
      "min_yield_strength_mpa": 205,
      "max_temp_c": 816,
      "min_temp_to_40": 138,
      "values": {
        "65": 138,
        "100": 138,
        "125": 138,
        "150": 138,
        "175": 138,
        "200": 134,
        "225": 129,
        "250": 125,
        "275": 122,
        "300": 119,
        "325": 116,
        "350": 114,
        "375": 112,
        "400": 111,
        "425": 110,
        "450": 109,
        "475": 108,
        "500": 107,
        "525": 106,
        "550": 105,
        "575": 97.8,
        "600": 80.8,
        "625": 65.0,
        "650": 50.4,
        "675": 38.6,
        "700": 29.6,
        "725": 23.0,
        "750": 17.4,
        "775": 13.3,
        "800": 10.4,
        "825": 8.96
      }
    },
    {
      "block": 4,
      "line_no": 233,
      "nominal_composition": "16Cr–12Ni–2Mo",
      "product_form": "Forgings & fittings",
      "spec_no": "A403",
      "type_grade": "WP316",
      "uns_no": "S31600",
      "class_condition_temper": null,
      "size_mm": null,
      "p_no": 8,
      "notes": "(26) (28) (32) (37)",
      "min_temp_c": -254,
      "min_tensile_strength_mpa": 515,
      "min_yield_strength_mpa": 205,
      "max_temp_c": 816,
      "min_temp_to_40": 138,
      "values": {
        "65": 138,
        "100": 138,
        "125": 138,
        "150": 138,
        "175": 138,
        "200": 134,
        "225": 129,
        "250": 125,
        "275": 122,
        "300": 119,
        "325": 116,
        "350": 114,
        "375": 112,
        "400": 111,
        "425": 110,
        "450": 109,
        "475": 108,
        "500": 107,
        "525": 106,
        "550": 105,
        "575": 97.8,
        "600": 80.8,
        "625": 65.0,
        "650": 50.4,
        "675": 38.6,
        "700": 29.6,
        "725": 23.0,
        "750": 17.4,
        "775": 13.3,
        "800": 10.4,
        "825": 8.96
      }
    },
    {
      "block": 4,
      "line_no": 234,
      "nominal_composition": "18Cr–13Ni–3Mo",
      "product_form": "Forgings & fittings",
      "spec_no": "A403",
      "type_grade": "WP317",
      "uns_no": "S31700",
      "class_condition_temper": null,
      "size_mm": null,
      "p_no": 8,
      "notes": "(26) (28) (32)",
      "min_temp_c": -198,
      "min_tensile_strength_mpa": 515,
      "min_yield_strength_mpa": 205,
      "max_temp_c": 816,
      "min_temp_to_40": 138,
      "values": {
        "65": 138,
        "100": 138,
        "125": 138,
        "150": 138,
        "175": 138,
        "200": 134,
        "225": 129,
        "250": 125,
        "275": 122,
        "300": 119,
        "325": 116,
        "350": 114,
        "375": 112,
        "400": 111,
        "425": 110,
        "450": 109,
        "475": 108,
        "500": 107,
        "525": 106,
        "550": 105,
        "575": 97.8,
        "600": 80.8,
        "625": 65.0,
        "650": 50.4,
        "675": 38.6,
        "700": 29.6,
        "725": 23.0,
        "750": 17.4,
        "775": 13.3,
        "800": 10.4,
        "825": 8.96
      }
    },
    {
      "block": 4,
      "line_no": 235,
      "nominal_composition": "18Cr–8Ni",
      "product_form": "Forgings & fittings",
      "spec_no": "A182",
      "type_grade": "F304",
      "uns_no": "S30400",
      "class_condition_temper": null,
      "size_mm": null,
      "p_no": 8,
      "notes": "(9) (21) (26) (28)",
      "min_temp_c": -254,
      "min_tensile_strength_mpa": 515,
      "min_yield_strength_mpa": 205,
      "max_temp_c": 816,
      "min_temp_to_40": 138,
      "values": {
        "65": 138,
        "100": 138,
        "125": 138,
        "150": 138,
        "175": 134,
        "200": 129,
        "225": 125,
        "250": 122,
        "275": 119,
        "300": 116,
        "325": 113,
        "350": 111,
        "375": 109,
        "400": 107,
        "425": 105,
        "450": 103,
        "475": 101,
        "500": 99.1,
        "525": 97.3,
        "550": 95.5,
        "575": 78.9,
        "600": 63.8,
        "625": 51.6,
        "650": 41.6,
        "675": 32.9,
        "700": 26.5,
        "725": 21.3,
        "750": 17.2,
        "775": 14.1,
        "800": 11.2,
        "825": 9.65
      }
    },
    {
      "block": 4,
      "line_no": 236,
      "nominal_composition": "18Cr–8Ni",
      "product_form": "Forgings & fittings",
      "spec_no": "A403",
      "type_grade": "WP304",
      "uns_no": "S30400",
      "class_condition_temper": null,
      "size_mm": null,
      "p_no": 8,
      "notes": "(26) (28) (32) (37)",
      "min_temp_c": -254,
      "min_tensile_strength_mpa": 515,
      "min_yield_strength_mpa": 205,
      "max_temp_c": 816,
      "min_temp_to_40": 138,
      "values": {
        "65": 138,
        "100": 138,
        "125": 138,
        "150": 138,
        "175": 134,
        "200": 129,
        "225": 125,
        "250": 122,
        "275": 119,
        "300": 116,
        "325": 113,
        "350": 111,
        "375": 109,
        "400": 107,
        "425": 105,
        "450": 103,
        "475": 101,
        "500": 99.1,
        "525": 97.3,
        "550": 95.5,
        "575": 78.9,
        "600": 63.8,
        "625": 51.6,
        "650": 41.6,
        "675": 32.9,
        "700": 26.5,
        "725": 21.3,
        "750": 17.2,
        "775": 14.1,
        "800": 11.2,
        "825": 9.65
      }
    },
    {
      "block": 4,
      "line_no": 237,
      "nominal_composition": "18Cr–8Ni",
      "product_form": "Forgings & fittings",
      "spec_no": "A403",
      "type_grade": "WP304H",
      "uns_no": "S30409",
      "class_condition_temper": null,
      "size_mm": null,
      "p_no": 8,
      "notes": "(26) (32) (37)",
      "min_temp_c": -198,
      "min_tensile_strength_mpa": 515,
      "min_yield_strength_mpa": 205,
      "max_temp_c": 816,
      "min_temp_to_40": 138,
      "values": {
        "65": 138,
        "100": 138,
        "125": 138,
        "150": 138,
        "175": 134,
        "200": 129,
        "225": 125,
        "250": 122,
        "275": 119,
        "300": 116,
        "325": 113,
        "350": 111,
        "375": 109,
        "400": 107,
        "425": 105,
        "450": 103,
        "475": 101,
        "500": 99.1,
        "525": 97.3,
        "550": 95.5,
        "575": 78.9,
        "600": 63.8,
        "625": 51.6,
        "650": 41.6,
        "675": 32.9,
        "700": 26.5,
        "725": 21.3,
        "750": 17.2,
        "775": 14.1,
        "800": 11.2,
        "825": 9.65
      }
    },
    {
      "block": 4,
      "line_no": 238,
      "nominal_composition": "18Cr–8Ni",
      "product_form": "Forgings & fittings",
      "spec_no": "A182",
      "type_grade": "F304H",
      "uns_no": "S30409",
      "class_condition_temper": null,
      "size_mm": null,
      "p_no": 8,
      "notes": "(9) (21) (26)",
      "min_temp_c": -198,
      "min_tensile_strength_mpa": 515,
      "min_yield_strength_mpa": 205,
      "max_temp_c": 816,
      "min_temp_to_40": 138,
      "values": {
        "65": 138,
        "100": 138,
        "125": 138,
        "150": 138,
        "175": 134,
        "200": 129,
        "225": 125,
        "250": 122,
        "275": 119,
        "300": 116,
        "325": 113,
        "350": 111,
        "375": 109,
        "400": 107,
        "425": 105,
        "450": 103,
        "475": 101,
        "500": 99.1,
        "525": 97.3,
        "550": 95.5,
        "575": 78.9,
        "600": 63.8,
        "625": 51.6,
        "650": 41.6,
        "675": 32.9,
        "700": 26.5,
        "725": 21.3,
        "750": 17.2,
        "775": 14.1,
        "800": 11.2,
        "825": 9.65
      }
    },
    {
      "block": 4,
      "line_no": 239,
      "nominal_composition": "44Fe–25Ni–21Cr–Mo",
      "product_form": "Forgings",
      "spec_no": "A182",
      "type_grade": "F904L",
      "uns_no": "N08904",
      "class_condition_temper": null,
      "size_mm": null,
      "p_no": 45,
      "notes": "(26)",
      "min_temp_c": -198,
      "min_tensile_strength_mpa": 490,
      "min_yield_strength_mpa": 215,
      "max_temp_c": 260,
      "min_temp_to_40": 143,
      "values": {
        "65": 143,
        "100": 143,
        "125": 143,
        "150": 141,
        "175": 135,
        "200": 130,
        "225": 125,
        "250": 120,
        "275": 116,
        "300": null,
        "325": null,
        "350": null,
        "375": null,
        "400": null,
        "425": null,
        "450": null,
        "475": null,
        "500": null,
        "525": null,
        "550": null,
        "575": null,
        "600": null,
        "625": null,
        "650": null,
        "675": null,
        "700": null,
        "725": null,
        "750": null,
        "775": null,
        "800": null,
        "825": null
      }
    },
    {
      "block": 4,
      "line_no": 240,
      "nominal_composition": "13Cr",
      "product_form": "Forgings & fittings",
      "spec_no": "A182",
      "type_grade": "F6a",
      "uns_no": "S41000",
      "class_condition_temper": 1,
      "size_mm": null,
      "p_no": 6,
      "notes": "(35)",
      "min_temp_c": -29,
      "min_tensile_strength_mpa": 485,
      "min_yield_strength_mpa": 275,
      "max_temp_c": 538,
      "min_temp_to_40": 161,
      "values": {
        "65": 161,
        "100": 161,
        "125": 160,
        "150": 158,
        "175": 156,
        "200": 155,
        "225": 154,
        "250": 153,
        "275": 152,
        "300": 150,
        "325": 148,
        "350": 145,
        "375": 142,
        "400": 137,
        "425": 133,
        "450": 125,
        "475": 92.5,
        "500": 68.4,
        "525": 51.1,
        "550": 44.1,
        "575": null,
        "600": null,
        "625": null,
        "650": null,
        "675": null,
        "700": null,
        "725": null,
        "750": null,
        "775": null,
        "800": null,
        "825": null
      }
    },
    {
      "block": 4,
      "line_no": 241,
      "nominal_composition": "13Cr",
      "product_form": "Forgings & fittings",
      "spec_no": "A182",
      "type_grade": "F6a",
      "uns_no": "S41000",
      "class_condition_temper": 2,
      "size_mm": null,
      "p_no": 6,
      "notes": "(35)",
      "min_temp_c": -29,
      "min_tensile_strength_mpa": 585,
      "min_yield_strength_mpa": 380,
      "max_temp_c": 649,
      "min_temp_to_40": 195,
      "values": {
        "65": 195,
        "100": 195,
        "125": 194,
        "150": 191,
        "175": 190,
        "200": 188,
        "225": 187,
        "250": 186,
        "275": 184,
        "300": 182,
        "325": 180,
        "350": 176,
        "375": 172,
        "400": 167,
        "425": 161,
        "450": 125,
        "475": 92.5,
        "500": 68.4,
        "525": 51.1,
        "550": 37.4,
        "575": 26.3,
        "600": 17.8,
        "625": 11.4,
        "650": 6.89,
        "675": null,
        "700": null,
        "725": null,
        "750": null,
        "775": null,
        "800": null,
        "825": null
      }
    },
    {
      "block": 4,
      "line_no": 242,
      "nominal_composition": "20Cr–18Ni–6Mo",
      "product_form": "Forgings",
      "spec_no": "A182",
      "type_grade": "F44",
      "uns_no": "S31254",
      "class_condition_temper": null,
      "size_mm": null,
      "p_no": 8,
      "notes": null,
      "min_temp_c": -198,
      "min_tensile_strength_mpa": 650,
      "min_yield_strength_mpa": 300,
      "max_temp_c": 454,
      "min_temp_to_40": 202,
      "values": {
        "65": 202,
        "100": 202,
        "125": 202,
        "150": 199,
        "175": 192,
        "200": 185,
        "225": 180,
        "250": 175,
        "275": 171,
        "300": 168,
        "325": 165,
        "350": 164,
        "375": 162,
        "400": 161,
        "425": 160,
        "450": 159,
        "475": 158,
        "500": null,
        "525": null,
        "550": null,
        "575": null,
        "600": null,
        "625": null,
        "650": null,
        "675": null,
        "700": null,
        "725": null,
        "750": null,
        "775": null,
        "800": null,
        "825": null
      }
    },
    {
      "block": 4,
      "line_no": 243,
      "nominal_composition": "20Cr–18Ni–6Mo",
      "product_form": "Fittings",
      "spec_no": "A403",
      "type_grade": "WPS31254",
      "uns_no": "S31254",
      "class_condition_temper": null,
      "size_mm": null,
      "p_no": 8,
      "notes": null,
      "min_temp_c": -198,
      "min_tensile_strength_mpa": 650,
      "min_yield_strength_mpa": 300,
      "max_temp_c": 454,
      "min_temp_to_40": 202,
      "values": {
        "65": 202,
        "100": 202,
        "125": 202,
        "150": 199,
        "175": 192,
        "200": 185,
        "225": 180,
        "250": 175,
        "275": 171,
        "300": 168,
        "325": 165,
        "350": 164,
        "375": 162,
        "400": 161,
        "425": 160,
        "450": 159,
        "475": 158,
        "500": null,
        "525": null,
        "550": null,
        "575": null,
        "600": null,
        "625": null,
        "650": null,
        "675": null,
        "700": null,
        "725": null,
        "750": null,
        "775": null,
        "800": null,
        "825": null
      }
    },
    {
      "block": 4,
      "line_no": 244,
      "nominal_composition": "23Cr–4Ni–Mo–Cu–N",
      "product_form": "Forgings",
      "spec_no": "A182",
      "type_grade": "F68",
      "uns_no": "S32304",
      "class_condition_temper": null,
      "size_mm": null,
      "p_no": "10H",
      "notes": "(25)",
      "min_temp_c": -51,
      "min_tensile_strength_mpa": 600,
      "min_yield_strength_mpa": 400,
      "max_temp_c": 316,
      "min_temp_to_40": 200,
      "values": {
        "65": 200,
        "100": 191,
        "125": 185,
        "150": 180,
        "175": 175,
        "200": 171,
        "225": 166,
        "250": 161,
        "275": 153,
        "300": 143,
        "325": 111,
        "350": null,
        "375": null,
        "400": null,
        "425": null,
        "450": null,
        "475": null,
        "500": null,
        "525": null,
        "550": null,
        "575": null,
        "600": null,
        "625": null,
        "650": null,
        "675": null,
        "700": null,
        "725": null,
        "750": null,
        "775": null,
        "800": null,
        "825": null
      }
    },
    {
      "block": 4,
      "line_no": 245,
      "nominal_composition": "22Cr–5Ni–3Mo–N",
      "product_form": "Forgings",
      "spec_no": "A182",
      "type_grade": "F51",
      "uns_no": "S31803",
      "class_condition_temper": null,
      "size_mm": null,
      "p_no": "10H",
      "notes": "(25)",
      "min_temp_c": -51,
      "min_tensile_strength_mpa": 620,
      "min_yield_strength_mpa": 450,
      "max_temp_c": 316,
      "min_temp_to_40": 207,
      "values": {
        "65": 207,
        "100": 207,
        "125": 204,
        "150": 199,
        "175": 196,
        "200": 193,
        "225": 190,
        "250": 188,
        "275": 187,
        "300": 186,
        "325": 185,
        "350": null,
        "375": null,
        "400": null,
        "425": null,
        "450": null,
        "475": null,
        "500": null,
        "525": null,
        "550": null,
        "575": null,
        "600": null,
        "625": null,
        "650": null,
        "675": null,
        "700": null,
        "725": null,
        "750": null,
        "775": null,
        "800": null,
        "825": null
      }
    },
    {
      "block": 4,
      "line_no": 246,
      "nominal_composition": "22Cr–5Ni–3Mo–N",
      "product_form": "Fittings",
      "spec_no": "A815",
      "type_grade": "WPS31803",
      "uns_no": "S31803",
      "class_condition_temper": null,
      "size_mm": null,
      "p_no": "10H",
      "notes": "(25)",
      "min_temp_c": -51,
      "min_tensile_strength_mpa": 620,
      "min_yield_strength_mpa": 450,
      "max_temp_c": 316,
      "min_temp_to_40": 207,
      "values": {
        "65": 207,
        "100": 207,
        "125": 204,
        "150": 199,
        "175": 196,
        "200": 193,
        "225": 190,
        "250": 188,
        "275": 187,
        "300": 186,
        "325": 185,
        "350": null,
        "375": null,
        "400": null,
        "425": null,
        "450": null,
        "475": null,
        "500": null,
        "525": null,
        "550": null,
        "575": null,
        "600": null,
        "625": null,
        "650": null,
        "675": null,
        "700": null,
        "725": null,
        "750": null,
        "775": null,
        "800": null,
        "825": null
      }
    },
    {
      "block": 4,
      "line_no": 249,
      "nominal_composition": "21Cr–5Mn–11∕2Ni–Cu–N",
      "product_form": "Fittings",
      "spec_no": "A815",
      "type_grade": "WPS32101",
      "uns_no": "S32101",
      "class_condition_temper": null,
      "size_mm": null,
      "p_no": "10H",
      "notes": "(25)",
      "min_temp_c": -29,
      "min_tensile_strength_mpa": 650,
      "min_yield_strength_mpa": 450,
      "max_temp_c": 316,
      "min_temp_to_40": 217,
      "values": {
        "65": 217,
        "100": 215,
        "125": 211,
        "150": 206,
        "175": 203,
        "200": 199,
        "225": 199,
        "250": 199,
        "275": 199,
        "300": 199,
        "325": 199,
        "350": null,
        "375": null,
        "400": null,
        "425": null,
        "450": null,
        "475": null,
        "500": null,
        "525": null,
        "550": null,
        "575": null,
        "600": null,
        "625": null,
        "650": null,
        "675": null,
        "700": null,
        "725": null,
        "750": null,
        "775": null,
        "800": null,
        "825": null
      }
    },
    {
      "block": 4,
      "line_no": 250,
      "nominal_composition": "22Cr–5Ni–3Mo–N",
      "product_form": "Forgings",
      "spec_no": "A182",
      "type_grade": "F60",
      "uns_no": "S32205",
      "class_condition_temper": null,
      "size_mm": null,
      "p_no": "10H",
      "notes": "(25)",
      "min_temp_c": -51,
      "min_tensile_strength_mpa": 655,
      "min_yield_strength_mpa": 450,
      "max_temp_c": 316,
      "min_temp_to_40": 218,
      "values": {
        "65": 218,
        "100": 218,
        "125": 215,
        "150": 210,
        "175": 206,
        "200": 203,
        "225": 201,
        "250": 199,
        "275": 197,
        "300": 196,
        "325": 196,
        "350": null,
        "375": null,
        "400": null,
        "425": null,
        "450": null,
        "475": null,
        "500": null,
        "525": null,
        "550": null,
        "575": null,
        "600": null,
        "625": null,
        "650": null,
        "675": null,
        "700": null,
        "725": null,
        "750": null,
        "775": null,
        "800": null,
        "825": null
      }
    },
    {
      "block": 4,
      "line_no": 251,
      "nominal_composition": "22Cr–5Ni–3Mo–N",
      "product_form": "Fittings",
      "spec_no": "A815",
      "type_grade": "WPS32205",
      "uns_no": "S32205",
      "class_condition_temper": null,
      "size_mm": null,
      "p_no": "10H",
      "notes": "(25)",
      "min_temp_c": -51,
      "min_tensile_strength_mpa": 655,
      "min_yield_strength_mpa": 450,
      "max_temp_c": 316,
      "min_temp_to_40": 218,
      "values": {
        "65": 218,
        "100": 218,
        "125": 215,
        "150": 210,
        "175": 206,
        "200": 203,
        "225": 201,
        "250": 199,
        "275": 197,
        "300": 196,
        "325": 196,
        "350": null,
        "375": null,
        "400": null,
        "425": null,
        "450": null,
        "475": null,
        "500": null,
        "525": null,
        "550": null,
        "575": null,
        "600": null,
        "625": null,
        "650": null,
        "675": null,
        "700": null,
        "725": null,
        "750": null,
        "775": null,
        "800": null,
        "825": null
      }
    },
    {
      "block": 4,
      "line_no": 252,
      "nominal_composition": "25Cr–8Ni–3Mo–W–Cu–N",
      "product_form": "Forgings & fittings",
      "spec_no": "A182",
      "type_grade": "F55",
      "uns_no": "S32760",
      "class_condition_temper": null,
      "size_mm": null,
      "p_no": "10H",
      "notes": "(25)",
      "min_temp_c": -51,
      "min_tensile_strength_mpa": 750,
      "min_yield_strength_mpa": 550,
      "max_temp_c": 316,
      "min_temp_to_40": 250,
      "values": {
        "65": 250,
        "100": 248,
        "125": 243,
        "150": 238,
        "175": 236,
        "200": 234,
        "225": 233,
        "250": 233,
        "275": 233,
        "300": 233,
        "325": 233,
        "350": null,
        "375": null,
        "400": null,
        "425": null,
        "450": null,
        "475": null,
        "500": null,
        "525": null,
        "550": null,
        "575": null,
        "600": null,
        "625": null,
        "650": null,
        "675": null,
        "700": null,
        "725": null,
        "750": null,
        "775": null,
        "800": null,
        "825": null
      }
    },
    {
      "block": 4,
      "line_no": 247,
      "notes": "(26)",
      "min_temp_c": -198,
      "min_tensile_strength_mpa": 655,
      "min_yield_strength_mpa": 310,
      "max_temp_c": 427,
      "min_temp_to_40": 207,
      "values": {
        "65": 207,
        "100": 207,
        "125": 207,
        "150": 206,
        "175": 202,
        "200": 198,
        "225": 195,
        "250": 192,
        "275": 188,
        "300": 184,
        "325": 179,
        "350": 176,
        "375": 173,
        "400": 170,
        "425": 167,
        "450": 166,
        "475": null,
        "500": null,
        "525": null,
        "550": null,
        "575": null,
        "600": null,
        "625": null,
        "650": null,
        "675": null,
        "700": null,
        "725": null,
        "750": null,
        "775": null,
        "800": null,
        "825": null
      }
    },
    {
      "block": 4,
      "line_no": 248,
      "notes": "(26)",
      "min_temp_c": -198,
