Repository: danivelas0/asme-pcc

File: resources/ASME B31/ASME B31.3/APPEX/appendix_a/table_a_1c.json (part 14 of 25)
    "Size or Thickness Range, in.",
    "Minimum Yield Strength, ksi\""
  ],
  "columns_values": [
        "600": 17.1,
        "650": 16.7,
        "700": 16.3,
        "750": 15.9,
        "800": 15.4,
        "850": 14.9,
        "900": 14.4,
        "950": 13.9,
        "1,000": 11.1,
        "1,050": 8.5,
        "1,100": 6.5,
        "1,150": 5.0,
        "1,200": 3.8,
        "1,250": 2.9,
        "1,300": 2.3,
        "1,350": 1.8,
        "1,400": 1.3,
        "1,450": 0.9,
        "1,500": 0.8
      }
    },
    {
      "block": 4,
      "line_no": 282,
      "nominal_composition": "25Cr–20Ni",
      "product_form": null,
      "spec_no": "A351",
      "type_grade": "CK20",
      "uns_no": "J94202",
      "class_condi_tion_temper": null,
      "size_in": null,
      "p_no": 8,
      "notes": "(9) (27) (31) (35) (39)",
      "min_temp_f": -325,
      "min_tensile_strength_ksi": 65,
      "min_yield_strength_ksi": 28,
      "max_temp_f": 1500,
      "min_temp_to_100": 18.7,
      "values": {
        "200": 18.7,
        "300": 18.5,
        "400": 18.0,
        "500": 17.7,
        "600": 17.1,
        "650": 16.7,
        "700": 16.3,
        "750": 15.9,
        "800": 15.4,
        "850": 14.9,
        "900": 14.4,
        "950": 13.9,
        "1,000": 11.3,
        "1,050": 9.8,
        "1,100": 8.5,
        "1,150": 7.3,
        "1,200": 6.0,
        "1,250": 4.8,
        "1,300": 3.5,
        "1,350": 2.4,
        "1,400": 1.6,
        "1,450": 1.1,
        "1,500": 0.8
      }
    },
    {
      "block": 4,
      "line_no": 283,
      "nominal_composition": "16Cr–14Ni–2Mo",
      "product_form": null,
      "spec_no": "A351",
      "type_grade": "CF10MC",
      "uns_no": null,
      "class_condi_tion_temper": null,
      "size_in": null,
      "p_no": 8,
      "notes": "(30)",
      "min_temp_f": -325,
      "min_tensile_strength_ksi": 70,
      "min_yield_strength_ksi": 30,
      "max_temp_f": 100,
      "min_temp_to_100": 20.0,
      "values": {
        "200": null,
        "300": null,
        "400": null,
        "500": null,
        "600": null,
        "650": null,
        "700": null,
        "750": null,
        "800": null,
        "850": null,
        "900": null,
        "950": null,
        "1,000": null,
        "1,050": null,
        "1,100": null,
        "1,150": null,
        "1,200": null,
        "1,250": null,
        "1,300": null,
        "1,350": null,
        "1,400": null,
        "1,450": null,
        "1,500": null
      }
    },
    {
      "block": 4,
      "line_no": 284,
      "nominal_composition": "18Cr–8Ni",
      "product_form": null,
      "spec_no": "A351",
      "type_grade": "CF3",
      "uns_no": "J92500",
      "class_condi_tion_temper": null,
      "size_in": null,
      "p_no": 8,
      "notes": "(9)",
      "min_temp_f": -425,
      "min_tensile_strength_ksi": 70,
      "min_yield_strength_ksi": 30,
      "max_temp_f": 800,
      "min_temp_to_100": 20.0,
      "values": {
        "200": 20.0,
        "300": 20.0,
        "400": 18.6,
        "500": 17.5,
        "600": 16.6,
        "650": 16.2,
        "700": 15.8,
        "750": 15.5,
        "800": 15.2,
        "850": null,
        "900": null,
        "950": null,
        "1,000": null,
        "1,050": null,
        "1,100": null,
        "1,150": null,
        "1,200": null,
        "1,250": null,
        "1,300": null,
        "1,350": null,
        "1,400": null,
        "1,450": null,
        "1,500": null
      }
    },
    {
      "block": 4,
      "line_no": 271,
      "min_temp_to_100": 30.0,
      "values": {
        "200": 30.0,
        "300": 29.9,
        "400": 28.6,
        "500": 27.7,
        "600": 26.2,
        "650": 25.7,
        "700": 25.1,
        "750": 24.7,
        "800": 24.3,
        "850": null,
        "900": null,
        "950": null,
        "1,000": null,
        "1,050": null,
        "1,100": null,
        "1,150": null,
        "1,200": null,
        "1,250": null,
        "1,300": null,
        "1,350": null,
        "1,400": null,
        "1,450": null,
        "1,500": null
      }
    },
    {
      "block": 4,
      "line_no": 285,
      "nominal_composition": "18Cr–12Ni–2Mo",
      "product_form": null,
      "spec_no": "A351",
      "type_grade": "CF3M",
      "uns_no": "J92800",
      "class_condi_tion_temper": null,
      "size_in": null,
      "p_no": 8,
      "notes": "(9)",
      "min_temp_f": -425,
      "min_tensile_strength_ksi": 70,
      "min_yield_strength_ksi": 30,
      "max_temp_f": 850,
      "min_temp_to_100": 20.0,
      "values": {
        "200": 20.0,
        "300": 20.0,
        "400": 19.2,
        "500": 17.9,
        "600": 17.0,
        "650": 16.6,
        "700": 16.3,
        "750": 16.0,
        "800": 15.8,
        "850": 15.7,
        "900": null,
        "950": null,
        "1,000": null,
        "1,050": null,
        "1,100": null,
        "1,150": null,
        "1,200": null,
        "1,250": null,
        "1,300": null,
        "1,350": null,
        "1,400": null,
        "1,450": null,
        "1,500": null
      }
    },
    {
      "block": 4,
      "line_no": 286,
      "nominal_composition": "18Cr–8Ni",
      "product_form": null,
      "spec_no": "A351",
      "type_grade": "CF8",
      "uns_no": "J92600",
      "class_condi_tion_temper": null,
      "size_in": null,
      "p_no": 8,
      "notes": "(9) (26) (27) (31)",
      "min_temp_f": -425,
      "min_tensile_strength_ksi": 70,
      "min_yield_strength_ksi": 30,
      "max_temp_f": 1500,
      "min_temp_to_100": 20.0,
      "values": {
        "200": 20.0,
        "300": 20.0,
        "400": 18.6,
        "500": 17.5,
        "600": 16.6,
        "650": 16.2,
        "700": 15.8,
        "750": 15.5,
        "800": 15.2,
        "850": 14.9,
        "900": 14.6,
        "950": 14.3,
        "1,000": 12.2,
        "1,050": 9.5,
        "1,100": 7.5,
        "1,150": 6.0,
        "1,200": 4.8,
        "1,250": 3.9,
        "1,300": 3.3,
        "1,350": 2.7,
        "1,400": 2.3,
        "1,450": 2.0,
        "1,500": 1.7
      }
    },
    {
      "block": 4,
      "line_no": 287,
      "nominal_composition": "25Cr–12Ni",
      "product_form": null,
      "spec_no": "A351",
      "type_grade": "CH10",
      "uns_no": "J93401",
      "class_condi_tion_temper": null,
      "size_in": null,
      "p_no": 8,
      "notes": "(27) (31) (35)",
      "min_temp_f": -325,
      "min_tensile_strength_ksi": 70,
      "min_yield_strength_ksi": 30,
      "max_temp_f": 1500,
      "min_temp_to_100": 20.0,
      "values": {
        "200": 20.0,
        "300": 19.9,
        "400": 19.4,
        "500": 18.9,
        "600": 18.3,
        "650": 17.9,
        "700": 17.5,
        "750": 17.0,
        "800": 16.5,
        "850": 15.9,
        "900": 15.4,
        "950": 14.3,
        "1,000": 11.1,
        "1,050": 8.5,
        "1,100": 6.5,
        "1,150": 5.0,
        "1,200": 3.8,
        "1,250": 2.9,
        "1,300": 2.3,
        "1,350": 1.8,
        "1,400": 1.3,
        "1,450": 0.9,
        "1,500": 0.8
      }
    },
    {
      "block": 4,
      "line_no": 288,
      "nominal_composition": "25Cr–12Ni",
      "product_form": null,
      "spec_no": "A351",
      "type_grade": "CH20",
      "uns_no": "J93402",
      "class_condi_tion_temper": null,
      "size_in": null,
      "p_no": 8,
      "notes": "(9) (27) (31) (35) (39)",
      "min_temp_f": -325,
      "min_tensile_strength_ksi": 70,
      "min_yield_strength_ksi": 30,
      "max_temp_f": 1500,
      "min_temp_to_100": 20.0,
      "values": {
        "200": 20.0,
        "300": 19.9,
        "400": 19.4,
        "500": 18.9,
        "600": 18.3,
        "650": 17.9,
        "700": 17.5,
        "750": 17.0,
        "800": 16.5,
        "850": 15.9,
        "900": 15.4,
        "950": 14.3,
        "1,000": 11.1,
        "1,050": 8.5,
        "1,100": 6.5,
        "1,150": 5.0,
        "1,200": 3.8,
        "1,250": 2.9,
        "1,300": 2.3,
        "1,350": 1.8,
        "1,400": 1.3,
        "1,450": 0.9,
        "1,500": 0.8
      }
    },
    {
      "block": 4,
      "line_no": 289,
      "nominal_composition": "18Cr–10Ni–Cb",
      "product_form": null,
      "spec_no": "A351",
      "type_grade": "CF8C",
      "uns_no": "J92710",
      "class_condi_tion_temper": null,
      "size_in": null,
      "p_no": 8,
      "notes": "(9) (28)",
      "min_temp_f": -325,
      "min_tensile_strength_ksi": 70,
      "min_yield_strength_ksi": 30,
      "max_temp_f": 1500,
      "min_temp_to_100": 20.0,
      "values": {
        "200": 20.0,
        "300": 20.0,
        "400": 19.5,
        "500": 18.8,
        "600": 18.4,
        "650": 18.3,
        "700": 18.3,
        "750": 18.2,
        "800": 18.2,
        "850": 18.1,
        "900": 18.0,
        "950": 18.0,
        "1,000": 16.0,
        "1,050": 12.1,
        "1,100": 9.1,
        "1,150": 6.1,
        "1,200": 4.4,
        "1,250": 3.3,
        "1,300": 2.2,
        "1,350": 1.5,
        "1,400": 1.2,
        "1,450": 0.9,
        "1,500": 0.8
      }
    },
    {
      "block": 4,
      "line_no": 290,
      "nominal_composition": "18Cr–12Ni–2Mo",
      "product_form": null,
      "spec_no": "A351",
      "type_grade": "CF8M",
      "uns_no": "J92900",
      "class_condi_tion_temper": null,
      "size_in": null,
      "p_no": 8,
      "notes": "(9) (26) (27) (30)",
      "min_temp_f": -425,
      "min_tensile_strength_ksi": 70,
      "min_yield_strength_ksi": 30,
      "max_temp_f": 1500,
      "min_temp_to_100": 20.0,
      "values": {
        "200": 20.0,
        "300": 20.0,
        "400": 18.6,
        "500": 17.5,
        "600": 16.6,
        "650": 16.2,
        "700": 15.8,
        "750": 15.5,
        "800": 15.2,
        "850": 14.9,
        "900": 14.6,
        "950": 14.3,
        "1,000": 14.0,
        "1,050": 12.1,
        "1,100": 9.1,
        "1,150": 6.1,
        "1,200": 4.4,
        "1,250": 3.3,
        "1,300": 2.2,
        "1,350": 1.5,
        "1,400": 1.2,
        "1,450": 0.9,
        "1,500": 0.8
      }
    },
    {
      "block": 4,
      "line_no": 291,
      "nominal_composition": "25Cr–20Ni–1∕2Mo",
      "product_form": null,
      "spec_no": "A351",
      "type_grade": "HK40",
      "uns_no": "J94204",
      "class_condi_tion_temper": null,
      "size_in": null,
      "p_no": 8,
      "notes": "(35) (36) (39)",
      "min_temp_f": -325,
      "min_tensile_strength_ksi": 62,
      "min_yield_strength_ksi": 35,
      "max_temp_f": 100,
      "min_temp_to_100": 20.7,
      "values": {
        "200": null,
        "300": null,
        "400": null,
        "500": null,
        "600": null,
        "650": null,
        "700": null,
        "750": null,
        "800": null,
        "850": null,
        "900": null,
        "950": null,
        "1,000": null,
        "1,050": null,
        "1,100": null,
        "1,150": null,
        "1,200": null,
        "1,250": null,
        "1,300": null,
        "1,350": null,
        "1,400": null,
        "1,450": null,
        "1,500": null
      }
    },
    {
      "block": 4,
      "line_no": 292,
      "nominal_composition": "25Cr–20Ni–1∕2Mo",
      "product_form": null,
      "spec_no": "A351",
      "type_grade": "HK30",
      "uns_no": "J94203",
      "class_condi_tion_temper": null,
      "size_in": null,
      "p_no": 8,
      "notes": "(35) (39)",
      "min_temp_f": -325,
      "min_tensile_strength_ksi": 65,
      "min_yield_strength_ksi": 35,
      "max_temp_f": 100,
      "min_temp_to_100": 21.7,
      "values": {
        "200": null,
        "300": null,
        "400": null,
        "500": null,
        "600": null,
        "650": null,
        "700": null,
        "750": null,
        "800": null,
        "850": null,
        "900": null,
        "950": null,
        "1,000": null,
        "1,050": null,
        "1,100": null,
        "1,150": null,
        "1,200": null,
        "1,250": null,
        "1,300": null,
        "1,350": null,
        "1,400": null,
        "1,450": null,
        "1,500": null
      }
    },
    {
      "block": 4,
      "line_no": 293,
      "nominal_composition": "18Cr–8Ni",
      "product_form": null,
      "spec_no": "A351",
      "type_grade": "CF3A",
      "uns_no": "J92500",
      "class_condi_tion_temper": null,
      "size_in": null,
      "p_no": 8,
      "notes": "(9) (56)",
      "min_temp_f": -425,
      "min_tensile_strength_ksi": 77,
      "min_yield_strength_ksi": 35,
      "max_temp_f": 700,
      "min_temp_to_100": 23.3,
      "values": {
        "200": 23.3,
        "300": 22.7,
        "400": 21.7,
        "500": 20.4,
        "600": 19.3,
        "650": 18.9,
        "700": 18.5,
        "750": null,
        "800": null,
        "850": null,
        "900": null,
        "950": null,
        "1,000": null,
        "1,050": null,
        "1,100": null,
        "1,150": null,
        "1,200": null,
        "1,250": null,
        "1,300": null,
        "1,350": null,
        "1,400": null,
        "1,450": null,
        "1,500": null
      }
    },
    {
      "block": 4,
      "line_no": 294,
      "nominal_composition": "18Cr–8Ni",
      "product_form": null,
      "spec_no": "A351",
      "type_grade": "CF8A",
      "uns_no": "J92600",
      "class_condi_tion_temper": null,
      "size_in": null,
      "p_no": 8,
      "notes": "(9) (26) (56)",
      "min_temp_f": -425,
      "min_tensile_strength_ksi": 77,
      "min_yield_strength_ksi": 35,
      "max_temp_f": 700,
      "min_temp_to_100": 23.3,
      "values": {
        "200": 23.3,
        "300": 22.7,
        "400": 21.7,
        "500": 20.4,
        "600": 19.3,
        "650": 18.9,
        "700": 18.5,
        "750": null,
        "800": null,
        "850": null,
        "900": null,
        "950": null,
        "1,000": null,
        "1,050": null,
        "1,100": null,
        "1,150": null,
        "1,200": null,
        "1,250": null,
        "1,300": null,
        "1,350": null,
        "1,400": null,
        "1,450": null,
        "1,500": null
      }
    },
    {
      "block": 4,
      "line_no": 295,
      "nominal_composition": "25Cr–8Ni–N",
      "product_form": null,
      "spec_no": "A351",
      "type_grade": "CE20N",
      "uns_no": "J92802",
      "class_condi_tion_temper": null,
      "size_in": null,
      "p_no": 8,
      "notes": "(35) (39)",
      "min_temp_f": -325,
      "min_tensile_strength_ksi": 80,
      "min_yield_strength_ksi": 40,
      "max_temp_f": 900,
      "min_temp_to_100": 26.7,
      "values": {
        "200": 26.7,
        "300": 26.7,
        "400": 26.7,
        "500": 26.7,
        "600": 26.7,
        "650": 26.7,
        "700": 26.7,
        "750": 26.7,
        "800": 26.7,
        "850": 26.7,
        "900": 26.7,
        "950": null,
        "1,000": null,
        "1,050": null,
        "1,100": null,
        "1,150": null,
        "1,200": null,
        "1,250": null,
        "1,300": null,
        "1,350": null,
        "1,400": null,
        "1,450": null,
        "1,500": null
      }
    },
    {
      "block": 4,
      "line_no": 296,
      "nominal_composition": "22Cr–5Ni–3Mo–N",
      "product_form": null,
      "spec_no": "A995 4A",
      "type_grade": null,
      "uns_no": "J92205",
      "class_condi_tion_temper": null,
      "size_in": null,
      "p_no": "10H",
      "notes": "(9) (25)",
      "min_temp_f": -60,
      "min_tensile_strength_ksi": 90,
      "min_yield_strength_ksi": 60,
      "max_temp_f": 500,
      "min_temp_to_100": 30.0,
      "values": {
        "200": 30.0,
        "300": 28.7,
        "400": 28.4,
        "500": 28.2,
        "600": null,
        "650": null,
        "700": null,
        "750": null,
        "800": null,
        "850": null,
        "900": null,
        "950": null,
        "1,000": null,
        "1,050": null,
        "1,100": null,
        "1,150": null,
        "1,200": null,
        "1,250": null,
        "1,300": null,
        "1,350": null,
        "1,400": null,
        "1,450": null,
        "1,500": null
      }
    },
    {
      "block": 4,
      "line_no": 297,
      "nominal_composition": "12Cr",
      "product_form": null,
      "spec_no": "A217",
      "type_grade": "CA15",
      "uns_no": "J91150",
      "class_condi_tion_temper": null,
      "size_in": null,
      "p_no": 6,
      "notes": "(35)",
      "min_temp_f": -20,
      "min_tensile_strength_ksi": 90,
      "min_yield_strength_ksi": 65,
      "max_temp_f": 1200,
      "min_temp_to_100": 30.0,
      "values": {
        "200": 30.0,
        "300": 29.4,
        "400": 28.9,
        "500": 28.4,
        "600": 27.7,
        "650": 27.2,
        "700": 26.5,
        "750": 17.5,
        "800": 16.8,
        "850": 14.9,
        "900": 11.0,
        "950": 7.6,
        "1,000": 5.0,
        "1,050": 3.3,
        "1,100": 2.3,
        "1,150": 1.5,
        "1,200": 1.0,
        "1,250": null,
        "1,300": null,
        "1,350": null,
        "1,400": null,
        "1,450": null,
        "1,500": null
      }
    },
    {
      "block": 4,
      "line_no": 298,
      "nominal_composition": "24Cr–10Ni–4Mo–N",
      "product_form": null,
      "spec_no": "A995 2A",
      "type_grade": null,
      "uns_no": "J93345",
      "class_condi_tion_temper": null,
      "size_in": null,
      "p_no": "10H",
      "notes": "(9)",
      "min_temp_f": -60,
      "min_tensile_strength_ksi": 95,
      "min_yield_strength_ksi": 65,
      "max_temp_f": 600,
      "min_temp_to_100": 31.7,
      "values": {
        "200": 31.6,
        "300": 29.3,
        "400": 28.2,
        "500": 28.2,
        "600": 28.2,
        "650": null,
        "700": null,
        "750": null,
        "800": null,
        "850": null,
        "900": null,
        "950": null,
        "1,000": null,
        "1,050": null,
        "1,100": null,
        "1,150": null,
        "1,200": null,
        "1,250": null,
        "1,300": null,
        "1,350": null,
        "1,400": null,
        "1,450": null,
        "1,500": null
      }
    },
    {
      "block": 4,
      "line_no": 299,
      "nominal_composition": "25Cr–8Ni–3Mo–W–Cu–N",
      "product_form": null,
      "spec_no": "A995 6A",
      "type_grade": null,
      "uns_no": "J93380",
      "class_condi_tion_temper": null,
      "size_in": null,
      "p_no": "10H",
      "notes": "(9) (25)",
      "min_temp_f": -60,
      "min_tensile_strength_ksi": 100,
      "min_yield_strength_ksi": 65,
      "max_temp_f": 600,
      "min_temp_to_100": 33.3,
      "values": {
        "200": 33.2,
        "300": 31.4,
        "400": 30.3,
        "500": 29.8,
        "600": 29.6,
        "650": null,
        "700": null,
        "750": null,
        "800": null,
        "850": null,
        "900": null,
        "950": null,
        "1,000": null,
        "1,050": null,
        "1,100": null,
        "1,150": null,
        "1,200": null,
        "1,250": null,
        "1,300": null,
        "1,350": null,
        "1,400": null,
        "1,450": null,
        "1,500": null
      }
    },
    {
      "block": 4,
      "line_no": 300,
      "nominal_composition": "13Cr–4Ni",
      "product_form": null,
      "spec_no": "A487",
      "type_grade": "CA6NM",
      "uns_no": "J91540",
      "class_condi_tion_temper": "A",
      "size_in": null,
      "p_no": 6,
      "notes": "(9) (35)",
      "min_temp_f": -20,
      "min_tensile_strength_ksi": 110,
      "min_yield_strength_ksi": 80,
      "max_temp_f": 700,
      "min_temp_to_100": 36.7,
      "values": {
        "200": 36.7,
        "300": 35.9,
        "400": 35.3,
        "500": 34.8,
        "600": 33.9,
        "650": 33.3,
        "700": 32.4,
        "750": null,
        "800": null,
        "850": null,
        "900": null,
        "950": null,
        "1,000": null,
        "1,050": null,
        "1,100": null,
        "1,150": null,
        "1,200": null,
        "1,250": null,
        "1,300": null,
        "1,350": null,
        "1,400": null,
        "1,450": null,
        "1,500": null
      }
    },
    {
      "block": 5,
      "line_no": 1,
      "nominal_composition": "99.95Cu–P",
      "product_form": "Pipe",
      "spec_no": "B42",
      "uns_no": "C10200",
      "class_condition_temper": "O61",
      "size_range_in": null,
      "p_no": "31 …",
      "notes": null,
      "min_temp_f": -452,
      "min_tensile_strength_ksi": 30,
      "min_yield_strength_ksi": 9,
      "max_temp_f": 500,
      "min_temp_to_100": 6.0,
      "values": {
        "150": 5.1,
        "200": 4.9,
        "250": 4.8,
        "300": 4.7,
        "350": 4.0,
        "400": 3.0,
        "450": 2.3,
        "500": 1.7,
        "550": null,
        "600": null,
        "650": null,
        "700": null
      }
    },
    {
      "block": 5,
      "line_no": 2,
      "nominal_composition": "99.9Cu–P",
      "product_form": "Pipe",
      "spec_no": "B42",
      "uns_no": "C12000",
      "class_condition_temper": "O61",
      "size_range_in": null,
      "p_no": "31 …",
      "notes": null,
      "min_temp_f": -452,
      "min_tensile_strength_ksi": 30,
      "min_yield_strength_ksi": 9,
      "max_temp_f": 500,
      "min_temp_to_100": 6.0,
      "values": {
        "150": 5.1,
        "200": 4.9,
        "250": 4.8,
        "300": 4.7,
        "350": 4.0,
        "400": 3.0,
        "450": 2.3,
        "500": 1.7,
        "550": null,
        "600": null,
        "650": null,
        "700": null
      }
    },
    {
      "block": 5,
      "line_no": 3,
      "nominal_composition": "99.9Cu–P",
      "product_form": "Pipe",
      "spec_no": "B42",
      "uns_no": "C12200",
      "class_condition_temper": "O61",
      "size_range_in": null,
      "p_no": "31 …",
      "notes": null,
      "min_temp_f": -452,
      "min_tensile_strength_ksi": 30,
      "min_yield_strength_ksi": 9,
      "max_temp_f": 500,
      "min_temp_to_100": 6.0,
      "values": {
        "150": 5.1,
        "200": 4.9,
        "250": 4.8,
        "300": 4.7,
        "350": 4.0,
        "400": 3.0,
        "450": 2.3,
        "500": 1.7,
        "550": null,
        "600": null,
        "650": null,
        "700": null
      }
    },
    {
      "block": 5,
      "line_no": 4,
      "nominal_composition": "99.95Cu–P",
      "product_form": "Tube",
      "spec_no": "B75",
      "uns_no": "C10200",
      "class_condition_temper": "O50",
      "size_range_in": null,
      "p_no": "31 …",
      "notes": null,
      "min_temp_f": -452,
      "min_tensile_strength_ksi": 30,
      "min_yield_strength_ksi": 9,
      "max_temp_f": 500,
      "min_temp_to_100": 6.0,
      "values": {
        "150": 5.1,
        "200": 4.9,
        "250": 4.8,
        "300": 4.7,
        "350": 4.0,
        "400": 3.0,
        "450": 2.3,
        "500": 1.7,
        "550": null,
        "600": null,
        "650": null,
        "700": null
      }
    },
    {
      "block": 5,
      "line_no": 5,
      "nominal_composition": "99.95Cu–P",
      "product_form": "Tube",
      "spec_no": "B75",
      "uns_no": "C10200",
      "class_condition_temper": "O60",
      "size_range_in": null,
      "p_no": "31 …",
      "notes": null,
      "min_temp_f": -452,
      "min_tensile_strength_ksi": 30,
      "min_yield_strength_ksi": 9,
      "max_temp_f": 500,
      "min_temp_to_100": 6.0,
      "values": {
        "150": 5.1,
        "200": 4.9,
        "250": 4.8,
        "300": 4.7,
        "350": 4.0,
        "400": 3.0,
        "450": 2.3,
        "500": 1.7,
        "550": null,
        "600": null,
        "650": null,
        "700": null
      }
    },
    {
      "block": 5,
      "line_no": 6,
      "nominal_composition": "99.9Cu–P",
      "product_form": "Tube",
      "spec_no": "B75",
      "uns_no": "C12000",
      "class_condition_temper": "O50",
      "size_range_in": null,
      "p_no": "31 …",
      "notes": null,
      "min_temp_f": -452,
      "min_tensile_strength_ksi": 30,
      "min_yield_strength_ksi": 9,
      "max_temp_f": 500,
      "min_temp_to_100": 6.0,
      "values": {
        "150": 5.1,
        "200": 4.9,
        "250": 4.8,
        "300": 4.7,
        "350": 4.0,
        "400": 3.0,
        "450": 2.3,
        "500": 1.7,
        "550": null,
        "600": null,
        "650": null,
        "700": null
      }
    },
    {
      "block": 5,
      "line_no": 7,
      "nominal_composition": "99.9Cu–P",
      "product_form": "Tube",
      "spec_no": "B75",
      "uns_no": "C12000",
      "class_condition_temper": "O60",
      "size_range_in": null,
      "p_no": "31 …",
      "notes": null,
      "min_temp_f": -452,
      "min_tensile_strength_ksi": 30,
      "min_yield_strength_ksi": 9,
      "max_temp_f": 500,
      "min_temp_to_100": 6.0,
      "values": {
        "150": 5.1,
        "200": 4.9,
        "250": 4.8,
        "300": 4.7,
        "350": 4.0,
        "400": 3.0,
        "450": 2.3,
        "500": 1.7,
        "550": null,
        "600": null,
        "650": null,
        "700": null
      }
    },
    {
      "block": 5,
      "line_no": 8,
      "nominal_composition": "99.9Cu–P",
      "product_form": "Tube",
      "spec_no": "B75",
      "uns_no": "C12200",
      "class_condition_temper": "O50",
      "size_range_in": null,
      "p_no": "31 …",
      "notes": null,
      "min_temp_f": -452,
      "min_tensile_strength_ksi": 30,
      "min_yield_strength_ksi": 9,
      "max_temp_f": 500,
      "min_temp_to_100": 6.0,
      "values": {
        "150": 5.1,
        "200": 4.9,
        "250": 4.8,
        "300": 4.7,
        "350": 4.0,
        "400": 3.0,
        "450": 2.3,
        "500": 1.7,
        "550": null,
        "600": null,
        "650": null,
        "700": null
      }
    },
    {
      "block": 5,
      "line_no": 9,
      "nominal_composition": "99.9Cu–P",
      "product_form": "Tube",
      "spec_no": "B75",
      "uns_no": "C12200",
      "class_condition_temper": "O60",
      "size_range_in": null,
      "p_no": "31 …",
      "notes": null,
      "min_temp_f": -452,
      "min_tensile_strength_ksi": 30,
      "min_yield_strength_ksi": 9,
      "max_temp_f": 500,
      "min_temp_to_100": 6.0,
      "values": {
        "150": 5.1,
        "200": 4.9,
        "250": 4.8,
        "300": 4.7,
        "350": 4.0,
        "400": 3.0,
        "450": 2.3,
        "500": 1.7,
        "550": null,
        "600": null,
        "650": null,
        "700": null
      }
    },
    {
      "block": 5,
      "line_no": 10,
      "nominal_composition": "99.9Cu–P",
      "product_form": "Tube",
      "spec_no": "B68",
      "uns_no": "C12200",
      "class_condition_temper": "O50",
      "size_range_in": null,
      "p_no": 31,
      "notes": "(24)",
      "min_temp_f": -452,
      "min_tensile_strength_ksi": 30,
      "min_yield_strength_ksi": 9,
      "max_temp_f": 500,
      "min_temp_to_100": 6.0,
      "values": {
        "150": 5.1,
        "200": 4.9,
        "250": 4.8,
        "300": 4.7,
        "350": 4.0,
        "400": 3.0,
        "450": 2.3,
        "500": 1.7,
        "550": null,
        "600": null,
        "650": null,
        "700": null
      }
    },
    {
      "block": 5,
      "line_no": 11,
      "nominal_composition": "99.9Cu–P",
      "product_form": "Tube",
      "spec_no": "B68",
      "uns_no": "C12200",
      "class_condition_temper": "O60",
      "size_range_in": null,
      "p_no": 31,
      "notes": "(24)",
      "min_temp_f": -452,
      "min_tensile_strength_ksi": 30,
      "min_yield_strength_ksi": 9,
      "max_temp_f": 500,
      "min_temp_to_100": 6.0,
      "values": {
        "150": 5.1,
        "200": 4.9,
        "250": 4.8,
        "300": 4.7,
        "350": 4.0,
        "400": 3.0,
        "450": 2.3,
        "500": 1.7,
        "550": null,
        "600": null,
        "650": null,
        "700": null
      }
    },
    {
      "block": 5,
      "line_no": 12,
      "nominal_composition": "99.9Cu–P",
      "product_form": "Tube",
      "spec_no": "B88",
      "uns_no": "C12200",
      "class_condition_temper": "O50",
      "size_range_in": null,
      "p_no": 31,
      "notes": "(24)",
      "min_temp_f": -452,
      "min_tensile_strength_ksi": 30,
      "min_yield_strength_ksi": 9,
      "max_temp_f": 500,
      "min_temp_to_100": 6.0,
      "values": {
        "150": 5.1,
        "200": 4.9,
        "250": 4.8,
        "300": 4.7,
        "350": 4.0,
        "400": 3.0,
        "450": 2.3,
        "500": 1.7,
        "550": null,
        "600": null,
        "650": null,
        "700": null
      }
    },
    {
      "block": 5,
      "line_no": 13,
      "nominal_composition": "99.9Cu–P",
      "product_form": "Tube",
      "spec_no": "B88",
      "uns_no": "C12200",
      "class_condition_temper": "O60",
      "size_range_in": null,
      "p_no": 31,
      "notes": "(24)",
      "min_temp_f": -452,
      "min_tensile_strength_ksi": 30,
      "min_yield_strength_ksi": 9,
      "max_temp_f": 500,
      "min_temp_to_100": 6.0,
      "values": {
        "150": 5.1,
        "200": 4.9,
        "250": 4.8,
        "300": 4.7,
        "350": 4.0,
        "400": 3.0,
        "450": 2.3,
        "500": 1.7,
        "550": null,
        "600": null,
        "650": null,
        "700": null
      }
    },
    {
      "block": 5,
      "line_no": 14,
      "nominal_composition": "99.9Cu–P",
      "product_form": "Tube",
      "spec_no": "B280",
      "uns_no": "C12200",
      "class_condition_temper": "O60",
      "size_range_in": null,
      "p_no": 31,
      "notes": "(24)",
      "min_temp_f": -452,
      "min_tensile_strength_ksi": 30,
      "min_yield_strength_ksi": 9,
      "max_temp_f": 500,
      "min_temp_to_100": 6.0,
      "values": {
        "150": 5.1,
        "200": 4.9,
        "250": 4.8,
        "300": 4.7,
        "350": 4.0,
        "400": 3.0,
        "450": 2.3,
        "500": 1.7,
        "550": null,
        "600": null,
        "650": null,
        "700": null
      }
    },
    {
      "block": 5,
      "line_no": 15,
      "nominal_composition": "85Cu–15Zn",
      "product_form": "Pipe",
      "spec_no": "B43",
      "uns_no": "C23000",
      "class_condition_temper": "O61",
      "size_range_in": null,
      "p_no": "32 …",
      "notes": null,
      "min_temp_f": -452,
      "min_tensile_strength_ksi": 40,
      "min_yield_strength_ksi": 12,
      "max_temp_f": 450,
      "min_temp_to_100": 8.0,
      "values": {
        "150": 7.9,
        "200": 7.9,
        "250": 7.9,
        "300": 7.9,
        "350": 7.0,
        "400": 5.0,
        "450": 2.0,
        "500": null,
        "550": null,
        "600": null,
        "650": null,
        "700": null
      }
    },
    {
      "block": 5,
      "line_no": 16,
      "nominal_composition": "90Cu–10Ni",
      "product_form": null,
      "spec_no": "B467",
      "uns_no": "C70600",
      "class_condition_temper": "WO50",
      "size_range_in": ">4.5 O.D.",
      "p_no": 34,
      "notes": "(14)",
      "min_temp_f": -452,
      "min_tensile_strength_ksi": 38,
      "min_yield_strength_ksi": 13,
      "max_temp_f": 600,
      "min_temp_to_100": 8.7,
      "values": {
        "150": 8.4,
        "200": 8.2,
        "250": 8.0,
        "300": 7.8,
        "350": 7.7,
        "400": 7.5,
        "450": 7.4,
        "500": 7.3,
        "550": 7.0,
        "600": 6.0,
        "650": null,
        "700": null
      }
    },
    {
      "block": 5,
      "line_no": 17,
      "nominal_composition": "90Cu–10Ni",
      "product_form": null,
      "spec_no": "B467",
      "uns_no": "C70600",
      "class_condition_temper": "WO61",
      "size_range_in": ">4.5 O.D.",
      "p_no": 34,
      "notes": "(14)",
      "min_temp_f": -452,
      "min_tensile_strength_ksi": 38,
      "min_yield_strength_ksi": 13,
      "max_temp_f": 600,
      "min_temp_to_100": 8.7,
      "values": {
        "150": 8.4,
        "200": 8.2,
        "250": 8.0,
        "300": 7.8,
        "350": 7.7,
        "400": 7.5,
        "450": 7.4,
        "500": 7.3,
        "550": 7.0,
        "600": 6.0,
        "650": null,
        "700": null
      }
    },
    {
      "block": 5,
      "line_no": 18,
      "nominal_composition": "90Cu–10Ni",
      "product_form": null,
      "spec_no": "B466",
      "uns_no": "C70600",
      "class_condition_temper": "Annealed",
      "size_range_in": null,
      "p_no": 34,
      "notes": "(14)",
      "min_temp_f": -452,
      "min_tensile_strength_ksi": 38,
      "min_yield_strength_ksi": 13,
      "max_temp_f": 600,
      "min_temp_to_100": 8.7,
      "values": {
        "150": 8.4,
        "200": 8.2,
        "250": 8.0,
        "300": 7.8,
        "350": 7.7,
        "400": 7.5,
        "450": 7.4,
        "500": 7.3,
        "550": 7.0,
        "600": 6.0,
        "650": null,
        "700": null
      }
    },
    {
      "block": 5,
      "line_no": 19,
      "nominal_composition": "90Cu–10Ni",
      "product_form": null,
      "spec_no": "B467",
      "uns_no": "C70600",
      "class_condition_temper": "WO50",
      "size_range_in": "≤4.5 O.D.",
      "p_no": 34,
      "notes": "(14)",
      "min_temp_f": -452,
      "min_tensile_strength_ksi": 40,
      "min_yield_strength_ksi": 15,
      "max_temp_f": 600,
      "min_temp_to_100": 10.0,
      "values": {
        "150": 9.7,
        "200": 9.5,
        "250": 9.3,
        "300": 9.1,
        "350": 8.9,
        "400": 8.7,
        "450": 8.5,
        "500": 8.0,
        "550": 7.0,
        "600": 6.0,
        "650": null,
        "700": null
      }
    },
    {
      "block": 5,
      "line_no": 20,
      "nominal_composition": "90Cu–10Ni",
      "product_form": null,
      "spec_no": "B467",
      "uns_no": "C70600",
      "class_condition_temper": "WO61",
      "size_range_in": "≤4.5 O.D.",
      "p_no": 34,
      "notes": "(14)",
      "min_temp_f": -452,
      "min_tensile_strength_ksi": 40,
      "min_yield_strength_ksi": 15,
      "max_temp_f": 600,
      "min_temp_to_100": 10.0,
      "values": {
        "150": 9.7,
        "200": 9.5,
        "250": 9.3,
        "300": 9.1,
        "350": 8.9,
        "400": 8.7,
        "450": 8.5,
        "500": 8.0,
        "550": 7.0,
        "600": 6.0,
        "650": null,
        "700": null
      }
    },
    {
      "block": 5,
      "line_no": 21,
      "nominal_composition": "70Cu–30Ni",
      "product_form": null,
      "spec_no": "B467",
      "uns_no": "C71500",
      "class_condition_temper": "WO50",
      "size_range_in": ">4.5 O.D.",
      "p_no": 34,
      "notes": "(14)",
      "min_temp_f": -452,
      "min_tensile_strength_ksi": 45,
      "min_yield_strength_ksi": 15,
      "max_temp_f": 700,
      "min_temp_to_100": 10.0,
      "values": {
        "150": 9.6,
        "200": 9.4,
        "250": 9.2,
        "300": 9.0,
        "350": 8.8,
        "400": 8.6,
        "450": 8.4,
        "500": 8.2,
        "550": 8.1,
        "600": 8.0,
        "650": 7.9,
        "700": 7.8
      }
    },
    {
      "block": 5,
      "line_no": 22,
      "nominal_composition": "70Cu–30Ni",
      "product_form": null,
      "spec_no": "B467",
      "uns_no": "C71500",
      "class_condition_temper": "WO61",
      "size_range_in": ">4.5 O.D.",
      "p_no": 34,
      "notes": "(14)",
      "min_temp_f": -452,
      "min_tensile_strength_ksi": 45,
      "min_yield_strength_ksi": 15,
      "max_temp_f": 700,
      "min_temp_to_100": 10.0,
      "values": {
        "150": 9.6,
        "200": 9.4,
        "250": 9.2,
        "300": 9.0,
        "350": 8.8,
        "400": 8.6,
        "450": 8.4,
        "500": 8.2,
        "550": 8.1,
        "600": 8.0,
        "650": 7.9,
        "700": 7.8
      }
    },
    {
      "block": 5,
      "line_no": 23,
      "nominal_composition": "80Cu–20Ni",
      "product_form": null,
      "spec_no": "B466",
      "uns_no": "C71000",
      "class_condition_temper": "Annealed",
      "size_range_in": "≤4.5 O.D.",
      "p_no": 34,
      "notes": "(14)",
      "min_temp_f": -452,
      "min_tensile_strength_ksi": 45,
      "min_yield_strength_ksi": 16,
      "max_temp_f": 700,
      "min_temp_to_100": 10.7,
      "values": {
        "150": 10.6,
        "200": 10.5,
        "250": 10.4,
        "300": 10.2,
        "350": 10.1,
        "400": 9.9,
        "450": 9.6,
        "500": 9.3,
        "550": 8.9,
        "600": 8.4,
        "650": 7.7,
        "700": 7.0
      }
    },
    {
      "block": 5,
      "line_no": 24,
      "nominal_composition": "99.95Cu–P",
      "product_form": "Pipe",
      "spec_no": "B42",
      "uns_no": "C10200",
      "class_condition_temper": "H55",
      "size_range_in": "NPS 2 thru 12",
      "p_no": 31,
      "notes": "(14) (34)",
      "min_temp_f": -452,
      "min_tensile_strength_ksi": 36,
      "min_yield_strength_ksi": 30,
      "max_temp_f": 400,
      "min_temp_to_100": 12.0,
      "values": {
        "150": 11.6,
        "200": 10.9,
        "250": 10.4,
        "300": 10.0,
        "350": 9.8,
        "400": 9.5,
        "450": null,
        "500": null,
        "550": null,
        "600": null,
        "650": null,
        "700": null
      }
    },
    {
      "block": 5,
      "line_no": 25,
      "nominal_composition": "99.9Cu–P",
      "product_form": "Pipe",
      "spec_no": "B42",
      "uns_no": "C12000",
      "class_condition_temper": "H55",
      "size_range_in": "NPS 2 thru 12",
      "p_no": 31,
      "notes": "(14) (34)",
      "min_temp_f": -452,
      "min_tensile_strength_ksi": 36,
      "min_yield_strength_ksi": 30,
      "max_temp_f": 400,
      "min_temp_to_100": 12.0,
      "values": {
        "150": 11.6,
        "200": 10.9,
        "250": 10.4,
        "300": 10.0,
        "350": 9.8,
        "400": 9.5,
        "450": null,
        "500": null,
        "550": null,
        "600": null,
        "650": null,
        "700": null
      }
    },
    {
      "block": 5,
      "line_no": 26,
      "nominal_composition": "99.9Cu–P",
      "product_form": "Pipe",
      "spec_no": "B42",
      "uns_no": "C12200",
      "class_condition_temper": "H55",
      "size_range_in": "NPS 2 thru 12",
      "p_no": 31,
      "notes": "(14) (34)",
      "min_temp_f": -452,
      "min_tensile_strength_ksi": 36,
      "min_yield_strength_ksi": 30,
      "max_temp_f": 400,
      "min_temp_to_100": 12.0,
      "values": {
        "150": 11.6,
        "200": 10.9,
        "250": 10.4,
        "300": 10.0,
        "350": 9.8,
        "400": 9.5,
        "450": null,
        "500": null,
        "550": null,
        "600": null,
        "650": null,
        "700": null
      }
    },
    {
      "block": 5,
      "line_no": 27,
      "nominal_composition": "99.95Cu–P",
      "product_form": "Tube",
      "spec_no": "B75",
      "uns_no": "C10200",
      "class_condition_temper": "H58",
      "size_range_in": null,
      "p_no": 31,
      "notes": "(14) (34)",
      "min_temp_f": -452,
      "min_tensile_strength_ksi": 36,
      "min_yield_strength_ksi": 30,
      "max_temp_f": 400,
      "min_temp_to_100": 12.0,
      "values": {
        "150": 11.6,
        "200": 10.9,
        "250": 10.4,
        "300": 10.0,
        "350": 9.8,
        "400": 9.5,
        "450": null,
        "500": null,
        "550": null,
        "600": null,
        "650": null,
        "700": null
      }
    },
    {
      "block": 5,
      "line_no": 28,
      "nominal_composition": "99.9Cu–P",
      "product_form": "Tube",
      "spec_no": "B75",
      "uns_no": "C12000",
      "class_condition_temper": "H58",
      "size_range_in": null,
      "p_no": 31,
      "notes": "(14) (34)",
      "min_temp_f": -452,
      "min_tensile_strength_ksi": 36,
      "min_yield_strength_ksi": 30,
      "max_temp_f": 400,
      "min_temp_to_100": 12.0,
      "values": {
        "150": 11.6,
        "200": 10.9,
        "250": 10.4,
        "300": 10.0,
        "350": 9.8,
        "400": 9.5,
        "450": null,
        "500": null,
        "550": null,
        "600": null,
        "650": null,
        "700": null
      }
    },
    {
      "block": 5,
      "line_no": 29,
      "nominal_composition": "99.9Cu–P",
      "product_form": "Tube",
