Repository: danivelas0/asme-pcc

File: resources/ASME B31/ASME B31.3/APPEX/appendix_a/table_a_1.json (part 15 of 28)
    "P-No. (5)",
    "P-No. (5)(7)"
  ],
  "columns_values": [
      "min_tensile_strength_mpa": 655,
      "min_yield_strength_mpa": 310,
      "max_temp_c": 427,
      "min_temp_to_40": 207,
      "values": {
        "65": 207,
        "100": 207,
        "125": 207,
        "150": 206,
        "175": 202,
        "200": 198,
        "225": 195,
        "250": 192,
        "275": 188,
        "300": 184,
        "325": 179,
        "350": 176,
        "375": 173,
        "400": 170,
        "425": 167,
        "450": 166,
        "475": null,
        "500": null,
        "525": null,
        "550": null,
        "575": null,
        "600": null,
        "625": null,
        "650": null,
        "675": null,
        "700": null,
        "725": null,
        "750": null,
        "775": null,
        "800": null,
        "825": null
      }
    },
    {
      "block": 4,
      "line_no": 253,
      "nominal_composition": "25Cr–8Ni–3Mo–W–Cu–N",
      "product_form": "Forgings & fittings",
      "spec_no": "A815",
      "type_grade": "WPS32760",
      "uns_no": "S32760",
      "class_condition_temper": null,
      "size_mm": null,
      "p_no": "10H",
      "notes": "(25)",
      "min_temp_c": -51,
      "min_tensile_strength_mpa": 750,
      "min_yield_strength_mpa": 550,
      "max_temp_c": 316,
      "min_temp_to_40": 250,
      "values": {
        "65": 250,
        "100": 248,
        "125": 243,
        "150": 238,
        "175": 236,
        "200": 234,
        "225": 233,
        "250": 233,
        "275": 233,
        "300": 233,
        "325": 233,
        "350": null,
        "375": null,
        "400": null,
        "425": null,
        "450": null,
        "475": null,
        "500": null,
        "525": null,
        "550": null,
        "575": null,
        "600": null,
        "625": null,
        "650": null,
        "675": null,
        "700": null,
        "725": null,
        "750": null,
        "775": null,
        "800": null,
        "825": null
      }
    },
    {
      "block": 4,
      "line_no": 254,
      "nominal_composition": "25Cr–7Ni–4Mo–N",
      "product_form": "Forgings & fittings",
      "spec_no": "A182",
      "type_grade": "F53",
      "uns_no": "S32750",
      "class_condition_temper": null,
      "size_mm": "≤50",
      "p_no": "10H",
      "notes": "(25)",
      "min_temp_c": -51,
      "min_tensile_strength_mpa": 800,
      "min_yield_strength_mpa": 550,
      "max_temp_c": 316,
      "min_temp_to_40": 267,
      "values": {
        "65": 265,
        "100": 264,
        "125": 257,
        "150": 251,
        "175": 247,
        "200": 243,
        "225": 241,
        "250": 238,
        "275": 237,
        "300": 237,
        "325": 236,
        "350": null,
        "375": null,
        "400": null,
        "425": null,
        "450": null,
        "475": null,
        "500": null,
        "525": null,
        "550": null,
        "575": null,
        "600": null,
        "625": null,
        "650": null,
        "675": null,
        "700": null,
        "725": null,
        "750": null,
        "775": null,
        "800": null,
        "825": null
      }
    },
    {
      "block": 4,
      "line_no": 255,
      "nominal_composition": "25Cr–7Ni–4Mo–N",
      "product_form": "Forgings & fittings",
      "spec_no": "A815",
      "type_grade": "WPS32750",
      "uns_no": "S32750",
      "class_condition_temper": null,
      "size_mm": null,
      "p_no": "10H",
      "notes": "(25)",
      "min_temp_c": -51,
      "min_tensile_strength_mpa": 800,
      "min_yield_strength_mpa": 550,
      "max_temp_c": 316,
      "min_temp_to_40": 267,
      "values": {
        "65": 265,
        "100": 264,
        "125": 257,
        "150": 251,
        "175": 247,
        "200": 243,
        "225": 241,
        "250": 238,
        "275": 237,
        "300": 237,
        "325": 236,
        "350": null,
        "375": null,
        "400": null,
        "425": null,
        "450": null,
        "475": null,
        "500": null,
        "525": null,
        "550": null,
        "575": null,
        "600": null,
        "625": null,
        "650": null,
        "675": null,
        "700": null,
        "725": null,
        "750": null,
        "775": null,
        "800": null,
        "825": null
      }
    },
    {
      "block": 4,
      "line_no": 256,
      "nominal_composition": "18Cr–8Ni",
      "product_form": "Bar",
      "spec_no": "A479",
      "type_grade": 304,
      "uns_no": "S30400",
      "class_condition_temper": null,
      "size_mm": null,
      "p_no": 8,
      "notes": "(26) (28)",
      "min_temp_c": -254,
      "min_tensile_strength_mpa": 515,
      "min_yield_strength_mpa": 205,
      "max_temp_c": 816,
      "min_temp_to_40": 138,
      "values": {
        "65": 138,
        "100": 138,
        "125": 138,
        "150": 138,
        "175": 134,
        "200": 129,
        "225": 125,
        "250": 122,
        "275": 119,
        "300": 116,
        "325": 113,
        "350": 111,
        "375": 109,
        "400": 107,
        "425": 105,
        "450": 103,
        "475": 101,
        "500": 99.1,
        "525": 97.3,
        "550": 95.5,
        "575": 78.9,
        "600": 63.8,
        "625": 51.6,
        "650": 41.6,
        "675": 32.9,
        "700": 26.5,
        "725": 21.3,
        "750": 17.2,
        "775": 14.1,
        "800": 11.2,
        "825": 9.65
      }
    },
    {
      "block": 4,
      "line_no": 257,
      "nominal_composition": "18Cr–8Ni",
      "product_form": "Bar",
      "spec_no": "A479",
      "type_grade": "304H",
      "uns_no": "S30409",
      "class_condition_temper": null,
      "size_mm": null,
      "p_no": 8,
      "notes": "(26)",
      "min_temp_c": -198,
      "min_tensile_strength_mpa": 515,
      "min_yield_strength_mpa": 205,
      "max_temp_c": 816,
      "min_temp_to_40": 138,
      "values": {
        "65": 138,
        "100": 138,
        "125": 138,
        "150": 138,
        "175": 134,
        "200": 129,
        "225": 125,
        "250": 122,
        "275": 119,
        "300": 116,
        "325": 113,
        "350": 111,
        "375": 109,
        "400": 107,
        "425": 105,
        "450": 103,
        "475": 101,
        "500": 99.1,
        "525": 97.3,
        "550": 95.5,
        "575": 78.9,
        "600": 63.8,
        "625": 51.6,
        "650": 41.6,
        "675": 32.9,
        "700": 26.5,
        "725": 21.3,
        "750": 17.2,
        "775": 14.1,
        "800": 11.2,
        "825": 9.65
      }
    },
    {
      "block": 4,
      "line_no": 258,
      "nominal_composition": "18Cr–8Ni",
      "product_form": "Bar",
      "spec_no": "A479",
      "type_grade": "304L",
      "uns_no": "S30403",
      "class_condition_temper": null,
      "size_mm": null,
      "p_no": 8,
      "notes": null,
      "min_temp_c": -254,
      "min_tensile_strength_mpa": 485,
      "min_yield_strength_mpa": 170,
      "max_temp_c": 816,
      "min_temp_to_40": 115,
      "values": {
        "65": 115,
        "100": 115,
        "125": 115,
        "150": 115,
        "175": 114,
        "200": 110,
        "225": 106,
        "250": 103,
        "275": 99.9,
        "300": 97.7,
        "325": 95.7,
        "350": 94.1,
        "375": 92.6,
        "400": 91.3,
        "425": 90.0,
        "450": 88.7,
        "475": 87.3,
        "500": 85.6,
        "525": 83.7,
        "550": 81.4,
        "575": 40.4,
        "600": 33.2,
        "625": 26.7,
        "650": 21.9,
        "675": 18.2,
        "700": 15.0,
        "725": 12.4,
        "750": 8.87,
        "775": 7.2,
        "800": 6.58,
        "825": 6.21
      }
    },
    {
      "block": 4,
      "line_no": 259,
      "nominal_composition": "16Cr–12Ni–2Mo",
      "product_form": "Bar",
      "spec_no": "A479",
      "type_grade": 316,
      "uns_no": "S31600",
      "class_condition_temper": null,
      "size_mm": null,
      "p_no": 8,
      "notes": "(26) (28)",
      "min_temp_c": -254,
      "min_tensile_strength_mpa": 515,
      "min_yield_strength_mpa": 205,
      "max_temp_c": 816,
      "min_temp_to_40": 138,
      "values": {
        "65": 138,
        "100": 138,
        "125": 138,
        "150": 138,
        "175": 138,
        "200": 134,
        "225": 129,
        "250": 125,
        "275": 122,
        "300": 119,
        "325": 116,
        "350": 114,
        "375": 112,
        "400": 111,
        "425": 110,
        "450": 109,
        "475": 108,
        "500": 107,
        "525": 106,
        "550": 105,
        "575": 97.8,
        "600": 80.8,
        "625": 65.0,
        "650": 50.4,
        "675": 38.6,
        "700": 29.6,
        "725": 23.0,
        "750": 17.4,
        "775": 13.3,
        "800": 10.4,
        "825": 8.96
      }
    },
    {
      "block": 4,
      "line_no": 260,
      "nominal_composition": "16Cr–12Ni–2Mo",
      "product_form": "Bar",
      "spec_no": "A479",
      "type_grade": "316H",
      "uns_no": "S31609",
      "class_condition_temper": null,
      "size_mm": null,
      "p_no": 8,
      "notes": "(26)",
      "min_temp_c": -198,
      "min_tensile_strength_mpa": 515,
      "min_yield_strength_mpa": 205,
      "max_temp_c": 816,
      "min_temp_to_40": 138,
      "values": {
        "65": 138,
        "100": 138,
        "125": 138,
        "150": 138,
        "175": 138,
        "200": 134,
        "225": 129,
        "250": 125,
        "275": 122,
        "300": 119,
        "325": 116,
        "350": 114,
        "375": 112,
        "400": 111,
        "425": 110,
        "450": 109,
        "475": 108,
        "500": 107,
        "525": 106,
        "550": 105,
        "575": 97.8,
        "600": 80.8,
        "625": 65.0,
        "650": 50.4,
        "675": 38.6,
        "700": 29.6,
        "725": 23.0,
        "750": 17.4,
        "775": 13.3,
        "800": 10.4,
        "825": 8.96
      }
    },
    {
      "block": 4,
      "line_no": 261,
      "nominal_composition": "16Cr–12Ni–2Mo",
      "product_form": "Bar",
      "spec_no": "A479",
      "type_grade": "316L",
      "uns_no": "S31603",
      "class_condition_temper": null,
      "size_mm": null,
      "p_no": 8,
      "notes": null,
      "min_temp_c": -254,
      "min_tensile_strength_mpa": 485,
      "min_yield_strength_mpa": 170,
      "max_temp_c": 816,
      "min_temp_to_40": 115,
      "values": {
        "65": 115,
        "100": 115,
        "125": 115,
        "150": 115,
        "175": 113,
        "200": 109,
        "225": 106,
        "250": 103,
        "275": 100,
        "300": 98.1,
        "325": 96.1,
        "350": 94.3,
        "375": 92.6,
        "400": 90.9,
        "425": 89.3,
        "450": 87.6,
        "475": 85.9,
        "500": 84.2,
        "525": 82.5,
        "550": 80.8,
        "575": 73.0,
        "600": 67.9,
        "625": 58.0,
        "650": 43.6,
        "675": 33.0,
        "700": 25.3,
        "725": 18.8,
        "750": 14.0,
        "775": 10.4,
        "800": 7.99,
        "825": 6.89
      }
    },
    {
      "block": 4,
      "line_no": 262,
      "nominal_composition": "18Cr–10Ni–Ti",
      "product_form": "Bar",
      "spec_no": "A479",
      "type_grade": 321,
      "uns_no": "S32100",
      "class_condition_temper": null,
      "size_mm": null,
      "p_no": 8,
      "notes": "(28)",
      "min_temp_c": -198,
      "min_tensile_strength_mpa": 515,
      "min_yield_strength_mpa": 205,
      "max_temp_c": 816,
      "min_temp_to_40": 138,
      "values": {
        "65": 138,
        "100": 138,
        "125": 138,
        "150": 138,
        "175": 138,
        "200": 138,
        "225": 138,
        "250": 135,
        "275": 131,
        "300": 128,
        "325": 125,
        "350": 122,
        "375": 120,
        "400": 119,
        "425": 117,
        "450": 115,
        "475": 114,
        "500": 113,
        "525": 112,
        "550": 88.7,
        "575": 59.2,
        "600": 44.0,
        "625": 32.9,
        "650": 24.5,
        "675": 18.3,
        "700": 12.5,
        "725": 8.49,
        "750": 6.19,
        "775": 4.28,
        "800": 2.75,
        "825": 1.74
      }
    },
    {
      "block": 4,
      "line_no": 263,
      "nominal_composition": "18Cr–10Ni–Ti",
      "product_form": "Bar",
      "spec_no": "A479",
      "type_grade": 321,
      "uns_no": "S32100",
      "class_condition_temper": null,
      "size_mm": null,
      "p_no": 8,
      "notes": "(28) (30)",
      "min_temp_c": -198,
      "min_tensile_strength_mpa": 515,
      "min_yield_strength_mpa": 205,
      "max_temp_c": 816,
      "min_temp_to_40": 138,
      "values": {
        "65": 138,
        "100": 138,
        "125": 138,
        "150": 138,
        "175": 138,
        "200": 138,
        "225": 138,
        "250": 135,
        "275": 131,
        "300": 128,
        "325": 125,
        "350": 122,
        "375": 120,
        "400": 119,
        "425": 117,
        "450": 115,
        "475": 114,
        "500": 113,
        "525": 112,
        "550": 100,
        "575": 76.5,
        "600": 58.7,
        "625": 46.0,
        "650": 36.8,
        "675": 28.7,
        "700": 23.0,
        "725": 18.4,
        "750": 14.5,
        "775": 11.5,
        "800": 9.02,
        "825": 6.83
      }
    },
    {
      "block": 4,
      "line_no": 264,
      "nominal_composition": "18Cr–10Ni–Ti",
      "product_form": "Bar",
      "spec_no": "A479",
      "type_grade": "321H",
      "uns_no": "S32109",
      "class_condition_temper": null,
      "size_mm": null,
      "p_no": 8,
      "notes": "(30)",
      "min_temp_c": -198,
      "min_tensile_strength_mpa": 515,
      "min_yield_strength_mpa": 205,
      "max_temp_c": 816,
      "min_temp_to_40": 138,
      "values": {
        "65": 138,
        "100": 138,
        "125": 138,
        "150": 138,
        "175": 138,
        "200": 138,
        "225": 138,
        "250": 135,
        "275": 131,
        "300": 128,
        "325": 125,
        "350": 122,
        "375": 120,
        "400": 119,
        "425": 117,
        "450": 115,
        "475": 114,
        "500": 113,
        "525": 112,
        "550": 100,
        "575": 76.5,
        "600": 58.7,
        "625": 46.0,
        "650": 36.8,
        "675": 28.7,
        "700": 23.0,
        "725": 18.4,
        "750": 14.5,
        "775": 11.5,
        "800": 9.02,
        "825": 6.83
      }
    },
    {
      "block": 4,
      "line_no": 265,
      "nominal_composition": "18Cr–10Ni–Cb",
      "product_form": "Bar",
      "spec_no": "A479",
      "type_grade": 347,
      "uns_no": "S34700",
      "class_condition_temper": null,
      "size_mm": null,
      "p_no": 8,
      "notes": null,
      "min_temp_c": -254,
      "min_tensile_strength_mpa": 515,
      "min_yield_strength_mpa": 205,
      "max_temp_c": 816,
      "min_temp_to_40": 138,
      "values": {
        "65": 138,
        "100": 138,
        "125": 138,
        "150": 138,
        "175": 138,
        "200": 138,
        "225": 138,
        "250": 138,
        "275": 137,
        "300": 135,
        "325": 132,
        "350": 130,
        "375": 128,
        "400": 127,
        "425": 126,
        "450": 126,
        "475": 125,
        "500": 125,
        "525": 125,
        "550": 97.6,
        "575": 75.9,
        "600": 57.2,
        "625": 40.2,
        "650": 30.3,
        "675": 23.2,
        "700": 16.2,
        "725": 11.4,
        "750": 8.97,
        "775": 7.08,
        "800": 5.89,
        "825": 5.52
      }
    },
    {
      "block": 4,
      "line_no": 266,
      "nominal_composition": "18Cr–10Ni–Cb",
      "product_form": "Bar",
      "spec_no": "A479",
      "type_grade": 347,
      "uns_no": "S34700",
      "class_condition_temper": null,
      "size_mm": null,
      "p_no": 8,
      "notes": "(28) (30)",
      "min_temp_c": -254,
      "min_tensile_strength_mpa": 515,
      "min_yield_strength_mpa": 205,
      "max_temp_c": 816,
      "min_temp_to_40": 138,
      "values": {
        "65": 138,
        "100": 138,
        "125": 138,
        "150": 138,
        "175": 138,
        "200": 138,
        "225": 138,
        "250": 138,
        "275": 137,
        "300": 135,
        "325": 132,
        "350": 130,
        "375": 128,
        "400": 127,
        "425": 126,
        "450": 126,
        "475": 125,
        "500": 125,
        "525": 125,
        "550": 125,
        "575": 112,
        "600": 90.6,
        "625": 69.6,
        "650": 53.8,
        "675": 41.4,
        "700": 31.8,
        "725": 24.0,
        "750": 18.8,
        "775": 14.6,
        "800": 10.9,
        "825": 8.96
      }
    },
    {
      "block": 4,
      "line_no": 267,
      "nominal_composition": "18Cr–10Ni–Cb",
      "product_form": "Bar",
      "spec_no": "A479",
      "type_grade": "347H",
      "uns_no": "S34709",
      "class_condition_temper": null,
      "size_mm": null,
      "p_no": 8,
      "notes": null,
      "min_temp_c": -198,
      "min_tensile_strength_mpa": 515,
      "min_yield_strength_mpa": 205,
      "max_temp_c": 816,
      "min_temp_to_40": 138,
      "values": {
        "65": 138,
        "100": 138,
        "125": 138,
        "150": 138,
        "175": 138,
        "200": 138,
        "225": 138,
        "250": 138,
        "275": 137,
        "300": 135,
        "325": 132,
        "350": 130,
        "375": 128,
        "400": 127,
        "425": 126,
        "450": 126,
        "475": 125,
        "500": 125,
        "525": 125,
        "550": 125,
        "575": 112,
        "600": 90.6,
        "625": 69.6,
        "650": 53.8,
        "675": 41.4,
        "700": 31.8,
        "725": 24.0,
        "750": 18.8,
        "775": 14.6,
        "800": 10.9,
        "825": 8.96
      }
    },
    {
      "block": 4,
      "line_no": 268,
      "nominal_composition": "44Fe–25Ni–21Cr–Mo",
      "product_form": "Bar",
      "spec_no": "A479",
      "type_grade": "904L",
      "uns_no": "N08904",
      "class_condition_temper": null,
      "size_mm": null,
      "p_no": 45,
      "notes": "(26)",
      "min_temp_c": -198,
      "min_tensile_strength_mpa": 490,
      "min_yield_strength_mpa": 220,
      "max_temp_c": 260,
      "min_temp_to_40": 143,
      "values": {
        "65": 143,
        "100": 143,
        "125": 143,
        "150": 141,
        "175": 135,
        "200": 130,
        "225": 125,
        "250": 120,
        "275": 116,
        "300": null,
        "325": null,
        "350": null,
        "375": null,
        "400": null,
        "425": null,
        "450": null,
        "475": null,
        "500": null,
        "525": null,
        "550": null,
        "575": null,
        "600": null,
        "625": null,
        "650": null,
        "675": null,
        "700": null,
        "725": null,
        "750": null,
        "775": null,
        "800": null,
        "825": null
      }
    },
    {
      "block": 4,
      "line_no": 269,
      "nominal_composition": "22Cr–5Ni–3Mo–N",
      "product_form": "Bar",
      "spec_no": "A479",
      "type_grade": null,
      "uns_no": "S31803",
      "class_condition_temper": null,
      "size_mm": null,
      "p_no": "10H",
      "notes": "(25)",
      "min_temp_c": -51,
      "min_tensile_strength_mpa": 620,
      "min_yield_strength_mpa": 450,
      "max_temp_c": 316,
      "min_temp_to_40": 207,
      "values": {
        "65": 207,
        "100": 207,
        "125": 204,
        "150": 199,
        "175": 196,
        "200": 193,
        "225": 190,
        "250": 188,
        "275": 187,
        "300": 186,
        "325": 185,
        "350": null,
        "375": null,
        "400": null,
        "425": null,
        "450": null,
        "475": null,
        "500": null,
        "525": null,
        "550": null,
        "575": null,
        "600": null,
        "625": null,
        "650": null,
        "675": null,
        "700": null,
        "725": null,
        "750": null,
        "775": null,
        "800": null,
        "825": null
      }
    },
    {
      "block": 4,
      "line_no": 270,
      "nominal_composition": "20Cr–18Ni–6Mo",
      "product_form": "Bar",
      "spec_no": "A479",
      "type_grade": null,
      "uns_no": "S31254",
      "class_condition_temper": null,
      "size_mm": null,
      "p_no": 8,
      "notes": null,
      "min_temp_c": -198,
      "min_tensile_strength_mpa": 655,
      "min_yield_strength_mpa": 305,
      "max_temp_c": 454,
      "min_temp_to_40": 207,
      "values": {
        "65": 207,
        "100": 207,
        "125": 207,
        "150": 203,
        "175": 196,
        "200": 190,
        "225": 184,
        "250": 179,
        "275": 175,
        "300": 172,
        "325": 169,
        "350": 167,
        "375": 166,
        "400": 165,
        "425": 164,
        "450": 163,
        "475": 161,
        "500": null,
        "525": null,
        "550": null,
        "575": null,
        "600": null,
        "625": null,
        "650": null,
        "675": null,
        "700": null,
        "725": null,
        "750": null,
        "775": null,
        "800": null,
        "825": null
      }
    },
    {
      "block": 4,
      "line_no": 272,
      "nominal_composition": "21Cr–5Mn–1.5Ni–Cu–N",
      "product_form": "Bar",
      "spec_no": "A479",
      "type_grade": null,
      "uns_no": "S32101",
      "class_condition_temper": null,
      "size_mm": null,
      "p_no": "10H",
      "notes": "(25)",
      "min_temp_c": -29,
      "min_tensile_strength_mpa": 650,
      "min_yield_strength_mpa": 450,
      "max_temp_c": 316,
      "min_temp_to_40": 217,
      "values": {
        "65": 217,
        "100": 215,
        "125": 211,
        "150": 206,
        "175": 203,
        "200": 199,
        "225": 199,
        "250": 199,
        "275": 199,
        "300": 199,
        "325": 199,
        "350": null,
        "375": null,
        "400": null,
        "425": null,
        "450": null,
        "475": null,
        "500": null,
        "525": null,
        "550": null,
        "575": null,
        "600": null,
        "625": null,
        "650": null,
        "675": null,
        "700": null,
        "725": null,
        "750": null,
        "775": null,
        "800": null,
        "825": null
      }
    },
    {
      "block": 4,
      "line_no": 273,
      "nominal_composition": "22Cr–5Ni–3Mo–N",
      "product_form": "Bar",
      "spec_no": "A479",
      "type_grade": null,
      "uns_no": "S32205",
      "class_condition_temper": null,
      "size_mm": null,
      "p_no": "10H",
      "notes": "(25)",
      "min_temp_c": -51,
      "min_tensile_strength_mpa": 655,
      "min_yield_strength_mpa": 450,
      "max_temp_c": 316,
      "min_temp_to_40": 218,
      "values": {
        "65": 218,
        "100": 218,
        "125": 215,
        "150": 210,
        "175": 206,
        "200": 203,
        "225": 201,
        "250": 199,
        "275": 197,
        "300": 196,
        "325": 196,
        "350": null,
        "375": null,
        "400": null,
        "425": null,
        "450": null,
        "475": null,
        "500": null,
        "525": null,
        "550": null,
        "575": null,
        "600": null,
        "625": null,
        "650": null,
        "675": null,
        "700": null,
        "725": null,
        "750": null,
        "775": null,
        "800": null,
        "825": null
      }
    },
    {
      "block": 4,
      "line_no": 274,
      "nominal_composition": "24Cr–4Ni–3Mn–1.5Mo–N",
      "product_form": "Bar",
      "spec_no": "A479",
      "type_grade": null,
      "uns_no": "S82441",
      "class_condition_temper": null,
      "size_mm": "≥11",
      "p_no": "10H",
      "notes": "(25)",
      "min_temp_c": -51,
      "min_tensile_strength_mpa": 680,
      "min_yield_strength_mpa": 480,
      "max_temp_c": 316,
      "min_temp_to_40": 227,
      "values": {
        "65": 227,
        "100": 227,
        "125": 227,
        "150": 227,
        "175": 227,
        "200": 227,
        "225": 227,
        "250": 227,
        "275": 227,
        "300": 227,
        "325": 227,
        "350": null,
        "375": null,
        "400": null,
        "425": null,
        "450": null,
        "475": null,
        "500": null,
        "525": null,
        "550": null,
        "575": null,
        "600": null,
        "625": null,
        "650": null,
        "675": null,
        "700": null,
        "725": null,
        "750": null,
        "775": null,
        "800": null,
        "825": null
      }
    },
    {
      "block": 4,
      "line_no": 275,
      "nominal_composition": "22Cr–13Ni–5Mn",
      "product_form": "Bar",
      "spec_no": "A479",
      "type_grade": "XM-19",
      "uns_no": "S20910",
      "class_condition_temper": "Annealed",
      "size_mm": null,
      "p_no": 8,
      "notes": null,
      "min_temp_c": -198,
      "min_tensile_strength_mpa": 690,
      "min_yield_strength_mpa": 380,
      "max_temp_c": 649,
      "min_temp_to_40": 230,
      "values": {
        "65": 230,
        "100": 227,
        "125": 221,
        "150": 217,
        "175": 213,
        "200": 210,
        "225": 207,
        "250": 205,
        "275": 204,
        "300": 202,
        "325": 201,
        "350": 200,
        "375": 199,
        "400": 197,
        "425": 195,
        "450": 193,
        "475": 191,
        "500": 188,
        "525": 183,
        "550": 179,
        "575": 174,
        "600": 132,
        "625": 83.6,
        "650": 56.1,
        "675": null,
        "700": null,
        "725": null,
        "750": null,
        "775": null,
        "800": null,
        "825": null
      }
    },
    {
      "block": 4,
      "line_no": 276,
      "nominal_composition": "24Cr–4Ni–3Mn–1.5Mo–N",
      "product_form": "Bar",
      "spec_no": "A479",
      "type_grade": null,
      "uns_no": "S82441",
      "class_condition_temper": null,
      "size_mm": "<11",
      "p_no": "10H",
      "notes": "(25)",
      "min_temp_c": -51,
      "min_tensile_strength_mpa": 740,
      "min_yield_strength_mpa": 540,
      "max_temp_c": 316,
      "min_temp_to_40": 247,
      "values": {
        "65": 247,
        "100": 247,
        "125": 247,
        "150": 247,
        "175": 247,
        "200": 247,
        "225": 247,
        "250": 247,
        "275": 247,
        "300": 247,
        "325": 247,
        "350": null,
        "375": null,
        "400": null,
        "425": null,
        "450": null,
        "475": null,
        "500": null,
        "525": null,
        "550": null,
        "575": null,
        "600": null,
        "625": null,
        "650": null,
        "675": null,
        "700": null,
        "725": null,
        "750": null,
        "775": null,
        "800": null,
        "825": null
      }
    },
    {
      "block": 4,
      "line_no": 277,
      "nominal_composition": "29Cr–6.5Ni–2Mo–N",
      "product_form": "Bar",
      "spec_no": "A479",
      "type_grade": null,
      "uns_no": "S32906",
      "class_condition_temper": null,
      "size_mm": null,
      "p_no": "10H",
      "notes": "(25)",
      "min_temp_c": -51,
      "min_tensile_strength_mpa": 750,
      "min_yield_strength_mpa": 550,
      "max_temp_c": 316,
      "min_temp_to_40": 251,
      "values": {
        "65": 251,
        "100": 249,
        "125": 243,
        "150": 238,
        "175": 235,
        "200": 231,
        "225": 230,
        "250": 228,
        "275": 228,
        "300": 228,
        "325": 228,
        "350": null,
        "375": null,
        "400": null,
        "425": null,
        "450": null,
        "475": null,
        "500": null,
        "525": null,
        "550": null,
        "575": null,
        "600": null,
        "625": null,
        "650": null,
        "675": null,
        "700": null,
        "725": null,
        "750": null,
        "775": null,
        "800": null,
        "825": null
      }
    },
    {
      "block": 4,
      "line_no": 278,
      "nominal_composition": "25Cr–7Ni–4Mo–N",
      "product_form": "Bar",
      "spec_no": "A479",
      "type_grade": null,
      "uns_no": "S32750",
      "class_condition_temper": null,
      "size_mm": "≤50",
      "p_no": "10H",
      "notes": "(25)",
      "min_temp_c": -51,
      "min_tensile_strength_mpa": 800,
      "min_yield_strength_mpa": 550,
      "max_temp_c": 316,
      "min_temp_to_40": 267,
      "values": {
        "65": 265,
        "100": 264,
        "125": 257,
        "150": 251,
        "175": 247,
        "200": 243,
        "225": 241,
        "250": 238,
        "275": 237,
        "300": 237,
        "325": 236,
        "350": null,
        "375": null,
        "400": null,
        "425": null,
        "450": null,
        "475": null,
        "500": null,
        "525": null,
        "550": null,
        "575": null,
        "600": null,
        "625": null,
        "650": null,
        "675": null,
        "700": null,
        "725": null,
        "750": null,
        "775": null,
        "800": null,
        "825": null
      }
    },
    {
      "block": 4,
      "line_no": 279,
      "nominal_composition": "29Ni–20Cr–3Cu–2Mo",
      "product_form": "Castings",
      "spec_no": "A351",
      "type_grade": "CN7M",
      "uns_no": "N08007",
      "class_condition_temper": null,
      "size_mm": null,
      "p_no": 45,
      "notes": "(9) (30)",
      "min_temp_c": -198,
      "min_tensile_strength_mpa": 425,
      "min_yield_strength_mpa": 170,
      "max_temp_c": 40,
      "min_temp_to_40": 115,
      "values": {
        "65": null,
        "100": null,
        "125": null,
        "150": null,
        "175": null,
        "200": null,
        "225": null,
        "250": null,
        "275": null,
        "300": null,
        "325": null,
        "350": null,
        "375": null,
        "400": null,
        "425": null,
        "450": null,
        "475": null,
        "500": null,
        "525": null,
        "550": null,
        "575": null,
        "600": null,
        "625": null,
        "650": null,
        "675": null,
        "700": null,
        "725": null,
        "750": null,
        "775": null,
        "800": null,
        "825": null
      }
    },
    {
      "block": 4,
      "line_no": 280,
      "nominal_composition": "35Ni–15Cr–1∕2Mo",
      "product_form": "Castings",
      "spec_no": "A351",
      "type_grade": "HT30",
      "uns_no": "N08603",
      "class_condition_temper": null,
      "size_mm": null,
      "p_no": 45,
      "notes": "(36) (39)",
      "min_temp_c": -198,
      "min_tensile_strength_mpa": 450,
      "min_yield_strength_mpa": 195,
      "max_temp_c": 40,
      "min_temp_to_40": 129,
      "values": {
        "65": null,
        "100": null,
        "125": null,
        "150": null,
        "175": null,
        "200": null,
        "225": null,
        "250": null,
        "275": null,
        "300": null,
        "325": null,
        "350": null,
        "375": null,
        "400": null,
        "425": null,
        "450": null,
        "475": null,
        "500": null,
        "525": null,
        "550": null,
        "575": null,
        "600": null,
        "625": null,
        "650": null,
        "675": null,
        "700": null,
        "725": null,
        "750": null,
        "775": null,
        "800": null,
        "825": null
      }
    },
    {
      "block": 4,
      "line_no": 281,
      "nominal_composition": "25Cr–12Ni",
      "product_form": "Castings",
      "spec_no": "A351",
      "type_grade": "CH8",
      "uns_no": "J93400",
      "class_condition_temper": null,
      "size_mm": null,
      "p_no": 8,
      "notes": "(9) (31)",
      "min_temp_c": -198,
      "min_tensile_strength_mpa": 450,
      "min_yield_strength_mpa": 195,
      "max_temp_c": 816,
      "min_temp_to_40": 129,
      "values": {
        "65": 129,
        "100": 129,
        "125": 129,
        "150": 127,
        "175": 125,
        "200": 124,
        "225": 124,
        "250": 123,
        "275": 121,
        "300": 119,
        "325": 117,
        "350": 115,
        "375": 112,
        "400": 109,
        "425": 106,
        "450": 103,
        "475": 100,
        "500": 96.9,
        "525": 93.7,
        "550": 68.1,
        "575": 53.5,
        "600": 42.1,
        "625": 33.2,
        "650": 25.9,
        "675": 20.3,
        "700": 16.5,
        "725": 13.2,
        "750": 10.1,
        "775": 7.35,
        "800": 5.89,
        "825": 5.52
      }
    },
    {
      "block": 4,
      "line_no": 282,
      "nominal_composition": "25Cr–20Ni",
      "product_form": "Castings",
      "spec_no": "A351",
      "type_grade": "CK20",
      "uns_no": "J94202",
      "class_condition_temper": null,
      "size_mm": null,
      "p_no": 8,
      "notes": "(9) (27) (31) (35) (39)",
      "min_temp_c": -198,
      "min_tensile_strength_mpa": 450,
      "min_yield_strength_mpa": 195,
      "max_temp_c": 816,
      "min_temp_to_40": 129,
      "values": {
        "65": 129,
        "100": 129,
        "125": 129,
        "150": 127,
        "175": 125,
        "200": 124,
        "225": 124,
        "250": 123,
        "275": 121,
        "300": 119,
        "325": 117,
        "350": 115,
        "375": 112,
        "400": 109,
        "425": 106,
        "450": 103,
        "475": 100,
        "500": 96.9,
        "525": 93.7,
        "550": 73.2,
        "575": 64.4,
        "600": 56.5,
        "625": 49.0,
        "650": 41.0,
        "675": 33.5,
        "700": 25.4,
        "725": 18.3,
        "750": 12.8,
        "775": 9.01,
        "800": 6.59,
        "825": 5.52
      }
    },
    {
      "block": 4,
      "line_no": 283,
      "nominal_composition": "16Cr–14Ni–2Mo",
      "product_form": "Castings",
      "spec_no": "A351",
      "type_grade": "CF10MC",
      "uns_no": null,
      "class_condition_temper": null,
      "size_mm": null,
      "p_no": 8,
      "notes": "(30)",
      "min_temp_c": -198,
      "min_tensile_strength_mpa": 485,
      "min_yield_strength_mpa": 205,
      "max_temp_c": 40,
      "min_temp_to_40": 138,
      "values": {
        "65": null,
        "100": null,
        "125": null,
        "150": null,
        "175": null,
        "200": null,
        "225": null,
        "250": null,
        "275": null,
        "300": null,
        "325": null,
        "350": null,
        "375": null,
        "400": null,
        "425": null,
        "450": null,
        "475": null,
        "500": null,
        "525": null,
        "550": null,
        "575": null,
        "600": null,
        "625": null,
        "650": null,
        "675": null,
        "700": null,
        "725": null,
        "750": null,
        "775": null,
        "800": null,
        "825": null
      }
    },
    {
      "block": 4,
      "line_no": 284,
      "nominal_composition": "18Cr–8Ni",
      "product_form": "Castings",
      "spec_no": "A351",
      "type_grade": "CF3",
      "uns_no": "J92500",
      "class_condition_temper": null,
      "size_mm": null,
      "p_no": 8,
      "notes": "(9)",
      "min_temp_c": -254,
      "min_tensile_strength_mpa": 485,
      "min_yield_strength_mpa": 205,
      "max_temp_c": 427,
      "min_temp_to_40": 138,
      "values": {
        "65": 138,
        "100": 138,
        "125": 138,
        "150": 138,
        "175": 134,
        "200": 129,
        "225": 125,
        "250": 122,
        "275": 119,
        "300": 116,
        "325": 113,
        "350": 111,
        "375": 109,
        "400": 107,
        "425": 105,
        "450": 103,
        "475": null,
        "500": null,
        "525": null,
        "550": null,
        "575": null,
        "600": null,
        "625": null,
        "650": null,
        "675": null,
        "700": null,
        "725": null,
        "750": null,
        "775": null,
        "800": null,
        "825": null
      }
    },
    {
      "block": 4,
      "line_no": 285,
      "nominal_composition": "18Cr–12Ni–2Mo",
      "product_form": "Castings",
      "spec_no": "A351",
      "type_grade": "CF3M",
      "uns_no": "J92800",
      "class_condition_temper": null,
      "size_mm": null,
      "p_no": 8,
      "notes": "(9)",
      "min_temp_c": -254,
      "min_tensile_strength_mpa": 485,
      "min_yield_strength_mpa": 205,
      "max_temp_c": 454,
      "min_temp_to_40": 138,
      "values": {
        "65": 138,
        "100": 138,
        "125": 138,
        "150": 138,
        "175": 138,
        "200": 133,
        "225": 129,
        "250": 125,
        "275": 122,
        "300": 119,
        "325": 116,
        "350": 114,
        "375": 112,
        "400": 111,
        "425": 109,
        "450": 108,
        "475": 107,
        "500": null,
        "525": null,
        "550": null,
        "575": null,
        "600": null,
        "625": null,
        "650": null,
        "675": null,
        "700": null,
        "725": null,
        "750": null,
        "775": null,
        "800": null,
        "825": null
      }
    },
    {
      "block": 4,
      "line_no": 286,
      "nominal_composition": "18Cr–8Ni",
      "product_form": "Castings",
      "spec_no": "A351",
      "type_grade": "CF8",
      "uns_no": "J92600",
      "class_condition_temper": null,
      "size_mm": null,
      "p_no": 8,
      "notes": "(9) (26) (27) (31)",
      "min_temp_c": -254,
      "min_tensile_strength_mpa": 485,
      "min_yield_strength_mpa": 205,
      "max_temp_c": 816,
      "min_temp_to_40": 138,
      "values": {
        "65": 138,
        "100": 138,
        "125": 138,
        "150": 138,
        "175": 134,
        "200": 129,
        "225": 125,
        "250": 122,
        "275": 119,
        "300": 116,
        "325": 113,
        "350": 111,
        "375": 109,
        "400": 107,
        "425": 105,
        "450": 103,
        "475": 101,
        "500": 99.1,
        "525": 94.4,
        "550": 75.3,
        "575": 60.4,
        "600": 49.0,
        "625": 40.1,
        "650": 32.8,
        "675": 27.2,
        "700": 23.4,
        "725": 19.6,
        "750": 16.8,
        "775": 14.7,
        "800": 12.8,
        "825": 11.7
      }
    },
    {
      "block": 4,
      "line_no": 271,
      "notes": "(26)",
      "min_temp_c": -198,
      "min_tensile_strength_mpa": 655,
      "min_yield_strength_mpa": 310,
      "max_temp_c": 427,
      "min_temp_to_40": 207,
      "values": {
        "65": 207,
        "100": 207,
        "125": 207,
        "150": 206,
        "175": 202,
        "200": 198,
        "225": 195,
        "250": 192,
        "275": 188,
        "300": 184,
        "325": 179,
        "350": 176,
        "375": 173,
        "400": 170,
        "425": 167,
        "450": 166,
        "475": null,
        "500": null,
        "525": null,
        "550": null,
        "575": null,
        "600": null,
        "625": null,
        "650": null,
        "675": null,
        "700": null,
        "725": null,
        "750": null,
        "775": null,
        "800": null,
        "825": null
      }
    },
    {
      "block": 4,
      "line_no": 287,
      "nominal_composition": "25Cr–12Ni",
      "product_form": "Castings",
      "spec_no": "A351",
      "type_grade": "CH10",
      "uns_no": "J93401",
      "class_condition_temper": null,
      "size_mm": null,
      "p_no": 8,
      "notes": "(27) (31) (35)",
      "min_temp_c": -198,
      "min_tensile_strength_mpa": 485,
      "min_yield_strength_mpa": 205,
      "max_temp_c": 816,
      "min_temp_to_40": 138,
      "values": {
        "65": 138,
        "100": 138,
        "125": 138,
        "150": 137,
        "175": 136,
        "200": 134,
        "225": 132,
        "250": 131,
        "275": 130,
        "300": 128,
        "325": 125,
        "350": 123,
        "375": 120,
        "400": 117,
        "425": 114,
        "450": 110,
        "475": 107,
        "500": 104,
        "525": 101,
        "550": 68.2,
        "575": 53.7,
        "600": 42.1,
        "625": 33.2,
        "650": 25.9,
        "675": 20.3,
        "700": 16.4,
