Repository: danivelas0/asme-pcc

File: resources/ASME B31/ASME B31.3/APPEX/appendix_a/table_a_1c.json (part 15 of 25)
    "Size or Thickness Range, in.",
    "Minimum Yield Strength, ksi\""
  ],
  "columns_values": [
      "spec_no": "B75",
      "uns_no": "C12200",
      "class_condition_temper": "H58",
      "size_range_in": null,
      "p_no": 31,
      "notes": "(14) (34)",
      "min_temp_f": -452,
      "min_tensile_strength_ksi": 36,
      "min_yield_strength_ksi": 30,
      "max_temp_f": 400,
      "min_temp_to_100": 12.0,
      "values": {
        "150": 11.6,
        "200": 10.9,
        "250": 10.4,
        "300": 10.0,
        "350": 9.8,
        "400": 9.5,
        "450": null,
        "500": null,
        "550": null,
        "600": null,
        "650": null,
        "700": null
      }
    },
    {
      "block": 5,
      "line_no": 30,
      "nominal_composition": "99.9Cu–P",
      "product_form": "Tube",
      "spec_no": "B88",
      "uns_no": "C12200",
      "class_condition_temper": "H58",
      "size_range_in": null,
      "p_no": 31,
      "notes": "(14) (24) (34)",
      "min_temp_f": -452,
      "min_tensile_strength_ksi": 36,
      "min_yield_strength_ksi": 30,
      "max_temp_f": 400,
      "min_temp_to_100": 12.0,
      "values": {
        "150": 11.6,
        "200": 10.9,
        "250": 10.4,
        "300": 10.0,
        "350": 9.8,
        "400": 9.5,
        "450": null,
        "500": null,
        "550": null,
        "600": null,
        "650": null,
        "700": null
      }
    },
    {
      "block": 5,
      "line_no": 31,
      "nominal_composition": "70Cu–30Ni",
      "product_form": null,
      "spec_no": "B466",
      "uns_no": "C71500",
      "class_condition_temper": "O60",
      "size_range_in": null,
      "p_no": 34,
      "notes": "(14)",
      "min_temp_f": -452,
      "min_tensile_strength_ksi": 52,
      "min_yield_strength_ksi": 18,
      "max_temp_f": 700,
      "min_temp_to_100": 12.0,
      "values": {
        "150": 11.6,
        "200": 11.3,
        "250": 11.0,
        "300": 10.8,
        "350": 10.6,
        "400": 10.3,
        "450": 10.1,
        "500": 9.9,
        "550": 9.8,
        "600": 9.6,
        "650": 9.5,
        "700": 9.4
      }
    },
    {
      "block": 5,
      "line_no": 32,
      "nominal_composition": "70Cu–30Ni",
      "product_form": null,
      "spec_no": "B467",
      "uns_no": "C71500",
      "class_condition_temper": "WO50",
      "size_range_in": "≤4.5 O.D.",
      "p_no": 34,
      "notes": "(14)",
      "min_temp_f": -452,
      "min_tensile_strength_ksi": 50,
      "min_yield_strength_ksi": 20,
      "max_temp_f": 700,
      "min_temp_to_100": 13.3,
      "values": {
        "150": 12.9,
        "200": 12.6,
        "250": 12.3,
        "300": 12.0,
        "350": 11.7,
        "400": 11.5,
        "450": 11.2,
        "500": 11.0,
        "550": 10.8,
        "600": 10.7,
        "650": 10.5,
        "700": 10.4
      }
    },
    {
      "block": 5,
      "line_no": 33,
      "nominal_composition": "70Cu–30Ni",
      "product_form": null,
      "spec_no": "B467",
      "uns_no": "C71500",
      "class_condition_temper": "WO61",
      "size_range_in": "≤4.5 O.D.",
      "p_no": 34,
      "notes": "(14)",
      "min_temp_f": -452,
      "min_tensile_strength_ksi": 50,
      "min_yield_strength_ksi": 20,
      "max_temp_f": 700,
      "min_temp_to_100": 13.3,
      "values": {
        "150": 12.9,
        "200": 12.6,
        "250": 12.3,
        "300": 12.0,
        "350": 11.7,
        "400": 11.5,
        "450": 11.2,
        "500": 11.0,
        "550": 10.8,
        "600": 10.7,
        "650": 10.5,
        "700": 10.4
      }
    },
    {
      "block": 5,
      "line_no": 34,
      "nominal_composition": "99.95Cu–P",
      "product_form": "Pipe",
      "spec_no": "B42",
      "uns_no": "C10200",
      "class_condition_temper": "H80",
      "size_range_in": "NPS 1∕8 thru 2",
      "p_no": 31,
      "notes": "(14) (34)",
      "min_temp_f": -452,
      "min_tensile_strength_ksi": 45,
      "min_yield_strength_ksi": 40,
      "max_temp_f": 400,
      "min_temp_to_100": 15.0,
      "values": {
        "150": 14.5,
        "200": 13.6,
        "250": 13.0,
        "300": 12.6,
        "350": 12.2,
        "400": 4.3,
        "450": null,
        "500": null,
        "550": null,
        "600": null,
        "650": null,
        "700": null
      }
    },
    {
      "block": 5,
      "line_no": 35,
      "nominal_composition": "99.9Cu–P",
      "product_form": "Pipe",
      "spec_no": "B42",
      "uns_no": "C12000",
      "class_condition_temper": "H80",
      "size_range_in": "NPS 1∕8 thru 2",
      "p_no": 31,
      "notes": "(14) (34)",
      "min_temp_f": -452,
      "min_tensile_strength_ksi": 45,
      "min_yield_strength_ksi": 40,
      "max_temp_f": 400,
      "min_temp_to_100": 15.0,
      "values": {
        "150": 14.5,
        "200": 13.6,
        "250": 13.0,
        "300": 12.6,
        "350": 12.2,
        "400": 4.3,
        "450": null,
        "500": null,
        "550": null,
        "600": null,
        "650": null,
        "700": null
      }
    },
    {
      "block": 5,
      "line_no": 36,
      "nominal_composition": "99.9Cu–P",
      "product_form": "Pipe",
      "spec_no": "B42",
      "uns_no": "C12200",
      "class_condition_temper": "H80",
      "size_range_in": "NPS 1∕8 thru 2",
      "p_no": 31,
      "notes": "(14) (34)",
      "min_temp_f": -452,
      "min_tensile_strength_ksi": 45,
      "min_yield_strength_ksi": 40,
      "max_temp_f": 400,
      "min_temp_to_100": 15.0,
      "values": {
        "150": 14.5,
        "200": 13.6,
        "250": 13.0,
        "300": 12.6,
        "350": 12.2,
        "400": 4.3,
        "450": null,
        "500": null,
        "550": null,
        "600": null,
        "650": null,
        "700": null
      }
    },
    {
      "block": 5,
      "line_no": 37,
      "nominal_composition": "99.95Cu–P",
      "product_form": "Tube",
      "spec_no": "B75",
      "uns_no": "C10200",
      "class_condition_temper": "H80",
      "size_range_in": "≤4 O.D.",
      "p_no": 31,
      "notes": "(14) (34)",
      "min_temp_f": -452,
      "min_tensile_strength_ksi": 45,
      "min_yield_strength_ksi": 40,
      "max_temp_f": 400,
      "min_temp_to_100": 15.0,
      "values": {
        "150": 14.5,
        "200": 13.6,
        "250": 13.0,
        "300": 12.6,
        "350": 12.2,
        "400": 4.3,
        "450": null,
        "500": null,
        "550": null,
        "600": null,
        "650": null,
        "700": null
      }
    },
    {
      "block": 5,
      "line_no": 38,
      "nominal_composition": "99.9Cu–P",
      "product_form": "Tube",
      "spec_no": "B75",
      "uns_no": "C12000",
      "class_condition_temper": "H80",
      "size_range_in": "≤4 O.D.",
      "p_no": 31,
      "notes": "(14) (34)",
      "min_temp_f": -452,
      "min_tensile_strength_ksi": 45,
      "min_yield_strength_ksi": 40,
      "max_temp_f": 400,
      "min_temp_to_100": 15.0,
      "values": {
        "150": 14.5,
        "200": 13.6,
        "250": 13.0,
        "300": 12.6,
        "350": 12.2,
        "400": 4.3,
        "450": null,
        "500": null,
        "550": null,
        "600": null,
        "650": null,
        "700": null
      }
    },
    {
      "block": 5,
      "line_no": 39,
      "nominal_composition": "99.9Cu–P",
      "product_form": "Tube",
      "spec_no": "B75 Copper and Copper Alloy — Plates and Sheets",
      "uns_no": "C12200",
      "class_condition_temper": "H80",
      "size_range_in": "≤4 O.D.",
      "p_no": 31,
      "notes": "(14) (34)",
      "min_temp_f": -452,
      "min_tensile_strength_ksi": 45,
      "min_yield_strength_ksi": 40,
      "max_temp_f": 400,
      "min_temp_to_100": 15.0,
      "values": {
        "150": 14.5,
        "200": 13.6,
        "250": 13.0,
        "300": 12.6,
        "350": 12.2,
        "400": 4.3,
        "450": null,
        "500": null,
        "550": null,
        "600": "… Copper and Copper Alloy — Plates and Sheets",
        "650": null,
        "700": null
      }
    },
    {
      "block": 5,
      "line_no": 40,
      "nominal_composition": "99.95Cu–P",
      "product_form": null,
      "spec_no": "B152",
      "uns_no": "C10200",
      "class_condition_temper": "O25",
      "size_range_in": null,
      "p_no": 31,
      "notes": "(14) (24)",
      "min_temp_f": -452,
      "min_tensile_strength_ksi": 30,
      "min_yield_strength_ksi": 10,
      "max_temp_f": 500,
      "min_temp_to_100": 6.7,
      "values": {
        "150": 5.7,
        "200": 5.4,
        "250": 5.3,
        "300": 5.0,
        "350": 4.0,
        "400": 3.0,
        "450": 2.3,
        "500": 1.7,
        "550": null,
        "600": null,
        "650": null,
        "700": null
      }
    },
    {
      "block": 5,
      "line_no": 41,
      "nominal_composition": "99.95Cu–Ag",
      "product_form": null,
      "spec_no": "B152",
      "uns_no": "C10400",
      "class_condition_temper": "O25",
      "size_range_in": null,
      "p_no": 31,
      "notes": "(14) (24)",
      "min_temp_f": -452,
      "min_tensile_strength_ksi": 30,
      "min_yield_strength_ksi": 10,
      "max_temp_f": 500,
      "min_temp_to_100": 6.7,
      "values": {
        "150": 5.7,
        "200": 5.4,
        "250": 5.3,
        "300": 5.0,
        "350": 4.0,
        "400": 3.0,
        "450": 2.3,
        "500": 1.7,
        "550": null,
        "600": null,
        "650": null,
        "700": null
      }
    },
    {
      "block": 5,
      "line_no": 42,
      "nominal_composition": "99.95Cu–Ag",
      "product_form": null,
      "spec_no": "B152",
      "uns_no": "C10500",
      "class_condition_temper": "O25",
      "size_range_in": null,
      "p_no": 31,
      "notes": "(14) (24)",
      "min_temp_f": -452,
      "min_tensile_strength_ksi": 30,
      "min_yield_strength_ksi": 10,
      "max_temp_f": 500,
      "min_temp_to_100": 6.7,
      "values": {
        "150": 5.7,
        "200": 5.4,
        "250": 5.3,
        "300": 5.0,
        "350": 4.0,
        "400": 3.0,
        "450": 2.3,
        "500": 1.7,
        "550": null,
        "600": null,
        "650": null,
        "700": null
      }
    },
    {
      "block": 5,
      "line_no": 43,
      "nominal_composition": "99.95Cu–Ag",
      "product_form": null,
      "spec_no": "B152",
      "uns_no": "C10700",
      "class_condition_temper": "O25",
      "size_range_in": null,
      "p_no": 31,
      "notes": "(14) (24)",
      "min_temp_f": -452,
      "min_tensile_strength_ksi": 30,
      "min_yield_strength_ksi": 10,
      "max_temp_f": 500,
      "min_temp_to_100": 6.7,
      "values": {
        "150": 5.7,
        "200": 5.4,
        "250": 5.3,
        "300": 5.0,
        "350": 4.0,
        "400": 3.0,
        "450": 2.3,
        "500": 1.7,
        "550": null,
        "600": null,
        "650": null,
        "700": null
      }
    },
    {
      "block": 5,
      "line_no": 44,
      "nominal_composition": "99.9Cu–P",
      "product_form": null,
      "spec_no": "B152",
      "uns_no": "C12200",
      "class_condition_temper": "O25",
      "size_range_in": null,
      "p_no": 31,
      "notes": "(14) (24)",
      "min_temp_f": -452,
      "min_tensile_strength_ksi": 30,
      "min_yield_strength_ksi": 10,
      "max_temp_f": 500,
      "min_temp_to_100": 6.7,
      "values": {
        "150": 5.7,
        "200": 5.4,
        "250": 5.3,
        "300": 5.0,
        "350": 4.0,
        "400": 3.0,
        "450": 2.3,
        "500": 1.7,
        "550": null,
        "600": null,
        "650": null,
        "700": null
      }
    },
    {
      "block": 5,
      "line_no": 45,
      "nominal_composition": "99.9Cu–P",
      "product_form": null,
      "spec_no": "B152",
      "uns_no": "C12300",
      "class_condition_temper": "O25",
      "size_range_in": null,
      "p_no": 31,
      "notes": "(14) (24)",
      "min_temp_f": -452,
      "min_tensile_strength_ksi": 30,
      "min_yield_strength_ksi": 10,
      "max_temp_f": 500,
      "min_temp_to_100": 6.7,
      "values": {
        "150": 5.7,
        "200": 5.4,
        "250": 5.3,
        "300": 5.0,
        "350": 4.0,
        "400": 3.0,
        "450": 2.3,
        "500": 1.7,
        "550": null,
        "600": null,
        "650": null,
        "700": null
      }
    },
    {
      "block": 5,
      "line_no": 46,
      "nominal_composition": "90Cu–10Ni",
      "product_form": null,
      "spec_no": "B171",
      "uns_no": "C70600",
      "class_condition_temper": null,
      "size_range_in": "≤2.5 thk.",
      "p_no": 34,
      "notes": "(14)",
      "min_temp_f": -452,
      "min_tensile_strength_ksi": 40,
      "min_yield_strength_ksi": 15,
      "max_temp_f": 600,
      "min_temp_to_100": 10.0,
      "values": {
        "150": 9.7,
        "200": 9.5,
        "250": 9.3,
        "300": 9.1,
        "350": 8.9,
        "400": 8.7,
        "450": 8.5,
        "500": 8.0,
        "550": 7.0,
        "600": 6.0,
        "650": null,
        "700": null
      }
    },
    {
      "block": 5,
      "line_no": 47,
      "nominal_composition": "97Cu–3Si",
      "product_form": null,
      "spec_no": "B96",
      "uns_no": "C65500",
      "class_condition_temper": "O61",
      "size_range_in": null,
      "p_no": "33 …",
      "notes": null,
      "min_temp_f": -452,
      "min_tensile_strength_ksi": 50,
      "min_yield_strength_ksi": 18,
      "max_temp_f": 400,
      "min_temp_to_100": 12.0,
      "values": {
        "150": 12.0,
        "200": 11.9,
        "250": 11.9,
        "300": 11.9,
        "350": 10.7,
        "400": 6.8,
        "450": null,
        "500": null,
        "550": null,
        "600": null,
        "650": null,
        "700": null
      }
    },
    {
      "block": 5,
      "line_no": 48,
      "nominal_composition": "70Cu–30Ni",
      "product_form": null,
      "spec_no": "B171",
      "uns_no": "C71500",
      "class_condition_temper": null,
      "size_range_in": "≤2.5 thk.",
      "p_no": 34,
      "notes": "(14)",
      "min_temp_f": -452,
      "min_tensile_strength_ksi": 50,
      "min_yield_strength_ksi": 20,
      "max_temp_f": 700,
      "min_temp_to_100": 13.3,
      "values": {
        "150": 12.9,
        "200": 12.6,
        "250": 12.3,
        "300": 12.0,
        "350": 11.7,
        "400": 11.5,
        "450": 11.2,
        "500": 11.0,
        "550": 10.8,
        "600": 10.7,
        "650": 10.5,
        "700": 10.4
      }
    },
    {
      "block": 5,
      "line_no": 49,
      "nominal_composition": "90Cu–7Al– 3Fe",
      "product_form": null,
      "spec_no": "B169",
      "uns_no": "C61400",
      "class_condition_temper": "O25",
      "size_range_in": "≤2.0 thk.",
      "p_no": 35,
      "notes": "(13)",
      "min_temp_f": -452,
      "min_tensile_strength_ksi": 70,
      "min_yield_strength_ksi": 30,
      "max_temp_f": 500,
      "min_temp_to_100": 20.0,
      "values": {
        "150": 19.9,
        "200": 19.8,
        "250": 19.7,
        "300": 19.5,
        "350": 19.4,
        "400": 19.2,
        "450": 19.0,
        "500": 18.8,
        "550": null,
        "600": null,
        "650": null,
        "700": null
      }
    },
    {
      "block": 5,
      "line_no": 50,
      "nominal_composition": "90Cu–7Al– 3Fe",
      "product_form": "… Copper and Copper Alloy — Forgings",
      "spec_no": "B169",
      "uns_no": "C61400",
      "class_condition_temper": "O60",
      "size_range_in": "≤2.0 thk.",
      "p_no": 35,
      "notes": "(13)",
      "min_temp_f": -452,
      "min_tensile_strength_ksi": 70,
      "min_yield_strength_ksi": 30,
      "max_temp_f": 500,
      "min_temp_to_100": 20.0,
      "values": {
        "150": 19.9,
        "200": 19.8,
        "250": 19.7,
        "300": 19.5,
        "350": 19.4,
        "400": 19.2,
        "450": 19.0,
        "500": 18.8,
        "550": null,
        "600": null,
        "650": "… Copper and Copper Alloy — Forgings",
        "700": null
      }
    },
    {
      "block": 5,
      "line_no": 51,
      "nominal_composition": "99.9Cu",
      "product_form": null,
      "spec_no": "B283",
      "uns_no": "C11000",
      "class_condition_temper": null,
      "size_range_in": null,
      "p_no": 31,
      "notes": "(14)",
      "min_temp_f": -452,
      "min_tensile_strength_ksi": 33,
      "min_yield_strength_ksi": 11,
      "max_temp_f": 500,
      "min_temp_to_100": 7.3,
      "values": {
        "150": 6.2,
        "200": 6.0,
        "250": 5.8,
        "300": 5.0,
        "350": 4.0,
        "400": 3.0,
        "450": 2.3,
        "500": 1.7,
        "550": null,
        "600": null,
        "650": null,
        "700": null
      }
    },
    {
      "block": 5,
      "line_no": 52,
      "nominal_composition": "97Cu–3Si",
      "product_form": null,
      "spec_no": "B283",
      "uns_no": "C65500",
      "class_condition_temper": null,
      "size_range_in": null,
      "p_no": 33,
      "notes": "(14)",
      "min_temp_f": -452,
      "min_tensile_strength_ksi": 52,
      "min_yield_strength_ksi": 18,
      "max_temp_f": 400,
      "min_temp_to_100": 12.0,
      "values": {
        "150": 12.0,
        "200": 11.9,
        "250": 11.9,
        "300": 11.9,
        "350": 10.7,
        "400": 6.8,
        "450": null,
        "500": null,
        "550": null,
        "600": null,
        "650": null,
        "700": null
      }
    },
    {
      "block": 5,
      "line_no": 53,
      "nominal_composition": "60Cu–38Zn– 2Pb",
      "product_form": "Forgings B283",
      "spec_no": null,
      "uns_no": "C37700",
      "class_condition_temper": "M10",
      "size_range_in": ">1.5",
      "p_no": "a",
      "notes": "(14)",
      "min_temp_f": -325,
      "min_tensile_strength_ksi": 46,
      "min_yield_strength_ksi": 15,
      "max_temp_f": 500,
      "min_temp_to_100": 10.2,
      "values": {
        "150": 10.0,
        "200": 10.0,
        "250": 8.6,
        "300": 5.3,
        "350": 3.2,
        "400": 1.8,
        "450": 0.99,
        "500": 0.51,
        "550": null,
        "600": null,
        "650": null,
        "700": null
      }
    },
    {
      "block": 5,
      "line_no": 54,
      "nominal_composition": "60Cu–38Zn– 2Pb",
      "product_form": "Forgings B283",
      "spec_no": null,
      "uns_no": "C37700",
      "class_condition_temper": "M10",
      "size_range_in": "≤1.5",
      "p_no": "a",
      "notes": "(14)",
      "min_temp_f": -325,
      "min_tensile_strength_ksi": 50,
      "min_yield_strength_ksi": 18,
      "max_temp_f": 500,
      "min_temp_to_100": 12.0,
      "values": {
        "150": 12.0,
        "200": 12.0,
        "250": 8.6,
        "300": 5.3,
        "350": 3.2,
        "400": 1.8,
        "450": 0.99,
        "500": 0.51,
        "550": null,
        "600": null,
        "650": null,
        "700": null
      }
    },
    {
      "block": 5,
      "line_no": 55,
      "nominal_composition": "60Cu–37Zn– 2Pb–Sn",
      "product_form": null,
      "spec_no": "B283",
      "uns_no": "C48500",
      "class_condition_temper": null,
      "size_range_in": null,
      "p_no": "a",
      "notes": "(14)",
      "min_temp_f": -325,
      "min_tensile_strength_ksi": 62,
      "min_yield_strength_ksi": 24,
      "max_temp_f": 400,
      "min_temp_to_100": 16.0,
      "values": {
        "150": 16.0,
        "200": 16.0,
        "250": 16.0,
        "300": 16.0,
        "350": 16.0,
        "400": 16.0,
        "450": null,
        "500": null,
        "550": null,
        "600": null,
        "650": null,
        "700": null
      }
    },
    {
      "block": 5,
      "line_no": 56,
      "nominal_composition": "60Cu–39Zn– Sn",
      "product_form": null,
      "spec_no": "B283",
      "uns_no": "C46400",
      "class_condition_temper": null,
      "size_range_in": null,
      "p_no": 32,
      "notes": "(14)",
      "min_temp_f": -425,
      "min_tensile_strength_ksi": 64,
      "min_yield_strength_ksi": 26,
      "max_temp_f": 400,
      "min_temp_to_100": 17.3,
      "values": {
        "150": 17.3,
        "200": 17.3,
        "250": 17.3,
        "300": 17.1,
        "350": 6.3,
        "400": 2.5,
        "450": null,
        "500": null,
        "550": null,
        "600": null,
        "650": null,
        "700": null
      }
    },
    {
      "block": 5,
      "line_no": 57,
      "nominal_composition": "59Cu–39Zn– Fe–Sn",
      "product_form": "… Copper and Copper Alloy — Castings",
      "spec_no": "B283",
      "uns_no": "C67500",
      "class_condition_temper": null,
      "size_range_in": null,
      "p_no": 32,
      "notes": "(14)",
      "min_temp_f": -325,
      "min_tensile_strength_ksi": 72,
      "min_yield_strength_ksi": 34,
      "max_temp_f": 400,
      "min_temp_to_100": 22.7,
      "values": {
        "150": 22.7,
        "200": 22.7,
        "250": 22.7,
        "300": 22.7,
        "350": 22.7,
        "400": 22.7,
        "450": null,
        "500": null,
        "550": null,
        "600": null,
        "650": "… Copper and Copper Alloy — Castings",
        "700": null
      }
    },
    {
      "block": 5,
      "line_no": 58,
      "nominal_composition": "85Cu–5Sn– 5Zn–5Pb",
      "product_form": null,
      "spec_no": "B62",
      "uns_no": "C83600",
      "class_condition_temper": null,
      "size_range_in": null,
      "p_no": "a",
      "notes": "(9)",
      "min_temp_f": -325,
      "min_tensile_strength_ksi": 30,
      "min_yield_strength_ksi": 14,
      "max_temp_f": 450,
      "min_temp_to_100": 9.3,
      "values": {
        "150": 9.3,
        "200": 9.2,
        "250": 8.6,
        "300": 8.1,
        "350": 7.7,
        "400": 7.4,
        "450": 7.3,
        "500": null,
        "550": null,
        "600": null,
        "650": null,
        "700": null
      }
    },
    {
      "block": 5,
      "line_no": 59,
      "nominal_composition": "57Cu–20Zn– 12Ni–9Pb– 2Sn",
      "product_form": null,
      "spec_no": "B584",
      "uns_no": "C97300",
      "class_condition_temper": null,
      "size_range_in": null,
      "p_no": "a …",
      "notes": null,
      "min_temp_f": -325,
      "min_tensile_strength_ksi": 30,
      "min_yield_strength_ksi": 15,
      "max_temp_f": 100,
      "min_temp_to_100": 10.0,
      "values": {
        "150": null,
        "200": null,
        "250": null,
        "300": null,
        "350": null,
        "400": null,
        "450": null,
        "500": null,
        "550": null,
        "600": null,
        "650": null,
        "700": null
      }
    },
    {
      "block": 5,
      "line_no": 60,
      "nominal_composition": "64Cu–20Ni– 8Zn–4Sn– 4Pb",
      "product_form": null,
      "spec_no": "B584",
      "uns_no": "C97600",
      "class_condition_temper": null,
      "size_range_in": null,
      "p_no": "a …",
      "notes": null,
      "min_temp_f": -325,
      "min_tensile_strength_ksi": 40,
      "min_yield_strength_ksi": 17,
      "max_temp_f": 300,
      "min_temp_to_100": 11.3,
      "values": {
        "150": 10.1,
        "200": 9.5,
        "250": 9.1,
        "300": 8.7,
        "350": null,
        "400": null,
        "450": null,
        "500": null,
        "550": null,
        "600": null,
        "650": null,
        "700": null
      }
    },
    {
      "block": 5,
      "line_no": 61,
      "nominal_composition": "87Cu–8Sn– 4Zn–1Pb",
      "product_form": null,
      "spec_no": "B584",
      "uns_no": "C92300",
      "class_condition_temper": null,
      "size_range_in": null,
      "p_no": "a …",
      "notes": null,
      "min_temp_f": -325,
      "min_tensile_strength_ksi": 36,
      "min_yield_strength_ksi": 16,
      "max_temp_f": 400,
      "min_temp_to_100": 10.7,
      "values": {
        "150": 10.7,
        "200": 10.7,
        "250": 10.7,
        "300": 10.7,
        "350": 10.7,
        "400": 10.7,
        "450": null,
        "500": null,
        "550": null,
        "600": null,
        "650": null,
        "700": null
      }
    },
    {
      "block": 5,
      "line_no": 62,
      "nominal_composition": "88Cu–Sn–Zn– Pb",
      "product_form": null,
      "spec_no": "B584",
      "uns_no": "C92200",
      "class_condition_temper": null,
      "size_range_in": null,
      "p_no": "a …",
      "notes": null,
      "min_temp_f": -325,
      "min_tensile_strength_ksi": 34,
      "min_yield_strength_ksi": 16,
      "max_temp_f": 400,
      "min_temp_to_100": 10.7,
      "values": {
        "150": 9.6,
        "200": 9.5,
        "250": 9.4,
        "300": 9.2,
        "350": 8.9,
        "400": 8.6,
        "450": null,
        "500": null,
        "550": null,
        "600": null,
        "650": null,
        "700": null
      }
    },
    {
      "block": 5,
      "line_no": 63,
      "nominal_composition": "88Cu–Sn–Zn– Pb",
      "product_form": null,
      "spec_no": "B61",
      "uns_no": "C92200",
      "class_condition_temper": null,
      "size_range_in": null,
      "p_no": "a",
      "notes": "(9)",
      "min_temp_f": -325,
      "min_tensile_strength_ksi": 34,
      "min_yield_strength_ksi": 16,
      "max_temp_f": 550,
      "min_temp_to_100": 10.7,
      "values": {
        "150": 9.6,
        "200": 9.5,
        "250": 9.4,
        "300": 9.2,
        "350": 8.9,
        "400": 8.6,
        "450": 8.4,
        "500": 8.3,
        "550": 8.3,
        "600": null,
        "650": null,
        "700": null
      }
    },
    {
      "block": 5,
      "line_no": 64,
      "nominal_composition": "88Cu–8Sn– 4Zn",
      "product_form": null,
      "spec_no": "B584",
      "uns_no": "C90300",
      "class_condition_temper": null,
      "size_range_in": null,
      "p_no": "b …",
      "notes": null,
      "min_temp_f": -325,
      "min_tensile_strength_ksi": 40,
      "min_yield_strength_ksi": 18,
      "max_temp_f": 400,
      "min_temp_to_100": 12.0,
      "values": {
        "150": 12.0,
        "200": 12.0,
        "250": 12.0,
        "300": 12.0,
        "350": 12.0,
        "400": 12.0,
        "450": null,
        "500": null,
        "550": null,
        "600": null,
        "650": null,
        "700": null
      }
    },
    {
      "block": 5,
      "line_no": 65,
      "nominal_composition": "88Cu–10Sn– 2Zn",
      "product_form": null,
      "spec_no": "B584",
      "uns_no": "C90500",
      "class_condition_temper": null,
      "size_range_in": null,
      "p_no": "b …",
      "notes": null,
      "min_temp_f": -325,
      "min_tensile_strength_ksi": 40,
      "min_yield_strength_ksi": 18,
      "max_temp_f": 400,
      "min_temp_to_100": 12.0,
      "values": {
        "150": 12.0,
        "200": 12.0,
        "250": 12.0,
        "300": 12.0,
        "350": 12.0,
        "400": 12.0,
        "450": null,
        "500": null,
        "550": null,
        "600": null,
        "650": null,
        "700": null
      }
    },
    {
      "block": 5,
      "line_no": 66,
      "nominal_composition": "58Cu–38Zn– 1Sn–1Pb– 1Fe",
      "product_form": null,
      "spec_no": "B584",
      "uns_no": "C86400",
      "class_condition_temper": null,
      "size_range_in": null,
      "p_no": "a",
      "notes": "(9)",
      "min_temp_f": -325,
      "min_tensile_strength_ksi": 60,
      "min_yield_strength_ksi": 20,
      "max_temp_f": 350,
      "min_temp_to_100": 13.3,
      "values": {
        "150": 13.3,
        "200": 13.3,
        "250": 13.3,
        "300": 13.3,
        "350": 13.3,
        "400": null,
        "450": null,
        "500": null,
        "550": null,
        "600": null,
        "650": null,
        "700": null
      }
    },
    {
      "block": 5,
      "line_no": 67,
      "nominal_composition": "66Cu–25Ni– 5Sn–2Pb– 2Zn",
      "product_form": null,
      "spec_no": "B584",
      "uns_no": "C97800",
      "class_condition_temper": null,
      "size_range_in": null,
      "p_no": "a …",
      "notes": null,
      "min_temp_f": -325,
      "min_tensile_strength_ksi": 50,
      "min_yield_strength_ksi": 22,
      "max_temp_f": 350,
      "min_temp_to_100": 14.7,
      "values": {
        "150": 14.7,
        "200": 14.7,
        "250": 14.7,
        "300": 14.7,
        "350": 14.7,
        "400": null,
        "450": null,
        "500": null,
        "550": null,
        "600": null,
        "650": null,
        "700": null
      }
    },
    {
      "block": 5,
      "line_no": 68,
      "nominal_composition": "58Cu–39Zn– 1Fe–1Al– 1Mn",
      "product_form": null,
      "spec_no": "B584",
      "uns_no": "C86500",
      "class_condition_temper": null,
      "size_range_in": null,
      "p_no": "b …",
      "notes": null,
      "min_temp_f": -325,
      "min_tensile_strength_ksi": 65,
      "min_yield_strength_ksi": 25,
      "max_temp_f": 350,
      "min_temp_to_100": 16.7,
      "values": {
        "150": 16.7,
        "200": 16.7,
        "250": 16.7,
        "300": 16.7,
        "350": 16.7,
        "400": null,
        "450": null,
        "500": null,
        "550": null,
        "600": null,
        "650": null,
        "700": null
      }
    },
    {
      "block": 5,
      "line_no": 69,
      "nominal_composition": "88Cu–9Al– 3Fe",
      "product_form": null,
      "spec_no": "B148",
      "uns_no": "C95200",
      "class_condition_temper": null,
      "size_range_in": null,
      "p_no": 35,
      "notes": "(9)",
      "min_temp_f": -425,
      "min_tensile_strength_ksi": 65,
      "min_yield_strength_ksi": 25,
      "max_temp_f": 600,
      "min_temp_to_100": 16.7,
      "values": {
        "150": 15.7,
        "200": 15.2,
        "250": 14.8,
        "300": 14.5,
        "350": 14.3,
        "400": 14.2,
        "450": 14.1,
        "500": 14.1,
        "550": 11.7,
        "600": 7.4,
        "650": null,
        "700": null
      }
    },
    {
      "block": 5,
      "line_no": 70,
      "nominal_composition": "89Cu–10Al– 1Fe",
      "product_form": null,
      "spec_no": "B148",
      "uns_no": "C95300",
      "class_condition_temper": null,
      "size_range_in": null,
      "p_no": 35,
      "notes": "(9)",
      "min_temp_f": -425,
      "min_tensile_strength_ksi": 65,
      "min_yield_strength_ksi": 25,
      "max_temp_f": 600,
      "min_temp_to_100": 16.7,
      "values": {
        "150": 16.7,
        "200": 16.7,
        "250": 16.7,
        "300": 16.7,
        "350": 16.7,
        "400": 16.7,
        "450": 16.7,
        "500": 16.7,
        "550": 16.7,
        "600": 16.7,
        "650": null,
        "700": null
      }
    },
    {
      "block": 5,
      "line_no": 71,
      "nominal_composition": "90Cu–7Al–3Si",
      "product_form": null,
      "spec_no": "B148",
      "uns_no": "C95600",
      "class_condition_temper": null,
      "size_range_in": null,
      "p_no": "35 …",
      "notes": null,
      "min_temp_f": -325,
      "min_tensile_strength_ksi": 60,
      "min_yield_strength_ksi": 28,
      "max_temp_f": 100,
      "min_temp_to_100": 18.7,
      "values": {
        "150": null,
        "200": null,
        "250": null,
        "300": null,
        "350": null,
        "400": null,
        "450": null,
        "500": null,
        "550": null,
        "600": null,
        "650": null,
        "700": null
      }
    },
    {
      "block": 5,
      "line_no": 72,
      "nominal_composition": "85Cu–11Al– 4Fe",
      "product_form": null,
      "spec_no": "B148",
      "uns_no": "C95400",
      "class_condition_temper": null,
      "size_range_in": null,
      "p_no": "35 …",
      "notes": null,
      "min_temp_f": -325,
      "min_tensile_strength_ksi": 75,
      "min_yield_strength_ksi": 30,
      "max_temp_f": 500,
      "min_temp_to_100": 20.0,
      "values": {
        "150": 19.0,
        "200": 18.7,
        "250": 18.5,
        "300": 18.5,
        "350": 18.5,
        "400": 18.5,
        "450": 16.0,
        "500": 13.9,
        "550": null,
        "600": null,
        "650": null,
        "700": null
      }
    },
    {
      "block": 5,
      "line_no": 73,
      "nominal_composition": "58Cu–34Zn– 2Fe–2Al– 2Mn",
      "product_form": null,
      "spec_no": "B584",
      "uns_no": "C86700",
      "class_condition_temper": null,
      "size_range_in": null,
      "p_no": "a …",
      "notes": null,
      "min_temp_f": -325,
      "min_tensile_strength_ksi": 80,
      "min_yield_strength_ksi": 32,
      "max_temp_f": 350,
      "min_temp_to_100": 21.3,
      "values": {
        "150": 21.3,
        "200": 21.3,
        "250": 21.3,
        "300": 21.3,
        "350": 21.3,
        "400": null,
        "450": null,
        "500": null,
        "550": null,
        "600": null,
        "650": null,
        "700": null
      }
    },
    {
      "block": 5,
      "line_no": 74,
      "nominal_composition": "82Cu–11Al– 4Fe–3Mn",
      "product_form": null,
      "spec_no": "B148",
      "uns_no": "C95500",
      "class_condition_temper": null,
      "size_range_in": null,
      "p_no": "35 …",
      "notes": null,
      "min_temp_f": -452,
      "min_tensile_strength_ksi": 90,
      "min_yield_strength_ksi": 40,
      "max_temp_f": 500,
      "min_temp_to_100": 26.7,
      "values": {
        "150": 26.7,
        "200": 26.7,
        "250": 26.7,
        "300": 26.7,
        "350": 26.7,
        "400": 26.7,
        "450": 26.7,
        "500": 26.7,
        "550": null,
        "600": null,
        "650": null,
        "700": null
      }
    },
    {
      "block": 5,
      "line_no": 75,
      "nominal_composition": "63Cu–27Zn– 4Al–3Fe– 3Mn",
      "product_form": null,
      "spec_no": "B584",
      "uns_no": "C86200",
      "class_condition_temper": null,
      "size_range_in": null,
      "p_no": "b …",
      "notes": null,
      "min_temp_f": -325,
      "min_tensile_strength_ksi": 90,
      "min_yield_strength_ksi": 45,
      "max_temp_f": 350,
      "min_temp_to_100": 30.0,
      "values": {
        "150": 30.0,
        "200": 30.0,
        "250": 30.0,
        "300": 30.0,
        "350": 30.0,
        "400": null,
        "450": null,
        "500": null,
        "550": null,
        "600": null,
        "650": null,
        "700": null
      }
    },
    {
      "block": 5,
      "line_no": 76,
      "nominal_composition": "61Cu–27Zn– 6Al–3Fe– 3Mn",
      "product_form": "… Copper and Copper Alloy — Rod",
      "spec_no": "B584",
      "uns_no": "C86300",
      "class_condition_temper": null,
      "size_range_in": null,
      "p_no": "b …",
      "notes": null,
      "min_temp_f": -325,
      "min_tensile_strength_ksi": 110,
      "min_yield_strength_ksi": 60,
      "max_temp_f": 350,
      "min_temp_to_100": 36.7,
      "values": {
        "150": 36.7,
        "200": 36.7,
        "250": 36.7,
        "300": 36.7,
        "350": 36.7,
        "400": null,
        "450": null,
        "500": null,
        "550": null,
        "600": null,
        "650": "… Copper and Copper Alloy — Rod",
        "700": null
      }
    },
    {
      "block": 5,
      "line_no": 77,
      "nominal_composition": "75Cu– 21.5Zn–3Si",
      "product_form": null,
      "spec_no": "B371",
      "uns_no": "C69300",
      "class_condition_temper": "H02",
      "size_range_in": "≤1∕2",
      "p_no": "a …",
      "notes": null,
      "min_temp_f": -325,
      "min_tensile_strength_ksi": 85,
      "min_yield_strength_ksi": 45,
      "max_temp_f": 300,
      "min_temp_to_100": 28.3,
      "values": {
        "150": 25.9,
        "200": 25.4,
        "250": 25.4,
        "300": 25.4,
        "350": null,
        "400": null,
        "450": null,
        "500": null,
        "550": null,
        "600": null,
        "650": null,
        "700": null
      }
    },
    {
      "block": 5,
      "line_no": 78,
      "nominal_composition": "75Cu– 21.5Zn–3Si",
      "product_form": null,
      "spec_no": "B371",
      "uns_no": "C69300",
      "class_condition_temper": "H02",
      "size_range_in": ">1∕2, ≤1",
      "p_no": "a …",
      "notes": null,
      "min_temp_f": -325,
      "min_tensile_strength_ksi": 75,
      "min_yield_strength_ksi": 35,
      "max_temp_f": 300,
      "min_temp_to_100": 23.3,
      "values": {
        "150": 20.2,
        "200": 19.8,
        "250": 19.8,
        "300": 19.8,
        "350": null,
        "400": null,
        "450": null,
        "500": null,
        "550": null,
        "600": null,
        "650": null,
        "700": null
      }
    },
    {
      "block": 5,
      "line_no": 79,
      "nominal_composition": "75Cu– 21.5Zn–3Si",
      "product_form": null,
      "spec_no": "B371",
      "uns_no": "C69300",
      "class_condition_temper": "H02",
      "size_range_in": ">1, ≤2",
      "p_no": "a …",
      "notes": null,
      "min_temp_f": -325,
      "min_tensile_strength_ksi": 70,
      "min_yield_strength_ksi": 30,
      "max_temp_f": 300,
      "min_temp_to_100": 20.0,
      "values": {
        "150": 17.3,
        "200": 17.0,
        "250": 17.0,
        "300": 17.0,
        "350": null,
        "400": null,
        "450": null,
        "500": null,
        "550": null,
        "600": null,
        "650": null,
        "700": null
      }
    },
    {
      "block": 6,
      "line_no": 1,
      "nominal_composition": "99.0Ni–Low C",
      "product_form": null,
      "spec_no": "B161",
      "type_grade": null,
      "uns_no": "N02201 Annealed",
      "class_condition_temper": null,
      "size_range_in": ">5 O.D.",
      "p_no": 41,
      "notes": null,
      "min_temp_f": -325,
      "minimum_tensile_strength_ksi": 50,
      "minimum_yield_strength_ksi": 10,
      "max_temp_f": 1200,
      "min_temp_to_100": 6.7,
      "metal_200": 6.4,
      "values": {
        "300": 6.3,
        "400": 6.3,
        "500": 6.3,
        "600": 6.3,
        "650": 6.2,
        "700": 6.2,
        "750": 6.1,
        "800": 6.0,
        "850": 5.8,
        "900": 4.5,
        "950": 3.7,
        "1,000": 3.0,
        "1,050": 2.4,
        "1,100": 2.0,
        "1,150": 1.5,
        "1,200": 1.2,
        "1,250": null,
        "1,300": null,
        "1,350": null,
        "1,400": null,
        "1,450": null,
        "1,500": null,
        "1,550": null,
        "1,600": null,
        "1,650": null
      }
    },
    {
      "block": 6,
      "line_no": 2,
      "nominal_composition": "99.0Ni–Low C",
      "product_form": null,
      "spec_no": "B725",
      "type_grade": null,
      "uns_no": "N02201 Annealed",
      "class_condition_temper": null,
      "size_range_in": ">5 O.D.",
      "p_no": 41,
      "notes": null,
      "min_temp_f": -325,
      "minimum_tensile_strength_ksi": 50,
      "minimum_yield_strength_ksi": 10,
      "max_temp_f": 1200,
      "min_temp_to_100": 6.7,
      "metal_200": 6.4,
      "values": {
        "300": 6.3,
        "400": 6.3,
        "500": 6.3,
        "600": 6.3,
        "650": 6.2,
        "700": 6.2,
        "750": 6.1,
        "800": 6.0,
        "850": 5.8,
        "900": 4.5,
        "950": 3.7,
        "1,000": 3.0,
        "1,050": 2.4,
        "1,100": 2.0,
        "1,150": 1.5,
        "1,200": 1.2,
        "1,250": null,
        "1,300": null,
        "1,350": null,
        "1,400": null,
        "1,450": null,
        "1,500": null,
        "1,550": null,
        "1,600": null,
        "1,650": null
      }
    },
    {
      "block": 6,
      "line_no": 3,
      "nominal_composition": "99.0Ni",
      "product_form": null,
      "spec_no": "B161",
      "type_grade": null,
      "uns_no": "N02200 Annealed",
      "class_condition_temper": null,
      "size_range_in": ">5 O.D.",
      "p_no": 41,
      "notes": null,
      "min_temp_f": -325,
      "minimum_tensile_strength_ksi": 55,
      "minimum_yield_strength_ksi": 12,
      "max_temp_f": 600,
      "min_temp_to_100": 8.0,
      "metal_200": 8.0,
      "values": {
        "300": 8.0,
        "400": 8.0,
        "500": 8.0,
        "600": 8.0,
        "650": null,
        "700": null,
        "750": null,
        "800": null,
        "850": null,
        "900": null,
        "950": null,
        "1,000": null,
        "1,050": null,
        "1,100": null,
        "1,150": null,
        "1,200": null,
        "1,250": null,
        "1,300": null,
        "1,350": null,
