Repository: danivelas0/asme-pcc

File: resources/ASME B31/ASME B31.3/APPEX/appendix_a/table_a_1.json (part 16 of 28)
    "P-No. (5)",
    "P-No. (5)(7)"
  ],
  "columns_values": [
        "725": 13.3,
        "750": 10.2,
        "775": 7.25,
        "800": 5.74,
        "825": 5.33
      }
    },
    {
      "block": 4,
      "line_no": 288,
      "nominal_composition": "25Cr–12Ni",
      "product_form": "Castings",
      "spec_no": "A351",
      "type_grade": "CH20",
      "uns_no": "J93402",
      "class_condition_temper": null,
      "size_mm": null,
      "p_no": 8,
      "notes": "(9) (27) (31) (35) (39)",
      "min_temp_c": -198,
      "min_tensile_strength_mpa": 485,
      "min_yield_strength_mpa": 205,
      "max_temp_c": 816,
      "min_temp_to_40": 138,
      "values": {
        "65": 138,
        "100": 138,
        "125": 138,
        "150": 137,
        "175": 136,
        "200": 134,
        "225": 132,
        "250": 131,
        "275": 130,
        "300": 128,
        "325": 125,
        "350": 123,
        "375": 120,
        "400": 117,
        "425": 114,
        "450": 110,
        "475": 107,
        "500": 104,
        "525": 101,
        "550": 68.2,
        "575": 53.7,
        "600": 42.1,
        "625": 33.2,
        "650": 25.9,
        "675": 20.3,
        "700": 16.4,
        "725": 13.3,
        "750": 10.2,
        "775": 7.25,
        "800": 5.74,
        "825": 5.33
      }
    },
    {
      "block": 4,
      "line_no": 289,
      "nominal_composition": "18Cr–10Ni–Cb",
      "product_form": "Castings",
      "spec_no": "A351",
      "type_grade": "CF8C",
      "uns_no": "J92710",
      "class_condition_temper": null,
      "size_mm": null,
      "p_no": 8,
      "notes": "(9) (28)",
      "min_temp_c": -198,
      "min_tensile_strength_mpa": 485,
      "min_yield_strength_mpa": 205,
      "max_temp_c": 816,
      "min_temp_to_40": 138,
      "values": {
        "65": 138,
        "100": 138,
        "125": 138,
        "150": 138,
        "175": 138,
        "200": 135,
        "225": 132,
        "250": 130,
        "275": 128,
        "300": 127,
        "325": 127,
        "350": 126,
        "375": 126,
        "400": 126,
        "425": 125,
        "450": 125,
        "475": 124,
        "500": 124,
        "525": 124,
        "550": 98.3,
        "575": 77.2,
        "600": 57.7,
        "625": 39.9,
        "650": 30.0,
        "675": 23.2,
        "700": 16.3,
        "725": 11.2,
        "750": 8.93,
        "775": 7.08,
        "800": 5.77,
        "825": 5.32
      }
    },
    {
      "block": 4,
      "line_no": 290,
      "nominal_composition": "18Cr–12Ni–2Mo",
      "product_form": "Castings",
      "spec_no": "A351",
      "type_grade": "CF8M",
      "uns_no": "J92900",
      "class_condition_temper": null,
      "size_mm": null,
      "p_no": 8,
      "notes": "(9) (26) (27) (30)",
      "min_temp_c": -254,
      "min_tensile_strength_mpa": 485,
      "min_yield_strength_mpa": 205,
      "max_temp_c": 816,
      "min_temp_to_40": 138,
      "values": {
        "65": 138,
        "100": 138,
        "125": 138,
        "150": 138,
        "175": 134,
        "200": 129,
        "225": 125,
        "250": 122,
        "275": 119,
        "300": 116,
        "325": 113,
        "350": 111,
        "375": 109,
        "400": 107,
        "425": 105,
        "450": 103,
        "475": 101,
        "500": 99.1,
        "525": 97.3,
        "550": 95.5,
        "575": 75.9,
        "600": 57.2,
        "625": 40.2,
        "650": 30.3,
        "675": 23.2,
        "700": 16.2,
        "725": 11.4,
        "750": 8.97,
        "775": 7.08,
        "800": 5.89,
        "825": 5.52
      }
    },
    {
      "block": 4,
      "line_no": 291,
      "nominal_composition": "25Cr–20Ni–1∕2Mo",
      "product_form": "Castings",
      "spec_no": "A351",
      "type_grade": "HK40",
      "uns_no": "J94204",
      "class_condition_temper": null,
      "size_mm": null,
      "p_no": 8,
      "notes": "(35) (36) (39)",
      "min_temp_c": -198,
      "min_tensile_strength_mpa": 425,
      "min_yield_strength_mpa": 240,
      "max_temp_c": 40,
      "min_temp_to_40": 142,
      "values": {
        "65": null,
        "100": null,
        "125": null,
        "150": null,
        "175": null,
        "200": null,
        "225": null,
        "250": null,
        "275": null,
        "300": null,
        "325": null,
        "350": null,
        "375": null,
        "400": null,
        "425": null,
        "450": null,
        "475": null,
        "500": null,
        "525": null,
        "550": null,
        "575": null,
        "600": null,
        "625": null,
        "650": null,
        "675": null,
        "700": null,
        "725": null,
        "750": null,
        "775": null,
        "800": null,
        "825": null
      }
    },
    {
      "block": 4,
      "line_no": 292,
      "nominal_composition": "25Cr–20Ni–1∕2Mo",
      "product_form": "Castings",
      "spec_no": "A351",
      "type_grade": "HK30",
      "uns_no": "J94203",
      "class_condition_temper": null,
      "size_mm": null,
      "p_no": 8,
      "notes": "(35) (39)",
      "min_temp_c": -198,
      "min_tensile_strength_mpa": 450,
      "min_yield_strength_mpa": 240,
      "max_temp_c": 40,
      "min_temp_to_40": 149,
      "values": {
        "65": null,
        "100": null,
        "125": null,
        "150": null,
        "175": null,
        "200": null,
        "225": null,
        "250": null,
        "275": null,
        "300": null,
        "325": null,
        "350": null,
        "375": null,
        "400": null,
        "425": null,
        "450": null,
        "475": null,
        "500": null,
        "525": null,
        "550": null,
        "575": null,
        "600": null,
        "625": null,
        "650": null,
        "675": null,
        "700": null,
        "725": null,
        "750": null,
        "775": null,
        "800": null,
        "825": null
      }
    },
    {
      "block": 4,
      "line_no": 293,
      "nominal_composition": "18Cr–8Ni",
      "product_form": "Castings",
      "spec_no": "A351",
      "type_grade": "CF3A",
      "uns_no": "J92500",
      "class_condition_temper": null,
      "size_mm": null,
      "p_no": 8,
      "notes": "(9) (56)",
      "min_temp_c": -254,
      "min_tensile_strength_mpa": 530,
      "min_yield_strength_mpa": 240,
      "max_temp_c": 371,
      "min_temp_to_40": 161,
      "values": {
        "65": 161,
        "100": 161,
        "125": 160,
        "150": 156,
        "175": 153,
        "200": 151,
        "225": 146,
        "250": 142,
        "275": 138,
        "300": 135,
        "325": 132,
        "350": 130,
        "375": 127,
        "400": null,
        "425": null,
        "450": null,
        "475": null,
        "500": null,
        "525": null,
        "550": null,
        "575": null,
        "600": null,
        "625": null,
        "650": null,
        "675": null,
        "700": null,
        "725": null,
        "750": null,
        "775": null,
        "800": null,
        "825": null
      }
    },
    {
      "block": 4,
      "line_no": 294,
      "nominal_composition": "18Cr–8Ni",
      "product_form": "Castings",
      "spec_no": "A351",
      "type_grade": "CF8A",
      "uns_no": "J92600",
      "class_condition_temper": null,
      "size_mm": null,
      "p_no": 8,
      "notes": "(9) (26) (56)",
      "min_temp_c": -254,
      "min_tensile_strength_mpa": 530,
      "min_yield_strength_mpa": 240,
      "max_temp_c": 371,
      "min_temp_to_40": 161,
      "values": {
        "65": 161,
        "100": 161,
        "125": 160,
        "150": 156,
        "175": 153,
        "200": 151,
        "225": 146,
        "250": 142,
        "275": 138,
        "300": 135,
        "325": 132,
        "350": 130,
        "375": 127,
        "400": null,
        "425": null,
        "450": null,
        "475": null,
        "500": null,
        "525": null,
        "550": null,
        "575": null,
        "600": null,
        "625": null,
        "650": null,
        "675": null,
        "700": null,
        "725": null,
        "750": null,
        "775": null,
        "800": null,
        "825": null
      }
    },
    {
      "block": 4,
      "line_no": 295,
      "nominal_composition": "25Cr–8Ni–N",
      "product_form": "Castings",
      "spec_no": "A351",
      "type_grade": "CE20N",
      "uns_no": "J92802",
      "class_condition_temper": null,
      "size_mm": null,
      "p_no": 8,
      "notes": "(35) (39)",
      "min_temp_c": -198,
      "min_tensile_strength_mpa": 550,
      "min_yield_strength_mpa": 275,
      "max_temp_c": 482,
      "min_temp_to_40": 184,
      "values": {
        "65": 184,
        "100": 184,
        "125": 184,
        "150": 184,
        "175": 184,
        "200": 184,
        "225": 184,
        "250": 184,
        "275": 184,
        "300": 184,
        "325": 184,
        "350": 184,
        "375": 184,
        "400": 184,
        "425": 184,
        "450": 184,
        "475": 184,
        "500": 184,
        "525": null,
        "550": null,
        "575": null,
        "600": null,
        "625": null,
        "650": null,
        "675": null,
        "700": null,
        "725": null,
        "750": null,
        "775": null,
        "800": null,
        "825": null
      }
    },
    {
      "block": 4,
      "line_no": 296,
      "nominal_composition": "22Cr–5Ni–3Mo–N",
      "product_form": "Castings",
      "spec_no": "A995",
      "type_grade": "4A",
      "uns_no": "J92205",
      "class_condition_temper": null,
      "size_mm": null,
      "p_no": "10H",
      "notes": "(9) (25)",
      "min_temp_c": -51,
      "min_tensile_strength_mpa": 620,
      "min_yield_strength_mpa": 415,
      "max_temp_c": 260,
      "min_temp_to_40": 207,
      "values": {
        "65": 207,
        "100": 207,
        "125": 202,
        "150": 198,
        "175": 197,
        "200": 196,
        "225": 196,
        "250": 196,
        "275": 192,
        "300": null,
        "325": null,
        "350": null,
        "375": null,
        "400": null,
        "425": null,
        "450": null,
        "475": null,
        "500": null,
        "525": null,
        "550": null,
        "575": null,
        "600": null,
        "625": null,
        "650": null,
        "675": null,
        "700": null,
        "725": null,
        "750": null,
        "775": null,
        "800": null,
        "825": null
      }
    },
    {
      "block": 4,
      "line_no": 297,
      "nominal_composition": "12Cr",
      "product_form": "Castings",
      "spec_no": "A217",
      "type_grade": "CA15",
      "uns_no": "J91150",
      "class_condition_temper": null,
      "size_mm": null,
      "p_no": 6,
      "notes": "(35)",
      "min_temp_c": -29,
      "min_tensile_strength_mpa": 620,
      "min_yield_strength_mpa": 450,
      "max_temp_c": 649,
      "min_temp_to_40": 207,
      "values": {
        "65": 207,
        "100": 207,
        "125": 205,
        "150": 203,
        "175": 201,
        "200": 199,
        "225": 198,
        "250": 197,
        "275": 195,
        "300": 193,
        "325": 190,
        "350": 187,
        "375": 182,
        "400": 120,
        "425": 116,
        "450": 105,
        "475": 82.1,
        "500": 59.9,
        "525": 41.8,
        "550": 28.7,
        "575": 20.1,
        "600": 14.3,
        "625": 9.77,
        "650": 6.89,
        "675": null,
        "700": null,
        "725": null,
        "750": null,
        "775": null,
        "800": null,
        "825": null
      }
    },
    {
      "block": 4,
      "line_no": 298,
      "nominal_composition": "24Cr–10Ni–4Mo–N",
      "product_form": "Castings",
      "spec_no": "A995",
      "type_grade": "2A",
      "uns_no": "J93345",
      "class_condition_temper": null,
      "size_mm": null,
      "p_no": "10H",
      "notes": "(9)",
      "min_temp_c": -51,
      "min_tensile_strength_mpa": 655,
      "min_yield_strength_mpa": 448,
      "max_temp_c": 316,
      "min_temp_to_40": 218,
      "values": {
        "65": 218,
        "100": 216,
        "125": 208,
        "150": 201,
        "175": 197,
        "200": 195,
        "225": 194,
        "250": 194,
        "275": 194,
        "300": 194,
        "325": 194,
        "350": null,
        "375": null,
        "400": null,
        "425": null,
        "450": null,
        "475": null,
        "500": null,
        "525": null,
        "550": null,
        "575": null,
        "600": null,
        "625": null,
        "650": null,
        "675": null,
        "700": null,
        "725": null,
        "750": null,
        "775": null,
        "800": null,
        "825": null
      }
    },
    {
      "block": 4,
      "line_no": 299,
      "nominal_composition": "25Cr–8Ni–3Mo–W–Cu–N",
      "product_form": "Castings",
      "spec_no": "A995",
      "type_grade": "6A",
      "uns_no": "J93380",
      "class_condition_temper": null,
      "size_mm": null,
      "p_no": "10H",
      "notes": "(9) (25)",
      "min_temp_c": -51,
      "min_tensile_strength_mpa": 690,
      "min_yield_strength_mpa": 450,
      "max_temp_c": 316,
      "min_temp_to_40": 230,
      "values": {
        "65": 230,
        "100": 227,
        "125": 221,
        "150": 216,
        "175": 212,
        "200": 209,
        "225": 207,
        "250": 206,
        "275": 205,
        "300": 204,
        "325": 204,
        "350": null,
        "375": null,
        "400": null,
        "425": null,
        "450": null,
        "475": null,
        "500": null,
        "525": null,
        "550": null,
        "575": null,
        "600": null,
        "625": null,
        "650": null,
        "675": null,
        "700": null,
        "725": null,
        "750": null,
        "775": null,
        "800": null,
        "825": null
      }
    },
    {
      "block": 4,
      "line_no": 300,
      "nominal_composition": "13Cr–4Ni",
      "product_form": "Castings",
      "spec_no": "A487",
      "type_grade": "CA6NM",
      "uns_no": "J91540",
      "class_condition_temper": "A",
      "size_mm": null,
      "p_no": 6,
      "notes": "(9) (35)",
      "min_temp_c": -29,
      "min_tensile_strength_mpa": 760,
      "min_yield_strength_mpa": 550,
      "max_temp_c": 371,
      "min_temp_to_40": 253,
      "values": {
        "65": 253,
        "100": 253,
        "125": 251,
        "150": 248,
        "175": 245,
        "200": 244,
        "225": 242,
        "250": 240,
        "275": 238,
        "300": 236,
        "325": 232,
        "350": 228,
        "375": 224,
        "400": null,
        "425": null,
        "450": null,
        "475": null,
        "500": null,
        "525": null,
        "550": null,
        "575": null,
        "600": null,
        "625": null,
        "650": null,
        "675": null,
        "700": null,
        "725": null,
        "750": null,
        "775": null,
        "800": null,
        "825": null
      }
    },
    {
      "block": 5,
      "line_no": 1,
      "nominal_composition": "99.95Cu–P",
      "product_form": "Pipe",
      "spec_no": "B42",
      "uns_no": "C10200",
      "class_condition_temper": "O61",
      "size_mm": null,
      "p_no": 31,
      "notes": null,
      "min_temp_c": -269,
      "min_tensile_strength_mpa": 205,
      "min_yield_strength_mpa": 60,
      "max_temp_c": 260,
      "min_temp_to_40": 41.4,
      "values": {
        "65": 34.9,
        "100": 33.5,
        "125": 32.9,
        "150": 32.2,
        "175": 28.0,
        "200": 21.7,
        "225": 16.7,
        "250": 12.9,
        "275": 11.6,
        "300": null,
        "325": null,
        "350": null,
        "375": null
      }
    },
    {
      "block": 5,
      "line_no": 2,
      "nominal_composition": "99.9Cu–P",
      "product_form": "Pipe",
      "spec_no": "B42",
      "uns_no": "C12000",
      "class_condition_temper": "O61",
      "size_mm": null,
      "p_no": 31,
      "notes": null,
      "min_temp_c": -269,
      "min_tensile_strength_mpa": 205,
      "min_yield_strength_mpa": 60,
      "max_temp_c": 260,
      "min_temp_to_40": 41.4,
      "values": {
        "65": 34.9,
        "100": 33.5,
        "125": 32.9,
        "150": 32.2,
        "175": 28.0,
        "200": 21.7,
        "225": 16.7,
        "250": 12.9,
        "275": 11.6,
        "300": null,
        "325": null,
        "350": null,
        "375": null
      }
    },
    {
      "block": 5,
      "line_no": 3,
      "nominal_composition": "99.9Cu–P",
      "product_form": "Pipe",
      "spec_no": "B42",
      "uns_no": "C12200",
      "class_condition_temper": "O61",
      "size_mm": null,
      "p_no": 31,
      "notes": null,
      "min_temp_c": -269,
      "min_tensile_strength_mpa": 205,
      "min_yield_strength_mpa": 60,
      "max_temp_c": 260,
      "min_temp_to_40": 41.4,
      "values": {
        "65": 34.9,
        "100": 33.5,
        "125": 32.9,
        "150": 32.2,
        "175": 28.0,
        "200": 21.7,
        "225": 16.7,
        "250": 12.9,
        "275": 11.6,
        "300": null,
        "325": null,
        "350": null,
        "375": null
      }
    },
    {
      "block": 5,
      "line_no": 4,
      "nominal_composition": "99.95Cu–P",
      "product_form": "Tube",
      "spec_no": "B75",
      "uns_no": "C10200",
      "class_condition_temper": "O50",
      "size_mm": null,
      "p_no": 31,
      "notes": null,
      "min_temp_c": -269,
      "min_tensile_strength_mpa": 205,
      "min_yield_strength_mpa": 62,
      "max_temp_c": 260,
      "min_temp_to_40": 41.4,
      "values": {
        "65": 34.9,
        "100": 33.5,
        "125": 32.9,
        "150": 32.2,
        "175": 28.0,
        "200": 21.7,
        "225": 16.7,
        "250": 12.9,
        "275": 11.6,
        "300": null,
        "325": null,
        "350": null,
        "375": null
      }
    },
    {
      "block": 5,
      "line_no": 5,
      "nominal_composition": "99.95Cu–P",
      "product_form": "Tube",
      "spec_no": "B75",
      "uns_no": "C10200",
      "class_condition_temper": "O60",
      "size_mm": null,
      "p_no": 31,
      "notes": null,
      "min_temp_c": -269,
      "min_tensile_strength_mpa": 205,
      "min_yield_strength_mpa": 62,
      "max_temp_c": 260,
      "min_temp_to_40": 41.4,
      "values": {
        "65": 34.9,
        "100": 33.5,
        "125": 32.9,
        "150": 32.2,
        "175": 28.0,
        "200": 21.7,
        "225": 16.7,
        "250": 12.9,
        "275": 11.6,
        "300": null,
        "325": null,
        "350": null,
        "375": null
      }
    },
    {
      "block": 5,
      "line_no": 6,
      "nominal_composition": "99.9Cu–P",
      "product_form": "Tube",
      "spec_no": "B75",
      "uns_no": "C12000",
      "class_condition_temper": "O50",
      "size_mm": null,
      "p_no": 31,
      "notes": null,
      "min_temp_c": -269,
      "min_tensile_strength_mpa": 205,
      "min_yield_strength_mpa": 62,
      "max_temp_c": 260,
      "min_temp_to_40": 41.4,
      "values": {
        "65": 34.9,
        "100": 33.5,
        "125": 32.9,
        "150": 32.2,
        "175": 28.0,
        "200": 21.7,
        "225": 16.7,
        "250": 12.9,
        "275": 11.6,
        "300": null,
        "325": null,
        "350": null,
        "375": null
      }
    },
    {
      "block": 5,
      "line_no": 7,
      "nominal_composition": "99.9Cu–P",
      "product_form": "Tube",
      "spec_no": "B75",
      "uns_no": "C12000",
      "class_condition_temper": "O60",
      "size_mm": null,
      "p_no": 31,
      "notes": null,
      "min_temp_c": -269,
      "min_tensile_strength_mpa": 205,
      "min_yield_strength_mpa": 62,
      "max_temp_c": 260,
      "min_temp_to_40": 41.4,
      "values": {
        "65": 34.9,
        "100": 33.5,
        "125": 32.9,
        "150": 32.2,
        "175": 28.0,
        "200": 21.7,
        "225": 16.7,
        "250": 12.9,
        "275": 11.6,
        "300": null,
        "325": null,
        "350": null,
        "375": null
      }
    },
    {
      "block": 5,
      "line_no": 8,
      "nominal_composition": "99.9Cu–P",
      "product_form": "Tube",
      "spec_no": "B75",
      "uns_no": "C12200",
      "class_condition_temper": "O50",
      "size_mm": null,
      "p_no": 31,
      "notes": null,
      "min_temp_c": -269,
      "min_tensile_strength_mpa": 205,
      "min_yield_strength_mpa": 62,
      "max_temp_c": 260,
      "min_temp_to_40": 41.4,
      "values": {
        "65": 34.9,
        "100": 33.5,
        "125": 32.9,
        "150": 32.2,
        "175": 28.0,
        "200": 21.7,
        "225": 16.7,
        "250": 12.9,
        "275": 11.6,
        "300": null,
        "325": null,
        "350": null,
        "375": null
      }
    },
    {
      "block": 5,
      "line_no": 9,
      "nominal_composition": "99.9Cu–P",
      "product_form": "Tube",
      "spec_no": "B75",
      "uns_no": "C12200",
      "class_condition_temper": "O60",
      "size_mm": null,
      "p_no": 31,
      "notes": null,
      "min_temp_c": -269,
      "min_tensile_strength_mpa": 205,
      "min_yield_strength_mpa": 62,
      "max_temp_c": 260,
      "min_temp_to_40": 41.4,
      "values": {
        "65": 34.9,
        "100": 33.5,
        "125": 32.9,
        "150": 32.2,
        "175": 28.0,
        "200": 21.7,
        "225": 16.7,
        "250": 12.9,
        "275": 11.6,
        "300": null,
        "325": null,
        "350": null,
        "375": null
      }
    },
    {
      "block": 5,
      "line_no": 10,
      "nominal_composition": "99.9Cu–P",
      "product_form": "Tube",
      "spec_no": "B68",
      "uns_no": "C12200",
      "class_condition_temper": "O50",
      "size_mm": null,
      "p_no": 31,
      "notes": "(24)",
      "min_temp_c": -269,
      "min_tensile_strength_mpa": 210,
      "min_yield_strength_mpa": 62,
      "max_temp_c": 260,
      "min_temp_to_40": 41.4,
      "values": {
        "65": 34.9,
        "100": 33.5,
        "125": 32.9,
        "150": 32.2,
        "175": 28.0,
        "200": 21.7,
        "225": 16.7,
        "250": 12.9,
        "275": 11.6,
        "300": null,
        "325": null,
        "350": null,
        "375": null
      }
    },
    {
      "block": 5,
      "line_no": 11,
      "nominal_composition": "99.9Cu–P",
      "product_form": "Tube",
      "spec_no": "B68",
      "uns_no": "C12200",
      "class_condition_temper": "O60",
      "size_mm": null,
      "p_no": 31,
      "notes": "(24)",
      "min_temp_c": -269,
      "min_tensile_strength_mpa": 210,
      "min_yield_strength_mpa": 62,
      "max_temp_c": 260,
      "min_temp_to_40": 41.4,
      "values": {
        "65": 34.9,
        "100": 33.5,
        "125": 32.9,
        "150": 32.2,
        "175": 28.0,
        "200": 21.7,
        "225": 16.7,
        "250": 12.9,
        "275": 11.6,
        "300": null,
        "325": null,
        "350": null,
        "375": null
      }
    },
    {
      "block": 5,
      "line_no": 12,
      "nominal_composition": "99.9Cu–P",
      "product_form": "Tube",
      "spec_no": "B88",
      "uns_no": "C12200",
      "class_condition_temper": "O50",
      "size_mm": null,
      "p_no": 31,
      "notes": "(24)",
      "min_temp_c": -269,
      "min_tensile_strength_mpa": 207,
      "min_yield_strength_mpa": 62,
      "max_temp_c": 260,
      "min_temp_to_40": 41.4,
      "values": {
        "65": 34.9,
        "100": 33.5,
        "125": 32.9,
        "150": 32.2,
        "175": 28.0,
        "200": 21.7,
        "225": 16.7,
        "250": 12.9,
        "275": 11.6,
        "300": null,
        "325": null,
        "350": null,
        "375": null
      }
    },
    {
      "block": 5,
      "line_no": 13,
      "nominal_composition": "99.9Cu–P",
      "product_form": "Tube",
      "spec_no": "B88",
      "uns_no": "C12200",
      "class_condition_temper": "O60",
      "size_mm": null,
      "p_no": 31,
      "notes": "(24)",
      "min_temp_c": -269,
      "min_tensile_strength_mpa": 207,
      "min_yield_strength_mpa": 62,
      "max_temp_c": 260,
      "min_temp_to_40": 41.4,
      "values": {
        "65": 34.9,
        "100": 33.5,
        "125": 32.9,
        "150": 32.2,
        "175": 28.0,
        "200": 21.7,
        "225": 16.7,
        "250": 12.9,
        "275": 11.6,
        "300": null,
        "325": null,
        "350": null,
        "375": null
      }
    },
    {
      "block": 5,
      "line_no": 14,
      "nominal_composition": "99.9Cu–P",
      "product_form": "Tube",
      "spec_no": "B280",
      "uns_no": "C12200",
      "class_condition_temper": "O60",
      "size_mm": null,
      "p_no": 31,
      "notes": "(24)",
      "min_temp_c": -269,
      "min_tensile_strength_mpa": 207,
      "min_yield_strength_mpa": 62,
      "max_temp_c": 260,
      "min_temp_to_40": 41.4,
      "values": {
        "65": 34.9,
        "100": 33.5,
        "125": 32.9,
        "150": 32.2,
        "175": 28.0,
        "200": 21.7,
        "225": 16.7,
        "250": 12.9,
        "275": 11.6,
        "300": null,
        "325": null,
        "350": null,
        "375": null
      }
    },
    {
      "block": 5,
      "line_no": 15,
      "nominal_composition": "85Cu–15Zn",
      "product_form": "Pipe",
      "spec_no": "B43",
      "uns_no": "C23000",
      "class_condition_temper": "O61",
      "size_mm": null,
      "p_no": 32,
      "notes": null,
      "min_temp_c": -269,
      "min_tensile_strength_mpa": 275,
      "min_yield_strength_mpa": 85,
      "max_temp_c": 232,
      "min_temp_to_40": 55.2,
      "values": {
        "65": 54.7,
        "100": 54.7,
        "125": 54.7,
        "150": 54.7,
        "175": 54.7,
        "200": 36.4,
        "225": 17.5,
        "250": 13.8,
        "275": null,
        "300": null,
        "325": null,
        "350": null,
        "375": null
      }
    },
    {
      "block": 5,
      "line_no": 16,
      "nominal_composition": "90Cu–10Ni",
      "product_form": "Pipe & tube",
      "spec_no": "B467",
      "uns_no": "C70600",
      "class_condition_temper": "WO50",
      "size_mm": ">114 O.D.",
      "p_no": 34,
      "notes": "(14)",
      "min_temp_c": -269,
      "min_tensile_strength_mpa": 262,
      "min_yield_strength_mpa": 90,
      "max_temp_c": 316,
      "min_temp_to_40": 59.8,
      "values": {
        "65": 58.0,
        "100": 56.1,
        "125": 54.9,
        "150": 53.8,
        "175": 52.9,
        "200": 52.0,
        "225": 51.2,
        "250": 50.4,
        "275": 49.7,
        "300": 45.1,
        "325": 39.3,
        "350": null,
        "375": null
      }
    },
    {
      "block": 5,
      "line_no": 17,
      "nominal_composition": "90Cu–10Ni",
      "product_form": "Pipe & tube",
      "spec_no": "B467",
      "uns_no": "C70600",
      "class_condition_temper": "WO61",
      "size_mm": ">114 O.D.",
      "p_no": 34,
      "notes": "(14)",
      "min_temp_c": -269,
      "min_tensile_strength_mpa": 262,
      "min_yield_strength_mpa": 90,
      "max_temp_c": 316,
      "min_temp_to_40": 59.8,
      "values": {
        "65": 58.0,
        "100": 56.1,
        "125": 54.9,
        "150": 53.8,
        "175": 52.9,
        "200": 52.0,
        "225": 51.2,
        "250": 50.4,
        "275": 49.7,
        "300": 45.1,
        "325": 39.3,
        "350": null,
        "375": null
      }
    },
    {
      "block": 5,
      "line_no": 18,
      "nominal_composition": "90Cu–10Ni",
      "product_form": "Pipe & tube",
      "spec_no": "B466",
      "uns_no": "C70600",
      "class_condition_temper": "Annealed",
      "size_mm": null,
      "p_no": 34,
      "notes": "(14)",
      "min_temp_c": -269,
      "min_tensile_strength_mpa": 262,
      "min_yield_strength_mpa": 90,
      "max_temp_c": 316,
      "min_temp_to_40": 59.8,
      "values": {
        "65": 58.0,
        "100": 56.1,
        "125": 54.9,
        "150": 53.8,
        "175": 52.9,
        "200": 52.0,
        "225": 51.2,
        "250": 50.4,
        "275": 49.7,
        "300": 45.1,
        "325": 39.3,
        "350": null,
        "375": null
      }
    },
    {
      "block": 5,
      "line_no": 19,
      "nominal_composition": "90Cu–10Ni",
      "product_form": "Pipe & tube",
      "spec_no": "B467",
      "uns_no": "C70600",
      "class_condition_temper": "WO50",
      "size_mm": "≤114 O.D.",
      "p_no": 34,
      "notes": "(14)",
      "min_temp_c": -269,
      "min_tensile_strength_mpa": 276,
      "min_yield_strength_mpa": 103,
      "max_temp_c": 316,
      "min_temp_to_40": 68.9,
      "values": {
        "65": 67.0,
        "100": 65.1,
        "125": 63.7,
        "150": 62.4,
        "175": 61.1,
        "200": 60.0,
        "225": 59.1,
        "250": 58.3,
        "275": 51.3,
        "300": 45.1,
        "325": 39.3,
        "350": null,
        "375": null
      }
    },
    {
      "block": 5,
      "line_no": 20,
      "nominal_composition": "90Cu–10Ni",
      "product_form": "Pipe & tube",
      "spec_no": "B467",
      "uns_no": "C70600",
      "class_condition_temper": "WO61",
      "size_mm": "≤114 O.D.",
      "p_no": 34,
      "notes": "(14)",
      "min_temp_c": -269,
      "min_tensile_strength_mpa": 276,
      "min_yield_strength_mpa": 103,
      "max_temp_c": 316,
      "min_temp_to_40": 68.9,
      "values": {
        "65": 67.0,
        "100": 65.1,
        "125": 63.7,
        "150": 62.4,
        "175": 61.1,
        "200": 60.0,
        "225": 59.1,
        "250": 58.3,
        "275": 51.3,
        "300": 45.1,
        "325": 39.3,
        "350": null,
        "375": null
      }
    },
    {
      "block": 5,
      "line_no": 21,
      "nominal_composition": "70Cu–30Ni",
      "product_form": "Pipe & tube",
      "spec_no": "B467",
      "uns_no": "C71500",
      "class_condition_temper": "WO50",
      "size_mm": ">114 O.D.",
      "p_no": 34,
      "notes": "(14)",
      "min_temp_c": -269,
      "min_tensile_strength_mpa": 310,
      "min_yield_strength_mpa": 103,
      "max_temp_c": 371,
      "min_temp_to_40": 68.9,
      "values": {
        "65": 66.6,
        "100": 64.6,
        "125": 63.2,
        "150": 61.9,
        "175": 60.7,
        "200": 59.5,
        "225": 58.4,
        "250": 57.4,
        "275": 56.2,
        "300": 55.5,
        "325": 54.9,
        "350": 54.3,
        "375": 53.8
      }
    },
    {
      "block": 5,
      "line_no": 22,
      "nominal_composition": "70Cu–30Ni",
      "product_form": "Pipe & tube",
      "spec_no": "B467",
      "uns_no": "C71500",
      "class_condition_temper": "WO61",
      "size_mm": ">114 O.D.",
      "p_no": 34,
      "notes": "(14)",
      "min_temp_c": -269,
      "min_tensile_strength_mpa": 310,
      "min_yield_strength_mpa": 103,
      "max_temp_c": 371,
      "min_temp_to_40": 68.9,
      "values": {
        "65": 66.6,
        "100": 64.6,
        "125": 63.2,
        "150": 61.9,
        "175": 60.7,
        "200": 59.5,
        "225": 58.4,
        "250": 57.4,
        "275": 56.2,
        "300": 55.5,
        "325": 54.9,
        "350": 54.3,
        "375": 53.8
      }
    },
    {
      "block": 5,
      "line_no": 23,
      "nominal_composition": "80Cu–20Ni",
      "product_form": "Pipe & tube",
      "spec_no": "B466",
      "uns_no": "C71000",
      "class_condition_temper": "Annealed",
      "size_mm": "≤114 O.D.",
      "p_no": 34,
      "notes": "(14)",
      "min_temp_c": -269,
      "min_tensile_strength_mpa": 310,
      "min_yield_strength_mpa": 110,
      "max_temp_c": 371,
      "min_temp_to_40": 73.5,
      "values": {
        "65": 72.8,
        "100": 72.1,
        "125": 71.4,
        "150": 70.6,
        "175": 69.6,
        "200": 68.3,
        "225": 66.6,
        "250": 64.7,
        "275": 62.4,
        "300": 60.0,
        "325": 56.2,
        "350": 51.9,
        "375": 48.3
      }
    },
    {
      "block": 5,
      "line_no": 24,
      "nominal_composition": "99.95Cu–P",
      "product_form": "Pipe",
      "spec_no": "B42",
      "uns_no": "C10200",
      "class_condition_temper": "H55",
      "size_mm": "DN 50 thru 300",
      "p_no": 31,
      "notes": "(14) (34)",
      "min_temp_c": -269,
      "min_tensile_strength_mpa": 250,
      "min_yield_strength_mpa": 205,
      "max_temp_c": 204,
      "min_temp_to_40": 82.7,
      "values": {
        "65": 80.0,
        "100": 74.1,
        "125": 71.3,
        "150": 69.2,
        "175": 67.4,
        "200": 65.7,
        "225": 65.3,
        "250": null,
        "275": null,
        "300": null,
        "325": null,
        "350": null,
        "375": null
      }
    },
    {
      "block": 5,
      "line_no": 25,
      "nominal_composition": "99.9Cu–P",
      "product_form": "Pipe",
      "spec_no": "B42",
      "uns_no": "C12000",
      "class_condition_temper": "H55",
      "size_mm": "DN 50 thru 300",
      "p_no": 31,
      "notes": "(14) (34)",
      "min_temp_c": -269,
      "min_tensile_strength_mpa": 250,
      "min_yield_strength_mpa": 205,
      "max_temp_c": 204,
      "min_temp_to_40": 82.7,
      "values": {
        "65": 80.0,
        "100": 74.1,
        "125": 71.3,
        "150": 69.2,
        "175": 67.4,
        "200": 65.7,
        "225": 65.3,
        "250": null,
        "275": null,
        "300": null,
        "325": null,
        "350": null,
        "375": null
      }
    },
    {
      "block": 5,
      "line_no": 26,
      "nominal_composition": "99.9Cu–P",
      "product_form": "Pipe",
      "spec_no": "B42",
      "uns_no": "C12200",
      "class_condition_temper": "H55",
      "size_mm": "DN 50 thru 300",
      "p_no": 31,
      "notes": "(14) (34)",
      "min_temp_c": -269,
      "min_tensile_strength_mpa": 250,
      "min_yield_strength_mpa": 205,
      "max_temp_c": 204,
      "min_temp_to_40": 82.7,
      "values": {
        "65": 80.0,
        "100": 74.1,
        "125": 71.3,
        "150": 69.2,
        "175": 67.4,
        "200": 65.7,
        "225": 65.3,
        "250": null,
        "275": null,
        "300": null,
        "325": null,
        "350": null,
        "375": null
      }
    },
    {
      "block": 5,
      "line_no": 27,
      "nominal_composition": "99.95Cu–P",
      "product_form": "Tube",
      "spec_no": "B75",
      "uns_no": "C10200",
      "class_condition_temper": "H58",
      "size_mm": null,
      "p_no": 31,
      "notes": "(14) (34)",
      "min_temp_c": -269,
      "min_tensile_strength_mpa": 250,
      "min_yield_strength_mpa": 205,
      "max_temp_c": 204,
      "min_temp_to_40": 82.7,
      "values": {
        "65": 80.0,
        "100": 74.1,
        "125": 71.3,
        "150": 69.2,
        "175": 67.4,
        "200": 65.7,
        "225": 65.3,
        "250": null,
        "275": null,
        "300": null,
        "325": null,
        "350": null,
        "375": null
      }
    },
    {
      "block": 5,
      "line_no": 28,
      "nominal_composition": "99.9Cu–P",
      "product_form": "Tube",
      "spec_no": "B75",
      "uns_no": "C12000",
      "class_condition_temper": "H58",
      "size_mm": null,
      "p_no": 31,
      "notes": "(14) (34)",
      "min_temp_c": -269,
      "min_tensile_strength_mpa": 250,
      "min_yield_strength_mpa": 205,
      "max_temp_c": 204,
      "min_temp_to_40": 82.7,
      "values": {
        "65": 80.0,
        "100": 74.1,
        "125": 71.3,
        "150": 69.2,
        "175": 67.4,
        "200": 65.7,
        "225": 65.3,
        "250": null,
        "275": null,
        "300": null,
        "325": null,
        "350": null,
        "375": null
      }
    },
    {
      "block": 5,
      "line_no": 29,
      "nominal_composition": "99.9Cu–P",
      "product_form": "Tube",
      "spec_no": "B75",
      "uns_no": "C12200",
      "class_condition_temper": "H58",
      "size_mm": null,
      "p_no": 31,
      "notes": "(14) (34)",
      "min_temp_c": -269,
      "min_tensile_strength_mpa": 250,
      "min_yield_strength_mpa": 205,
      "max_temp_c": 204,
      "min_temp_to_40": 82.7,
      "values": {
        "65": 80.0,
        "100": 74.1,
        "125": 71.3,
        "150": 69.2,
        "175": 67.4,
        "200": 65.7,
        "225": 65.3,
        "250": null,
        "275": null,
        "300": null,
        "325": null,
        "350": null,
        "375": null
      }
    },
    {
      "block": 5,
      "line_no": 30,
      "nominal_composition": "99.9Cu–P",
      "product_form": "Tube",
      "spec_no": "B88",
      "uns_no": "C12200",
      "class_condition_temper": "H58",
      "size_mm": null,
      "p_no": 31,
      "notes": "(14) (24) (34)",
      "min_temp_c": -269,
      "min_tensile_strength_mpa": 248,
      "min_yield_strength_mpa": 207,
      "max_temp_c": 204,
      "min_temp_to_40": 82.7,
      "values": {
        "65": 80.0,
        "100": 74.1,
        "125": 71.3,
        "150": 69.2,
        "175": 67.4,
        "200": 65.7,
        "225": 65.3,
        "250": null,
        "275": null,
        "300": null,
        "325": null,
        "350": null,
        "375": null
      }
    },
    {
      "block": 5,
      "line_no": 31,
      "nominal_composition": "70Cu–30Ni",
      "product_form": "Pipe & tube",
      "spec_no": "B466",
      "uns_no": "C71500",
      "class_condition_temper": "O60",
      "size_mm": null,
      "p_no": 34,
      "notes": "(14)",
      "min_temp_c": -269,
      "min_tensile_strength_mpa": 359,
      "min_yield_strength_mpa": 124,
      "max_temp_c": 371,
      "min_temp_to_40": 82.7,
      "values": {
        "65": 79.8,
        "100": 77.5,
        "125": 75.9,
        "150": 74.3,
        "175": 72.9,
        "200": 71.5,
        "225": 70.2,
        "250": 68.9,
        "275": 67.8,
        "300": 66.8,
        "325": 65.9,
        "350": 65.3,
        "375": 64.8
      }
    },
    {
      "block": 5,
      "line_no": 32,
      "nominal_composition": "70Cu–30Ni",
      "product_form": "Pipe & tube",
      "spec_no": "B467",
      "uns_no": "C71500",
      "class_condition_temper": "WO50",
      "size_mm": "≤114 O.D.",
      "p_no": 34,
      "notes": "(14)",
      "min_temp_c": -269,
      "min_tensile_strength_mpa": 345,
      "min_yield_strength_mpa": 138,
      "max_temp_c": 371,
      "min_temp_to_40": 91.9,
      "values": {
        "65": 88.7,
        "100": 86.1,
        "125": 84.3,
        "150": 82.6,
        "175": 81.0,
        "200": 79.4,
        "225": 78.0,
        "250": 76.6,
        "275": 75.3,
        "300": 74.2,
        "325": 73.2,
        "350": 72.5,
        "375": 71.7
      }
    },
    {
      "block": 5,
      "line_no": 33,
      "nominal_composition": "70Cu–30Ni",
      "product_form": "Pipe & tube",
      "spec_no": "B467",
      "uns_no": "C71500",
      "class_condition_temper": "WO61",
      "size_mm": "≤114 O.D.",
      "p_no": 34,
      "notes": "(14)",
      "min_temp_c": -269,
      "min_tensile_strength_mpa": 345,
      "min_yield_strength_mpa": 138,
      "max_temp_c": 371,
      "min_temp_to_40": 91.9,
      "values": {
        "65": 88.7,
        "100": 86.1,
        "125": 84.3,
        "150": 82.6,
        "175": 81.0,
        "200": 79.4,
        "225": 78.0,
        "250": 76.6,
        "275": 75.3,
        "300": 74.2,
        "325": 73.2,
        "350": 72.5,
        "375": 71.7
      }
    },
    {
      "block": 5,
      "line_no": 34,
      "nominal_composition": "99.95Cu–P",
      "product_form": "Pipe",
      "spec_no": "B42",
      "uns_no": "C10200",
      "class_condition_temper": "H80",
      "size_mm": "DN 6 thru 50",
      "p_no": 31,
      "notes": "(14) (34)",
      "min_temp_c": -269,
      "min_tensile_strength_mpa": 310,
      "min_yield_strength_mpa": 275,
      "max_temp_c": 204,
      "min_temp_to_40": 103,
      "values": {
        "65": 100,
        "100": 92.6,
        "125": 89.1,
        "150": 86.5,
        "175": 84.3,
        "200": 35.8,
        "225": 29.6,
        "250": null,
        "275": null,
        "300": null,
        "325": null,
        "350": null,
        "375": null
      }
    },
    {
      "block": 5,
      "line_no": 35,
