Repository: danivelas0/asme-pcc

File: resources/ASME B31/ASME B31.3/APPEX/appendix_a/table_a_1c.json (part 16 of 25)
    "Size or Thickness Range, in.",
    "Minimum Yield Strength, ksi\""
  ],
  "columns_values": [
        "1,400": null,
        "1,450": null,
        "1,500": null,
        "1,550": null,
        "1,600": null,
        "1,650": null
      }
    },
    {
      "block": 6,
      "line_no": 4,
      "nominal_composition": "99.0Ni",
      "product_form": null,
      "spec_no": "B725",
      "type_grade": null,
      "uns_no": "N02200 Annealed",
      "class_condition_temper": null,
      "size_range_in": ">5 O.D.",
      "p_no": 41,
      "notes": null,
      "min_temp_f": -325,
      "minimum_tensile_strength_ksi": 55,
      "minimum_yield_strength_ksi": 12,
      "max_temp_f": 600,
      "min_temp_to_100": 8.0,
      "metal_200": 8.0,
      "values": {
        "300": 8.0,
        "400": 8.0,
        "500": 8.0,
        "600": 8.0,
        "650": null,
        "700": null,
        "750": null,
        "800": null,
        "850": null,
        "900": null,
        "950": null,
        "1,000": null,
        "1,050": null,
        "1,100": null,
        "1,150": null,
        "1,200": null,
        "1,250": null,
        "1,300": null,
        "1,350": null,
        "1,400": null,
        "1,450": null,
        "1,500": null,
        "1,550": null,
        "1,600": null,
        "1,650": null
      }
    },
    {
      "block": 6,
      "line_no": 5,
      "nominal_composition": "99.0Ni–Low C",
      "product_form": null,
      "spec_no": "B161",
      "type_grade": null,
      "uns_no": "N02201 Annealed",
      "class_condition_temper": null,
      "size_range_in": "≤5 O.D.",
      "p_no": 41,
      "notes": null,
      "min_temp_f": -325,
      "minimum_tensile_strength_ksi": 50,
      "minimum_yield_strength_ksi": 12,
      "max_temp_f": 1200,
      "min_temp_to_100": 8.0,
      "metal_200": 7.7,
      "values": {
        "300": 7.5,
        "400": 7.5,
        "500": 7.5,
        "600": 7.5,
        "650": 7.5,
        "700": 7.4,
        "750": 7.3,
        "800": 7.2,
        "850": 5.8,
        "900": 4.5,
        "950": 3.7,
        "1,000": 3.0,
        "1,050": 2.4,
        "1,100": 2.0,
        "1,150": 1.5,
        "1,200": 1.2,
        "1,250": null,
        "1,300": null,
        "1,350": null,
        "1,400": null,
        "1,450": null,
        "1,500": null,
        "1,550": null,
        "1,600": null,
        "1,650": null
      }
    },
    {
      "block": 6,
      "line_no": 6,
      "nominal_composition": "99.0Ni–Low C",
      "product_form": null,
      "spec_no": "B725",
      "type_grade": null,
      "uns_no": "N02201 Annealed",
      "class_condition_temper": null,
      "size_range_in": "≤5 O.D.",
      "p_no": 41,
      "notes": null,
      "min_temp_f": -325,
      "minimum_tensile_strength_ksi": 50,
      "minimum_yield_strength_ksi": 12,
      "max_temp_f": 1200,
      "min_temp_to_100": 8.0,
      "metal_200": 7.7,
      "values": {
        "300": 7.5,
        "400": 7.5,
        "500": 7.5,
        "600": 7.5,
        "650": 7.5,
        "700": 7.4,
        "750": 7.3,
        "800": 7.2,
        "850": 5.8,
        "900": 4.5,
        "950": 3.7,
        "1,000": 3.0,
        "1,050": 2.4,
        "1,100": 2.0,
        "1,150": 1.5,
        "1,200": 1.2,
        "1,250": null,
        "1,300": null,
        "1,350": null,
        "1,400": null,
        "1,450": null,
        "1,500": null,
        "1,550": null,
        "1,600": null,
        "1,650": null
      }
    },
    {
      "block": 6,
      "line_no": 7,
      "nominal_composition": "99.0Ni",
      "product_form": null,
      "spec_no": "B161",
      "type_grade": null,
      "uns_no": "N02200 Annealed",
      "class_condition_temper": null,
      "size_range_in": "≤5 O.D.",
      "p_no": 41,
      "notes": null,
      "min_temp_f": -325,
      "minimum_tensile_strength_ksi": 55,
      "minimum_yield_strength_ksi": 15,
      "max_temp_f": 600,
      "min_temp_to_100": 10.0,
      "metal_200": 10.0,
      "values": {
        "300": 10.0,
        "400": 10.0,
        "500": 10.0,
        "600": 10.0,
        "650": null,
        "700": null,
        "750": null,
        "800": null,
        "850": null,
        "900": null,
        "950": null,
        "1,000": null,
        "1,050": null,
        "1,100": null,
        "1,150": null,
        "1,200": null,
        "1,250": null,
        "1,300": null,
        "1,350": null,
        "1,400": null,
        "1,450": null,
        "1,500": null,
        "1,550": null,
        "1,600": null,
        "1,650": null
      }
    },
    {
      "block": 6,
      "line_no": 8,
      "nominal_composition": "99.0Ni",
      "product_form": null,
      "spec_no": "B725",
      "type_grade": null,
      "uns_no": "N02200 Annealed",
      "class_condition_temper": null,
      "size_range_in": "≤5 O.D.",
      "p_no": 41,
      "notes": null,
      "min_temp_f": -325,
      "minimum_tensile_strength_ksi": 55,
      "minimum_yield_strength_ksi": 15,
      "max_temp_f": 600,
      "min_temp_to_100": 10.0,
      "metal_200": 10.0,
      "values": {
        "300": 10.0,
        "400": 10.0,
        "500": 10.0,
        "600": 10.0,
        "650": null,
        "700": null,
        "750": null,
        "800": null,
        "850": null,
        "900": null,
        "950": null,
        "1,000": null,
        "1,050": null,
        "1,100": null,
        "1,150": null,
        "1,200": null,
        "1,250": null,
        "1,300": null,
        "1,350": null,
        "1,400": null,
        "1,450": null,
        "1,500": null,
        "1,550": null,
        "1,600": null,
        "1,650": null
      }
    },
    {
      "block": 6,
      "line_no": 9,
      "nominal_composition": "67Ni–30Cu",
      "product_form": null,
      "spec_no": "B165",
      "type_grade": null,
      "uns_no": "N04400 Annealed",
      "class_condition_temper": null,
      "size_range_in": ">5 O.D.",
      "p_no": 42,
      "notes": null,
      "min_temp_f": -325,
      "minimum_tensile_strength_ksi": 70,
      "minimum_yield_strength_ksi": 25,
      "max_temp_f": 900,
      "min_temp_to_100": 16.7,
      "metal_200": 14.6,
      "values": {
        "300": 13.6,
        "400": 13.2,
        "500": 13.1,
        "600": 13.1,
        "650": 13.1,
        "700": 13.0,
        "750": 12.9,
        "800": 12.7,
        "850": 11.0,
        "900": 8.0,
        "950": null,
        "1,000": null,
        "1,050": null,
        "1,100": null,
        "1,150": null,
        "1,200": null,
        "1,250": null,
        "1,300": null,
        "1,350": null,
        "1,400": null,
        "1,450": null,
        "1,500": null,
        "1,550": null,
        "1,600": null,
        "1,650": null
      }
    },
    {
      "block": 6,
      "line_no": 10,
      "nominal_composition": "67Ni–30Cu",
      "product_form": null,
      "spec_no": "B725",
      "type_grade": null,
      "uns_no": "N04400 Annealed",
      "class_condition_temper": null,
      "size_range_in": ">5 O.D.",
      "p_no": 42,
      "notes": null,
      "min_temp_f": -325,
      "minimum_tensile_strength_ksi": 70,
      "minimum_yield_strength_ksi": 25,
      "max_temp_f": 900,
      "min_temp_to_100": 16.7,
      "metal_200": 14.6,
      "values": {
        "300": 13.6,
        "400": 13.2,
        "500": 13.1,
        "600": 13.1,
        "650": 13.1,
        "700": 13.0,
        "750": 12.9,
        "800": 12.7,
        "850": 11.0,
        "900": 8.0,
        "950": null,
        "1,000": null,
        "1,050": null,
        "1,100": null,
        "1,150": null,
        "1,200": null,
        "1,250": null,
        "1,300": null,
        "1,350": null,
        "1,400": null,
        "1,450": null,
        "1,500": null,
        "1,550": null,
        "1,600": null,
        "1,650": null
      }
    },
    {
      "block": 6,
      "line_no": 11,
      "nominal_composition": "33Ni–42Fe–21Cr",
      "product_form": null,
      "spec_no": "B407",
      "type_grade": null,
      "uns_no": null,
      "class_condition_temper": "N08800 H.F. or H.F. ann.",
      "size_range_in": null,
      "p_no": 45,
      "notes": null,
      "min_temp_f": -325,
      "minimum_tensile_strength_ksi": 65,
      "minimum_yield_strength_ksi": 25,
      "max_temp_f": 1500,
      "min_temp_to_100": 16.7,
      "metal_200": 16.7,
      "values": {
        "300": 16.7,
        "400": 16.7,
        "500": 16.7,
        "600": 16.7,
        "650": 16.7,
        "700": 16.7,
        "750": 16.7,
        "800": 16.7,
        "850": 16.7,
        "900": 16.7,
        "950": 16.7,
        "1,000": 16.6,
        "1,050": 16.3,
        "1,100": 13.0,
        "1,150": 9.8,
        "1,200": 6.6,
        "1,250": 4.2,
        "1,300": 2.0,
        "1,350": 1.6,
        "1,400": 1.1,
        "1,450": 1.0,
        "1,500": 0.8,
        "1,550": null,
        "1,600": null,
        "1,650": null
      }
    },
    {
      "block": 6,
      "line_no": 12,
      "nominal_composition": "72Ni–15Cr–8Fe",
      "product_form": null,
      "spec_no": "B167",
      "type_grade": null,
      "uns_no": null,
      "class_condition_temper": "N06600 H.F. or H.F. ann.",
      "size_range_in": ">5 O.D.",
      "p_no": 43,
      "notes": null,
      "min_temp_f": -325,
      "minimum_tensile_strength_ksi": 75,
      "minimum_yield_strength_ksi": 25,
      "max_temp_f": 1200,
      "min_temp_to_100": 16.7,
      "metal_200": 16.7,
      "values": {
        "300": 16.7,
        "400": 16.7,
        "500": 16.7,
        "600": 16.7,
        "650": 16.7,
        "700": 16.7,
        "750": 16.7,
        "800": 16.7,
        "850": 16.7,
        "900": 16.0,
        "950": 10.6,
        "1,000": 7.0,
        "1,050": 4.5,
        "1,100": 3.0,
        "1,150": 2.2,
        "1,200": 2.0,
        "1,250": null,
        "1,300": null,
        "1,350": null,
        "1,400": null,
        "1,450": null,
        "1,500": null,
        "1,550": null,
        "1,600": null,
        "1,650": null
      }
    },
    {
      "block": 6,
      "line_no": 13,
      "nominal_composition": "33Ni–42Fe–21Cr",
      "product_form": null,
      "spec_no": "B407",
      "type_grade": null,
      "uns_no": null,
      "class_condition_temper": "N08810 C.D. sol. ann. or H.F. ann.",
      "size_range_in": null,
      "p_no": 45,
      "notes": "(62)",
      "min_temp_f": -325,
      "minimum_tensile_strength_ksi": 65,
      "minimum_yield_strength_ksi": 25,
      "max_temp_f": 1650,
      "min_temp_to_100": 16.7,
      "metal_200": 16.7,
      "values": {
        "300": 16.7,
        "400": 16.7,
        "500": 16.7,
        "600": 16.5,
        "650": 16.1,
        "700": 15.7,
        "750": 15.3,
        "800": 15.0,
        "850": 14.7,
        "900": 14.5,
        "950": 14.2,
        "1,000": 14.0,
        "1,050": 13.8,
        "1,100": 11.6,
        "1,150": 9.3,
        "1,200": 7.4,
        "1,250": 5.9,
        "1,300": 4.7,
        "1,350": 3.8,
        "1,400": 3.0,
        "1,450": 2.4,
        "1,500": 1.9,
        "1,550": 1.4,
        "1,600": 1.1,
        "1,650": 0.86
      }
    },
    {
      "block": 6,
      "line_no": 14,
      "nominal_composition": "33Ni–42Fe–21Cr",
      "product_form": null,
      "spec_no": "B514",
      "type_grade": null,
      "uns_no": "N08810 Annealed",
      "class_condition_temper": null,
      "size_range_in": null,
      "p_no": 45,
      "notes": "(62)",
      "min_temp_f": -325,
      "minimum_tensile_strength_ksi": 65,
      "minimum_yield_strength_ksi": 25,
      "max_temp_f": 1650,
      "min_temp_to_100": 16.7,
      "metal_200": 16.7,
      "values": {
        "300": 16.7,
        "400": 16.7,
        "500": 16.7,
        "600": 16.5,
        "650": 16.1,
        "700": 15.7,
        "750": 15.3,
        "800": 15.0,
        "850": 14.7,
        "900": 14.5,
        "950": 14.2,
        "1,000": 14.0,
        "1,050": 13.8,
        "1,100": 11.6,
        "1,150": 9.3,
        "1,200": 7.4,
        "1,250": 5.9,
        "1,300": 4.7,
        "1,350": 3.8,
        "1,400": 3.0,
        "1,450": 2.4,
        "1,500": 1.9,
        "1,550": 1.4,
        "1,600": 1.1,
        "1,650": 0.86
      }
    },
    {
      "block": 6,
      "line_no": 15,
      "nominal_composition": "33Ni–42Fe–21Cr–Al–Ti",
      "product_form": null,
      "spec_no": "B407",
      "type_grade": null,
      "uns_no": null,
      "class_condition_temper": "N08811 C.D. sol. ann. or H.F. ann.",
      "size_range_in": null,
      "p_no": 45,
      "notes": "(62)",
      "min_temp_f": -325,
      "minimum_tensile_strength_ksi": 65,
      "minimum_yield_strength_ksi": 25,
      "max_temp_f": 1650,
      "min_temp_to_100": 16.7,
      "metal_200": 16.7,
      "values": {
        "300": 16.7,
        "400": 16.7,
        "500": 16.7,
        "600": 16.5,
        "650": 16.1,
        "700": 15.7,
        "750": 15.3,
        "800": 15.0,
        "850": 14.7,
        "900": 14.5,
        "950": 14.2,
        "1,000": 14.0,
        "1,050": 13.8,
        "1,100": 12.9,
        "1,150": 10.4,
        "1,200": 8.3,
        "1,250": 6.7,
        "1,300": 5.4,
        "1,350": 4.3,
        "1,400": 3.4,
        "1,450": 2.7,
        "1,500": 2.2,
        "1,550": 1.6,
        "1,600": 1.2,
        "1,650": 0.91
      }
    },
    {
      "block": 6,
      "line_no": 16,
      "nominal_composition": "67Ni–30Cu",
      "product_form": null,
      "spec_no": "B165",
      "type_grade": null,
      "uns_no": "N04400 Annealed",
      "class_condition_temper": null,
      "size_range_in": "≤5 O.D.",
      "p_no": 42,
      "notes": null,
      "min_temp_f": -325,
      "minimum_tensile_strength_ksi": 70,
      "minimum_yield_strength_ksi": 28,
      "max_temp_f": 900,
      "min_temp_to_100": 18.7,
      "metal_200": 16.4,
      "values": {
        "300": 15.2,
        "400": 14.7,
        "500": 14.7,
        "600": 14.7,
        "650": 14.7,
        "700": 14.6,
        "750": 14.5,
        "800": 14.3,
        "850": 11.0,
        "900": 8.0,
        "950": null,
        "1,000": null,
        "1,050": null,
        "1,100": null,
        "1,150": null,
        "1,200": null,
        "1,250": null,
        "1,300": null,
        "1,350": null,
        "1,400": null,
        "1,450": null,
        "1,500": null,
        "1,550": null,
        "1,600": null,
        "1,650": null
      }
    },
    {
      "block": 6,
      "line_no": 17,
      "nominal_composition": "67Ni–30Cu",
      "product_form": null,
      "spec_no": "B725",
      "type_grade": null,
      "uns_no": "N04400 Annealed",
      "class_condition_temper": null,
      "size_range_in": "≤5 O.D.",
      "p_no": 42,
      "notes": null,
      "min_temp_f": -325,
      "minimum_tensile_strength_ksi": 70,
      "minimum_yield_strength_ksi": 28,
      "max_temp_f": 900,
      "min_temp_to_100": 18.7,
      "metal_200": 16.4,
      "values": {
        "300": 15.2,
        "400": 14.7,
        "500": 14.7,
        "600": 14.7,
        "650": 14.7,
        "700": 14.6,
        "750": 14.5,
        "800": 14.3,
        "850": 11.0,
        "900": 8.0,
        "950": null,
        "1,000": null,
        "1,050": null,
        "1,100": null,
        "1,150": null,
        "1,200": null,
        "1,250": null,
        "1,300": null,
        "1,350": null,
        "1,400": null,
        "1,450": null,
        "1,500": null,
        "1,550": null,
        "1,600": null,
        "1,650": null
      }
    },
    {
      "block": 6,
      "line_no": 18,
      "nominal_composition": "26Ni–22Cr–5Mo–Ti",
      "product_form": null,
      "spec_no": "B619",
      "type_grade": null,
      "uns_no": "N08320 Sol. ann.",
      "class_condition_temper": null,
      "size_range_in": null,
      "p_no": 45,
      "notes": null,
      "min_temp_f": -325,
      "minimum_tensile_strength_ksi": 75,
      "minimum_yield_strength_ksi": 28,
      "max_temp_f": 800,
      "min_temp_to_100": 18.7,
      "metal_200": 18.7,
      "values": {
        "300": 18.7,
        "400": 18.7,
        "500": 18.7,
        "600": 18.6,
        "650": 18.2,
        "700": 17.8,
        "750": 17.5,
        "800": 17.2,
        "850": null,
        "900": null,
        "950": null,
        "1,000": null,
        "1,050": null,
        "1,100": null,
        "1,150": null,
        "1,200": null,
        "1,250": null,
        "1,300": null,
        "1,350": null,
        "1,400": null,
        "1,450": null,
        "1,500": null,
        "1,550": null,
        "1,600": null,
        "1,650": null
      }
    },
    {
      "block": 6,
      "line_no": 19,
      "nominal_composition": "26Ni–22Cr–5Mo–Ti",
      "product_form": null,
      "spec_no": "B622",
      "type_grade": null,
      "uns_no": "N08320 Sol. ann.",
      "class_condition_temper": null,
      "size_range_in": null,
      "p_no": 45,
      "notes": null,
      "min_temp_f": -325,
      "minimum_tensile_strength_ksi": 75,
      "minimum_yield_strength_ksi": 28,
      "max_temp_f": 800,
      "min_temp_to_100": 18.7,
      "metal_200": 18.7,
      "values": {
        "300": 18.7,
        "400": 18.7,
        "500": 18.7,
        "600": 18.6,
        "650": 18.2,
        "700": 17.8,
        "750": 17.5,
        "800": 17.2,
        "850": null,
        "900": null,
        "950": null,
        "1,000": null,
        "1,050": null,
        "1,100": null,
        "1,150": null,
        "1,200": null,
        "1,250": null,
        "1,300": null,
        "1,350": null,
        "1,400": null,
        "1,450": null,
        "1,500": null,
        "1,550": null,
        "1,600": null,
        "1,650": null
      }
    },
    {
      "block": 6,
      "line_no": 20,
      "nominal_composition": "99.0Ni–Low C",
      "product_form": null,
      "spec_no": "B161",
      "type_grade": null,
      "uns_no": "N02201 Str. rel.",
      "class_condition_temper": null,
      "size_range_in": null,
      "p_no": 41,
      "notes": null,
      "min_temp_f": -325,
      "minimum_tensile_strength_ksi": 60,
      "minimum_yield_strength_ksi": 30,
      "max_temp_f": 600,
      "min_temp_to_100": 20.0,
      "metal_200": 20.0,
      "values": {
        "300": 19.8,
        "400": 19.8,
        "500": 19.7,
        "600": 19.0,
        "650": null,
        "700": null,
        "750": null,
        "800": null,
        "850": null,
        "900": null,
        "950": null,
        "1,000": null,
        "1,050": null,
        "1,100": null,
        "1,150": null,
        "1,200": null,
        "1,250": null,
        "1,300": null,
        "1,350": null,
        "1,400": null,
        "1,450": null,
        "1,500": null,
        "1,550": null,
        "1,600": null,
        "1,650": null
      }
    },
    {
      "block": 6,
      "line_no": 21,
      "nominal_composition": "99.0Ni–Low C",
      "product_form": null,
      "spec_no": "B725",
      "type_grade": null,
      "uns_no": "N02201 Str. rel.",
      "class_condition_temper": null,
      "size_range_in": null,
      "p_no": 41,
      "notes": null,
      "min_temp_f": -325,
      "minimum_tensile_strength_ksi": 60,
      "minimum_yield_strength_ksi": 30,
      "max_temp_f": 600,
      "min_temp_to_100": 20.0,
      "metal_200": 20.0,
      "values": {
        "300": 19.8,
        "400": 19.8,
        "500": 19.7,
        "600": 19.0,
        "650": null,
        "700": null,
        "750": null,
        "800": null,
        "850": null,
        "900": null,
        "950": null,
        "1,000": null,
        "1,050": null,
        "1,100": null,
        "1,150": null,
        "1,200": null,
        "1,250": null,
        "1,300": null,
        "1,350": null,
        "1,400": null,
        "1,450": null,
        "1,500": null,
        "1,550": null,
        "1,600": null,
        "1,650": null
      }
    },
    {
      "block": 6,
      "line_no": 22,
      "nominal_composition": "33Ni–42Fe–21Cr",
      "product_form": null,
      "spec_no": "B514",
      "type_grade": null,
      "uns_no": "N08800 Annealed",
      "class_condition_temper": null,
      "size_range_in": null,
      "p_no": 45,
      "notes": null,
      "min_temp_f": -325,
      "minimum_tensile_strength_ksi": 75,
      "minimum_yield_strength_ksi": 30,
      "max_temp_f": 1500,
      "min_temp_to_100": 20.0,
      "metal_200": 20.0,
      "values": {
        "300": 20.0,
        "400": 20.0,
        "500": 20.0,
        "600": 20.0,
        "650": 20.0,
        "700": 20.0,
        "750": 20.0,
        "800": 20.0,
        "850": 20.0,
        "900": 20.0,
        "950": 20.0,
        "1,000": 19.9,
        "1,050": 17.0,
        "1,100": 13.0,
        "1,150": 9.8,
        "1,200": 6.6,
        "1,250": 4.2,
        "1,300": 2.0,
        "1,350": 1.6,
        "1,400": 1.1,
        "1,450": 1.0,
        "1,500": 0.8,
        "1,550": null,
        "1,600": null,
        "1,650": null
      }
    },
    {
      "block": 6,
      "line_no": 23,
      "nominal_composition": "72Ni–15Cr–8Fe",
      "product_form": null,
      "spec_no": "B167",
      "type_grade": null,
      "uns_no": null,
      "class_condition_temper": "N06600 H.F. or H.F. ann.",
      "size_range_in": "≤5 O.D.",
      "p_no": 43,
      "notes": null,
      "min_temp_f": -325,
      "minimum_tensile_strength_ksi": 80,
      "minimum_yield_strength_ksi": 30,
      "max_temp_f": 1200,
      "min_temp_to_100": 20.0,
      "metal_200": 20.0,
      "values": {
        "300": 20.0,
        "400": 20.0,
        "500": 20.0,
        "600": 20.0,
        "650": 20.0,
        "700": 20.0,
        "750": 20.0,
        "800": 20.0,
        "850": 20.0,
        "900": 16.0,
        "950": 10.6,
        "1,000": 7.0,
        "1,050": 4.5,
        "1,100": 3.0,
        "1,150": 2.2,
        "1,200": 2.0,
        "1,250": null,
        "1,300": null,
        "1,350": null,
        "1,400": null,
        "1,450": null,
        "1,500": null,
        "1,550": null,
        "1,600": null,
        "1,650": null
      }
    },
    {
      "block": 6,
      "line_no": 24,
      "nominal_composition": "72Ni–15Cr–8Fe",
      "product_form": null,
      "spec_no": "B167",
      "type_grade": null,
      "uns_no": "N06600 C.D. ann.",
      "class_condition_temper": null,
      "size_range_in": ">5 O.D.",
      "p_no": 43,
      "notes": null,
      "min_temp_f": -325,
      "minimum_tensile_strength_ksi": 80,
      "minimum_yield_strength_ksi": 30,
      "max_temp_f": 1200,
      "min_temp_to_100": 20.0,
      "metal_200": 20.0,
      "values": {
        "300": 20.0,
        "400": 20.0,
        "500": 20.0,
        "600": 20.0,
        "650": 20.0,
        "700": 20.0,
        "750": 20.0,
        "800": 20.0,
        "850": 20.0,
        "900": 16.0,
        "950": 10.6,
        "1,000": 7.0,
        "1,050": 4.5,
        "1,100": 3.0,
        "1,150": 2.2,
        "1,200": 2.0,
        "1,250": null,
        "1,300": null,
        "1,350": null,
        "1,400": null,
        "1,450": null,
        "1,500": null,
        "1,550": null,
        "1,600": null,
        "1,650": null
      }
    },
    {
      "block": 6,
      "line_no": 25,
      "nominal_composition": "33Ni–42Fe–21Cr",
      "product_form": null,
      "spec_no": "B407",
      "type_grade": null,
      "uns_no": "N08800 C.D. ann.",
      "class_condition_temper": null,
      "size_range_in": null,
      "p_no": 45,
      "notes": "(61)",
      "min_temp_f": -325,
      "minimum_tensile_strength_ksi": 75,
      "minimum_yield_strength_ksi": 30,
      "max_temp_f": 1500,
      "min_temp_to_100": 20.0,
      "metal_200": 20.0,
      "values": {
        "300": 20.0,
        "400": 20.0,
        "500": 20.0,
        "600": 20.0,
        "650": 20.0,
        "700": 20.0,
        "750": 20.0,
        "800": 20.0,
        "850": 20.0,
        "900": 20.0,
        "950": 20.0,
        "1,000": 19.9,
        "1,050": 17.0,
        "1,100": 13.0,
        "1,150": 9.8,
        "1,200": 6.6,
        "1,250": 4.2,
        "1,300": 2.0,
        "1,350": 1.6,
        "1,400": 1.1,
        "1,450": 1.0,
        "1,500": 0.8,
        "1,550": null,
        "1,600": null,
        "1,650": null
      }
    },
    {
      "block": 6,
      "line_no": 26,
      "nominal_composition": "31Ni–31Fe–29Cr–Mo",
      "product_form": null,
      "spec_no": "B668",
      "type_grade": null,
      "uns_no": "N08028 Sol. ann.",
      "class_condition_temper": null,
      "size_range_in": null,
      "p_no": 45,
      "notes": null,
      "min_temp_f": -325,
      "minimum_tensile_strength_ksi": 73,
      "minimum_yield_strength_ksi": 31,
      "max_temp_f": 850,
      "min_temp_to_100": 20.7,
      "metal_200": 20.7,
      "values": {
        "300": 20.7,
        "400": 20.7,
        "500": 20.7,
        "600": 19.5,
        "650": 18.9,
        "700": 18.3,
        "750": 17.7,
        "800": 17.2,
        "850": 16.7,
        "900": null,
        "950": null,
        "1,000": null,
        "1,050": null,
        "1,100": null,
        "1,150": null,
        "1,200": null,
        "1,250": null,
        "1,300": null,
        "1,350": null,
        "1,400": null,
        "1,450": null,
        "1,500": null,
        "1,550": null,
        "1,600": null,
        "1,650": null
      }
    },
    {
      "block": 6,
      "line_no": 27,
      "nominal_composition": "99.0Ni",
      "product_form": null,
      "spec_no": "B161",
      "type_grade": null,
      "uns_no": "N02200 Str. rel.",
      "class_condition_temper": null,
      "size_range_in": null,
      "p_no": 41,
      "notes": null,
      "min_temp_f": -325,
      "minimum_tensile_strength_ksi": 65,
      "minimum_yield_strength_ksi": 40,
      "max_temp_f": 600,
      "min_temp_to_100": 21.7,
      "metal_200": 21.7,
      "values": {
        "300": 21.6,
        "400": 21.6,
        "500": 21.4,
        "600": 20.6,
        "650": null,
        "700": null,
        "750": null,
        "800": null,
        "850": null,
        "900": null,
        "950": null,
        "1,000": null,
        "1,050": null,
        "1,100": null,
        "1,150": null,
        "1,200": null,
        "1,250": null,
        "1,300": null,
        "1,350": null,
        "1,400": null,
        "1,450": null,
        "1,500": null,
        "1,550": null,
        "1,600": null,
        "1,650": null
      }
    },
    {
      "block": 6,
      "line_no": 28,
      "nominal_composition": "99.0Ni",
      "product_form": null,
      "spec_no": "B725",
      "type_grade": null,
      "uns_no": "N02200 Str. rel.",
      "class_condition_temper": null,
      "size_range_in": null,
      "p_no": 41,
      "notes": null,
      "min_temp_f": -325,
      "minimum_tensile_strength_ksi": 65,
      "minimum_yield_strength_ksi": 40,
      "max_temp_f": 600,
      "min_temp_to_100": 21.7,
      "metal_200": 21.7,
      "values": {
        "300": 21.6,
        "400": 21.6,
        "500": 21.4,
        "600": 20.6,
        "650": null,
        "700": null,
        "750": null,
        "800": null,
        "850": null,
        "900": null,
        "950": null,
        "1,000": null,
        "1,050": null,
        "1,100": null,
        "1,150": null,
        "1,200": null,
        "1,250": null,
        "1,300": null,
        "1,350": null,
        "1,400": null,
        "1,450": null,
        "1,500": null,
        "1,550": null,
        "1,600": null,
        "1,650": null
      }
    },
    {
      "block": 6,
      "line_no": 29,
      "nominal_composition": "35Ni–35Fe–20Cr–Cb",
      "product_form": null,
      "spec_no": "B464",
      "type_grade": null,
      "uns_no": "N08020 Annealed",
      "class_condition_temper": null,
      "size_range_in": null,
      "p_no": 45,
      "notes": null,
      "min_temp_f": -325,
      "minimum_tensile_strength_ksi": 80,
      "minimum_yield_strength_ksi": 35,
      "max_temp_f": 800,
      "min_temp_to_100": 23.3,
      "metal_200": 23.3,
      "values": {
        "300": 23.3,
        "400": 23.3,
        "500": 23.3,
        "600": 23.3,
        "650": 23.3,
        "700": 23.3,
        "750": 23.2,
        "800": 22.7,
        "850": null,
        "900": null,
        "950": null,
        "1,000": null,
        "1,050": null,
        "1,100": null,
        "1,150": null,
        "1,200": null,
        "1,250": null,
        "1,300": null,
        "1,350": null,
        "1,400": null,
        "1,450": null,
        "1,500": null,
        "1,550": null,
        "1,600": null,
        "1,650": null
      }
    },
    {
      "block": 6,
      "line_no": 30,
      "nominal_composition": "35Ni–35Fe–20Cr–Cb",
      "product_form": null,
      "spec_no": "B474",
      "type_grade": null,
      "uns_no": "N08020 Annealed",
      "class_condition_temper": null,
      "size_range_in": null,
      "p_no": 45,
      "notes": null,
      "min_temp_f": -325,
      "minimum_tensile_strength_ksi": 80,
      "minimum_yield_strength_ksi": 35,
      "max_temp_f": 800,
      "min_temp_to_100": 23.3,
      "metal_200": 23.3,
      "values": {
        "300": 23.3,
        "400": 23.3,
        "500": 23.3,
        "600": 23.3,
        "650": 23.3,
        "700": 23.3,
        "750": 23.2,
        "800": 22.7,
        "850": null,
        "900": null,
        "950": null,
        "1,000": null,
        "1,050": null,
        "1,100": null,
        "1,150": null,
        "1,200": null,
        "1,250": null,
        "1,300": null,
        "1,350": null,
        "1,400": null,
        "1,450": null,
        "1,500": null,
        "1,550": null,
        "1,600": null,
        "1,650": null
      }
    },
    {
      "block": 6,
      "line_no": 31,
      "nominal_composition": "35Ni–35Fe–20Cr–Cb",
      "product_form": null,
      "spec_no": "B729",
      "type_grade": null,
      "uns_no": "N08020 Annealed",
      "class_condition_temper": null,
      "size_range_in": null,
      "p_no": 45,
      "notes": null,
      "min_temp_f": -325,
      "minimum_tensile_strength_ksi": 80,
      "minimum_yield_strength_ksi": 35,
      "max_temp_f": 800,
      "min_temp_to_100": 23.3,
      "metal_200": 23.3,
      "values": {
        "300": 23.3,
        "400": 23.3,
        "500": 23.3,
        "600": 23.3,
        "650": 23.3,
        "700": 23.3,
        "750": 23.2,
        "800": 22.7,
        "850": null,
        "900": null,
        "950": null,
        "1,000": null,
        "1,050": null,
        "1,100": null,
        "1,150": null,
        "1,200": null,
        "1,250": null,
        "1,300": null,
        "1,350": null,
        "1,400": null,
        "1,450": null,
        "1,500": null,
        "1,550": null,
        "1,600": null,
        "1,650": null
      }
    },
    {
      "block": 6,
      "line_no": 32,
      "nominal_composition": "42Ni–21.5Cr–3Mo–2.3Cu",
      "product_form": null,
      "spec_no": "B163",
      "type_grade": null,
      "uns_no": "N08825 Annealed",
      "class_condition_temper": null,
      "size_range_in": null,
      "p_no": 45,
      "notes": null,
      "min_temp_f": -325,
      "minimum_tensile_strength_ksi": 85,
      "minimum_yield_strength_ksi": 35,
      "max_temp_f": 1000,
      "min_temp_to_100": 23.3,
      "metal_200": 23.3,
      "values": {
        "300": 23.3,
        "400": 23.3,
        "500": 23.3,
        "600": 23.3,
        "650": 23.3,
        "700": 23.3,
        "750": 23.2,
        "800": 23.0,
        "850": 22.9,
        "900": 22.8,
        "950": 22.6,
        "1,000": 22.3,
        "1,050": null,
        "1,100": null,
        "1,150": null,
        "1,200": null,
        "1,250": null,
        "1,300": null,
        "1,350": null,
        "1,400": null,
        "1,450": null,
        "1,500": null,
        "1,550": null,
        "1,600": null,
        "1,650": null
      }
    },
    {
      "block": 6,
      "line_no": 33,
      "nominal_composition": "42Ni–21.5Cr–3Mo–2.3Cu",
      "product_form": null,
      "spec_no": "B423",
      "type_grade": null,
      "uns_no": "N08825 C.D. ann.",
      "class_condition_temper": null,
      "size_range_in": null,
      "p_no": 45,
      "notes": null,
      "min_temp_f": -325,
      "minimum_tensile_strength_ksi": 85,
      "minimum_yield_strength_ksi": 35,
      "max_temp_f": 1000,
      "min_temp_to_100": 23.3,
      "metal_200": 23.3,
      "values": {
        "300": 23.3,
        "400": 23.3,
        "500": 23.3,
        "600": 23.3,
        "650": 23.3,
        "700": 23.3,
        "750": 23.2,
        "800": 23.0,
        "850": 22.9,
        "900": 22.8,
        "950": 22.6,
        "1,000": 22.3,
        "1,050": null,
        "1,100": null,
        "1,150": null,
        "1,200": null,
        "1,250": null,
        "1,300": null,
        "1,350": null,
        "1,400": null,
        "1,450": null,
        "1,500": null,
        "1,550": null,
        "1,600": null,
        "1,650": null
      }
    },
    {
      "block": 6,
      "line_no": 34,
      "nominal_composition": "42Ni–21.5Cr–3Mo–2.3Cu",
      "product_form": null,
      "spec_no": "B474",
      "type_grade": null,
      "uns_no": "N08825 Annealed",
      "class_condition_temper": null,
      "size_range_in": null,
      "p_no": 45,
      "notes": null,
      "min_temp_f": -325,
      "minimum_tensile_strength_ksi": 85,
      "minimum_yield_strength_ksi": 35,
      "max_temp_f": 1000,
      "min_temp_to_100": 23.3,
      "metal_200": 23.3,
      "values": {
        "300": 23.3,
        "400": 23.3,
        "500": 23.3,
        "600": 23.3,
        "650": 23.3,
        "700": 23.3,
        "750": 23.2,
        "800": 23.0,
        "850": 22.9,
        "900": 22.8,
        "950": 22.6,
        "1,000": 22.3,
        "1,050": null,
        "1,100": null,
        "1,150": null,
        "1,200": null,
        "1,250": null,
        "1,300": null,
        "1,350": null,
        "1,400": null,
        "1,450": null,
        "1,500": null,
        "1,550": null,
        "1,600": null,
        "1,650": null
      }
    },
    {
      "block": 6,
      "line_no": 35,
      "nominal_composition": "42Ni–21.5Cr–3Mo–2.3Cu",
      "product_form": null,
      "spec_no": "B704",
      "type_grade": null,
      "uns_no": "N08825 Annealed",
      "class_condition_temper": null,
      "size_range_in": null,
      "p_no": 45,
      "notes": null,
      "min_temp_f": -325,
      "minimum_tensile_strength_ksi": 85,
      "minimum_yield_strength_ksi": 35,
      "max_temp_f": 1000,
      "min_temp_to_100": 23.3,
      "metal_200": 23.3,
      "values": {
        "300": 23.3,
        "400": 23.3,
        "500": 23.3,
        "600": 23.3,
        "650": 23.3,
        "700": 23.3,
        "750": 23.2,
        "800": 23.0,
        "850": 22.9,
        "900": 22.8,
        "950": 22.6,
        "1,000": 22.3,
        "1,050": null,
        "1,100": null,
        "1,150": null,
        "1,200": null,
        "1,250": null,
        "1,300": null,
        "1,350": null,
        "1,400": null,
        "1,450": null,
        "1,500": null,
        "1,550": null,
        "1,600": null,
        "1,650": null
      }
    },
    {
      "block": 6,
      "line_no": 36,
      "nominal_composition": "42Ni–21.5Cr–3Mo–2.3Cu",
      "product_form": null,
      "spec_no": "B705",
      "type_grade": null,
      "uns_no": "N08825 …",
      "class_condition_temper": null,
      "size_range_in": null,
      "p_no": 45,
      "notes": null,
      "min_temp_f": -325,
      "minimum_tensile_strength_ksi": 85,
      "minimum_yield_strength_ksi": 35,
      "max_temp_f": 1000,
      "min_temp_to_100": 23.3,
      "metal_200": 23.3,
      "values": {
        "300": 23.3,
        "400": 23.3,
        "500": 23.3,
        "600": 23.3,
        "650": 23.3,
        "700": 23.3,
        "750": 23.2,
        "800": 23.0,
        "850": 22.9,
        "900": 22.8,
        "950": 22.6,
        "1,000": 22.3,
        "1,050": null,
        "1,100": null,
        "1,150": null,
        "1,200": null,
        "1,250": null,
        "1,300": null,
        "1,350": null,
        "1,400": null,
        "1,450": null,
        "1,500": null,
        "1,550": null,
        "1,600": null,
        "1,650": null
      }
    },
    {
      "block": 6,
      "line_no": 37,
      "nominal_composition": "47Ni–22Cr–19Fe–6Mo",
      "product_form": null,
      "spec_no": "B619",
      "type_grade": null,
      "uns_no": "N06007 Sol. ann.",
      "class_condition_temper": null,
      "size_range_in": null,
      "p_no": 45,
      "notes": null,
      "min_temp_f": -325,
      "minimum_tensile_strength_ksi": 90,
      "minimum_yield_strength_ksi": 35,
      "max_temp_f": 1000,
      "min_temp_to_100": 23.3,
      "metal_200": 23.3,
      "values": {
        "300": 23.3,
        "400": 23.3,
        "500": 23.3,
        "600": 22.7,
        "650": 22.4,
        "700": 22.2,
        "750": 22.0,
        "800": 21.8,
        "850": 21.7,
        "900": 20.0,
        "950": 19.5,
        "1,000": 18.9,
        "1,050": null,
        "1,100": null,
        "1,150": null,
        "1,200": null,
        "1,250": null,
        "1,300": null,
        "1,350": null,
        "1,400": null,
        "1,450": null,
        "1,500": null,
        "1,550": null,
        "1,600": null,
        "1,650": null
      }
    },
    {
      "block": 6,
      "line_no": 38,
      "nominal_composition": "47Ni–22Cr–19Fe–6Mo",
      "product_form": null,
      "spec_no": "B622",
      "type_grade": null,
      "uns_no": "N06007 Sol. ann.",
      "class_condition_temper": null,
      "size_range_in": null,
      "p_no": 45,
      "notes": null,
      "min_temp_f": -325,
      "minimum_tensile_strength_ksi": 90,
      "minimum_yield_strength_ksi": 35,
      "max_temp_f": 800,
      "min_temp_to_100": 23.3,
      "metal_200": 23.3,
      "values": {
        "300": 23.3,
        "400": 23.3,
        "500": 23.3,
        "600": 22.7,
        "650": 22.4,
        "700": 22.2,
        "750": 22.0,
        "800": 21.8,
        "850": null,
        "900": null,
        "950": null,
        "1,000": null,
        "1,050": null,
        "1,100": null,
        "1,150": null,
        "1,200": null,
        "1,250": null,
        "1,300": null,
        "1,350": null,
        "1,400": null,
        "1,450": null,
        "1,500": null,
        "1,550": null,
        "1,600": null,
        "1,650": null
      }
    },
    {
      "block": 6,
      "line_no": 39,
      "nominal_composition": "40Ni–29Cr–15Fe–5Mo",
      "product_form": null,
      "spec_no": "B619",
      "type_grade": null,
      "uns_no": "N06030 Sol. ann.",
      "class_condition_temper": null,
      "size_range_in": null,
      "p_no": 45,
      "notes": null,
      "min_temp_f": -325,
      "minimum_tensile_strength_ksi": 85,
      "minimum_yield_strength_ksi": 35,
      "max_temp_f": 800,
      "min_temp_to_100": 23.3,
      "metal_200": 23.3,
      "values": {
        "300": 23.3,
        "400": 23.2,
        "500": 22.1,
        "600": 21.3,
        "650": 20.9,
        "700": 20.5,
        "750": 20.1,
        "800": 19.7,
        "850": null,
        "900": null,
        "950": null,
        "1,000": null,
        "1,050": null,
        "1,100": null,
        "1,150": null,
        "1,200": null,
        "1,250": null,
        "1,300": null,
        "1,350": null,
        "1,400": null,
        "1,450": null,
        "1,500": null,
        "1,550": null,
        "1,600": null,
        "1,650": null
      }
    },
    {
      "block": 6,
      "line_no": 40,
      "nominal_composition": "40Ni–29Cr–15Fe–5Mo",
      "product_form": null,
      "spec_no": "B622",
      "type_grade": null,
      "uns_no": "N06030 Sol. ann.",
      "class_condition_temper": null,
      "size_range_in": null,
      "p_no": 45,
      "notes": null,
      "min_temp_f": -325,
      "minimum_tensile_strength_ksi": 85,
      "minimum_yield_strength_ksi": 35,
      "max_temp_f": 800,
      "min_temp_to_100": 23.3,
      "metal_200": 23.3,
      "values": {
        "300": 23.3,
        "400": 23.2,
        "500": 22.1,
        "600": 21.3,
        "650": 20.9,
        "700": 20.5,
        "750": 20.1,
        "800": 19.7,
        "850": null,
