Repository: danivelas0/asme-pcc

File: resources/ASME B31/ASME B31.3/APPEX/appendix_a/table_a_1.json (part 17 of 28)
    "P-No. (5)",
    "P-No. (5)(7)"
  ],
  "columns_values": [
      "nominal_composition": "99.9Cu–P",
      "product_form": "Pipe",
      "spec_no": "B42",
      "uns_no": "C12000",
      "class_condition_temper": "H80",
      "size_mm": "DN 6 thru 50",
      "p_no": 31,
      "notes": "(14) (34)",
      "min_temp_c": -269,
      "min_tensile_strength_mpa": 310,
      "min_yield_strength_mpa": 275,
      "max_temp_c": 204,
      "min_temp_to_40": 103,
      "values": {
        "65": 100,
        "100": 92.6,
        "125": 89.1,
        "150": 86.5,
        "175": 84.3,
        "200": 35.8,
        "225": 29.6,
        "250": null,
        "275": null,
        "300": null,
        "325": null,
        "350": null,
        "375": null
      }
    },
    {
      "block": 5,
      "line_no": 36,
      "nominal_composition": "99.9Cu–P",
      "product_form": "Pipe",
      "spec_no": "B42",
      "uns_no": "C12200",
      "class_condition_temper": "H80",
      "size_mm": "DN 6 thru 50",
      "p_no": 31,
      "notes": "(14) (34)",
      "min_temp_c": -269,
      "min_tensile_strength_mpa": 310,
      "min_yield_strength_mpa": 275,
      "max_temp_c": 204,
      "min_temp_to_40": 103,
      "values": {
        "65": 100,
        "100": 92.6,
        "125": 89.1,
        "150": 86.5,
        "175": 84.3,
        "200": 35.8,
        "225": 29.6,
        "250": null,
        "275": null,
        "300": null,
        "325": null,
        "350": null,
        "375": null
      }
    },
    {
      "block": 5,
      "line_no": 37,
      "nominal_composition": "99.95Cu–P",
      "product_form": "Tube",
      "spec_no": "B75",
      "uns_no": "C10200",
      "class_condition_temper": "H80",
      "size_mm": "≤102 O.D.",
      "p_no": 31,
      "notes": "(14) (34)",
      "min_temp_c": -269,
      "min_tensile_strength_mpa": 310,
      "min_yield_strength_mpa": 275,
      "max_temp_c": 204,
      "min_temp_to_40": 103,
      "values": {
        "65": 100,
        "100": 92.6,
        "125": 89.1,
        "150": 86.5,
        "175": 84.3,
        "200": 35.8,
        "225": 29.6,
        "250": null,
        "275": null,
        "300": null,
        "325": null,
        "350": null,
        "375": null
      }
    },
    {
      "block": 5,
      "line_no": 38,
      "nominal_composition": "99.9Cu–P",
      "product_form": "Tube",
      "spec_no": "B75",
      "uns_no": "C12000",
      "class_condition_temper": "H80",
      "size_mm": "≤102 O.D.",
      "p_no": 31,
      "notes": "(14) (34)",
      "min_temp_c": -269,
      "min_tensile_strength_mpa": 310,
      "min_yield_strength_mpa": 275,
      "max_temp_c": 204,
      "min_temp_to_40": 103,
      "values": {
        "65": 100,
        "100": 92.6,
        "125": 89.1,
        "150": 86.5,
        "175": 84.3,
        "200": 35.8,
        "225": 29.6,
        "250": null,
        "275": null,
        "300": null,
        "325": null,
        "350": null,
        "375": null
      }
    },
    {
      "block": 5,
      "line_no": 39,
      "nominal_composition": "99.9Cu–P",
      "product_form": "Tube",
      "spec_no": "B75",
      "uns_no": "C12200",
      "class_condition_temper": "H80",
      "size_mm": "≤102 O.D.",
      "p_no": 31,
      "notes": "(14) (34)",
      "min_temp_c": -269,
      "min_tensile_strength_mpa": 310,
      "min_yield_strength_mpa": 275,
      "max_temp_c": 204,
      "min_temp_to_40": 103,
      "values": {
        "65": 100,
        "100": 92.6,
        "125": 89.1,
        "150": 86.5,
        "175": 84.3,
        "200": 35.8,
        "225": 29.6,
        "250": null,
        "275": null,
        "300": null,
        "325": null,
        "350": null,
        "375": null
      }
    },
    {
      "block": 5,
      "line_no": 40,
      "nominal_composition": "99.95Cu–P",
      "product_form": "Plate & sheet",
      "spec_no": "B152",
      "uns_no": "C10200",
      "class_condition_temper": "O25",
      "size_mm": null,
      "p_no": 31,
      "notes": "(14) (24)",
      "min_temp_c": -269,
      "min_tensile_strength_mpa": 207,
      "min_yield_strength_mpa": 69,
      "max_temp_c": 260,
      "min_temp_to_40": 46.0,
      "values": {
        "65": 39.1,
        "100": 37.1,
        "125": 36.5,
        "150": 34.2,
        "175": 28.0,
        "200": 21.7,
        "225": 16.7,
        "250": 12.9,
        "275": 11.6,
        "300": null,
        "325": null,
        "350": null,
        "375": null
      }
    },
    {
      "block": 5,
      "line_no": 41,
      "nominal_composition": "99.95Cu–Ag",
      "product_form": "Plate & sheet",
      "spec_no": "B152",
      "uns_no": "C10400",
      "class_condition_temper": "O25",
      "size_mm": null,
      "p_no": 31,
      "notes": "(14) (24)",
      "min_temp_c": -269,
      "min_tensile_strength_mpa": 207,
      "min_yield_strength_mpa": 69,
      "max_temp_c": 260,
      "min_temp_to_40": 46.0,
      "values": {
        "65": 39.1,
        "100": 37.1,
        "125": 36.5,
        "150": 34.2,
        "175": 28.0,
        "200": 21.7,
        "225": 16.7,
        "250": 12.9,
        "275": 11.6,
        "300": null,
        "325": null,
        "350": null,
        "375": null
      }
    },
    {
      "block": 5,
      "line_no": 42,
      "nominal_composition": "99.95Cu–Ag",
      "product_form": "Plate & sheet",
      "spec_no": "B152",
      "uns_no": "C10500",
      "class_condition_temper": "O25",
      "size_mm": null,
      "p_no": 31,
      "notes": "(14) (24)",
      "min_temp_c": -269,
      "min_tensile_strength_mpa": 207,
      "min_yield_strength_mpa": 69,
      "max_temp_c": 260,
      "min_temp_to_40": 46.0,
      "values": {
        "65": 39.1,
        "100": 37.1,
        "125": 36.5,
        "150": 34.2,
        "175": 28.0,
        "200": 21.7,
        "225": 16.7,
        "250": 12.9,
        "275": 11.6,
        "300": null,
        "325": null,
        "350": null,
        "375": null
      }
    },
    {
      "block": 5,
      "line_no": 43,
      "nominal_composition": "99.95Cu–Ag",
      "product_form": "Plate & sheet",
      "spec_no": "B152",
      "uns_no": "C10700",
      "class_condition_temper": "O25",
      "size_mm": null,
      "p_no": 31,
      "notes": "(14) (24)",
      "min_temp_c": -269,
      "min_tensile_strength_mpa": 207,
      "min_yield_strength_mpa": 69,
      "max_temp_c": 260,
      "min_temp_to_40": 46.0,
      "values": {
        "65": 39.1,
        "100": 37.1,
        "125": 36.5,
        "150": 34.2,
        "175": 28.0,
        "200": 21.7,
        "225": 16.7,
        "250": 12.9,
        "275": 11.6,
        "300": null,
        "325": null,
        "350": null,
        "375": null
      }
    },
    {
      "block": 5,
      "line_no": 44,
      "nominal_composition": "99.9Cu–P",
      "product_form": "Plate & sheet",
      "spec_no": "B152",
      "uns_no": "C12200",
      "class_condition_temper": "O25",
      "size_mm": null,
      "p_no": 31,
      "notes": "(14) (24)",
      "min_temp_c": -269,
      "min_tensile_strength_mpa": 207,
      "min_yield_strength_mpa": 69,
      "max_temp_c": 260,
      "min_temp_to_40": 46.0,
      "values": {
        "65": 39.1,
        "100": 37.1,
        "125": 36.5,
        "150": 34.2,
        "175": 28.0,
        "200": 21.7,
        "225": 16.7,
        "250": 12.9,
        "275": 11.6,
        "300": null,
        "325": null,
        "350": null,
        "375": null
      }
    },
    {
      "block": 5,
      "line_no": 45,
      "nominal_composition": "99.9Cu–P",
      "product_form": "Plate & sheet",
      "spec_no": "B152",
      "uns_no": "C12300",
      "class_condition_temper": "O25",
      "size_mm": null,
      "p_no": 31,
      "notes": "(14) (24)",
      "min_temp_c": -269,
      "min_tensile_strength_mpa": 207,
      "min_yield_strength_mpa": 69,
      "max_temp_c": 260,
      "min_temp_to_40": 46.0,
      "values": {
        "65": 39.1,
        "100": 37.1,
        "125": 36.5,
        "150": 34.2,
        "175": 28.0,
        "200": 21.7,
        "225": 16.7,
        "250": 12.9,
        "275": 11.6,
        "300": null,
        "325": null,
        "350": null,
        "375": null
      }
    },
    {
      "block": 5,
      "line_no": 46,
      "nominal_composition": "90Cu–10Ni",
      "product_form": "Plate & sheet",
      "spec_no": "B171",
      "uns_no": "C70600",
      "class_condition_temper": null,
      "size_mm": "≤64 thk.",
      "p_no": 34,
      "notes": "(14)",
      "min_temp_c": -269,
      "min_tensile_strength_mpa": 276,
      "min_yield_strength_mpa": 103,
      "max_temp_c": 316,
      "min_temp_to_40": 68.9,
      "values": {
        "65": 67.0,
        "100": 65.1,
        "125": 63.7,
        "150": 62.4,
        "175": 61.1,
        "200": 60.0,
        "225": 59.1,
        "250": 58.3,
        "275": 51.3,
        "300": 45.1,
        "325": 39.3,
        "350": null,
        "375": null
      }
    },
    {
      "block": 5,
      "line_no": 47,
      "nominal_composition": "97Cu–3Si",
      "product_form": "Plate & sheet",
      "spec_no": "B96",
      "uns_no": "C65500",
      "class_condition_temper": "O61",
      "size_mm": null,
      "p_no": 33,
      "notes": null,
      "min_temp_c": -269,
      "min_tensile_strength_mpa": 345,
      "min_yield_strength_mpa": 124,
      "max_temp_c": 204,
      "min_temp_to_40": 82.7,
      "values": {
        "65": 82.7,
        "100": 82.7,
        "125": 82.7,
        "150": 82.7,
        "175": 75.4,
        "200": 50.8,
        "225": 31.9,
        "250": null,
        "275": null,
        "300": null,
        "325": null,
        "350": null,
        "375": null
      }
    },
    {
      "block": 5,
      "line_no": 48,
      "nominal_composition": "70Cu–30Ni",
      "product_form": "Plate & sheet",
      "spec_no": "B171",
      "uns_no": "C71500",
      "class_condition_temper": null,
      "size_mm": "≤64 thk.",
      "p_no": 34,
      "notes": "(14)",
      "min_temp_c": -269,
      "min_tensile_strength_mpa": 345,
      "min_yield_strength_mpa": 138,
      "max_temp_c": 371,
      "min_temp_to_40": 91.9,
      "values": {
        "65": 88.7,
        "100": 86.1,
        "125": 84.3,
        "150": 82.6,
        "175": 81.0,
        "200": 79.4,
        "225": 78.0,
        "250": 76.6,
        "275": 75.3,
        "300": 74.2,
        "325": 73.2,
        "350": 72.5,
        "375": 71.7
      }
    },
    {
      "block": 5,
      "line_no": 49,
      "nominal_composition": "90Cu–7Al–3Fe",
      "product_form": "Plate & sheet",
      "spec_no": "B169",
      "uns_no": "C61400",
      "class_condition_temper": "O25",
      "size_mm": "≤50 thk.",
      "p_no": 35,
      "notes": "(13)",
      "min_temp_c": -269,
      "min_tensile_strength_mpa": 485,
      "min_yield_strength_mpa": 205,
      "max_temp_c": 260,
      "min_temp_to_40": 138,
      "values": {
        "65": 137,
        "100": 136,
        "125": 135,
        "150": 135,
        "175": 134,
        "200": 133,
        "225": 131,
        "250": 130,
        "275": 130,
        "300": null,
        "325": null,
        "350": null,
        "375": null
      }
    },
    {
      "block": 5,
      "line_no": 50,
      "nominal_composition": "90Cu–7Al–3Fe",
      "product_form": "Plate & sheet",
      "spec_no": "B169",
      "uns_no": "C61400",
      "class_condition_temper": "O60",
      "size_mm": "≤50 thk.",
      "p_no": 35,
      "notes": "(13)",
      "min_temp_c": -269,
      "min_tensile_strength_mpa": 485,
      "min_yield_strength_mpa": 205,
      "max_temp_c": 260,
      "min_temp_to_40": 138,
      "values": {
        "65": 137,
        "100": 136,
        "125": 135,
        "150": 135,
        "175": 134,
        "200": 133,
        "225": 131,
        "250": 130,
        "275": 130,
        "300": null,
        "325": null,
        "350": null,
        "375": null
      }
    },
    {
      "block": 5,
      "line_no": 51,
      "nominal_composition": "99.9Cu",
      "product_form": "Forgings",
      "spec_no": "B283",
      "uns_no": "C11000",
      "class_condition_temper": null,
      "size_mm": null,
      "p_no": 31,
      "notes": "(14)",
      "min_temp_c": -269,
      "min_tensile_strength_mpa": 228,
      "min_yield_strength_mpa": 76,
      "max_temp_c": 260,
      "min_temp_to_40": 50.6,
      "values": {
        "65": 42.8,
        "100": 40.8,
        "125": 40.2,
        "150": 34.2,
        "175": 28.0,
        "200": 21.7,
        "225": 16.7,
        "250": 12.9,
        "275": 11.6,
        "300": null,
        "325": null,
        "350": null,
        "375": null
      }
    },
    {
      "block": 5,
      "line_no": 52,
      "nominal_composition": "97Cu–3Si",
      "product_form": "Forgings",
      "spec_no": "B283",
      "uns_no": "C65500",
      "class_condition_temper": null,
      "size_mm": null,
      "p_no": 33,
      "notes": "(14)",
      "min_temp_c": -269,
      "min_tensile_strength_mpa": 359,
      "min_yield_strength_mpa": 124,
      "max_temp_c": 204,
      "min_temp_to_40": 82.7,
      "values": {
        "65": 82.7,
        "100": 82.7,
        "125": 82.7,
        "150": 82.7,
        "175": 75.4,
        "200": 50.8,
        "225": 31.9,
        "250": null,
        "275": null,
        "300": null,
        "325": null,
        "350": null,
        "375": null
      }
    },
    {
      "block": 5,
      "line_no": 53,
      "nominal_composition": "60Cu–38Zn–2Pb",
      "product_form": "Forgings",
      "spec_no": "B283",
      "uns_no": "C37700",
      "class_condition_temper": "M10",
      "size_mm": ">38.1",
      "p_no": "a",
      "notes": "(14)",
      "min_temp_c": -198,
      "min_tensile_strength_mpa": 317,
      "min_yield_strength_mpa": 103,
      "max_temp_c": 260,
      "min_temp_to_40": 68.7,
      "values": {
        "65": 68.7,
        "100": 68.7,
        "125": 55.6,
        "150": 35.7,
        "175": 22.4,
        "200": 13.7,
        "225": 8.0,
        "250": 4.5,
        "275": 2.4,
        "300": null,
        "325": null,
        "350": null,
        "375": null
      }
    },
    {
      "block": 5,
      "line_no": 54,
      "nominal_composition": "60Cu–38Zn–2Pb",
      "product_form": "Forgings",
      "spec_no": "B283",
      "uns_no": "C37700",
      "class_condition_temper": "M10",
      "size_mm": "≤38.1",
      "p_no": "a",
      "notes": "(14)",
      "min_temp_c": -198,
      "min_tensile_strength_mpa": 345,
      "min_yield_strength_mpa": 124,
      "max_temp_c": 260,
      "min_temp_to_40": 82.7,
      "values": {
        "65": 82.7,
        "100": 82.7,
        "125": 55.6,
        "150": 35.7,
        "175": 22.4,
        "200": 13.7,
        "225": 8.0,
        "250": 4.5,
        "275": 2.4,
        "300": null,
        "325": null,
        "350": null,
        "375": null
      }
    },
    {
      "block": 5,
      "line_no": 55,
      "nominal_composition": "60Cu–37Zn–2Pb– Sn",
      "product_form": "Forgings",
      "spec_no": "B283",
      "uns_no": "C48500",
      "class_condition_temper": null,
      "size_mm": null,
      "p_no": "a",
      "notes": "(14)",
      "min_temp_c": -198,
      "min_tensile_strength_mpa": 427,
      "min_yield_strength_mpa": 165,
      "max_temp_c": 204,
      "min_temp_to_40": 110,
      "values": {
        "65": 110,
        "100": 110,
        "125": 110,
        "150": 110,
        "175": 110,
        "200": 110,
        "225": 110,
        "250": null,
        "275": null,
        "300": null,
        "325": null,
        "350": null,
        "375": null
      }
    },
    {
      "block": 5,
      "line_no": 56,
      "nominal_composition": "60Cu–39Zn–Sn",
      "product_form": "Forgings",
      "spec_no": "B283",
      "uns_no": "C46400",
      "class_condition_temper": null,
      "size_mm": null,
      "p_no": 32,
      "notes": "(14)",
      "min_temp_c": -254,
      "min_tensile_strength_mpa": 441,
      "min_yield_strength_mpa": 179,
      "max_temp_c": 204,
      "min_temp_to_40": 120,
      "values": {
        "65": 120,
        "100": 120,
        "125": 120,
        "150": 118,
        "175": 118,
        "200": 20.0,
        "225": 17.2,
        "250": null,
        "275": null,
        "300": null,
        "325": null,
        "350": null,
        "375": null
      }
    },
    {
      "block": 5,
      "line_no": 57,
      "nominal_composition": "59Cu–39Zn–Fe–Sn Forgings",
      "product_form": null,
      "spec_no": "B283",
      "uns_no": "C67500",
      "class_condition_temper": null,
      "size_mm": null,
      "p_no": 32,
      "notes": "(14)",
      "min_temp_c": -198,
      "min_tensile_strength_mpa": 496,
      "min_yield_strength_mpa": 234,
      "max_temp_c": 204,
      "min_temp_to_40": 156,
      "values": {
        "65": 156,
        "100": 156,
        "125": 156,
        "150": 156,
        "175": 156,
        "200": 156,
        "225": 156,
        "250": null,
        "275": null,
        "300": null,
        "325": null,
        "350": null,
        "375": null
      }
    },
    {
      "block": 5,
      "line_no": 58,
      "nominal_composition": "85Cu–5Sn–5Zn– 5Pb",
      "product_form": "Castings",
      "spec_no": "B62",
      "uns_no": "C83600",
      "class_condition_temper": null,
      "size_mm": null,
      "p_no": "a",
      "notes": "(9)",
      "min_temp_c": -198,
      "min_tensile_strength_mpa": 207,
      "min_yield_strength_mpa": 97,
      "max_temp_c": 232,
      "min_temp_to_40": 64.4,
      "values": {
        "65": 64.4,
        "100": 62.6,
        "125": 59.1,
        "150": 55.7,
        "175": 53.0,
        "200": 51.2,
        "225": 50.3,
        "250": 50.1,
        "275": null,
        "300": null,
        "325": null,
        "350": null,
        "375": null
      }
    },
    {
      "block": 5,
      "line_no": 59,
      "nominal_composition": "57Cu–20Zn–12Ni– 9Pb–2Sn",
      "product_form": "Castings",
      "spec_no": "B584",
      "uns_no": "C97300",
      "class_condition_temper": null,
      "size_mm": null,
      "p_no": "a",
      "notes": null,
      "min_temp_c": -198,
      "min_tensile_strength_mpa": 207,
      "min_yield_strength_mpa": 103,
      "max_temp_c": 40,
      "min_temp_to_40": 68.9,
      "values": {
        "65": null,
        "100": null,
        "125": null,
        "150": null,
        "175": null,
        "200": null,
        "225": null,
        "250": null,
        "275": null,
        "300": null,
        "325": null,
        "350": null,
        "375": null
      }
    },
    {
      "block": 5,
      "line_no": 60,
      "nominal_composition": "64Cu–20Ni–8Zn– 4Sn–4Pb",
      "product_form": "Castings",
      "spec_no": "B584",
      "uns_no": "C97600",
      "class_condition_temper": null,
      "size_mm": null,
      "p_no": "a",
      "notes": null,
      "min_temp_c": -198,
      "min_tensile_strength_mpa": 276,
      "min_yield_strength_mpa": 117,
      "max_temp_c": 149,
      "min_temp_to_40": 78.1,
      "values": {
        "65": 69.6,
        "100": 64.9,
        "125": 62.5,
        "150": 60.3,
        "175": null,
        "200": null,
        "225": null,
        "250": null,
        "275": null,
        "300": null,
        "325": null,
        "350": null,
        "375": null
      }
    },
    {
      "block": 5,
      "line_no": 61,
      "nominal_composition": "87Cu–8Sn–4Zn– 1Pb",
      "product_form": "Castings",
      "spec_no": "B584",
      "uns_no": "C92300",
      "class_condition_temper": null,
      "size_mm": null,
      "p_no": "a",
      "notes": null,
      "min_temp_c": -198,
      "min_tensile_strength_mpa": 248,
      "min_yield_strength_mpa": 110,
      "max_temp_c": 204,
      "min_temp_to_40": 73.5,
      "values": {
        "65": 73.5,
        "100": 73.5,
        "125": 73.5,
        "150": 73.5,
        "175": 73.5,
        "200": 73.5,
        "225": 73.5,
        "250": null,
        "275": null,
        "300": null,
        "325": null,
        "350": null,
        "375": null
      }
    },
    {
      "block": 5,
      "line_no": 62,
      "nominal_composition": "88Cu–Sn–Zn–Pb",
      "product_form": "Castings",
      "spec_no": "B584",
      "uns_no": "C92200",
      "class_condition_temper": null,
      "size_mm": null,
      "p_no": "a",
      "notes": null,
      "min_temp_c": -198,
      "min_tensile_strength_mpa": 234,
      "min_yield_strength_mpa": 110,
      "max_temp_c": 204,
      "min_temp_to_40": 73.5,
      "values": {
        "65": 66.4,
        "100": 65.3,
        "125": 64.6,
        "150": 63.3,
        "175": 61.5,
        "200": 59.6,
        "225": 58.1,
        "250": null,
        "275": null,
        "300": null,
        "325": null,
        "350": null,
        "375": null
      }
    },
    {
      "block": 5,
      "line_no": 63,
      "nominal_composition": "88Cu–Sn–Zn–Pb",
      "product_form": "Castings",
      "spec_no": "B61",
      "uns_no": "C92200",
      "class_condition_temper": null,
      "size_mm": null,
      "p_no": "a",
      "notes": "(9)",
      "min_temp_c": -198,
      "min_tensile_strength_mpa": 235,
      "min_yield_strength_mpa": 110,
      "max_temp_c": 288,
      "min_temp_to_40": 73.5,
      "values": {
        "65": 66.4,
        "100": 65.3,
        "125": 64.6,
        "150": 63.3,
        "175": 61.5,
        "200": 59.6,
        "225": 58.1,
        "250": 57.5,
        "275": 57.5,
        "300": 57.3,
        "325": null,
        "350": null,
        "375": null
      }
    },
    {
      "block": 5,
      "line_no": 64,
      "nominal_composition": "88Cu–8Sn–4Zn",
      "product_form": "Castings",
      "spec_no": "B584",
      "uns_no": "C90300",
      "class_condition_temper": null,
      "size_mm": null,
      "p_no": "b",
      "notes": null,
      "min_temp_c": -198,
      "min_tensile_strength_mpa": 276,
      "min_yield_strength_mpa": 124,
      "max_temp_c": 204,
      "min_temp_to_40": 82.7,
      "values": {
        "65": 82.7,
        "100": 82.7,
        "125": 82.7,
        "150": 82.7,
        "175": 82.7,
        "200": 82.7,
        "225": 82.7,
        "250": null,
        "275": null,
        "300": null,
        "325": null,
        "350": null,
        "375": null
      }
    },
    {
      "block": 5,
      "line_no": 65,
      "nominal_composition": "88Cu–10Sn–2Zn",
      "product_form": "Castings",
      "spec_no": "B584",
      "uns_no": "C90500",
      "class_condition_temper": null,
      "size_mm": null,
      "p_no": "b",
      "notes": null,
      "min_temp_c": -198,
      "min_tensile_strength_mpa": 276,
      "min_yield_strength_mpa": 124,
      "max_temp_c": 204,
      "min_temp_to_40": 82.7,
      "values": {
        "65": 82.7,
        "100": 82.7,
        "125": 82.7,
        "150": 82.7,
        "175": 82.7,
        "200": 82.7,
        "225": 82.7,
        "250": null,
        "275": null,
        "300": null,
        "325": null,
        "350": null,
        "375": null
      }
    },
    {
      "block": 5,
      "line_no": 66,
      "nominal_composition": "58Cu–38Zn–1Sn– 1Pb–1Fe",
      "product_form": "Castings",
      "spec_no": "B584",
      "uns_no": "C86400",
      "class_condition_temper": null,
      "size_mm": null,
      "p_no": "a",
      "notes": "(9)",
      "min_temp_c": -198,
      "min_tensile_strength_mpa": 414,
      "min_yield_strength_mpa": 138,
      "max_temp_c": 177,
      "min_temp_to_40": 91.9,
      "values": {
        "65": 91.9,
        "100": 91.9,
        "125": 91.9,
        "150": 91.9,
        "175": 91.9,
        "200": 91.9,
        "225": null,
        "250": null,
        "275": null,
        "300": null,
        "325": null,
        "350": null,
        "375": null
      }
    },
    {
      "block": 5,
      "line_no": 67,
      "nominal_composition": "66Cu–25Ni–5Sn– 2Pb–2Zn",
      "product_form": "Castings",
      "spec_no": "B584",
      "uns_no": "C97800",
      "class_condition_temper": null,
      "size_mm": null,
      "p_no": "a",
      "notes": null,
      "min_temp_c": -198,
      "min_tensile_strength_mpa": 345,
      "min_yield_strength_mpa": 152,
      "max_temp_c": 177,
      "min_temp_to_40": 101,
      "values": {
        "65": 101,
        "100": 101,
        "125": 101,
        "150": 101,
        "175": 101,
        "200": 101,
        "225": null,
        "250": null,
        "275": null,
        "300": null,
        "325": null,
        "350": null,
        "375": null
      }
    },
    {
      "block": 5,
      "line_no": 68,
      "nominal_composition": "58Cu–39Zn–1Fe– 1Al–1Mn",
      "product_form": "Castings",
      "spec_no": "B584",
      "uns_no": "C86500",
      "class_condition_temper": null,
      "size_mm": null,
      "p_no": "b",
      "notes": null,
      "min_temp_c": -198,
      "min_tensile_strength_mpa": 448,
      "min_yield_strength_mpa": 172,
      "max_temp_c": 177,
      "min_temp_to_40": 115,
      "values": {
        "65": 115,
        "100": 115,
        "125": 115,
        "150": 115,
        "175": 115,
        "200": 115,
        "225": null,
        "250": null,
        "275": null,
        "300": null,
        "325": null,
        "350": null,
        "375": null
      }
    },
    {
      "block": 5,
      "line_no": 69,
      "nominal_composition": "88Cu–9Al–3Fe",
      "product_form": "Castings",
      "spec_no": "B148",
      "uns_no": "C95200",
      "class_condition_temper": null,
      "size_mm": null,
      "p_no": 35,
      "notes": "(9)",
      "min_temp_c": -254,
      "min_tensile_strength_mpa": 450,
      "min_yield_strength_mpa": 170,
      "max_temp_c": 316,
      "min_temp_to_40": 115,
      "values": {
        "65": 108,
        "100": 104,
        "125": 102,
        "150": 99.8,
        "175": 98.6,
        "200": 97.8,
        "225": 97.5,
        "250": 97.4,
        "275": 97.4,
        "300": 65.9,
        "325": 43.7,
        "350": null,
        "375": null
      }
    },
    {
      "block": 5,
      "line_no": 70,
      "nominal_composition": "89Cu–10Al–1Fe",
      "product_form": "Castings",
      "spec_no": "B148",
      "uns_no": "C95300",
      "class_condition_temper": null,
      "size_mm": null,
      "p_no": 35,
      "notes": "(9)",
      "min_temp_c": -254,
      "min_tensile_strength_mpa": 450,
      "min_yield_strength_mpa": 170,
      "max_temp_c": 316,
      "min_temp_to_40": 115,
      "values": {
        "65": 115,
        "100": 115,
        "125": 115,
        "150": 115,
        "175": 115,
        "200": 115,
        "225": 115,
        "250": 115,
        "275": 115,
        "300": 115,
        "325": 115,
        "350": null,
        "375": null
      }
    },
    {
      "block": 5,
      "line_no": 71,
      "nominal_composition": "90Cu–7Al–3Si",
      "product_form": "Castings",
      "spec_no": "B148",
      "uns_no": "C95600",
      "class_condition_temper": null,
      "size_mm": null,
      "p_no": 35,
      "notes": null,
      "min_temp_c": -198,
      "min_tensile_strength_mpa": 415,
      "min_yield_strength_mpa": 195,
      "max_temp_c": 40,
      "min_temp_to_40": 129,
      "values": {
        "65": null,
        "100": null,
        "125": null,
        "150": null,
        "175": null,
        "200": null,
        "225": null,
        "250": null,
        "275": null,
        "300": null,
        "325": null,
        "350": null,
        "375": null
      }
    },
    {
      "block": 5,
      "line_no": 72,
      "nominal_composition": "85Cu–11Al–4Fe",
      "product_form": "Castings",
      "spec_no": "B148",
      "uns_no": "C95400",
      "class_condition_temper": null,
      "size_mm": null,
      "p_no": 35,
      "notes": null,
      "min_temp_c": -198,
      "min_tensile_strength_mpa": 515,
      "min_yield_strength_mpa": 205,
      "max_temp_c": 260,
      "min_temp_to_40": 138,
      "values": {
        "65": 131,
        "100": 128,
        "125": 128,
        "150": 128,
        "175": 128,
        "200": 128,
        "225": 128,
        "250": 101,
        "275": 95.8,
        "300": null,
        "325": null,
        "350": null,
        "375": null
      }
    },
    {
      "block": 5,
      "line_no": 73,
      "nominal_composition": "58Cu–34Zn–2Fe– 2Al–2Mn",
      "product_form": "Castings",
      "spec_no": "B584",
      "uns_no": "C86700",
      "class_condition_temper": null,
      "size_mm": null,
      "p_no": "a",
      "notes": null,
      "min_temp_c": -198,
      "min_tensile_strength_mpa": 552,
      "min_yield_strength_mpa": 221,
      "max_temp_c": 177,
      "min_temp_to_40": 147,
      "values": {
        "65": 147,
        "100": 147,
        "125": 147,
        "150": 147,
        "175": 147,
        "200": 147,
        "225": null,
        "250": null,
        "275": null,
        "300": null,
        "325": null,
        "350": null,
        "375": null
      }
    },
    {
      "block": 5,
      "line_no": 74,
      "nominal_composition": "82Cu–11Al–4Fe– 3Mn",
      "product_form": "Castings",
      "spec_no": "B148",
      "uns_no": "C95500",
      "class_condition_temper": null,
      "size_mm": null,
      "p_no": 35,
      "notes": null,
      "min_temp_c": -269,
      "min_tensile_strength_mpa": 620,
      "min_yield_strength_mpa": 275,
      "max_temp_c": 260,
      "min_temp_to_40": 184,
      "values": {
        "65": 184,
        "100": 184,
        "125": 184,
        "150": 184,
        "175": 184,
        "200": 184,
        "225": 184,
        "250": 184,
        "275": 184,
        "300": null,
        "325": null,
        "350": null,
        "375": null
      }
    },
    {
      "block": 5,
      "line_no": 75,
      "nominal_composition": "63Cu–27Zn–4Al– 3Fe–3Mn",
      "product_form": "Castings",
      "spec_no": "B584",
      "uns_no": "C86200",
      "class_condition_temper": null,
      "size_mm": null,
      "p_no": "b",
      "notes": null,
      "min_temp_c": -198,
      "min_tensile_strength_mpa": 621,
      "min_yield_strength_mpa": 310,
      "max_temp_c": 177,
      "min_temp_to_40": 207,
      "values": {
        "65": 207,
        "100": 207,
        "125": 207,
        "150": 207,
        "175": 207,
        "200": 207,
        "225": null,
        "250": null,
        "275": null,
        "300": null,
        "325": null,
        "350": null,
        "375": null
      }
    },
    {
      "block": 5,
      "line_no": 76,
      "nominal_composition": "61Cu–27Zn–6Al– 3Fe–3Mn",
      "product_form": "Castings",
      "spec_no": "B584",
      "uns_no": "C86300",
      "class_condition_temper": null,
      "size_mm": null,
      "p_no": "b",
      "notes": null,
      "min_temp_c": -198,
      "min_tensile_strength_mpa": 758,
      "min_yield_strength_mpa": 414,
      "max_temp_c": 177,
      "min_temp_to_40": 253,
      "values": {
        "65": 253,
        "100": 253,
        "125": 253,
        "150": 253,
        "175": 253,
        "200": 253,
        "225": null,
        "250": null,
        "275": null,
        "300": null,
        "325": null,
        "350": null,
        "375": null
      }
    },
    {
      "block": 5,
      "line_no": 77,
      "nominal_composition": "75Cu–21.5Zn–3Si",
      "product_form": "Rod",
      "spec_no": "B371",
      "uns_no": "C69300",
      "class_condition_temper": "H02",
      "size_mm": "≤12",
      "p_no": "a",
      "notes": null,
      "min_temp_c": -198,
      "min_tensile_strength_mpa": 585,
      "min_yield_strength_mpa": 310,
      "max_temp_c": 149,
      "min_temp_to_40": 195,
      "values": {
        "65": 179,
        "100": 176,
        "125": 176,
        "150": 176,
        "175": null,
        "200": null,
        "225": null,
        "250": null,
        "275": null,
        "300": null,
        "325": null,
        "350": null,
        "375": null
      }
    },
    {
      "block": 5,
      "line_no": 78,
      "nominal_composition": "75Cu–21.5Zn–3Si",
      "product_form": "Rod",
      "spec_no": "B371",
      "uns_no": "C69300",
      "class_condition_temper": "H02",
      "size_mm": ">12, ≤25",
      "p_no": "a",
      "notes": null,
      "min_temp_c": -198,
      "min_tensile_strength_mpa": 515,
      "min_yield_strength_mpa": 240,
      "max_temp_c": 149,
      "min_temp_to_40": 161,
      "values": {
        "65": 139,
        "100": 137,
        "125": 137,
        "150": 137,
        "175": null,
        "200": null,
        "225": null,
        "250": null,
        "275": null,
        "300": null,
        "325": null,
        "350": null,
        "375": null
      }
    },
    {
      "block": 5,
      "line_no": 79,
      "nominal_composition": "75Cu–21.5Zn–3Si",
      "product_form": "Rod",
      "spec_no": "B371",
      "uns_no": "C69300",
      "class_condition_temper": "H02",
      "size_mm": ">25, ≤50",
      "p_no": "a",
      "notes": null,
      "min_temp_c": -198,
      "min_tensile_strength_mpa": 480,
      "min_yield_strength_mpa": 205,
      "max_temp_c": 149,
      "min_temp_to_40": 138,
      "values": {
        "65": 119,
        "100": 117,
        "125": 117,
        "150": 117,
        "175": null,
        "200": null,
        "225": null,
        "250": null,
        "275": null,
        "300": null,
        "325": null,
        "350": null,
        "375": null
      }
    },
    {
      "block": 6,
      "line_no": 1,
      "nominal_composition": "99.0Ni–Low C",
      "product_form": "Pipe & tube",
      "spec_no": "B161",
      "type_grade": null,
      "uns_no": "N02201",
      "class_condition_temper": "Annealed",
      "size_mm": ">125",
      "p_no": 41,
      "notes": null,
      "min_temp_c": -198,
      "min_tensile_strength_mpa": 345,
      "min_yield_strength_mpa": 70,
      "max_temp_c": 649,
      "min_temp_to_40": 46.0,
      "values": {
        "65": 44.7,
        "100": 43.9,
        "125": 43.6,
        "150": 43.3,
        "175": 43.2,
        "200": 43.2,
        "225": 43.2,
        "250": 43.2,
        "275": 43.2,
        "300": 43.2,
        "325": 43.1,
        "350": 42.9,
        "375": 42.6,
        "400": 42.1,
        "425": 41.5,
        "450": 40.7,
        "475": 33.1,
        "500": 27.4,
        "525": 22.8,
        "550": 18.7,
        "575": 15.6,
        "600": 12.9,
        "625": 10.0,
        "650": 8.27,
        "675": null,
        "700": null,
        "725": null,
        "750": null,
        "775": null,
        "800": null,
        "825": null,
        "850": null,
        "875": null,
        "900": null
      }
    },
    {
      "block": 6,
      "line_no": 2,
      "nominal_composition": "99.0Ni–Low C",
      "product_form": "Pipe & tube",
      "spec_no": "B725",
      "type_grade": null,
      "uns_no": "N02201",
      "class_condition_temper": "Annealed",
      "size_mm": ">127",
      "p_no": 41,
      "notes": null,
      "min_temp_c": -198,
      "min_tensile_strength_mpa": 345,
      "min_yield_strength_mpa": 70,
      "max_temp_c": 649,
      "min_temp_to_40": 46.0,
      "values": {
        "65": 44.7,
        "100": 43.9,
        "125": 43.6,
        "150": 43.3,
        "175": 43.2,
        "200": 43.2,
        "225": 43.2,
        "250": 43.2,
        "275": 43.2,
        "300": 43.2,
        "325": 43.1,
        "350": 42.9,
        "375": 42.6,
        "400": 42.1,
        "425": 41.5,
        "450": 40.7,
        "475": 33.1,
        "500": 27.4,
        "525": 22.8,
        "550": 18.7,
        "575": 15.6,
        "600": 12.9,
        "625": 10.0,
        "650": 8.27,
        "675": null,
        "700": null,
        "725": null,
        "750": null,
        "775": null,
        "800": null,
        "825": null,
        "850": null,
        "875": null,
        "900": null
      }
    },
    {
      "block": 6,
      "line_no": 3,
      "nominal_composition": "99.0Ni",
      "product_form": "Pipe & tube",
      "spec_no": "B161",
      "type_grade": null,
      "uns_no": "N02200",
      "class_condition_temper": "Annealed",
      "size_mm": ">125",
      "p_no": 41,
      "notes": null,
      "min_temp_c": -198,
      "min_tensile_strength_mpa": 380,
      "min_yield_strength_mpa": 80,
      "max_temp_c": 316,
      "min_temp_to_40": 55.2,
      "values": {
        "65": 55.2,
        "100": 55.2,
        "125": 55.2,
        "150": 55.2,
        "175": 55.2,
        "200": 55.2,
        "225": 55.2,
        "250": 55.2,
        "275": 55.2,
        "300": 55.2,
        "325": 55.2,
        "350": null,
        "375": null,
        "400": null,
        "425": null,
        "450": null,
        "475": null,
        "500": null,
        "525": null,
        "550": null,
        "575": null,
        "600": null,
        "625": null,
        "650": null,
        "675": null,
        "700": null,
        "725": null,
        "750": null,
        "775": null,
        "800": null,
        "825": null,
        "850": null,
        "875": null,
        "900": null
      }
    },
    {
      "block": 6,
      "line_no": 4,
      "nominal_composition": "99.0Ni",
      "product_form": "Pipe & tube",
      "spec_no": "B725",
      "type_grade": null,
      "uns_no": "N02200",
      "class_condition_temper": "Annealed",
      "size_mm": ">127",
      "p_no": 41,
      "notes": null,
      "min_temp_c": -198,
      "min_tensile_strength_mpa": 380,
      "min_yield_strength_mpa": 80,
      "max_temp_c": 316,
      "min_temp_to_40": 55.2,
      "values": {
        "65": 55.2,
        "100": 55.2,
        "125": 55.2,
        "150": 55.2,
        "175": 55.2,
        "200": 55.2,
        "225": 55.2,
        "250": 55.2,
        "275": 55.2,
        "300": 55.2,
        "325": 55.2,
        "350": null,
        "375": null,
        "400": null,
        "425": null,
        "450": null,
        "475": null,
        "500": null,
        "525": null,
        "550": null,
        "575": null,
        "600": null,
        "625": null,
        "650": null,
        "675": null,
        "700": null,
        "725": null,
        "750": null,
        "775": null,
        "800": null,
        "825": null,
        "850": null,
        "875": null,
        "900": null
      }
    },
    {
      "block": 6,
      "line_no": 5,
      "nominal_composition": "99.0Ni–Low C",
      "product_form": "Pipe & tube",
      "spec_no": "B161",
      "type_grade": null,
      "uns_no": "N02201",
      "class_condition_temper": "Annealed",
      "size_mm": "≤125",
      "p_no": 41,
      "notes": null,
      "min_temp_c": -198,
      "min_tensile_strength_mpa": 345,
      "min_yield_strength_mpa": 80,
      "max_temp_c": 649,
      "min_temp_to_40": 55.2,
      "values": {
        "65": 53.8,
        "100": 52.8,
        "125": 52.3,
        "150": 51.9,
        "175": 51.7,
        "200": 51.6,
        "225": 51.6,
        "250": 51.6,
        "275": 51.6,
        "300": 51.6,
        "325": 51.6,
        "350": 51.5,
        "375": 51.2,
        "400": 50.7,
        "425": 49.9,
        "450": 41.4,
        "475": 33.1,
        "500": 27.4,
        "525": 22.8,
        "550": 18.7,
        "575": 15.6,
        "600": 12.9,
        "625": 10.0,
        "650": 8.27,
        "675": null,
        "700": null,
        "725": null,
        "750": null,
        "775": null,
        "800": null,
        "825": null,
        "850": null,
        "875": null,
        "900": null
      }
    },
    {
      "block": 6,
      "line_no": 6,
      "nominal_composition": "99.0Ni–Low C",
      "product_form": "Pipe & tube",
      "spec_no": "B725",
      "type_grade": null,
      "uns_no": "N02201",
      "class_condition_temper": "Annealed",
      "size_mm": "≤127",
      "p_no": 41,
      "notes": null,
      "min_temp_c": -198,
      "min_tensile_strength_mpa": 345,
      "min_yield_strength_mpa": 80,
      "max_temp_c": 649,
      "min_temp_to_40": 55.2,
      "values": {
        "65": 53.8,
        "100": 52.8,
        "125": 52.3,
        "150": 51.9,
        "175": 51.7,
        "200": 51.6,
        "225": 51.6,
        "250": 51.6,
        "275": 51.6,
        "300": 51.6,
        "325": 51.6,
