Repository: danivelas0/asme-pcc

File: resources/ASME B31/ASME B31.3/APPEX/appendix_a/table_a_1c.json (part 17 of 25)
    "Size or Thickness Range, in.",
    "Minimum Yield Strength, ksi\""
  ],
  "columns_values": [
        "900": null,
        "950": null,
        "1,000": null,
        "1,050": null,
        "1,100": null,
        "1,150": null,
        "1,200": null,
        "1,250": null,
        "1,300": null,
        "1,350": null,
        "1,400": null,
        "1,450": null,
        "1,500": null,
        "1,550": null,
        "1,600": null,
        "1,650": null
      }
    },
    {
      "block": 6,
      "line_no": 41,
      "nominal_composition": "40Ni–29Cr–15Fe–5Mo",
      "product_form": null,
      "spec_no": "B626",
      "type_grade": null,
      "uns_no": "N06030 Sol. ann.",
      "class_condition_temper": null,
      "size_range_in": null,
      "p_no": 45,
      "notes": null,
      "min_temp_f": -325,
      "minimum_tensile_strength_ksi": 85,
      "minimum_yield_strength_ksi": 35,
      "max_temp_f": 800,
      "min_temp_to_100": 23.3,
      "metal_200": 23.3,
      "values": {
        "300": 23.3,
        "400": 23.2,
        "500": 22.1,
        "600": 21.3,
        "650": 20.9,
        "700": 20.5,
        "750": 20.1,
        "800": 19.7,
        "850": null,
        "900": null,
        "950": null,
        "1,000": null,
        "1,050": null,
        "1,100": null,
        "1,150": null,
        "1,200": null,
        "1,250": null,
        "1,300": null,
        "1,350": null,
        "1,400": null,
        "1,450": null,
        "1,500": null,
        "1,550": null,
        "1,600": null,
        "1,650": null
      }
    },
    {
      "block": 6,
      "line_no": 42,
      "nominal_composition": "72Ni–15Cr–8Fe",
      "product_form": null,
      "spec_no": "B167",
      "type_grade": null,
      "uns_no": "N06600 C.D. ann.",
      "class_condition_temper": null,
      "size_range_in": "≤5 O.D.",
      "p_no": 43,
      "notes": null,
      "min_temp_f": -325,
      "minimum_tensile_strength_ksi": 80,
      "minimum_yield_strength_ksi": 35,
      "max_temp_f": 1200,
      "min_temp_to_100": 23.3,
      "metal_200": 23.3,
      "values": {
        "300": 23.3,
        "400": 23.3,
        "500": 23.3,
        "600": 23.3,
        "650": 23.3,
        "700": 23.3,
        "750": 23.3,
        "800": 23.3,
        "850": 16.0,
        "900": 10.6,
        "950": 7.0,
        "1,000": 4.5,
        "1,050": 3.0,
        "1,100": 2.2,
        "1,150": 2.0,
        "1,200": null,
        "1,250": null,
        "1,300": null,
        "1,350": null,
        "1,400": null,
        "1,450": null,
        "1,500": null,
        "1,550": null,
        "1,600": null,
        "1,650": null
      }
    },
    {
      "block": 6,
      "line_no": 43,
      "nominal_composition": "72Ni–15Cr–8Fe",
      "product_form": null,
      "spec_no": "B517",
      "type_grade": null,
      "uns_no": "N06600 C.D. ann.",
      "class_condition_temper": null,
      "size_range_in": null,
      "p_no": 43,
      "notes": -325,
      "min_temp_f": 80,
      "minimum_tensile_strength_ksi": 35,
      "minimum_yield_strength_ksi": 1200,
      "max_temp_f": 23.3,
      "min_temp_to_100": 23.3,
      "metal_200": 23.3,
      "values": {
        "300": 23.3,
        "400": 23.3,
        "500": 23.3,
        "600": 23.3,
        "650": 23.3,
        "700": 23.3,
        "750": 23.3,
        "800": 23.3,
        "850": 16.0,
        "900": 10.6,
        "950": 7.0,
        "1,000": 4.5,
        "1,050": 3.0,
        "1,100": 2.2,
        "1,150": 2.0,
        "1,200": null,
        "1,250": null,
        "1,300": null,
        "1,350": null,
        "1,400": null,
        "1,450": null,
        "1,500": null,
        "1,550": null,
        "1,600": null,
        "1,650": null
      }
    },
    {
      "block": 6,
      "line_no": 44,
      "nominal_composition": "58Ni–29Cr–9Fe",
      "product_form": null,
      "spec_no": "B163",
      "type_grade": null,
      "uns_no": "N06690 C.D. ann.",
      "class_condition_temper": null,
      "size_range_in": "≤3 O.D.",
      "p_no": 43,
      "notes": null,
      "min_temp_f": -325,
      "minimum_tensile_strength_ksi": 85,
      "minimum_yield_strength_ksi": 35,
      "max_temp_f": 900,
      "min_temp_to_100": 23.3,
      "metal_200": 23.3,
      "values": {
        "300": 23.3,
        "400": 23.3,
        "500": 23.3,
        "600": 23.3,
        "650": 23.3,
        "700": 23.3,
        "750": 23.3,
        "800": 23.3,
        "850": 23.3,
        "900": 23.3,
        "950": null,
        "1,000": null,
        "1,050": null,
        "1,100": null,
        "1,150": null,
        "1,200": null,
        "1,250": null,
        "1,300": null,
        "1,350": null,
        "1,400": null,
        "1,450": null,
        "1,500": null,
        "1,550": null,
        "1,600": null,
        "1,650": null
      }
    },
    {
      "block": 6,
      "line_no": 45,
      "nominal_composition": "58Ni–29Cr–9Fe",
      "product_form": null,
      "spec_no": "B167",
      "type_grade": null,
      "uns_no": "N06690 C.D. ann.",
      "class_condition_temper": null,
      "size_range_in": "≤5 O.D.",
      "p_no": 43,
      "notes": null,
      "min_temp_f": -325,
      "minimum_tensile_strength_ksi": 85,
      "minimum_yield_strength_ksi": 35,
      "max_temp_f": 900,
      "min_temp_to_100": 23.3,
      "metal_200": 23.3,
      "values": {
        "300": 23.3,
        "400": 23.3,
        "500": 23.3,
        "600": 23.3,
        "650": 23.3,
        "700": 23.3,
        "750": 23.3,
        "800": 23.3,
        "850": 23.3,
        "900": 23.3,
        "950": null,
        "1,000": null,
        "1,050": null,
        "1,100": null,
        "1,150": null,
        "1,200": null,
        "1,250": null,
        "1,300": null,
        "1,350": null,
        "1,400": null,
        "1,450": null,
        "1,500": null,
        "1,550": null,
        "1,600": null,
        "1,650": null
      }
    },
    {
      "block": 6,
      "line_no": 46,
      "nominal_composition": "37Ni–33Fe–25Cr",
      "product_form": null,
      "spec_no": "B163",
      "type_grade": null,
      "uns_no": "N08120 Sol. ann.",
      "class_condition_temper": null,
      "size_range_in": null,
      "p_no": 45,
      "notes": null,
      "min_temp_f": -325,
      "minimum_tensile_strength_ksi": 90,
      "minimum_yield_strength_ksi": 40,
      "max_temp_f": 1650,
      "min_temp_to_100": 26.7,
      "metal_200": 26.7,
      "values": {
        "300": 26.7,
        "400": 26.7,
        "500": 25.1,
        "600": 24.4,
        "650": 23.3,
        "700": 22.9,
        "750": 22.6,
        "800": 22.4,
        "850": 22.2,
        "900": 22.1,
        "950": 22.0,
        "1,000": 21.9,
        "1,050": 21.9,
        "1,100": 17.9,
        "1,150": 14.2,
        "1,200": 12.3,
        "1,250": 9.4,
        "1,300": 7.6,
        "1,350": 6.2,
        "1,400": 5.0,
        "1,450": 4.0,
        "1,500": 3.2,
        "1,550": 2.6,
        "1,600": 2.0,
        "1,650": 1.4
      }
    },
    {
      "block": 6,
      "line_no": 47,
      "nominal_composition": "37Ni–33Fe–25Cr",
      "product_form": null,
      "spec_no": "B407",
      "type_grade": null,
      "uns_no": "N08120 Sol. ann.",
      "class_condition_temper": null,
      "size_range_in": null,
      "p_no": 45,
      "notes": null,
      "min_temp_f": -325,
      "minimum_tensile_strength_ksi": 90,
      "minimum_yield_strength_ksi": 40,
      "max_temp_f": 1650,
      "min_temp_to_100": 26.7,
      "metal_200": 26.7,
      "values": {
        "300": 26.7,
        "400": 26.7,
        "500": 25.1,
        "600": 24.4,
        "650": 23.3,
        "700": 22.9,
        "750": 22.6,
        "800": 22.4,
        "850": 22.2,
        "900": 22.1,
        "950": 22.0,
        "1,000": 21.9,
        "1,050": 21.9,
        "1,100": 17.9,
        "1,150": 14.2,
        "1,200": 12.3,
        "1,250": 9.4,
        "1,300": 7.6,
        "1,350": 6.2,
        "1,400": 5.0,
        "1,450": 4.0,
        "1,500": 3.2,
        "1,550": 2.6,
        "1,600": 2.0,
        "1,650": 1.4
      }
    },
    {
      "block": 6,
      "line_no": 48,
      "nominal_composition": "37Ni–33Fe–25Cr",
      "product_form": null,
      "spec_no": "B514",
      "type_grade": null,
      "uns_no": "N08120 Sol. ann.",
      "class_condition_temper": null,
      "size_range_in": null,
      "p_no": 45,
      "notes": null,
      "min_temp_f": -325,
      "minimum_tensile_strength_ksi": 90,
      "minimum_yield_strength_ksi": 40,
      "max_temp_f": 1650,
      "min_temp_to_100": 26.7,
      "metal_200": 26.7,
      "values": {
        "300": 26.7,
        "400": 26.7,
        "500": 25.1,
        "600": 24.4,
        "650": 23.3,
        "700": 22.9,
        "750": 22.6,
        "800": 22.4,
        "850": 22.2,
        "900": 22.1,
        "950": 22.0,
        "1,000": 21.9,
        "1,050": 21.9,
        "1,100": 17.9,
        "1,150": 14.2,
        "1,200": 12.3,
        "1,250": 9.4,
        "1,300": 7.6,
        "1,350": 6.2,
        "1,400": 5.0,
        "1,450": 4.0,
        "1,500": 3.2,
        "1,550": 2.6,
        "1,600": 2.0,
        "1,650": 1.4
      }
    },
    {
      "block": 6,
      "line_no": 49,
      "nominal_composition": "37Ni–33Fe–25Cr",
      "product_form": null,
      "spec_no": "B515",
      "type_grade": null,
      "uns_no": "N08120 Sol. ann.",
      "class_condition_temper": null,
      "size_range_in": null,
      "p_no": 45,
      "notes": null,
      "min_temp_f": -325,
      "minimum_tensile_strength_ksi": 90,
      "minimum_yield_strength_ksi": 40,
      "max_temp_f": 1650,
      "min_temp_to_100": 26.7,
      "metal_200": 26.7,
      "values": {
        "300": 26.7,
        "400": 26.7,
        "500": 25.1,
        "600": 24.4,
        "650": 23.3,
        "700": 22.9,
        "750": 22.6,
        "800": 22.4,
        "850": 22.2,
        "900": 22.1,
        "950": 22.0,
        "1,000": 21.9,
        "1,050": 21.9,
        "1,100": 17.9,
        "1,150": 14.2,
        "1,200": 12.3,
        "1,250": 9.4,
        "1,300": 7.6,
        "1,350": 6.2,
        "1,400": 5.0,
        "1,450": 4.0,
        "1,500": 3.2,
        "1,550": 2.6,
        "1,600": 2.0,
        "1,650": 1.4
      }
    },
    {
      "block": 6,
      "line_no": 50,
      "nominal_composition": "61Ni–16Mo–16Cr",
      "product_form": null,
      "spec_no": "B619",
      "type_grade": null,
      "uns_no": "N06455 Sol. ann.",
      "class_condition_temper": null,
      "size_range_in": null,
      "p_no": 43,
      "notes": null,
      "min_temp_f": -325,
      "minimum_tensile_strength_ksi": 100,
      "minimum_yield_strength_ksi": 40,
      "max_temp_f": 800,
      "min_temp_to_100": 26.7,
      "metal_200": 26.7,
      "values": {
        "300": 26.7,
        "400": 26.7,
        "500": 26.7,
        "600": 26.7,
        "650": 26.7,
        "700": 26.5,
        "750": 26.2,
        "800": 25.8,
        "850": null,
        "900": null,
        "950": null,
        "1,000": null,
        "1,050": null,
        "1,100": null,
        "1,150": null,
        "1,200": null,
        "1,250": null,
        "1,300": null,
        "1,350": null,
        "1,400": null,
        "1,450": null,
        "1,500": null,
        "1,550": null,
        "1,600": null,
        "1,650": null
      }
    },
    {
      "block": 6,
      "line_no": 51,
      "nominal_composition": "47Ni–22Cr–9Mo–18Fe",
      "product_form": null,
      "spec_no": "B619",
      "type_grade": null,
      "uns_no": "N06002 Sol. ann.",
      "class_condition_temper": null,
      "size_range_in": null,
      "p_no": 43,
      "notes": null,
      "min_temp_f": -325,
      "minimum_tensile_strength_ksi": 100,
      "minimum_yield_strength_ksi": 40,
      "max_temp_f": 1500,
      "min_temp_to_100": 26.7,
      "metal_200": 26.7,
      "values": {
        "300": 26.7,
        "400": 26.7,
        "500": 25.5,
        "600": 24.2,
        "650": 23.7,
        "700": 23.3,
        "750": 22.9,
        "800": 22.7,
        "850": 22.5,
        "900": 19.6,
        "950": 19.5,
        "1,000": 19.3,
        "1,050": 19.3,
        "1,100": 17.5,
        "1,150": 14.1,
        "1,200": 11.3,
        "1,250": 9.3,
        "1,300": 7.7,
        "1,350": 6.1,
        "1,400": 4.8,
        "1,450": 3.8,
        "1,500": 3.0,
        "1,550": null,
        "1,600": null,
        "1,650": null
      }
    },
    {
      "block": 6,
      "line_no": 52,
      "nominal_composition": "47Ni–22Cr–9Mo–18Fe",
      "product_form": null,
      "spec_no": "B622",
      "type_grade": null,
      "uns_no": "N06002 Sol. ann.",
      "class_condition_temper": null,
      "size_range_in": null,
      "p_no": 43,
      "notes": null,
      "min_temp_f": -325,
      "minimum_tensile_strength_ksi": 100,
      "minimum_yield_strength_ksi": 40,
      "max_temp_f": 1500,
      "min_temp_to_100": 26.7,
      "metal_200": 26.7,
      "values": {
        "300": 26.7,
        "400": 26.7,
        "500": 25.5,
        "600": 24.2,
        "650": 23.7,
        "700": 23.3,
        "750": 22.9,
        "800": 22.7,
        "850": 22.5,
        "900": 19.6,
        "950": 19.5,
        "1,000": 19.3,
        "1,050": 19.3,
        "1,100": 17.5,
        "1,150": 14.1,
        "1,200": 11.3,
        "1,250": 9.3,
        "1,300": 7.7,
        "1,350": 6.1,
        "1,400": 4.8,
        "1,450": 3.8,
        "1,500": 3.0,
        "1,550": null,
        "1,600": null,
        "1,650": null
      }
    },
    {
      "block": 6,
      "line_no": 55,
      "nominal_composition": "61Ni–16Mo–16Cr",
      "product_form": null,
      "spec_no": "B622",
      "type_grade": null,
      "uns_no": "N06455 Sol. ann.",
      "class_condition_temper": null,
      "size_range_in": null,
      "p_no": 43,
      "notes": null,
      "min_temp_f": -325,
      "minimum_tensile_strength_ksi": 100,
      "minimum_yield_strength_ksi": 40,
      "max_temp_f": 800,
      "min_temp_to_100": 26.7,
      "metal_200": 26.7,
      "values": {
        "300": 26.7,
        "400": 26.7,
        "500": 26.7,
        "600": 26.7,
        "650": 26.7,
        "700": 26.5,
        "750": 26.1,
        "800": 25.8,
        "850": null,
        "900": null,
        "950": null,
        "1,000": null,
        "1,050": null,
        "1,100": null,
        "1,150": null,
        "1,200": null,
        "1,250": null,
        "1,300": null,
        "1,350": null,
        "1,400": null,
        "1,450": null,
        "1,500": null,
        "1,550": null,
        "1,600": null,
        "1,650": null
      }
    },
    {
      "block": 6,
      "line_no": 56,
      "nominal_composition": "54Ni–16Mo–15Cr",
      "product_form": null,
      "spec_no": "B619",
      "type_grade": null,
      "uns_no": "N10276 Sol. ann.",
      "class_condition_temper": null,
      "size_range_in": null,
      "p_no": 43,
      "notes": null,
      "min_temp_f": -325,
      "minimum_tensile_strength_ksi": 100,
      "minimum_yield_strength_ksi": 41,
      "max_temp_f": 1250,
      "min_temp_to_100": 27.3,
      "metal_200": 27.3,
      "values": {
        "300": 27.3,
        "400": 27.3,
        "500": 26.9,
        "600": 25.2,
        "650": 24.6,
        "700": 24.0,
        "750": 23.5,
        "800": 23.1,
        "850": 22.8,
        "900": 22.6,
        "950": 22.4,
        "1,000": 22.3,
        "1,050": 18.5,
        "1,100": 15.0,
        "1,150": 12.2,
        "1,200": 9.8,
        "1,250": 7.8,
        "1,300": null,
        "1,350": null,
        "1,400": null,
        "1,450": null,
        "1,500": null,
        "1,550": null,
        "1,600": null,
        "1,650": null
      }
    },
    {
      "block": 6,
      "line_no": 57,
      "nominal_composition": "54Ni–16Mo–15Cr",
      "product_form": null,
      "spec_no": "B622",
      "type_grade": null,
      "uns_no": "N10276 Sol. ann.",
      "class_condition_temper": null,
      "size_range_in": null,
      "p_no": 43,
      "notes": null,
      "min_temp_f": -325,
      "minimum_tensile_strength_ksi": 100,
      "minimum_yield_strength_ksi": 41,
      "max_temp_f": 1250,
      "min_temp_to_100": 27.3,
      "metal_200": 27.3,
      "values": {
        "300": 27.3,
        "400": 27.3,
        "500": 26.9,
        "600": 25.2,
        "650": 24.6,
        "700": 24.0,
        "750": 23.5,
        "800": 23.1,
        "850": 22.8,
        "900": 22.6,
        "950": 22.4,
        "1,000": 22.3,
        "1,050": 18.5,
        "1,100": 15.0,
        "1,150": 12.2,
        "1,200": 9.8,
        "1,250": 7.8,
        "1,300": null,
        "1,350": null,
        "1,400": null,
        "1,450": null,
        "1,500": null,
        "1,550": null,
        "1,600": null,
        "1,650": null
      }
    },
    {
      "block": 6,
      "line_no": 58,
      "nominal_composition": "54Ni–16Mo–15Cr",
      "product_form": null,
      "spec_no": "B626",
      "type_grade": null,
      "uns_no": "N10276 Sol. ann.",
      "class_condition_temper": null,
      "size_range_in": null,
      "p_no": 43,
      "notes": null,
      "min_temp_f": -325,
      "minimum_tensile_strength_ksi": 100,
      "minimum_yield_strength_ksi": 41,
      "max_temp_f": 1250,
      "min_temp_to_100": 27.3,
      "metal_200": 27.3,
      "values": {
        "300": 27.3,
        "400": 27.3,
        "500": 26.9,
        "600": 25.2,
        "650": 24.6,
        "700": 24.0,
        "750": 23.5,
        "800": 23.1,
        "850": 22.8,
        "900": 22.6,
        "950": 22.4,
        "1,000": 22.3,
        "1,050": 18.5,
        "1,100": 15.0,
        "1,150": 12.2,
        "1,200": 9.8,
        "1,250": 7.8,
        "1,300": null,
        "1,350": null,
        "1,400": null,
        "1,450": null,
        "1,500": null,
        "1,550": null,
        "1,600": null,
        "1,650": null
      }
    },
    {
      "block": 6,
      "line_no": 59,
      "nominal_composition": "67Ni–30Cu",
      "product_form": null,
      "spec_no": "B165",
      "type_grade": null,
      "uns_no": "N04400 Str. rel.",
      "class_condition_temper": null,
      "size_range_in": null,
      "p_no": 42,
      "notes": "(54)",
      "min_temp_f": -325,
      "minimum_tensile_strength_ksi": 85,
      "minimum_yield_strength_ksi": 55,
      "max_temp_f": 500,
      "min_temp_to_100": 28.3,
      "metal_200": 28.3,
      "values": {
        "300": 28.3,
        "400": 28.3,
        "500": 28.3,
        "600": null,
        "650": null,
        "700": null,
        "750": null,
        "800": null,
        "850": null,
        "900": null,
        "950": null,
        "1,000": null,
        "1,050": null,
        "1,100": null,
        "1,150": null,
        "1,200": null,
        "1,250": null,
        "1,300": null,
        "1,350": null,
        "1,400": null,
        "1,450": null,
        "1,500": null,
        "1,550": null,
        "1,600": null,
        "1,650": null
      }
    },
    {
      "block": 6,
      "line_no": 60,
      "nominal_composition": "67Ni–30Cu",
      "product_form": null,
      "spec_no": "B725",
      "type_grade": null,
      "uns_no": "N04400 Str. rel.",
      "class_condition_temper": null,
      "size_range_in": null,
      "p_no": 42,
      "notes": "(54)",
      "min_temp_f": -325,
      "minimum_tensile_strength_ksi": 85,
      "minimum_yield_strength_ksi": 55,
      "max_temp_f": 500,
      "min_temp_to_100": 28.3,
      "metal_200": 28.3,
      "values": {
        "300": 28.3,
        "400": 28.3,
        "500": 28.3,
        "600": null,
        "650": null,
        "700": null,
        "750": null,
        "800": null,
        "850": null,
        "900": null,
        "950": null,
        "1,000": null,
        "1,050": null,
        "1,100": null,
        "1,150": null,
        "1,200": null,
        "1,250": null,
        "1,300": null,
        "1,350": null,
        "1,400": null,
        "1,450": null,
        "1,500": null,
        "1,550": null,
        "1,600": null,
        "1,650": null
      }
    },
    {
      "block": 6,
      "line_no": 67,
      "nominal_composition": "55Ni–21Cr–13.5Mo",
      "product_form": null,
      "spec_no": "B619",
      "type_grade": null,
      "uns_no": "N06022 Sol. ann.",
      "class_condition_temper": null,
      "size_range_in": null,
      "p_no": 43,
      "notes": null,
      "min_temp_f": -325,
      "minimum_tensile_strength_ksi": 100,
      "minimum_yield_strength_ksi": 45,
      "max_temp_f": 800,
      "min_temp_to_100": 30.0,
      "metal_200": 30.0,
      "values": {
        "300": 30.0,
        "400": 30.0,
        "500": 29.0,
        "600": 27.6,
        "650": 27.0,
        "700": 26.5,
        "750": 26.1,
        "800": 25.7,
        "850": null,
        "900": null,
        "950": null,
        "1,000": null,
        "1,050": null,
        "1,100": null,
        "1,150": null,
        "1,200": null,
        "1,250": null,
        "1,300": null,
        "1,350": null,
        "1,400": null,
        "1,450": null,
        "1,500": null,
        "1,550": null,
        "1,600": null,
        "1,650": null
      }
    },
    {
      "block": 6,
      "line_no": 68,
      "nominal_composition": "55Ni–21Cr–13.5Mo",
      "product_form": null,
      "spec_no": "B622",
      "type_grade": null,
      "uns_no": "N06022 Sol. ann.",
      "class_condition_temper": null,
      "size_range_in": null,
      "p_no": 43,
      "notes": null,
      "min_temp_f": -325,
      "minimum_tensile_strength_ksi": 100,
      "minimum_yield_strength_ksi": 45,
      "max_temp_f": 800,
      "min_temp_to_100": 30.0,
      "metal_200": 30.0,
      "values": {
        "300": 30.0,
        "400": 30.0,
        "500": 29.0,
        "600": 27.6,
        "650": 27.0,
        "700": 26.5,
        "750": 26.1,
        "800": 25.7,
        "850": null,
        "900": null,
        "950": null,
        "1,000": null,
        "1,050": null,
        "1,100": null,
        "1,150": null,
        "1,200": null,
        "1,250": null,
        "1,300": null,
        "1,350": null,
        "1,400": null,
        "1,450": null,
        "1,500": null,
        "1,550": null,
        "1,600": null,
        "1,650": null
      }
    },
    {
      "block": 6,
      "line_no": 69,
      "nominal_composition": "58Ni–33Cr–8Mo",
      "product_form": null,
      "spec_no": "B619",
      "type_grade": null,
      "uns_no": "N06035 Sol. ann.",
      "class_condition_temper": null,
      "size_range_in": null,
      "p_no": 43,
      "notes": null,
      "min_temp_f": -325,
      "minimum_tensile_strength_ksi": 85,
      "minimum_yield_strength_ksi": 35,
      "max_temp_f": 800,
      "min_temp_to_100": 23.3,
      "metal_200": 23.3,
      "values": {
        "300": 23.3,
        "400": 22.2,
        "500": 20.6,
        "600": 19.7,
        "650": 19.4,
        "700": 19.2,
        "750": 19.0,
        "800": 18.8,
        "850": null,
        "900": null,
        "950": null,
        "1,000": null,
        "1,050": null,
        "1,100": null,
        "1,150": null,
        "1,200": null,
        "1,250": null,
        "1,300": null,
        "1,350": null,
        "1,400": null,
        "1,450": null,
        "1,500": null,
        "1,550": null,
        "1,600": null,
        "1,650": null
      }
    },
    {
      "block": 6,
      "line_no": 70,
      "nominal_composition": "58Ni–33Cr–8Mo",
      "product_form": null,
      "spec_no": "B622",
      "type_grade": null,
      "uns_no": "N06035 Sol. ann.",
      "class_condition_temper": null,
      "size_range_in": null,
      "p_no": 43,
      "notes": null,
      "min_temp_f": -325,
      "minimum_tensile_strength_ksi": 85,
      "minimum_yield_strength_ksi": 35,
      "max_temp_f": 800,
      "min_temp_to_100": 23.3,
      "metal_200": 23.3,
      "values": {
        "300": 23.3,
        "400": 22.2,
        "500": 20.6,
        "600": 19.7,
        "650": 19.4,
        "700": 19.2,
        "750": 19.0,
        "800": 18.8,
        "850": null,
        "900": null,
        "950": null,
        "1,000": null,
        "1,050": null,
        "1,100": null,
        "1,150": null,
        "1,200": null,
        "1,250": null,
        "1,300": null,
        "1,350": null,
        "1,400": null,
        "1,450": null,
        "1,500": null,
        "1,550": null,
        "1,600": null,
        "1,650": null
      }
    },
    {
      "block": 6,
      "line_no": 71,
      "nominal_composition": "58Ni–33Cr–8Mo",
      "product_form": null,
      "spec_no": "B626",
      "type_grade": null,
      "uns_no": "N06035 Sol. ann.",
      "class_condition_temper": null,
      "size_range_in": null,
      "p_no": 43,
      "notes": null,
      "min_temp_f": -325,
      "minimum_tensile_strength_ksi": 85,
      "minimum_yield_strength_ksi": 35,
      "max_temp_f": 800,
      "min_temp_to_100": 23.3,
      "metal_200": 23.3,
      "values": {
        "300": 23.3,
        "400": 22.2,
        "500": 20.6,
        "600": 19.7,
        "650": 19.4,
        "700": 19.2,
        "750": 19.0,
        "800": 18.8,
        "850": null,
        "900": null,
        "950": null,
        "1,000": null,
        "1,050": null,
        "1,100": null,
        "1,150": null,
        "1,200": null,
        "1,250": null,
        "1,300": null,
        "1,350": null,
        "1,400": null,
        "1,450": null,
        "1,500": null,
        "1,550": null,
        "1,600": null,
        "1,650": null
      }
    },
    {
      "block": 6,
      "line_no": 72,
      "nominal_composition": "59Ni–23Cr–16Mo",
      "product_form": null,
      "spec_no": "B619",
      "type_grade": null,
      "uns_no": "N06059 Sol. ann.",
      "class_condition_temper": null,
      "size_range_in": null,
      "p_no": 43,
      "notes": null,
      "min_temp_f": -325,
      "minimum_tensile_strength_ksi": 100,
      "minimum_yield_strength_ksi": 45,
      "max_temp_f": 800,
      "min_temp_to_100": 30.0,
      "metal_200": 30.0,
      "values": {
        "300": 30.0,
        "400": 30.0,
        "500": 29.7,
        "600": 28.2,
        "650": 27.5,
        "700": 26.8,
        "750": 26.1,
        "800": 25.5,
        "850": null,
        "900": null,
        "950": null,
        "1,000": null,
        "1,050": null,
        "1,100": null,
        "1,150": null,
        "1,200": null,
        "1,250": null,
        "1,300": null,
        "1,350": null,
        "1,400": null,
        "1,450": null,
        "1,500": null,
        "1,550": null,
        "1,600": null,
        "1,650": null
      }
    },
    {
      "block": 6,
      "line_no": 73,
      "nominal_composition": "59Ni–23Cr–16Mo",
      "product_form": null,
      "spec_no": "B622",
      "type_grade": null,
      "uns_no": "N06059 Sol. ann.",
      "class_condition_temper": null,
      "size_range_in": null,
      "p_no": 43,
      "notes": null,
      "min_temp_f": -325,
      "minimum_tensile_strength_ksi": 100,
      "minimum_yield_strength_ksi": 45,
      "max_temp_f": 800,
      "min_temp_to_100": 30.0,
      "metal_200": 30.0,
      "values": {
        "300": 30.0,
        "400": 30.0,
        "500": 29.7,
        "600": 28.2,
        "650": 27.5,
        "700": 26.8,
        "750": 26.1,
        "800": 25.5,
        "850": null,
        "900": null,
        "950": null,
        "1,000": null,
        "1,050": null,
        "1,100": null,
        "1,150": null,
        "1,200": null,
        "1,250": null,
        "1,300": null,
        "1,350": null,
        "1,400": null,
        "1,450": null,
        "1,500": null,
        "1,550": null,
        "1,600": null,
        "1,650": null
      }
    },
    {
      "block": 6,
      "line_no": 74,
      "nominal_composition": "59Ni–23Cr–16Mo",
      "product_form": null,
      "spec_no": "B626",
      "type_grade": null,
      "uns_no": "N06059 Sol. ann.",
      "class_condition_temper": null,
      "size_range_in": "All",
      "p_no": 43,
      "notes": null,
      "min_temp_f": -325,
      "minimum_tensile_strength_ksi": 100,
      "minimum_yield_strength_ksi": 45,
      "max_temp_f": 800,
      "min_temp_to_100": 30.0,
      "metal_200": 30.0,
      "values": {
        "300": 30.0,
        "400": 30.0,
        "500": 29.7,
        "600": 28.2,
        "650": 27.5,
        "700": 26.8,
        "750": 26.1,
        "800": 25.5,
        "850": null,
        "900": null,
        "950": null,
        "1,000": null,
        "1,050": null,
        "1,100": null,
        "1,150": null,
        "1,200": null,
        "1,250": null,
        "1,300": null,
        "1,350": null,
        "1,400": null,
        "1,450": null,
        "1,500": null,
        "1,550": null,
        "1,600": null,
        "1,650": null
      }
    },
    {
      "block": 6,
      "line_no": 75,
      "nominal_composition": "59Ni–23Cr–16Mo–1.6Cu",
      "product_form": null,
      "spec_no": "B619",
      "type_grade": null,
      "uns_no": "N06200 Sol. ann.",
      "class_condition_temper": null,
      "size_range_in": "All",
      "p_no": 43,
      "notes": null,
      "min_temp_f": -325,
      "minimum_tensile_strength_ksi": 100,
      "minimum_yield_strength_ksi": 45,
      "max_temp_f": 800,
      "min_temp_to_100": 30.0,
      "metal_200": 30.0,
      "values": {
        "300": 30.0,
        "400": 30.0,
        "500": 28.6,
        "600": 26.9,
        "650": 26.2,
        "700": 25.7,
        "750": 25.4,
        "800": 25.2,
        "850": null,
        "900": null,
        "950": null,
        "1,000": null,
        "1,050": null,
        "1,100": null,
        "1,150": null,
        "1,200": null,
        "1,250": null,
        "1,300": null,
        "1,350": null,
        "1,400": null,
        "1,450": null,
        "1,500": null,
        "1,550": null,
        "1,600": null,
        "1,650": null
      }
    },
    {
      "block": 6,
      "line_no": 76,
      "nominal_composition": "59Ni–23Cr–16Mo–1.6Cu",
      "product_form": null,
      "spec_no": "B622",
      "type_grade": null,
      "uns_no": "N06200 Sol. ann.",
      "class_condition_temper": null,
      "size_range_in": "All",
      "p_no": 43,
      "notes": null,
      "min_temp_f": -325,
      "minimum_tensile_strength_ksi": 100,
      "minimum_yield_strength_ksi": 45,
      "max_temp_f": 800,
      "min_temp_to_100": 30.0,
      "metal_200": 30.0,
      "values": {
        "300": 30.0,
        "400": 30.0,
        "500": 28.6,
        "600": 26.9,
        "650": 26.2,
        "700": 25.7,
        "750": 25.4,
        "800": 25.2,
        "850": null,
        "900": null,
        "950": null,
        "1,000": null,
        "1,050": null,
        "1,100": null,
        "1,150": null,
        "1,200": null,
        "1,250": null,
        "1,300": null,
        "1,350": null,
        "1,400": null,
        "1,450": null,
        "1,500": null,
        "1,550": null,
        "1,600": null,
        "1,650": null
      }
    },
    {
      "block": 6,
      "line_no": 77,
      "nominal_composition": "59Ni–23Cr–16Mo–1.6Cu",
      "product_form": null,
      "spec_no": "B626",
      "type_grade": null,
      "uns_no": "N06200 Sol. ann.",
      "class_condition_temper": null,
      "size_range_in": "All",
      "p_no": 43,
      "notes": null,
      "min_temp_f": -325,
      "minimum_tensile_strength_ksi": 100,
      "minimum_yield_strength_ksi": 45,
      "max_temp_f": 800,
      "min_temp_to_100": 30.0,
      "metal_200": 30.0,
      "values": {
        "300": 30.0,
        "400": 30.0,
        "500": 28.6,
        "600": 26.9,
        "650": 26.2,
        "700": 25.7,
        "750": 25.4,
        "800": 25.2,
        "850": null,
        "900": null,
        "950": null,
        "1,000": null,
        "1,050": null,
        "1,100": null,
        "1,150": null,
        "1,200": null,
        "1,250": null,
        "1,300": null,
        "1,350": null,
        "1,400": null,
        "1,450": null,
        "1,500": null,
        "1,550": null,
        "1,600": null,
        "1,650": null
      }
    },
    {
      "block": 6,
      "line_no": 78,
      "nominal_composition": "62Ni–22Mo–15Cr",
      "product_form": null,
      "spec_no": "B619",
      "type_grade": null,
      "uns_no": "N10362 Sol. ann.",
      "class_condition_temper": null,
      "size_range_in": "All",
      "p_no": 43,
      "notes": null,
      "min_temp_f": -325,
      "minimum_tensile_strength_ksi": 105,
      "minimum_yield_strength_ksi": 45,
      "max_temp_f": 800,
      "min_temp_to_100": 30.0,
      "metal_200": 30.0,
      "values": {
        "300": 30.0,
        "400": 30.0,
        "500": 28.9,
        "600": 27.7,
        "650": 27.3,
        "700": 27.0,
        "750": 26.7,
        "800": 26.4,
        "850": null,
        "900": null,
        "950": null,
        "1,000": null,
        "1,050": null,
        "1,100": null,
        "1,150": null,
        "1,200": null,
        "1,250": null,
        "1,300": null,
        "1,350": null,
        "1,400": null,
        "1,450": null,
        "1,500": null,
        "1,550": null,
        "1,600": null,
        "1,650": null
      }
    },
    {
      "block": 6,
      "line_no": 53,
      "values": {
        "400": 24.7,
        "500": 23.3,
        "600": 22.2,
        "650": 21.7,
        "700": 11.1,
        "750": 8.9,
        "800": 7.2,
        "850": null,
        "900": null,
        "950": null,
        "1,000": null,
        "1,050": null,
        "1,100": null,
        "1,150": null,
        "1,200": null,
        "1,250": null,
        "1,300": null,
        "1,350": null,
        "1,400": null,
        "1,450": null,
        "1,500": null,
        "1,550": null,
        "1,600": null,
        "1,650": null
      }
    },
    {
      "block": 6,
      "line_no": 54,
      "values": {
        "400": 24.7,
        "500": 23.3,
        "600": 22.2,
        "650": 21.7,
        "700": 11.1,
        "750": 8.9,
        "800": 7.2,
        "850": null,
        "900": null,
        "950": null,
        "1,000": null,
        "1,050": null,
        "1,100": null,
        "1,150": null,
        "1,200": null,
        "1,250": null,
        "1,300": null,
        "1,350": null,
        "1,400": null,
        "1,450": null,
        "1,500": null,
        "1,550": null,
        "1,600": null,
        "1,650": null
      }
    },
    {
      "block": 6,
      "line_no": 61,
      "values": {
        "400": 28.6,
        "500": 27.7,
        "600": 26.2,
        "650": 25.6,
        "700": 25.1,
        "750": 24.7,
        "800": 24.3,
        "850": 23.9,
        "900": 23.6,
        "950": null,
        "1,000": null,
        "1,050": null,
        "1,100": null,
        "1,150": null,
        "1,200": null,
        "1,250": null,
        "1,300": null,
        "1,350": null,
        "1,400": null,
        "1,450": null,
        "1,500": null,
        "1,550": null,
        "1,600": null,
        "1,650": null
      }
    },
    {
      "block": 6,
      "line_no": 62,
      "values": {
        "400": 28.6,
        "500": 27.7,
        "600": 26.2,
        "650": 25.6,
        "700": 25.1,
        "750": 24.7,
        "800": 24.3,
        "850": 23.9,
        "900": 23.6,
        "950": null,
        "1,000": null,
        "1,050": null,
        "1,100": null,
        "1,150": null,
        "1,200": null,
        "1,250": null,
        "1,300": null,
        "1,350": null,
        "1,400": null,
        "1,450": null,
        "1,500": null,
        "1,550": null,
        "1,600": null,
        "1,650": null
      }
    },
    {
      "block": 6,
      "line_no": 63,
      "values": {
        "400": 28.6,
        "500": 27.7,
        "600": 26.2,
        "650": 25.6,
        "700": 25.1,
        "750": 24.7,
        "800": 24.3,
        "850": 23.9,
        "900": 23.6,
        "950": null,
        "1,000": null,
        "1,050": null,
        "1,100": null,
        "1,150": null,
        "1,200": null,
        "1,250": null,
        "1,300": null,
        "1,350": null,
        "1,400": null,
        "1,450": null,
        "1,500": null,
        "1,550": null,
        "1,600": null,
        "1,650": null
      }
    },
    {
      "block": 6,
      "line_no": 64,
      "values": {
        "400": 29.6,
        "500": 27.7,
        "600": 26.2,
        "650": 25.6,
        "700": 25.1,
        "750": 24.7,
        "800": 24.3,
        "850": 23.9,
        "900": 23.6,
        "950": null,
        "1,000": null,
        "1,050": null,
        "1,100": null,
        "1,150": null,
        "1,200": null,
        "1,250": null,
        "1,300": null,
        "1,350": null,
        "1,400": null,
        "1,450": null,
        "1,500": null,
        "1,550": null,
        "1,600": null,
        "1,650": null
      }
    },
    {
      "block": 6,
      "line_no": 65,
      "values": {
        "400": 29.6,
        "500": 27.7,
        "600": 26.2,
        "650": 25.6,
        "700": 25.1,
        "750": 24.7,
        "800": 24.3,
        "850": 23.9,
        "900": 23.6,
        "950": null,
        "1,000": null,
        "1,050": null,
        "1,100": null,
        "1,150": null,
        "1,200": null,
        "1,250": null,
        "1,300": null,
        "1,350": null,
        "1,400": null,
        "1,450": null,
        "1,500": null,
        "1,550": null,
        "1,600": null,
        "1,650": null
      }
    },
    {
      "block": 6,
      "line_no": 66,
      "values": {
        "400": 28.6,
        "500": 27.7,
        "600": 26.2,
        "650": 25.6,
        "700": 25.1,
        "750": 24.7,
        "800": 24.3,
        "850": null,
        "900": null,
        "950": null,
        "1,000": null,
        "1,050": null,
        "1,100": null,
        "1,150": null,
        "1,200": null,
        "1,250": null,
        "1,300": null,
        "1,350": null,
        "1,400": null,
        "1,450": null,
        "1,500": null,
        "1,550": null,
        "1,600": null,
        "1,650": null
      }
    },
    {
      "block": 6,
      "line_no": 79,
      "nominal_composition": "62Ni–22Mo–15Cr",
      "product_form": null,
      "spec_no": "B622",
      "type_grade": null,
      "uns_no": "N10362 Sol. ann.",
      "class_condition_temper": null,
      "size_range_in": "All",
      "p_no": 43,
      "notes": null,
      "min_temp_f": -325,
      "minimum_tensile_strength_ksi": 105,
      "minimum_yield_strength_ksi": 45,
      "max_temp_f": 800,
      "min_temp_to_100": 30.0,
      "metal_200": 30.0,
      "values": {
        "300": 30.0,
        "400": 30.0,
        "500": 28.9,
        "600": 27.7,
        "650": 27.3,
        "700": 27.0,
        "750": 26.7,
        "800": 26.4,
        "850": null,
        "900": null,
        "950": null,
        "1,000": null,
        "1,050": null,
        "1,100": null,
        "1,150": null,
        "1,200": null,
        "1,250": null,
        "1,300": null,
        "1,350": null,
        "1,400": null,
        "1,450": null,
        "1,500": null,
        "1,550": null,
        "1,600": null,
        "1,650": null
      }
    },
    {
      "block": 6,
      "line_no": 80,
      "nominal_composition": "62Ni–22Mo–15Cr",
      "product_form": null,
      "spec_no": "B626",
      "type_grade": null,
      "uns_no": "N10362 Sol. ann.",
      "class_condition_temper": null,
      "size_range_in": "All",
      "p_no": 43,
      "notes": null,
      "min_temp_f": -325,
      "minimum_tensile_strength_ksi": 105,
      "minimum_yield_strength_ksi": 45,
      "max_temp_f": 800,
      "min_temp_to_100": 30.0,
      "metal_200": 30.0,
      "values": {
        "300": 30.0,
        "400": 30.0,
        "500": 28.9,
        "600": 27.7,
        "650": 27.3,
        "700": 27.0,
        "750": 26.7,
        "800": 26.4,
        "850": null,
        "900": null,
        "950": null,
        "1,000": null,
        "1,050": null,
        "1,100": null,
        "1,150": null,
        "1,200": null,
        "1,250": null,
        "1,300": null,
        "1,350": null,
        "1,400": null,
        "1,450": null,
        "1,500": null,
        "1,550": null,
