Repository: danivelas0/asme-pcc

File: resources/ASME B31/ASME B31.3/APPEX/appendix_a/table_a_1.json (part 18 of 28)
    "P-No. (5)",
    "P-No. (5)(7)"
  ],
  "columns_values": [
        "350": 51.5,
        "375": 51.2,
        "400": 50.7,
        "425": 49.9,
        "450": 41.4,
        "475": 33.1,
        "500": 27.4,
        "525": 22.8,
        "550": 18.7,
        "575": 15.6,
        "600": 12.9,
        "625": 10.0,
        "650": 8.27,
        "675": null,
        "700": null,
        "725": null,
        "750": null,
        "775": null,
        "800": null,
        "825": null,
        "850": null,
        "875": null,
        "900": null
      }
    },
    {
      "block": 6,
      "line_no": 7,
      "nominal_composition": "99.0Ni",
      "product_form": "Pipe & tube",
      "spec_no": "B161",
      "type_grade": null,
      "uns_no": "N02200",
      "class_condition_temper": "Annealed",
      "size_mm": "≤125",
      "p_no": 41,
      "notes": null,
      "min_temp_c": -198,
      "min_tensile_strength_mpa": 380,
      "min_yield_strength_mpa": 105,
      "max_temp_c": 316,
      "min_temp_to_40": 68.9,
      "values": {
        "65": 68.9,
        "100": 68.9,
        "125": 68.9,
        "150": 68.9,
        "175": 68.9,
        "200": 68.9,
        "225": 68.9,
        "250": 68.9,
        "275": 68.9,
        "300": 68.9,
        "325": 68.9,
        "350": null,
        "375": null,
        "400": null,
        "425": null,
        "450": null,
        "475": null,
        "500": null,
        "525": null,
        "550": null,
        "575": null,
        "600": null,
        "625": null,
        "650": null,
        "675": null,
        "700": null,
        "725": null,
        "750": null,
        "775": null,
        "800": null,
        "825": null,
        "850": null,
        "875": null,
        "900": null
      }
    },
    {
      "block": 6,
      "line_no": 8,
      "nominal_composition": "99.0Ni",
      "product_form": "Pipe & tube",
      "spec_no": "B725",
      "type_grade": null,
      "uns_no": "N02200",
      "class_condition_temper": "Annealed",
      "size_mm": "≤127",
      "p_no": 41,
      "notes": null,
      "min_temp_c": -198,
      "min_tensile_strength_mpa": 380,
      "min_yield_strength_mpa": 105,
      "max_temp_c": 316,
      "min_temp_to_40": 68.9,
      "values": {
        "65": 68.9,
        "100": 68.9,
        "125": 68.9,
        "150": 68.9,
        "175": 68.9,
        "200": 68.9,
        "225": 68.9,
        "250": 68.9,
        "275": 68.9,
        "300": 68.9,
        "325": 68.9,
        "350": null,
        "375": null,
        "400": null,
        "425": null,
        "450": null,
        "475": null,
        "500": null,
        "525": null,
        "550": null,
        "575": null,
        "600": null,
        "625": null,
        "650": null,
        "675": null,
        "700": null,
        "725": null,
        "750": null,
        "775": null,
        "800": null,
        "825": null,
        "850": null,
        "875": null,
        "900": null
      }
    },
    {
      "block": 6,
      "line_no": 9,
      "nominal_composition": "67Ni–30Cu",
      "product_form": "Pipe & tube",
      "spec_no": "B165",
      "type_grade": null,
      "uns_no": "N04400",
      "class_condition_temper": "Annealed",
      "size_mm": ">125",
      "p_no": 42,
      "notes": null,
      "min_temp_c": -198,
      "min_tensile_strength_mpa": 480,
      "min_yield_strength_mpa": 170,
      "max_temp_c": 482,
      "min_temp_to_40": 115,
      "values": {
        "65": 106,
        "100": 99.7,
        "125": 96.2,
        "150": 93.6,
        "175": 91.9,
        "200": 90.9,
        "225": 90.4,
        "250": 90.4,
        "275": 90.4,
        "300": 90.4,
        "325": 90.4,
        "350": 90.4,
        "375": 89.8,
        "400": 89.0,
        "425": 88.0,
        "450": 79.7,
        "475": 59.9,
        "500": 55.2,
        "525": null,
        "550": null,
        "575": null,
        "600": null,
        "625": null,
        "650": null,
        "675": null,
        "700": null,
        "725": null,
        "750": null,
        "775": null,
        "800": null,
        "825": null,
        "850": null,
        "875": null,
        "900": null
      }
    },
    {
      "block": 6,
      "line_no": 10,
      "nominal_composition": "67Ni–30Cu",
      "product_form": "Pipe & tube",
      "spec_no": "B725",
      "type_grade": null,
      "uns_no": "N04400",
      "class_condition_temper": "Annealed",
      "size_mm": ">127",
      "p_no": 42,
      "notes": null,
      "min_temp_c": -198,
      "min_tensile_strength_mpa": 480,
      "min_yield_strength_mpa": 170,
      "max_temp_c": 482,
      "min_temp_to_40": 115,
      "values": {
        "65": 106,
        "100": 99.7,
        "125": 96.2,
        "150": 93.6,
        "175": 91.9,
        "200": 90.9,
        "225": 90.4,
        "250": 90.4,
        "275": 90.4,
        "300": 90.4,
        "325": 90.4,
        "350": 90.4,
        "375": 89.8,
        "400": 89.0,
        "425": 88.0,
        "450": 79.7,
        "475": 59.9,
        "500": 55.2,
        "525": null,
        "550": null,
        "575": null,
        "600": null,
        "625": null,
        "650": null,
        "675": null,
        "700": null,
        "725": null,
        "750": null,
        "775": null,
        "800": null,
        "825": null,
        "850": null,
        "875": null,
        "900": null
      }
    },
    {
      "block": 6,
      "line_no": 11,
      "nominal_composition": "33Ni–42Fe–21Cr",
      "product_form": "Pipe & tube",
      "spec_no": "B407",
      "type_grade": null,
      "uns_no": "N08800",
      "class_condition_temper": "H.F. or H.F. ann.",
      "size_mm": null,
      "p_no": 45,
      "notes": null,
      "min_temp_c": -198,
      "min_tensile_strength_mpa": 450,
      "min_yield_strength_mpa": 170,
      "max_temp_c": 816,
      "min_temp_to_40": 115,
      "values": {
        "65": 115,
        "100": 115,
        "125": 115,
        "150": 115,
        "175": 115,
        "200": 115,
        "225": 115,
        "250": 115,
        "275": 115,
        "300": 115,
        "325": 115,
        "350": 115,
        "375": 115,
        "400": 115,
        "425": 115,
        "450": 115,
        "475": 115,
        "500": 115,
        "525": 115,
        "550": 113,
        "575": 107,
        "600": 83.8,
        "625": 63.9,
        "650": 44.7,
        "675": 29.8,
        "700": 15.5,
        "725": 11.7,
        "750": 8.68,
        "775": 7.2,
        "800": 6.25,
        "825": 5.11,
        "850": null,
        "875": null,
        "900": null
      }
    },
    {
      "block": 6,
      "line_no": 12,
      "nominal_composition": "72Ni–15Cr–8Fe",
      "product_form": "Pipe & tube",
      "spec_no": "B167",
      "type_grade": null,
      "uns_no": "N06600",
      "class_condition_temper": "H.F. or H.F. ann.",
      "size_mm": ">125",
      "p_no": 43,
      "notes": null,
      "min_temp_c": -198,
      "min_tensile_strength_mpa": 515,
      "min_yield_strength_mpa": 170,
      "max_temp_c": 649,
      "min_temp_to_40": 115,
      "values": {
        "65": 115,
        "100": 115,
        "125": 115,
        "150": 115,
        "175": 115,
        "200": 115,
        "225": 115,
        "250": 115,
        "275": 115,
        "300": 115,
        "325": 115,
        "350": 115,
        "375": 115,
        "400": 115,
        "425": 115,
        "450": 115,
        "475": 115,
        "500": 84.8,
        "525": 58.4,
        "550": 39.7,
        "575": 27.0,
        "600": 19.2,
        "625": 15.0,
        "650": 13.8,
        "675": null,
        "700": null,
        "725": null,
        "750": null,
        "775": null,
        "800": null,
        "825": null,
        "850": null,
        "875": null,
        "900": null
      }
    },
    {
      "block": 6,
      "line_no": 13,
      "nominal_composition": "33Ni–42Fe–21Cr",
      "product_form": "Pipe & tube",
      "spec_no": "B407",
      "type_grade": null,
      "uns_no": "N08810",
      "class_condition_temper": "C.D. sol. ann. or H.F. ann.",
      "size_mm": null,
      "p_no": 45,
      "notes": "(62)",
      "min_temp_c": -198,
      "min_tensile_strength_mpa": 450,
      "min_yield_strength_mpa": 170,
      "max_temp_c": 899,
      "min_temp_to_40": 115,
      "values": {
        "65": 115,
        "100": 115,
        "125": 115,
        "150": 115,
        "175": 115,
        "200": 115,
        "225": 115,
        "250": 115,
        "275": 115,
        "300": 115,
        "325": 113,
        "350": 110,
        "375": 108,
        "400": 106,
        "425": 104,
        "450": 102,
        "475": 100,
        "500": 98.6,
        "525": 97.1,
        "550": 95.7,
        "575": 91.8,
        "600": 75.7,
        "625": 62.6,
        "650": 50.6,
        "675": 41.2,
        "700": 33.6,
        "725": 27.7,
        "750": 22.6,
        "775": 18.3,
        "800": 15.0,
        "825": 11.9,
        "850": 9.03,
        "875": 7.35,
        "900": 5.86
      }
    },
    {
      "block": 6,
      "line_no": 14,
      "nominal_composition": "33Ni–42Fe–21Cr",
      "product_form": "Pipe & tube",
      "spec_no": "B514",
      "type_grade": null,
      "uns_no": "N08810",
      "class_condition_temper": "Annealed",
      "size_mm": null,
      "p_no": 45,
      "notes": "(62)",
      "min_temp_c": -198,
      "min_tensile_strength_mpa": 450,
      "min_yield_strength_mpa": 170,
      "max_temp_c": 899,
      "min_temp_to_40": 115,
      "values": {
        "65": 115,
        "100": 115,
        "125": 115,
        "150": 115,
        "175": 115,
        "200": 115,
        "225": 115,
        "250": 115,
        "275": 115,
        "300": 115,
        "325": 113,
        "350": 110,
        "375": 108,
        "400": 106,
        "425": 104,
        "450": 102,
        "475": 100,
        "500": 98.6,
        "525": 97.1,
        "550": 95.7,
        "575": 91.8,
        "600": 75.7,
        "625": 62.6,
        "650": 50.6,
        "675": 41.2,
        "700": 33.6,
        "725": 27.7,
        "750": 22.6,
        "775": 18.3,
        "800": 15.0,
        "825": 11.9,
        "850": 9.03,
        "875": 7.35,
        "900": 5.86
      }
    },
    {
      "block": 6,
      "line_no": 15,
      "nominal_composition": "33Ni–42Fe–21Cr–Al–Ti",
      "product_form": "Pipe & tube",
      "spec_no": "B407",
      "type_grade": null,
      "uns_no": "N08811",
      "class_condition_temper": "C.D. sol. ann. or H.F. ann.",
      "size_mm": null,
      "p_no": 45,
      "notes": "(62)",
      "min_temp_c": -198,
      "min_tensile_strength_mpa": 450,
      "min_yield_strength_mpa": 170,
      "max_temp_c": 899,
      "min_temp_to_40": 115,
      "values": {
        "65": 115,
        "100": 115,
        "125": 115,
        "150": 115,
        "175": 115,
        "200": 115,
        "225": 115,
        "250": 115,
        "275": 115,
        "300": 115,
        "325": 113,
        "350": 110,
        "375": 108,
        "400": 106,
        "425": 104,
        "450": 102,
        "475": 100,
        "500": 98.6,
        "525": 97.1,
        "550": 95.7,
        "575": 92.5,
        "600": 84.5,
        "625": 69.5,
        "650": 56.7,
        "675": 46.8,
        "700": 38.5,
        "725": 31.5,
        "750": 25.5,
        "775": 20.7,
        "800": 17.0,
        "825": 13.9,
        "850": 11.2,
        "875": 9.33,
        "900": 7.58
      }
    },
    {
      "block": 6,
      "line_no": 16,
      "nominal_composition": "67Ni–30Cu",
      "product_form": "Pipe & tube",
      "spec_no": "B165",
      "type_grade": null,
      "uns_no": "N04400",
      "class_condition_temper": "Annealed",
      "size_mm": "≤125",
      "p_no": 42,
      "notes": null,
      "min_temp_c": -198,
      "min_tensile_strength_mpa": 480,
      "min_yield_strength_mpa": 195,
      "max_temp_c": 482,
      "min_temp_to_40": 129,
      "values": {
        "65": 119,
        "100": 112,
        "125": 108,
        "150": 105,
        "175": 103,
        "200": 102,
        "225": 101,
        "250": 101,
        "275": 101,
        "300": 101,
        "325": 101,
        "350": 101,
        "375": 100,
        "400": 99.6,
        "425": 98.6,
        "450": 79.7,
        "475": 59.9,
        "500": 55.2,
        "525": null,
        "550": null,
        "575": null,
        "600": null,
        "625": null,
        "650": null,
        "675": null,
        "700": null,
        "725": null,
        "750": null,
        "775": null,
        "800": null,
        "825": null,
        "850": null,
        "875": null,
        "900": null
      }
    },
    {
      "block": 6,
      "line_no": 17,
      "nominal_composition": "67Ni–30Cu",
      "product_form": "Pipe & tube",
      "spec_no": "B725",
      "type_grade": null,
      "uns_no": "N04400",
      "class_condition_temper": "Annealed",
      "size_mm": "≤127",
      "p_no": 42,
      "notes": null,
      "min_temp_c": -198,
      "min_tensile_strength_mpa": 480,
      "min_yield_strength_mpa": 195,
      "max_temp_c": 482,
      "min_temp_to_40": 129,
      "values": {
        "65": 119,
        "100": 112,
        "125": 108,
        "150": 105,
        "175": 103,
        "200": 102,
        "225": 101,
        "250": 101,
        "275": 101,
        "300": 101,
        "325": 101,
        "350": 101,
        "375": 100,
        "400": 99.6,
        "425": 98.6,
        "450": 79.7,
        "475": 59.9,
        "500": 55.2,
        "525": null,
        "550": null,
        "575": null,
        "600": null,
        "625": null,
        "650": null,
        "675": null,
        "700": null,
        "725": null,
        "750": null,
        "775": null,
        "800": null,
        "825": null,
        "850": null,
        "875": null,
        "900": null
      }
    },
    {
      "block": 6,
      "line_no": 18,
      "nominal_composition": "26Ni–22Cr–5Mo–Ti",
      "product_form": "Pipe & tube",
      "spec_no": "B619",
      "type_grade": null,
      "uns_no": "N08320",
      "class_condition_temper": "Sol. ann.",
      "size_mm": null,
      "p_no": 45,
      "notes": null,
      "min_temp_c": -198,
      "min_tensile_strength_mpa": 517,
      "min_yield_strength_mpa": 193,
      "max_temp_c": 427,
      "min_temp_to_40": 129,
      "values": {
        "65": 129,
        "100": 129,
        "125": 129,
        "150": 129,
        "175": 129,
        "200": 129,
        "225": 129,
        "250": 129,
        "275": 129,
        "300": 129,
        "325": 127,
        "350": 125,
        "375": 122,
        "400": 121,
        "425": 119,
        "450": 119,
        "475": null,
        "500": null,
        "525": null,
        "550": null,
        "575": null,
        "600": null,
        "625": null,
        "650": null,
        "675": null,
        "700": null,
        "725": null,
        "750": null,
        "775": null,
        "800": null,
        "825": null,
        "850": null,
        "875": null,
        "900": null
      }
    },
    {
      "block": 6,
      "line_no": 19,
      "nominal_composition": "26Ni–22Cr–5Mo–Ti",
      "product_form": "Pipe & tube",
      "spec_no": "B622",
      "type_grade": null,
      "uns_no": "N08320",
      "class_condition_temper": "Sol. ann.",
      "size_mm": null,
      "p_no": 45,
      "notes": null,
      "min_temp_c": -198,
      "min_tensile_strength_mpa": 517,
      "min_yield_strength_mpa": 193,
      "max_temp_c": 427,
      "min_temp_to_40": 129,
      "values": {
        "65": 129,
        "100": 129,
        "125": 129,
        "150": 129,
        "175": 129,
        "200": 129,
        "225": 129,
        "250": 129,
        "275": 129,
        "300": 129,
        "325": 127,
        "350": 125,
        "375": 122,
        "400": 121,
        "425": 119,
        "450": 119,
        "475": null,
        "500": null,
        "525": null,
        "550": null,
        "575": null,
        "600": null,
        "625": null,
        "650": null,
        "675": null,
        "700": null,
        "725": null,
        "750": null,
        "775": null,
        "800": null,
        "825": null,
        "850": null,
        "875": null,
        "900": null
      }
    },
    {
      "block": 6,
      "line_no": 20,
      "nominal_composition": "99.0Ni–Low C",
      "product_form": "Pipe & tube",
      "spec_no": "B161",
      "type_grade": null,
      "uns_no": "N02201",
      "class_condition_temper": "Str. rel.",
      "size_mm": null,
      "p_no": 41,
      "notes": null,
      "min_temp_c": -198,
      "min_tensile_strength_mpa": 415,
      "min_yield_strength_mpa": 205,
      "max_temp_c": 316,
      "min_temp_to_40": 138,
      "values": {
        "65": 138,
        "100": 138,
        "125": 137,
        "150": 137,
        "175": 137,
        "200": 137,
        "225": 137,
        "250": 136,
        "275": 135,
        "300": 133,
        "325": 130,
        "350": null,
        "375": null,
        "400": null,
        "425": null,
        "450": null,
        "475": null,
        "500": null,
        "525": null,
        "550": null,
        "575": null,
        "600": null,
        "625": null,
        "650": null,
        "675": null,
        "700": null,
        "725": null,
        "750": null,
        "775": null,
        "800": null,
        "825": null,
        "850": null,
        "875": null,
        "900": null
      }
    },
    {
      "block": 6,
      "line_no": 21,
      "nominal_composition": "99.0Ni–Low C",
      "product_form": "Pipe & tube",
      "spec_no": "B725",
      "type_grade": null,
      "uns_no": "N02201",
      "class_condition_temper": "Str. rel.",
      "size_mm": null,
      "p_no": 41,
      "notes": null,
      "min_temp_c": -198,
      "min_tensile_strength_mpa": 415,
      "min_yield_strength_mpa": 205,
      "max_temp_c": 316,
      "min_temp_to_40": 138,
      "values": {
        "65": 138,
        "100": 138,
        "125": 137,
        "150": 137,
        "175": 137,
        "200": 137,
        "225": 137,
        "250": 136,
        "275": 135,
        "300": 133,
        "325": 130,
        "350": null,
        "375": null,
        "400": null,
        "425": null,
        "450": null,
        "475": null,
        "500": null,
        "525": null,
        "550": null,
        "575": null,
        "600": null,
        "625": null,
        "650": null,
        "675": null,
        "700": null,
        "725": null,
        "750": null,
        "775": null,
        "800": null,
        "825": null,
        "850": null,
        "875": null,
        "900": null
      }
    },
    {
      "block": 6,
      "line_no": 22,
      "nominal_composition": "33Ni–42Fe–21Cr",
      "product_form": "Pipe & tube",
      "spec_no": "B514",
      "type_grade": null,
      "uns_no": "N08800",
      "class_condition_temper": "Annealed",
      "size_mm": null,
      "p_no": 45,
      "notes": null,
      "min_temp_c": -198,
      "min_tensile_strength_mpa": 520,
      "min_yield_strength_mpa": 207,
      "max_temp_c": 816,
      "min_temp_to_40": 138,
      "values": {
        "65": 138,
        "100": 138,
        "125": 138,
        "150": 138,
        "175": 138,
        "200": 138,
        "225": 138,
        "250": 138,
        "275": 138,
        "300": 138,
        "325": 138,
        "350": 138,
        "375": 138,
        "400": 138,
        "425": 138,
        "450": 138,
        "475": 138,
        "500": 138,
        "525": 138,
        "550": 136,
        "575": 107,
        "600": 83.8,
        "625": 63.9,
        "650": 44.7,
        "675": 29.8,
        "700": 15.5,
        "725": 11.7,
        "750": 8.68,
        "775": 7.2,
        "800": 6.25,
        "825": 5.11,
        "850": null,
        "875": null,
        "900": null
      }
    },
    {
      "block": 6,
      "line_no": 23,
      "nominal_composition": "72Ni–15Cr–8Fe",
      "product_form": "Pipe & tube",
      "spec_no": "B167",
      "type_grade": null,
      "uns_no": "N06600",
      "class_condition_temper": "H.F. or H.F. ann.",
      "size_mm": "≤125",
      "p_no": 43,
      "notes": null,
      "min_temp_c": -198,
      "min_tensile_strength_mpa": 550,
      "min_yield_strength_mpa": 205,
      "max_temp_c": 649,
      "min_temp_to_40": 138,
      "values": {
        "65": 138,
        "100": 138,
        "125": 138,
        "150": 138,
        "175": 138,
        "200": 138,
        "225": 138,
        "250": 138,
        "275": 138,
        "300": 138,
        "325": 138,
        "350": 138,
        "375": 138,
        "400": 138,
        "425": 138,
        "450": 138,
        "475": 138,
        "500": 84.8,
        "525": 58.4,
        "550": 39.7,
        "575": 27.0,
        "600": 19.2,
        "625": 15.0,
        "650": 13.8,
        "675": null,
        "700": null,
        "725": null,
        "750": null,
        "775": null,
        "800": null,
        "825": null,
        "850": null,
        "875": null,
        "900": null
      }
    },
    {
      "block": 6,
      "line_no": 24,
      "nominal_composition": "72Ni–15Cr–8Fe",
      "product_form": "Pipe & tube",
      "spec_no": "B167",
      "type_grade": null,
      "uns_no": "N06600",
      "class_condition_temper": "C.D. ann.",
      "size_mm": ">125",
      "p_no": 43,
      "notes": null,
      "min_temp_c": -198,
      "min_tensile_strength_mpa": 550,
      "min_yield_strength_mpa": 205,
      "max_temp_c": 649,
      "min_temp_to_40": 138,
      "values": {
        "65": 138,
        "100": 138,
        "125": 138,
        "150": 138,
        "175": 138,
        "200": 138,
        "225": 138,
        "250": 138,
        "275": 138,
        "300": 138,
        "325": 138,
        "350": 138,
        "375": 138,
        "400": 138,
        "425": 138,
        "450": 138,
        "475": 138,
        "500": 84.8,
        "525": 58.4,
        "550": 39.7,
        "575": 27.0,
        "600": 19.2,
        "625": 15.0,
        "650": 13.8,
        "675": null,
        "700": null,
        "725": null,
        "750": null,
        "775": null,
        "800": null,
        "825": null,
        "850": null,
        "875": null,
        "900": null
      }
    },
    {
      "block": 6,
      "line_no": 25,
      "nominal_composition": "33Ni–42Fe–21Cr",
      "product_form": "Pipe & tube",
      "spec_no": "B407",
      "type_grade": null,
      "uns_no": "N08800",
      "class_condition_temper": "C.D. ann.",
      "size_mm": null,
      "p_no": 45,
      "notes": "(61)",
      "min_temp_c": -198,
      "min_tensile_strength_mpa": 520,
      "min_yield_strength_mpa": 205,
      "max_temp_c": 816,
      "min_temp_to_40": 138,
      "values": {
        "65": 138,
        "100": 138,
        "125": 138,
        "150": 138,
        "175": 138,
        "200": 138,
        "225": 138,
        "250": 138,
        "275": 138,
        "300": 138,
        "325": 138,
        "350": 138,
        "375": 138,
        "400": 138,
        "425": 138,
        "450": 138,
        "475": 138,
        "500": 138,
        "525": 138,
        "550": 136,
        "575": 107,
        "600": 83.8,
        "625": 63.9,
        "650": 44.7,
        "675": 29.8,
        "700": 15.5,
        "725": 11.7,
        "750": 8.68,
        "775": 7.2,
        "800": 6.25,
        "825": 5.11,
        "850": null,
        "875": null,
        "900": null
      }
    },
    {
      "block": 6,
      "line_no": 26,
      "nominal_composition": "31Ni–31Fe–29Cr–Mo",
      "product_form": "Pipe & tube",
      "spec_no": "B668",
      "type_grade": null,
      "uns_no": "N08028",
      "class_condition_temper": "Sol. ann.",
      "size_mm": null,
      "p_no": 45,
      "notes": null,
      "min_temp_c": -198,
      "min_tensile_strength_mpa": 500,
      "min_yield_strength_mpa": 214,
      "max_temp_c": 454,
      "min_temp_to_40": 143,
      "values": {
        "65": 143,
        "100": 143,
        "125": 143,
        "150": 143,
        "175": 143,
        "200": 143,
        "225": 143,
        "250": 143,
        "275": 140,
        "300": 137,
        "325": 133,
        "350": 130,
        "375": 125,
        "400": 122,
        "425": 119,
        "450": 116,
        "475": 113,
        "500": null,
        "525": null,
        "550": null,
        "575": null,
        "600": null,
        "625": null,
        "650": null,
        "675": null,
        "700": null,
        "725": null,
        "750": null,
        "775": null,
        "800": null,
        "825": null,
        "850": null,
        "875": null,
        "900": null
      }
    },
    {
      "block": 6,
      "line_no": 27,
      "nominal_composition": "99.0Ni",
      "product_form": "Pipe & tube",
      "spec_no": "B161",
      "type_grade": null,
      "uns_no": "N02200",
      "class_condition_temper": "Str. rel.",
      "size_mm": null,
      "p_no": 41,
      "notes": null,
      "min_temp_c": -198,
      "min_tensile_strength_mpa": 450,
      "min_yield_strength_mpa": 275,
      "max_temp_c": 316,
      "min_temp_to_40": 149,
      "values": {
        "65": 149,
        "100": 149,
        "125": 149,
        "150": 149,
        "175": 149,
        "200": 149,
        "225": 149,
        "250": 148,
        "275": 146,
        "300": 144,
        "325": 141,
        "350": null,
        "375": null,
        "400": null,
        "425": null,
        "450": null,
        "475": null,
        "500": null,
        "525": null,
        "550": null,
        "575": null,
        "600": null,
        "625": null,
        "650": null,
        "675": null,
        "700": null,
        "725": null,
        "750": null,
        "775": null,
        "800": null,
        "825": null,
        "850": null,
        "875": null,
        "900": null
      }
    },
    {
      "block": 6,
      "line_no": 28,
      "nominal_composition": "99.0Ni",
      "product_form": "Pipe & tube",
      "spec_no": "B725",
      "type_grade": null,
      "uns_no": "N02200",
      "class_condition_temper": "Str. rel.",
      "size_mm": null,
      "p_no": 41,
      "notes": null,
      "min_temp_c": -198,
      "min_tensile_strength_mpa": 450,
      "min_yield_strength_mpa": 275,
      "max_temp_c": 316,
      "min_temp_to_40": 149,
      "values": {
        "65": 149,
        "100": 149,
        "125": 149,
        "150": 149,
        "175": 149,
        "200": 149,
        "225": 149,
        "250": 148,
        "275": 146,
        "300": 144,
        "325": 141,
        "350": null,
        "375": null,
        "400": null,
        "425": null,
        "450": null,
        "475": null,
        "500": null,
        "525": null,
        "550": null,
        "575": null,
        "600": null,
        "625": null,
        "650": null,
        "675": null,
        "700": null,
        "725": null,
        "750": null,
        "775": null,
        "800": null,
        "825": null,
        "850": null,
        "875": null,
        "900": null
      }
    },
    {
      "block": 6,
      "line_no": 29,
      "nominal_composition": "35Ni–35Fe–20Cr–Cb",
      "product_form": "Pipe & tube",
      "spec_no": "B464",
      "type_grade": null,
      "uns_no": "N08020",
      "class_condition_temper": "Annealed",
      "size_mm": null,
      "p_no": 45,
      "notes": null,
      "min_temp_c": -198,
      "min_tensile_strength_mpa": 551,
      "min_yield_strength_mpa": 241,
      "max_temp_c": 427,
      "min_temp_to_40": 161,
      "values": {
        "65": 161,
        "100": 161,
        "125": 161,
        "150": 161,
        "175": 161,
        "200": 161,
        "225": 161,
        "250": 161,
        "275": 161,
        "300": 161,
        "325": 161,
        "350": 161,
        "375": 161,
        "400": 160,
        "425": 157,
        "450": 156,
        "475": null,
        "500": null,
        "525": null,
        "550": null,
        "575": null,
        "600": null,
        "625": null,
        "650": null,
        "675": null,
        "700": null,
        "725": null,
        "750": null,
        "775": null,
        "800": null,
        "825": null,
        "850": null,
        "875": null,
        "900": null
      }
    },
    {
      "block": 6,
      "line_no": 30,
      "nominal_composition": "35Ni–35Fe–20Cr–Cb",
      "product_form": "Pipe & tube",
      "spec_no": "B474",
      "type_grade": null,
      "uns_no": "N08020",
      "class_condition_temper": "Annealed",
      "size_mm": null,
      "p_no": 45,
      "notes": null,
      "min_temp_c": -198,
      "min_tensile_strength_mpa": 551,
      "min_yield_strength_mpa": 241,
      "max_temp_c": 427,
      "min_temp_to_40": 161,
      "values": {
        "65": 161,
        "100": 161,
        "125": 161,
        "150": 161,
        "175": 161,
        "200": 161,
        "225": 161,
        "250": 161,
        "275": 161,
        "300": 161,
        "325": 161,
        "350": 161,
        "375": 161,
        "400": 160,
        "425": 157,
        "450": 156,
        "475": null,
        "500": null,
        "525": null,
        "550": null,
        "575": null,
        "600": null,
        "625": null,
        "650": null,
        "675": null,
        "700": null,
        "725": null,
        "750": null,
        "775": null,
        "800": null,
        "825": null,
        "850": null,
        "875": null,
        "900": null
      }
    },
    {
      "block": 6,
      "line_no": 31,
      "nominal_composition": "35Ni–35Fe–20Cr–Cb",
      "product_form": "Pipe & tube",
      "spec_no": "B729",
      "type_grade": null,
      "uns_no": "N08020",
      "class_condition_temper": "Annealed",
      "size_mm": null,
      "p_no": 45,
      "notes": null,
      "min_temp_c": -198,
      "min_tensile_strength_mpa": 551,
      "min_yield_strength_mpa": 240,
      "max_temp_c": 427,
      "min_temp_to_40": 161,
      "values": {
        "65": 161,
        "100": 161,
        "125": 161,
        "150": 161,
        "175": 161,
        "200": 161,
        "225": 161,
        "250": 161,
        "275": 161,
        "300": 161,
        "325": 161,
        "350": 161,
        "375": 161,
        "400": 160,
        "425": 157,
        "450": 156,
        "475": null,
        "500": null,
        "525": null,
        "550": null,
        "575": null,
        "600": null,
        "625": null,
        "650": null,
        "675": null,
        "700": null,
        "725": null,
        "750": null,
        "775": null,
        "800": null,
        "825": null,
        "850": null,
        "875": null,
        "900": null
      }
    },
    {
      "block": 6,
      "line_no": 32,
      "nominal_composition": "42Ni–21.5Cr–3Mo–2.3Cu",
      "product_form": "Smls. tube",
      "spec_no": "B163",
      "type_grade": null,
      "uns_no": "N08825",
      "class_condition_temper": "Annealed",
      "size_mm": null,
      "p_no": 45,
      "notes": null,
      "min_temp_c": -198,
      "min_tensile_strength_mpa": 586,
      "min_yield_strength_mpa": 241,
      "max_temp_c": 538,
      "min_temp_to_40": 161,
      "values": {
        "65": 161,
        "100": 161,
        "125": 161,
        "150": 161,
        "175": 161,
        "200": 161,
        "225": 161,
        "250": 161,
        "275": 161,
        "300": 161,
        "325": 161,
        "350": 161,
        "375": 161,
        "400": 160,
        "425": 159,
        "450": 158,
        "475": 157,
        "500": 156,
        "525": 155,
        "550": 153,
        "575": null,
        "600": null,
        "625": null,
        "650": null,
        "675": null,
        "700": null,
        "725": null,
        "750": null,
        "775": null,
        "800": null,
        "825": null,
        "850": null,
        "875": null,
        "900": null
      }
    },
    {
      "block": 6,
      "line_no": 33,
      "nominal_composition": "42Ni–21.5Cr–3Mo–2.3Cu",
      "product_form": "Pipe & tube",
      "spec_no": "B423",
      "type_grade": null,
      "uns_no": "N08825",
      "class_condition_temper": "C.D. ann.",
      "size_mm": null,
      "p_no": 45,
      "notes": null,
      "min_temp_c": -198,
      "min_tensile_strength_mpa": 586,
      "min_yield_strength_mpa": 241,
      "max_temp_c": 538,
      "min_temp_to_40": 161,
      "values": {
        "65": 161,
        "100": 161,
        "125": 161,
        "150": 161,
        "175": 161,
        "200": 161,
        "225": 161,
        "250": 161,
        "275": 161,
        "300": 161,
        "325": 161,
        "350": 161,
        "375": 161,
        "400": 160,
        "425": 159,
        "450": 158,
        "475": 157,
        "500": 156,
        "525": 155,
        "550": 153,
        "575": null,
        "600": null,
        "625": null,
        "650": null,
        "675": null,
        "700": null,
        "725": null,
        "750": null,
        "775": null,
        "800": null,
        "825": null,
        "850": null,
        "875": null,
        "900": null
      }
    },
    {
      "block": 6,
      "line_no": 34,
      "nominal_composition": "42Ni–21.5Cr–3Mo–2.3Cu",
      "product_form": "Pipe & tube",
      "spec_no": "B474",
      "type_grade": null,
      "uns_no": "N08825",
      "class_condition_temper": "Annealed",
      "size_mm": null,
      "p_no": 45,
      "notes": null,
      "min_temp_c": -198,
      "min_tensile_strength_mpa": 586,
      "min_yield_strength_mpa": 241,
      "max_temp_c": 538,
      "min_temp_to_40": 161,
      "values": {
        "65": 161,
        "100": 161,
        "125": 161,
        "150": 161,
        "175": 161,
        "200": 161,
        "225": 161,
        "250": 161,
        "275": 161,
        "300": 161,
        "325": 161,
        "350": 161,
        "375": 161,
        "400": 160,
        "425": 159,
        "450": 158,
        "475": 157,
        "500": 156,
        "525": 155,
        "550": 153,
        "575": null,
        "600": null,
        "625": null,
        "650": null,
        "675": null,
        "700": null,
        "725": null,
        "750": null,
        "775": null,
        "800": null,
        "825": null,
        "850": null,
        "875": null,
        "900": null
      }
    },
    {
      "block": 6,
      "line_no": 35,
      "nominal_composition": "42Ni–21.5Cr–3Mo–2.3Cu",
      "product_form": "Wld. tube",
      "spec_no": "B704",
      "type_grade": null,
      "uns_no": "N08825",
      "class_condition_temper": "Annealed",
      "size_mm": null,
      "p_no": 45,
      "notes": null,
      "min_temp_c": -198,
      "min_tensile_strength_mpa": 586,
      "min_yield_strength_mpa": 241,
      "max_temp_c": 538,
      "min_temp_to_40": 161,
      "values": {
        "65": 161,
        "100": 161,
        "125": 161,
        "150": 161,
        "175": 161,
        "200": 161,
        "225": 161,
        "250": 161,
        "275": 161,
        "300": 161,
        "325": 161,
        "350": 161,
        "375": 161,
        "400": 160,
        "425": 159,
        "450": 158,
        "475": 157,
        "500": 156,
        "525": 155,
        "550": 153,
        "575": null,
        "600": null,
        "625": null,
        "650": null,
        "675": null,
        "700": null,
        "725": null,
        "750": null,
        "775": null,
        "800": null,
        "825": null,
        "850": null,
        "875": null,
        "900": null
      }
    },
    {
      "block": 6,
      "line_no": 36,
      "nominal_composition": "42Ni–21.5Cr–3Mo–2.3Cu",
      "product_form": "Pipe & tube",
      "spec_no": "B705",
      "type_grade": null,
      "uns_no": "N08825",
      "class_condition_temper": "Annealed",
      "size_mm": null,
      "p_no": 45,
      "notes": null,
      "min_temp_c": -198,
      "min_tensile_strength_mpa": 586,
      "min_yield_strength_mpa": 241,
      "max_temp_c": 538,
      "min_temp_to_40": 161,
      "values": {
        "65": 161,
        "100": 161,
        "125": 161,
        "150": 161,
        "175": 161,
        "200": 161,
        "225": 161,
        "250": 161,
        "275": 161,
        "300": 161,
        "325": 161,
        "350": 161,
        "375": 161,
        "400": 160,
        "425": 159,
        "450": 158,
        "475": 157,
        "500": 156,
        "525": 155,
        "550": 153,
        "575": null,
        "600": null,
        "625": null,
        "650": null,
        "675": null,
        "700": null,
        "725": null,
        "750": null,
        "775": null,
        "800": null,
        "825": null,
        "850": null,
        "875": null,
        "900": null
      }
    },
    {
      "block": 6,
      "line_no": 37,
      "nominal_composition": "47Ni–22Cr–19Fe–6Mo",
      "product_form": "Pipe & tube",
      "spec_no": "B619",
      "type_grade": null,
      "uns_no": "N06007",
      "class_condition_temper": "Sol. ann.",
      "size_mm": null,
      "p_no": 45,
      "notes": null,
      "min_temp_c": -198,
      "min_tensile_strength_mpa": 621,
      "min_yield_strength_mpa": 241,
      "max_temp_c": 538,
      "min_temp_to_40": 161,
      "values": {
        "65": 161,
        "100": 161,
        "125": 161,
        "150": 161,
        "175": 161,
        "200": 161,
        "225": 161,
        "250": 161,
        "275": 160,
        "300": 158,
        "325": 156,
        "350": 154,
        "375": 153,
        "400": 152,
        "425": 151,
        "450": 150,
        "475": 149,
        "500": 136,
        "525": 132,
        "550": 130,
        "575": null,
        "600": null,
        "625": null,
        "650": null,
        "675": null,
        "700": null,
        "725": null,
        "750": null,
        "775": null,
        "800": null,
        "825": null,
        "850": null,
        "875": null,
        "900": null
      }
    },
    {
      "block": 6,
      "line_no": 38,
      "nominal_composition": "47Ni–22Cr–19Fe–6Mo",
      "product_form": "Pipe & tube",
      "spec_no": "B622",
      "type_grade": null,
      "uns_no": "N06007",
      "class_condition_temper": "Sol. ann.",
      "size_mm": null,
      "p_no": 45,
      "notes": null,
      "min_temp_c": -198,
      "min_tensile_strength_mpa": 621,
      "min_yield_strength_mpa": 241,
      "max_temp_c": 427,
      "min_temp_to_40": 161,
      "values": {
        "65": 161,
        "100": 161,
        "125": 161,
        "150": 161,
        "175": 161,
        "200": 161,
        "225": 161,
        "250": 161,
        "275": 160,
        "300": 158,
        "325": 156,
        "350": 154,
        "375": 153,
        "400": 152,
        "425": 151,
        "450": 150,
        "475": null,
        "500": null,
        "525": null,
        "550": null,
        "575": null,
        "600": null,
        "625": null,
        "650": null,
        "675": null,
        "700": null,
        "725": null,
        "750": null,
        "775": null,
        "800": null,
        "825": null,
        "850": null,
        "875": null,
        "900": null
      }
    },
    {
      "block": 6,
      "line_no": 39,
      "nominal_composition": "40Ni–29Cr–15Fe–5Mo",
      "product_form": "Pipe & tube",
      "spec_no": "B619",
      "type_grade": null,
      "uns_no": "N06030",
      "class_condition_temper": "Sol. ann.",
      "size_mm": null,
      "p_no": 45,
      "notes": null,
      "min_temp_c": -198,
      "min_tensile_strength_mpa": 586,
      "min_yield_strength_mpa": 241,
      "max_temp_c": 427,
      "min_temp_to_40": 161,
      "values": {
        "65": 161,
        "100": 161,
        "125": 161,
        "150": 161,
        "175": 161,
        "200": 161,
        "225": 157,
        "250": 154,
        "275": 151,
        "300": 148,
        "325": 146,
        "350": 143,
        "375": 141,
        "400": 138,
        "425": 136,
        "450": 136,
        "475": null,
        "500": null,
        "525": null,
        "550": null,
        "575": null,
        "600": null,
        "625": null,
        "650": null,
        "675": null,
        "700": null,
        "725": null,
