Repository: danivelas0/asme-pcc

File: resources/ASME B31/ASME B31.3/APPEX/appendix_a/table_a_1c.json (part 18 of 25)
    "Size or Thickness Range, in.",
    "Minimum Yield Strength, ksi\""
  ],
  "columns_values": [
        "1,600": null,
        "1,650": null
      }
    },
    {
      "block": 6,
      "line_no": 81,
      "nominal_composition": "62Ni–28Mo–5Fe",
      "product_form": null,
      "spec_no": "B619",
      "type_grade": null,
      "uns_no": "N10001 Sol. ann.",
      "class_condition_temper": null,
      "size_range_in": null,
      "p_no": 44,
      "notes": null,
      "min_temp_f": -325,
      "minimum_tensile_strength_ksi": 100,
      "minimum_yield_strength_ksi": 45,
      "max_temp_f": 800,
      "min_temp_to_100": 30.0,
      "metal_200": 30.0,
      "values": {
        "300": 30.0,
        "400": 30.0,
        "500": 30.0,
        "600": 30.0,
        "650": 30.0,
        "700": 30.0,
        "750": 30.0,
        "800": 29.9,
        "850": null,
        "900": null,
        "950": null,
        "1,000": null,
        "1,050": null,
        "1,100": null,
        "1,150": null,
        "1,200": null,
        "1,250": null,
        "1,300": null,
        "1,350": null,
        "1,400": null,
        "1,450": null,
        "1,500": null,
        "1,550": null,
        "1,600": null,
        "1,650": null
      }
    },
    {
      "block": 6,
      "line_no": 82,
      "nominal_composition": "62Ni–28Mo–5Fe",
      "product_form": null,
      "spec_no": "B622",
      "type_grade": null,
      "uns_no": "N10001 Sol. ann.",
      "class_condition_temper": null,
      "size_range_in": null,
      "p_no": 44,
      "notes": null,
      "min_temp_f": -325,
      "minimum_tensile_strength_ksi": 100,
      "minimum_yield_strength_ksi": 45,
      "max_temp_f": 800,
      "min_temp_to_100": 30.0,
      "metal_200": 30.0,
      "values": {
        "300": 30.0,
        "400": 30.0,
        "500": 30.0,
        "600": 30.0,
        "650": 30.0,
        "700": 30.0,
        "750": 30.0,
        "800": 29.9,
        "850": null,
        "900": null,
        "950": null,
        "1,000": null,
        "1,050": null,
        "1,100": null,
        "1,150": null,
        "1,200": null,
        "1,250": null,
        "1,300": null,
        "1,350": null,
        "1,400": null,
        "1,450": null,
        "1,500": null,
        "1,550": null,
        "1,600": null,
        "1,650": null
      }
    },
    {
      "block": 6,
      "line_no": 83,
      "nominal_composition": "65Ni–28Mo–2Fe",
      "product_form": null,
      "spec_no": "B619",
      "type_grade": null,
      "uns_no": "N10665 Sol. ann.",
      "class_condition_temper": null,
      "size_range_in": null,
      "p_no": 44,
      "notes": null,
      "min_temp_f": -325,
      "minimum_tensile_strength_ksi": 110,
      "minimum_yield_strength_ksi": 51,
      "max_temp_f": 800,
      "min_temp_to_100": 34.0,
      "metal_200": 34.0,
      "values": {
        "300": 34.0,
        "400": 34.0,
        "500": 34.0,
        "600": 34.0,
        "650": 34.0,
        "700": 34.0,
        "750": 34.0,
        "800": 34.0,
        "850": null,
        "900": null,
        "950": null,
        "1,000": null,
        "1,050": null,
        "1,100": null,
        "1,150": null,
        "1,200": null,
        "1,250": null,
        "1,300": null,
        "1,350": null,
        "1,400": null,
        "1,450": null,
        "1,500": null,
        "1,550": null,
        "1,600": null,
        "1,650": null
      }
    },
    {
      "block": 6,
      "line_no": 84,
      "nominal_composition": "65Ni–28Mo–2Fe",
      "product_form": null,
      "spec_no": "B622",
      "type_grade": null,
      "uns_no": "N10665 Sol. ann.",
      "class_condition_temper": null,
      "size_range_in": null,
      "p_no": 44,
      "notes": null,
      "min_temp_f": -325,
      "minimum_tensile_strength_ksi": 110,
      "minimum_yield_strength_ksi": 51,
      "max_temp_f": 800,
      "min_temp_to_100": 34.0,
      "metal_200": 34.0,
      "values": {
        "300": 34.0,
        "400": 34.0,
        "500": 34.0,
        "600": 34.0,
        "650": 34.0,
        "700": 34.0,
        "750": 34.0,
        "800": 34.0,
        "850": null,
        "900": null,
        "950": null,
        "1,000": null,
        "1,050": null,
        "1,100": null,
        "1,150": null,
        "1,200": null,
        "1,250": null,
        "1,300": null,
        "1,350": null,
        "1,400": null,
        "1,450": null,
        "1,500": null,
        "1,550": null,
        "1,600": null,
        "1,650": null
      }
    },
    {
      "block": 6,
      "line_no": 85,
      "nominal_composition": "65Ni–29.5Mo–2Fe–2Cr",
      "product_form": null,
      "spec_no": "B619",
      "type_grade": null,
      "uns_no": "N10675 Sol. ann.",
      "class_condition_temper": null,
      "size_range_in": null,
      "p_no": 44,
      "notes": null,
      "min_temp_f": -325,
      "minimum_tensile_strength_ksi": 110,
      "minimum_yield_strength_ksi": 51,
      "max_temp_f": 800,
      "min_temp_to_100": 34.0,
      "metal_200": 34.0,
      "values": {
        "300": 34.0,
        "400": 34.0,
        "500": 34.0,
        "600": 34.0,
        "650": 34.0,
        "700": 34.0,
        "750": 33.9,
        "800": 33.5,
        "850": null,
        "900": null,
        "950": null,
        "1,000": null,
        "1,050": null,
        "1,100": null,
        "1,150": null,
        "1,200": null,
        "1,250": null,
        "1,300": null,
        "1,350": null,
        "1,400": null,
        "1,450": null,
        "1,500": null,
        "1,550": null,
        "1,600": null,
        "1,650": null
      }
    },
    {
      "block": 6,
      "line_no": 86,
      "nominal_composition": "65Ni–29.5Mo–2Fe–2Cr",
      "product_form": null,
      "spec_no": "B622",
      "type_grade": null,
      "uns_no": "N10675 Sol. ann.",
      "class_condition_temper": null,
      "size_range_in": null,
      "p_no": 44,
      "notes": null,
      "min_temp_f": -325,
      "minimum_tensile_strength_ksi": 110,
      "minimum_yield_strength_ksi": 51,
      "max_temp_f": 800,
      "min_temp_to_100": 34.0,
      "metal_200": 34.0,
      "values": {
        "300": 34.0,
        "400": 34.0,
        "500": 34.0,
        "600": 34.0,
        "650": 34.0,
        "700": 34.0,
        "750": 33.9,
        "800": 33.5,
        "850": null,
        "900": null,
        "950": null,
        "1,000": null,
        "1,050": null,
        "1,100": null,
        "1,150": null,
        "1,200": null,
        "1,250": null,
        "1,300": null,
        "1,350": null,
        "1,400": null,
        "1,450": null,
        "1,500": null,
        "1,550": null,
        "1,600": null,
        "1,650": null
      }
    },
    {
      "block": 6,
      "line_no": 87,
      "nominal_composition": "65Ni–29.5Mo–2Fe–2Cr",
      "product_form": null,
      "spec_no": "B626",
      "type_grade": null,
      "uns_no": "N10675 Sol. ann.",
      "class_condition_temper": null,
      "size_range_in": null,
      "p_no": 44,
      "notes": null,
      "min_temp_f": -325,
      "minimum_tensile_strength_ksi": 110,
      "minimum_yield_strength_ksi": 51,
      "max_temp_f": 800,
      "min_temp_to_100": 34.0,
      "metal_200": 34.0,
      "values": {
        "300": 34.0,
        "400": 34.0,
        "500": 34.0,
        "600": 34.0,
        "650": 34.0,
        "700": 34.0,
        "750": 33.9,
        "800": 33.5,
        "850": null,
        "900": null,
        "950": null,
        "1,000": null,
        "1,050": null,
        "1,100": null,
        "1,150": null,
        "1,200": null,
        "1,250": null,
        "1,300": null,
        "1,350": null,
        "1,400": null,
        "1,450": null,
        "1,500": null,
        "1,550": null,
        "1,600": null,
        "1,650": null
      }
    },
    {
      "block": 6,
      "line_no": 88,
      "nominal_composition": "60Ni–22Cr–9Mo–3.5Cb",
      "product_form": null,
      "spec_no": "B444",
      "type_grade": 1,
      "uns_no": "N06625 Annealed",
      "class_condition_temper": null,
      "size_range_in": null,
      "p_no": 43,
      "notes": "(19) (60)",
      "min_temp_f": -325,
      "minimum_tensile_strength_ksi": 120,
      "minimum_yield_strength_ksi": 60,
      "max_temp_f": 1200,
      "min_temp_to_100": 40.0,
      "metal_200": 40.0,
      "values": {
        "300": 39.6,
        "400": 39.2,
        "500": 38.6,
        "600": 37.8,
        "650": 37.4,
        "700": 37.0,
        "750": 36.6,
        "800": 36.3,
        "850": 36.1,
        "900": 35.8,
        "950": 35.4,
        "1,000": 31.2,
        "1,050": 31.2,
        "1,100": 23.1,
        "1,150": 21.0,
        "1,200": 13.2,
        "1,250": null,
        "1,300": null,
        "1,350": null,
        "1,400": null,
        "1,450": null,
        "1,500": null,
        "1,550": null,
        "1,600": null,
        "1,650": null
      }
    },
    {
      "block": 6,
      "line_no": 89,
      "nominal_composition": "60Ni–22Cr–9Mo–3.5Cb",
      "product_form": null,
      "spec_no": "B705",
      "type_grade": 1,
      "uns_no": "N06625 Annealed",
      "class_condition_temper": null,
      "size_range_in": null,
      "p_no": 43,
      "notes": "(19) (60)",
      "min_temp_f": -325,
      "minimum_tensile_strength_ksi": 120,
      "minimum_yield_strength_ksi": 60,
      "max_temp_f": 1200,
      "min_temp_to_100": 40.0,
      "metal_200": 40.0,
      "values": {
        "300": 39.6,
        "400": 39.2,
        "500": 38.6,
        "600": 37.8,
        "650": 37.4,
        "700": 37.0,
        "750": 36.6,
        "800": 36.3,
        "850": 36.1,
        "900": 35.8,
        "950": 35.4,
        "1,000": 31.2,
        "1,050": 31.2,
        "1,100": 23.1,
        "1,150": 21.0,
        "1,200": 13.2,
        "1,250": null,
        "1,300": null,
        "1,350": null,
        "1,400": null,
        "1,450": null,
        "1,500": null,
        "1,550": null,
        "1,600": null,
        "1,650": null
      }
    },
    {
      "block": 6,
      "line_no": 93,
      "nominal_composition": "33Cr–31Ni–32Fe–1.5Mo– 0.6Cu–N",
      "product_form": null,
      "spec_no": "B619",
      "type_grade": null,
      "uns_no": "R20033 Sol. ann.",
      "class_condition_temper": null,
      "size_range_in": "All",
      "p_no": 45,
      "notes": null,
      "min_temp_f": -325,
      "minimum_tensile_strength_ksi": 109,
      "minimum_yield_strength_ksi": 55,
      "max_temp_f": 800,
      "min_temp_to_100": 36.3,
      "metal_200": 30.9,
      "values": {
        "300": 28.1,
        "400": 43,
        "500": 24.7,
        "600": 23.8,
        "650": 23.5,
        "700": 23.1,
        "750": 22.9,
        "800": 22.6,
        "850": null,
        "900": null,
        "950": null,
        "1,000": null,
        "1,050": null,
        "1,100": null,
        "1,150": null,
        "1,200": null,
        "1,250": null,
        "1,300": null,
        "1,350": null,
        "1,400": null,
        "1,450": null,
        "1,500": null,
        "1,550": null,
        "1,600": null,
        "1,650": null
      }
    },
    {
      "block": 6,
      "line_no": 94,
      "nominal_composition": "33Cr–31Ni–32Fe–1.5Mo– 0.6Cu–N",
      "product_form": null,
      "spec_no": "B622",
      "type_grade": null,
      "uns_no": "R20033 Sol. ann.",
      "class_condition_temper": null,
      "size_range_in": "All",
      "p_no": 45,
      "notes": null,
      "min_temp_f": -325,
      "minimum_tensile_strength_ksi": 109,
      "minimum_yield_strength_ksi": 55,
      "max_temp_f": 800,
      "min_temp_to_100": 36.3,
      "metal_200": 30.9,
      "values": {
        "300": 28.1,
        "400": 26.1,
        "500": 24.7,
        "600": 23.8,
        "650": 23.5,
        "700": 23.1,
        "750": 22.9,
        "800": 22.6,
        "850": null,
        "900": null,
        "950": null,
        "1,000": null,
        "1,050": null,
        "1,100": null,
        "1,150": null,
        "1,200": null,
        "1,250": null,
        "1,300": null,
        "1,350": null,
        "1,400": null,
        "1,450": null,
        "1,500": null,
        "1,550": null,
        "1,600": null,
        "1,650": null
      }
    },
    {
      "block": 6,
      "line_no": 95,
      "nominal_composition": "33Cr–31Ni–32Fe–1.5Mo– 0.6Cu–N",
      "product_form": "… Nickel and Nickel Alloy — Plates and Sheets",
      "spec_no": "B626",
      "type_grade": null,
      "uns_no": "R20033 Sol. ann.",
      "class_condition_temper": null,
      "size_range_in": "All",
      "p_no": 45,
      "notes": null,
      "min_temp_f": -325,
      "minimum_tensile_strength_ksi": 109,
      "minimum_yield_strength_ksi": 55,
      "max_temp_f": 800,
      "min_temp_to_100": 36.3,
      "metal_200": 30.9,
      "values": {
        "300": 28.1,
        "400": 26.1,
        "500": 24.7,
        "600": 23.8,
        "650": 23.5,
        "700": 23.1,
        "750": 22.9,
        "800": 22.6,
        "850": null,
        "900": null,
        "950": null,
        "1,000": null,
        "1,050": null,
        "1,100": null,
        "1,150": null,
        "1,200": null,
        "1,250": null,
        "1,300": null,
        "1,350": null,
        "1,400": null,
        "1,450": null,
        "1,500": "… Nickel and Nickel Alloy — Plates and Sheets",
        "1,550": null,
        "1,600": null,
        "1,650": null
      }
    },
    {
      "block": 6,
      "line_no": 96,
      "nominal_composition": "99.0Ni–Low C",
      "product_form": "Plate",
      "spec_no": "B162",
      "type_grade": null,
      "uns_no": "N02201 H.R. ann.",
      "class_condition_temper": null,
      "size_range_in": null,
      "p_no": 41,
      "notes": null,
      "min_temp_f": -325,
      "minimum_tensile_strength_ksi": 50,
      "minimum_yield_strength_ksi": 12,
      "max_temp_f": 1200,
      "min_temp_to_100": 8.0,
      "metal_200": 7.7,
      "values": {
        "300": 7.5,
        "400": 7.5,
        "500": 7.5,
        "600": 7.5,
        "650": 7.5,
        "700": 7.4,
        "750": 7.4,
        "800": 7.2,
        "850": 5.8,
        "900": 4.5,
        "950": 3.7,
        "1,000": 3.0,
        "1,050": 2.4,
        "1,100": 2.0,
        "1,150": 1.5,
        "1,200": 1.2,
        "1,250": null,
        "1,300": null,
        "1,350": null,
        "1,400": null,
        "1,450": null,
        "1,500": null,
        "1,550": null,
        "1,600": null,
        "1,650": null
      }
    },
    {
      "block": 6,
      "line_no": 97,
      "nominal_composition": "99.0Ni–Low C",
      "product_form": "Plate",
      "spec_no": "B162",
      "type_grade": null,
      "uns_no": "N02201 H.R. as R.",
      "class_condition_temper": null,
      "size_range_in": null,
      "p_no": 41,
      "notes": null,
      "min_temp_f": -325,
      "minimum_tensile_strength_ksi": 50,
      "minimum_yield_strength_ksi": 12,
      "max_temp_f": 1200,
      "min_temp_to_100": 8.0,
      "metal_200": 7.7,
      "values": {
        "300": 7.5,
        "400": 7.5,
        "500": 7.5,
        "600": 7.5,
        "650": 7.5,
        "700": 7.4,
        "750": 7.4,
        "800": 7.2,
        "850": 5.8,
        "900": 4.5,
        "950": 3.7,
        "1,000": 3.0,
        "1,050": 2.4,
        "1,100": 2.0,
        "1,150": 1.5,
        "1,200": 1.2,
        "1,250": null,
        "1,300": null,
        "1,350": null,
        "1,400": null,
        "1,450": null,
        "1,500": null,
        "1,550": null,
        "1,600": null,
        "1,650": null
      }
    },
    {
      "block": 6,
      "line_no": 98,
      "nominal_composition": "99.0Ni",
      "product_form": "Plate",
      "spec_no": "B162",
      "type_grade": null,
      "uns_no": "N02200 H.R. ann.",
      "class_condition_temper": null,
      "size_range_in": null,
      "p_no": 41,
      "notes": null,
      "min_temp_f": -325,
      "minimum_tensile_strength_ksi": 55,
      "minimum_yield_strength_ksi": 15,
      "max_temp_f": 600,
      "min_temp_to_100": 10.0,
      "metal_200": 10.0,
      "values": {
        "300": 10.0,
        "400": 10.0,
        "500": 10.0,
        "600": 10.0,
        "650": null,
        "700": null,
        "750": null,
        "800": null,
        "850": null,
        "900": null,
        "950": null,
        "1,000": null,
        "1,050": null,
        "1,100": null,
        "1,150": null,
        "1,200": null,
        "1,250": null,
        "1,300": null,
        "1,350": null,
        "1,400": null,
        "1,450": null,
        "1,500": null,
        "1,550": null,
        "1,600": null,
        "1,650": null
      }
    },
    {
      "block": 6,
      "line_no": 99,
      "nominal_composition": "99.0Ni",
      "product_form": "Plate",
      "spec_no": "B162",
      "type_grade": null,
      "uns_no": "N02200 H.R. as R.",
      "class_condition_temper": null,
      "size_range_in": null,
      "p_no": 41,
      "notes": null,
      "min_temp_f": -325,
      "minimum_tensile_strength_ksi": 55,
      "minimum_yield_strength_ksi": 20,
      "max_temp_f": 600,
      "min_temp_to_100": 13.3,
      "metal_200": 13.3,
      "values": {
        "300": 13.3,
        "400": 13.3,
        "500": 13.3,
        "600": 13.3,
        "650": null,
        "700": null,
        "750": null,
        "800": null,
        "850": null,
        "900": null,
        "950": null,
        "1,000": null,
        "1,050": null,
        "1,100": null,
        "1,150": null,
        "1,200": null,
        "1,250": null,
        "1,300": null,
        "1,350": null,
        "1,400": null,
        "1,450": null,
        "1,500": null,
        "1,550": null,
        "1,600": null,
        "1,650": null
      }
    },
    {
      "block": 6,
      "line_no": 100,
      "nominal_composition": "33Ni–42Fe–21Cr",
      "product_form": null,
      "spec_no": "B409",
      "type_grade": null,
      "uns_no": "N08810 Annealed",
      "class_condition_temper": null,
      "size_range_in": "All",
      "p_no": 45,
      "notes": null,
      "min_temp_f": -325,
      "minimum_tensile_strength_ksi": 65,
      "minimum_yield_strength_ksi": 25,
      "max_temp_f": 1650,
      "min_temp_to_100": 16.7,
      "metal_200": 16.7,
      "values": {
        "300": 16.7,
        "400": 16.7,
        "500": 16.7,
        "600": 16.6,
        "650": 16.2,
        "700": 15.8,
        "750": 15.5,
        "800": 15.1,
        "850": 14.9,
        "900": 14.6,
        "950": 14.3,
        "1,000": 14.0,
        "1,050": 13.8,
        "1,100": 11.6,
        "1,150": 9.3,
        "1,200": 7.4,
        "1,250": 5.9,
        "1,300": 4.7,
        "1,350": 3.8,
        "1,400": 3.0,
        "1,450": 2.4,
        "1,500": 1.9,
        "1,550": 1.4,
        "1,600": 1.1,
        "1,650": 0.86
      }
    },
    {
      "block": 6,
      "line_no": 101,
      "nominal_composition": "33Ni–42Fe–21Cr–Al–Ti",
      "product_form": null,
      "spec_no": "B409",
      "type_grade": null,
      "uns_no": "N08811 Annealed",
      "class_condition_temper": null,
      "size_range_in": "All",
      "p_no": 45,
      "notes": null,
      "min_temp_f": -325,
      "minimum_tensile_strength_ksi": 65,
      "minimum_yield_strength_ksi": 25,
      "max_temp_f": 1650,
      "min_temp_to_100": 16.7,
      "metal_200": 16.7,
      "values": {
        "300": 16.7,
        "400": 16.7,
        "500": 16.7,
        "600": 16.5,
        "650": 16.1,
        "700": 15.7,
        "750": 15.3,
        "800": 15.0,
        "850": 14.7,
        "900": 14.5,
        "950": 14.2,
        "1,000": 14.0,
        "1,050": 13.7,
        "1,100": 12.9,
        "1,150": 10.4,
        "1,200": 8.3,
        "1,250": 6.7,
        "1,300": 5.4,
        "1,350": 4.3,
        "1,400": 3.4,
        "1,450": 2.7,
        "1,500": 2.2,
        "1,550": 1.6,
        "1,600": 1.2,
        "1,650": 0.91
      }
    },
    {
      "block": 6,
      "line_no": 102,
      "nominal_composition": "26Ni–22Cr–5Mo–Ti",
      "product_form": null,
      "spec_no": "B620",
      "type_grade": null,
      "uns_no": "N08320 Sol. ann.",
      "class_condition_temper": null,
      "size_range_in": "All",
      "p_no": 45,
      "notes": null,
      "min_temp_f": -325,
      "minimum_tensile_strength_ksi": 75,
      "minimum_yield_strength_ksi": 28,
      "max_temp_f": 800,
      "min_temp_to_100": 18.7,
      "metal_200": 18.7,
      "values": {
        "300": 18.7,
        "400": 18.7,
        "500": 18.7,
        "600": 18.6,
        "650": 18.2,
        "700": 17.8,
        "750": 17.5,
        "800": 17.2,
        "850": null,
        "900": null,
        "950": null,
        "1,000": null,
        "1,050": null,
        "1,100": null,
        "1,150": null,
        "1,200": null,
        "1,250": null,
        "1,300": null,
        "1,350": null,
        "1,400": null,
        "1,450": null,
        "1,500": null,
        "1,550": null,
        "1,600": null,
        "1,650": null
      }
    },
    {
      "block": 6,
      "line_no": 103,
      "nominal_composition": "67Ni–30Cu",
      "product_form": "Plate",
      "spec_no": "B127",
      "type_grade": null,
      "uns_no": "N04400 H.R. ann.",
      "class_condition_temper": null,
      "size_range_in": null,
      "p_no": 42,
      "notes": null,
      "min_temp_f": -325,
      "minimum_tensile_strength_ksi": 70,
      "minimum_yield_strength_ksi": 28,
      "max_temp_f": 900,
      "min_temp_to_100": 18.7,
      "metal_200": 16.4,
      "values": {
        "300": 15.2,
        "400": 14.7,
        "500": 14.7,
        "600": 14.7,
        "650": 14.7,
        "700": 14.6,
        "750": 14.5,
        "800": 14.3,
        "850": 11.0,
        "900": 8.0,
        "950": null,
        "1,000": null,
        "1,050": null,
        "1,100": null,
        "1,150": null,
        "1,200": null,
        "1,250": null,
        "1,300": null,
        "1,350": null,
        "1,400": null,
        "1,450": null,
        "1,500": null,
        "1,550": null,
        "1,600": null,
        "1,650": null
      }
    },
    {
      "block": 6,
      "line_no": 104,
      "nominal_composition": "47Ni–22Cr–19Fe–6Mo",
      "product_form": null,
      "spec_no": "B582",
      "type_grade": null,
      "uns_no": "N06007 Sol. ann.",
      "class_condition_temper": null,
      "size_range_in": ">3∕4",
      "p_no": 45,
      "notes": null,
      "min_temp_f": -325,
      "minimum_tensile_strength_ksi": 85,
      "minimum_yield_strength_ksi": 30,
      "max_temp_f": 1000,
      "min_temp_to_100": 20.0,
      "metal_200": 20.0,
      "values": {
        "300": 20.0,
        "400": 20.0,
        "500": 20.0,
        "600": 19.5,
        "650": 19.2,
        "700": 19.0,
        "750": 18.8,
        "800": 18.7,
        "850": 18.6,
        "900": 18.5,
        "950": 18.4,
        "1,000": 18.3,
        "1,050": null,
        "1,100": null,
        "1,150": null,
        "1,200": null,
        "1,250": null,
        "1,300": null,
        "1,350": null,
        "1,400": null,
        "1,450": null,
        "1,500": null,
        "1,550": null,
        "1,600": null,
        "1,650": null
      }
    },
    {
      "block": 6,
      "line_no": 105,
      "nominal_composition": "33Ni–42Fe–21Cr",
      "product_form": null,
      "spec_no": "B409",
      "type_grade": null,
      "uns_no": "N08800 Annealed",
      "class_condition_temper": null,
      "size_range_in": "All",
      "p_no": 45,
      "notes": null,
      "min_temp_f": -325,
      "minimum_tensile_strength_ksi": 75,
      "minimum_yield_strength_ksi": 30,
      "max_temp_f": 1500,
      "min_temp_to_100": 20.0,
      "metal_200": 20.0,
      "values": {
        "300": 20.0,
        "400": 20.0,
        "500": 20.0,
        "600": 20.0,
        "650": 20.0,
        "700": 20.0,
        "750": 20.0,
        "800": 20.0,
        "850": 20.0,
        "900": 20.0,
        "950": 20.0,
        "1,000": 19.9,
        "1,050": 17.0,
        "1,100": 13.0,
        "1,150": 9.8,
        "1,200": 6.6,
        "1,250": 4.2,
        "1,300": 2.0,
        "1,350": 1.6,
        "1,400": 1.1,
        "1,450": 1.0,
        "1,500": 0.8,
        "1,550": null,
        "1,600": null,
        "1,650": null
      }
    },
    {
      "block": 6,
      "line_no": 106,
      "nominal_composition": "31Ni–31Fe–29Cr–Mo",
      "product_form": null,
      "spec_no": "B709",
      "type_grade": null,
      "uns_no": "N08028 Sol. ann.",
      "class_condition_temper": null,
      "size_range_in": null,
      "p_no": 45,
      "notes": null,
      "min_temp_f": -325,
      "minimum_tensile_strength_ksi": 73,
      "minimum_yield_strength_ksi": 31,
      "max_temp_f": 850,
      "min_temp_to_100": 20.7,
      "metal_200": 20.7,
      "values": {
        "300": 20.7,
        "400": 20.7,
        "500": 20.7,
        "600": 19.5,
        "650": 18.9,
        "700": 18.3,
        "750": 17.7,
        "800": 17.2,
        "850": 16.7,
        "900": null,
        "950": null,
        "1,000": null,
        "1,050": null,
        "1,100": null,
        "1,150": null,
        "1,200": null,
        "1,250": null,
        "1,300": null,
        "1,350": null,
        "1,400": null,
        "1,450": null,
        "1,500": null,
        "1,550": null,
        "1,600": null,
        "1,650": null
      }
    },
    {
      "block": 6,
      "line_no": 107,
      "nominal_composition": "42Ni–21.5Cr–3Mo–2.3Cu",
      "product_form": null,
      "spec_no": "B424",
      "type_grade": null,
      "uns_no": "N08825 Annealed",
      "class_condition_temper": null,
      "size_range_in": null,
      "p_no": 45,
      "notes": null,
      "min_temp_f": -325,
      "minimum_tensile_strength_ksi": 85,
      "minimum_yield_strength_ksi": 35,
      "max_temp_f": 1000,
      "min_temp_to_100": 23.3,
      "metal_200": 23.3,
      "values": {
        "300": 23.3,
        "400": 23.3,
        "500": 23.3,
        "600": 23.3,
        "650": 23.3,
        "700": 23.3,
        "750": 23.2,
        "800": 23.0,
        "850": 22.9,
        "900": 22.8,
        "950": 22.6,
        "1,000": 22.3,
        "1,050": null,
        "1,100": null,
        "1,150": null,
        "1,200": null,
        "1,250": null,
        "1,300": null,
        "1,350": null,
        "1,400": null,
        "1,450": null,
        "1,500": null,
        "1,550": null,
        "1,600": null,
        "1,650": null
      }
    },
    {
      "block": 6,
      "line_no": 108,
      "nominal_composition": "35Ni–35Fe–20Cr–Cb",
      "product_form": null,
      "spec_no": "B463",
      "type_grade": null,
      "uns_no": "N08020 Annealed",
      "class_condition_temper": null,
      "size_range_in": "All",
      "p_no": 45,
      "notes": null,
      "min_temp_f": -325,
      "minimum_tensile_strength_ksi": 80,
      "minimum_yield_strength_ksi": 35,
      "max_temp_f": 800,
      "min_temp_to_100": 23.3,
      "metal_200": 23.3,
      "values": {
        "300": 23.3,
        "400": 23.3,
        "500": 23.3,
        "600": 23.3,
        "650": 23.3,
        "700": 23.3,
        "750": 23.2,
        "800": 22.7,
        "850": null,
        "900": null,
        "950": null,
        "1,000": null,
        "1,050": null,
        "1,100": null,
        "1,150": null,
        "1,200": null,
        "1,250": null,
        "1,300": null,
        "1,350": null,
        "1,400": null,
        "1,450": null,
        "1,500": null,
        "1,550": null,
        "1,600": null,
        "1,650": null
      }
    },
    {
      "block": 6,
      "line_no": 109,
      "nominal_composition": "40Ni–29Cr–15Fe–5Mo",
      "product_form": null,
      "spec_no": "B582",
      "type_grade": null,
      "uns_no": "N06030 Sol. ann.",
      "class_condition_temper": null,
      "size_range_in": "All",
      "p_no": 45,
      "notes": null,
      "min_temp_f": -325,
      "minimum_tensile_strength_ksi": 85,
      "minimum_yield_strength_ksi": 35,
      "max_temp_f": 800,
      "min_temp_to_100": 23.3,
      "metal_200": 23.3,
      "values": {
        "300": 23.3,
        "400": 23.2,
        "500": 22.1,
        "600": 21.3,
        "650": 20.9,
        "700": 20.5,
        "750": 20.1,
        "800": 19.7,
        "850": null,
        "900": null,
        "950": null,
        "1,000": null,
        "1,050": null,
        "1,100": null,
        "1,150": null,
        "1,200": null,
        "1,250": null,
        "1,300": null,
        "1,350": null,
        "1,400": null,
        "1,450": null,
        "1,500": null,
        "1,550": null,
        "1,600": null,
        "1,650": null
      }
    },
    {
      "block": 6,
      "line_no": 110,
      "nominal_composition": "47Ni–22Cr–19Fe–6Mo",
      "product_form": null,
      "spec_no": "B582",
      "type_grade": null,
      "uns_no": "N06007 Sol. ann.",
      "class_condition_temper": null,
      "size_range_in": "≤3∕4",
      "p_no": 45,
      "notes": null,
      "min_temp_f": -325,
      "minimum_tensile_strength_ksi": 90,
      "minimum_yield_strength_ksi": 35,
      "max_temp_f": 1000,
      "min_temp_to_100": 23.3,
      "metal_200": 23.3,
      "values": {
        "300": 23.3,
        "400": 23.3,
        "500": 23.3,
        "600": 22.7,
        "650": 22.4,
        "700": 22.2,
        "750": 22.0,
        "800": 21.8,
        "850": 21.7,
        "900": 20.0,
        "950": 19.5,
        "1,000": 18.9,
        "1,050": null,
        "1,100": null,
        "1,150": null,
        "1,200": null,
        "1,250": null,
        "1,300": null,
        "1,350": null,
        "1,400": null,
        "1,450": null,
        "1,500": null,
        "1,550": null,
        "1,600": null,
        "1,650": null
      }
    },
    {
      "block": 6,
      "line_no": 111,
      "nominal_composition": "47Ni–22Cr–9Mo–18Fe",
      "product_form": null,
      "spec_no": "B435",
      "type_grade": null,
      "uns_no": null,
      "class_condition_temper": "N06002 H.R. sol. ann.",
      "size_range_in": "All",
      "p_no": 43,
      "notes": null,
      "min_temp_f": -325,
      "minimum_tensile_strength_ksi": 95,
      "minimum_yield_strength_ksi": 35,
      "max_temp_f": 800,
      "min_temp_to_100": 23.3,
      "metal_200": 23.3,
      "values": {
        "300": 23.3,
        "400": 23.3,
        "500": 22.3,
        "600": 21.2,
        "650": 20.7,
        "700": 20.3,
        "750": 20.1,
        "800": 19.9,
        "850": null,
        "900": null,
        "950": null,
        "1,000": null,
        "1,050": null,
        "1,100": null,
        "1,150": null,
        "1,200": null,
        "1,250": null,
        "1,300": null,
        "1,350": null,
        "1,400": null,
        "1,450": null,
        "1,500": null,
        "1,550": null,
        "1,600": null,
        "1,650": null
      }
    },
    {
      "block": 6,
      "line_no": 112,
      "nominal_composition": "72Ni–15Cr–8Fe",
      "product_form": "Plate",
      "spec_no": "B168",
      "type_grade": null,
      "uns_no": "N06600 H.R. ann.",
      "class_condition_temper": null,
      "size_range_in": null,
      "p_no": 43,
      "notes": null,
      "min_temp_f": -325,
      "minimum_tensile_strength_ksi": 80,
      "minimum_yield_strength_ksi": 35,
      "max_temp_f": 1200,
      "min_temp_to_100": 23.3,
      "metal_200": 23.3,
      "values": {
        "300": 23.3,
        "400": 23.3,
        "500": 23.3,
        "600": 23.3,
        "650": 23.3,
        "700": 23.3,
        "750": 23.3,
        "800": 23.3,
        "850": 23.3,
        "900": 16.0,
        "950": 10.6,
        "1,000": 7.0,
        "1,050": 4.5,
        "1,100": 3.0,
        "1,150": 2.2,
        "1,200": 2.0,
        "1,250": null,
        "1,300": null,
        "1,350": null,
        "1,400": null,
        "1,450": null,
        "1,500": null,
        "1,550": null,
        "1,600": null,
        "1,650": null
      }
    },
    {
      "block": 6,
      "line_no": 113,
      "nominal_composition": "72Ni–15Cr–8Fe",
      "product_form": "Plate",
      "spec_no": "B168",
      "type_grade": null,
      "uns_no": "N06600 H.R. as R.",
      "class_condition_temper": null,
      "size_range_in": null,
      "p_no": 43,
      "notes": null,
      "min_temp_f": -325,
      "minimum_tensile_strength_ksi": 85,
      "minimum_yield_strength_ksi": 35,
      "max_temp_f": 1200,
      "min_temp_to_100": 23.3,
      "metal_200": 23.3,
      "values": {
        "300": 23.3,
        "400": 23.3,
        "500": 23.3,
        "600": 23.3,
        "650": 23.3,
        "700": 23.3,
        "750": 23.3,
        "800": 23.3,
        "850": 23.3,
        "900": 16.0,
        "950": 10.6,
        "1,000": 7.0,
        "1,050": 4.5,
        "1,100": 3.0,
        "1,150": 2.2,
        "1,200": 2.0,
        "1,250": null,
        "1,300": null,
        "1,350": null,
        "1,400": null,
        "1,450": null,
        "1,500": null,
        "1,550": null,
        "1,600": null,
        "1,650": null
      }
    },
    {
      "block": 6,
      "line_no": 114,
      "nominal_composition": "58Ni–29Cr–9Fe",
      "product_form": "Plate",
      "spec_no": "B168",
      "type_grade": null,
      "uns_no": "N06690 Annealed",
      "class_condition_temper": null,
      "size_range_in": "≥3∕16",
      "p_no": 43,
      "notes": null,
      "min_temp_f": -325,
      "minimum_tensile_strength_ksi": 85,
      "minimum_yield_strength_ksi": 35,
      "max_temp_f": 900,
      "min_temp_to_100": 23.3,
      "metal_200": 23.3,
      "values": {
        "300": 23.3,
        "400": 23.3,
        "500": 23.3,
        "600": 23.3,
        "650": 23.3,
        "700": 23.3,
        "750": 23.3,
        "800": 23.3,
        "850": 23.3,
        "900": 23.3,
        "950": null,
        "1,000": null,
        "1,050": null,
        "1,100": null,
        "1,150": null,
        "1,200": null,
        "1,250": null,
        "1,300": null,
        "1,350": null,
        "1,400": null,
        "1,450": null,
        "1,500": null,
        "1,550": null,
        "1,600": null,
        "1,650": null
      }
    },
    {
      "block": 6,
      "line_no": 90,
      "values": {
        "400": 30.0,
        "500": 30.0,
        "600": 29.6,
        "650": 29.1,
        "700": 28.7,
        "750": 28.4,
        "800": 28.2,
        "850": 28.2,
        "900": 28.2,
        "950": 28.2,
        "1,000": 28.2,
        "1,050": 28.2,
        "1,100": 23.2,
        "1,150": 19.0,
        "1,200": 15.6,
        "1,250": 12.9,
        "1,300": 10.6,
        "1,350": 8.5,
        "1,400": 6.7,
        "1,450": 5.3,
        "1,500": 4.1,
        "1,550": 2.9,
        "1,600": 2.1,
        "1,650": 1.5
      }
    },
    {
      "block": 6,
      "line_no": 91,
      "values": {
        "400": 30.0,
        "500": 30.0,
        "600": 29.6,
        "650": 29.1,
        "700": 28.7,
        "750": 28.4,
        "800": 28.2,
        "850": 28.2,
        "900": 28.2,
        "950": 28.2,
        "1,000": 28.2,
        "1,050": 28.2,
        "1,100": 23.2,
        "1,150": 19.0,
        "1,200": 15.6,
        "1,250": 12.9,
        "1,300": 10.6,
        "1,350": 8.5,
        "1,400": 6.7,
        "1,450": 5.3,
        "1,500": 4.1,
        "1,550": 2.9,
        "1,600": 2.1,
        "1,650": 1.5
      }
    },
    {
      "block": 6,
      "line_no": 92,
      "values": {
        "400": 30.0,
        "500": 30.0,
        "600": 29.6,
        "650": 29.1,
        "700": 28.7,
        "750": 28.4,
        "800": 28.2,
        "850": 28.2,
        "900": 28.2,
        "950": 28.2,
        "1,000": 28.2,
        "1,050": 28.2,
        "1,100": 23.2,
        "1,150": 19.0,
        "1,200": 15.6,
        "1,250": 12.9,
        "1,300": 10.6,
        "1,350": 8.5,
        "1,400": 6.7,
        "1,450": 5.3,
        "1,500": 4.1,
        "1,550": 2.9,
        "1,600": 2.1,
        "1,650": 1.5
      }
    },
    {
      "block": 6,
      "line_no": 115,
      "nominal_composition": "58Ni–29Cr–9Fe",
      "product_form": "Sheet",
      "spec_no": "B168",
      "type_grade": null,
      "uns_no": "N06690 Annealed",
      "class_condition_temper": null,
      "size_range_in": "0.018– 0.250",
      "p_no": 43,
      "notes": null,
      "min_temp_f": -325,
      "minimum_tensile_strength_ksi": 85,
      "minimum_yield_strength_ksi": 35,
      "max_temp_f": 900,
      "min_temp_to_100": 23.3,
      "metal_200": 23.3,
      "values": {
        "300": 23.3,
        "400": 23.3,
        "500": 23.3,
        "600": 23.3,
        "650": 23.3,
        "700": 23.3,
        "750": 23.3,
        "800": 23.3,
        "850": 23.3,
        "900": 23.3,
        "950": null,
        "1,000": null,
        "1,050": null,
        "1,100": null,
        "1,150": null,
        "1,200": null,
        "1,250": null,
        "1,300": null,
        "1,350": null,
        "1,400": null,
        "1,450": null,
        "1,500": null,
        "1,550": null,
        "1,600": null,
        "1,650": null
      }
    },
    {
      "block": 6,
      "line_no": 116,
      "nominal_composition": "67Ni–30Cu",
      "product_form": "Plate",
      "spec_no": "B127",
      "type_grade": null,
      "uns_no": "N04400 H.R. as R.",
      "class_condition_temper": null,
      "size_range_in": null,
      "p_no": 42,
      "notes": null,
      "min_temp_f": -325,
      "minimum_tensile_strength_ksi": 75,
      "minimum_yield_strength_ksi": 40,
      "max_temp_f": 900,
      "min_temp_to_100": 25.0,
      "metal_200": 25.0,
      "values": {
        "300": 24.7,
        "400": 23.9,
        "500": 23.4,
        "600": 23.1,
        "650": 22.9,
        "700": 22.7,
        "750": 20.0,
        "800": 14.5,
        "850": 8.5,
        "900": 4.0,
        "950": null,
        "1,000": null,
        "1,050": null,
        "1,100": null,
        "1,150": null,
        "1,200": null,
        "1,250": null,
        "1,300": null,
        "1,350": null,
        "1,400": null,
        "1,450": null,
        "1,500": null,
        "1,550": null,
        "1,600": null,
        "1,650": null
      }
    },
    {
      "block": 6,
      "line_no": 117,
      "nominal_composition": "37Ni–33Fe–25Cr",
      "product_form": null,
      "spec_no": "B409",
      "type_grade": null,
      "uns_no": "N08120 Sol. ann.",
      "class_condition_temper": null,
      "size_range_in": "All",
      "p_no": 45,
      "notes": null,
      "min_temp_f": -325,
      "minimum_tensile_strength_ksi": 90,
      "minimum_yield_strength_ksi": 40,
      "max_temp_f": 1650,
      "min_temp_to_100": 26.7,
      "metal_200": 26.7,
      "values": {
        "300": 26.7,
        "400": 26.7,
        "500": 25.1,
        "600": 24.4,
        "650": 23.3,
        "700": 22.9,
        "750": 22.6,
        "800": 22.4,
        "850": 22.2,
        "900": 22.1,
        "950": 22.0,
        "1,000": 21.9,
        "1,050": 21.9,
        "1,100": 17.9,
        "1,150": 14.2,
        "1,200": 12.3,
        "1,250": 9.4,
        "1,300": 7.6,
        "1,350": 6.2,
        "1,400": 5.0,
        "1,450": 4.0,
        "1,500": 3.2,
        "1,550": 2.6,
        "1,600": 2.0,
        "1,650": 1.4
      }
    },
    {
      "block": 6,
      "line_no": 119,
      "nominal_composition": "61Ni–16Mo–16Cr",
      "product_form": null,
      "spec_no": "B575",
      "type_grade": null,
      "uns_no": "N06455 Sol. ann.",
      "class_condition_temper": null,
      "size_range_in": "All",
      "p_no": 43,
      "notes": null,
      "min_temp_f": -325,
      "minimum_tensile_strength_ksi": 100,
      "minimum_yield_strength_ksi": 40,
      "max_temp_f": 800,
      "min_temp_to_100": 26.7,
      "metal_200": 26.7,
      "values": {
        "300": 26.7,
        "400": 26.7,
        "500": 26.7,
        "600": 26.7,
        "650": 26.7,
        "700": 26.5,
        "750": 26.1,
        "800": 25.8,
        "850": null,
        "900": null,
        "950": null,
        "1,000": null,
        "1,050": null,
        "1,100": null,
        "1,150": null,
        "1,200": null,
        "1,250": null,
        "1,300": null,
        "1,350": null,
        "1,400": null,
        "1,450": null,
