Repository: danivelas0/asme-pcc

File: resources/ASME B31/ASME B31.3/APPEX/appendix_a/table_a_1.json (part 19 of 28)
    "P-No. (5)",
    "P-No. (5)(7)"
  ],
  "columns_values": [
        "750": null,
        "775": null,
        "800": null,
        "825": null,
        "850": null,
        "875": null,
        "900": null
      }
    },
    {
      "block": 6,
      "line_no": 40,
      "nominal_composition": "40Ni–29Cr–15Fe–5Mo",
      "product_form": "Pipe & tube",
      "spec_no": "B622",
      "type_grade": null,
      "uns_no": "N06030",
      "class_condition_temper": "Sol. ann.",
      "size_mm": null,
      "p_no": 45,
      "notes": null,
      "min_temp_c": -198,
      "min_tensile_strength_mpa": 586,
      "min_yield_strength_mpa": 241,
      "max_temp_c": 427,
      "min_temp_to_40": 161,
      "values": {
        "65": 161,
        "100": 161,
        "125": 161,
        "150": 161,
        "175": 161,
        "200": 161,
        "225": 157,
        "250": 154,
        "275": 151,
        "300": 148,
        "325": 146,
        "350": 143,
        "375": 141,
        "400": 138,
        "425": 136,
        "450": 136,
        "475": null,
        "500": null,
        "525": null,
        "550": null,
        "575": null,
        "600": null,
        "625": null,
        "650": null,
        "675": null,
        "700": null,
        "725": null,
        "750": null,
        "775": null,
        "800": null,
        "825": null,
        "850": null,
        "875": null,
        "900": null
      }
    },
    {
      "block": 6,
      "line_no": 41,
      "nominal_composition": "40Ni–29Cr–15Fe–5Mo",
      "product_form": "Pipe & tube",
      "spec_no": "B626",
      "type_grade": null,
      "uns_no": "N06030",
      "class_condition_temper": "Sol. ann.",
      "size_mm": null,
      "p_no": 45,
      "notes": null,
      "min_temp_c": -198,
      "min_tensile_strength_mpa": 586,
      "min_yield_strength_mpa": 241,
      "max_temp_c": 427,
      "min_temp_to_40": 161,
      "values": {
        "65": 161,
        "100": 161,
        "125": 161,
        "150": 161,
        "175": 161,
        "200": 161,
        "225": 157,
        "250": 154,
        "275": 151,
        "300": 148,
        "325": 146,
        "350": 143,
        "375": 141,
        "400": 138,
        "425": 136,
        "450": 136,
        "475": null,
        "500": null,
        "525": null,
        "550": null,
        "575": null,
        "600": null,
        "625": null,
        "650": null,
        "675": null,
        "700": null,
        "725": null,
        "750": null,
        "775": null,
        "800": null,
        "825": null,
        "850": null,
        "875": null,
        "900": null
      }
    },
    {
      "block": 6,
      "line_no": 42,
      "nominal_composition": "72Ni–15Cr–8Fe",
      "product_form": "Pipe & tube",
      "spec_no": "B167",
      "type_grade": null,
      "uns_no": "N06600",
      "class_condition_temper": "C.D. ann.",
      "size_mm": "≤125",
      "p_no": 43,
      "notes": null,
      "min_temp_c": -198,
      "min_tensile_strength_mpa": 550,
      "min_yield_strength_mpa": 240,
      "max_temp_c": 649,
      "min_temp_to_40": 161,
      "values": {
        "65": 161,
        "100": 161,
        "125": 161,
        "150": 161,
        "175": 161,
        "200": 161,
        "225": 161,
        "250": 161,
        "275": 161,
        "300": 161,
        "325": 161,
        "350": 161,
        "375": 161,
        "400": 161,
        "425": 161,
        "450": 161,
        "475": 161,
        "500": 84.8,
        "525": 58.4,
        "550": 39.7,
        "575": 27.0,
        "600": 19.2,
        "625": 15.0,
        "650": 13.8,
        "675": null,
        "700": null,
        "725": null,
        "750": null,
        "775": null,
        "800": null,
        "825": null,
        "850": null,
        "875": null,
        "900": null
      }
    },
    {
      "block": 6,
      "line_no": 43,
      "nominal_composition": "72Ni–15Cr–8Fe",
      "product_form": "Pipe & tube",
      "spec_no": "B517",
      "type_grade": null,
      "uns_no": "N06600",
      "class_condition_temper": "C.D. ann.",
      "size_mm": null,
      "p_no": 43,
      "notes": null,
      "min_temp_c": -198,
      "min_tensile_strength_mpa": 550,
      "min_yield_strength_mpa": 240,
      "max_temp_c": 649,
      "min_temp_to_40": 161,
      "values": {
        "65": 161,
        "100": 161,
        "125": 161,
        "150": 161,
        "175": 161,
        "200": 161,
        "225": 161,
        "250": 161,
        "275": 161,
        "300": 161,
        "325": 161,
        "350": 161,
        "375": 161,
        "400": 161,
        "425": 161,
        "450": 161,
        "475": 161,
        "500": 84.8,
        "525": 58.4,
        "550": 39.7,
        "575": 27.0,
        "600": 19.2,
        "625": 15.0,
        "650": 13.8,
        "675": null,
        "700": null,
        "725": null,
        "750": null,
        "775": null,
        "800": null,
        "825": null,
        "850": null,
        "875": null,
        "900": null
      }
    },
    {
      "block": 6,
      "line_no": 44,
      "nominal_composition": "58Ni–29Cr–9Fe",
      "product_form": "Tube",
      "spec_no": "B163",
      "type_grade": null,
      "uns_no": "N06690",
      "class_condition_temper": "Annealed",
      "size_mm": "≤75",
      "p_no": 43,
      "notes": null,
      "min_temp_c": -198,
      "min_tensile_strength_mpa": 586,
      "min_yield_strength_mpa": 241,
      "max_temp_c": 482,
      "min_temp_to_40": 160,
      "values": {
        "65": 160,
        "100": 160,
        "125": 160,
        "150": 160,
        "175": 160,
        "200": 160,
        "225": 160,
        "250": 160,
        "275": 160,
        "300": 160,
        "325": 160,
        "350": 160,
        "375": 160,
        "400": 160,
        "425": 160,
        "450": 160,
        "475": 160,
        "500": 160,
        "525": null,
        "550": null,
        "575": null,
        "600": null,
        "625": null,
        "650": null,
        "675": null,
        "700": null,
        "725": null,
        "750": null,
        "775": null,
        "800": null,
        "825": null,
        "850": null,
        "875": null,
        "900": null
      }
    },
    {
      "block": 6,
      "line_no": 45,
      "nominal_composition": "58Ni–29Cr–9Fe",
      "product_form": "Pipe & tube",
      "spec_no": "B167",
      "type_grade": null,
      "uns_no": "N06690",
      "class_condition_temper": "C.D. ann.",
      "size_mm": "≤125",
      "p_no": 43,
      "notes": null,
      "min_temp_c": -198,
      "min_tensile_strength_mpa": 586,
      "min_yield_strength_mpa": 240,
      "max_temp_c": 482,
      "min_temp_to_40": 160,
      "values": {
        "65": 160,
        "100": 160,
        "125": 160,
        "150": 160,
        "175": 160,
        "200": 160,
        "225": 160,
        "250": 160,
        "275": 160,
        "300": 160,
        "325": 160,
        "350": 160,
        "375": 160,
        "400": 160,
        "425": 160,
        "450": 160,
        "475": 160,
        "500": 160,
        "525": null,
        "550": null,
        "575": null,
        "600": null,
        "625": null,
        "650": null,
        "675": null,
        "700": null,
        "725": null,
        "750": null,
        "775": null,
        "800": null,
        "825": null,
        "850": null,
        "875": null,
        "900": null
      }
    },
    {
      "block": 6,
      "line_no": 46,
      "nominal_composition": "37Ni–33Fe–25Cr",
      "product_form": "Pipe & tube",
      "spec_no": "B163",
      "type_grade": null,
      "uns_no": "N08120",
      "class_condition_temper": "Sol. ann.",
      "size_mm": null,
      "p_no": 45,
      "notes": null,
      "min_temp_c": -198,
      "min_tensile_strength_mpa": 620,
      "min_yield_strength_mpa": 276,
      "max_temp_c": 899,
      "min_temp_to_40": 184,
      "values": {
        "65": 184,
        "100": 184,
        "125": 184,
        "150": 184,
        "175": 184,
        "200": 184,
        "225": 180,
        "250": 175,
        "275": 170,
        "300": 166,
        "325": 163,
        "350": 160,
        "375": 158,
        "400": 156,
        "425": 154,
        "450": 153,
        "475": 153,
        "500": 152,
        "525": 151,
        "550": 151,
        "575": 151,
        "600": 117,
        "625": 96.2,
        "650": 79.3,
        "675": 65.6,
        "700": 54.4,
        "725": 45.0,
        "750": 37.2,
        "775": 30.6,
        "800": 25.1,
        "825": 20.5,
        "850": 16.5,
        "875": 13.0,
        "900": 9.8
      }
    },
    {
      "block": 6,
      "line_no": 47,
      "nominal_composition": "37Ni–33Fe–25Cr",
      "product_form": "Pipe & tube",
      "spec_no": "B407",
      "type_grade": null,
      "uns_no": "N08120",
      "class_condition_temper": "Sol. ann.",
      "size_mm": null,
      "p_no": 45,
      "notes": null,
      "min_temp_c": -198,
      "min_tensile_strength_mpa": 621,
      "min_yield_strength_mpa": 276,
      "max_temp_c": 899,
      "min_temp_to_40": 184,
      "values": {
        "65": 184,
        "100": 184,
        "125": 184,
        "150": 184,
        "175": 184,
        "200": 184,
        "225": 180,
        "250": 175,
        "275": 170,
        "300": 166,
        "325": 163,
        "350": 160,
        "375": 158,
        "400": 156,
        "425": 154,
        "450": 153,
        "475": 153,
        "500": 152,
        "525": 151,
        "550": 151,
        "575": 151,
        "600": 117,
        "625": 96.2,
        "650": 79.3,
        "675": 65.6,
        "700": 54.4,
        "725": 45.0,
        "750": 37.2,
        "775": 30.6,
        "800": 25.1,
        "825": 20.5,
        "850": 16.5,
        "875": 13.0,
        "900": 9.8
      }
    },
    {
      "block": 6,
      "line_no": 48,
      "nominal_composition": "37Ni–33Fe–25Cr",
      "product_form": "Pipe & tube",
      "spec_no": "B514",
      "type_grade": null,
      "uns_no": "N08120",
      "class_condition_temper": "Sol. ann.",
      "size_mm": null,
      "p_no": 45,
      "notes": null,
      "min_temp_c": -198,
      "min_tensile_strength_mpa": 621,
      "min_yield_strength_mpa": 276,
      "max_temp_c": 899,
      "min_temp_to_40": 184,
      "values": {
        "65": 184,
        "100": 184,
        "125": 184,
        "150": 184,
        "175": 184,
        "200": 184,
        "225": 180,
        "250": 175,
        "275": 170,
        "300": 166,
        "325": 163,
        "350": 160,
        "375": 158,
        "400": 156,
        "425": 154,
        "450": 153,
        "475": 153,
        "500": 152,
        "525": 151,
        "550": 151,
        "575": 151,
        "600": 117,
        "625": 96.2,
        "650": 79.3,
        "675": 65.6,
        "700": 54.4,
        "725": 45.0,
        "750": 37.2,
        "775": 30.6,
        "800": 25.1,
        "825": 20.5,
        "850": 16.5,
        "875": 13.0,
        "900": 9.8
      }
    },
    {
      "block": 6,
      "line_no": 49,
      "nominal_composition": "37Ni–33Fe–25Cr",
      "product_form": "Pipe & tube",
      "spec_no": "B515",
      "type_grade": null,
      "uns_no": "N08120",
      "class_condition_temper": "Sol. ann.",
      "size_mm": null,
      "p_no": 45,
      "notes": null,
      "min_temp_c": -198,
      "min_tensile_strength_mpa": 621,
      "min_yield_strength_mpa": 276,
      "max_temp_c": 899,
      "min_temp_to_40": 184,
      "values": {
        "65": 184,
        "100": 184,
        "125": 184,
        "150": 184,
        "175": 184,
        "200": 184,
        "225": 180,
        "250": 175,
        "275": 170,
        "300": 166,
        "325": 163,
        "350": 160,
        "375": 158,
        "400": 156,
        "425": 154,
        "450": 153,
        "475": 153,
        "500": 152,
        "525": 151,
        "550": 151,
        "575": 151,
        "600": 117,
        "625": 96.2,
        "650": 79.3,
        "675": 65.6,
        "700": 54.4,
        "725": 45.0,
        "750": 37.2,
        "775": 30.6,
        "800": 25.1,
        "825": 20.5,
        "850": 16.5,
        "875": 13.0,
        "900": 9.8
      }
    },
    {
      "block": 6,
      "line_no": 50,
      "nominal_composition": "61Ni–16Mo–16Cr",
      "product_form": "Pipe & tube",
      "spec_no": "B619",
      "type_grade": null,
      "uns_no": "N06455",
      "class_condition_temper": "Sol. ann.",
      "size_mm": null,
      "p_no": 43,
      "notes": null,
      "min_temp_c": -198,
      "min_tensile_strength_mpa": 690,
      "min_yield_strength_mpa": 276,
      "max_temp_c": 427,
      "min_temp_to_40": 184,
      "values": {
        "65": 184,
        "100": 184,
        "125": 184,
        "150": 184,
        "175": 184,
        "200": 184,
        "225": 184,
        "250": 184,
        "275": 184,
        "300": 184,
        "325": 184,
        "350": 184,
        "375": 183,
        "400": 180,
        "425": 178,
        "450": 178,
        "475": null,
        "500": null,
        "525": null,
        "550": null,
        "575": null,
        "600": null,
        "625": null,
        "650": null,
        "675": null,
        "700": null,
        "725": null,
        "750": null,
        "775": null,
        "800": null,
        "825": null,
        "850": null,
        "875": null,
        "900": null
      }
    },
    {
      "block": 6,
      "line_no": 51,
      "nominal_composition": "47Ni–22Cr–9Mo–18Fe",
      "product_form": "Pipe & tube",
      "spec_no": "B619",
      "type_grade": null,
      "uns_no": "N06002",
      "class_condition_temper": "Sol. ann.",
      "size_mm": null,
      "p_no": 43,
      "notes": null,
      "min_temp_c": -198,
      "min_tensile_strength_mpa": 690,
      "min_yield_strength_mpa": 276,
      "max_temp_c": 816,
      "min_temp_to_40": 184,
      "values": {
        "65": 184,
        "100": 184,
        "125": 184,
        "150": 184,
        "175": 184,
        "200": 184,
        "225": 184,
        "250": 178,
        "275": 173,
        "300": 169,
        "325": 165,
        "350": 162,
        "375": 160,
        "400": 158,
        "425": 157,
        "450": 155,
        "475": 154,
        "500": 135,
        "525": 134,
        "550": 133,
        "575": 129,
        "600": 115,
        "625": 94.2,
        "650": 77.3,
        "675": 64.9,
        "700": 54.7,
        "725": 44.7,
        "750": 36.1,
        "775": 29.2,
        "800": 23.6,
        "825": 20.7,
        "850": null,
        "875": null,
        "900": null
      }
    },
    {
      "block": 6,
      "line_no": 52,
      "nominal_composition": "47Ni–22Cr–9Mo–18Fe",
      "product_form": "Pipe & tube",
      "spec_no": "B622",
      "type_grade": null,
      "uns_no": "N06002",
      "class_condition_temper": "Sol. ann.",
      "size_mm": null,
      "p_no": 43,
      "notes": null,
      "min_temp_c": -198,
      "min_tensile_strength_mpa": 689,
      "min_yield_strength_mpa": 276,
      "max_temp_c": 816,
      "min_temp_to_40": 184,
      "values": {
        "65": 184,
        "100": 184,
        "125": 184,
        "150": 184,
        "175": 184,
        "200": 184,
        "225": 184,
        "250": 178,
        "275": 173,
        "300": 169,
        "325": 165,
        "350": 162,
        "375": 160,
        "400": 158,
        "425": 157,
        "450": 155,
        "475": 154,
        "500": 135,
        "525": 134,
        "550": 133,
        "575": 129,
        "600": 115,
        "625": 94.2,
        "650": 77.3,
        "675": 64.9,
        "700": 54.7,
        "725": 44.7,
        "750": 36.1,
        "775": 29.2,
        "800": 23.6,
        "825": 20.7,
        "850": null,
        "875": null,
        "900": null
      }
    },
    {
      "block": 6,
      "line_no": 53,
      "nominal_composition": "31Ni–33Fe–27Cr–6.5Mo– Cu–N",
      "product_form": "Pipe & tube",
      "spec_no": "B619",
      "type_grade": null,
      "uns_no": "N08031",
      "class_condition_temper": "Annealed",
      "size_mm": null,
      "p_no": 45,
      "notes": null,
      "min_temp_c": -198,
      "min_tensile_strength_mpa": 650,
      "min_yield_strength_mpa": 276,
      "max_temp_c": 427,
      "min_temp_to_40": 184,
      "values": {
        "65": 184,
        "100": 184,
        "125": 184,
        "150": 184,
        "175": 177,
        "200": 171,
        "225": 166,
        "250": 162,
        "275": 158,
        "300": 155,
        "325": 152,
        "350": 149,
        "375": 74.2,
        "400": 61.1,
        "425": 50.3,
        "450": 49.6,
        "475": null,
        "500": null,
        "525": null,
        "550": null,
        "575": null,
        "600": null,
        "625": null,
        "650": null,
        "675": null,
        "700": null,
        "725": null,
        "750": null,
        "775": null,
        "800": null,
        "825": null,
        "850": null,
        "875": null,
        "900": null
      }
    },
    {
      "block": 6,
      "line_no": 54,
      "nominal_composition": "31Ni–33Fe–27Cr–6.5Mo– Cu–N",
      "product_form": "Pipe & tube",
      "spec_no": "B622",
      "type_grade": null,
      "uns_no": "N08031",
      "class_condition_temper": "Annealed",
      "size_mm": null,
      "p_no": 45,
      "notes": null,
      "min_temp_c": -198,
      "min_tensile_strength_mpa": 650,
      "min_yield_strength_mpa": 276,
      "max_temp_c": 427,
      "min_temp_to_40": 184,
      "values": {
        "65": 184,
        "100": 184,
        "125": 184,
        "150": 184,
        "175": 177,
        "200": 171,
        "225": 166,
        "250": 162,
        "275": 158,
        "300": 155,
        "325": 152,
        "350": 149,
        "375": 74.2,
        "400": 61.1,
        "425": 50.3,
        "450": 49.6,
        "475": null,
        "500": null,
        "525": null,
        "550": null,
        "575": null,
        "600": null,
        "625": null,
        "650": null,
        "675": null,
        "700": null,
        "725": null,
        "750": null,
        "775": null,
        "800": null,
        "825": null,
        "850": null,
        "875": null,
        "900": null
      }
    },
    {
      "block": 6,
      "line_no": 55,
      "nominal_composition": "61Ni–16Mo–16Cr",
      "product_form": "Pipe & tube",
      "spec_no": "B622",
      "type_grade": null,
      "uns_no": "N06455",
      "class_condition_temper": "Sol. ann.",
      "size_mm": null,
      "p_no": 43,
      "notes": null,
      "min_temp_c": -198,
      "min_tensile_strength_mpa": 690,
      "min_yield_strength_mpa": 276,
      "max_temp_c": 427,
      "min_temp_to_40": 184,
      "values": {
        "65": 184,
        "100": 184,
        "125": 184,
        "150": 184,
        "175": 184,
        "200": 184,
        "225": 184,
        "250": 184,
        "275": 184,
        "300": 184,
        "325": 184,
        "350": 184,
        "375": 182,
        "400": 180,
        "425": 178,
        "450": 178,
        "475": null,
        "500": null,
        "525": null,
        "550": null,
        "575": null,
        "600": null,
        "625": null,
        "650": null,
        "675": null,
        "700": null,
        "725": null,
        "750": null,
        "775": null,
        "800": null,
        "825": null,
        "850": null,
        "875": null,
        "900": null
      }
    },
    {
      "block": 6,
      "line_no": 56,
      "nominal_composition": "54Ni–16Mo–15Cr",
      "product_form": "Pipe & tube",
      "spec_no": "B619",
      "type_grade": null,
      "uns_no": "N10276",
      "class_condition_temper": "Sol. ann.",
      "size_mm": null,
      "p_no": 43,
      "notes": null,
      "min_temp_c": -198,
      "min_tensile_strength_mpa": 689,
      "min_yield_strength_mpa": 283,
      "max_temp_c": 677,
      "min_temp_to_40": 188,
      "values": {
        "65": 188,
        "100": 188,
        "125": 188,
        "150": 188,
        "175": 188,
        "200": 188,
        "225": 188,
        "250": 187,
        "275": 183,
        "300": 177,
        "325": 172,
        "350": 169,
        "375": 165,
        "400": 162,
        "425": 159,
        "450": 157,
        "475": 156,
        "500": 155,
        "525": 154,
        "550": 143,
        "575": 118,
        "600": 99.1,
        "625": 81.6,
        "650": 67.0,
        "675": 54.6,
        "700": 42.2,
        "725": null,
        "750": null,
        "775": null,
        "800": null,
        "825": null,
        "850": null,
        "875": null,
        "900": null
      }
    },
    {
      "block": 6,
      "line_no": 57,
      "nominal_composition": "54Ni–16Mo–15Cr",
      "product_form": "Pipe & tube",
      "spec_no": "B622",
      "type_grade": null,
      "uns_no": "N10276",
      "class_condition_temper": "Sol. ann.",
      "size_mm": null,
      "p_no": 43,
      "notes": null,
      "min_temp_c": -198,
      "min_tensile_strength_mpa": 689,
      "min_yield_strength_mpa": 283,
      "max_temp_c": 677,
      "min_temp_to_40": 188,
      "values": {
        "65": 188,
        "100": 188,
        "125": 188,
        "150": 188,
        "175": 188,
        "200": 188,
        "225": 188,
        "250": 187,
        "275": 183,
        "300": 177,
        "325": 172,
        "350": 169,
        "375": 165,
        "400": 162,
        "425": 159,
        "450": 157,
        "475": 156,
        "500": 155,
        "525": 154,
        "550": 143,
        "575": 118,
        "600": 99.1,
        "625": 81.6,
        "650": 67.0,
        "675": 54.6,
        "700": 42.2,
        "725": null,
        "750": null,
        "775": null,
        "800": null,
        "825": null,
        "850": null,
        "875": null,
        "900": null
      }
    },
    {
      "block": 6,
      "line_no": 58,
      "nominal_composition": "54Ni–16Mo–15Cr",
      "product_form": "Pipe & tube",
      "spec_no": "B626",
      "type_grade": null,
      "uns_no": "N10276",
      "class_condition_temper": "Sol. ann.",
      "size_mm": null,
      "p_no": 43,
      "notes": null,
      "min_temp_c": -198,
      "min_tensile_strength_mpa": 690,
      "min_yield_strength_mpa": 283,
      "max_temp_c": 677,
      "min_temp_to_40": 188,
      "values": {
        "65": 188,
        "100": 188,
        "125": 188,
        "150": 188,
        "175": 188,
        "200": 188,
        "225": 188,
        "250": 187,
        "275": 183,
        "300": 177,
        "325": 172,
        "350": 169,
        "375": 165,
        "400": 162,
        "425": 159,
        "450": 157,
        "475": 156,
        "500": 155,
        "525": 154,
        "550": 143,
        "575": 118,
        "600": 99.1,
        "625": 81.6,
        "650": 67.0,
        "675": 54.6,
        "700": 42.2,
        "725": null,
        "750": null,
        "775": null,
        "800": null,
        "825": null,
        "850": null,
        "875": null,
        "900": null
      }
    },
    {
      "block": 6,
      "line_no": 59,
      "nominal_composition": "67Ni–30Cu",
      "product_form": "Pipe & tube",
      "spec_no": "B165",
      "type_grade": null,
      "uns_no": "N04400",
      "class_condition_temper": "Str. rel.",
      "size_mm": null,
      "p_no": 42,
      "notes": "(54)",
      "min_temp_c": -198,
      "min_tensile_strength_mpa": 585,
      "min_yield_strength_mpa": 380,
      "max_temp_c": 260,
      "min_temp_to_40": 195,
      "values": {
        "65": 195,
        "100": 195,
        "125": 195,
        "150": 195,
        "175": 195,
        "200": 195,
        "225": 195,
        "250": 195,
        "275": 195,
        "300": null,
        "325": null,
        "350": null,
        "375": null,
        "400": null,
        "425": null,
        "450": null,
        "475": null,
        "500": null,
        "525": null,
        "550": null,
        "575": null,
        "600": null,
        "625": null,
        "650": null,
        "675": null,
        "700": null,
        "725": null,
        "750": null,
        "775": null,
        "800": null,
        "825": null,
        "850": null,
        "875": null,
        "900": null
      }
    },
    {
      "block": 6,
      "line_no": 60,
      "nominal_composition": "67Ni–30Cu",
      "product_form": "Pipe & tube",
      "spec_no": "B725",
      "type_grade": null,
      "uns_no": "N04400",
      "class_condition_temper": "Str. rel.",
      "size_mm": null,
      "p_no": 42,
      "notes": "(54)",
      "min_temp_c": -198,
      "min_tensile_strength_mpa": 585,
      "min_yield_strength_mpa": 380,
      "max_temp_c": 260,
      "min_temp_to_40": 195,
      "values": {
        "65": 195,
        "100": 195,
        "125": 195,
        "150": 195,
        "175": 195,
        "200": 195,
        "225": 195,
        "250": 195,
        "275": 195,
        "300": null,
        "325": null,
        "350": null,
        "375": null,
        "400": null,
        "425": null,
        "450": null,
        "475": null,
        "500": null,
        "525": null,
        "550": null,
        "575": null,
        "600": null,
        "625": null,
        "650": null,
        "675": null,
        "700": null,
        "725": null,
        "750": null,
        "775": null,
        "800": null,
        "825": null,
        "850": null,
        "875": null,
        "900": null
      }
    },
    {
      "block": 6,
      "line_no": 61,
      "nominal_composition": "46Fe–24Ni–21Cr–6Mo– Cu–N",
      "product_form": "Pipe & tube",
      "spec_no": "B675",
      "type_grade": null,
      "uns_no": "N08367",
      "class_condition_temper": "Annealed",
      "size_mm": ">5",
      "p_no": 45,
      "notes": null,
      "min_temp_c": -198,
      "min_tensile_strength_mpa": 655,
      "min_yield_strength_mpa": 310,
      "max_temp_c": 427,
      "min_temp_to_40": 207,
      "values": {
        "65": 207,
        "100": 207,
        "125": 207,
        "150": 206,
        "175": 202,
        "200": 198,
        "225": 195,
        "250": 192,
        "275": 188,
        "300": 183,
        "325": 179,
        "350": 176,
        "375": 173,
        "400": 170,
        "425": 168,
        "450": 167,
        "475": null,
        "500": null,
        "525": null,
        "550": null,
        "575": null,
        "600": null,
        "625": null,
        "650": null,
        "675": null,
        "700": null,
        "725": null,
        "750": null,
        "775": null,
        "800": null,
        "825": null,
        "850": null,
        "875": null,
        "900": null
      }
    },
    {
      "block": 6,
      "line_no": 62,
      "nominal_composition": "46Fe–24Ni–21Cr–6Mo– Cu–N",
      "product_form": "Pipe & tube",
      "spec_no": "B690",
      "type_grade": null,
      "uns_no": "N08367",
      "class_condition_temper": "Annealed",
      "size_mm": ">5",
      "p_no": 45,
      "notes": null,
      "min_temp_c": -198,
      "min_tensile_strength_mpa": 655,
      "min_yield_strength_mpa": 310,
      "max_temp_c": 427,
      "min_temp_to_40": 207,
      "values": {
        "65": 207,
        "100": 207,
        "125": 207,
        "150": 206,
        "175": 202,
        "200": 198,
        "225": 195,
        "250": 192,
        "275": 188,
        "300": 183,
        "325": 179,
        "350": 176,
        "375": 173,
        "400": 170,
        "425": 168,
        "450": 167,
        "475": null,
        "500": null,
        "525": null,
        "550": null,
        "575": null,
        "600": null,
        "625": null,
        "650": null,
        "675": null,
        "700": null,
        "725": null,
        "750": null,
        "775": null,
        "800": null,
        "825": null,
        "850": null,
        "875": null,
        "900": null
      }
    },
    {
      "block": 6,
      "line_no": 63,
      "nominal_composition": "46Fe–24Ni–21Cr–6Mo– Cu–N",
      "product_form": "Pipe & tube",
      "spec_no": "B804",
      "type_grade": null,
      "uns_no": "N08367",
      "class_condition_temper": "Annealed",
      "size_mm": ">5",
      "p_no": 45,
      "notes": null,
      "min_temp_c": -198,
      "min_tensile_strength_mpa": 655,
      "min_yield_strength_mpa": 310,
      "max_temp_c": 427,
      "min_temp_to_40": 207,
      "values": {
        "65": 207,
        "100": 207,
        "125": 207,
        "150": 206,
        "175": 202,
        "200": 198,
        "225": 195,
        "250": 192,
        "275": 188,
        "300": 183,
        "325": 179,
        "350": 176,
        "375": 173,
        "400": 170,
        "425": 168,
        "450": 167,
        "475": null,
        "500": null,
        "525": null,
        "550": null,
        "575": null,
        "600": null,
        "625": null,
        "650": null,
        "675": null,
        "700": null,
        "725": null,
        "750": null,
        "775": null,
        "800": null,
        "825": null,
        "850": null,
        "875": null,
        "900": null
      }
    },
    {
      "block": 6,
      "line_no": 64,
      "nominal_composition": "46Fe–24Ni–21Cr–6Mo– Cu–N",
      "product_form": "Pipe & tube",
      "spec_no": "B675",
      "type_grade": null,
      "uns_no": "N08367",
      "class_condition_temper": "Annealed",
      "size_mm": "≤5",
      "p_no": 45,
      "notes": null,
      "min_temp_c": -198,
      "min_tensile_strength_mpa": 690,
      "min_yield_strength_mpa": 310,
      "max_temp_c": 427,
      "min_temp_to_40": 207,
      "values": {
        "65": 207,
        "100": 207,
        "125": 207,
        "150": 206,
        "175": 202,
        "200": 198,
        "225": 195,
        "250": 192,
        "275": 188,
        "300": 183,
        "325": 179,
        "350": 176,
        "375": 173,
        "400": 170,
        "425": 168,
        "450": 167,
        "475": null,
        "500": null,
        "525": null,
        "550": null,
        "575": null,
        "600": null,
        "625": null,
        "650": null,
        "675": null,
        "700": null,
        "725": null,
        "750": null,
        "775": null,
        "800": null,
        "825": null,
        "850": null,
        "875": null,
        "900": null
      }
    },
    {
      "block": 6,
      "line_no": 65,
      "nominal_composition": "46Fe–24Ni–21Cr–6Mo– Cu–N",
      "product_form": "Pipe & tube",
      "spec_no": "B690",
      "type_grade": null,
      "uns_no": "N08367",
      "class_condition_temper": "Annealed",
      "size_mm": "≤5",
      "p_no": 45,
      "notes": null,
      "min_temp_c": -198,
      "min_tensile_strength_mpa": 690,
      "min_yield_strength_mpa": 310,
      "max_temp_c": 427,
      "min_temp_to_40": 207,
      "values": {
        "65": 207,
        "100": 207,
        "125": 207,
        "150": 206,
        "175": 202,
        "200": 198,
        "225": 195,
        "250": 192,
        "275": 188,
        "300": 183,
        "325": 179,
        "350": 176,
        "375": 173,
        "400": 170,
        "425": 168,
        "450": 167,
        "475": null,
        "500": null,
        "525": null,
        "550": null,
        "575": null,
        "600": null,
        "625": null,
        "650": null,
        "675": null,
        "700": null,
        "725": null,
        "750": null,
        "775": null,
        "800": null,
        "825": null,
        "850": null,
        "875": null,
        "900": null
      }
    },
    {
      "block": 6,
      "line_no": 66,
      "nominal_composition": "46Fe–24Ni–21Cr–6Mo– Cu–N",
      "product_form": "Pipe & tube",
      "spec_no": "B804",
      "type_grade": null,
      "uns_no": "N08367",
      "class_condition_temper": "Annealed",
      "size_mm": "≤5",
      "p_no": 45,
      "notes": null,
      "min_temp_c": -198,
      "min_tensile_strength_mpa": 690,
      "min_yield_strength_mpa": 310,
      "max_temp_c": 427,
      "min_temp_to_40": 207,
      "values": {
        "65": 207,
        "100": 207,
        "125": 207,
        "150": 206,
        "175": 202,
        "200": 198,
        "225": 195,
        "250": 192,
        "275": 188,
        "300": 183,
        "325": 179,
        "350": 176,
        "375": 173,
        "400": 170,
        "425": 168,
        "450": 167,
        "475": null,
        "500": null,
        "525": null,
        "550": null,
        "575": null,
        "600": null,
        "625": null,
        "650": null,
        "675": null,
        "700": null,
        "725": null,
        "750": null,
        "775": null,
        "800": null,
        "825": null,
        "850": null,
        "875": null,
        "900": null
      }
    },
    {
      "block": 6,
      "line_no": 67,
      "nominal_composition": "55Ni–21Cr–13.5Mo",
      "product_form": "Pipe & tube",
      "spec_no": "B619",
      "type_grade": null,
      "uns_no": "N06022",
      "class_condition_temper": "Sol. ann.",
      "size_mm": null,
      "p_no": 43,
      "notes": null,
      "min_temp_c": -198,
      "min_tensile_strength_mpa": 690,
      "min_yield_strength_mpa": 310,
      "max_temp_c": 427,
      "min_temp_to_40": 207,
      "values": {
        "65": 207,
        "100": 207,
        "125": 207,
        "150": 207,
        "175": 207,
        "200": 207,
        "225": 204,
        "250": 202,
        "275": 197,
        "300": 193,
        "325": 189,
        "350": 185,
        "375": 182,
        "400": 180,
        "425": 177,
        "450": 177,
        "475": null,
        "500": null,
        "525": null,
        "550": null,
        "575": null,
        "600": null,
        "625": null,
        "650": null,
        "675": null,
        "700": null,
        "725": null,
        "750": null,
        "775": null,
        "800": null,
        "825": null,
        "850": null,
        "875": null,
        "900": null
      }
    },
    {
      "block": 6,
      "line_no": 68,
      "nominal_composition": "55Ni–21Cr–13.5Mo",
      "product_form": "Pipe & tube",
      "spec_no": "B622",
      "type_grade": null,
      "uns_no": "N06022",
      "class_condition_temper": "Sol. ann.",
      "size_mm": null,
      "p_no": 43,
      "notes": null,
      "min_temp_c": -198,
      "min_tensile_strength_mpa": 689,
      "min_yield_strength_mpa": 310,
      "max_temp_c": 427,
      "min_temp_to_40": 207,
      "values": {
        "65": 207,
        "100": 207,
        "125": 207,
        "150": 207,
        "175": 207,
        "200": 207,
        "225": 204,
        "250": 202,
        "275": 197,
        "300": 193,
        "325": 189,
        "350": 185,
        "375": 182,
        "400": 180,
        "425": 177,
        "450": 177,
        "475": null,
        "500": null,
        "525": null,
        "550": null,
        "575": null,
        "600": null,
        "625": null,
        "650": null,
        "675": null,
        "700": null,
        "725": null,
        "750": null,
        "775": null,
        "800": null,
        "825": null,
        "850": null,
        "875": null,
        "900": null
      }
    },
    {
      "block": 6,
      "line_no": 69,
      "nominal_composition": "58Ni–33Cr–8Mo",
      "product_form": "Pipe & tube",
      "spec_no": "B619",
      "type_grade": null,
      "uns_no": "N06035",
      "class_condition_temper": "Sol. ann.",
      "size_mm": null,
      "p_no": 43,
      "notes": null,
      "min_temp_c": -198,
      "min_tensile_strength_mpa": 586,
      "min_yield_strength_mpa": 241,
      "max_temp_c": 427,
      "min_temp_to_40": 161,
      "values": {
        "65": 161,
        "100": 161,
        "125": 161,
        "150": 161,
        "175": 161,
        "200": 154,
        "225": 149,
        "250": 144,
        "275": 140,
        "300": 137,
        "325": 135,
        "350": 133,
        "375": 132,
        "400": 131,
        "425": 129,
        "450": 128,
        "475": null,
        "500": null,
        "525": null,
        "550": null,
        "575": null,
        "600": null,
        "625": null,
        "650": null,
        "675": null,
        "700": null,
        "725": null,
        "750": null,
        "775": null,
        "800": null,
        "825": null,
        "850": null,
        "875": null,
        "900": null
      }
    },
    {
      "block": 6,
      "line_no": 70,
      "nominal_composition": "58Ni–33Cr–8Mo",
      "product_form": "Pipe & tube",
      "spec_no": "B622",
      "type_grade": null,
      "uns_no": "N06035",
      "class_condition_temper": "Sol. ann.",
      "size_mm": null,
      "p_no": 43,
      "notes": null,
      "min_temp_c": -198,
      "min_tensile_strength_mpa": 586,
      "min_yield_strength_mpa": 241,
      "max_temp_c": 427,
      "min_temp_to_40": 161,
      "values": {
        "65": 161,
        "100": 161,
        "125": 161,
        "150": 161,
        "175": 161,
        "200": 154,
        "225": 149,
        "250": 144,
        "275": 140,
        "300": 137,
        "325": 135,
        "350": 133,
        "375": 132,
        "400": 131,
        "425": 129,
        "450": 128,
        "475": null,
        "500": null,
        "525": null,
        "550": null,
        "575": null,
        "600": null,
        "625": null,
        "650": null,
        "675": null,
        "700": null,
        "725": null,
        "750": null,
        "775": null,
        "800": null,
        "825": null,
        "850": null,
        "875": null,
        "900": null
      }
    },
    {
      "block": 6,
      "line_no": 71,
      "nominal_composition": "58Ni–33Cr–8Mo",
      "product_form": "Pipe & tube",
      "spec_no": "B626",
      "type_grade": null,
      "uns_no": "N06035",
      "class_condition_temper": "Sol. ann.",
      "size_mm": null,
      "p_no": 43,
      "notes": null,
      "min_temp_c": -198,
      "min_tensile_strength_mpa": 586,
      "min_yield_strength_mpa": 241,
      "max_temp_c": 427,
      "min_temp_to_40": 161,
      "values": {
        "65": 161,
        "100": 161,
        "125": 161,
        "150": 161,
        "175": 161,
        "200": 154,
        "225": 149,
        "250": 144,
        "275": 140,
        "300": 137,
        "325": 135,
        "350": 133,
        "375": 132,
        "400": 131,
        "425": 129,
        "450": 128,
        "475": null,
        "500": null,
        "525": null,
        "550": null,
        "575": null,
        "600": null,
        "625": null,
        "650": null,
        "675": null,
        "700": null,
        "725": null,
        "750": null,
        "775": null,
        "800": null,
        "825": null,
        "850": null,
        "875": null,
        "900": null
      }
    },
    {
      "block": 6,
      "line_no": 72,
      "nominal_composition": "59Ni–23Cr–16Mo",
      "product_form": "Pipe & tube",
      "spec_no": "B619",
      "type_grade": null,
      "uns_no": "N06059",
      "class_condition_temper": "Sol. ann.",
      "size_mm": null,
      "p_no": 43,
      "notes": null,
      "min_temp_c": -198,
      "min_tensile_strength_mpa": 690,
      "min_yield_strength_mpa": 310,
      "max_temp_c": 427,
      "min_temp_to_40": 207,
      "values": {
        "65": 207,
        "100": 207,
        "125": 207,
        "150": 207,
        "175": 207,
        "200": 207,
        "225": 207,
        "250": 206,
        "275": 202,
        "300": 197,
        "325": 192,
        "350": 188,
        "375": 184,
        "400": 180,
        "425": 176,
        "450": 176,
        "475": null,
        "500": null,
        "525": null,
        "550": null,
        "575": null,
        "600": null,
        "625": null,
        "650": null,
        "675": null,
        "700": null,
        "725": null,
        "750": null,
        "775": null,
        "800": null,
        "825": null,
        "850": null,
        "875": null,
        "900": null
      }
    },
    {
      "block": 6,
      "line_no": 73,
      "nominal_composition": "59Ni–23Cr–16Mo",
      "product_form": "Pipe & tube",
      "spec_no": "B622",
      "type_grade": null,
      "uns_no": "N06059",
      "class_condition_temper": "Sol. ann.",
