Repository: danivelas0/asme-pcc

File: resources/ASME B31/ASME B31.3/APPEX/appendix_a/table_a_1c.json (part 19 of 25)
    "Size or Thickness Range, in.",
    "Minimum Yield Strength, ksi\""
  ],
  "columns_values": [
        "1,500": null,
        "1,550": null,
        "1,600": null,
        "1,650": null
      }
    },
    {
      "block": 6,
      "line_no": 120,
      "nominal_composition": "54Ni–16Mo–15Cr",
      "product_form": null,
      "spec_no": "B575",
      "type_grade": null,
      "uns_no": "N10276 Sol. ann.",
      "class_condition_temper": null,
      "size_range_in": "All",
      "p_no": 43,
      "notes": null,
      "min_temp_f": -325,
      "minimum_tensile_strength_ksi": 100,
      "minimum_yield_strength_ksi": 41,
      "max_temp_f": 1250,
      "min_temp_to_100": 27.3,
      "metal_200": 27.3,
      "values": {
        "300": 27.3,
        "400": 27.3,
        "500": 26.9,
        "600": 25.2,
        "650": 24.6,
        "700": 24.0,
        "750": 23.5,
        "800": 23.1,
        "850": 22.8,
        "900": 22.6,
        "950": 22.4,
        "1,000": 22.3,
        "1,050": 18.5,
        "1,100": 15.0,
        "1,150": 12.2,
        "1,200": 9.8,
        "1,250": 7.8,
        "1,300": null,
        "1,350": null,
        "1,400": null,
        "1,450": null,
        "1,500": null,
        "1,550": null,
        "1,600": null,
        "1,650": null
      }
    },
    {
      "block": 6,
      "line_no": 121,
      "nominal_composition": "60Ni–22Cr–9Mo–3.5Cb",
      "product_form": "Plate",
      "spec_no": "B443",
      "type_grade": 1,
      "uns_no": "N06625 Annealed",
      "class_condition_temper": null,
      "size_range_in": "All",
      "p_no": 43,
      "notes": "(19) (60)",
      "min_temp_f": -325,
      "minimum_tensile_strength_ksi": 110,
      "minimum_yield_strength_ksi": 55,
      "max_temp_f": 1200,
      "min_temp_to_100": 36.7,
      "metal_200": 36.7,
      "values": {
        "300": 36.3,
        "400": 35.9,
        "500": 35.4,
        "600": 34.7,
        "650": 34.3,
        "700": 33.9,
        "750": 33.6,
        "800": 33.3,
        "850": 33.1,
        "900": 32.8,
        "950": 32.5,
        "1,000": 31.2,
        "1,050": 31.2,
        "1,100": 23.1,
        "1,150": 21.0,
        "1,200": 13.2,
        "1,250": null,
        "1,300": null,
        "1,350": null,
        "1,400": null,
        "1,450": null,
        "1,500": null,
        "1,550": null,
        "1,600": null,
        "1,650": null
      }
    },
    {
      "block": 6,
      "line_no": 123,
      "nominal_composition": "55Ni–21Cr–13.5Mo",
      "product_form": "Sheet",
      "spec_no": "B575",
      "type_grade": null,
      "uns_no": "N06022 Sol. ann.",
      "class_condition_temper": null,
      "size_range_in": "<3∕16",
      "p_no": 43,
      "notes": null,
      "min_temp_f": -325,
      "minimum_tensile_strength_ksi": 100,
      "minimum_yield_strength_ksi": 45,
      "max_temp_f": 800,
      "min_temp_to_100": 30.0,
      "metal_200": 30.0,
      "values": {
        "300": 30.0,
        "400": 30.0,
        "500": 29.0,
        "600": 27.6,
        "650": 27.0,
        "700": 26.5,
        "750": 26.1,
        "800": 25.7,
        "850": null,
        "900": null,
        "950": null,
        "1,000": null,
        "1,050": null,
        "1,100": null,
        "1,150": null,
        "1,200": null,
        "1,250": null,
        "1,300": null,
        "1,350": null,
        "1,400": null,
        "1,450": null,
        "1,500": null,
        "1,550": null,
        "1,600": null,
        "1,650": null
      }
    },
    {
      "block": 6,
      "line_no": 124,
      "nominal_composition": "58Ni–33Cr–8Mo",
      "product_form": null,
      "spec_no": "B575",
      "type_grade": null,
      "uns_no": "N06035 Sol. ann.",
      "class_condition_temper": null,
      "size_range_in": "All",
      "p_no": 43,
      "notes": null,
      "min_temp_f": -325,
      "minimum_tensile_strength_ksi": 85,
      "minimum_yield_strength_ksi": 35,
      "max_temp_f": 800,
      "min_temp_to_100": 23.3,
      "metal_200": 23.3,
      "values": {
        "300": 23.3,
        "400": 22.2,
        "500": 20.6,
        "600": 19.7,
        "650": 19.4,
        "700": 19.2,
        "750": 19.0,
        "800": 18.8,
        "850": null,
        "900": null,
        "950": null,
        "1,000": null,
        "1,050": null,
        "1,100": null,
        "1,150": null,
        "1,200": null,
        "1,250": null,
        "1,300": null,
        "1,350": null,
        "1,400": null,
        "1,450": null,
        "1,500": null,
        "1,550": null,
        "1,600": null,
        "1,650": null
      }
    },
    {
      "block": 6,
      "line_no": 127,
      "nominal_composition": "59Ni–23Cr–16Mo",
      "product_form": null,
      "spec_no": "B575",
      "type_grade": null,
      "uns_no": "N06059 Sol. ann.",
      "class_condition_temper": null,
      "size_range_in": "All",
      "p_no": 43,
      "notes": null,
      "min_temp_f": -325,
      "minimum_tensile_strength_ksi": 100,
      "minimum_yield_strength_ksi": 45,
      "max_temp_f": 800,
      "min_temp_to_100": 30.0,
      "metal_200": 30.0,
      "values": {
        "300": 30.0,
        "400": 30.0,
        "500": 29.6,
        "600": 28.1,
        "650": 27.5,
        "700": 26.7,
        "750": 26.1,
        "800": 25.6,
        "850": null,
        "900": null,
        "950": null,
        "1,000": null,
        "1,050": null,
        "1,100": null,
        "1,150": null,
        "1,200": null,
        "1,250": null,
        "1,300": null,
        "1,350": null,
        "1,400": null,
        "1,450": null,
        "1,500": null,
        "1,550": null,
        "1,600": null,
        "1,650": null
      }
    },
    {
      "block": 6,
      "line_no": 128,
      "nominal_composition": "59Ni–23Cr–16Mo–1.6Cu",
      "product_form": null,
      "spec_no": "B575",
      "type_grade": null,
      "uns_no": "N06200 Sol. ann.",
      "class_condition_temper": null,
      "size_range_in": "All",
      "p_no": 43,
      "notes": null,
      "min_temp_f": -325,
      "minimum_tensile_strength_ksi": 100,
      "minimum_yield_strength_ksi": 45,
      "max_temp_f": 800,
      "min_temp_to_100": 30.0,
      "metal_200": 30.0,
      "values": {
        "300": 30.0,
        "400": 30.0,
        "500": 28.6,
        "600": 26.9,
        "650": 26.2,
        "700": 25.7,
        "750": 25.4,
        "800": 25.2,
        "850": null,
        "900": null,
        "950": null,
        "1,000": null,
        "1,050": null,
        "1,100": null,
        "1,150": null,
        "1,200": null,
        "1,250": null,
        "1,300": null,
        "1,350": null,
        "1,400": null,
        "1,450": null,
        "1,500": null,
        "1,550": null,
        "1,600": null,
        "1,650": null
      }
    },
    {
      "block": 6,
      "line_no": 129,
      "nominal_composition": "62Ni–22Mo–15Cr",
      "product_form": null,
      "spec_no": "B575",
      "type_grade": null,
      "uns_no": "N10362 Sol. ann.",
      "class_condition_temper": null,
      "size_range_in": "All",
      "p_no": 43,
      "notes": null,
      "min_temp_f": -325,
      "minimum_tensile_strength_ksi": 105,
      "minimum_yield_strength_ksi": 45,
      "max_temp_f": 800,
      "min_temp_to_100": 30.0,
      "metal_200": 30.0,
      "values": {
        "300": 30.0,
        "400": 30.0,
        "500": 28.9,
        "600": 27.7,
        "650": 27.3,
        "700": 27.0,
        "750": 26.7,
        "800": 26.4,
        "850": null,
        "900": null,
        "950": null,
        "1,000": null,
        "1,050": null,
        "1,100": null,
        "1,150": null,
        "1,200": null,
        "1,250": null,
        "1,300": null,
        "1,350": null,
        "1,400": null,
        "1,450": null,
        "1,500": null,
        "1,550": null,
        "1,600": null,
        "1,650": null
      }
    },
    {
      "block": 6,
      "line_no": 130,
      "nominal_composition": "62Ni–28Mo–5Fe",
      "product_form": "Plate",
      "spec_no": "B333",
      "type_grade": null,
      "uns_no": "N10001 Sol. ann.",
      "class_condition_temper": null,
      "size_range_in": "≥3∕16, ≤21∕2",
      "p_no": 44,
      "notes": null,
      "min_temp_f": -325,
      "minimum_tensile_strength_ksi": 100,
      "minimum_yield_strength_ksi": 45,
      "max_temp_f": 800,
      "min_temp_to_100": 30.0,
      "metal_200": 30.0,
      "values": {
        "300": 30.0,
        "400": 30.0,
        "500": 30.0,
        "600": 30.0,
        "650": 30.0,
        "700": 30.0,
        "750": 30.0,
        "800": 29.8,
        "850": null,
        "900": null,
        "950": null,
        "1,000": null,
        "1,050": null,
        "1,100": null,
        "1,150": null,
        "1,200": null,
        "1,250": null,
        "1,300": null,
        "1,350": null,
        "1,400": null,
        "1,450": null,
        "1,500": null,
        "1,550": null,
        "1,600": null,
        "1,650": null
      }
    },
    {
      "block": 6,
      "line_no": 131,
      "nominal_composition": "62Ni–28Mo–5Fe",
      "product_form": "Sheet",
      "spec_no": "B333",
      "type_grade": null,
      "uns_no": "N10001 Sol. ann.",
      "class_condition_temper": null,
      "size_range_in": "<3∕16",
      "p_no": 44,
      "notes": null,
      "min_temp_f": -325,
      "minimum_tensile_strength_ksi": 115,
      "minimum_yield_strength_ksi": 50,
      "max_temp_f": 800,
      "min_temp_to_100": 33.3,
      "metal_200": 33.3,
      "values": {
        "300": 33.3,
        "400": 33.3,
        "500": 33.3,
        "600": 33.3,
        "650": 33.3,
        "700": 33.3,
        "750": 33.3,
        "800": 33.2,
        "850": null,
        "900": null,
        "950": null,
        "1,000": null,
        "1,050": null,
        "1,100": null,
        "1,150": null,
        "1,200": null,
        "1,250": null,
        "1,300": null,
        "1,350": null,
        "1,400": null,
        "1,450": null,
        "1,500": null,
        "1,550": null,
        "1,600": null,
        "1,650": null
      }
    },
    {
      "block": 6,
      "line_no": 132,
      "nominal_composition": "65Ni–28Mo–2Fe",
      "product_form": null,
      "spec_no": "B333",
      "type_grade": null,
      "uns_no": "N10665 Sol. ann.",
      "class_condition_temper": null,
      "size_range_in": "All",
      "p_no": 44,
      "notes": null,
      "min_temp_f": -325,
      "minimum_tensile_strength_ksi": 110,
      "minimum_yield_strength_ksi": 51,
      "max_temp_f": 800,
      "min_temp_to_100": 34.0,
      "metal_200": 34.0,
      "values": {
        "300": 34.0,
        "400": 34.0,
        "500": 34.0,
        "600": 34.0,
        "650": 34.0,
        "700": 34.0,
        "750": 34.0,
        "800": 34.0,
        "850": null,
        "900": null,
        "950": null,
        "1,000": null,
        "1,050": null,
        "1,100": null,
        "1,150": null,
        "1,200": null,
        "1,250": null,
        "1,300": null,
        "1,350": null,
        "1,400": null,
        "1,450": null,
        "1,500": null,
        "1,550": null,
        "1,600": null,
        "1,650": null
      }
    },
    {
      "block": 6,
      "line_no": 133,
      "nominal_composition": "65Ni–29.5Mo–2Fe–2Cr",
      "product_form": null,
      "spec_no": "B333",
      "type_grade": null,
      "uns_no": "N10675 Sol. ann.",
      "class_condition_temper": null,
      "size_range_in": "All",
      "p_no": 44,
      "notes": null,
      "min_temp_f": -325,
      "minimum_tensile_strength_ksi": 110,
      "minimum_yield_strength_ksi": 51,
      "max_temp_f": 800,
      "min_temp_to_100": 34.0,
      "metal_200": 34.0,
      "values": {
        "300": 34.0,
        "400": 34.0,
        "500": 34.0,
        "600": 34.0,
        "650": 34.0,
        "700": 34.0,
        "750": 33.9,
        "800": 33.5,
        "850": null,
        "900": null,
        "950": null,
        "1,000": null,
        "1,050": null,
        "1,100": null,
        "1,150": null,
        "1,200": null,
        "1,250": null,
        "1,300": null,
        "1,350": null,
        "1,400": null,
        "1,450": null,
        "1,500": null,
        "1,550": null,
        "1,600": null,
        "1,650": null
      }
    },
    {
      "block": 6,
      "line_no": 134,
      "nominal_composition": "33Cr–31Ni–32Fe–1.5Mo– 0.6Cu–N",
      "product_form": "… Nickel and Nickel Alloy — Forgings and Fittings",
      "spec_no": "B625",
      "type_grade": null,
      "uns_no": "R20033 Sol. ann.",
      "class_condition_temper": null,
      "size_range_in": "All",
      "p_no": 45,
      "notes": null,
      "min_temp_f": -325,
      "minimum_tensile_strength_ksi": 109,
      "minimum_yield_strength_ksi": 55,
      "max_temp_f": 800,
      "min_temp_to_100": 36.3,
      "metal_200": 30.9,
      "values": {
        "300": 28.1,
        "400": 26.1,
        "500": 24.7,
        "600": 23.8,
        "650": 23.5,
        "700": 23.1,
        "750": 22.9,
        "800": 22.6,
        "850": null,
        "900": null,
        "950": null,
        "1,000": null,
        "1,050": null,
        "1,100": null,
        "1,150": null,
        "1,200": null,
        "1,250": null,
        "1,300": null,
        "1,350": null,
        "1,400": null,
        "1,450": null,
        "1,500": "… Nickel and Nickel Alloy — Forgings and Fittings",
        "1,550": null,
        "1,600": null,
        "1,650": null
      }
    },
    {
      "block": 6,
      "line_no": 135,
      "nominal_composition": "99.0Ni–Low C",
      "product_form": null,
      "spec_no": "B160",
      "type_grade": null,
      "uns_no": "N02201 Annealed",
      "class_condition_temper": null,
      "size_range_in": "All",
      "p_no": 41,
      "notes": "(9) (10)",
      "min_temp_f": -325,
      "minimum_tensile_strength_ksi": 50,
      "minimum_yield_strength_ksi": 10,
      "max_temp_f": 1200,
      "min_temp_to_100": 6.7,
      "metal_200": 6.4,
      "values": {
        "300": 6.3,
        "400": 6.3,
        "500": 6.3,
        "600": 6.3,
        "650": 6.2,
        "700": 6.2,
        "750": 6.1,
        "800": 6.0,
        "850": 5.8,
        "900": 4.5,
        "950": 3.7,
        "1,000": 3.0,
        "1,050": 2.4,
        "1,100": 2.0,
        "1,150": 1.5,
        "1,200": 1.2,
        "1,250": null,
        "1,300": null,
        "1,350": null,
        "1,400": null,
        "1,450": null,
        "1,500": null,
        "1,550": null,
        "1,600": null,
        "1,650": null
      }
    },
    {
      "block": 6,
      "line_no": 136,
      "nominal_composition": "99.0Ni–Low C",
      "product_form": null,
      "spec_no": "B366",
      "type_grade": null,
      "uns_no": "N02201 Annealed",
      "class_condition_temper": null,
      "size_range_in": "All",
      "p_no": 41,
      "notes": "(17) (32)",
      "min_temp_f": -325,
      "minimum_tensile_strength_ksi": 50,
      "minimum_yield_strength_ksi": 10,
      "max_temp_f": 1200,
      "min_temp_to_100": 6.7,
      "metal_200": 6.4,
      "values": {
        "300": 6.3,
        "400": 6.3,
        "500": 6.3,
        "600": 6.3,
        "650": 6.2,
        "700": 6.2,
        "750": 6.1,
        "800": 6.0,
        "850": 5.8,
        "900": 4.5,
        "950": 3.7,
        "1,000": 3.0,
        "1,050": 2.4,
        "1,100": 2.0,
        "1,150": 1.5,
        "1,200": 1.2,
        "1,250": null,
        "1,300": null,
        "1,350": null,
        "1,400": null,
        "1,450": null,
        "1,500": null,
        "1,550": null,
        "1,600": null,
        "1,650": null
      }
    },
    {
      "block": 6,
      "line_no": 137,
      "nominal_composition": "99.0Ni",
      "product_form": null,
      "spec_no": "B366",
      "type_grade": null,
      "uns_no": "N02200 Annealed",
      "class_condition_temper": null,
      "size_range_in": "All",
      "p_no": 41,
      "notes": "(17) (32)",
      "min_temp_f": -325,
      "minimum_tensile_strength_ksi": 55,
      "minimum_yield_strength_ksi": 15,
      "max_temp_f": 600,
      "min_temp_to_100": 10.0,
      "metal_200": 10.0,
      "values": {
        "300": 10.0,
        "400": 10.0,
        "500": 10.0,
        "600": 10.0,
        "650": null,
        "700": null,
        "750": null,
        "800": null,
        "850": null,
        "900": null,
        "950": null,
        "1,000": null,
        "1,050": null,
        "1,100": null,
        "1,150": null,
        "1,200": null,
        "1,250": null,
        "1,300": null,
        "1,350": null,
        "1,400": null,
        "1,450": null,
        "1,500": null,
        "1,550": null,
        "1,600": null,
        "1,650": null
      }
    },
    {
      "block": 6,
      "line_no": 138,
      "nominal_composition": "99.0Ni",
      "product_form": null,
      "spec_no": "B564",
      "type_grade": null,
      "uns_no": "N02200 Annealed",
      "class_condition_temper": null,
      "size_range_in": "All",
      "p_no": 41,
      "notes": "(9)",
      "min_temp_f": -325,
      "minimum_tensile_strength_ksi": 55,
      "minimum_yield_strength_ksi": 15,
      "max_temp_f": 600,
      "min_temp_to_100": 10.0,
      "metal_200": 10.0,
      "values": {
        "300": 10.0,
        "400": 10.0,
        "500": 10.0,
        "600": 10.0,
        "650": null,
        "700": null,
        "750": null,
        "800": null,
        "850": null,
        "900": null,
        "950": null,
        "1,000": null,
        "1,050": null,
        "1,100": null,
        "1,150": null,
        "1,200": null,
        "1,250": null,
        "1,300": null,
        "1,350": null,
        "1,400": null,
        "1,450": null,
        "1,500": null,
        "1,550": null,
        "1,600": null,
        "1,650": null
      }
    },
    {
      "block": 6,
      "line_no": 139,
      "nominal_composition": "33Ni–42Fe–21Cr",
      "product_form": null,
      "spec_no": "B564",
      "type_grade": null,
      "uns_no": "N08810 Annealed",
      "class_condition_temper": null,
      "size_range_in": null,
      "p_no": 45,
      "notes": "(9)",
      "min_temp_f": -325,
      "minimum_tensile_strength_ksi": 65,
      "minimum_yield_strength_ksi": 25,
      "max_temp_f": 1650,
      "min_temp_to_100": 16.7,
      "metal_200": 16.7,
      "values": {
        "300": 16.7,
        "400": 16.7,
        "500": 16.7,
        "600": 16.5,
        "650": 16.1,
        "700": 15.7,
        "750": 15.3,
        "800": 15.0,
        "850": 14.7,
        "900": 14.5,
        "950": 14.2,
        "1,000": 14.0,
        "1,050": 13.8,
        "1,100": 11.6,
        "1,150": 9.3,
        "1,200": 7.4,
        "1,250": 5.9,
        "1,300": 4.7,
        "1,350": 3.8,
        "1,400": 3.0,
        "1,450": 2.4,
        "1,500": 1.9,
        "1,550": 1.4,
        "1,600": 1.1,
        "1,650": 0.86
      }
    },
    {
      "block": 6,
      "line_no": 140,
      "nominal_composition": "33Ni–42Fe–21Cr–Al–Ti",
      "product_form": null,
      "spec_no": "B564",
      "type_grade": null,
      "uns_no": "N08811 Annealed",
      "class_condition_temper": null,
      "size_range_in": null,
      "p_no": 45,
      "notes": "(9)",
      "min_temp_f": -325,
      "minimum_tensile_strength_ksi": 65,
      "minimum_yield_strength_ksi": 25,
      "max_temp_f": 1650,
      "min_temp_to_100": 16.7,
      "metal_200": 16.7,
      "values": {
        "300": 16.7,
        "400": 16.7,
        "500": 16.7,
        "600": 16.5,
        "650": 16.1,
        "700": 15.7,
        "750": 15.3,
        "800": 15.0,
        "850": 14.7,
        "900": 14.5,
        "950": 14.2,
        "1,000": 14.0,
        "1,050": 13.8,
        "1,100": 12.9,
        "1,150": 10.4,
        "1,200": 8.3,
        "1,250": 6.7,
        "1,300": 5.4,
        "1,350": 4.3,
        "1,400": 3.4,
        "1,450": 2.7,
        "1,500": 2.2,
        "1,550": 1.6,
        "1,600": 1.2,
        "1,650": 0.91
      }
    },
    {
      "block": 6,
      "line_no": 141,
      "nominal_composition": "33Ni–42Fe–21Cr",
      "product_form": null,
      "spec_no": "B366",
      "type_grade": null,
      "uns_no": "N08810 Annealed",
      "class_condition_temper": null,
      "size_range_in": "All",
      "p_no": 45,
      "notes": "(9) (17)",
      "min_temp_f": -325,
      "minimum_tensile_strength_ksi": 65,
      "minimum_yield_strength_ksi": 25,
      "max_temp_f": 1650,
      "min_temp_to_100": 16.7,
      "metal_200": 16.7,
      "values": {
        "300": 16.7,
        "400": 16.7,
        "500": 16.7,
        "600": 16.5,
        "650": 16.1,
        "700": 15.7,
        "750": 15.3,
        "800": 15.0,
        "850": 14.7,
        "900": 14.5,
        "950": 14.2,
        "1,000": 14.0,
        "1,050": 13.8,
        "1,100": 11.6,
        "1,150": 9.3,
        "1,200": 7.4,
        "1,250": 5.9,
        "1,300": 4.7,
        "1,350": 3.8,
        "1,400": 3.0,
        "1,450": 2.4,
        "1,500": 1.9,
        "1,550": 1.4,
        "1,600": 1.1,
        "1,650": 0.86
      }
    },
    {
      "block": 6,
      "line_no": 142,
      "nominal_composition": "33Ni–42Fe–21Cr–Al–Ti",
      "product_form": null,
      "spec_no": "B366",
      "type_grade": null,
      "uns_no": "N08811 Annealed",
      "class_condition_temper": null,
      "size_range_in": "All",
      "p_no": 45,
      "notes": "(9) (17)",
      "min_temp_f": -325,
      "minimum_tensile_strength_ksi": 65,
      "minimum_yield_strength_ksi": 25,
      "max_temp_f": 1650,
      "min_temp_to_100": 16.7,
      "metal_200": 16.7,
      "values": {
        "300": 16.7,
        "400": 16.7,
        "500": 16.7,
        "600": 16.5,
        "650": 16.1,
        "700": 15.7,
        "750": 15.3,
        "800": 15.0,
        "850": 14.7,
        "900": 14.5,
        "950": 14.2,
        "1,000": 14.0,
        "1,050": 13.8,
        "1,100": 12.9,
        "1,150": 10.4,
        "1,200": 8.3,
        "1,250": 6.7,
        "1,300": 5.4,
        "1,350": 4.3,
        "1,400": 3.4,
        "1,450": 2.7,
        "1,500": 2.2,
        "1,550": 1.6,
        "1,600": 1.2,
        "1,650": 0.91
      }
    },
    {
      "block": 6,
      "line_no": 143,
      "nominal_composition": "67Ni–30Cu",
      "product_form": null,
      "spec_no": "B564",
      "type_grade": null,
      "uns_no": "N04400 Annealed",
      "class_condition_temper": null,
      "size_range_in": null,
      "p_no": 42,
      "notes": "(9)",
      "min_temp_f": -325,
      "minimum_tensile_strength_ksi": 70,
      "minimum_yield_strength_ksi": 25,
      "max_temp_f": 900,
      "min_temp_to_100": 16.7,
      "metal_200": 14.6,
      "values": {
        "300": 13.6,
        "400": 13.2,
        "500": 13.1,
        "600": 13.1,
        "650": 13.1,
        "700": 13.0,
        "750": 12.9,
        "800": 12.7,
        "850": 11.0,
        "900": 8.0,
        "950": null,
        "1,000": null,
        "1,050": null,
        "1,100": null,
        "1,150": null,
        "1,200": null,
        "1,250": null,
        "1,300": null,
        "1,350": null,
        "1,400": null,
        "1,450": null,
        "1,500": null,
        "1,550": null,
        "1,600": null,
        "1,650": null
      }
    },
    {
      "block": 6,
      "line_no": 144,
      "nominal_composition": "67Ni–30Cu",
      "product_form": null,
      "spec_no": "B366",
      "type_grade": null,
      "uns_no": "N04400 Annealed",
      "class_condition_temper": null,
      "size_range_in": "All",
      "p_no": 42,
      "notes": "(17) (32)",
      "min_temp_f": -325,
      "minimum_tensile_strength_ksi": 70,
      "minimum_yield_strength_ksi": 25,
      "max_temp_f": 900,
      "min_temp_to_100": 16.7,
      "metal_200": 14.6,
      "values": {
        "300": 13.6,
        "400": 13.2,
        "500": 13.1,
        "600": 13.1,
        "650": 13.1,
        "700": 13.0,
        "750": 12.9,
        "800": 12.7,
        "850": 11.0,
        "900": 8.0,
        "950": null,
        "1,000": null,
        "1,050": null,
        "1,100": null,
        "1,150": null,
        "1,200": null,
        "1,250": null,
        "1,300": null,
        "1,350": null,
        "1,400": null,
        "1,450": null,
        "1,500": null,
        "1,550": null,
        "1,600": null,
        "1,650": null
      }
    },
    {
      "block": 6,
      "line_no": 118,
      "values": {
        "400": 24.7,
        "500": 23.3,
        "600": 22.2,
        "650": 21.7,
        "700": 21.3,
        "750": 20.9,
        "800": 20.5,
        "850": null,
        "900": null,
        "950": null,
        "1,000": null,
        "1,050": null,
        "1,100": null,
        "1,150": null,
        "1,200": null,
        "1,250": null,
        "1,300": null,
        "1,350": null,
        "1,400": null,
        "1,450": null,
        "1,500": null,
        "1,550": null,
        "1,600": null,
        "1,650": null
      }
    },
    {
      "block": 6,
      "line_no": 122,
      "values": {
        "400": 30.0,
        "500": 30.0,
        "600": 29.6,
        "650": 29.1,
        "700": 28.7,
        "750": 28.4,
        "800": 28.2,
        "850": 28.2,
        "900": 28.2,
        "950": 28.2,
        "1,000": 28.2,
        "1,050": 28.2,
        "1,100": 23.2,
        "1,150": 19.0,
        "1,200": 15.6,
        "1,250": 12.9,
        "1,300": 10.6,
        "1,350": 8.5,
        "1,400": 6.7,
        "1,450": 5.3,
        "1,500": 4.1,
        "1,550": 2.9,
        "1,600": 2.1,
        "1,650": 1.5
      }
    },
    {
      "block": 6,
      "line_no": 125,
      "values": {
        "400": 28.6,
        "500": 27.7,
        "600": 26.2,
        "650": 25.6,
        "700": 25.1,
        "750": 24.7,
        "800": 24.3,
        "850": 23.9,
        "900": 23.6,
        "950": null,
        "1,000": null,
        "1,050": null,
        "1,100": null,
        "1,150": null,
        "1,200": null,
        "1,250": null,
        "1,300": null,
        "1,350": null,
        "1,400": null,
        "1,450": null,
        "1,500": null,
        "1,550": null,
        "1,600": null,
        "1,650": null
      }
    },
    {
      "block": 6,
      "line_no": 126,
      "values": {
        "400": 29.6,
        "500": 27.7,
        "600": 26.2,
        "650": 25.6,
        "700": 25.1,
        "750": 24.7,
        "800": 24.3,
        "850": 23.9,
        "900": 23.6,
        "950": null,
        "1,000": null,
        "1,050": null,
        "1,100": null,
        "1,150": null,
        "1,200": null,
        "1,250": null,
        "1,300": null,
        "1,350": null,
        "1,400": null,
        "1,450": null,
        "1,500": null,
        "1,550": null,
        "1,600": null,
        "1,650": null
      }
    },
    {
      "block": 6,
      "line_no": 145,
      "nominal_composition": "72Ni–15Cr–8Fe",
      "product_form": null,
      "spec_no": "B366",
      "type_grade": null,
      "uns_no": "N06600 Annealed",
      "class_condition_temper": null,
      "size_range_in": "All",
      "p_no": 43,
      "notes": "(17) (32)",
      "min_temp_f": -325,
      "minimum_tensile_strength_ksi": 75,
      "minimum_yield_strength_ksi": 25,
      "max_temp_f": 1200,
      "min_temp_to_100": 16.7,
      "metal_200": 16.7,
      "values": {
        "300": 16.7,
        "400": 16.7,
        "500": 16.7,
        "600": 16.7,
        "650": 16.7,
        "700": 16.7,
        "750": 16.7,
        "800": 16.7,
        "850": 16.5,
        "900": 15.9,
        "950": 10.6,
        "1,000": 7.0,
        "1,050": 4.5,
        "1,100": 3.0,
        "1,150": 2.2,
        "1,200": 2.0,
        "1,250": null,
        "1,300": null,
        "1,350": null,
        "1,400": null,
        "1,450": null,
        "1,500": null,
        "1,550": null,
        "1,600": null,
        "1,650": null
      }
    },
    {
      "block": 6,
      "line_no": 146,
      "nominal_composition": "40Ni–29Cr–15Fe–5Mo",
      "product_form": null,
      "spec_no": "B366",
      "type_grade": null,
      "uns_no": "N06030 Sol. ann.",
      "class_condition_temper": null,
      "size_range_in": "All",
      "p_no": 45,
      "notes": "(17)",
      "min_temp_f": -325,
      "minimum_tensile_strength_ksi": 85,
      "minimum_yield_strength_ksi": 35,
      "max_temp_f": 800,
      "min_temp_to_100": 23.3,
      "metal_200": 23.3,
      "values": {
        "300": 23.3,
        "400": 23.2,
        "500": 22.1,
        "600": 21.3,
        "650": 20.9,
        "700": 20.5,
        "750": 20.1,
        "800": 19.7,
        "850": null,
        "900": null,
        "950": null,
        "1,000": null,
        "1,050": null,
        "1,100": null,
        "1,150": null,
        "1,200": null,
        "1,250": null,
        "1,300": null,
        "1,350": null,
        "1,400": null,
        "1,450": null,
        "1,500": null,
        "1,550": null,
        "1,600": null,
        "1,650": null
      }
    },
    {
      "block": 6,
      "line_no": 147,
      "nominal_composition": "40Ni–29Cr–15Fe–5Mo",
      "product_form": null,
      "spec_no": "B462",
      "type_grade": null,
      "uns_no": "N06030 Sol. ann.",
      "class_condition_temper": null,
      "size_range_in": "All",
      "p_no": 45,
      "notes": null,
      "min_temp_f": -325,
      "minimum_tensile_strength_ksi": 85,
      "minimum_yield_strength_ksi": 35,
      "max_temp_f": 800,
      "min_temp_to_100": 23.3,
      "metal_200": 23.3,
      "values": {
        "300": 23.3,
        "400": 23.2,
        "500": 22.1,
        "600": 21.3,
        "650": 20.9,
        "700": 20.5,
        "750": 20.1,
        "800": 19.7,
        "850": null,
        "900": null,
        "950": null,
        "1,000": null,
        "1,050": null,
        "1,100": null,
        "1,150": null,
        "1,200": null,
        "1,250": null,
        "1,300": null,
        "1,350": null,
        "1,400": null,
        "1,450": null,
        "1,500": null,
        "1,550": null,
        "1,600": null,
        "1,650": null
      }
    },
    {
      "block": 6,
      "line_no": 148,
      "nominal_composition": "33Ni–42Fe–21Cr",
      "product_form": null,
      "spec_no": "B366",
      "type_grade": null,
      "uns_no": "N08800 C.D. ann.",
      "class_condition_temper": null,
      "size_range_in": "All",
      "p_no": 45,
      "notes": "(17)",
      "min_temp_f": -325,
      "minimum_tensile_strength_ksi": 75,
      "minimum_yield_strength_ksi": 30,
      "max_temp_f": 1500,
      "min_temp_to_100": 20.0,
      "metal_200": 20.0,
      "values": {
        "300": 20.0,
        "400": 20.0,
        "500": 20.0,
        "600": 20.0,
        "650": 20.0,
        "700": 20.0,
        "750": 20.0,
        "800": 20.0,
        "850": 20.0,
        "900": 20.0,
        "950": 20.0,
        "1,000": 19.9,
        "1,050": 17.0,
        "1,100": 13.0,
        "1,150": 9.8,
        "1,200": 6.6,
        "1,250": 4.2,
        "1,300": 2.0,
        "1,350": 1.6,
        "1,400": 1.1,
        "1,450": 1.0,
        "1,500": 0.8,
        "1,550": null,
        "1,600": null,
        "1,650": null
      }
    },
    {
      "block": 6,
      "line_no": 149,
      "nominal_composition": "33Ni–42Fe–21Cr",
      "product_form": null,
      "spec_no": "B564",
      "type_grade": null,
      "uns_no": "N08800 Annealed",
      "class_condition_temper": null,
      "size_range_in": null,
      "p_no": 45,
      "notes": "(9)",
      "min_temp_f": -325,
      "minimum_tensile_strength_ksi": 75,
      "minimum_yield_strength_ksi": 30,
      "max_temp_f": 1500,
      "min_temp_to_100": 20.0,
      "metal_200": 20.0,
      "values": {
        "300": 20.0,
        "400": 20.0,
        "500": 20.0,
        "600": 20.0,
        "650": 20.0,
        "700": 20.0,
        "750": 20.0,
        "800": 20.0,
        "850": 20.0,
        "900": 20.0,
        "950": 20.0,
        "1,000": 19.9,
        "1,050": 17.0,
        "1,100": 13.0,
        "1,150": 9.8,
        "1,200": 6.6,
        "1,250": 4.2,
        "1,300": 2.0,
        "1,350": 1.6,
        "1,400": 1.1,
        "1,450": 1.0,
        "1,500": 0.8,
        "1,550": null,
        "1,600": null,
        "1,650": null
      }
    },
    {
      "block": 6,
      "line_no": 150,
      "nominal_composition": "35Ni–35Fe–20Cr–Cb",
      "product_form": null,
      "spec_no": "B366",
      "type_grade": null,
      "uns_no": "N08020 Annealed",
      "class_condition_temper": null,
      "size_range_in": "All",
      "p_no": 45,
      "notes": "(17)",
      "min_temp_f": -325,
      "minimum_tensile_strength_ksi": 80,
      "minimum_yield_strength_ksi": 35,
      "max_temp_f": 800,
      "min_temp_to_100": 23.3,
      "metal_200": 23.3,
      "values": {
        "300": 23.3,
        "400": 23.3,
        "500": 23.3,
        "600": 23.3,
        "650": 23.3,
        "700": 23.3,
        "750": 23.2,
        "800": 22.7,
        "850": null,
        "900": null,
        "950": null,
        "1,000": null,
        "1,050": null,
        "1,100": null,
        "1,150": null,
        "1,200": null,
        "1,250": null,
        "1,300": null,
        "1,350": null,
        "1,400": null,
        "1,450": null,
        "1,500": null,
        "1,550": null,
        "1,600": null,
        "1,650": null
      }
    },
    {
      "block": 6,
      "line_no": 151,
      "nominal_composition": "35Ni–35Fe–20Cr–Cb",
      "product_form": null,
      "spec_no": "B462",
      "type_grade": null,
      "uns_no": "N08020 Annealed",
      "class_condition_temper": null,
      "size_range_in": null,
      "p_no": 45,
      "notes": "(9)",
      "min_temp_f": -325,
      "minimum_tensile_strength_ksi": 80,
      "minimum_yield_strength_ksi": 35,
      "max_temp_f": 800,
      "min_temp_to_100": 23.3,
      "metal_200": 23.3,
      "values": {
        "300": 23.3,
        "400": 23.3,
        "500": 23.3,
        "600": 23.3,
        "650": 23.3,
        "700": 23.3,
        "750": 23.2,
        "800": 22.7,
        "850": null,
        "900": null,
        "950": null,
        "1,000": null,
        "1,050": null,
        "1,100": null,
        "1,150": null,
        "1,200": null,
        "1,250": null,
        "1,300": null,
        "1,350": null,
        "1,400": null,
        "1,450": null,
        "1,500": null,
        "1,550": null,
        "1,600": null,
        "1,650": null
      }
    },
    {
      "block": 6,
      "line_no": 152,
      "nominal_composition": "72Ni–15Cr–8Fe",
      "product_form": null,
      "spec_no": "B564",
      "type_grade": null,
      "uns_no": "N06600 Annealed",
      "class_condition_temper": null,
      "size_range_in": "All",
      "p_no": 43,
      "notes": "(9)",
      "min_temp_f": -325,
      "minimum_tensile_strength_ksi": 80,
      "minimum_yield_strength_ksi": 35,
      "max_temp_f": 1200,
      "min_temp_to_100": 23.3,
      "metal_200": 23.3,
      "values": {
        "300": 23.3,
        "400": 23.3,
        "500": 23.3,
        "600": 23.3,
        "650": 23.3,
        "700": 23.3,
        "750": 23.3,
        "800": 23.3,
        "850": 23.3,
        "900": 16.0,
        "950": 10.6,
        "1,000": 7.0,
        "1,050": 4.5,
        "1,100": 3.0,
        "1,150": 2.2,
        "1,200": 2.0,
        "1,250": null,
        "1,300": null,
        "1,350": null,
        "1,400": null,
        "1,450": null,
        "1,500": null,
        "1,550": null,
        "1,600": null,
        "1,650": null
      }
    },
    {
      "block": 6,
      "line_no": 153,
      "nominal_composition": "42Ni–21.5Cr–3Mo–2.3Cu",
      "product_form": null,
      "spec_no": "B366",
      "type_grade": null,
      "uns_no": "N08825 C.D. ann.",
      "class_condition_temper": null,
      "size_range_in": "All",
      "p_no": 45,
      "notes": "(17)",
      "min_temp_f": -325,
      "minimum_tensile_strength_ksi": 85,
      "minimum_yield_strength_ksi": 35,
      "max_temp_f": 1000,
      "min_temp_to_100": 23.3,
      "metal_200": 23.3,
      "values": {
        "300": 23.3,
        "400": 23.3,
        "500": 23.3,
        "600": 23.3,
        "650": 23.3,
        "700": 23.3,
        "750": 23.2,
        "800": 23.0,
        "850": 22.9,
        "900": 22.8,
        "950": 22.6,
        "1,000": 22.3,
        "1,050": null,
        "1,100": null,
        "1,150": null,
        "1,200": null,
        "1,250": null,
        "1,300": null,
        "1,350": null,
        "1,400": null,
        "1,450": null,
        "1,500": null,
        "1,550": null,
        "1,600": null,
        "1,650": null
      }
    },
    {
      "block": 6,
      "line_no": 154,
      "nominal_composition": "42Ni–21.5Cr–3Mo–2.3Cu",
      "product_form": null,
      "spec_no": "B564",
      "type_grade": null,
      "uns_no": "N08825 Annealed",
      "class_condition_temper": null,
      "size_range_in": null,
      "p_no": 45,
      "notes": null,
      "min_temp_f": -325,
      "minimum_tensile_strength_ksi": 85,
      "minimum_yield_strength_ksi": 35,
      "max_temp_f": 1000,
      "min_temp_to_100": 23.3,
      "metal_200": 23.3,
      "values": {
        "300": 23.3,
        "400": 23.3,
        "500": 23.3,
        "600": 23.3,
        "650": 23.3,
        "700": 23.3,
        "750": 23.2,
        "800": 23.0,
        "850": 22.9,
        "900": 22.8,
        "950": 22.6,
        "1,000": 22.3,
        "1,050": null,
        "1,100": null,
        "1,150": null,
        "1,200": null,
        "1,250": null,
        "1,300": null,
        "1,350": null,
        "1,400": null,
        "1,450": null,
        "1,500": null,
        "1,550": null,
        "1,600": null,
        "1,650": null
      }
    },
    {
      "block": 6,
      "line_no": 155,
      "nominal_composition": "58Ni–29Cr–9Fe",
      "product_form": "Forg.",
      "spec_no": "B564",
      "type_grade": null,
      "uns_no": "N06690 Annealed",
      "class_condition_temper": null,
      "size_range_in": "All",
      "p_no": 43,
      "notes": "(9)",
      "min_temp_f": -325,
      "minimum_tensile_strength_ksi": 85,
      "minimum_yield_strength_ksi": 35,
      "max_temp_f": 900,
      "min_temp_to_100": 23.3,
      "metal_200": 23.3,
      "values": {
        "300": 23.3,
        "400": 23.3,
        "500": 23.3,
        "600": 23.3,
        "650": 23.3,
        "700": 23.3,
        "750": 23.3,
        "800": 23.3,
        "850": 23.3,
        "900": 23.3,
        "950": null,
        "1,000": null,
        "1,050": null,
        "1,100": null,
        "1,150": null,
        "1,200": null,
        "1,250": null,
        "1,300": null,
        "1,350": null,
        "1,400": null,
        "1,450": null,
        "1,500": null,
        "1,550": null,
        "1,600": null,
        "1,650": null
      }
    },
    {
      "block": 6,
      "line_no": 156,
      "nominal_composition": "37Ni–33Fe–25Cr",
      "product_form": null,
      "spec_no": "B366",
      "type_grade": null,
      "uns_no": "N08120 Sol. ann.",
      "class_condition_temper": null,
      "size_range_in": "All",
      "p_no": 45,
      "notes": null,
      "min_temp_f": -325,
      "minimum_tensile_strength_ksi": 90,
      "minimum_yield_strength_ksi": 40,
      "max_temp_f": 1650,
      "min_temp_to_100": 26.7,
      "metal_200": 26.7,
      "values": {
        "300": 26.7,
        "400": 26.7,
        "500": 25.1,
        "600": 24.4,
        "650": 23.3,
        "700": 22.9,
        "750": 22.6,
        "800": 22.4,
        "850": 22.2,
        "900": 22.1,
        "950": 22.0,
        "1,000": 21.9,
        "1,050": 21.9,
        "1,100": 17.9,
        "1,150": 14.2,
        "1,200": 12.3,
        "1,250": 9.4,
        "1,300": 7.6,
        "1,350": 6.2,
        "1,400": 5.0,
        "1,450": 4.0,
        "1,500": 3.2,
        "1,550": 2.6,
        "1,600": 2.0,
        "1,650": 1.4
      }
    },
    {
      "block": 6,
      "line_no": 157,
      "nominal_composition": "37Ni–33Fe–25Cr",
      "product_form": null,
      "spec_no": "B564",
      "type_grade": null,
      "uns_no": "N08120 Sol. ann.",
      "class_condition_temper": null,
      "size_range_in": "All",
      "p_no": 45,
      "notes": null,
