Repository: danivelas0/asme-pcc

File: resources/ASME B31/ASME B31.3/APPEX/appendix_a/table_a_1.json (part 20 of 28)
    "P-No. (5)",
    "P-No. (5)(7)"
  ],
  "columns_values": [
      "size_mm": null,
      "p_no": 43,
      "notes": null,
      "min_temp_c": -198,
      "min_tensile_strength_mpa": 690,
      "min_yield_strength_mpa": 310,
      "max_temp_c": 427,
      "min_temp_to_40": 207,
      "values": {
        "65": 207,
        "100": 207,
        "125": 207,
        "150": 207,
        "175": 207,
        "200": 207,
        "225": 207,
        "250": 206,
        "275": 202,
        "300": 197,
        "325": 192,
        "350": 188,
        "375": 184,
        "400": 180,
        "425": 176,
        "450": 176,
        "475": null,
        "500": null,
        "525": null,
        "550": null,
        "575": null,
        "600": null,
        "625": null,
        "650": null,
        "675": null,
        "700": null,
        "725": null,
        "750": null,
        "775": null,
        "800": null,
        "825": null,
        "850": null,
        "875": null,
        "900": null
      }
    },
    {
      "block": 6,
      "line_no": 74,
      "nominal_composition": "59Ni–23Cr–16Mo",
      "product_form": "Wld. tube",
      "spec_no": "B626",
      "type_grade": null,
      "uns_no": "N06059",
      "class_condition_temper": "Sol. ann.",
      "size_mm": "All",
      "p_no": 43,
      "notes": null,
      "min_temp_c": -198,
      "min_tensile_strength_mpa": 690,
      "min_yield_strength_mpa": 310,
      "max_temp_c": 427,
      "min_temp_to_40": 207,
      "values": {
        "65": 207,
        "100": 207,
        "125": 207,
        "150": 207,
        "175": 207,
        "200": 207,
        "225": 207,
        "250": 206,
        "275": 202,
        "300": 197,
        "325": 192,
        "350": 188,
        "375": 184,
        "400": 180,
        "425": 176,
        "450": 176,
        "475": null,
        "500": null,
        "525": null,
        "550": null,
        "575": null,
        "600": null,
        "625": null,
        "650": null,
        "675": null,
        "700": null,
        "725": null,
        "750": null,
        "775": null,
        "800": null,
        "825": null,
        "850": null,
        "875": null,
        "900": null
      }
    },
    {
      "block": 6,
      "line_no": 75,
      "nominal_composition": "59Ni–23Cr–16Mo–1.6Cu",
      "product_form": "Pipe & tube",
      "spec_no": "B619",
      "type_grade": null,
      "uns_no": "N06200",
      "class_condition_temper": "Sol. ann.",
      "size_mm": "All",
      "p_no": 43,
      "notes": null,
      "min_temp_c": -198,
      "min_tensile_strength_mpa": 690,
      "min_yield_strength_mpa": 310,
      "max_temp_c": 427,
      "min_temp_to_40": 207,
      "values": {
        "65": 207,
        "100": 207,
        "125": 207,
        "150": 207,
        "175": 207,
        "200": 207,
        "225": 207,
        "250": 200,
        "275": 194,
        "300": 188,
        "325": 184,
        "350": 180,
        "375": 177,
        "400": 175,
        "425": 174,
        "450": 173,
        "475": null,
        "500": null,
        "525": null,
        "550": null,
        "575": null,
        "600": null,
        "625": null,
        "650": null,
        "675": null,
        "700": null,
        "725": null,
        "750": null,
        "775": null,
        "800": null,
        "825": null,
        "850": null,
        "875": null,
        "900": null
      }
    },
    {
      "block": 6,
      "line_no": 76,
      "nominal_composition": "59Ni–23Cr–16Mo–1.6Cu",
      "product_form": "Pipe & tube",
      "spec_no": "B622",
      "type_grade": null,
      "uns_no": "N06200",
      "class_condition_temper": "Sol. ann.",
      "size_mm": "All",
      "p_no": 43,
      "notes": null,
      "min_temp_c": -198,
      "min_tensile_strength_mpa": 690,
      "min_yield_strength_mpa": 310,
      "max_temp_c": 427,
      "min_temp_to_40": 207,
      "values": {
        "65": 207,
        "100": 207,
        "125": 207,
        "150": 207,
        "175": 207,
        "200": 207,
        "225": 207,
        "250": 200,
        "275": 194,
        "300": 188,
        "325": 184,
        "350": 180,
        "375": 177,
        "400": 175,
        "425": 174,
        "450": 173,
        "475": null,
        "500": null,
        "525": null,
        "550": null,
        "575": null,
        "600": null,
        "625": null,
        "650": null,
        "675": null,
        "700": null,
        "725": null,
        "750": null,
        "775": null,
        "800": null,
        "825": null,
        "850": null,
        "875": null,
        "900": null
      }
    },
    {
      "block": 6,
      "line_no": 77,
      "nominal_composition": "59Ni–23Cr–16Mo–1.6Cu",
      "product_form": "Pipe & tube",
      "spec_no": "B626",
      "type_grade": null,
      "uns_no": "N06200",
      "class_condition_temper": "Sol. ann.",
      "size_mm": "All",
      "p_no": 43,
      "notes": null,
      "min_temp_c": -198,
      "min_tensile_strength_mpa": 690,
      "min_yield_strength_mpa": 310,
      "max_temp_c": 427,
      "min_temp_to_40": 207,
      "values": {
        "65": 207,
        "100": 207,
        "125": 207,
        "150": 207,
        "175": 207,
        "200": 207,
        "225": 207,
        "250": 200,
        "275": 194,
        "300": 188,
        "325": 184,
        "350": 180,
        "375": 177,
        "400": 175,
        "425": 174,
        "450": 173,
        "475": null,
        "500": null,
        "525": null,
        "550": null,
        "575": null,
        "600": null,
        "625": null,
        "650": null,
        "675": null,
        "700": null,
        "725": null,
        "750": null,
        "775": null,
        "800": null,
        "825": null,
        "850": null,
        "875": null,
        "900": null
      }
    },
    {
      "block": 6,
      "line_no": 78,
      "nominal_composition": "62Ni–22Mo–15Cr",
      "product_form": "Pipe & tube",
      "spec_no": "B619",
      "type_grade": null,
      "uns_no": "N10362",
      "class_condition_temper": "Sol. ann.",
      "size_mm": "All",
      "p_no": 43,
      "notes": null,
      "min_temp_c": -198,
      "min_tensile_strength_mpa": 725,
      "min_yield_strength_mpa": 310,
      "max_temp_c": 427,
      "min_temp_to_40": 207,
      "values": {
        "65": 207,
        "100": 207,
        "125": 207,
        "150": 207,
        "175": 207,
        "200": 204,
        "225": 202,
        "250": 199,
        "275": 197,
        "300": 193,
        "325": 190,
        "350": 188,
        "375": 186,
        "400": 184,
        "425": 182,
        "450": 180,
        "475": null,
        "500": null,
        "525": null,
        "550": null,
        "575": null,
        "600": null,
        "625": null,
        "650": null,
        "675": null,
        "700": null,
        "725": null,
        "750": null,
        "775": null,
        "800": null,
        "825": null,
        "850": null,
        "875": null,
        "900": null
      }
    },
    {
      "block": 6,
      "line_no": 79,
      "nominal_composition": "62Ni–22Mo–15Cr",
      "product_form": "Pipe & tube",
      "spec_no": "B622",
      "type_grade": null,
      "uns_no": "N10362",
      "class_condition_temper": "Sol. ann.",
      "size_mm": "All",
      "p_no": 43,
      "notes": null,
      "min_temp_c": -198,
      "min_tensile_strength_mpa": 725,
      "min_yield_strength_mpa": 310,
      "max_temp_c": 427,
      "min_temp_to_40": 207,
      "values": {
        "65": 207,
        "100": 207,
        "125": 207,
        "150": 207,
        "175": 207,
        "200": 204,
        "225": 202,
        "250": 199,
        "275": 197,
        "300": 193,
        "325": 190,
        "350": 188,
        "375": 186,
        "400": 184,
        "425": 182,
        "450": 180,
        "475": null,
        "500": null,
        "525": null,
        "550": null,
        "575": null,
        "600": null,
        "625": null,
        "650": null,
        "675": null,
        "700": null,
        "725": null,
        "750": null,
        "775": null,
        "800": null,
        "825": null,
        "850": null,
        "875": null,
        "900": null
      }
    },
    {
      "block": 6,
      "line_no": 80,
      "nominal_composition": "62Ni–22Mo–15Cr",
      "product_form": "Pipe & tube",
      "spec_no": "B626",
      "type_grade": null,
      "uns_no": "N10362",
      "class_condition_temper": "Sol. ann.",
      "size_mm": "All",
      "p_no": 43,
      "notes": null,
      "min_temp_c": -198,
      "min_tensile_strength_mpa": 725,
      "min_yield_strength_mpa": 310,
      "max_temp_c": 427,
      "min_temp_to_40": 207,
      "values": {
        "65": 207,
        "100": 207,
        "125": 207,
        "150": 207,
        "175": 207,
        "200": 204,
        "225": 202,
        "250": 199,
        "275": 197,
        "300": 193,
        "325": 190,
        "350": 188,
        "375": 186,
        "400": 184,
        "425": 182,
        "450": 180,
        "475": null,
        "500": null,
        "525": null,
        "550": null,
        "575": null,
        "600": null,
        "625": null,
        "650": null,
        "675": null,
        "700": null,
        "725": null,
        "750": null,
        "775": null,
        "800": null,
        "825": null,
        "850": null,
        "875": null,
        "900": null
      }
    },
    {
      "block": 6,
      "line_no": 81,
      "nominal_composition": "62Ni–28Mo–5Fe",
      "product_form": "Pipe & tube",
      "spec_no": "B619",
      "type_grade": null,
      "uns_no": "N10001",
      "class_condition_temper": "Sol. ann.",
      "size_mm": null,
      "p_no": 44,
      "notes": null,
      "min_temp_c": -198,
      "min_tensile_strength_mpa": 690,
      "min_yield_strength_mpa": 310,
      "max_temp_c": 427,
      "min_temp_to_40": 207,
      "values": {
        "65": 207,
        "100": 207,
        "125": 207,
        "150": 207,
        "175": 207,
        "200": 207,
        "225": 207,
        "250": 207,
        "275": 207,
        "300": 207,
        "325": 207,
        "350": 207,
        "375": 207,
        "400": 207,
        "425": 206,
        "450": 206,
        "475": null,
        "500": null,
        "525": null,
        "550": null,
        "575": null,
        "600": null,
        "625": null,
        "650": null,
        "675": null,
        "700": null,
        "725": null,
        "750": null,
        "775": null,
        "800": null,
        "825": null,
        "850": null,
        "875": null,
        "900": null
      }
    },
    {
      "block": 6,
      "line_no": 82,
      "nominal_composition": "62Ni–28Mo–5Fe",
      "product_form": "Pipe & tube",
      "spec_no": "B622",
      "type_grade": null,
      "uns_no": "N10001",
      "class_condition_temper": "Sol. ann.",
      "size_mm": null,
      "p_no": 44,
      "notes": null,
      "min_temp_c": -198,
      "min_tensile_strength_mpa": 690,
      "min_yield_strength_mpa": 310,
      "max_temp_c": 427,
      "min_temp_to_40": 207,
      "values": {
        "65": 207,
        "100": 207,
        "125": 207,
        "150": 207,
        "175": 207,
        "200": 207,
        "225": 207,
        "250": 207,
        "275": 207,
        "300": 207,
        "325": 207,
        "350": 207,
        "375": 207,
        "400": 207,
        "425": 206,
        "450": 206,
        "475": null,
        "500": null,
        "525": null,
        "550": null,
        "575": null,
        "600": null,
        "625": null,
        "650": null,
        "675": null,
        "700": null,
        "725": null,
        "750": null,
        "775": null,
        "800": null,
        "825": null,
        "850": null,
        "875": null,
        "900": null
      }
    },
    {
      "block": 6,
      "line_no": 83,
      "nominal_composition": "65Ni–28Mo–2Fe",
      "product_form": "Pipe & tube",
      "spec_no": "B619",
      "type_grade": null,
      "uns_no": "N10665",
      "class_condition_temper": "Sol. ann.",
      "size_mm": null,
      "p_no": 44,
      "notes": null,
      "min_temp_c": -198,
      "min_tensile_strength_mpa": 760,
      "min_yield_strength_mpa": 350,
      "max_temp_c": 427,
      "min_temp_to_40": 234,
      "values": {
        "65": 234,
        "100": 234,
        "125": 234,
        "150": 234,
        "175": 234,
        "200": 234,
        "225": 234,
        "250": 234,
        "275": 234,
        "300": 234,
        "325": 234,
        "350": 234,
        "375": 234,
        "400": 234,
        "425": 234,
        "450": 234,
        "475": null,
        "500": null,
        "525": null,
        "550": null,
        "575": null,
        "600": null,
        "625": null,
        "650": null,
        "675": null,
        "700": null,
        "725": null,
        "750": null,
        "775": null,
        "800": null,
        "825": null,
        "850": null,
        "875": null,
        "900": null
      }
    },
    {
      "block": 6,
      "line_no": 84,
      "nominal_composition": "65Ni–28Mo–2Fe",
      "product_form": "Pipe & tube",
      "spec_no": "B622",
      "type_grade": null,
      "uns_no": "N10665",
      "class_condition_temper": "Sol. ann.",
      "size_mm": null,
      "p_no": 44,
      "notes": null,
      "min_temp_c": -198,
      "min_tensile_strength_mpa": 760,
      "min_yield_strength_mpa": 350,
      "max_temp_c": 427,
      "min_temp_to_40": 234,
      "values": {
        "65": 234,
        "100": 234,
        "125": 234,
        "150": 234,
        "175": 234,
        "200": 234,
        "225": 234,
        "250": 234,
        "275": 234,
        "300": 234,
        "325": 234,
        "350": 234,
        "375": 234,
        "400": 234,
        "425": 234,
        "450": 234,
        "475": null,
        "500": null,
        "525": null,
        "550": null,
        "575": null,
        "600": null,
        "625": null,
        "650": null,
        "675": null,
        "700": null,
        "725": null,
        "750": null,
        "775": null,
        "800": null,
        "825": null,
        "850": null,
        "875": null,
        "900": null
      }
    },
    {
      "block": 6,
      "line_no": 85,
      "nominal_composition": "65Ni–29.5Mo–2Fe–2Cr",
      "product_form": "Pipe & tube",
      "spec_no": "B619",
      "type_grade": null,
      "uns_no": "N10675",
      "class_condition_temper": "Sol. ann.",
      "size_mm": null,
      "p_no": 44,
      "notes": null,
      "min_temp_c": -198,
      "min_tensile_strength_mpa": 760,
      "min_yield_strength_mpa": 350,
      "max_temp_c": 427,
      "min_temp_to_40": 234,
      "values": {
        "65": 234,
        "100": 234,
        "125": 234,
        "150": 234,
        "175": 234,
        "200": 234,
        "225": 234,
        "250": 234,
        "275": 234,
        "300": 234,
        "325": 234,
        "350": 234,
        "375": 234,
        "400": 233,
        "425": 231,
        "450": 230,
        "475": null,
        "500": null,
        "525": null,
        "550": null,
        "575": null,
        "600": null,
        "625": null,
        "650": null,
        "675": null,
        "700": null,
        "725": null,
        "750": null,
        "775": null,
        "800": null,
        "825": null,
        "850": null,
        "875": null,
        "900": null
      }
    },
    {
      "block": 6,
      "line_no": 86,
      "nominal_composition": "65Ni–29.5Mo–2Fe–2Cr",
      "product_form": "Pipe & tube",
      "spec_no": "B622",
      "type_grade": null,
      "uns_no": "N10675",
      "class_condition_temper": "Sol. ann.",
      "size_mm": null,
      "p_no": 44,
      "notes": null,
      "min_temp_c": -198,
      "min_tensile_strength_mpa": 760,
      "min_yield_strength_mpa": 350,
      "max_temp_c": 427,
      "min_temp_to_40": 234,
      "values": {
        "65": 234,
        "100": 234,
        "125": 234,
        "150": 234,
        "175": 234,
        "200": 234,
        "225": 234,
        "250": 234,
        "275": 234,
        "300": 234,
        "325": 234,
        "350": 234,
        "375": 234,
        "400": 233,
        "425": 231,
        "450": 230,
        "475": null,
        "500": null,
        "525": null,
        "550": null,
        "575": null,
        "600": null,
        "625": null,
        "650": null,
        "675": null,
        "700": null,
        "725": null,
        "750": null,
        "775": null,
        "800": null,
        "825": null,
        "850": null,
        "875": null,
        "900": null
      }
    },
    {
      "block": 6,
      "line_no": 87,
      "nominal_composition": "65Ni–29.5Mo–2Fe–2Cr",
      "product_form": "Pipe & tube",
      "spec_no": "B626",
      "type_grade": null,
      "uns_no": "N10675",
      "class_condition_temper": "Sol. ann.",
      "size_mm": null,
      "p_no": 44,
      "notes": null,
      "min_temp_c": -198,
      "min_tensile_strength_mpa": 760,
      "min_yield_strength_mpa": 352,
      "max_temp_c": 427,
      "min_temp_to_40": 234,
      "values": {
        "65": 234,
        "100": 234,
        "125": 234,
        "150": 234,
        "175": 234,
        "200": 234,
        "225": 234,
        "250": 234,
        "275": 234,
        "300": 234,
        "325": 234,
        "350": 234,
        "375": 234,
        "400": 233,
        "425": 231,
        "450": 230,
        "475": null,
        "500": null,
        "525": null,
        "550": null,
        "575": null,
        "600": null,
        "625": null,
        "650": null,
        "675": null,
        "700": null,
        "725": null,
        "750": null,
        "775": null,
        "800": null,
        "825": null,
        "850": null,
        "875": null,
        "900": null
      }
    },
    {
      "block": 6,
      "line_no": 88,
      "nominal_composition": "60Ni–22Cr–9Mo–3.5Cb",
      "product_form": "Pipe & tube",
      "spec_no": "B444",
      "type_grade": 1,
      "uns_no": "N06625",
      "class_condition_temper": "Annealed",
      "size_mm": null,
      "p_no": 43,
      "notes": "(19) (60)",
      "min_temp_c": -198,
      "min_tensile_strength_mpa": 827,
      "min_yield_strength_mpa": 414,
      "max_temp_c": 649,
      "min_temp_to_40": 276,
      "values": {
        "65": 276,
        "100": 276,
        "125": 274,
        "150": 273,
        "175": 272,
        "200": 270,
        "225": 269,
        "250": 267,
        "275": 265,
        "300": 262,
        "325": 260,
        "350": 257,
        "375": 255,
        "400": 252,
        "425": 251,
        "450": 249,
        "475": 247,
        "500": 245,
        "525": 242,
        "550": 215,
        "575": 194,
        "600": 156,
        "625": 136,
        "650": 91.0,
        "675": null,
        "700": null,
        "725": null,
        "750": null,
        "775": null,
        "800": null,
        "825": null,
        "850": null,
        "875": null,
        "900": null
      }
    },
    {
      "block": 6,
      "line_no": 89,
      "nominal_composition": "60Ni–22Cr–9Mo–3.5Cb",
      "product_form": "Pipe & tube",
      "spec_no": "B705",
      "type_grade": 1,
      "uns_no": "N06625",
      "class_condition_temper": "Annealed",
      "size_mm": null,
      "p_no": 43,
      "notes": "(19) (60)",
      "min_temp_c": -198,
      "min_tensile_strength_mpa": 827,
      "min_yield_strength_mpa": 414,
      "max_temp_c": 649,
      "min_temp_to_40": 276,
      "values": {
        "65": 276,
        "100": 276,
        "125": 274,
        "150": 273,
        "175": 272,
        "200": 270,
        "225": 269,
        "250": 267,
        "275": 265,
        "300": 262,
        "325": 260,
        "350": 257,
        "375": 255,
        "400": 252,
        "425": 251,
        "450": 249,
        "475": 247,
        "500": 245,
        "525": 242,
        "550": 215,
        "575": 194,
        "600": 156,
        "625": 136,
        "650": 91.0,
        "675": null,
        "700": null,
        "725": null,
        "750": null,
        "775": null,
        "800": null,
        "825": null,
        "850": null,
        "875": null,
        "900": null
      }
    },
    {
      "block": 6,
      "line_no": 90,
      "nominal_composition": "57Ni–22Cr–14W–2Mo–La Pipe & tube",
      "product_form": null,
      "spec_no": "B619",
      "type_grade": null,
      "uns_no": "N06230",
      "class_condition_temper": "Sol. ann.",
      "size_mm": null,
      "p_no": 43,
      "notes": null,
      "min_temp_c": -198,
      "min_tensile_strength_mpa": 760,
      "min_yield_strength_mpa": 310,
      "max_temp_c": 899,
      "min_temp_to_40": 207,
      "values": {
        "65": 207,
        "100": 207,
        "125": 207,
        "150": 207,
        "175": 207,
        "200": 207,
        "225": 207,
        "250": 207,
        "275": 207,
        "300": 207,
        "325": 203,
        "350": 199,
        "375": 197,
        "400": 196,
        "425": 195,
        "450": 195,
        "475": 195,
        "500": 195,
        "525": 195,
        "550": 195,
        "575": 183,
        "600": 153,
        "625": 128,
        "650": 107,
        "675": 89.7,
        "700": 74.7,
        "725": 61.9,
        "750": 50.8,
        "775": 41.1,
        "800": 32.6,
        "825": 25.2,
        "850": 18.9,
        "875": 13.8,
        "900": 10.2
      }
    },
    {
      "block": 6,
      "line_no": 91,
      "nominal_composition": "57Ni–22Cr–14W–2Mo–La Pipe & tube",
      "product_form": null,
      "spec_no": "B622",
      "type_grade": null,
      "uns_no": "N06230",
      "class_condition_temper": "Sol. ann.",
      "size_mm": null,
      "p_no": 43,
      "notes": null,
      "min_temp_c": -198,
      "min_tensile_strength_mpa": 760,
      "min_yield_strength_mpa": 310,
      "max_temp_c": 899,
      "min_temp_to_40": 207,
      "values": {
        "65": 207,
        "100": 207,
        "125": 207,
        "150": 207,
        "175": 207,
        "200": 207,
        "225": 207,
        "250": 207,
        "275": 207,
        "300": 207,
        "325": 203,
        "350": 199,
        "375": 197,
        "400": 196,
        "425": 195,
        "450": 195,
        "475": 195,
        "500": 195,
        "525": 195,
        "550": 195,
        "575": 183,
        "600": 153,
        "625": 128,
        "650": 107,
        "675": 89.7,
        "700": 74.7,
        "725": 61.9,
        "750": 50.8,
        "775": 41.1,
        "800": 32.6,
        "825": 25.2,
        "850": 18.9,
        "875": 13.8,
        "900": 10.2
      }
    },
    {
      "block": 6,
      "line_no": 92,
      "nominal_composition": "57Ni–22Cr–14W–2Mo–La Pipe & tube",
      "product_form": null,
      "spec_no": "B626",
      "type_grade": null,
      "uns_no": "N06230",
      "class_condition_temper": "Sol. ann.",
      "size_mm": null,
      "p_no": 43,
      "notes": null,
      "min_temp_c": -198,
      "min_tensile_strength_mpa": 760,
      "min_yield_strength_mpa": 310,
      "max_temp_c": 899,
      "min_temp_to_40": 207,
      "values": {
        "65": 207,
        "100": 207,
        "125": 207,
        "150": 207,
        "175": 207,
        "200": 207,
        "225": 207,
        "250": 207,
        "275": 207,
        "300": 207,
        "325": 203,
        "350": 199,
        "375": 197,
        "400": 196,
        "425": 195,
        "450": 195,
        "475": 195,
        "500": 195,
        "525": 195,
        "550": 195,
        "575": 183,
        "600": 153,
        "625": 128,
        "650": 107,
        "675": 89.7,
        "700": 74.7,
        "725": 61.9,
        "750": 50.8,
        "775": 41.1,
        "800": 32.6,
        "825": 25.2,
        "850": 18.9,
        "875": 13.8,
        "900": 10.2
      }
    },
    {
      "block": 6,
      "line_no": 93,
      "nominal_composition": "33Cr–31Ni–32Fe–1.5Mo– 0.6Cu–N",
      "product_form": "Pipe",
      "spec_no": "B619",
      "type_grade": null,
      "uns_no": "R20033",
      "class_condition_temper": "Sol. ann.",
      "size_mm": null,
      "p_no": 45,
      "notes": null,
      "min_temp_c": -198,
      "min_tensile_strength_mpa": 750,
      "min_yield_strength_mpa": 380,
      "max_temp_c": 427,
      "min_temp_to_40": 250,
      "values": {
        "65": 231,
        "100": 209,
        "125": 200,
        "150": 193,
        "175": 187,
        "200": 181,
        "225": 176,
        "250": 172,
        "275": 169,
        "300": 165,
        "325": 163,
        "350": 161,
        "375": 159,
        "400": 157,
        "425": 156,
        "450": 155,
        "475": null,
        "500": null,
        "525": null,
        "550": null,
        "575": null,
        "600": null,
        "625": null,
        "650": null,
        "675": null,
        "700": null,
        "725": null,
        "750": null,
        "775": null,
        "800": null,
        "825": null,
        "850": null,
        "875": null,
        "900": null
      }
    },
    {
      "block": 6,
      "line_no": 94,
      "nominal_composition": "33Cr–31Ni–32Fe–1.5Mo– 0.6Cu–N",
      "product_form": "Pipe & tube",
      "spec_no": "B622",
      "type_grade": null,
      "uns_no": "R20033",
      "class_condition_temper": "Sol. ann.",
      "size_mm": null,
      "p_no": 45,
      "notes": null,
      "min_temp_c": -198,
      "min_tensile_strength_mpa": 750,
      "min_yield_strength_mpa": 380,
      "max_temp_c": 427,
      "min_temp_to_40": 250,
      "values": {
        "65": 231,
        "100": 209,
        "125": 200,
        "150": 193,
        "175": 187,
        "200": 181,
        "225": 176,
        "250": 172,
        "275": 169,
        "300": 165,
        "325": 163,
        "350": 161,
        "375": 159,
        "400": 157,
        "425": 156,
        "450": 155,
        "475": null,
        "500": null,
        "525": null,
        "550": null,
        "575": null,
        "600": null,
        "625": null,
        "650": null,
        "675": null,
        "700": null,
        "725": null,
        "750": null,
        "775": null,
        "800": null,
        "825": null,
        "850": null,
        "875": null,
        "900": null
      }
    },
    {
      "block": 6,
      "line_no": 95,
      "nominal_composition": "33Cr–31Ni–32Fe–1.5Mo– 0.6Cu–N",
      "product_form": "Tube",
      "spec_no": "B626",
      "type_grade": null,
      "uns_no": "R20033",
      "class_condition_temper": "Sol. ann.",
      "size_mm": null,
      "p_no": 45,
      "notes": null,
      "min_temp_c": -198,
      "min_tensile_strength_mpa": 750,
      "min_yield_strength_mpa": 380,
      "max_temp_c": 427,
      "min_temp_to_40": 250,
      "values": {
        "65": 231,
        "100": 209,
        "125": 200,
        "150": 193,
        "175": 187,
        "200": 181,
        "225": 176,
        "250": 172,
        "275": 169,
        "300": 165,
        "325": 163,
        "350": 161,
        "375": 159,
        "400": 157,
        "425": 156,
        "450": 155,
        "475": null,
        "500": null,
        "525": null,
        "550": null,
        "575": null,
        "600": null,
        "625": null,
        "650": null,
        "675": null,
        "700": null,
        "725": null,
        "750": null,
        "775": null,
        "800": null,
        "825": null,
        "850": null,
        "875": null,
        "900": null
      }
    },
    {
      "block": 6,
      "line_no": 96,
      "nominal_composition": "99.0Ni–Low C",
      "product_form": "Plate",
      "spec_no": "B162",
      "type_grade": null,
      "uns_no": "N02201",
      "class_condition_temper": "H.R. ann.",
      "size_mm": null,
      "p_no": 41,
      "notes": null,
      "min_temp_c": -198,
      "min_tensile_strength_mpa": 345,
      "min_yield_strength_mpa": 80,
      "max_temp_c": 649,
      "min_temp_to_40": 55.2,
      "values": {
        "65": 53.8,
        "100": 52.8,
        "125": 52.3,
        "150": 51.9,
        "175": 51.7,
        "200": 51.6,
        "225": 51.6,
        "250": 51.6,
        "275": 51.6,
        "300": 51.6,
        "325": 51.6,
        "350": 51.5,
        "375": 51.2,
        "400": 50.7,
        "425": 49.9,
        "450": 41.4,
        "475": 33.1,
        "500": 27.4,
        "525": 22.8,
        "550": 18.7,
        "575": 15.6,
        "600": 12.9,
        "625": 10.0,
        "650": 8.27,
        "675": null,
        "700": null,
        "725": null,
        "750": null,
        "775": null,
        "800": null,
        "825": null,
        "850": null,
        "875": null,
        "900": null
      }
    },
    {
      "block": 6,
      "line_no": 97,
      "nominal_composition": "99.0Ni–Low C",
      "product_form": "Plate",
      "spec_no": "B162",
      "type_grade": null,
      "uns_no": "N02201",
      "class_condition_temper": "H.R. as R.",
      "size_mm": null,
      "p_no": 41,
      "notes": null,
      "min_temp_c": -198,
      "min_tensile_strength_mpa": 345,
      "min_yield_strength_mpa": 80,
      "max_temp_c": 649,
      "min_temp_to_40": 55.2,
      "values": {
        "65": 53.8,
        "100": 52.8,
        "125": 52.3,
        "150": 51.9,
        "175": 51.7,
        "200": 51.6,
        "225": 51.6,
        "250": 51.6,
        "275": 51.6,
        "300": 51.6,
        "325": 51.6,
        "350": 51.5,
        "375": 51.2,
        "400": 50.7,
        "425": 49.9,
        "450": 41.4,
        "475": 33.1,
        "500": 27.4,
        "525": 22.8,
        "550": 18.7,
        "575": 15.6,
        "600": 12.9,
        "625": 10.0,
        "650": 8.27,
        "675": null,
        "700": null,
        "725": null,
        "750": null,
        "775": null,
        "800": null,
        "825": null,
        "850": null,
        "875": null,
        "900": null
      }
    },
    {
      "block": 6,
      "line_no": 98,
      "nominal_composition": "99.0Ni",
      "product_form": "Plate",
      "spec_no": "B162",
      "type_grade": null,
      "uns_no": "N02200",
      "class_condition_temper": "H.R. ann.",
      "size_mm": null,
      "p_no": 41,
      "notes": null,
      "min_temp_c": -198,
      "min_tensile_strength_mpa": 380,
      "min_yield_strength_mpa": 100,
      "max_temp_c": 316,
      "min_temp_to_40": 68.9,
      "values": {
        "65": 68.9,
        "100": 68.9,
        "125": 68.9,
        "150": 68.9,
        "175": 68.9,
        "200": 68.9,
        "225": 68.9,
        "250": 68.9,
        "275": 68.9,
        "300": 68.9,
        "325": 68.9,
        "350": null,
        "375": null,
        "400": null,
        "425": null,
        "450": null,
        "475": null,
        "500": null,
        "525": null,
        "550": null,
        "575": null,
        "600": null,
        "625": null,
        "650": null,
        "675": null,
        "700": null,
        "725": null,
        "750": null,
        "775": null,
        "800": null,
        "825": null,
        "850": null,
        "875": null,
        "900": null
      }
    },
    {
      "block": 6,
      "line_no": 99,
      "nominal_composition": "99.0Ni",
      "product_form": "Plate",
      "spec_no": "B162",
      "type_grade": null,
      "uns_no": "N02200",
      "class_condition_temper": "H.R. as R.",
      "size_mm": null,
      "p_no": 41,
      "notes": null,
      "min_temp_c": -198,
      "min_tensile_strength_mpa": 380,
      "min_yield_strength_mpa": 135,
      "max_temp_c": 316,
      "min_temp_to_40": 91.9,
      "values": {
        "65": 91.9,
        "100": 91.9,
        "125": 91.9,
        "150": 91.9,
        "175": 91.9,
        "200": 91.9,
        "225": 91.9,
        "250": 91.9,
        "275": 91.9,
        "300": 91.9,
        "325": 91.9,
        "350": null,
        "375": null,
        "400": null,
        "425": null,
        "450": null,
        "475": null,
        "500": null,
        "525": null,
        "550": null,
        "575": null,
        "600": null,
        "625": null,
        "650": null,
        "675": null,
        "700": null,
        "725": null,
        "750": null,
        "775": null,
        "800": null,
        "825": null,
        "850": null,
        "875": null,
        "900": null
      }
    },
    {
      "block": 6,
      "line_no": 100,
      "nominal_composition": "33Ni–42Fe–21Cr",
      "product_form": "Pl. & sht.",
      "spec_no": "B409",
      "type_grade": null,
      "uns_no": "N08810",
      "class_condition_temper": "Annealed",
      "size_mm": "All",
      "p_no": 45,
      "notes": null,
      "min_temp_c": -198,
      "min_tensile_strength_mpa": 450,
      "min_yield_strength_mpa": 170,
      "max_temp_c": 899,
      "min_temp_to_40": 115,
      "values": {
        "65": 115,
        "100": 115,
        "125": 115,
        "150": 115,
        "175": 115,
        "200": 115,
        "225": 115,
        "250": 115,
        "275": 115,
        "300": 115,
        "325": 113,
        "350": 110,
        "375": 108,
        "400": 105,
        "425": 104,
        "450": 102,
        "475": 100,
        "500": 98.6,
        "525": 97.1,
        "550": 95.9,
        "575": 91.8,
        "600": 75.7,
        "625": 62.6,
        "650": 50.6,
        "675": 41.2,
        "700": 33.6,
        "725": 27.7,
        "750": 22.6,
        "775": 18.3,
        "800": 15.0,
        "825": 11.9,
        "850": 9.03,
        "875": 7.35,
        "900": 5.86
      }
    },
    {
      "block": 6,
      "line_no": 101,
      "nominal_composition": "33Ni–42Fe–21Cr–Al–Ti",
      "product_form": "Pl. & sht.",
      "spec_no": "B409",
      "type_grade": null,
      "uns_no": "N08811",
      "class_condition_temper": "Annealed",
      "size_mm": "All",
      "p_no": 45,
      "notes": null,
      "min_temp_c": -198,
      "min_tensile_strength_mpa": 450,
      "min_yield_strength_mpa": 170,
      "max_temp_c": 899,
      "min_temp_to_40": 115,
      "values": {
        "65": 115,
        "100": 115,
        "125": 115,
        "150": 115,
        "175": 115,
        "200": 115,
        "225": 115,
        "250": 115,
        "275": 115,
        "300": 115,
        "325": 113,
        "350": 110,
        "375": 108,
        "400": 105,
        "425": 104,
        "450": 102,
        "475": 100,
        "500": 98.6,
        "525": 97.1,
        "550": 96.1,
        "575": 94.1,
        "600": 85.5,
        "625": 69.3,
        "650": 56.8,
        "675": 46.8,
        "700": 38.6,
        "725": 31.5,
        "750": 25.5,
        "775": 20.6,
        "800": 17.1,
        "825": 13.8,
        "850": 10.7,
        "875": 7.98,
        "900": 6.2
      }
    },
    {
      "block": 6,
      "line_no": 102,
      "nominal_composition": "26Ni–22Cr–5Mo–Ti",
      "product_form": "Pl. & sht.",
      "spec_no": "B620",
      "type_grade": null,
      "uns_no": "N08320",
      "class_condition_temper": "Sol. ann.",
      "size_mm": "All",
      "p_no": 45,
      "notes": null,
      "min_temp_c": -198,
      "min_tensile_strength_mpa": 517,
      "min_yield_strength_mpa": 193,
      "max_temp_c": 427,
      "min_temp_to_40": 129,
      "values": {
        "65": 129,
        "100": 129,
        "125": 129,
        "150": 129,
        "175": 129,
        "200": 129,
        "225": 129,
        "250": 129,
        "275": 129,
        "300": 129,
        "325": 127,
        "350": 125,
        "375": 122,
        "400": 121,
        "425": 119,
        "450": 119,
        "475": null,
        "500": null,
        "525": null,
        "550": null,
        "575": null,
        "600": null,
        "625": null,
        "650": null,
        "675": null,
        "700": null,
        "725": null,
        "750": null,
        "775": null,
        "800": null,
        "825": null,
        "850": null,
        "875": null,
        "900": null
      }
    },
    {
      "block": 6,
      "line_no": 103,
      "nominal_composition": "67Ni–30Cu",
      "product_form": "Plate",
      "spec_no": "B127",
      "type_grade": null,
      "uns_no": "N04400",
      "class_condition_temper": "H.R. ann.",
      "size_mm": null,
      "p_no": 42,
      "notes": null,
      "min_temp_c": -198,
      "min_tensile_strength_mpa": 483,
      "min_yield_strength_mpa": 193,
      "max_temp_c": 482,
      "min_temp_to_40": 129,
      "values": {
        "65": 119,
        "100": 112,
        "125": 108,
        "150": 105,
        "175": 103,
        "200": 102,
        "225": 101,
        "250": 101,
        "275": 101,
        "300": 101,
        "325": 101,
        "350": 101,
        "375": 100,
        "400": 99.6,
        "425": 98.6,
        "450": 79.7,
        "475": 59.9,
        "500": 55.2,
        "525": null,
        "550": null,
        "575": null,
        "600": null,
        "625": null,
        "650": null,
        "675": null,
        "700": null,
        "725": null,
        "750": null,
        "775": null,
        "800": null,
        "825": null,
        "850": null,
        "875": null,
        "900": null
      }
    },
    {
      "block": 6,
      "line_no": 104,
      "nominal_composition": "47Ni–22Cr–19Fe–6Mo",
      "product_form": "Pl. & sht.",
      "spec_no": "B582",
      "type_grade": null,
      "uns_no": "N06007",
      "class_condition_temper": "Sol. ann.",
      "size_mm": ">19",
      "p_no": 45,
      "notes": null,
      "min_temp_c": -198,
      "min_tensile_strength_mpa": 586,
      "min_yield_strength_mpa": 207,
      "max_temp_c": 538,
      "min_temp_to_40": 138,
      "values": {
        "65": 138,
        "100": 138,
        "125": 138,
        "150": 138,
        "175": 138,
        "200": 138,
        "225": 138,
        "250": 138,
        "275": 138,
        "300": 135,
        "325": 134,
        "350": 132,
        "375": 131,
        "400": 130,
        "425": 129,
        "450": 128,
        "475": 128,
        "500": 127,
        "525": 127,
        "550": 126,
        "575": null,
        "600": null,
        "625": null,
        "650": null,
        "675": null,
        "700": null,
        "725": null,
        "750": null,
        "775": null,
        "800": null,
        "825": null,
        "850": null,
        "875": null,
        "900": null
      }
    },
    {
      "block": 6,
      "line_no": 105,
      "nominal_composition": "33Ni–42Fe–21Cr",
      "product_form": "Pl. & sht.",
      "spec_no": "B409",
      "type_grade": null,
      "uns_no": "N08800",
      "class_condition_temper": "Annealed",
      "size_mm": "All",
      "p_no": 45,
      "notes": null,
      "min_temp_c": -198,
      "min_tensile_strength_mpa": 520,
      "min_yield_strength_mpa": 205,
      "max_temp_c": 816,
      "min_temp_to_40": 138,
      "values": {
        "65": 138,
        "100": 138,
        "125": 138,
        "150": 138,
        "175": 138,
        "200": 138,
        "225": 138,
        "250": 138,
        "275": 138,
        "300": 138,
        "325": 138,
        "350": 138,
        "375": 138,
        "400": 138,
        "425": 138,
        "450": 138,
        "475": 138,
        "500": 138,
        "525": 138,
        "550": 136,
        "575": 107,
        "600": 83.8,
        "625": 63.9,
        "650": 44.7,
        "675": 29.8,
        "700": 15.5,
        "725": 11.7,
        "750": 8.68,
        "775": 7.2,
        "800": 6.25,
        "825": 5.11,
        "850": null,
        "875": null,
        "900": null
      }
    },
    {
      "block": 6,
      "line_no": 106,
      "nominal_composition": "31Ni–31Fe–29Cr–Mo",
      "product_form": "Pl. & sht.",
      "spec_no": "B709",
      "type_grade": null,
      "uns_no": "N08028",
      "class_condition_temper": "Sol. ann.",
      "size_mm": "All",
      "p_no": 45,
      "notes": null,
      "min_temp_c": -198,
      "min_tensile_strength_mpa": 500,
      "min_yield_strength_mpa": 214,
      "max_temp_c": 454,
      "min_temp_to_40": 143,
      "values": {
        "65": 143,
        "100": 143,
        "125": 143,
        "150": 143,
        "175": 143,
        "200": 143,
