Repository: danivelas0/asme-pcc

File: resources/ASME B31/ASME B31.3/APPEX/appendix_a/table_a_1c.json (part 20 of 25)
    "Size or Thickness Range, in.",
    "Minimum Yield Strength, ksi\""
  ],
  "columns_values": [
      "min_temp_f": -325,
      "minimum_tensile_strength_ksi": 90,
      "minimum_yield_strength_ksi": 40,
      "max_temp_f": 1650,
      "min_temp_to_100": 26.7,
      "metal_200": 26.7,
      "values": {
        "300": 26.7,
        "400": 26.7,
        "500": 25.1,
        "600": 24.4,
        "650": 23.3,
        "700": 22.9,
        "750": 22.6,
        "800": 22.4,
        "850": 22.2,
        "900": 22.1,
        "950": 22.0,
        "1,000": 21.9,
        "1,050": 21.9,
        "1,100": 17.9,
        "1,150": 14.2,
        "1,200": 12.3,
        "1,250": 9.4,
        "1,300": 7.6,
        "1,350": 6.2,
        "1,400": 5.0,
        "1,450": 4.0,
        "1,500": 3.2,
        "1,550": 2.6,
        "1,600": 2.0,
        "1,650": 1.4
      }
    },
    {
      "block": 6,
      "line_no": 158,
      "nominal_composition": "47Ni–22Cr–9Mo–18Fe",
      "product_form": null,
      "spec_no": "B366",
      "type_grade": null,
      "uns_no": "N06002 Sol. ann.",
      "class_condition_temper": null,
      "size_range_in": "All",
      "p_no": 43,
      "notes": "(32)",
      "min_temp_f": -325,
      "minimum_tensile_strength_ksi": 100,
      "minimum_yield_strength_ksi": 40,
      "max_temp_f": 1500,
      "min_temp_to_100": 26.7,
      "metal_200": 26.7,
      "values": {
        "300": 26.7,
        "400": 26.7,
        "500": 25.5,
        "600": 24.2,
        "650": 23.7,
        "700": 23.3,
        "750": 22.9,
        "800": 22.7,
        "850": 22.5,
        "900": 19.6,
        "950": 19.5,
        "1,000": 19.3,
        "1,050": 19.3,
        "1,100": 17.5,
        "1,150": 14.1,
        "1,200": 11.3,
        "1,250": 9.3,
        "1,300": 7.7,
        "1,350": 6.1,
        "1,400": 4.8,
        "1,450": 3.8,
        "1,500": 3.0,
        "1,550": null,
        "1,600": null,
        "1,650": null
      }
    },
    {
      "block": 6,
      "line_no": 160,
      "nominal_composition": "31Ni–33Fe–27Cr–6.5Mo–",
      "product_form": null,
      "spec_no": "B564",
      "type_grade": null,
      "uns_no": "N08031 Annealed",
      "class_condition_temper": null,
      "size_range_in": "All",
      "p_no": 45,
      "notes": null,
      "min_temp_f": -325,
      "minimum_tensile_strength_ksi": 94,
      "minimum_yield_strength_ksi": 40,
      "max_temp_f": 800,
      "min_temp_to_100": 26.7,
      "metal_200": 26.7,
      "values": {
        "300": 26.7,
        "400": 24.7,
        "500": 23.3,
        "600": 22.2,
        "650": 21.7,
        "700": 21.3,
        "750": 20.9,
        "800": 20.5,
        "850": null,
        "900": null,
        "950": null,
        "1,000": null,
        "1,050": null,
        "1,100": null,
        "1,150": null,
        "1,200": null,
        "1,250": null,
        "1,300": null,
        "1,350": null,
        "1,400": null,
        "1,450": null,
        "1,500": null,
        "1,550": null,
        "1,600": null,
        "1,650": null
      }
    },
    {
      "block": 6,
      "line_no": 161,
      "nominal_composition": "54Ni–16Mo–15Cr",
      "product_form": null,
      "spec_no": "B366",
      "type_grade": null,
      "uns_no": "N10276 Sol. ann.",
      "class_condition_temper": null,
      "size_range_in": "All",
      "p_no": 43,
      "notes": "(17)",
      "min_temp_f": -325,
      "minimum_tensile_strength_ksi": 100,
      "minimum_yield_strength_ksi": 41,
      "max_temp_f": 1250,
      "min_temp_to_100": 27.3,
      "metal_200": 27.3,
      "values": {
        "300": 27.3,
        "400": 27.3,
        "500": 26.9,
        "600": 25.2,
        "650": 24.6,
        "700": 24.0,
        "750": 23.5,
        "800": 23.1,
        "850": 22.8,
        "900": 22.6,
        "950": 22.4,
        "1,000": 22.3,
        "1,050": 18.5,
        "1,100": 15.0,
        "1,150": 12.2,
        "1,200": 9.8,
        "1,250": 7.8,
        "1,300": null,
        "1,350": null,
        "1,400": null,
        "1,450": null,
        "1,500": null,
        "1,550": null,
        "1,600": null,
        "1,650": null
      }
    },
    {
      "block": 6,
      "line_no": 162,
      "nominal_composition": "54Ni–16Mo–15Cr",
      "product_form": null,
      "spec_no": "B462",
      "type_grade": null,
      "uns_no": "N10276 Sol. ann.",
      "class_condition_temper": null,
      "size_range_in": "All",
      "p_no": 43,
      "notes": "(9)",
      "min_temp_f": -325,
      "minimum_tensile_strength_ksi": 100,
      "minimum_yield_strength_ksi": 41,
      "max_temp_f": 1250,
      "min_temp_to_100": 27.3,
      "metal_200": 27.3,
      "values": {
        "300": 27.3,
        "400": 27.3,
        "500": 26.9,
        "600": 25.2,
        "650": 24.6,
        "700": 24.0,
        "750": 23.5,
        "800": 23.1,
        "850": 22.8,
        "900": 22.6,
        "950": 22.4,
        "1,000": 22.3,
        "1,050": 18.5,
        "1,100": 15.0,
        "1,150": 12.2,
        "1,200": 9.8,
        "1,250": 7.8,
        "1,300": null,
        "1,350": null,
        "1,400": null,
        "1,450": null,
        "1,500": null,
        "1,550": null,
        "1,600": null,
        "1,650": null
      }
    },
    {
      "block": 6,
      "line_no": 163,
      "nominal_composition": "54Ni–16Mo–15Cr",
      "product_form": null,
      "spec_no": "B564",
      "type_grade": null,
      "uns_no": "N10276 Sol. ann.",
      "class_condition_temper": null,
      "size_range_in": "All",
      "p_no": 43,
      "notes": "(9)",
      "min_temp_f": -325,
      "minimum_tensile_strength_ksi": 100,
      "minimum_yield_strength_ksi": 41,
      "max_temp_f": 1250,
      "min_temp_to_100": 27.3,
      "metal_200": 27.3,
      "values": {
        "300": 27.3,
        "400": 27.3,
        "500": 26.9,
        "600": 25.2,
        "650": 24.6,
        "700": 24.0,
        "750": 23.5,
        "800": 23.1,
        "850": 22.8,
        "900": 22.6,
        "950": 22.4,
        "1,000": 22.3,
        "1,050": 18.5,
        "1,100": 15.0,
        "1,150": 12.2,
        "1,200": 9.8,
        "1,250": 7.8,
        "1,300": null,
        "1,350": null,
        "1,400": null,
        "1,450": null,
        "1,500": null,
        "1,550": null,
        "1,600": null,
        "1,650": null
      }
    },
    {
      "block": 6,
      "line_no": 164,
      "nominal_composition": "62Ni–28Mo–5Fe",
      "product_form": null,
      "spec_no": "B366",
      "type_grade": null,
      "uns_no": "N10001 Sol. ann.",
      "class_condition_temper": null,
      "size_range_in": "All",
      "p_no": 44,
      "notes": "(32)",
      "min_temp_f": -325,
      "minimum_tensile_strength_ksi": 100,
      "minimum_yield_strength_ksi": 45,
      "max_temp_f": 800,
      "min_temp_to_100": 30.0,
      "metal_200": 30.0,
      "values": {
        "300": 30.0,
        "400": 30.0,
        "500": 30.0,
        "600": 30.0,
        "650": 30.0,
        "700": 30.0,
        "750": 30.0,
        "800": 29.9,
        "850": null,
        "900": null,
        "950": null,
        "1,000": null,
        "1,050": null,
        "1,100": null,
        "1,150": null,
        "1,200": null,
        "1,250": null,
        "1,300": null,
        "1,350": null,
        "1,400": null,
        "1,450": null,
        "1,500": null,
        "1,550": null,
        "1,600": null,
        "1,650": null
      }
    },
    {
      "block": 6,
      "line_no": 165,
      "nominal_composition": "55Ni–21Cr–13.5Mo",
      "product_form": null,
      "spec_no": "B366",
      "type_grade": null,
      "uns_no": "N06022 Sol. ann.",
      "class_condition_temper": null,
      "size_range_in": "All",
      "p_no": 43,
      "notes": "(17) (32)",
      "min_temp_f": -325,
      "minimum_tensile_strength_ksi": 100,
      "minimum_yield_strength_ksi": 45,
      "max_temp_f": 800,
      "min_temp_to_100": 30.0,
      "metal_200": 30.0,
      "values": {
        "300": 30.0,
        "400": 30.0,
        "500": 29.0,
        "600": 27.6,
        "650": 27.0,
        "700": 26.5,
        "750": 26.1,
        "800": 25.7,
        "850": null,
        "900": null,
        "950": null,
        "1,000": null,
        "1,050": null,
        "1,100": null,
        "1,150": null,
        "1,200": null,
        "1,250": null,
        "1,300": null,
        "1,350": null,
        "1,400": null,
        "1,450": null,
        "1,500": null,
        "1,550": null,
        "1,600": null,
        "1,650": null
      }
    },
    {
      "block": 6,
      "line_no": 166,
      "nominal_composition": "55Ni–21Cr–13.5Mo",
      "product_form": null,
      "spec_no": "B462",
      "type_grade": null,
      "uns_no": "N06022 Sol. ann.",
      "class_condition_temper": null,
      "size_range_in": "All",
      "p_no": 43,
      "notes": "(9)",
      "min_temp_f": -325,
      "minimum_tensile_strength_ksi": 100,
      "minimum_yield_strength_ksi": 45,
      "max_temp_f": 800,
      "min_temp_to_100": 30.0,
      "metal_200": 30.0,
      "values": {
        "300": 30.0,
        "400": 30.0,
        "500": 30.0,
        "600": 27.6,
        "650": 27.0,
        "700": 26.5,
        "750": 26.1,
        "800": 25.7,
        "850": null,
        "900": null,
        "950": null,
        "1,000": null,
        "1,050": null,
        "1,100": null,
        "1,150": null,
        "1,200": null,
        "1,250": null,
        "1,300": null,
        "1,350": null,
        "1,400": null,
        "1,450": null,
        "1,500": null,
        "1,550": null,
        "1,600": null,
        "1,650": null
      }
    },
    {
      "block": 6,
      "line_no": 167,
      "nominal_composition": "55Ni–21Cr–13.5Mo",
      "product_form": null,
      "spec_no": "B564",
      "type_grade": null,
      "uns_no": "N06022 Sol. ann.",
      "class_condition_temper": null,
      "size_range_in": "All",
      "p_no": 43,
      "notes": "(9)",
      "min_temp_f": -325,
      "minimum_tensile_strength_ksi": 100,
      "minimum_yield_strength_ksi": 45,
      "max_temp_f": 800,
      "min_temp_to_100": 30.0,
      "metal_200": 30.0,
      "values": {
        "300": 30.0,
        "400": 30.0,
        "500": 29.0,
        "600": 27.6,
        "650": 27.0,
        "700": 26.5,
        "750": 26.1,
        "800": 25.7,
        "850": null,
        "900": null,
        "950": null,
        "1,000": null,
        "1,050": null,
        "1,100": null,
        "1,150": null,
        "1,200": null,
        "1,250": null,
        "1,300": null,
        "1,350": null,
        "1,400": null,
        "1,450": null,
        "1,500": null,
        "1,550": null,
        "1,600": null,
        "1,650": null
      }
    },
    {
      "block": 6,
      "line_no": 168,
      "nominal_composition": "58Ni–33Cr–8Mo",
      "product_form": null,
      "spec_no": "B366",
      "type_grade": null,
      "uns_no": "N06035 Sol. ann.",
      "class_condition_temper": null,
      "size_range_in": "All",
      "p_no": 43,
      "notes": "(17) (32)",
      "min_temp_f": -325,
      "minimum_tensile_strength_ksi": 85,
      "minimum_yield_strength_ksi": 35,
      "max_temp_f": 800,
      "min_temp_to_100": 23.3,
      "metal_200": 23.3,
      "values": {
        "300": 23.3,
        "400": 22.2,
        "500": 20.6,
        "600": 19.7,
        "650": 19.4,
        "700": 19.2,
        "750": 19.0,
        "800": 18.8,
        "850": null,
        "900": null,
        "950": null,
        "1,000": null,
        "1,050": null,
        "1,100": null,
        "1,150": null,
        "1,200": null,
        "1,250": null,
        "1,300": null,
        "1,350": null,
        "1,400": null,
        "1,450": null,
        "1,500": null,
        "1,550": null,
        "1,600": null,
        "1,650": null
      }
    },
    {
      "block": 6,
      "line_no": 169,
      "nominal_composition": "58Ni–33Cr–8Mo",
      "product_form": null,
      "spec_no": "B462",
      "type_grade": null,
      "uns_no": "N06035 Sol. ann.",
      "class_condition_temper": null,
      "size_range_in": "All",
      "p_no": 43,
      "notes": "(9)",
      "min_temp_f": -325,
      "minimum_tensile_strength_ksi": 85,
      "minimum_yield_strength_ksi": 35,
      "max_temp_f": 800,
      "min_temp_to_100": 23.3,
      "metal_200": 23.3,
      "values": {
        "300": 23.3,
        "400": 22.2,
        "500": 20.6,
        "600": 19.7,
        "650": 19.4,
        "700": 19.2,
        "750": 19.0,
        "800": 18.8,
        "850": null,
        "900": null,
        "950": null,
        "1,000": null,
        "1,050": null,
        "1,100": null,
        "1,150": null,
        "1,200": null,
        "1,250": null,
        "1,300": null,
        "1,350": null,
        "1,400": null,
        "1,450": null,
        "1,500": null,
        "1,550": null,
        "1,600": null,
        "1,650": null
      }
    },
    {
      "block": 6,
      "line_no": 170,
      "nominal_composition": "58Ni–33Cr–8Mo",
      "product_form": null,
      "spec_no": "B564",
      "type_grade": null,
      "uns_no": "N06035 Sol. ann.",
      "class_condition_temper": null,
      "size_range_in": "All",
      "p_no": 43,
      "notes": "(9)",
      "min_temp_f": -325,
      "minimum_tensile_strength_ksi": 85,
      "minimum_yield_strength_ksi": 35,
      "max_temp_f": 800,
      "min_temp_to_100": 23.3,
      "metal_200": 23.3,
      "values": {
        "300": 23.3,
        "400": 22.2,
        "500": 20.6,
        "600": 19.7,
        "650": 19.4,
        "700": 19.2,
        "750": 19.0,
        "800": 18.8,
        "850": null,
        "900": null,
        "950": null,
        "1,000": null,
        "1,050": null,
        "1,100": null,
        "1,150": null,
        "1,200": null,
        "1,250": null,
        "1,300": null,
        "1,350": null,
        "1,400": null,
        "1,450": null,
        "1,500": null,
        "1,550": null,
        "1,600": null,
        "1,650": null
      }
    },
    {
      "block": 6,
      "line_no": 171,
      "nominal_composition": "59Ni–23Cr–16Mo",
      "product_form": null,
      "spec_no": "B366",
      "type_grade": null,
      "uns_no": "N06059 Sol. ann.",
      "class_condition_temper": null,
      "size_range_in": "All",
      "p_no": 43,
      "notes": "(17)",
      "min_temp_f": -325,
      "minimum_tensile_strength_ksi": 100,
      "minimum_yield_strength_ksi": 45,
      "max_temp_f": 800,
      "min_temp_to_100": 30.0,
      "metal_200": 30.0,
      "values": {
        "300": 30.0,
        "400": 30.0,
        "500": 29.7,
        "600": 28.2,
        "650": 27.5,
        "700": 26.8,
        "750": 26.1,
        "800": 25.5,
        "850": null,
        "900": null,
        "950": null,
        "1,000": null,
        "1,050": null,
        "1,100": null,
        "1,150": null,
        "1,200": null,
        "1,250": null,
        "1,300": null,
        "1,350": null,
        "1,400": null,
        "1,450": null,
        "1,500": null,
        "1,550": null,
        "1,600": null,
        "1,650": null
      }
    },
    {
      "block": 6,
      "line_no": 172,
      "nominal_composition": "59Ni–23Cr–16Mo",
      "product_form": null,
      "spec_no": "B564",
      "type_grade": null,
      "uns_no": null,
      "class_condition_temper": "N06059 H.W.sol.ann.",
      "size_range_in": "All",
      "p_no": 43,
      "notes": null,
      "min_temp_f": -325,
      "minimum_tensile_strength_ksi": 100,
      "minimum_yield_strength_ksi": 45,
      "max_temp_f": 800,
      "min_temp_to_100": 30.0,
      "metal_200": 30.0,
      "values": {
        "300": 30.0,
        "400": 30.0,
        "500": 29.7,
        "600": 28.2,
        "650": 27.5,
        "700": 26.8,
        "750": 26.1,
        "800": 25.5,
        "850": null,
        "900": null,
        "950": null,
        "1,000": null,
        "1,050": null,
        "1,100": null,
        "1,150": null,
        "1,200": null,
        "1,250": null,
        "1,300": null,
        "1,350": null,
        "1,400": null,
        "1,450": null,
        "1,500": null,
        "1,550": null,
        "1,600": null,
        "1,650": null
      }
    },
    {
      "block": 6,
      "line_no": 173,
      "nominal_composition": "59Ni–23Cr–16Mo–1.6Cu",
      "product_form": null,
      "spec_no": "B366",
      "type_grade": null,
      "uns_no": "N06200 Sol. ann.",
      "class_condition_temper": null,
      "size_range_in": "All",
      "p_no": 43,
      "notes": "(17)",
      "min_temp_f": -325,
      "minimum_tensile_strength_ksi": 100,
      "minimum_yield_strength_ksi": 45,
      "max_temp_f": 800,
      "min_temp_to_100": 30.0,
      "metal_200": 30.0,
      "values": {
        "300": 30.0,
        "400": 30.0,
        "500": 28.6,
        "600": 26.9,
        "650": 26.2,
        "700": 25.7,
        "750": 25.4,
        "800": 25.2,
        "850": null,
        "900": null,
        "950": null,
        "1,000": null,
        "1,050": null,
        "1,100": null,
        "1,150": null,
        "1,200": null,
        "1,250": null,
        "1,300": null,
        "1,350": null,
        "1,400": null,
        "1,450": null,
        "1,500": null,
        "1,550": null,
        "1,600": null,
        "1,650": null
      }
    },
    {
      "block": 6,
      "line_no": 174,
      "nominal_composition": "59Ni–23Cr–16Mo–1.6Cu",
      "product_form": null,
      "spec_no": "B462",
      "type_grade": null,
      "uns_no": "N06200 Sol. ann.",
      "class_condition_temper": null,
      "size_range_in": "All",
      "p_no": 43,
      "notes": null,
      "min_temp_f": -325,
      "minimum_tensile_strength_ksi": 100,
      "minimum_yield_strength_ksi": 45,
      "max_temp_f": 800,
      "min_temp_to_100": 30.0,
      "metal_200": 30.0,
      "values": {
        "300": 30.0,
        "400": 30.0,
        "500": 28.6,
        "600": 26.9,
        "650": 26.2,
        "700": 25.7,
        "750": 25.4,
        "800": 25.2,
        "850": null,
        "900": null,
        "950": null,
        "1,000": null,
        "1,050": null,
        "1,100": null,
        "1,150": null,
        "1,200": null,
        "1,250": null,
        "1,300": null,
        "1,350": null,
        "1,400": null,
        "1,450": null,
        "1,500": null,
        "1,550": null,
        "1,600": null,
        "1,650": null
      }
    },
    {
      "block": 6,
      "line_no": 175,
      "nominal_composition": "59Ni–23Cr–16Mo–1.6Cu",
      "product_form": null,
      "spec_no": "B564",
      "type_grade": null,
      "uns_no": "N06200 Sol. ann.",
      "class_condition_temper": null,
      "size_range_in": "All",
      "p_no": 43,
      "notes": null,
      "min_temp_f": -325,
      "minimum_tensile_strength_ksi": 100,
      "minimum_yield_strength_ksi": 45,
      "max_temp_f": 800,
      "min_temp_to_100": 30.0,
      "metal_200": 30.0,
      "values": {
        "300": 30.0,
        "400": 30.0,
        "500": 28.6,
        "600": 26.9,
        "650": 26.2,
        "700": 25.7,
        "750": 25.4,
        "800": 25.2,
        "850": null,
        "900": null,
        "950": null,
        "1,000": null,
        "1,050": null,
        "1,100": null,
        "1,150": null,
        "1,200": null,
        "1,250": null,
        "1,300": null,
        "1,350": null,
        "1,400": null,
        "1,450": null,
        "1,500": null,
        "1,550": null,
        "1,600": null,
        "1,650": null
      }
    },
    {
      "block": 6,
      "line_no": 176,
      "nominal_composition": "62Ni–22Mo–15Cr",
      "product_form": null,
      "spec_no": "B366",
      "type_grade": null,
      "uns_no": "N10362 Sol. ann.",
      "class_condition_temper": null,
      "size_range_in": "All",
      "p_no": 43,
      "notes": "(9)",
      "min_temp_f": -325,
      "minimum_tensile_strength_ksi": 105,
      "minimum_yield_strength_ksi": 45,
      "max_temp_f": 800,
      "min_temp_to_100": 30.0,
      "metal_200": 30.0,
      "values": {
        "300": 30.0,
        "400": 30.0,
        "500": 28.9,
        "600": 27.7,
        "650": 27.3,
        "700": 27.0,
        "750": 26.7,
        "800": 26.4,
        "850": null,
        "900": null,
        "950": null,
        "1,000": null,
        "1,050": null,
        "1,100": null,
        "1,150": null,
        "1,200": null,
        "1,250": null,
        "1,300": null,
        "1,350": null,
        "1,400": null,
        "1,450": null,
        "1,500": null,
        "1,550": null,
        "1,600": null,
        "1,650": null
      }
    },
    {
      "block": 6,
      "line_no": 177,
      "nominal_composition": "62Ni–22Mo–15Cr",
      "product_form": null,
      "spec_no": "B462",
      "type_grade": null,
      "uns_no": "N10362 Sol. ann.",
      "class_condition_temper": null,
      "size_range_in": "All",
      "p_no": 43,
      "notes": "(9)",
      "min_temp_f": -325,
      "minimum_tensile_strength_ksi": 105,
      "minimum_yield_strength_ksi": 45,
      "max_temp_f": 800,
      "min_temp_to_100": 30.0,
      "metal_200": 30.0,
      "values": {
        "300": 30.0,
        "400": 30.0,
        "500": 28.9,
        "600": 27.7,
        "650": 27.3,
        "700": 27.0,
        "750": 26.7,
        "800": 26.4,
        "850": null,
        "900": null,
        "950": null,
        "1,000": null,
        "1,050": null,
        "1,100": null,
        "1,150": null,
        "1,200": null,
        "1,250": null,
        "1,300": null,
        "1,350": null,
        "1,400": null,
        "1,450": null,
        "1,500": null,
        "1,550": null,
        "1,600": null,
        "1,650": null
      }
    },
    {
      "block": 6,
      "line_no": 178,
      "nominal_composition": "62Ni–22Mo–15Cr",
      "product_form": null,
      "spec_no": "B564",
      "type_grade": null,
      "uns_no": "N10362 Sol. ann.",
      "class_condition_temper": null,
      "size_range_in": "All",
      "p_no": 43,
      "notes": "(9)",
      "min_temp_f": -325,
      "minimum_tensile_strength_ksi": 105,
      "minimum_yield_strength_ksi": 45,
      "max_temp_f": 800,
      "min_temp_to_100": 30.0,
      "metal_200": 30.0,
      "values": {
        "300": 30.0,
        "400": 30.0,
        "500": 28.9,
        "600": 27.7,
        "650": 27.3,
        "700": 27.0,
        "750": 26.7,
        "800": 26.4,
        "850": null,
        "900": null,
        "950": null,
        "1,000": null,
        "1,050": null,
        "1,100": null,
        "1,150": null,
        "1,200": null,
        "1,250": null,
        "1,300": null,
        "1,350": null,
        "1,400": null,
        "1,450": null,
        "1,500": null,
        "1,550": null,
        "1,600": null,
        "1,650": null
      }
    },
    {
      "block": 6,
      "line_no": 179,
      "nominal_composition": "60Ni–22Cr–9Mo–3.5Cb",
      "product_form": null,
      "spec_no": "B564",
      "type_grade": null,
      "uns_no": "N06625 Annealed",
      "class_condition_temper": null,
      "size_range_in": "≤4",
      "p_no": 43,
      "notes": "(9) (19)",
      "min_temp_f": -325,
      "minimum_tensile_strength_ksi": 120,
      "minimum_yield_strength_ksi": 60,
      "max_temp_f": 1200,
      "min_temp_to_100": 40.0,
      "metal_200": 40.0,
      "values": {
        "300": 39.6,
        "400": 39.2,
        "500": 38.6,
        "600": 37.8,
        "650": 37.4,
        "700": 37.0,
        "750": 36.6,
        "800": 36.3,
        "850": 36.1,
        "900": 35.8,
        "950": 35.4,
        "1,000": 31.2,
        "1,050": 31.2,
        "1,100": 23.1,
        "1,150": 21.0,
        "1,200": 13.2,
        "1,250": null,
        "1,300": null,
        "1,350": null,
        "1,400": null,
        "1,450": null,
        "1,500": null,
        "1,550": null,
        "1,600": null,
        "1,650": null
      }
    },
    {
      "block": 6,
      "line_no": 180,
      "nominal_composition": "65Ni–28Mo–2Fe",
      "product_form": null,
      "spec_no": "B366",
      "type_grade": null,
      "uns_no": "N10665 Sol. ann.",
      "class_condition_temper": null,
      "size_range_in": "All",
      "p_no": 44,
      "notes": "(17)",
      "min_temp_f": -325,
      "minimum_tensile_strength_ksi": 110,
      "minimum_yield_strength_ksi": 51,
      "max_temp_f": 800,
      "min_temp_to_100": 34.0,
      "metal_200": 34.0,
      "values": {
        "300": 34.0,
        "400": 34.0,
        "500": 34.0,
        "600": 34.0,
        "650": 34.0,
        "700": 34.0,
        "750": 34.0,
        "800": 34.0,
        "850": null,
        "900": null,
        "950": null,
        "1,000": null,
        "1,050": null,
        "1,100": null,
        "1,150": null,
        "1,200": null,
        "1,250": null,
        "1,300": null,
        "1,350": null,
        "1,400": null,
        "1,450": null,
        "1,500": null,
        "1,550": null,
        "1,600": null,
        "1,650": null
      }
    },
    {
      "block": 6,
      "line_no": 159,
      "values": {
        "400": 24.7,
        "500": 23.3,
        "600": 22.2,
        "650": 21.7,
        "700": 21.3,
        "750": 20.9,
        "800": 20.5,
        "850": null,
        "900": null,
        "950": null,
        "1,000": null,
        "1,050": null,
        "1,100": null,
        "1,150": null,
        "1,200": null,
        "1,250": null,
        "1,300": null,
        "1,350": null,
        "1,400": null,
        "1,450": null,
        "1,500": null,
        "1,550": null,
        "1,600": null,
        "1,650": null
      }
    },
    {
      "block": 6,
      "line_no": 181,
      "nominal_composition": "65Ni–29.5Mo–2Fe–2Cr",
      "product_form": null,
      "spec_no": "B366",
      "type_grade": null,
      "uns_no": "N10675 Sol. ann.",
      "class_condition_temper": null,
      "size_range_in": "All",
      "p_no": 44,
      "notes": "(17)",
      "min_temp_f": -325,
      "minimum_tensile_strength_ksi": 110,
      "minimum_yield_strength_ksi": 51,
      "max_temp_f": 800,
      "min_temp_to_100": 34.0,
      "metal_200": 34.0,
      "values": {
        "300": 34.0,
        "400": 34.0,
        "500": 34.0,
        "600": 34.0,
        "650": 34.0,
        "700": 34.0,
        "750": 33.9,
        "800": 33.5,
        "850": null,
        "900": null,
        "950": null,
        "1,000": null,
        "1,050": null,
        "1,100": null,
        "1,150": null,
        "1,200": null,
        "1,250": null,
        "1,300": null,
        "1,350": null,
        "1,400": null,
        "1,450": null,
        "1,500": null,
        "1,550": null,
        "1,600": null,
        "1,650": null
      }
    },
    {
      "block": 6,
      "line_no": 182,
      "nominal_composition": "65Ni–29.5Mo–2Fe–2Cr",
      "product_form": null,
      "spec_no": "B462",
      "type_grade": null,
      "uns_no": "N10675 Sol. ann.",
      "class_condition_temper": null,
      "size_range_in": "All",
      "p_no": 44,
      "notes": null,
      "min_temp_f": -325,
      "minimum_tensile_strength_ksi": 110,
      "minimum_yield_strength_ksi": 51,
      "max_temp_f": 800,
      "min_temp_to_100": 34.0,
      "metal_200": 34.0,
      "values": {
        "300": 34.0,
        "400": 34.0,
        "500": 34.0,
        "600": 34.0,
        "650": 34.0,
        "700": 34.0,
        "750": 33.9,
        "800": 33.5,
        "850": null,
        "900": null,
        "950": null,
        "1,000": null,
        "1,050": null,
        "1,100": null,
        "1,150": null,
        "1,200": null,
        "1,250": null,
        "1,300": null,
        "1,350": null,
        "1,400": null,
        "1,450": null,
        "1,500": null,
        "1,550": null,
        "1,600": null,
        "1,650": null
      }
    },
    {
      "block": 6,
      "line_no": 183,
      "nominal_composition": "65Ni–29.5Mo–2Fe–2Cr",
      "product_form": null,
      "spec_no": "B564",
      "type_grade": null,
      "uns_no": "N10675 Sol. ann.",
      "class_condition_temper": null,
      "size_range_in": "All",
      "p_no": 44,
      "notes": null,
      "min_temp_f": -325,
      "minimum_tensile_strength_ksi": 110,
      "minimum_yield_strength_ksi": 51,
      "max_temp_f": 800,
      "min_temp_to_100": 34.0,
      "metal_200": 34.0,
      "values": {
        "300": 34.0,
        "400": 34.0,
        "500": 34.0,
        "600": 34.0,
        "650": 34.0,
        "700": 34.0,
        "750": 33.9,
        "800": 33.5,
        "850": null,
        "900": null,
        "950": null,
        "1,000": null,
        "1,050": null,
        "1,100": null,
        "1,150": null,
        "1,200": null,
        "1,250": null,
        "1,300": null,
        "1,350": null,
        "1,400": null,
        "1,450": null,
        "1,500": null,
        "1,550": null,
        "1,600": null,
        "1,650": null
      }
    },
    {
      "block": 6,
      "line_no": 186,
      "nominal_composition": "33Cr–31Ni–32Fe–1.5Mo– 0.6Cu–N",
      "product_form": null,
      "spec_no": "B366",
      "type_grade": null,
      "uns_no": "R20033 Sol. ann.",
      "class_condition_temper": null,
      "size_range_in": "All",
      "p_no": 45,
      "notes": null,
      "min_temp_f": -325,
      "minimum_tensile_strength_ksi": 109,
      "minimum_yield_strength_ksi": 55,
      "max_temp_f": 800,
      "min_temp_to_100": 36.3,
      "metal_200": 30.9,
      "values": {
        "300": 28.1,
        "400": 26.1,
        "500": 24.7,
        "600": 23.8,
        "650": 23.5,
        "700": 23.1,
        "750": 22.9,
        "800": 22.6,
        "850": null,
        "900": null,
        "950": null,
        "1,000": null,
        "1,050": null,
        "1,100": null,
        "1,150": null,
        "1,200": null,
        "1,250": null,
        "1,300": null,
        "1,350": null,
        "1,400": null,
        "1,450": null,
        "1,500": null,
        "1,550": null,
        "1,600": null,
        "1,650": null
      }
    },
    {
      "block": 6,
      "line_no": 187,
      "nominal_composition": "33Cr–31Ni–32Fe–1.5Mo– 0.6Cu–N",
      "product_form": null,
      "spec_no": "B462",
      "type_grade": null,
      "uns_no": "R20033 Sol. ann.",
      "class_condition_temper": null,
      "size_range_in": "All",
      "p_no": 45,
      "notes": null,
      "min_temp_f": -325,
      "minimum_tensile_strength_ksi": 109,
      "minimum_yield_strength_ksi": 55,
      "max_temp_f": 800,
      "min_temp_to_100": 36.3,
      "metal_200": 30.9,
      "values": {
        "300": 28.1,
        "400": 26.1,
        "500": 24.7,
        "600": 23.8,
        "650": 23.5,
        "700": 23.1,
        "750": 22.9,
        "800": 22.6,
        "850": null,
        "900": null,
        "950": null,
        "1,000": null,
        "1,050": null,
        "1,100": null,
        "1,150": null,
        "1,200": null,
        "1,250": null,
        "1,300": null,
        "1,350": null,
        "1,400": null,
        "1,450": null,
        "1,500": null,
        "1,550": null,
        "1,600": null,
        "1,650": null
      }
    },
    {
      "block": 6,
      "line_no": 188,
      "nominal_composition": "33Cr–31Ni–32Fe–1.5Mo– 0.6Cu–N Nickel and Nickel Alloy — Rod and Bar",
      "product_form": null,
      "spec_no": "B564",
      "type_grade": null,
      "uns_no": "R20033 Sol. ann.",
      "class_condition_temper": null,
      "size_range_in": "All",
      "p_no": 45,
      "notes": null,
      "min_temp_f": -325,
      "minimum_tensile_strength_ksi": 109,
      "minimum_yield_strength_ksi": 55,
      "max_temp_f": 800,
      "min_temp_to_100": 36.3,
      "metal_200": 30.9,
      "values": {
        "300": 28.1,
        "400": 26.1,
        "500": 24.7,
        "600": 23.8,
        "650": 23.5,
        "700": 23.1,
        "750": 22.9,
        "800": 22.6,
        "850": null,
        "900": null,
        "950": null,
        "1,000": null,
        "1,050": null,
        "1,100": null,
        "1,150": null,
        "1,200": null,
        "1,250": null,
        "1,300": null,
        "1,350": null,
        "1,400": null,
        "1,450": null,
        "1,500": null,
        "1,550": "… Nickel and Nickel Alloy — Rod and Bar",
        "1,600": null,
        "1,650": null
      }
    },
    {
      "block": 6,
      "line_no": 189,
      "nominal_composition": "99.0Ni",
      "product_form": null,
      "spec_no": "B160",
      "type_grade": null,
      "uns_no": "N02200 H.W.",
      "class_condition_temper": null,
      "size_range_in": "All",
      "p_no": 41,
      "notes": "(9)",
      "min_temp_f": -325,
      "minimum_tensile_strength_ksi": 60,
      "minimum_yield_strength_ksi": 15,
      "max_temp_f": 600,
      "min_temp_to_100": 10.0,
      "metal_200": 10.0,
      "values": {
        "300": 10.0,
        "400": 10.0,
        "500": 10.0,
        "600": 10.0,
        "650": null,
        "700": null,
        "750": null,
        "800": null,
        "850": null,
        "900": null,
        "950": null,
        "1,000": null,
        "1,050": null,
        "1,100": null,
        "1,150": null,
        "1,200": null,
        "1,250": null,
        "1,300": null,
        "1,350": null,
        "1,400": null,
        "1,450": null,
        "1,500": null,
        "1,550": null,
        "1,600": null,
        "1,650": null
      }
    },
    {
      "block": 6,
      "line_no": 190,
      "nominal_composition": "99.0Ni",
      "product_form": null,
      "spec_no": "B160",
      "type_grade": null,
      "uns_no": "N02200 Annealed",
      "class_condition_temper": null,
      "size_range_in": "All",
      "p_no": 41,
      "notes": "(9)",
      "min_temp_f": -325,
      "minimum_tensile_strength_ksi": 55,
      "minimum_yield_strength_ksi": 15,
      "max_temp_f": 600,
      "min_temp_to_100": 10.0,
      "metal_200": 10.0,
      "values": {
        "300": 10.0,
        "400": 10.0,
        "500": 10.0,
        "600": 10.0,
        "650": null,
        "700": null,
        "750": null,
        "800": null,
        "850": null,
        "900": null,
        "950": null,
        "1,000": null,
        "1,050": null,
        "1,100": null,
        "1,150": null,
        "1,200": null,
        "1,250": null,
        "1,300": null,
        "1,350": null,
        "1,400": null,
        "1,450": null,
        "1,500": null,
        "1,550": null,
        "1,600": null,
        "1,650": null
      }
    },
    {
      "block": 6,
      "line_no": 191,
      "nominal_composition": "67Ni–30Cu",
      "product_form": null,
      "spec_no": "B164",
      "type_grade": null,
      "uns_no": "N04400 Ann. forg.",
      "class_condition_temper": null,
      "size_range_in": "All",
      "p_no": 42,
      "notes": "(13)",
      "min_temp_f": -325,
      "minimum_tensile_strength_ksi": 70,
      "minimum_yield_strength_ksi": 25,
      "max_temp_f": 900,
      "min_temp_to_100": 16.7,
      "metal_200": 14.6,
      "values": {
        "300": 13.6,
        "400": 13.2,
        "500": 13.1,
        "600": 13.1,
        "650": 13.1,
        "700": 13.0,
        "750": 12.9,
        "800": 12.7,
        "850": 11.0,
        "900": 8.0,
        "950": null,
        "1,000": null,
        "1,050": null,
        "1,100": null,
        "1,150": null,
        "1,200": null,
        "1,250": null,
        "1,300": null,
        "1,350": null,
        "1,400": null,
        "1,450": null,
        "1,500": null,
        "1,550": null,
        "1,600": null,
        "1,650": null
      }
    },
    {
      "block": 6,
      "line_no": 192,
      "nominal_composition": "33Ni–42Fe–21Cr",
      "product_form": "Bar",
      "spec_no": "B408",
      "type_grade": null,
      "uns_no": "N08810 Sol. tr. or",
      "class_condition_temper": "ann.",
      "size_range_in": null,
      "p_no": 45,
      "notes": null,
      "min_temp_f": -325,
      "minimum_tensile_strength_ksi": 65,
      "minimum_yield_strength_ksi": 25,
      "max_temp_f": 1650,
      "min_temp_to_100": 16.7,
      "metal_200": 16.7,
      "values": {
        "300": 16.7,
        "400": 16.7,
        "500": 16.7,
        "600": 16.5,
        "650": 16.1,
        "700": 15.7,
        "750": 15.3,
        "800": 15.0,
        "850": 14.7,
        "900": 14.5,
        "950": 14.2,
        "1,000": 14.0,
        "1,050": 13.8,
        "1,100": 11.6,
        "1,150": 9.3,
        "1,200": 7.4,
        "1,250": 5.9,
        "1,300": 4.7,
        "1,350": 3.8,
        "1,400": 3.0,
        "1,450": 2.4,
        "1,500": 1.9,
        "1,550": 1.4,
        "1,600": 1.1,
        "1,650": 0.86
      }
    },
    {
      "block": 6,
      "line_no": 193,
      "nominal_composition": "33Ni–42Fe–21Cr–Al–Ti",
      "product_form": "Bar",
      "spec_no": "B408",
      "type_grade": null,
      "uns_no": "N08811 Sol. tr. or",
      "class_condition_temper": "ann.",
      "size_range_in": null,
      "p_no": 45,
      "notes": null,
      "min_temp_f": -325,
      "minimum_tensile_strength_ksi": 65,
      "minimum_yield_strength_ksi": 25,
      "max_temp_f": 1650,
      "min_temp_to_100": 16.7,
      "metal_200": 16.7,
      "values": {
        "300": 16.7,
        "400": 16.7,
        "500": 16.7,
        "600": 16.5,
        "650": 16.1,
        "700": 15.7,
        "750": 15.3,
        "800": 15.0,
        "850": 14.7,
        "900": 14.5,
        "950": 14.2,
        "1,000": 14.0,
        "1,050": 13.7,
        "1,100": 12.9,
        "1,150": 10.4,
        "1,200": 8.3,
        "1,250": 6.7,
        "1,300": 5.4,
        "1,350": 4.3,
        "1,400": 3.4,
        "1,450": 2.7,
        "1,500": 2.2,
        "1,550": 1.6,
        "1,600": 1.2,
        "1,650": 0.91
      }
    },
    {
      "block": 6,
      "line_no": 194,
      "nominal_composition": "33Ni–42Fe–21Cr",
      "product_form": "Bar",
      "spec_no": "B408",
      "type_grade": null,
      "uns_no": "N08800 H.F.",
      "class_condition_temper": null,
      "size_range_in": null,
      "p_no": 45,
      "notes": null,
      "min_temp_f": -325,
      "minimum_tensile_strength_ksi": 75,
      "minimum_yield_strength_ksi": 30,
      "max_temp_f": 1500,
      "min_temp_to_100": 20.0,
      "metal_200": 20.0,
      "values": {
        "300": 20.0,
        "400": 20.0,
        "500": 20.0,
        "600": 20.0,
        "650": 20.0,
        "700": 20.0,
        "750": 20.0,
        "800": 20.0,
        "850": 20.0,
        "900": 20.0,
        "950": 20.0,
        "1,000": 19.9,
        "1,050": 17.0,
        "1,100": 13.0,
        "1,150": 9.8,
        "1,200": 6.6,
        "1,250": 4.2,
        "1,300": 2.0,
        "1,350": 1.6,
        "1,400": 1.1,
        "1,450": 1.0,
        "1,500": 0.8,
        "1,550": null,
        "1,600": null,
        "1,650": null
      }
    },
    {
      "block": 6,
      "line_no": 195,
      "nominal_composition": "26Ni–22Cr–5Mo–Ti",
      "product_form": null,
      "spec_no": "B621",
      "type_grade": null,
      "uns_no": "N08320 Sol. ann.",
      "class_condition_temper": null,
      "size_range_in": "All",
      "p_no": 45,
      "notes": null,
      "min_temp_f": -325,
      "minimum_tensile_strength_ksi": 75,
      "minimum_yield_strength_ksi": 28,
      "max_temp_f": 800,
      "min_temp_to_100": 18.7,
      "metal_200": 18.7,
      "values": {
        "300": 18.7,
        "400": 18.7,
        "500": 18.7,
        "600": 18.6,
        "650": 18.2,
        "700": 17.8,
        "750": 17.5,
        "800": 17.2,
        "850": null,
        "900": null,
        "950": null,
        "1,000": null,
        "1,050": null,
        "1,100": null,
        "1,150": null,
        "1,200": null,
        "1,250": null,
        "1,300": null,
        "1,350": null,
        "1,400": null,
        "1,450": null,
        "1,500": null,
        "1,550": null,
        "1,600": null,
        "1,650": null
      }
    },
    {
      "block": 6,
      "line_no": 196,
      "nominal_composition": "47Ni–22Cr–19Fe–6Mo",
      "product_form": null,
      "spec_no": "B581",
      "type_grade": null,
      "uns_no": "N06007 Sol. ann.",
      "class_condition_temper": null,
      "size_range_in": ">3∕4",
      "p_no": 45,
