Repository: danivelas0/asme-pcc

File: resources/ASME B31/ASME B31.3/APPEX/appendix_a/table_a_1.json (part 21 of 28)
    "P-No. (5)",
    "P-No. (5)(7)"
  ],
  "columns_values": [
        "225": 143,
        "250": 143,
        "275": 140,
        "300": 137,
        "325": 133,
        "350": 130,
        "375": 125,
        "400": 122,
        "425": 119,
        "450": 116,
        "475": 113,
        "500": null,
        "525": null,
        "550": null,
        "575": null,
        "600": null,
        "625": null,
        "650": null,
        "675": null,
        "700": null,
        "725": null,
        "750": null,
        "775": null,
        "800": null,
        "825": null,
        "850": null,
        "875": null,
        "900": null
      }
    },
    {
      "block": 6,
      "line_no": 107,
      "nominal_composition": "42Ni–21.5Cr–3Mo–2.3Cu",
      "product_form": "Plate",
      "spec_no": "B424",
      "type_grade": null,
      "uns_no": "N08825",
      "class_condition_temper": "Annealed",
      "size_mm": null,
      "p_no": 45,
      "notes": "(9)",
      "min_temp_c": -198,
      "min_tensile_strength_mpa": 586,
      "min_yield_strength_mpa": 241,
      "max_temp_c": 538,
      "min_temp_to_40": 161,
      "values": {
        "65": 161,
        "100": 161,
        "125": 161,
        "150": 161,
        "175": 161,
        "200": 161,
        "225": 161,
        "250": 161,
        "275": 161,
        "300": 161,
        "325": 161,
        "350": 161,
        "375": 161,
        "400": 160,
        "425": 159,
        "450": 158,
        "475": 157,
        "500": 156,
        "525": 155,
        "550": 153,
        "575": null,
        "600": null,
        "625": null,
        "650": null,
        "675": null,
        "700": null,
        "725": null,
        "750": null,
        "775": null,
        "800": null,
        "825": null,
        "850": null,
        "875": null,
        "900": null
      }
    },
    {
      "block": 6,
      "line_no": 108,
      "nominal_composition": "35Ni–35Fe–20Cr–Cb",
      "product_form": "Pl. & sht.",
      "spec_no": "B463",
      "type_grade": null,
      "uns_no": "N08020",
      "class_condition_temper": "Annealed",
      "size_mm": "All",
      "p_no": 45,
      "notes": null,
      "min_temp_c": -198,
      "min_tensile_strength_mpa": 551,
      "min_yield_strength_mpa": 241,
      "max_temp_c": 427,
      "min_temp_to_40": 161,
      "values": {
        "65": 161,
        "100": 161,
        "125": 161,
        "150": 161,
        "175": 161,
        "200": 161,
        "225": 161,
        "250": 161,
        "275": 161,
        "300": 161,
        "325": 161,
        "350": 161,
        "375": 161,
        "400": 160,
        "425": 157,
        "450": 156,
        "475": null,
        "500": null,
        "525": null,
        "550": null,
        "575": null,
        "600": null,
        "625": null,
        "650": null,
        "675": null,
        "700": null,
        "725": null,
        "750": null,
        "775": null,
        "800": null,
        "825": null,
        "850": null,
        "875": null,
        "900": null
      }
    },
    {
      "block": 6,
      "line_no": 109,
      "nominal_composition": "40Ni–29Cr–15Fe–5Mo",
      "product_form": "Pl. & sht.",
      "spec_no": "B582",
      "type_grade": null,
      "uns_no": "N06030",
      "class_condition_temper": "Sol. ann.",
      "size_mm": "All",
      "p_no": 45,
      "notes": null,
      "min_temp_c": -198,
      "min_tensile_strength_mpa": 586,
      "min_yield_strength_mpa": 241,
      "max_temp_c": 427,
      "min_temp_to_40": 161,
      "values": {
        "65": 161,
        "100": 161,
        "125": 161,
        "150": 161,
        "175": 161,
        "200": 161,
        "225": 157,
        "250": 154,
        "275": 151,
        "300": 148,
        "325": 146,
        "350": 143,
        "375": 141,
        "400": 138,
        "425": 136,
        "450": 136,
        "475": null,
        "500": null,
        "525": null,
        "550": null,
        "575": null,
        "600": null,
        "625": null,
        "650": null,
        "675": null,
        "700": null,
        "725": null,
        "750": null,
        "775": null,
        "800": null,
        "825": null,
        "850": null,
        "875": null,
        "900": null
      }
    },
    {
      "block": 6,
      "line_no": 110,
      "nominal_composition": "47Ni–22Cr–19Fe–6Mo",
      "product_form": "Pl. & sht.",
      "spec_no": "B582",
      "type_grade": null,
      "uns_no": "N06007",
      "class_condition_temper": "Sol. ann.",
      "size_mm": "≤19",
      "p_no": 45,
      "notes": null,
      "min_temp_c": -198,
      "min_tensile_strength_mpa": 621,
      "min_yield_strength_mpa": 241,
      "max_temp_c": 538,
      "min_temp_to_40": 161,
      "values": {
        "65": 161,
        "100": 161,
        "125": 161,
        "150": 161,
        "175": 161,
        "200": 161,
        "225": 161,
        "250": 161,
        "275": 160,
        "300": 158,
        "325": 156,
        "350": 154,
        "375": 153,
        "400": 152,
        "425": 151,
        "450": 150,
        "475": 149,
        "500": 136,
        "525": 132,
        "550": 130,
        "575": null,
        "600": null,
        "625": null,
        "650": null,
        "675": null,
        "700": null,
        "725": null,
        "750": null,
        "775": null,
        "800": null,
        "825": null,
        "850": null,
        "875": null,
        "900": null
      }
    },
    {
      "block": 6,
      "line_no": 111,
      "nominal_composition": "47Ni–22Cr–9Mo–18Fe",
      "product_form": "Pl. & sht.",
      "spec_no": "B435",
      "type_grade": null,
      "uns_no": "N06002",
      "class_condition_temper": "H.R sol. ann.",
      "size_mm": "All",
      "p_no": 43,
      "notes": null,
      "min_temp_c": -198,
      "min_tensile_strength_mpa": 655,
      "min_yield_strength_mpa": 240,
      "max_temp_c": 427,
      "min_temp_to_40": 161,
      "values": {
        "65": 161,
        "100": 161,
        "125": 161,
        "150": 161,
        "175": 161,
        "200": 161,
        "225": 161,
        "250": 156,
        "275": 152,
        "300": 148,
        "325": 145,
        "350": 142,
        "375": 140,
        "400": 138,
        "425": 137,
        "450": 137,
        "475": null,
        "500": null,
        "525": null,
        "550": null,
        "575": null,
        "600": null,
        "625": null,
        "650": null,
        "675": null,
        "700": null,
        "725": null,
        "750": null,
        "775": null,
        "800": null,
        "825": null,
        "850": null,
        "875": null,
        "900": null
      }
    },
    {
      "block": 6,
      "line_no": 112,
      "nominal_composition": "72Ni–15Cr–8Fe",
      "product_form": "Plate",
      "spec_no": "B168",
      "type_grade": null,
      "uns_no": "N06600",
      "class_condition_temper": "H.R. ann.",
      "size_mm": null,
      "p_no": 43,
      "notes": null,
      "min_temp_c": -198,
      "min_tensile_strength_mpa": 550,
      "min_yield_strength_mpa": 240,
      "max_temp_c": 649,
      "min_temp_to_40": 161,
      "values": {
        "65": 161,
        "100": 161,
        "125": 161,
        "150": 161,
        "175": 161,
        "200": 161,
        "225": 161,
        "250": 161,
        "275": 161,
        "300": 161,
        "325": 161,
        "350": 161,
        "375": 161,
        "400": 161,
        "425": 161,
        "450": 161,
        "475": 161,
        "500": 84.8,
        "525": 58.4,
        "550": 39.7,
        "575": 27.0,
        "600": 19.2,
        "625": 15.0,
        "650": 13.8,
        "675": null,
        "700": null,
        "725": null,
        "750": null,
        "775": null,
        "800": null,
        "825": null,
        "850": null,
        "875": null,
        "900": null
      }
    },
    {
      "block": 6,
      "line_no": 113,
      "nominal_composition": "72Ni–15Cr–8Fe",
      "product_form": "Plate",
      "spec_no": "B168",
      "type_grade": null,
      "uns_no": "N06600",
      "class_condition_temper": "H.R. as R.",
      "size_mm": null,
      "p_no": 43,
      "notes": null,
      "min_temp_c": -198,
      "min_tensile_strength_mpa": 586,
      "min_yield_strength_mpa": 240,
      "max_temp_c": 649,
      "min_temp_to_40": 161,
      "values": {
        "65": 161,
        "100": 161,
        "125": 161,
        "150": 161,
        "175": 161,
        "200": 161,
        "225": 161,
        "250": 161,
        "275": 161,
        "300": 161,
        "325": 161,
        "350": 161,
        "375": 161,
        "400": 161,
        "425": 161,
        "450": 161,
        "475": 161,
        "500": 84.8,
        "525": 58.4,
        "550": 39.7,
        "575": 27.0,
        "600": 19.2,
        "625": 15.0,
        "650": 13.8,
        "675": null,
        "700": null,
        "725": null,
        "750": null,
        "775": null,
        "800": null,
        "825": null,
        "850": null,
        "875": null,
        "900": null
      }
    },
    {
      "block": 6,
      "line_no": 114,
      "nominal_composition": "58Ni–29Cr–9Fe",
      "product_form": "Plate",
      "spec_no": "B168",
      "type_grade": null,
      "uns_no": "N06690",
      "class_condition_temper": "Annealed",
      "size_mm": "≥5",
      "p_no": 43,
      "notes": null,
      "min_temp_c": -198,
      "min_tensile_strength_mpa": 586,
      "min_yield_strength_mpa": 240,
      "max_temp_c": 482,
      "min_temp_to_40": 160,
      "values": {
        "65": 160,
        "100": 160,
        "125": 160,
        "150": 160,
        "175": 160,
        "200": 160,
        "225": 160,
        "250": 160,
        "275": 160,
        "300": 160,
        "325": 160,
        "350": 160,
        "375": 160,
        "400": 160,
        "425": 160,
        "450": 160,
        "475": 160,
        "500": 160,
        "525": null,
        "550": null,
        "575": null,
        "600": null,
        "625": null,
        "650": null,
        "675": null,
        "700": null,
        "725": null,
        "750": null,
        "775": null,
        "800": null,
        "825": null,
        "850": null,
        "875": null,
        "900": null
      }
    },
    {
      "block": 6,
      "line_no": 115,
      "nominal_composition": "58Ni–29Cr–9Fe",
      "product_form": "Sheet",
      "spec_no": "B168",
      "type_grade": null,
      "uns_no": "N06690",
      "class_condition_temper": "H.R. ann. or C.R. ann.",
      "size_mm": "0.5 to 6",
      "p_no": 43,
      "notes": null,
      "min_temp_c": -198,
      "min_tensile_strength_mpa": 586,
      "min_yield_strength_mpa": 240,
      "max_temp_c": 482,
      "min_temp_to_40": 160,
      "values": {
        "65": 160,
        "100": 160,
        "125": 160,
        "150": 160,
        "175": 160,
        "200": 160,
        "225": 160,
        "250": 160,
        "275": 160,
        "300": 160,
        "325": 160,
        "350": 160,
        "375": 160,
        "400": 160,
        "425": 160,
        "450": 160,
        "475": 160,
        "500": 160,
        "525": null,
        "550": null,
        "575": null,
        "600": null,
        "625": null,
        "650": null,
        "675": null,
        "700": null,
        "725": null,
        "750": null,
        "775": null,
        "800": null,
        "825": null,
        "850": null,
        "875": null,
        "900": null
      }
    },
    {
      "block": 6,
      "line_no": 116,
      "nominal_composition": "67Ni–30Cu",
      "product_form": "Plate",
      "spec_no": "B127",
      "type_grade": null,
      "uns_no": "N04400",
      "class_condition_temper": "H.R. as R.",
      "size_mm": null,
      "p_no": 42,
      "notes": null,
      "min_temp_c": -198,
      "min_tensile_strength_mpa": 517,
      "min_yield_strength_mpa": 276,
      "max_temp_c": 482,
      "min_temp_to_40": 172,
      "values": {
        "65": 172,
        "100": 172,
        "125": 171,
        "150": 170,
        "175": 168,
        "200": 165,
        "225": 164,
        "250": 162,
        "275": 161,
        "300": 160,
        "325": 159,
        "350": 158,
        "375": 156,
        "400": 136,
        "425": 102,
        "450": 63.8,
        "475": 33.5,
        "500": 27.6,
        "525": null,
        "550": null,
        "575": null,
        "600": null,
        "625": null,
        "650": null,
        "675": null,
        "700": null,
        "725": null,
        "750": null,
        "775": null,
        "800": null,
        "825": null,
        "850": null,
        "875": null,
        "900": null
      }
    },
    {
      "block": 6,
      "line_no": 117,
      "nominal_composition": "37Ni–33Fe–25Cr",
      "product_form": "Pl. & sht.",
      "spec_no": "B409",
      "type_grade": null,
      "uns_no": "N08120",
      "class_condition_temper": "Sol. ann.",
      "size_mm": "All",
      "p_no": 45,
      "notes": null,
      "min_temp_c": -198,
      "min_tensile_strength_mpa": 621,
      "min_yield_strength_mpa": 276,
      "max_temp_c": 899,
      "min_temp_to_40": 184,
      "values": {
        "65": 184,
        "100": 184,
        "125": 184,
        "150": 184,
        "175": 184,
        "200": 184,
        "225": 180,
        "250": 175,
        "275": 170,
        "300": 166,
        "325": 163,
        "350": 160,
        "375": 158,
        "400": 156,
        "425": 154,
        "450": 153,
        "475": 153,
        "500": 152,
        "525": 151,
        "550": 151,
        "575": 151,
        "600": 117,
        "625": 96.2,
        "650": 79.3,
        "675": 65.6,
        "700": 54.4,
        "725": 45.0,
        "750": 37.2,
        "775": 30.6,
        "800": 25.1,
        "825": 20.5,
        "850": 16.5,
        "875": 13.0,
        "900": 9.8
      }
    },
    {
      "block": 6,
      "line_no": 118,
      "nominal_composition": "31Ni–33Fe–27Cr–6.5Mo– Cu–N",
      "product_form": "Pl. & sht.",
      "spec_no": "B625",
      "type_grade": null,
      "uns_no": "N08031",
      "class_condition_temper": "Annealed",
      "size_mm": "All",
      "p_no": 45,
      "notes": null,
      "min_temp_c": -198,
      "min_tensile_strength_mpa": 650,
      "min_yield_strength_mpa": 276,
      "max_temp_c": 427,
      "min_temp_to_40": 184,
      "values": {
        "65": 184,
        "100": 184,
        "125": 184,
        "150": 184,
        "175": 177,
        "200": 171,
        "225": 166,
        "250": 162,
        "275": 158,
        "300": 155,
        "325": 152,
        "350": 149,
        "375": 146,
        "400": 144,
        "425": 141,
        "450": 140,
        "475": null,
        "500": null,
        "525": null,
        "550": null,
        "575": null,
        "600": null,
        "625": null,
        "650": null,
        "675": null,
        "700": null,
        "725": null,
        "750": null,
        "775": null,
        "800": null,
        "825": null,
        "850": null,
        "875": null,
        "900": null
      }
    },
    {
      "block": 6,
      "line_no": 119,
      "nominal_composition": "61Ni–16Mo–16Cr",
      "product_form": "Pl. & sht.",
      "spec_no": "B575",
      "type_grade": null,
      "uns_no": "N06455",
      "class_condition_temper": "Sol. ann.",
      "size_mm": "All",
      "p_no": 43,
      "notes": null,
      "min_temp_c": -198,
      "min_tensile_strength_mpa": 690,
      "min_yield_strength_mpa": 276,
      "max_temp_c": 427,
      "min_temp_to_40": 184,
      "values": {
        "65": 184,
        "100": 184,
        "125": 184,
        "150": 184,
        "175": 184,
        "200": 184,
        "225": 184,
        "250": 184,
        "275": 184,
        "300": 184,
        "325": 184,
        "350": 184,
        "375": 182,
        "400": 180,
        "425": 178,
        "450": 176,
        "475": null,
        "500": null,
        "525": null,
        "550": null,
        "575": null,
        "600": null,
        "625": null,
        "650": null,
        "675": null,
        "700": null,
        "725": null,
        "750": null,
        "775": null,
        "800": null,
        "825": null,
        "850": null,
        "875": null,
        "900": null
      }
    },
    {
      "block": 6,
      "line_no": 120,
      "nominal_composition": "54Ni–16Mo–15Cr",
      "product_form": "Pl. & sht.",
      "spec_no": "B575",
      "type_grade": null,
      "uns_no": "N10276",
      "class_condition_temper": "Sol. ann.",
      "size_mm": "All",
      "p_no": 43,
      "notes": null,
      "min_temp_c": -198,
      "min_tensile_strength_mpa": 690,
      "min_yield_strength_mpa": 283,
      "max_temp_c": 677,
      "min_temp_to_40": 188,
      "values": {
        "65": 188,
        "100": 188,
        "125": 188,
        "150": 188,
        "175": 188,
        "200": 188,
        "225": 188,
        "250": 187,
        "275": 183,
        "300": 177,
        "325": 172,
        "350": 169,
        "375": 165,
        "400": 162,
        "425": 159,
        "450": 157,
        "475": 156,
        "500": 155,
        "525": 154,
        "550": 143,
        "575": 118,
        "600": 99.1,
        "625": 81.6,
        "650": 67.0,
        "675": 54.6,
        "700": 42.2,
        "725": null,
        "750": null,
        "775": null,
        "800": null,
        "825": null,
        "850": null,
        "875": null,
        "900": null
      }
    },
    {
      "block": 6,
      "line_no": 121,
      "nominal_composition": "60Ni–22Cr–9Mo–3.5Cb",
      "product_form": "Plate",
      "spec_no": "B443",
      "type_grade": 1,
      "uns_no": "N06625",
      "class_condition_temper": "Annealed",
      "size_mm": "All",
      "p_no": 43,
      "notes": "(19) (60)",
      "min_temp_c": -198,
      "min_tensile_strength_mpa": 758,
      "min_yield_strength_mpa": 379,
      "max_temp_c": 649,
      "min_temp_to_40": 253,
      "values": {
        "65": 253,
        "100": 253,
        "125": 251,
        "150": 250,
        "175": 249,
        "200": 248,
        "225": 247,
        "250": 245,
        "275": 243,
        "300": 241,
        "325": 238,
        "350": 236,
        "375": 233,
        "400": 231,
        "425": 230,
        "450": 228,
        "475": 227,
        "500": 225,
        "525": 222,
        "550": 215,
        "575": 194,
        "600": 156,
        "625": 136,
        "650": 91.0,
        "675": null,
        "700": null,
        "725": null,
        "750": null,
        "775": null,
        "800": null,
        "825": null,
        "850": null,
        "875": null,
        "900": null
      }
    },
    {
      "block": 6,
      "line_no": 122,
      "nominal_composition": "57Ni–22Cr–14W–2Mo–La Pl. & sht.",
      "product_form": null,
      "spec_no": "B435",
      "type_grade": null,
      "uns_no": "N06230",
      "class_condition_temper": "Sol. ann.",
      "size_mm": "All",
      "p_no": 43,
      "notes": null,
      "min_temp_c": -198,
      "min_tensile_strength_mpa": 760,
      "min_yield_strength_mpa": 310,
      "max_temp_c": 899,
      "min_temp_to_40": 207,
      "values": {
        "65": 207,
        "100": 207,
        "125": 207,
        "150": 207,
        "175": 207,
        "200": 207,
        "225": 207,
        "250": 207,
        "275": 207,
        "300": 207,
        "325": 203,
        "350": 199,
        "375": 197,
        "400": 196,
        "425": 195,
        "450": 195,
        "475": 195,
        "500": 195,
        "525": 195,
        "550": 195,
        "575": 183,
        "600": 153,
        "625": 128,
        "650": 107,
        "675": 89.7,
        "700": 74.7,
        "725": 61.9,
        "750": 50.8,
        "775": 41.1,
        "800": 32.6,
        "825": 25.2,
        "850": 18.9,
        "875": 13.8,
        "900": 10.2
      }
    },
    {
      "block": 6,
      "line_no": 123,
      "nominal_composition": "55Ni–21Cr–13.5Mo",
      "product_form": "Sheet",
      "spec_no": "B575",
      "type_grade": null,
      "uns_no": "N06022",
      "class_condition_temper": "Sol. ann.",
      "size_mm": "<5",
      "p_no": 43,
      "notes": null,
      "min_temp_c": -198,
      "min_tensile_strength_mpa": 690,
      "min_yield_strength_mpa": 310,
      "max_temp_c": 427,
      "min_temp_to_40": 207,
      "values": {
        "65": 207,
        "100": 207,
        "125": 207,
        "150": 207,
        "175": 207,
        "200": 207,
        "225": 204,
        "250": 202,
        "275": 197,
        "300": 193,
        "325": 189,
        "350": 185,
        "375": 182,
        "400": 180,
        "425": 177,
        "450": 177,
        "475": null,
        "500": null,
        "525": null,
        "550": null,
        "575": null,
        "600": null,
        "625": null,
        "650": null,
        "675": null,
        "700": null,
        "725": null,
        "750": null,
        "775": null,
        "800": null,
        "825": null,
        "850": null,
        "875": null,
        "900": null
      }
    },
    {
      "block": 6,
      "line_no": 124,
      "nominal_composition": "58Ni–33Cr–8Mo",
      "product_form": "Pl. & sht.",
      "spec_no": "B575",
      "type_grade": null,
      "uns_no": "N06035",
      "class_condition_temper": "Sol. ann.",
      "size_mm": "All",
      "p_no": 43,
      "notes": null,
      "min_temp_c": -198,
      "min_tensile_strength_mpa": 586,
      "min_yield_strength_mpa": 241,
      "max_temp_c": 427,
      "min_temp_to_40": 161,
      "values": {
        "65": 161,
        "100": 161,
        "125": 161,
        "150": 161,
        "175": 161,
        "200": 154,
        "225": 149,
        "250": 144,
        "275": 140,
        "300": 137,
        "325": 135,
        "350": 133,
        "375": 132,
        "400": 131,
        "425": 129,
        "450": 128,
        "475": null,
        "500": null,
        "525": null,
        "550": null,
        "575": null,
        "600": null,
        "625": null,
        "650": null,
        "675": null,
        "700": null,
        "725": null,
        "750": null,
        "775": null,
        "800": null,
        "825": null,
        "850": null,
        "875": null,
        "900": null
      }
    },
    {
      "block": 6,
      "line_no": 125,
      "nominal_composition": "46Fe–24Ni–21Cr–6Mo– Cu–N",
      "product_form": "Pl. & sht.",
      "spec_no": "B688",
      "type_grade": null,
      "uns_no": "N08367",
      "class_condition_temper": "Annealed",
      "size_mm": ">5",
      "p_no": 45,
      "notes": null,
      "min_temp_c": -198,
      "min_tensile_strength_mpa": 655,
      "min_yield_strength_mpa": 310,
      "max_temp_c": 427,
      "min_temp_to_40": 207,
      "values": {
        "65": 207,
        "100": 207,
        "125": 207,
        "150": 206,
        "175": 202,
        "200": 198,
        "225": 195,
        "250": 192,
        "275": 188,
        "300": 183,
        "325": 179,
        "350": 176,
        "375": 173,
        "400": 170,
        "425": 168,
        "450": 167,
        "475": null,
        "500": null,
        "525": null,
        "550": null,
        "575": null,
        "600": null,
        "625": null,
        "650": null,
        "675": null,
        "700": null,
        "725": null,
        "750": null,
        "775": null,
        "800": null,
        "825": null,
        "850": null,
        "875": null,
        "900": null
      }
    },
    {
      "block": 6,
      "line_no": 126,
      "nominal_composition": "46Fe–24Ni–21Cr–6Mo– Cu–N",
      "product_form": "Pl. & sht.",
      "spec_no": "B688",
      "type_grade": null,
      "uns_no": "N08367",
      "class_condition_temper": "Annealed",
      "size_mm": "≤5",
      "p_no": 45,
      "notes": null,
      "min_temp_c": -198,
      "min_tensile_strength_mpa": 690,
      "min_yield_strength_mpa": 310,
      "max_temp_c": 427,
      "min_temp_to_40": 207,
      "values": {
        "65": 207,
        "100": 207,
        "125": 207,
        "150": 207,
        "175": 207,
        "200": 206,
        "225": 199,
        "250": 193,
        "275": 188,
        "300": 183,
        "325": 179,
        "350": 176,
        "375": 173,
        "400": 170,
        "425": 168,
        "450": 167,
        "475": null,
        "500": null,
        "525": null,
        "550": null,
        "575": null,
        "600": null,
        "625": null,
        "650": null,
        "675": null,
        "700": null,
        "725": null,
        "750": null,
        "775": null,
        "800": null,
        "825": null,
        "850": null,
        "875": null,
        "900": null
      }
    },
    {
      "block": 6,
      "line_no": 127,
      "nominal_composition": "59Ni–23Cr–16Mo",
      "product_form": "Pl. & sht.",
      "spec_no": "B575",
      "type_grade": null,
      "uns_no": "N06059",
      "class_condition_temper": "Sol. ann.",
      "size_mm": "All",
      "p_no": 43,
      "notes": null,
      "min_temp_c": -198,
      "min_tensile_strength_mpa": 690,
      "min_yield_strength_mpa": 310,
      "max_temp_c": 427,
      "min_temp_to_40": 207,
      "values": {
        "65": 207,
        "100": 207,
        "125": 207,
        "150": 207,
        "175": 207,
        "200": 207,
        "225": 207,
        "250": 206,
        "275": 202,
        "300": 197,
        "325": 192,
        "350": 188,
        "375": 184,
        "400": 180,
        "425": 176,
        "450": 176,
        "475": null,
        "500": null,
        "525": null,
        "550": null,
        "575": null,
        "600": null,
        "625": null,
        "650": null,
        "675": null,
        "700": null,
        "725": null,
        "750": null,
        "775": null,
        "800": null,
        "825": null,
        "850": null,
        "875": null,
        "900": null
      }
    },
    {
      "block": 6,
      "line_no": 128,
      "nominal_composition": "59Ni–23Cr–16Mo–1.6Cu",
      "product_form": "Pl. & sht.",
      "spec_no": "B575",
      "type_grade": null,
      "uns_no": "N06200",
      "class_condition_temper": "Sol. ann.",
      "size_mm": "All",
      "p_no": 43,
      "notes": null,
      "min_temp_c": -198,
      "min_tensile_strength_mpa": 690,
      "min_yield_strength_mpa": 310,
      "max_temp_c": 427,
      "min_temp_to_40": 207,
      "values": {
        "65": 207,
        "100": 207,
        "125": 207,
        "150": 207,
        "175": 207,
        "200": 207,
        "225": 207,
        "250": 200,
        "275": 194,
        "300": 188,
        "325": 184,
        "350": 180,
        "375": 177,
        "400": 175,
        "425": 174,
        "450": 173,
        "475": null,
        "500": null,
        "525": null,
        "550": null,
        "575": null,
        "600": null,
        "625": null,
        "650": null,
        "675": null,
        "700": null,
        "725": null,
        "750": null,
        "775": null,
        "800": null,
        "825": null,
        "850": null,
        "875": null,
        "900": null
      }
    },
    {
      "block": 6,
      "line_no": 129,
      "nominal_composition": "62Ni–22Mo–15Cr",
      "product_form": "Pl. & sht.",
      "spec_no": "B575",
      "type_grade": null,
      "uns_no": "N10362",
      "class_condition_temper": "Sol. ann.",
      "size_mm": "All",
      "p_no": 43,
      "notes": null,
      "min_temp_c": -198,
      "min_tensile_strength_mpa": 725,
      "min_yield_strength_mpa": 310,
      "max_temp_c": 427,
      "min_temp_to_40": 207,
      "values": {
        "65": 207,
        "100": 207,
        "125": 207,
        "150": 207,
        "175": 207,
        "200": 204,
        "225": 202,
        "250": 199,
        "275": 197,
        "300": 193,
        "325": 190,
        "350": 188,
        "375": 186,
        "400": 184,
        "425": 182,
        "450": 180,
        "475": null,
        "500": null,
        "525": null,
        "550": null,
        "575": null,
        "600": null,
        "625": null,
        "650": null,
        "675": null,
        "700": null,
        "725": null,
        "750": null,
        "775": null,
        "800": null,
        "825": null,
        "850": null,
        "875": null,
        "900": null
      }
    },
    {
      "block": 6,
      "line_no": 130,
      "nominal_composition": "62Ni–28Mo–5Fe",
      "product_form": "Plate",
      "spec_no": "B333",
      "type_grade": null,
      "uns_no": "N10001",
      "class_condition_temper": "Sol. ann.",
      "size_mm": "≥5, ≤64",
      "p_no": 44,
      "notes": null,
      "min_temp_c": -198,
      "min_tensile_strength_mpa": 690,
      "min_yield_strength_mpa": 310,
      "max_temp_c": 427,
      "min_temp_to_40": 207,
      "values": {
        "65": 207,
        "100": 207,
        "125": 207,
        "150": 207,
        "175": 207,
        "200": 207,
        "225": 207,
        "250": 207,
        "275": 207,
        "300": 207,
        "325": 207,
        "350": 207,
        "375": 207,
        "400": 207,
        "425": 206,
        "450": 206,
        "475": null,
        "500": null,
        "525": null,
        "550": null,
        "575": null,
        "600": null,
        "625": null,
        "650": null,
        "675": null,
        "700": null,
        "725": null,
        "750": null,
        "775": null,
        "800": null,
        "825": null,
        "850": null,
        "875": null,
        "900": null
      }
    },
    {
      "block": 6,
      "line_no": 131,
      "nominal_composition": "62Ni–28Mo–5Fe",
      "product_form": "Sheet",
      "spec_no": "B333",
      "type_grade": null,
      "uns_no": "N10001",
      "class_condition_temper": "Sol. ann.",
      "size_mm": "≤5",
      "p_no": 44,
      "notes": null,
      "min_temp_c": -198,
      "min_tensile_strength_mpa": 795,
      "min_yield_strength_mpa": 350,
      "max_temp_c": 427,
      "min_temp_to_40": 230,
      "values": {
        "65": 230,
        "100": 230,
        "125": 230,
        "150": 230,
        "175": 230,
        "200": 230,
        "225": 230,
        "250": 230,
        "275": 230,
        "300": 230,
        "325": 230,
        "350": 230,
        "375": 230,
        "400": 230,
        "425": 229,
        "450": 229,
        "475": null,
        "500": null,
        "525": null,
        "550": null,
        "575": null,
        "600": null,
        "625": null,
        "650": null,
        "675": null,
        "700": null,
        "725": null,
        "750": null,
        "775": null,
        "800": null,
        "825": null,
        "850": null,
        "875": null,
        "900": null
      }
    },
    {
      "block": 6,
      "line_no": 132,
      "nominal_composition": "65Ni–28Mo–2Fe",
      "product_form": "Pl. & sht.",
      "spec_no": "B333",
      "type_grade": null,
      "uns_no": "N10665",
      "class_condition_temper": "Sol. ann.",
      "size_mm": "All",
      "p_no": 44,
      "notes": null,
      "min_temp_c": -198,
      "min_tensile_strength_mpa": 760,
      "min_yield_strength_mpa": 350,
      "max_temp_c": 427,
      "min_temp_to_40": 234,
      "values": {
        "65": 234,
        "100": 234,
        "125": 234,
        "150": 234,
        "175": 234,
        "200": 234,
        "225": 234,
        "250": 234,
        "275": 234,
        "300": 234,
        "325": 234,
        "350": 234,
        "375": 234,
        "400": 234,
        "425": 234,
        "450": 234,
        "475": null,
        "500": null,
        "525": null,
        "550": null,
        "575": null,
        "600": null,
        "625": null,
        "650": null,
        "675": null,
        "700": null,
        "725": null,
        "750": null,
        "775": null,
        "800": null,
        "825": null,
        "850": null,
        "875": null,
        "900": null
      }
    },
    {
      "block": 6,
      "line_no": 133,
      "nominal_composition": "65Ni–29.5Mo–2Fe–2Cr",
      "product_form": "Pl. & sht.",
      "spec_no": "B333",
      "type_grade": null,
      "uns_no": "N10675",
      "class_condition_temper": "Sol. ann.",
      "size_mm": "All",
      "p_no": 44,
      "notes": null,
      "min_temp_c": -198,
      "min_tensile_strength_mpa": 760,
      "min_yield_strength_mpa": 350,
      "max_temp_c": 427,
      "min_temp_to_40": 234,
      "values": {
        "65": 234,
        "100": 234,
        "125": 234,
        "150": 234,
        "175": 234,
        "200": 234,
        "225": 234,
        "250": 234,
        "275": 234,
        "300": 234,
        "325": 234,
        "350": 234,
        "375": 234,
        "400": 233,
        "425": 231,
        "450": 230,
        "475": null,
        "500": null,
        "525": null,
        "550": null,
        "575": null,
        "600": null,
        "625": null,
        "650": null,
        "675": null,
        "700": null,
        "725": null,
        "750": null,
        "775": null,
        "800": null,
        "825": null,
        "850": null,
        "875": null,
        "900": null
      }
    },
    {
      "block": 6,
      "line_no": 134,
      "nominal_composition": "33Cr–31Ni–32Fe–1.5Mo– 0.6Cu–N",
      "product_form": "Pl. & sht.",
      "spec_no": "B625",
      "type_grade": null,
      "uns_no": "R20033",
      "class_condition_temper": "Sol. ann.",
      "size_mm": null,
      "p_no": 45,
      "notes": null,
      "min_temp_c": -198,
      "min_tensile_strength_mpa": 750,
      "min_yield_strength_mpa": 380,
      "max_temp_c": 427,
      "min_temp_to_40": 250,
      "values": {
        "65": 231,
        "100": 209,
        "125": 200,
        "150": 193,
        "175": 187,
        "200": 181,
        "225": 176,
        "250": 172,
        "275": 169,
        "300": 165,
        "325": 163,
        "350": 161,
        "375": 159,
        "400": 157,
        "425": 156,
        "450": 155,
        "475": null,
        "500": null,
        "525": null,
        "550": null,
        "575": null,
        "600": null,
        "625": null,
        "650": null,
        "675": null,
        "700": null,
        "725": null,
        "750": null,
        "775": null,
        "800": null,
        "825": null,
        "850": null,
        "875": null,
        "900": null
      }
    },
    {
      "block": 6,
      "line_no": 135,
      "nominal_composition": "99.0Ni–Low C",
      "product_form": "Forg. & ftg.",
      "spec_no": "B160",
      "type_grade": null,
      "uns_no": "N02201",
      "class_condition_temper": "Annealed",
      "size_mm": "All",
      "p_no": 41,
      "notes": "(9) (10)",
      "min_temp_c": -198,
      "min_tensile_strength_mpa": 345,
      "min_yield_strength_mpa": 69,
      "max_temp_c": 649,
      "min_temp_to_40": 46.0,
      "values": {
        "65": 44.7,
        "100": 43.9,
        "125": 43.6,
        "150": 43.3,
        "175": 43.2,
        "200": 43.2,
        "225": 43.2,
        "250": 43.2,
        "275": 43.2,
        "300": 43.2,
        "325": 43.1,
        "350": 42.9,
        "375": 42.6,
        "400": 42.1,
        "425": 41.5,
        "450": 40.7,
        "475": 33.1,
        "500": 27.4,
        "525": 22.8,
        "550": 18.7,
        "575": 15.6,
        "600": 12.9,
        "625": 10.0,
        "650": 8.27,
        "675": null,
        "700": null,
        "725": null,
        "750": null,
        "775": null,
        "800": null,
        "825": null,
        "850": null,
        "875": null,
        "900": null
      }
    },
    {
      "block": 6,
      "line_no": 136,
      "nominal_composition": "99.0Ni–Low C",
      "product_form": "Forg. & ftg.",
      "spec_no": "B366",
      "type_grade": null,
      "uns_no": "N02201",
      "class_condition_temper": "Annealed",
      "size_mm": "All",
      "p_no": 41,
      "notes": "(17) (32)",
      "min_temp_c": -198,
      "min_tensile_strength_mpa": 345,
      "min_yield_strength_mpa": 70,
      "max_temp_c": 649,
      "min_temp_to_40": 46.0,
      "values": {
        "65": 44.7,
        "100": 43.9,
        "125": 43.6,
        "150": 43.3,
        "175": 43.2,
        "200": 43.2,
        "225": 43.2,
        "250": 43.2,
        "275": 43.2,
        "300": 43.2,
        "325": 43.1,
        "350": 42.9,
        "375": 42.6,
        "400": 42.1,
        "425": 41.5,
        "450": 40.7,
        "475": 33.1,
        "500": 27.4,
        "525": 22.8,
        "550": 18.7,
        "575": 15.6,
        "600": 12.9,
        "625": 10.0,
        "650": 8.27,
        "675": null,
        "700": null,
        "725": null,
        "750": null,
        "775": null,
        "800": null,
        "825": null,
        "850": null,
        "875": null,
        "900": null
      }
    },
    {
      "block": 6,
      "line_no": 137,
      "nominal_composition": "99.0Ni",
      "product_form": "Forg. & ftg.",
      "spec_no": "B366",
      "type_grade": null,
      "uns_no": "N02200",
      "class_condition_temper": "Annealed",
      "size_mm": "All",
      "p_no": 41,
      "notes": "(17) (32)",
      "min_temp_c": -198,
      "min_tensile_strength_mpa": 380,
      "min_yield_strength_mpa": 105,
      "max_temp_c": 260,
      "min_temp_to_40": 70.0,
      "values": {
        "65": 70.0,
        "100": 70.0,
        "125": 70.0,
        "150": 70.0,
        "175": 70.0,
        "200": 70.0,
        "225": 70.0,
        "250": 70.0,
        "275": 70.0,
        "300": null,
        "325": null,
        "350": null,
        "375": null,
        "400": null,
        "425": null,
        "450": null,
        "475": null,
        "500": null,
        "525": null,
        "550": null,
        "575": null,
        "600": null,
        "625": null,
        "650": null,
        "675": null,
        "700": null,
        "725": null,
        "750": null,
        "775": null,
        "800": null,
        "825": null,
        "850": null,
        "875": null,
        "900": null
      }
    },
    {
      "block": 6,
      "line_no": 138,
      "nominal_composition": "99.0Ni",
      "product_form": "Forg. & ftg.",
      "spec_no": "B564",
      "type_grade": null,
      "uns_no": "N02200",
      "class_condition_temper": "Annealed",
      "size_mm": "All",
      "p_no": 41,
      "notes": "(9)",
      "min_temp_c": -198,
      "min_tensile_strength_mpa": 380,
      "min_yield_strength_mpa": 105,
      "max_temp_c": 316,
      "min_temp_to_40": 68.9,
      "values": {
        "65": 68.9,
        "100": 68.9,
        "125": 68.9,
        "150": 68.9,
        "175": 68.9,
        "200": 68.9,
        "225": 68.9,
        "250": 68.9,
        "275": 68.9,
        "300": 68.9,
        "325": 68.9,
        "350": null,
        "375": null,
        "400": null,
        "425": null,
        "450": null,
        "475": null,
        "500": null,
        "525": null,
        "550": null,
        "575": null,
        "600": null,
        "625": null,
        "650": null,
        "675": null,
        "700": null,
        "725": null,
        "750": null,
        "775": null,
        "800": null,
        "825": null,
        "850": null,
        "875": null,
        "900": null
      }
    },
    {
      "block": 6,
      "line_no": 139,
      "nominal_composition": "33Ni–42Fe–21Cr",
      "product_form": "Forg. & ftg.",
      "spec_no": "B564",
      "type_grade": null,
      "uns_no": "N08810",
      "class_condition_temper": "Annealed",
      "size_mm": null,
      "p_no": 45,
      "notes": "(9)",
      "min_temp_c": -198,
      "min_tensile_strength_mpa": 448,
      "min_yield_strength_mpa": 172,
      "max_temp_c": 899,
      "min_temp_to_40": 115,
      "values": {
        "65": 115,
        "100": 115,
        "125": 115,
        "150": 115,
        "175": 115,
        "200": 115,
        "225": 115,
        "250": 115,
        "275": 115,
        "300": 115,
        "325": 113,
        "350": 110,
        "375": 108,
        "400": 105,
        "425": 104,
        "450": 102,
        "475": 100,
        "500": 98.6,
        "525": 97.1,
        "550": 95.9,
        "575": 91.8,
        "600": 75.7,
        "625": 62.6,
