Repository: danivelas0/asme-pcc

File: resources/ASME B31/ASME B31.3/APPEX/appendix_a/table_a_1c.json (part 21 of 25)
    "Size or Thickness Range, in.",
    "Minimum Yield Strength, ksi\""
  ],
  "columns_values": [
      "notes": null,
      "min_temp_f": -325,
      "minimum_tensile_strength_ksi": 85,
      "minimum_yield_strength_ksi": 30,
      "max_temp_f": 1000,
      "min_temp_to_100": 20.0,
      "metal_200": 20.0,
      "values": {
        "300": 20.0,
        "400": 20.0,
        "500": 20.0,
        "600": 19.5,
        "650": 19.2,
        "700": 19.0,
        "750": 18.8,
        "800": 18.7,
        "850": 18.6,
        "900": 18.5,
        "950": 18.4,
        "1,000": 18.3,
        "1,050": null,
        "1,100": null,
        "1,150": null,
        "1,200": null,
        "1,250": null,
        "1,300": null,
        "1,350": null,
        "1,400": null,
        "1,450": null,
        "1,500": null,
        "1,550": null,
        "1,600": null,
        "1,650": null
      }
    },
    {
      "block": 6,
      "line_no": 197,
      "nominal_composition": "42Ni–21.5Cr–3Mo–2.3Cu",
      "product_form": null,
      "spec_no": "B425",
      "type_grade": null,
      "uns_no": "N08825 Annealed",
      "class_condition_temper": null,
      "size_range_in": null,
      "p_no": 45,
      "notes": null,
      "min_temp_f": -325,
      "minimum_tensile_strength_ksi": 85,
      "minimum_yield_strength_ksi": 35,
      "max_temp_f": 1000,
      "min_temp_to_100": 23.3,
      "metal_200": 23.3,
      "values": {
        "300": 23.3,
        "400": 23.3,
        "500": 23.3,
        "600": 23.3,
        "650": 23.3,
        "700": 23.3,
        "750": 23.2,
        "800": 23.0,
        "850": 22.9,
        "900": 22.8,
        "950": 22.6,
        "1,000": 22.3,
        "1,050": null,
        "1,100": null,
        "1,150": null,
        "1,200": null,
        "1,250": null,
        "1,300": null,
        "1,350": null,
        "1,400": null,
        "1,450": null,
        "1,500": null,
        "1,550": null,
        "1,600": null,
        "1,650": null
      }
    },
    {
      "block": 6,
      "line_no": 198,
      "nominal_composition": "58Ni–29Cr–9Fe",
      "product_form": "Bar",
      "spec_no": "B166",
      "type_grade": null,
      "uns_no": "N06690 H.R.",
      "class_condition_temper": null,
      "size_range_in": ">3",
      "p_no": 43,
      "notes": null,
      "min_temp_f": -325,
      "minimum_tensile_strength_ksi": 85,
      "minimum_yield_strength_ksi": 35,
      "max_temp_f": 900,
      "min_temp_to_100": 23.3,
      "metal_200": 23.3,
      "values": {
        "300": 23.3,
        "400": 23.3,
        "500": 23.3,
        "600": 23.3,
        "650": 23.3,
        "700": 23.3,
        "750": 23.3,
        "800": 23.3,
        "850": 23.3,
        "900": 23.3,
        "950": null,
        "1,000": null,
        "1,050": null,
        "1,100": null,
        "1,150": null,
        "1,200": null,
        "1,250": null,
        "1,300": null,
        "1,350": null,
        "1,400": null,
        "1,450": null,
        "1,500": null,
        "1,550": null,
        "1,600": null,
        "1,650": null
      }
    },
    {
      "block": 6,
      "line_no": 199,
      "nominal_composition": "58Ni–29Cr–9Fe",
      "product_form": "Bar",
      "spec_no": "B166",
      "type_grade": null,
      "uns_no": null,
      "class_condition_temper": "N06690 H.R or C.D. ann.",
      "size_range_in": "All",
      "p_no": 43,
      "notes": null,
      "min_temp_f": -325,
      "minimum_tensile_strength_ksi": 85,
      "minimum_yield_strength_ksi": 35,
      "max_temp_f": 900,
      "min_temp_to_100": 23.3,
      "metal_200": 23.3,
      "values": {
        "300": 23.3,
        "400": 23.3,
        "500": 23.3,
        "600": 23.3,
        "650": 23.3,
        "700": 23.3,
        "750": 23.3,
        "800": 23.3,
        "850": 23.3,
        "900": 23.3,
        "950": null,
        "1,000": null,
        "1,050": null,
        "1,100": null,
        "1,150": null,
        "1,200": null,
        "1,250": null,
        "1,300": null,
        "1,350": null,
        "1,400": null,
        "1,450": null,
        "1,500": null,
        "1,550": null,
        "1,600": null,
        "1,650": null
      }
    },
    {
      "block": 6,
      "line_no": 200,
      "nominal_composition": "47Ni–22Cr–19Fe–6Mo",
      "product_form": null,
      "spec_no": "B581",
      "type_grade": null,
      "uns_no": "N06007 Sol. ann.",
      "class_condition_temper": null,
      "size_range_in": "≤3∕4",
      "p_no": 45,
      "notes": null,
      "min_temp_f": -325,
      "minimum_tensile_strength_ksi": 90,
      "minimum_yield_strength_ksi": 35,
      "max_temp_f": 1000,
      "min_temp_to_100": 23.3,
      "metal_200": 23.3,
      "values": {
        "300": 23.3,
        "400": 23.3,
        "500": 23.3,
        "600": 22.7,
        "650": 22.4,
        "700": 22.2,
        "750": 22.0,
        "800": 21.8,
        "850": 21.7,
        "900": 20.0,
        "950": 19.5,
        "1,000": 18.9,
        "1,050": null,
        "1,100": null,
        "1,150": null,
        "1,200": null,
        "1,250": null,
        "1,300": null,
        "1,350": null,
        "1,400": null,
        "1,450": null,
        "1,500": null,
        "1,550": null,
        "1,600": null,
        "1,650": null
      }
    },
    {
      "block": 6,
      "line_no": 201,
      "nominal_composition": "40Ni–29Cr–15Fe–5Mo",
      "product_form": null,
      "spec_no": "B581",
      "type_grade": null,
      "uns_no": "N06030 Sol. ann.",
      "class_condition_temper": null,
      "size_range_in": "All",
      "p_no": 45,
      "notes": null,
      "min_temp_f": -325,
      "minimum_tensile_strength_ksi": 85,
      "minimum_yield_strength_ksi": 35,
      "max_temp_f": 800,
      "min_temp_to_100": 23.3,
      "metal_200": 23.3,
      "values": {
        "300": 23.3,
        "400": 23.2,
        "500": 22.1,
        "600": 21.3,
        "650": 20.9,
        "700": 20.5,
        "750": 20.1,
        "800": 19.7,
        "850": null,
        "900": null,
        "950": null,
        "1,000": null,
        "1,050": null,
        "1,100": null,
        "1,150": null,
        "1,200": null,
        "1,250": null,
        "1,300": null,
        "1,350": null,
        "1,400": null,
        "1,450": null,
        "1,500": null,
        "1,550": null,
        "1,600": null,
        "1,650": null
      }
    },
    {
      "block": 6,
      "line_no": 202,
      "nominal_composition": "37Ni–33Fe–25Cr",
      "product_form": null,
      "spec_no": "B408",
      "type_grade": null,
      "uns_no": "N08120 Sol. ann.",
      "class_condition_temper": null,
      "size_range_in": "All",
      "p_no": 45,
      "notes": null,
      "min_temp_f": -325,
      "minimum_tensile_strength_ksi": 90,
      "minimum_yield_strength_ksi": 40,
      "max_temp_f": 1650,
      "min_temp_to_100": 26.7,
      "metal_200": 26.7,
      "values": {
        "300": 26.7,
        "400": 26.7,
        "500": 25.1,
        "600": 24.4,
        "650": 23.3,
        "700": 22.9,
        "750": 22.6,
        "800": 22.4,
        "850": 22.2,
        "900": 22.1,
        "950": 22.0,
        "1,000": 21.9,
        "1,050": 21.9,
        "1,100": 17.9,
        "1,150": 14.2,
        "1,200": 12.3,
        "1,250": 9.4,
        "1,300": 7.6,
        "1,350": 6.2,
        "1,400": 5.0,
        "1,450": 4.0,
        "1,500": 3.2,
        "1,550": 2.6,
        "1,600": 2.0,
        "1,650": 1.4
      }
    },
    {
      "block": 6,
      "line_no": 204,
      "nominal_composition": "67Ni–30Cu",
      "product_form": null,
      "spec_no": "B164",
      "type_grade": null,
      "uns_no": "N04400 H.W.",
      "class_condition_temper": null,
      "size_range_in": "All except hex.>21∕8",
      "p_no": 42,
      "notes": null,
      "min_temp_f": -325,
      "minimum_tensile_strength_ksi": 80,
      "minimum_yield_strength_ksi": 40,
      "max_temp_f": 950,
      "min_temp_to_100": 26.7,
      "metal_200": 25.8,
      "values": {
        "300": 24.8,
        "400": 23.9,
        "500": 23.4,
        "600": 23.1,
        "650": 22.9,
        "700": 22.7,
        "750": 20.0,
        "800": 14.5,
        "850": 8.5,
        "900": 4.0,
        "950": 1.9,
        "1,000": null,
        "1,050": null,
        "1,100": null,
        "1,150": null,
        "1,200": null,
        "1,250": null,
        "1,300": null,
        "1,350": null,
        "1,400": null,
        "1,450": null,
        "1,500": null,
        "1,550": null,
        "1,600": null,
        "1,650": null
      }
    },
    {
      "block": 6,
      "line_no": 205,
      "nominal_composition": "58Ni–33Cr–8Mo",
      "product_form": null,
      "spec_no": "B574",
      "type_grade": null,
      "uns_no": "N06035 Sol. ann.",
      "class_condition_temper": null,
      "size_range_in": "All",
      "p_no": 43,
      "notes": "(9)",
      "min_temp_f": -325,
      "minimum_tensile_strength_ksi": 85,
      "minimum_yield_strength_ksi": 35,
      "max_temp_f": 800,
      "min_temp_to_100": 23.3,
      "metal_200": 23.3,
      "values": {
        "300": 23.3,
        "400": 22.2,
        "500": 20.6,
        "600": 19.7,
        "650": 19.4,
        "700": 19.2,
        "750": 19.0,
        "800": 18.8,
        "850": null,
        "900": null,
        "950": null,
        "1,000": null,
        "1,050": null,
        "1,100": null,
        "1,150": null,
        "1,200": null,
        "1,250": null,
        "1,300": null,
        "1,350": null,
        "1,400": null,
        "1,450": null,
        "1,500": null,
        "1,550": null,
        "1,600": null,
        "1,650": null
      }
    },
    {
      "block": 6,
      "line_no": 206,
      "nominal_composition": "61Ni–16Mo–16Cr",
      "product_form": null,
      "spec_no": "B574",
      "type_grade": null,
      "uns_no": "N06455 Sol. ann.",
      "class_condition_temper": null,
      "size_range_in": "All",
      "p_no": 43,
      "notes": "(9)",
      "min_temp_f": -325,
      "minimum_tensile_strength_ksi": 100,
      "minimum_yield_strength_ksi": 40,
      "max_temp_f": 800,
      "min_temp_to_100": 26.7,
      "metal_200": 26.7,
      "values": {
        "300": 26.7,
        "400": 26.7,
        "500": 26.7,
        "600": 26.7,
        "650": 26.7,
        "700": 26.5,
        "750": 26.1,
        "800": 25.8,
        "850": null,
        "900": null,
        "950": null,
        "1,000": null,
        "1,050": null,
        "1,100": null,
        "1,150": null,
        "1,200": null,
        "1,250": null,
        "1,300": null,
        "1,350": null,
        "1,400": null,
        "1,450": null,
        "1,500": null,
        "1,550": null,
        "1,600": null,
        "1,650": null
      }
    },
    {
      "block": 6,
      "line_no": 207,
      "nominal_composition": "54Ni–16Mo–15Cr",
      "product_form": null,
      "spec_no": "B574",
      "type_grade": null,
      "uns_no": "N10276 Sol. ann.",
      "class_condition_temper": null,
      "size_range_in": "All",
      "p_no": 43,
      "notes": null,
      "min_temp_f": -325,
      "minimum_tensile_strength_ksi": 100,
      "minimum_yield_strength_ksi": 41,
      "max_temp_f": 1250,
      "min_temp_to_100": 27.3,
      "metal_200": 27.3,
      "values": {
        "300": 27.3,
        "400": 27.3,
        "500": 26.9,
        "600": 25.2,
        "650": 24.6,
        "700": 24.0,
        "750": 23.5,
        "800": 23.1,
        "850": 22.8,
        "900": 22.6,
        "950": 22.4,
        "1,000": 22.3,
        "1,050": 18.5,
        "1,100": 15.0,
        "1,150": 12.2,
        "1,200": 9.8,
        "1,250": 7.8,
        "1,300": null,
        "1,350": null,
        "1,400": null,
        "1,450": null,
        "1,500": null,
        "1,550": null,
        "1,600": null,
        "1,650": null
      }
    },
    {
      "block": 6,
      "line_no": 208,
      "nominal_composition": "62Ni–22Mo–15Cr",
      "product_form": null,
      "spec_no": "B574",
      "type_grade": null,
      "uns_no": "N10362 Sol. ann.",
      "class_condition_temper": null,
      "size_range_in": "All",
      "p_no": 43,
      "notes": "(9)",
      "min_temp_f": -325,
      "minimum_tensile_strength_ksi": 105,
      "minimum_yield_strength_ksi": 45,
      "max_temp_f": 800,
      "min_temp_to_100": 30.0,
      "metal_200": 30.0,
      "values": {
        "300": 30.0,
        "400": 30.0,
        "500": 28.9,
        "600": 27.7,
        "650": 27.3,
        "700": 27.0,
        "750": 26.7,
        "800": 26.4,
        "850": null,
        "900": null,
        "950": null,
        "1,000": null,
        "1,050": null,
        "1,100": null,
        "1,150": null,
        "1,200": null,
        "1,250": null,
        "1,300": null,
        "1,350": null,
        "1,400": null,
        "1,450": null,
        "1,500": null,
        "1,550": null,
        "1,600": null,
        "1,650": null
      }
    },
    {
      "block": 6,
      "line_no": 184,
      "values": {
        "400": 30.0,
        "500": 30.0,
        "600": 29.6,
        "650": 29.1,
        "700": 28.7,
        "750": 28.4,
        "800": 28.2,
        "850": 28.2,
        "900": 28.2,
        "950": 28.2,
        "1,000": 28.2,
        "1,050": 28.2,
        "1,100": 23.2,
        "1,150": 19.0,
        "1,200": 15.6,
        "1,250": 12.9,
        "1,300": 10.6,
        "1,350": 8.5,
        "1,400": 6.7,
        "1,450": 5.3,
        "1,500": 4.1,
        "1,550": 2.9,
        "1,600": 2.1,
        "1,650": 1.5
      }
    },
    {
      "block": 6,
      "line_no": 185,
      "values": {
        "400": 30.0,
        "500": 30.0,
        "600": 29.6,
        "650": 29.1,
        "700": 28.7,
        "750": 28.4,
        "800": 28.2,
        "850": 28.2,
        "900": 28.2,
        "950": 28.2,
        "1,000": 28.2,
        "1,050": 28.2,
        "1,100": 23.2,
        "1,150": 19.0,
        "1,200": 15.6,
        "1,250": 12.9,
        "1,300": 10.6,
        "1,350": 8.5,
        "1,400": 6.7,
        "1,450": 5.3,
        "1,500": 4.1,
        "1,550": 2.9,
        "1,600": 2.1,
        "1,650": 1.5
      }
    },
    {
      "block": 6,
      "line_no": 203,
      "values": {
        "400": 24.7,
        "500": 23.3,
        "600": 22.2,
        "650": 21.7,
        "700": 21.3,
        "750": 20.9,
        "800": 20.5,
        "850": null,
        "900": null,
        "950": null,
        "1,000": null,
        "1,050": null,
        "1,100": null,
        "1,150": null,
        "1,200": null,
        "1,250": null,
        "1,300": null,
        "1,350": null,
        "1,400": null,
        "1,450": null,
        "1,500": null,
        "1,550": null,
        "1,600": null,
        "1,650": null
      }
    },
    {
      "block": 6,
      "line_no": 209,
      "nominal_composition": "60Ni–22Cr–9Mo–3.5Cb",
      "product_form": null,
      "spec_no": "B446",
      "type_grade": 1,
      "uns_no": "N06625 Annealed",
      "class_condition_temper": null,
      "size_range_in": ">4 to 10",
      "p_no": 43,
      "notes": "(9) (19) (60)",
      "min_temp_f": -325,
      "minimum_tensile_strength_ksi": 110,
      "minimum_yield_strength_ksi": 50,
      "max_temp_f": 1200,
      "min_temp_to_100": 33.3,
      "metal_200": 33.3,
      "values": {
        "300": 33.3,
        "400": 33.3,
        "500": 33.3,
        "600": 33.3,
        "650": 33.3,
        "700": 33.3,
        "750": 33.3,
        "800": 33.3,
        "850": 33.1,
        "900": 32.8,
        "950": 32.5,
        "1,000": 31.2,
        "1,050": 31.2,
        "1,100": 23.1,
        "1,150": 21.0,
        "1,200": 13.2,
        "1,250": null,
        "1,300": null,
        "1,350": null,
        "1,400": null,
        "1,450": null,
        "1,500": null,
        "1,550": null,
        "1,600": null,
        "1,650": null
      }
    },
    {
      "block": 6,
      "line_no": 210,
      "nominal_composition": "60Ni–22Cr–9Mo–3.5Cb",
      "product_form": null,
      "spec_no": "B446",
      "type_grade": 1,
      "uns_no": "N06625 Annealed",
      "class_condition_temper": null,
      "size_range_in": "≤4",
      "p_no": 43,
      "notes": "(9) (19) (60)",
      "min_temp_f": -325,
      "minimum_tensile_strength_ksi": 120,
      "minimum_yield_strength_ksi": 60,
      "max_temp_f": 1250,
      "min_temp_to_100": 40.0,
      "metal_200": 40.0,
      "values": {
        "300": 40.0,
        "400": 40.0,
        "500": 38.3,
        "600": 38.0,
        "650": 37.7,
        "700": 37.4,
        "750": 37.4,
        "800": 37.4,
        "850": 37.4,
        "900": 37.4,
        "950": 37.4,
        "1,000": 37.4,
        "1,050": 37.4,
        "1,100": 37.4,
        "1,150": 27.7,
        "1,200": 21.0,
        "1,250": 13.2,
        "1,300": null,
        "1,350": null,
        "1,400": null,
        "1,450": null,
        "1,500": null,
        "1,550": null,
        "1,600": null,
        "1,650": null
      }
    },
    {
      "block": 6,
      "line_no": 212,
      "nominal_composition": "59Ni–23Cr–16Mo",
      "product_form": null,
      "spec_no": "B574",
      "type_grade": null,
      "uns_no": "N06059 Sol. ann.",
      "class_condition_temper": null,
      "size_range_in": "All",
      "p_no": 43,
      "notes": null,
      "min_temp_f": -325,
      "minimum_tensile_strength_ksi": 100,
      "minimum_yield_strength_ksi": 45,
      "max_temp_f": 800,
      "min_temp_to_100": 30.0,
      "metal_200": 30.0,
      "values": {
        "300": 30.0,
        "400": 30.0,
        "500": 29.7,
        "600": 28.2,
        "650": 27.5,
        "700": 26.8,
        "750": 26.1,
        "800": 25.5,
        "850": null,
        "900": null,
        "950": null,
        "1,000": null,
        "1,050": null,
        "1,100": null,
        "1,150": null,
        "1,200": null,
        "1,250": null,
        "1,300": null,
        "1,350": null,
        "1,400": null,
        "1,450": null,
        "1,500": null,
        "1,550": null,
        "1,600": null,
        "1,650": null
      }
    },
    {
      "block": 6,
      "line_no": 213,
      "nominal_composition": "59Ni–23Cr–16Mo–1.6Cu",
      "product_form": null,
      "spec_no": "B574",
      "type_grade": null,
      "uns_no": "N06200 Sol. ann.",
      "class_condition_temper": null,
      "size_range_in": "All",
      "p_no": 43,
      "notes": null,
      "min_temp_f": -325,
      "minimum_tensile_strength_ksi": 100,
      "minimum_yield_strength_ksi": 45,
      "max_temp_f": 800,
      "min_temp_to_100": 30.0,
      "metal_200": 30.0,
      "values": {
        "300": 30.0,
        "400": 30.0,
        "500": 28.6,
        "600": 26.9,
        "650": 26.2,
        "700": 25.7,
        "750": 25.4,
        "800": 25.2,
        "850": null,
        "900": null,
        "950": null,
        "1,000": null,
        "1,050": null,
        "1,100": null,
        "1,150": null,
        "1,200": null,
        "1,250": null,
        "1,300": null,
        "1,350": null,
        "1,400": null,
        "1,450": null,
        "1,500": null,
        "1,550": null,
        "1,600": null,
        "1,650": null
      }
    },
    {
      "block": 6,
      "line_no": 214,
      "nominal_composition": "65Ni–29.5Mo–2Fe–2Cr",
      "product_form": null,
      "spec_no": "B335",
      "type_grade": null,
      "uns_no": "N10675 Sol. ann.",
      "class_condition_temper": null,
      "size_range_in": "All",
      "p_no": 44,
      "notes": null,
      "min_temp_f": -325,
      "minimum_tensile_strength_ksi": 110,
      "minimum_yield_strength_ksi": 51,
      "max_temp_f": 800,
      "min_temp_to_100": 34.0,
      "metal_200": 34.0,
      "values": {
        "300": 34.0,
        "400": 34.0,
        "500": 34.0,
        "600": 34.0,
        "650": 34.0,
        "700": 34.0,
        "750": 33.9,
        "800": 33.5,
        "850": null,
        "900": null,
        "950": null,
        "1,000": null,
        "1,050": null,
        "1,100": null,
        "1,150": null,
        "1,200": null,
        "1,250": null,
        "1,300": null,
        "1,350": null,
        "1,400": null,
        "1,450": null,
        "1,500": null,
        "1,550": null,
        "1,600": null,
        "1,650": null
      }
    },
    {
      "block": 6,
      "line_no": 215,
      "nominal_composition": "33Cr–31Ni–32Fe–1.5Mo– 0.6Cu–N Nickel and Nickel Alloy — Castings",
      "product_form": null,
      "spec_no": "B649",
      "type_grade": null,
      "uns_no": "R20033 Sol. ann.",
      "class_condition_temper": null,
      "size_range_in": "All",
      "p_no": 45,
      "notes": null,
      "min_temp_f": -325,
      "minimum_tensile_strength_ksi": 109,
      "minimum_yield_strength_ksi": 55,
      "max_temp_f": 800,
      "min_temp_to_100": 36.3,
      "metal_200": 30.9,
      "values": {
        "300": 28.1,
        "400": 26.1,
        "500": 24.7,
        "600": 23.8,
        "650": 23.5,
        "700": 23.1,
        "750": 22.9,
        "800": 22.6,
        "850": null,
        "900": null,
        "950": null,
        "1,000": null,
        "1,050": null,
        "1,100": null,
        "1,150": null,
        "1,200": null,
        "1,250": null,
        "1,300": null,
        "1,350": null,
        "1,400": null,
        "1,450": null,
        "1,500": null,
        "1,550": "… Nickel and Nickel Alloy — Castings",
        "1,600": null,
        "1,650": null
      }
    },
    {
      "block": 6,
      "line_no": 217,
      "nominal_composition": "53Ni–17Mo–16Cr– 6Fe–",
      "product_form": null,
      "spec_no": "A494",
      "type_grade": "CW12-",
      "uns_no": "N30002 …",
      "class_condition_temper": null,
      "size_range_in": null,
      "p_no": "a",
      "notes": "(9)",
      "min_temp_f": -325,
      "minimum_tensile_strength_ksi": 72,
      "minimum_yield_strength_ksi": 40,
      "max_temp_f": 1000,
      "min_temp_to_100": 24.0,
      "metal_200": 24.0,
      "values": {
        "300": 24.0,
        "400": 24.0,
        "500": 24.0,
        "600": 24.0,
        "650": 24.0,
        "700": 24.0,
        "750": 24.0,
        "800": 24.0,
        "850": 24.0,
        "900": 24.0,
        "950": 24.0,
        "1,000": 22.8,
        "1,050": null,
        "1,100": null,
        "1,150": null,
        "1,200": null,
        "1,250": null,
        "1,300": null,
        "1,350": null,
        "1,400": null,
        "1,450": null,
        "1,500": null,
        "1,550": null,
        "1,600": null,
        "1,650": null
      }
    },
    {
      "block": 6,
      "line_no": 218,
      "nominal_composition": "56Ni–19Mo–18Cr–2Fe",
      "product_form": null,
      "spec_no": "A494",
      "type_grade": "CW6M",
      "uns_no": "N30107 …",
      "class_condition_temper": null,
      "size_range_in": null,
      "p_no": 44,
      "notes": "(9)",
      "min_temp_f": -325,
      "minimum_tensile_strength_ksi": 72,
      "minimum_yield_strength_ksi": 40,
      "max_temp_f": 1000,
      "min_temp_to_100": 24.0,
      "metal_200": 24.0,
      "values": {
        "300": 24.0,
        "400": 24.0,
        "500": 24.0,
        "600": 24.0,
        "650": 24.0,
        "700": 24.0,
        "750": 24.0,
        "800": 24.0,
        "850": 24.0,
        "900": 24.0,
        "950": 24.0,
        "1,000": 22.8,
        "1,050": null,
        "1,100": null,
        "1,150": null,
        "1,200": null,
        "1,250": null,
        "1,300": null,
        "1,350": null,
        "1,400": null,
        "1,450": null,
        "1,500": null,
        "1,550": null,
        "1,600": null,
        "1,650": null
      }
    },
    {
      "block": 6,
      "line_no": 211,
      "values": {
        "400": 30.0,
        "500": 30.0,
        "600": 29.6,
        "650": 29.1,
        "700": 28.7,
        "750": 28.4,
        "800": 28.2,
        "850": 28.2,
        "900": 28.2,
        "950": 28.2,
        "1,000": 28.2,
        "1,050": 28.2,
        "1,100": 23.2,
        "1,150": 19.0,
        "1,200": 15.6,
        "1,250": 12.9,
        "1,300": 10.6,
        "1,350": 8.5,
        "1,400": 6.7,
        "1,450": 5.3,
        "1,500": 4.1,
        "1,550": 2.9,
        "1,600": 2.1,
        "1,650": 1.5
      }
    },
    {
      "block": 6,
      "line_no": 216,
      "values": {
        "400": 26.7,
        "500": 26.7,
        "600": null,
        "650": null,
        "700": null,
        "750": null,
        "800": null,
        "850": null,
        "900": null,
        "950": null,
        "1,000": null,
        "1,050": null,
        "1,100": null,
        "1,150": null,
        "1,200": null,
        "1,250": null,
        "1,300": null,
        "1,350": null,
        "1,400": null,
        "1,450": null,
        "1,500": null,
        "1,550": null,
        "1,600": null,
        "1,650": null
      }
    },
    {
      "block": 7,
      "line_no": 1,
      "nominal_composition": "Ti",
      "product_form": "Smls. & wld. tube",
      "spec_no": "B338",
      "type_grade": 1,
      "uns_no": "R50250",
      "class_condition_temper": "Annealed",
      "p_no": 51,
      "notes": null,
      "min_temp_f": -75,
      "minimum_tensile_strength_ksi": 35,
      "minimum_yield_strength_ksi": 20,
      "max_temp_f": 600,
      "min_temp_to_100": 11.7,
      "values": {
        "150": 10.7,
        "200": 9.3,
        "250": 8.2,
        "300": 7.2,
        "350": 6.3,
        "400": 5.5,
        "450": 4.7,
        "500": 4.2,
        "550": 3.8,
        "600": 3.5,
        "650": null,
        "700": null
      }
    },
    {
      "block": 7,
      "line_no": 2,
      "nominal_composition": "Ti",
      "product_form": "Smls. pipe",
      "spec_no": "B861",
      "type_grade": 1,
      "uns_no": "R50250",
      "class_condition_temper": "Annealed",
      "p_no": 51,
      "notes": null,
      "min_temp_f": -75,
      "minimum_tensile_strength_ksi": 35,
      "minimum_yield_strength_ksi": 20,
      "max_temp_f": 600,
      "min_temp_to_100": 11.7,
      "values": {
        "150": 10.7,
        "200": 9.3,
        "250": 8.2,
        "300": 7.2,
        "350": 6.3,
        "400": 5.5,
        "450": 4.7,
        "500": 4.2,
        "550": 3.8,
        "600": 3.5,
        "650": null,
        "700": null
      }
    },
    {
      "block": 7,
      "line_no": 3,
      "nominal_composition": "Ti",
      "product_form": "Wld. pipe",
      "spec_no": "B862",
      "type_grade": 1,
      "uns_no": "R50250",
      "class_condition_temper": "Annealed",
      "p_no": 51,
      "notes": null,
      "min_temp_f": -75,
      "minimum_tensile_strength_ksi": 35,
      "minimum_yield_strength_ksi": 20,
      "max_temp_f": 600,
      "min_temp_to_100": 11.7,
      "values": {
        "150": 10.7,
        "200": 9.3,
        "250": 8.2,
        "300": 7.2,
        "350": 6.3,
        "400": 5.5,
        "450": 4.7,
        "500": 4.2,
        "550": 3.8,
        "600": 3.5,
        "650": null,
        "700": null
      }
    },
    {
      "block": 7,
      "line_no": 4,
      "nominal_composition": "Ti",
      "product_form": "Smls. & wld. tube",
      "spec_no": "B338",
      "type_grade": 2,
      "uns_no": "R50400",
      "class_condition_temper": "Annealed",
      "p_no": 51,
      "notes": null,
      "min_temp_f": -75,
      "minimum_tensile_strength_ksi": 50,
      "minimum_yield_strength_ksi": 40,
      "max_temp_f": 600,
      "min_temp_to_100": 16.7,
      "values": {
        "150": 15.6,
        "200": 14.5,
        "250": 13.3,
        "300": 12.1,
        "350": 11.2,
        "400": 10.3,
        "450": 9.6,
        "500": 8.9,
        "550": 8.2,
        "600": 7.6,
        "650": null,
        "700": null
      }
    },
    {
      "block": 7,
      "line_no": 5,
      "nominal_composition": "Ti",
      "product_form": "Smls. pipe",
      "spec_no": "B861",
      "type_grade": 2,
      "uns_no": "R50400",
      "class_condition_temper": "Annealed",
      "p_no": 51,
      "notes": null,
      "min_temp_f": -75,
      "minimum_tensile_strength_ksi": 50,
      "minimum_yield_strength_ksi": 40,
      "max_temp_f": 600,
      "min_temp_to_100": 16.7,
      "values": {
        "150": 15.6,
        "200": 14.5,
        "250": 13.3,
        "300": 12.1,
        "350": 11.2,
        "400": 10.3,
        "450": 9.6,
        "500": 8.9,
        "550": 8.2,
        "600": 7.6,
        "650": null,
        "700": null
      }
    },
    {
      "block": 7,
      "line_no": 6,
      "nominal_composition": "Ti",
      "product_form": "Wld. pipe",
      "spec_no": "B862",
      "type_grade": 2,
      "uns_no": "R50400",
      "class_condition_temper": "Annealed",
      "p_no": 51,
      "notes": null,
      "min_temp_f": -75,
      "minimum_tensile_strength_ksi": 50,
      "minimum_yield_strength_ksi": 40,
      "max_temp_f": 600,
      "min_temp_to_100": 16.7,
      "values": {
        "150": 15.6,
        "200": 14.5,
        "250": 13.3,
        "300": 12.1,
        "350": 11.2,
        "400": 10.3,
        "450": 9.6,
        "500": 8.9,
        "550": 8.2,
        "600": 7.6,
        "650": null,
        "700": null
      }
    },
    {
      "block": 7,
      "line_no": 7,
      "nominal_composition": "Ti",
      "product_form": "Smls. & wld. tube",
      "spec_no": "B338",
      "type_grade": 3,
      "uns_no": "R50550",
      "class_condition_temper": "Annealed",
      "p_no": 52,
      "notes": null,
      "min_temp_f": -75,
      "minimum_tensile_strength_ksi": 65,
      "minimum_yield_strength_ksi": 55,
      "max_temp_f": 600,
      "min_temp_to_100": 21.7,
      "values": {
        "150": 20.0,
        "200": 18.4,
        "250": 16.6,
        "300": 14.9,
        "350": 13.5,
        "400": 12.1,
        "450": 11.0,
        "500": 9.9,
        "550": 9.3,
        "600": 8.6,
        "650": null,
        "700": null
      }
    },
    {
      "block": 7,
      "line_no": 8,
      "nominal_composition": "Ti",
      "product_form": "Smls. pipe",
      "spec_no": "B861",
      "type_grade": 3,
      "uns_no": "R50550",
      "class_condition_temper": "Annealed",
      "p_no": 52,
      "notes": null,
      "min_temp_f": -75,
      "minimum_tensile_strength_ksi": 65,
      "minimum_yield_strength_ksi": 55,
      "max_temp_f": 600,
      "min_temp_to_100": 21.7,
      "values": {
        "150": 20.0,
        "200": 18.4,
        "250": 16.6,
        "300": 14.9,
        "350": 13.5,
        "400": 12.1,
        "450": 11.0,
        "500": 9.9,
        "550": 9.3,
        "600": 8.6,
        "650": null,
        "700": null
      }
    },
    {
      "block": 7,
      "line_no": 9,
      "nominal_composition": "Ti",
      "product_form": "Wld. pipe",
      "spec_no": "B862",
      "type_grade": 3,
      "uns_no": "R50550",
      "class_condition_temper": "Annealed",
      "p_no": 52,
      "notes": null,
      "min_temp_f": -75,
      "minimum_tensile_strength_ksi": 65,
      "minimum_yield_strength_ksi": 55,
      "max_temp_f": 600,
      "min_temp_to_100": 21.7,
      "values": {
        "150": 20.0,
        "200": 18.4,
        "250": 16.6,
        "300": 14.9,
        "350": 13.5,
        "400": 12.1,
        "450": 11.0,
        "500": 9.9,
        "550": 9.3,
        "600": 8.6,
        "650": null,
        "700": null
      }
    },
    {
      "block": 7,
      "line_no": 10,
      "nominal_composition": "Ti–Pd",
      "product_form": "Smls. & wld. tube",
      "spec_no": "B338",
      "type_grade": 7,
      "uns_no": "R52400",
      "class_condition_temper": "Annealed",
      "p_no": 51,
      "notes": null,
      "min_temp_f": -75,
      "minimum_tensile_strength_ksi": 50,
      "minimum_yield_strength_ksi": 40,
      "max_temp_f": 600,
      "min_temp_to_100": 16.7,
      "values": {
        "150": 15.6,
        "200": 14.5,
        "250": 13.3,
        "300": 12.1,
        "350": 11.2,
        "400": 10.3,
        "450": 9.6,
        "500": 8.9,
        "550": 8.2,
        "600": 7.6,
        "650": null,
        "700": null
      }
    },
    {
      "block": 7,
      "line_no": 11,
      "nominal_composition": "Ti–Pd",
      "product_form": "Smls. pipe",
      "spec_no": "B861",
      "type_grade": 7,
      "uns_no": "R52400",
      "class_condition_temper": "Annealed",
      "p_no": 51,
      "notes": null,
      "min_temp_f": -75,
      "minimum_tensile_strength_ksi": 50,
      "minimum_yield_strength_ksi": 40,
      "max_temp_f": 600,
      "min_temp_to_100": 16.7,
      "values": {
        "150": 15.6,
        "200": 14.5,
        "250": 13.3,
        "300": 12.1,
        "350": 11.2,
        "400": 10.3,
        "450": 9.6,
        "500": 8.9,
        "550": 8.2,
        "600": 7.6,
        "650": null,
        "700": null
      }
    },
    {
      "block": 7,
      "line_no": 12,
      "nominal_composition": "Ti–Pd",
      "product_form": "Wld. pipe",
      "spec_no": "B862",
      "type_grade": 7,
      "uns_no": "R52400",
      "class_condition_temper": "Annealed",
      "p_no": 51,
      "notes": null,
      "min_temp_f": -75,
      "minimum_tensile_strength_ksi": 50,
      "minimum_yield_strength_ksi": 40,
      "max_temp_f": 600,
      "min_temp_to_100": 16.7,
      "values": {
        "150": 15.6,
        "200": 14.5,
        "250": 13.3,
        "300": 12.1,
        "350": 11.2,
        "400": 10.3,
        "450": 9.6,
        "500": 8.9,
        "550": 8.2,
        "600": 7.6,
        "650": null,
        "700": null
      }
    },
    {
      "block": 7,
      "line_no": 13,
      "nominal_composition": "Ti–0.3Mo–0.8Ni",
      "product_form": "Smls. & wld. tube",
      "spec_no": "B338",
      "type_grade": 12,
      "uns_no": "R53400",
      "class_condition_temper": "Annealed",
      "p_no": 52,
      "notes": null,
      "min_temp_f": -75,
      "minimum_tensile_strength_ksi": 70,
      "minimum_yield_strength_ksi": 50,
      "max_temp_f": 600,
      "min_temp_to_100": 23.3,
      "values": {
        "150": 22.6,
        "200": 21.8,
        "250": 20.4,
        "300": 18.9,
        "350": 17.8,
        "400": 16.7,
        "450": 16.0,
        "500": 15.2,
        "550": 14.8,
        "600": 14.4,
        "650": null,
        "700": null
      }
    },
    {
      "block": 7,
      "line_no": 14,
      "nominal_composition": "Ti–0.3Mo–0.8Ni",
      "product_form": "Smls. pipe",
      "spec_no": "B861",
      "type_grade": 12,
      "uns_no": "R53400",
      "class_condition_temper": "Annealed",
      "p_no": 52,
      "notes": null,
      "min_temp_f": -75,
      "minimum_tensile_strength_ksi": 70,
      "minimum_yield_strength_ksi": 50,
      "max_temp_f": 600,
      "min_temp_to_100": 23.3,
      "values": {
        "150": 22.6,
        "200": 21.8,
        "250": 20.4,
        "300": 18.9,
        "350": 17.8,
        "400": 16.7,
        "450": 16.0,
        "500": 15.2,
        "550": 14.8,
        "600": 14.4,
        "650": null,
        "700": null
      }
    },
    {
      "block": 7,
      "line_no": 15,
      "nominal_composition": "Ti–0.3Mo–0.8Ni",
      "product_form": "Wld. pipe Titanium and Titanium Alloy — Plates, Sheets, and Strips",
      "spec_no": "B862",
      "type_grade": 12,
      "uns_no": "R53400",
      "class_condition_temper": "Annealed",
      "p_no": 52,
      "notes": null,
      "min_temp_f": -75,
      "minimum_tensile_strength_ksi": 70,
      "minimum_yield_strength_ksi": 50,
      "max_temp_f": 600,
      "min_temp_to_100": 23.3,
      "values": {
        "150": 22.6,
        "200": 21.8,
        "250": 20.4,
        "300": 18.9,
        "350": 17.8,
        "400": 16.7,
        "450": 16.0,
        "500": "15.2 Titanium and Titanium Alloy — Plates, Sheets, and Strips",
        "550": 14.8,
        "600": 14.4,
        "650": null,
        "700": null
      }
    },
    {
      "block": 7,
      "line_no": 16,
      "nominal_composition": "Ti",
      "product_form": null,
      "spec_no": "B265",
      "type_grade": 1,
      "uns_no": "R50250",
      "class_condition_temper": "Annealed",
      "p_no": 51,
      "notes": null,
      "min_temp_f": -75,
      "minimum_tensile_strength_ksi": 35,
      "minimum_yield_strength_ksi": 20,
      "max_temp_f": 600,
      "min_temp_to_100": 11.7,
      "values": {
        "150": 10.7,
        "200": 9.3,
        "250": 8.2,
        "300": 7.2,
        "350": 6.3,
        "400": 5.5,
        "450": 4.7,
        "500": 4.2,
        "550": 3.8,
        "600": 3.5,
        "650": null,
        "700": null
      }
    },
    {
      "block": 7,
      "line_no": 17,
      "nominal_composition": "Ti",
      "product_form": null,
      "spec_no": "B265",
      "type_grade": 2,
      "uns_no": "R50400",
      "class_condition_temper": "Annealed",
      "p_no": 51,
      "notes": null,
      "min_temp_f": -75,
      "minimum_tensile_strength_ksi": 50,
      "minimum_yield_strength_ksi": 40,
      "max_temp_f": 600,
      "min_temp_to_100": 16.7,
      "values": {
        "150": 15.6,
        "200": 14.5,
        "250": 13.3,
        "300": 12.1,
        "350": 11.2,
        "400": 10.3,
        "450": 9.6,
        "500": 8.9,
        "550": 8.2,
        "600": 7.6,
        "650": null,
        "700": null
      }
    },
    {
      "block": 7,
      "line_no": 18,
      "nominal_composition": "Ti",
      "product_form": null,
      "spec_no": "B265",
      "type_grade": 3,
      "uns_no": "R50550",
      "class_condition_temper": "Annealed",
      "p_no": 52,
      "notes": null,
      "min_temp_f": -75,
      "minimum_tensile_strength_ksi": 65,
      "minimum_yield_strength_ksi": 55,
      "max_temp_f": 600,
      "min_temp_to_100": 21.7,
      "values": {
        "150": 20.0,
        "200": 18.4,
        "250": 16.6,
        "300": 14.9,
        "350": 13.5,
        "400": 12.1,
        "450": 11.0,
        "500": 9.9,
        "550": 9.3,
        "600": 8.6,
        "650": null,
        "700": null
      }
    },
    {
      "block": 7,
      "line_no": 19,
      "nominal_composition": "Ti–Pd",
      "product_form": null,
      "spec_no": "B265",
      "type_grade": 7,
      "uns_no": "R52400",
      "class_condition_temper": "Annealed",
      "p_no": 51,
      "notes": null,
      "min_temp_f": -75,
      "minimum_tensile_strength_ksi": 50,
      "minimum_yield_strength_ksi": 40,
      "max_temp_f": 600,
      "min_temp_to_100": 16.7,
      "values": {
        "150": 15.6,
        "200": 14.5,
        "250": 13.3,
        "300": 12.1,
        "350": 11.2,
        "400": 10.3,
        "450": 9.6,
        "500": 8.9,
        "550": 8.2,
        "600": 7.6,
        "650": null,
        "700": null
      }
    },
    {
      "block": 7,
      "line_no": 20,
      "nominal_composition": "Ti–0.3Mo–0.8Ni",
      "product_form": "… Titanium and Titanium Alloy — Forgings and Fittings",
      "spec_no": "B265",
      "type_grade": 12,
      "uns_no": "R53400",
      "class_condition_temper": "Annealed",
      "p_no": 52,
      "notes": null,
      "min_temp_f": -75,
      "minimum_tensile_strength_ksi": 70,
      "minimum_yield_strength_ksi": 50,
      "max_temp_f": 600,
      "min_temp_to_100": 23.3,
      "values": {
        "150": 22.6,
        "200": 21.8,
        "250": 20.4,
        "300": 18.9,
        "350": 17.8,
        "400": 16.7,
        "450": 16.0,
        "500": "15.2 Titanium and Titanium Alloy — Forgings and Fittings",
        "550": 14.8,
        "600": 14.4,
        "650": null,
        "700": null
      }
    },
    {
      "block": 7,
      "line_no": 21,
      "nominal_composition": "Ti",
      "product_form": "Fittings",
      "spec_no": "B363",
      "type_grade": "WPT1",
      "uns_no": "R50250",
      "class_condition_temper": "Annealed",
      "p_no": 51,
      "notes": null,
      "min_temp_f": -75,
      "minimum_tensile_strength_ksi": 35,
      "minimum_yield_strength_ksi": 20,
      "max_temp_f": 600,
      "min_temp_to_100": 11.7,
      "values": {
        "150": 10.7,
        "200": 9.3,
        "250": 8.2,
        "300": 7.2,
        "350": 6.3,
        "400": 5.5,
        "450": 4.7,
        "500": 4.2,
        "550": 3.8,
        "600": 3.5,
        "650": null,
        "700": null
      }
    },
    {
      "block": 7,
