Repository: danivelas0/asme-pcc

File: resources/ASME B31/ASME B31.3/APPEX/appendix_a/table_a_1.json (part 22 of 28)
    "P-No. (5)",
    "P-No. (5)(7)"
  ],
  "columns_values": [
        "650": 50.6,
        "675": 41.2,
        "700": 33.6,
        "725": 27.7,
        "750": 22.6,
        "775": 18.3,
        "800": 15.0,
        "825": 11.9,
        "850": 9.03,
        "875": 7.35,
        "900": 5.86
      }
    },
    {
      "block": 6,
      "line_no": 140,
      "nominal_composition": "33Ni–42Fe–21Cr–Al–Ti",
      "product_form": "Forg. & ftg.",
      "spec_no": "B564",
      "type_grade": null,
      "uns_no": "N08811",
      "class_condition_temper": "Annealed",
      "size_mm": null,
      "p_no": 45,
      "notes": "(9)",
      "min_temp_c": -198,
      "min_tensile_strength_mpa": 448,
      "min_yield_strength_mpa": 172,
      "max_temp_c": 899,
      "min_temp_to_40": 115,
      "values": {
        "65": 115,
        "100": 115,
        "125": 115,
        "150": 115,
        "175": 115,
        "200": 115,
        "225": 115,
        "250": 115,
        "275": 115,
        "300": 115,
        "325": 113,
        "350": 110,
        "375": 108,
        "400": 105,
        "425": 104,
        "450": 102,
        "475": 100,
        "500": 98.7,
        "525": 97.1,
        "550": 96.1,
        "575": 94.1,
        "600": 85.5,
        "625": 69.3,
        "650": 56.8,
        "675": 46.8,
        "700": 38.6,
        "725": 31.5,
        "750": 25.5,
        "775": 20.6,
        "800": 17.1,
        "825": 13.8,
        "850": 10.2,
        "875": 7.98,
        "900": 6.2
      }
    },
    {
      "block": 6,
      "line_no": 141,
      "nominal_composition": "33Ni–42Fe–21Cr",
      "product_form": "Fittings",
      "spec_no": "B366",
      "type_grade": null,
      "uns_no": "N08810",
      "class_condition_temper": "Annealed",
      "size_mm": "All",
      "p_no": 45,
      "notes": "(9) (17)",
      "min_temp_c": -198,
      "min_tensile_strength_mpa": 450,
      "min_yield_strength_mpa": 170,
      "max_temp_c": 899,
      "min_temp_to_40": 115,
      "values": {
        "65": 115,
        "100": 115,
        "125": 115,
        "150": 115,
        "175": 115,
        "200": 115,
        "225": 115,
        "250": 115,
        "275": 115,
        "300": 115,
        "325": 113,
        "350": 110,
        "375": 108,
        "400": 105,
        "425": 104,
        "450": 102,
        "475": 100,
        "500": 98.6,
        "525": 97.1,
        "550": 95.9,
        "575": 91.8,
        "600": 75.7,
        "625": 62.6,
        "650": 50.6,
        "675": 41.2,
        "700": 33.6,
        "725": 27.7,
        "750": 22.6,
        "775": 18.3,
        "800": 15.0,
        "825": 11.9,
        "850": 9.03,
        "875": 7.35,
        "900": 5.86
      }
    },
    {
      "block": 6,
      "line_no": 142,
      "nominal_composition": "33Ni–42Fe–21Cr–Al–Ti",
      "product_form": "Fittings",
      "spec_no": "B366",
      "type_grade": null,
      "uns_no": "N08811",
      "class_condition_temper": "Annealed",
      "size_mm": "All",
      "p_no": 45,
      "notes": "(9) (17)",
      "min_temp_c": -198,
      "min_tensile_strength_mpa": 450,
      "min_yield_strength_mpa": 170,
      "max_temp_c": 899,
      "min_temp_to_40": 115,
      "values": {
        "65": 115,
        "100": 115,
        "125": 115,
        "150": 115,
        "175": 115,
        "200": 115,
        "225": 115,
        "250": 115,
        "275": 115,
        "300": 115,
        "325": 113,
        "350": 110,
        "375": 108,
        "400": 105,
        "425": 104,
        "450": 102,
        "475": 100,
        "500": 98.7,
        "525": 97.1,
        "550": 96.1,
        "575": 94.1,
        "600": 85.5,
        "625": 69.3,
        "650": 56.8,
        "675": 46.8,
        "700": 38.6,
        "725": 31.5,
        "750": 25.5,
        "775": 20.6,
        "800": 17.1,
        "825": 13.8,
        "850": 10.2,
        "875": 7.98,
        "900": 6.2
      }
    },
    {
      "block": 6,
      "line_no": 143,
      "nominal_composition": "67Ni–30Cu",
      "product_form": "Forg. & ftg.",
      "spec_no": "B564",
      "type_grade": null,
      "uns_no": "N04400",
      "class_condition_temper": "Annealed",
      "size_mm": null,
      "p_no": 42,
      "notes": "(9)",
      "min_temp_c": -198,
      "min_tensile_strength_mpa": 483,
      "min_yield_strength_mpa": 172,
      "max_temp_c": 482,
      "min_temp_to_40": 115,
      "values": {
        "65": 106,
        "100": 99.7,
        "125": 96.2,
        "150": 93.6,
        "175": 91.9,
        "200": 90.9,
        "225": 90.4,
        "250": 90.4,
        "275": 90.4,
        "300": 90.4,
        "325": 90.4,
        "350": 90.4,
        "375": 89.8,
        "400": 89.0,
        "425": 88.0,
        "450": 79.7,
        "475": 59.9,
        "500": 55.2,
        "525": null,
        "550": null,
        "575": null,
        "600": null,
        "625": null,
        "650": null,
        "675": null,
        "700": null,
        "725": null,
        "750": null,
        "775": null,
        "800": null,
        "825": null,
        "850": null,
        "875": null,
        "900": null
      }
    },
    {
      "block": 6,
      "line_no": 144,
      "nominal_composition": "67Ni–30Cu",
      "product_form": "Forg. & ftg.",
      "spec_no": "B366",
      "type_grade": null,
      "uns_no": "N04400",
      "class_condition_temper": "Annealed",
      "size_mm": "All",
      "p_no": 42,
      "notes": "(17) (32)",
      "min_temp_c": -198,
      "min_tensile_strength_mpa": 480,
      "min_yield_strength_mpa": 170,
      "max_temp_c": 482,
      "min_temp_to_40": 115,
      "values": {
        "65": 106,
        "100": 99.7,
        "125": 96.2,
        "150": 93.6,
        "175": 91.9,
        "200": 90.9,
        "225": 90.4,
        "250": 90.4,
        "275": 90.4,
        "300": 90.4,
        "325": 90.4,
        "350": 90.4,
        "375": 89.8,
        "400": 89.0,
        "425": 88.0,
        "450": 79.7,
        "475": 59.9,
        "500": 55.2,
        "525": null,
        "550": null,
        "575": null,
        "600": null,
        "625": null,
        "650": null,
        "675": null,
        "700": null,
        "725": null,
        "750": null,
        "775": null,
        "800": null,
        "825": null,
        "850": null,
        "875": null,
        "900": null
      }
    },
    {
      "block": 6,
      "line_no": 145,
      "nominal_composition": "72Ni–15Cr–8Fe",
      "product_form": "Forg. & ftg.",
      "spec_no": "B366",
      "type_grade": null,
      "uns_no": "N06600",
      "class_condition_temper": "Annealed",
      "size_mm": "All",
      "p_no": 43,
      "notes": "(17) (32)",
      "min_temp_c": -198,
      "min_tensile_strength_mpa": 515,
      "min_yield_strength_mpa": 170,
      "max_temp_c": 649,
      "min_temp_to_40": 115,
      "values": {
        "65": 115,
        "100": 115,
        "125": 115,
        "150": 115,
        "175": 115,
        "200": 115,
        "225": 115,
        "250": 115,
        "275": 115,
        "300": 115,
        "325": 115,
        "350": 115,
        "375": 115,
        "400": 115,
        "425": 115,
        "450": 115,
        "475": 115,
        "500": 84.8,
        "525": 58.4,
        "550": 39.7,
        "575": 27.0,
        "600": 19.2,
        "625": 15.0,
        "650": 13.8,
        "675": null,
        "700": null,
        "725": null,
        "750": null,
        "775": null,
        "800": null,
        "825": null,
        "850": null,
        "875": null,
        "900": null
      }
    },
    {
      "block": 6,
      "line_no": 146,
      "nominal_composition": "40Ni–29Cr–15Fe–5Mo",
      "product_form": "Forg. & ftg.",
      "spec_no": "B366",
      "type_grade": null,
      "uns_no": "N06030",
      "class_condition_temper": "Sol. ann.",
      "size_mm": "All",
      "p_no": 45,
      "notes": "(17)",
      "min_temp_c": -198,
      "min_tensile_strength_mpa": 586,
      "min_yield_strength_mpa": 241,
      "max_temp_c": 427,
      "min_temp_to_40": 161,
      "values": {
        "65": 161,
        "100": 161,
        "125": 161,
        "150": 161,
        "175": 161,
        "200": 161,
        "225": 157,
        "250": 154,
        "275": 151,
        "300": 148,
        "325": 146,
        "350": 143,
        "375": 141,
        "400": 138,
        "425": 136,
        "450": 136,
        "475": null,
        "500": null,
        "525": null,
        "550": null,
        "575": null,
        "600": null,
        "625": null,
        "650": null,
        "675": null,
        "700": null,
        "725": null,
        "750": null,
        "775": null,
        "800": null,
        "825": null,
        "850": null,
        "875": null,
        "900": null
      }
    },
    {
      "block": 6,
      "line_no": 147,
      "nominal_composition": "40Ni–29Cr–15Fe–5Mo",
      "product_form": "Forg. & ftg.",
      "spec_no": "B462",
      "type_grade": null,
      "uns_no": "N06030",
      "class_condition_temper": "Sol. ann.",
      "size_mm": "All",
      "p_no": 45,
      "notes": null,
      "min_temp_c": -198,
      "min_tensile_strength_mpa": 586,
      "min_yield_strength_mpa": 241,
      "max_temp_c": 427,
      "min_temp_to_40": 161,
      "values": {
        "65": 161,
        "100": 161,
        "125": 161,
        "150": 161,
        "175": 161,
        "200": 161,
        "225": 157,
        "250": 154,
        "275": 151,
        "300": 148,
        "325": 146,
        "350": 143,
        "375": 141,
        "400": 138,
        "425": 136,
        "450": 136,
        "475": null,
        "500": null,
        "525": null,
        "550": null,
        "575": null,
        "600": null,
        "625": null,
        "650": null,
        "675": null,
        "700": null,
        "725": null,
        "750": null,
        "775": null,
        "800": null,
        "825": null,
        "850": null,
        "875": null,
        "900": null
      }
    },
    {
      "block": 6,
      "line_no": 148,
      "nominal_composition": "33Ni–42Fe–21Cr",
      "product_form": "Forg. & ftg.",
      "spec_no": "B366",
      "type_grade": null,
      "uns_no": "N08800",
      "class_condition_temper": "C.D. ann.",
      "size_mm": "All",
      "p_no": 45,
      "notes": "(17)",
      "min_temp_c": -198,
      "min_tensile_strength_mpa": 520,
      "min_yield_strength_mpa": 205,
      "max_temp_c": 816,
      "min_temp_to_40": 138,
      "values": {
        "65": 138,
        "100": 138,
        "125": 138,
        "150": 138,
        "175": 138,
        "200": 138,
        "225": 138,
        "250": 138,
        "275": 138,
        "300": 138,
        "325": 138,
        "350": 138,
        "375": 138,
        "400": 138,
        "425": 138,
        "450": 138,
        "475": 138,
        "500": 138,
        "525": 138,
        "550": 136,
        "575": 107,
        "600": 83.8,
        "625": 63.9,
        "650": 44.7,
        "675": 29.8,
        "700": 15.5,
        "725": 11.7,
        "750": 8.68,
        "775": 7.2,
        "800": 6.25,
        "825": 5.11,
        "850": null,
        "875": null,
        "900": null
      }
    },
    {
      "block": 6,
      "line_no": 149,
      "nominal_composition": "33Ni–42Fe–21Cr",
      "product_form": "Forg. & ftg.",
      "spec_no": "B564",
      "type_grade": null,
      "uns_no": "N08800",
      "class_condition_temper": "Annealed",
      "size_mm": null,
      "p_no": 45,
      "notes": "(9)",
      "min_temp_c": -198,
      "min_tensile_strength_mpa": 517,
      "min_yield_strength_mpa": 207,
      "max_temp_c": 816,
      "min_temp_to_40": 138,
      "values": {
        "65": 138,
        "100": 138,
        "125": 138,
        "150": 138,
        "175": 138,
        "200": 138,
        "225": 138,
        "250": 138,
        "275": 138,
        "300": 138,
        "325": 138,
        "350": 138,
        "375": 138,
        "400": 138,
        "425": 138,
        "450": 138,
        "475": 138,
        "500": 138,
        "525": 138,
        "550": 136,
        "575": 107,
        "600": 83.8,
        "625": 63.9,
        "650": 44.7,
        "675": 29.8,
        "700": 15.5,
        "725": 11.7,
        "750": 8.68,
        "775": 7.2,
        "800": 6.25,
        "825": 5.11,
        "850": null,
        "875": null,
        "900": null
      }
    },
    {
      "block": 6,
      "line_no": 150,
      "nominal_composition": "35Ni–35Fe–20Cr–Cb",
      "product_form": "Forg. & ftg.",
      "spec_no": "B366",
      "type_grade": null,
      "uns_no": "N08020",
      "class_condition_temper": "Annealed",
      "size_mm": "All",
      "p_no": 45,
      "notes": "(17)",
      "min_temp_c": -198,
      "min_tensile_strength_mpa": 551,
      "min_yield_strength_mpa": 241,
      "max_temp_c": 427,
      "min_temp_to_40": 161,
      "values": {
        "65": 161,
        "100": 161,
        "125": 161,
        "150": 161,
        "175": 161,
        "200": 161,
        "225": 161,
        "250": 161,
        "275": 161,
        "300": 161,
        "325": 161,
        "350": 161,
        "375": 161,
        "400": 160,
        "425": 157,
        "450": 156,
        "475": null,
        "500": null,
        "525": null,
        "550": null,
        "575": null,
        "600": null,
        "625": null,
        "650": null,
        "675": null,
        "700": null,
        "725": null,
        "750": null,
        "775": null,
        "800": null,
        "825": null,
        "850": null,
        "875": null,
        "900": null
      }
    },
    {
      "block": 6,
      "line_no": 151,
      "nominal_composition": "35Ni–35Fe–20Cr–Cb",
      "product_form": "Forg. & ftg.",
      "spec_no": "B462",
      "type_grade": null,
      "uns_no": "N08020",
      "class_condition_temper": "Annealed",
      "size_mm": null,
      "p_no": 45,
      "notes": "(9)",
      "min_temp_c": -198,
      "min_tensile_strength_mpa": 551,
      "min_yield_strength_mpa": 241,
      "max_temp_c": 427,
      "min_temp_to_40": 161,
      "values": {
        "65": 161,
        "100": 161,
        "125": 161,
        "150": 161,
        "175": 161,
        "200": 161,
        "225": 161,
        "250": 161,
        "275": 161,
        "300": 161,
        "325": 161,
        "350": 161,
        "375": 161,
        "400": 160,
        "425": 157,
        "450": 156,
        "475": null,
        "500": null,
        "525": null,
        "550": null,
        "575": null,
        "600": null,
        "625": null,
        "650": null,
        "675": null,
        "700": null,
        "725": null,
        "750": null,
        "775": null,
        "800": null,
        "825": null,
        "850": null,
        "875": null,
        "900": null
      }
    },
    {
      "block": 6,
      "line_no": 152,
      "nominal_composition": "72Ni–15Cr–8Fe",
      "product_form": "Forg. & ftg.",
      "spec_no": "B564",
      "type_grade": null,
      "uns_no": "N06600",
      "class_condition_temper": "Annealed",
      "size_mm": "All",
      "p_no": 43,
      "notes": "(9)",
      "min_temp_c": -198,
      "min_tensile_strength_mpa": 552,
      "min_yield_strength_mpa": 241,
      "max_temp_c": 649,
      "min_temp_to_40": 161,
      "values": {
        "65": 161,
        "100": 161,
        "125": 161,
        "150": 161,
        "175": 161,
        "200": 161,
        "225": 161,
        "250": 161,
        "275": 161,
        "300": 161,
        "325": 161,
        "350": 161,
        "375": 161,
        "400": 161,
        "425": 161,
        "450": 161,
        "475": 161,
        "500": 84.8,
        "525": 58.4,
        "550": 39.7,
        "575": 27.0,
        "600": 19.2,
        "625": 15.0,
        "650": 13.8,
        "675": null,
        "700": null,
        "725": null,
        "750": null,
        "775": null,
        "800": null,
        "825": null,
        "850": null,
        "875": null,
        "900": null
      }
    },
    {
      "block": 6,
      "line_no": 153,
      "nominal_composition": "42Ni–21.5Cr–3Mo–2.3Cu",
      "product_form": "Fittings",
      "spec_no": "B366",
      "type_grade": null,
      "uns_no": "N08825",
      "class_condition_temper": "C.D. ann.",
      "size_mm": "All",
      "p_no": 45,
      "notes": "(9) (17)",
      "min_temp_c": -198,
      "min_tensile_strength_mpa": 586,
      "min_yield_strength_mpa": 241,
      "max_temp_c": 538,
      "min_temp_to_40": 161,
      "values": {
        "65": 161,
        "100": 161,
        "125": 161,
        "150": 161,
        "175": 161,
        "200": 161,
        "225": 161,
        "250": 161,
        "275": 161,
        "300": 161,
        "325": 161,
        "350": 161,
        "375": 161,
        "400": 160,
        "425": 159,
        "450": 158,
        "475": 157,
        "500": 156,
        "525": 155,
        "550": 153,
        "575": null,
        "600": null,
        "625": null,
        "650": null,
        "675": null,
        "700": null,
        "725": null,
        "750": null,
        "775": null,
        "800": null,
        "825": null,
        "850": null,
        "875": null,
        "900": null
      }
    },
    {
      "block": 6,
      "line_no": 154,
      "nominal_composition": "42Ni–21.5Cr–3Mo–2.3Cu",
      "product_form": "Forgings",
      "spec_no": "B564",
      "type_grade": null,
      "uns_no": "N08825",
      "class_condition_temper": "Annealed",
      "size_mm": null,
      "p_no": 45,
      "notes": "(9)",
      "min_temp_c": -198,
      "min_tensile_strength_mpa": 586,
      "min_yield_strength_mpa": 241,
      "max_temp_c": 538,
      "min_temp_to_40": 160,
      "values": {
        "65": 160,
        "100": 160,
        "125": 160,
        "150": 160,
        "175": 160,
        "200": 160,
        "225": 160,
        "250": 160,
        "275": 160,
        "300": 160,
        "325": 160,
        "350": 160,
        "375": 160,
        "400": 159,
        "425": 158,
        "450": 157,
        "475": 156,
        "500": 156,
        "525": 154,
        "550": 151,
        "575": null,
        "600": null,
        "625": null,
        "650": null,
        "675": null,
        "700": null,
        "725": null,
        "750": null,
        "775": null,
        "800": null,
        "825": null,
        "850": null,
        "875": null,
        "900": null
      }
    },
    {
      "block": 6,
      "line_no": 155,
      "nominal_composition": "58Ni–29Cr–9Fe",
      "product_form": "Forgings",
      "spec_no": "B564",
      "type_grade": null,
      "uns_no": "N06690",
      "class_condition_temper": "Annealed",
      "size_mm": "All",
      "p_no": 43,
      "notes": "(9)",
      "min_temp_c": -198,
      "min_tensile_strength_mpa": 586,
      "min_yield_strength_mpa": 241,
      "max_temp_c": 482,
      "min_temp_to_40": 160,
      "values": {
        "65": 160,
        "100": 160,
        "125": 160,
        "150": 160,
        "175": 160,
        "200": 160,
        "225": 160,
        "250": 160,
        "275": 160,
        "300": 160,
        "325": 160,
        "350": 160,
        "375": 160,
        "400": 160,
        "425": 160,
        "450": 160,
        "475": 160,
        "500": 160,
        "525": null,
        "550": null,
        "575": null,
        "600": null,
        "625": null,
        "650": null,
        "675": null,
        "700": null,
        "725": null,
        "750": null,
        "775": null,
        "800": null,
        "825": null,
        "850": null,
        "875": null,
        "900": null
      }
    },
    {
      "block": 6,
      "line_no": 156,
      "nominal_composition": "37Ni–33Fe–25Cr",
      "product_form": "Fittings",
      "spec_no": "B366",
      "type_grade": null,
      "uns_no": "N08120",
      "class_condition_temper": "Sol. ann.",
      "size_mm": "All",
      "p_no": 45,
      "notes": null,
      "min_temp_c": -198,
      "min_tensile_strength_mpa": 621,
      "min_yield_strength_mpa": 276,
      "max_temp_c": 899,
      "min_temp_to_40": 184,
      "values": {
        "65": 184,
        "100": 184,
        "125": 184,
        "150": 184,
        "175": 184,
        "200": 184,
        "225": 180,
        "250": 175,
        "275": 170,
        "300": 166,
        "325": 163,
        "350": 160,
        "375": 158,
        "400": 156,
        "425": 154,
        "450": 153,
        "475": 153,
        "500": 152,
        "525": 151,
        "550": 151,
        "575": 151,
        "600": 117,
        "625": 96.2,
        "650": 79.3,
        "675": 65.6,
        "700": 54.4,
        "725": 45.0,
        "750": 37.2,
        "775": 30.6,
        "800": 25.1,
        "825": 20.5,
        "850": 16.5,
        "875": 13.0,
        "900": 9.8
      }
    },
    {
      "block": 6,
      "line_no": 157,
      "nominal_composition": "37Ni–33Fe–25Cr",
      "product_form": "Forgings",
      "spec_no": "B564",
      "type_grade": null,
      "uns_no": "N08120",
      "class_condition_temper": "Sol. ann.",
      "size_mm": "All",
      "p_no": 45,
      "notes": null,
      "min_temp_c": -198,
      "min_tensile_strength_mpa": 621,
      "min_yield_strength_mpa": 276,
      "max_temp_c": 899,
      "min_temp_to_40": 184,
      "values": {
        "65": 184,
        "100": 184,
        "125": 184,
        "150": 184,
        "175": 184,
        "200": 184,
        "225": 180,
        "250": 175,
        "275": 170,
        "300": 166,
        "325": 163,
        "350": 160,
        "375": 158,
        "400": 156,
        "425": 154,
        "450": 153,
        "475": 153,
        "500": 152,
        "525": 151,
        "550": 151,
        "575": 151,
        "600": 117,
        "625": 96.2,
        "650": 79.3,
        "675": 65.6,
        "700": 54.4,
        "725": 45.0,
        "750": 37.2,
        "775": 30.6,
        "800": 25.1,
        "825": 20.5,
        "850": 16.5,
        "875": 13.0,
        "900": 9.8
      }
    },
    {
      "block": 6,
      "line_no": 158,
      "nominal_composition": "47Ni–22Cr–9Mo–18Fe",
      "product_form": "Forg. & ftg.",
      "spec_no": "B366",
      "type_grade": null,
      "uns_no": "N06002",
      "class_condition_temper": "Sol. ann.",
      "size_mm": "All",
      "p_no": 43,
      "notes": "(32)",
      "min_temp_c": -198,
      "min_tensile_strength_mpa": 689,
      "min_yield_strength_mpa": 276,
      "max_temp_c": 816,
      "min_temp_to_40": 184,
      "values": {
        "65": 184,
        "100": 184,
        "125": 184,
        "150": 184,
        "175": 184,
        "200": 184,
        "225": 184,
        "250": 178,
        "275": 173,
        "300": 169,
        "325": 165,
        "350": 162,
        "375": 160,
        "400": 158,
        "425": 157,
        "450": 155,
        "475": 154,
        "500": 135,
        "525": 134,
        "550": 133,
        "575": 129,
        "600": 115,
        "625": 94.2,
        "650": 77.3,
        "675": 64.9,
        "700": 54.7,
        "725": 44.7,
        "750": 36.1,
        "775": 29.2,
        "800": 23.6,
        "825": 19.1,
        "850": null,
        "875": null,
        "900": null
      }
    },
    {
      "block": 6,
      "line_no": 159,
      "nominal_composition": "31Ni–33Fe–27Cr–6.5Mo– Cu–N",
      "product_form": "Forg. & ftg.",
      "spec_no": "B366",
      "type_grade": null,
      "uns_no": "N08031",
      "class_condition_temper": "Sol. ann.",
      "size_mm": "All",
      "p_no": 45,
      "notes": "(17)",
      "min_temp_c": -198,
      "min_tensile_strength_mpa": 648,
      "min_yield_strength_mpa": 276,
      "max_temp_c": 427,
      "min_temp_to_40": 184,
      "values": {
        "65": 184,
        "100": 184,
        "125": 184,
        "150": 184,
        "175": 177,
        "200": 171,
        "225": 166,
        "250": 162,
        "275": 158,
        "300": 155,
        "325": 152,
        "350": 149,
        "375": 146,
        "400": 144,
        "425": 141,
        "450": 141,
        "475": null,
        "500": null,
        "525": null,
        "550": null,
        "575": null,
        "600": null,
        "625": null,
        "650": null,
        "675": null,
        "700": null,
        "725": null,
        "750": null,
        "775": null,
        "800": null,
        "825": null,
        "850": null,
        "875": null,
        "900": null
      }
    },
    {
      "block": 6,
      "line_no": 160,
      "nominal_composition": "Cu–N",
      "product_form": "Forg. & ftg.",
      "spec_no": "B564",
      "type_grade": null,
      "uns_no": "N08031",
      "class_condition_temper": "H.W.",
      "size_mm": "All",
      "p_no": 45,
      "notes": null,
      "min_temp_c": -198,
      "min_tensile_strength_mpa": 650,
      "min_yield_strength_mpa": 276,
      "max_temp_c": 427,
      "min_temp_to_40": 184,
      "values": {
        "65": 184,
        "100": 184,
        "125": 184,
        "150": 184,
        "175": 177,
        "200": 171,
        "225": 166,
        "250": 162,
        "275": 158,
        "300": 155,
        "325": 152,
        "350": 149,
        "375": 146,
        "400": 144,
        "425": 141,
        "450": 141,
        "475": null,
        "500": null,
        "525": null,
        "550": null,
        "575": null,
        "600": null,
        "625": null,
        "650": null,
        "675": null,
        "700": null,
        "725": null,
        "750": null,
        "775": null,
        "800": null,
        "825": null,
        "850": null,
        "875": null,
        "900": null
      }
    },
    {
      "block": 6,
      "line_no": 161,
      "nominal_composition": "54Ni–16Mo–15Cr",
      "product_form": "Forg. & ftg.",
      "spec_no": "B366",
      "type_grade": null,
      "uns_no": "N10276",
      "class_condition_temper": "Sol. ann.",
      "size_mm": "All",
      "p_no": 43,
      "notes": "(17)",
      "min_temp_c": -198,
      "min_tensile_strength_mpa": 689,
      "min_yield_strength_mpa": 283,
      "max_temp_c": 677,
      "min_temp_to_40": 188,
      "values": {
        "65": 188,
        "100": 188,
        "125": 188,
        "150": 188,
        "175": 188,
        "200": 188,
        "225": 188,
        "250": 187,
        "275": 183,
        "300": 177,
        "325": 172,
        "350": 169,
        "375": 165,
        "400": 162,
        "425": 159,
        "450": 157,
        "475": 156,
        "500": 155,
        "525": 154,
        "550": 143,
        "575": 118,
        "600": 99.1,
        "625": 81.6,
        "650": 67.0,
        "675": 54.6,
        "700": 42.2,
        "725": null,
        "750": null,
        "775": null,
        "800": null,
        "825": null,
        "850": null,
        "875": null,
        "900": null
      }
    },
    {
      "block": 6,
      "line_no": 162,
      "nominal_composition": "54Ni–16Mo–15Cr",
      "product_form": "Forg. & ftg.",
      "spec_no": "B462",
      "type_grade": null,
      "uns_no": "N10276",
      "class_condition_temper": "Sol. ann.",
      "size_mm": "All",
      "p_no": 43,
      "notes": "(9)",
      "min_temp_c": -198,
      "min_tensile_strength_mpa": 690,
      "min_yield_strength_mpa": 283,
      "max_temp_c": 677,
      "min_temp_to_40": 188,
      "values": {
        "65": 188,
        "100": 188,
        "125": 188,
        "150": 188,
        "175": 188,
        "200": 188,
        "225": 188,
        "250": 187,
        "275": 183,
        "300": 177,
        "325": 172,
        "350": 169,
        "375": 165,
        "400": 162,
        "425": 159,
        "450": 157,
        "475": 156,
        "500": 155,
        "525": 154,
        "550": 143,
        "575": 118,
        "600": 99.1,
        "625": 81.6,
        "650": 67.0,
        "675": 54.6,
        "700": 42.2,
        "725": null,
        "750": null,
        "775": null,
        "800": null,
        "825": null,
        "850": null,
        "875": null,
        "900": null
      }
    },
    {
      "block": 6,
      "line_no": 163,
      "nominal_composition": "54Ni–16Mo–15Cr",
      "product_form": "Forg. & ftg.",
      "spec_no": "B564",
      "type_grade": null,
      "uns_no": "N10276",
      "class_condition_temper": "Sol. ann.",
      "size_mm": "All",
      "p_no": 43,
      "notes": "(9)",
      "min_temp_c": -198,
      "min_tensile_strength_mpa": 690,
      "min_yield_strength_mpa": 283,
      "max_temp_c": 677,
      "min_temp_to_40": 188,
      "values": {
        "65": 188,
        "100": 188,
        "125": 188,
        "150": 188,
        "175": 188,
        "200": 188,
        "225": 188,
        "250": 187,
        "275": 183,
        "300": 177,
        "325": 172,
        "350": 169,
        "375": 165,
        "400": 162,
        "425": 159,
        "450": 157,
        "475": 156,
        "500": 155,
        "525": 154,
        "550": 143,
        "575": 118,
        "600": 99.1,
        "625": 81.6,
        "650": 67.0,
        "675": 54.6,
        "700": 42.2,
        "725": null,
        "750": null,
        "775": null,
        "800": null,
        "825": null,
        "850": null,
        "875": null,
        "900": null
      }
    },
    {
      "block": 6,
      "line_no": 164,
      "nominal_composition": "62Ni–28Mo–5Fe",
      "product_form": "Forg. & ftg.",
      "spec_no": "B366",
      "type_grade": null,
      "uns_no": "N10001",
      "class_condition_temper": "Sol. ann.",
      "size_mm": "All",
      "p_no": 44,
      "notes": "(32)",
      "min_temp_c": -198,
      "min_tensile_strength_mpa": 690,
      "min_yield_strength_mpa": 310,
      "max_temp_c": 427,
      "min_temp_to_40": 207,
      "values": {
        "65": 207,
        "100": 207,
        "125": 207,
        "150": 207,
        "175": 207,
        "200": 207,
        "225": 207,
        "250": 207,
        "275": 207,
        "300": 207,
        "325": 207,
        "350": 207,
        "375": 207,
        "400": 207,
        "425": 206,
        "450": 206,
        "475": null,
        "500": null,
        "525": null,
        "550": null,
        "575": null,
        "600": null,
        "625": null,
        "650": null,
        "675": null,
        "700": null,
        "725": null,
        "750": null,
        "775": null,
        "800": null,
        "825": null,
        "850": null,
        "875": null,
        "900": null
      }
    },
    {
      "block": 6,
      "line_no": 165,
      "nominal_composition": "55Ni–21Cr–13.5Mo",
      "product_form": "Forg. & ftg.",
      "spec_no": "B366",
      "type_grade": null,
      "uns_no": "N06022",
      "class_condition_temper": "Sol. ann.",
      "size_mm": "All",
      "p_no": 43,
      "notes": "(17) (32)",
      "min_temp_c": -198,
      "min_tensile_strength_mpa": 689,
      "min_yield_strength_mpa": 310,
      "max_temp_c": 427,
      "min_temp_to_40": 207,
      "values": {
        "65": 207,
        "100": 207,
        "125": 207,
        "150": 207,
        "175": 207,
        "200": 207,
        "225": 204,
        "250": 202,
        "275": 197,
        "300": 193,
        "325": 189,
        "350": 185,
        "375": 182,
        "400": 180,
        "425": 177,
        "450": 177,
        "475": null,
        "500": null,
        "525": null,
        "550": null,
        "575": null,
        "600": null,
        "625": null,
        "650": null,
        "675": null,
        "700": null,
        "725": null,
        "750": null,
        "775": null,
        "800": null,
        "825": null,
        "850": null,
        "875": null,
        "900": null
      }
    },
    {
      "block": 6,
      "line_no": 166,
      "nominal_composition": "55Ni–21Cr–13.5Mo",
      "product_form": "Forg. & ftg.",
      "spec_no": "B462",
      "type_grade": null,
      "uns_no": "N06022",
      "class_condition_temper": "Sol. ann.",
      "size_mm": "All",
      "p_no": 43,
      "notes": "(9)",
      "min_temp_c": -198,
      "min_tensile_strength_mpa": 690,
      "min_yield_strength_mpa": 310,
      "max_temp_c": 427,
      "min_temp_to_40": 207,
      "values": {
        "65": 207,
        "100": 207,
        "125": 207,
        "150": 207,
        "175": 207,
        "200": 207,
        "225": 204,
        "250": 202,
        "275": 197,
        "300": 193,
        "325": 189,
        "350": 185,
        "375": 182,
        "400": 180,
        "425": 177,
        "450": 177,
        "475": null,
        "500": null,
        "525": null,
        "550": null,
        "575": null,
        "600": null,
        "625": null,
        "650": null,
        "675": null,
        "700": null,
        "725": null,
        "750": null,
        "775": null,
        "800": null,
        "825": null,
        "850": null,
        "875": null,
        "900": null
      }
    },
    {
      "block": 6,
      "line_no": 167,
      "nominal_composition": "55Ni–21Cr–13.5Mo",
      "product_form": "Forg. & ftg.",
      "spec_no": "B564",
      "type_grade": null,
      "uns_no": "N06022",
      "class_condition_temper": "Sol. ann.",
      "size_mm": "All",
      "p_no": 43,
      "notes": "(9)",
      "min_temp_c": -198,
      "min_tensile_strength_mpa": 690,
      "min_yield_strength_mpa": 310,
      "max_temp_c": 427,
      "min_temp_to_40": 207,
      "values": {
        "65": 207,
        "100": 207,
        "125": 207,
        "150": 207,
        "175": 207,
        "200": 207,
        "225": 204,
        "250": 202,
        "275": 197,
        "300": 193,
        "325": 189,
        "350": 185,
        "375": 182,
        "400": 180,
        "425": 177,
        "450": 177,
        "475": null,
        "500": null,
        "525": null,
        "550": null,
        "575": null,
        "600": null,
        "625": null,
        "650": null,
        "675": null,
        "700": null,
        "725": null,
        "750": null,
        "775": null,
        "800": null,
        "825": null,
        "850": null,
        "875": null,
        "900": null
      }
    },
    {
      "block": 6,
      "line_no": 168,
      "nominal_composition": "58Ni–33Cr–8Mo",
      "product_form": "Forg. & ftg.",
      "spec_no": "B366",
      "type_grade": null,
      "uns_no": "N06035",
      "class_condition_temper": "Sol. ann.",
      "size_mm": "All",
      "p_no": 43,
      "notes": "(17) (32)",
      "min_temp_c": -198,
      "min_tensile_strength_mpa": 586,
      "min_yield_strength_mpa": 241,
      "max_temp_c": 427,
      "min_temp_to_40": 161,
      "values": {
        "65": 161,
        "100": 161,
        "125": 161,
        "150": 161,
        "175": 161,
        "200": 154,
        "225": 149,
        "250": 144,
        "275": 140,
        "300": 137,
        "325": 135,
        "350": 133,
        "375": 132,
        "400": 131,
        "425": 129,
        "450": 128,
        "475": null,
        "500": null,
        "525": null,
        "550": null,
        "575": null,
        "600": null,
        "625": null,
        "650": null,
        "675": null,
        "700": null,
        "725": null,
        "750": null,
        "775": null,
        "800": null,
        "825": null,
        "850": null,
        "875": null,
        "900": null
      }
    },
    {
      "block": 6,
      "line_no": 169,
      "nominal_composition": "58Ni–33Cr–8Mo",
      "product_form": "Forg. & ftg.",
      "spec_no": "B462",
      "type_grade": null,
      "uns_no": "N06035",
      "class_condition_temper": "Sol. ann.",
      "size_mm": "All",
      "p_no": 43,
      "notes": "(9)",
      "min_temp_c": -198,
      "min_tensile_strength_mpa": 586,
      "min_yield_strength_mpa": 241,
      "max_temp_c": 427,
      "min_temp_to_40": 161,
      "values": {
        "65": 161,
        "100": 161,
        "125": 161,
        "150": 161,
        "175": 161,
        "200": 154,
        "225": 149,
        "250": 144,
        "275": 140,
        "300": 137,
        "325": 135,
        "350": 133,
        "375": 132,
        "400": 131,
        "425": 129,
        "450": 128,
        "475": null,
        "500": null,
        "525": null,
        "550": null,
        "575": null,
        "600": null,
        "625": null,
        "650": null,
        "675": null,
        "700": null,
        "725": null,
        "750": null,
        "775": null,
        "800": null,
        "825": null,
        "850": null,
        "875": null,
        "900": null
      }
    },
    {
      "block": 6,
      "line_no": 170,
      "nominal_composition": "58Ni–33Cr–8Mo",
      "product_form": "Forg. & ftg.",
      "spec_no": "B564",
      "type_grade": null,
      "uns_no": "N06035",
      "class_condition_temper": "Sol. ann.",
      "size_mm": "All",
      "p_no": 43,
      "notes": "(9)",
      "min_temp_c": -198,
      "min_tensile_strength_mpa": 586,
      "min_yield_strength_mpa": 241,
      "max_temp_c": 427,
      "min_temp_to_40": 161,
      "values": {
        "65": 161,
        "100": 161,
        "125": 161,
        "150": 161,
        "175": 161,
        "200": 154,
        "225": 149,
        "250": 144,
        "275": 140,
        "300": 137,
        "325": 135,
        "350": 133,
        "375": 132,
        "400": 131,
        "425": 129,
        "450": 128,
        "475": null,
        "500": null,
        "525": null,
        "550": null,
        "575": null,
        "600": null,
        "625": null,
        "650": null,
        "675": null,
        "700": null,
        "725": null,
        "750": null,
        "775": null,
        "800": null,
        "825": null,
        "850": null,
        "875": null,
        "900": null
      }
    },
    {
      "block": 6,
      "line_no": 171,
      "nominal_composition": "59Ni–23Cr–16Mo",
      "product_form": "Forg. & ftg.",
      "spec_no": "B366",
      "type_grade": null,
      "uns_no": "N06059",
      "class_condition_temper": "Sol. ann.",
      "size_mm": "All",
      "p_no": 43,
      "notes": "(17)",
      "min_temp_c": -198,
      "min_tensile_strength_mpa": 690,
      "min_yield_strength_mpa": 310,
      "max_temp_c": 427,
      "min_temp_to_40": 207,
      "values": {
        "65": 207,
        "100": 207,
        "125": 207,
        "150": 207,
        "175": 207,
        "200": 207,
        "225": 207,
        "250": 206,
        "275": 202,
        "300": 197,
        "325": 192,
        "350": 188,
        "375": 184,
        "400": 180,
        "425": 176,
        "450": 176,
        "475": null,
        "500": null,
        "525": null,
        "550": null,
        "575": null,
        "600": null,
        "625": null,
        "650": null,
        "675": null,
        "700": null,
        "725": null,
        "750": null,
        "775": null,
        "800": null,
        "825": null,
        "850": null,
        "875": null,
        "900": null
      }
    },
    {
      "block": 6,
      "line_no": 172,
      "nominal_composition": "59Ni–23Cr–16Mo",
      "product_form": "Forg. & ftg.",
      "spec_no": "B564",
      "type_grade": null,
      "uns_no": "N06059",
      "class_condition_temper": "H.W. sol. ann.",
      "size_mm": "All",
      "p_no": 43,
      "notes": null,
      "min_temp_c": -198,
      "min_tensile_strength_mpa": 690,
      "min_yield_strength_mpa": 310,
      "max_temp_c": 427,
      "min_temp_to_40": 207,
      "values": {
        "65": 207,
        "100": 207,
        "125": 207,
        "150": 207,
        "175": 207,
        "200": 207,
        "225": 207,
        "250": 206,
        "275": 202,
        "300": 197,
        "325": 192,
        "350": 188,
        "375": 184,
        "400": 180,
        "425": 176,
        "450": 176,
        "475": null,
        "500": null,
        "525": null,
        "550": null,
        "575": null,
        "600": null,
        "625": null,
        "650": null,
        "675": null,
        "700": null,
        "725": null,
        "750": null,
        "775": null,
        "800": null,
        "825": null,
        "850": null,
        "875": null,
        "900": null
      }
    },
    {
      "block": 6,
      "line_no": 173,
