Repository: danivelas0/asme-pcc

File: resources/ASME B31/ASME B31.3/APPEX/appendix_a/table_a_1c.json (part 22 of 25)
    "Size or Thickness Range, in.",
    "Minimum Yield Strength, ksi\""
  ],
  "columns_values": [
      "line_no": 22,
      "nominal_composition": "Ti",
      "product_form": "Forgings",
      "spec_no": "B381",
      "type_grade": "F-1",
      "uns_no": "R50250",
      "class_condition_temper": "Annealed",
      "p_no": 51,
      "notes": null,
      "min_temp_f": -75,
      "minimum_tensile_strength_ksi": 35,
      "minimum_yield_strength_ksi": 20,
      "max_temp_f": 600,
      "min_temp_to_100": 11.7,
      "values": {
        "150": 10.7,
        "200": 9.3,
        "250": 8.2,
        "300": 7.2,
        "350": 6.3,
        "400": 5.5,
        "450": 4.7,
        "500": 4.2,
        "550": 3.8,
        "600": 3.5,
        "650": null,
        "700": null
      }
    },
    {
      "block": 7,
      "line_no": 23,
      "nominal_composition": "Ti",
      "product_form": "Fittings",
      "spec_no": "B363",
      "type_grade": "WPT2",
      "uns_no": "R50400",
      "class_condition_temper": "Annealed",
      "p_no": 51,
      "notes": null,
      "min_temp_f": -75,
      "minimum_tensile_strength_ksi": 50,
      "minimum_yield_strength_ksi": 40,
      "max_temp_f": 600,
      "min_temp_to_100": 16.7,
      "values": {
        "150": 15.6,
        "200": 14.5,
        "250": 13.3,
        "300": 12.1,
        "350": 11.2,
        "400": 10.3,
        "450": 9.6,
        "500": 8.9,
        "550": 8.2,
        "600": 7.6,
        "650": null,
        "700": null
      }
    },
    {
      "block": 7,
      "line_no": 24,
      "nominal_composition": "Ti",
      "product_form": "Forgings",
      "spec_no": "B381",
      "type_grade": "F-2",
      "uns_no": "R50400",
      "class_condition_temper": "Annealed",
      "p_no": 51,
      "notes": null,
      "min_temp_f": -75,
      "minimum_tensile_strength_ksi": 50,
      "minimum_yield_strength_ksi": 40,
      "max_temp_f": 600,
      "min_temp_to_100": 16.7,
      "values": {
        "150": 15.6,
        "200": 14.5,
        "250": 13.3,
        "300": 12.1,
        "350": 11.2,
        "400": 10.3,
        "450": 9.6,
        "500": 8.9,
        "550": 8.2,
        "600": 7.6,
        "650": null,
        "700": null
      }
    },
    {
      "block": 7,
      "line_no": 25,
      "nominal_composition": "Ti",
      "product_form": "Fittings",
      "spec_no": "B363",
      "type_grade": "WPT3",
      "uns_no": "R50550",
      "class_condition_temper": "Annealed",
      "p_no": 52,
      "notes": null,
      "min_temp_f": -75,
      "minimum_tensile_strength_ksi": 65,
      "minimum_yield_strength_ksi": 55,
      "max_temp_f": 600,
      "min_temp_to_100": 21.7,
      "values": {
        "150": 20.0,
        "200": 18.4,
        "250": 16.6,
        "300": 14.9,
        "350": 13.5,
        "400": 12.1,
        "450": 11.0,
        "500": 9.9,
        "550": 9.3,
        "600": 8.6,
        "650": null,
        "700": null
      }
    },
    {
      "block": 7,
      "line_no": 26,
      "nominal_composition": "Ti",
      "product_form": "Forgings",
      "spec_no": "B381",
      "type_grade": "F-3",
      "uns_no": "R50550",
      "class_condition_temper": "Annealed",
      "p_no": 52,
      "notes": null,
      "min_temp_f": -75,
      "minimum_tensile_strength_ksi": 65,
      "minimum_yield_strength_ksi": 55,
      "max_temp_f": 600,
      "min_temp_to_100": 21.7,
      "values": {
        "150": 20.0,
        "200": 18.4,
        "250": 16.6,
        "300": 14.9,
        "350": 13.5,
        "400": 12.1,
        "450": 11.0,
        "500": 9.9,
        "550": 9.3,
        "600": 8.6,
        "650": null,
        "700": null
      }
    },
    {
      "block": 7,
      "line_no": 27,
      "nominal_composition": "Ti–Pd",
      "product_form": "Fittings",
      "spec_no": "B363",
      "type_grade": "WPT7",
      "uns_no": "R52400",
      "class_condition_temper": "Annealed",
      "p_no": 51,
      "notes": null,
      "min_temp_f": -75,
      "minimum_tensile_strength_ksi": 50,
      "minimum_yield_strength_ksi": 40,
      "max_temp_f": 600,
      "min_temp_to_100": 16.7,
      "values": {
        "150": 15.6,
        "200": 14.5,
        "250": 13.3,
        "300": 12.1,
        "350": 11.2,
        "400": 10.3,
        "450": 9.6,
        "500": 8.9,
        "550": 8.2,
        "600": 7.6,
        "650": null,
        "700": null
      }
    },
    {
      "block": 7,
      "line_no": 28,
      "nominal_composition": "Ti–Pd",
      "product_form": "Forgings",
      "spec_no": "B381",
      "type_grade": "F-7",
      "uns_no": "R52400",
      "class_condition_temper": "Annealed",
      "p_no": 51,
      "notes": null,
      "min_temp_f": -75,
      "minimum_tensile_strength_ksi": 50,
      "minimum_yield_strength_ksi": 40,
      "max_temp_f": 600,
      "min_temp_to_100": 16.7,
      "values": {
        "150": 15.6,
        "200": 14.5,
        "250": 13.3,
        "300": 12.1,
        "350": 11.2,
        "400": 10.3,
        "450": 9.6,
        "500": 8.9,
        "550": 8.2,
        "600": 7.6,
        "650": null,
        "700": null
      }
    },
    {
      "block": 7,
      "line_no": 29,
      "nominal_composition": "Ti–0.3Mo–0.8Ni",
      "product_form": "Fittings",
      "spec_no": "B363",
      "type_grade": "WPT12",
      "uns_no": "R53400",
      "class_condition_temper": "Annealed",
      "p_no": 52,
      "notes": null,
      "min_temp_f": -75,
      "minimum_tensile_strength_ksi": 70,
      "minimum_yield_strength_ksi": 50,
      "max_temp_f": 600,
      "min_temp_to_100": 23.3,
      "values": {
        "150": 22.6,
        "200": 21.8,
        "250": 20.4,
        "300": 18.9,
        "350": 17.8,
        "400": 16.7,
        "450": 16.0,
        "500": 15.2,
        "550": 14.8,
        "600": 14.4,
        "650": null,
        "700": null
      }
    },
    {
      "block": 7,
      "line_no": 30,
      "nominal_composition": "Ti–0.3Mo–0.8Ni Titanium and Titanium Alloy — Bars",
      "product_form": "Forgings",
      "spec_no": "B381",
      "type_grade": "F-12",
      "uns_no": "R53400",
      "class_condition_temper": "Annealed",
      "p_no": 52,
      "notes": null,
      "min_temp_f": -75,
      "minimum_tensile_strength_ksi": 70,
      "minimum_yield_strength_ksi": 50,
      "max_temp_f": 600,
      "min_temp_to_100": 23.3,
      "values": {
        "150": 22.6,
        "200": 21.8,
        "250": 20.4,
        "300": 18.9,
        "350": 17.8,
        "400": 16.7,
        "450": 16.0,
        "500": 15.2,
        "550": 14.8,
        "600": "14.4 Titanium and Titanium Alloy — Bars",
        "650": null,
        "700": null
      }
    },
    {
      "block": 7,
      "line_no": 31,
      "nominal_composition": "Ti",
      "product_form": null,
      "spec_no": "B348",
      "type_grade": 1,
      "uns_no": "R50250",
      "class_condition_temper": "Annealed",
      "p_no": 51,
      "notes": null,
      "min_temp_f": -75,
      "minimum_tensile_strength_ksi": 35,
      "minimum_yield_strength_ksi": 20,
      "max_temp_f": 600,
      "min_temp_to_100": 11.7,
      "values": {
        "150": 10.7,
        "200": 9.3,
        "250": 8.2,
        "300": 7.2,
        "350": 6.3,
        "400": 5.5,
        "450": 4.7,
        "500": 4.2,
        "550": 3.8,
        "600": 3.5,
        "650": null,
        "700": null
      }
    },
    {
      "block": 7,
      "line_no": 32,
      "nominal_composition": "Ti",
      "product_form": null,
      "spec_no": "B348",
      "type_grade": 2,
      "uns_no": "R50400",
      "class_condition_temper": "Annealed",
      "p_no": 51,
      "notes": null,
      "min_temp_f": -75,
      "minimum_tensile_strength_ksi": 50,
      "minimum_yield_strength_ksi": 40,
      "max_temp_f": 600,
      "min_temp_to_100": 16.7,
      "values": {
        "150": 15.6,
        "200": 14.5,
        "250": 13.3,
        "300": 12.1,
        "350": 11.2,
        "400": 10.3,
        "450": 9.6,
        "500": 8.9,
        "550": 8.2,
        "600": 7.6,
        "650": null,
        "700": null
      }
    },
    {
      "block": 7,
      "line_no": 33,
      "nominal_composition": "Ti",
      "product_form": null,
      "spec_no": "B348",
      "type_grade": 3,
      "uns_no": "R50550",
      "class_condition_temper": "Annealed",
      "p_no": 52,
      "notes": null,
      "min_temp_f": -75,
      "minimum_tensile_strength_ksi": 65,
      "minimum_yield_strength_ksi": 55,
      "max_temp_f": 600,
      "min_temp_to_100": 21.7,
      "values": {
        "150": 20.0,
        "200": 18.4,
        "250": 16.6,
        "300": 14.9,
        "350": 13.5,
        "400": 12.1,
        "450": 11.0,
        "500": 9.9,
        "550": 9.3,
        "600": 8.6,
        "650": null,
        "700": null
      }
    },
    {
      "block": 7,
      "line_no": 34,
      "nominal_composition": "Ti–Pd",
      "product_form": null,
      "spec_no": "B348",
      "type_grade": 7,
      "uns_no": "R52400",
      "class_condition_temper": "Annealed",
      "p_no": 51,
      "notes": null,
      "min_temp_f": -75,
      "minimum_tensile_strength_ksi": 50,
      "minimum_yield_strength_ksi": 40,
      "max_temp_f": 600,
      "min_temp_to_100": 16.7,
      "values": {
        "150": 15.6,
        "200": 14.5,
        "250": 13.3,
        "300": 12.1,
        "350": 11.2,
        "400": 10.3,
        "450": 9.6,
        "500": 8.9,
        "550": 8.2,
        "600": 7.6,
        "650": null,
        "700": null
      }
    },
    {
      "block": 7,
      "line_no": 35,
      "nominal_composition": "Ti–0.3Mo–0.8Ni Titanium and Titanium Alloy — Castings",
      "product_form": null,
      "spec_no": "B348",
      "type_grade": 12,
      "uns_no": "R53400",
      "class_condition_temper": "Annealed",
      "p_no": 52,
      "notes": null,
      "min_temp_f": -75,
      "minimum_tensile_strength_ksi": 70,
      "minimum_yield_strength_ksi": 50,
      "max_temp_f": 600,
      "min_temp_to_100": 23.3,
      "values": {
        "150": 22.6,
        "200": 21.8,
        "250": 20.4,
        "300": 18.9,
        "350": 17.8,
        "400": 16.7,
        "450": 16.0,
        "500": 15.2,
        "550": "14.8 Titanium and Titanium Alloy — Castings",
        "600": 14.4,
        "650": null,
        "700": null
      }
    },
    {
      "block": 7,
      "line_no": 36,
      "nominal_composition": "Ti",
      "product_form": null,
      "spec_no": "B367",
      "type_grade": "C-2",
      "uns_no": "R52550",
      "class_condition_temper": null,
      "p_no": 51,
      "notes": "(14) (44)",
      "min_temp_f": -75,
      "minimum_tensile_strength_ksi": 50,
      "minimum_yield_strength_ksi": 40,
      "max_temp_f": 500,
      "min_temp_to_100": 16.7,
      "values": {
        "150": 15.2,
        "200": 13.8,
        "250": 12.6,
        "300": 11.4,
        "350": 10.4,
        "400": 9.5,
        "450": 8.7,
        "500": 7.9,
        "550": null,
        "600": null,
        "650": null,
        "700": null
      }
    },
    {
      "block": 7,
      "line_no": 37,
      "nominal_composition": "Ti",
      "product_form": null,
      "spec_no": "B367",
      "type_grade": "C-3",
      "uns_no": "R52551",
      "class_condition_temper": null,
      "p_no": 52,
      "notes": "(14) (44)",
      "min_temp_f": -75,
      "minimum_tensile_strength_ksi": 65,
      "minimum_yield_strength_ksi": 55,
      "max_temp_f": 500,
      "min_temp_to_100": 21.7,
      "values": {
        "150": 20.0,
        "200": 18.4,
        "250": 16.6,
        "300": 14.9,
        "350": 13.5,
        "400": 12.1,
        "450": 11.0,
        "500": 9.9,
        "550": null,
        "600": null,
        "650": null,
        "700": null
      }
    },
    {
      "block": 7,
      "line_no": 38,
      "nominal_composition": "Ti–Pd",
      "product_form": "… Zirconium and Zirconium Alloy — Pipes and Tubes",
      "spec_no": "B367",
      "type_grade": "C-7",
      "uns_no": "R52700",
      "class_condition_temper": null,
      "p_no": 51,
      "notes": "(14) (44)",
      "min_temp_f": -75,
      "minimum_tensile_strength_ksi": 50,
      "minimum_yield_strength_ksi": 40,
      "max_temp_f": 500,
      "min_temp_to_100": 16.7,
      "values": {
        "150": 15.2,
        "200": 13.8,
        "250": 12.6,
        "300": 11.4,
        "350": 10.4,
        "400": 9.5,
        "450": 8.7,
        "500": 7.9,
        "550": "… Zirconium and Zirconium Alloy — Pipes and Tubes",
        "600": null,
        "650": null,
        "700": null
      }
    },
    {
      "block": 7,
      "line_no": 39,
      "nominal_composition": "99.2Zr",
      "product_form": "Smls. & wld. tube",
      "spec_no": "B523",
      "type_grade": null,
      "uns_no": "R60702",
      "class_condition_temper": null,
      "p_no": 61,
      "notes": null,
      "min_temp_f": -75,
      "minimum_tensile_strength_ksi": 55,
      "minimum_yield_strength_ksi": 30,
      "max_temp_f": 700,
      "min_temp_to_100": 18.3,
      "values": {
        "150": 17.2,
        "200": 15.4,
        "250": 13.6,
        "300": 12.0,
        "350": 10.6,
        "400": 9.3,
        "450": 8.3,
        "500": 7.4,
        "550": 6.6,
        "600": 6.0,
        "650": 5.6,
        "700": 5.2
      }
    },
    {
      "block": 7,
      "line_no": 40,
      "nominal_composition": "99.2Zr",
      "product_form": "Smls. & wld. tube",
      "spec_no": "B658",
      "type_grade": null,
      "uns_no": "R60702",
      "class_condition_temper": null,
      "p_no": 61,
      "notes": null,
      "min_temp_f": -75,
      "minimum_tensile_strength_ksi": 55,
      "minimum_yield_strength_ksi": 30,
      "max_temp_f": 700,
      "min_temp_to_100": 18.3,
      "values": {
        "150": 17.2,
        "200": 15.4,
        "250": 13.6,
        "300": 12.0,
        "350": 10.6,
        "400": 9.3,
        "450": 8.3,
        "500": 7.4,
        "550": 6.6,
        "600": 6.0,
        "650": 5.6,
        "700": 5.2
      }
    },
    {
      "block": 7,
      "line_no": 41,
      "nominal_composition": "95.5Zr + 2.5Nb",
      "product_form": "Smls. & wld. pipe Zirconium and Zirconium Alloy — Plates and Sheets",
      "spec_no": "B658",
      "type_grade": null,
      "uns_no": "R60705",
      "class_condition_temper": null,
      "p_no": 62,
      "notes": "(16)",
      "min_temp_f": -75,
      "minimum_tensile_strength_ksi": 80,
      "minimum_yield_strength_ksi": 55,
      "max_temp_f": 700,
      "min_temp_to_100": 26.7,
      "values": {
        "150": 24.4,
        "200": 22.1,
        "250": 20.4,
        "300": 18.9,
        "350": 17.7,
        "400": 16.7,
        "450": 15.8,
        "500": "15.0 Zirconium and Zirconium Alloy — Plates and Sheets",
        "550": 14.4,
        "600": 13.9,
        "650": 13.5,
        "700": 13.2
      }
    },
    {
      "block": 7,
      "line_no": 42,
      "nominal_composition": "99.2Zr",
      "product_form": "Plate, sheet, strip",
      "spec_no": "B551",
      "type_grade": null,
      "uns_no": "R60702",
      "class_condition_temper": null,
      "p_no": 61,
      "notes": null,
      "min_temp_f": -75,
      "minimum_tensile_strength_ksi": 55,
      "minimum_yield_strength_ksi": 30,
      "max_temp_f": 700,
      "min_temp_to_100": 18.3,
      "values": {
        "150": 17.2,
        "200": 15.4,
        "250": 13.6,
        "300": 12.0,
        "350": 10.6,
        "400": 9.3,
        "450": 8.3,
        "500": 7.4,
        "550": 6.6,
        "600": 6.0,
        "650": 5.6,
        "700": 5.2
      }
    },
    {
      "block": 7,
      "line_no": 43,
      "nominal_composition": "95.5Zr + 2.5Nb",
      "product_form": "Plate, sheet, strip Zirconium and Zirconium Alloy — Forgings and Bar",
      "spec_no": "B551",
      "type_grade": null,
      "uns_no": "R60705",
      "class_condition_temper": null,
      "p_no": 62,
      "notes": "(16)",
      "min_temp_f": -75,
      "minimum_tensile_strength_ksi": 80,
      "minimum_yield_strength_ksi": 55,
      "max_temp_f": 700,
      "min_temp_to_100": 26.7,
      "values": {
        "150": 24.4,
        "200": 22.1,
        "250": 20.4,
        "300": 18.9,
        "350": 17.7,
        "400": 16.7,
        "450": 15.8,
        "500": "15.0 Zirconium and Zirconium Alloy — Forgings and Bar",
        "550": 14.4,
        "600": 13.9,
        "650": 13.5,
        "700": 13.2
      }
    },
    {
      "block": 7,
      "line_no": 44,
      "nominal_composition": "99.2Zr",
      "product_form": "Forgings",
      "spec_no": "B493",
      "type_grade": null,
      "uns_no": "R60702",
      "class_condition_temper": null,
      "p_no": 61,
      "notes": null,
      "min_temp_f": -75,
      "minimum_tensile_strength_ksi": 55,
      "minimum_yield_strength_ksi": 30,
      "max_temp_f": 700,
      "min_temp_to_100": 18.3,
      "values": {
        "150": 17.2,
        "200": 15.4,
        "250": 13.6,
        "300": 12.0,
        "350": 10.6,
        "400": 9.3,
        "450": 8.3,
        "500": 7.4,
        "550": 6.6,
        "600": 6.0,
        "650": 5.6,
        "700": 5.2
      }
    },
    {
      "block": 7,
      "line_no": 45,
      "nominal_composition": "99.2Zr",
      "product_form": "Bar, wire",
      "spec_no": "B550",
      "type_grade": null,
      "uns_no": "R60702",
      "class_condition_temper": null,
      "p_no": 61,
      "notes": null,
      "min_temp_f": -75,
      "minimum_tensile_strength_ksi": 55,
      "minimum_yield_strength_ksi": 30,
      "max_temp_f": 700,
      "min_temp_to_100": 18.3,
      "values": {
        "150": 17.2,
        "200": 15.4,
        "250": 13.6,
        "300": 12.0,
        "350": 10.6,
        "400": 9.3,
        "450": 8.3,
        "500": 7.4,
        "550": 6.6,
        "600": 6.0,
        "650": 5.6,
        "700": 5.2
      }
    },
    {
      "block": 7,
      "line_no": 46,
      "nominal_composition": "95.5Zr + 2.5Nb",
      "product_form": "Forgings",
      "spec_no": "B493",
      "type_grade": null,
      "uns_no": "R60705",
      "class_condition_temper": null,
      "p_no": 62,
      "notes": "(16)",
      "min_temp_f": -75,
      "minimum_tensile_strength_ksi": 70,
      "minimum_yield_strength_ksi": 55,
      "max_temp_f": 700,
      "min_temp_to_100": 23.3,
      "values": {
        "150": 21.3,
        "200": 19.3,
        "250": 17.8,
        "300": 16.5,
        "350": 15.5,
        "400": 14.6,
        "450": 13.8,
        "500": 13.1,
        "550": 12.6,
        "600": 12.2,
        "650": 11.8,
        "700": 11.5
      }
    },
    {
      "block": 7,
      "line_no": 47,
      "nominal_composition": "95.5Zr + 2.5Nb",
      "product_form": "Bar, wire",
      "spec_no": "B550",
      "type_grade": null,
      "uns_no": "R60705",
      "class_condition_temper": null,
      "p_no": 62,
      "notes": "(16)",
      "min_temp_f": -75,
      "minimum_tensile_strength_ksi": 80,
      "minimum_yield_strength_ksi": 55,
      "max_temp_f": 700,
      "min_temp_to_100": 26.7,
      "values": {
        "150": 24.4,
        "200": 22.1,
        "250": 20.4,
        "300": 18.9,
        "350": 17.7,
        "400": 16.7,
        "450": 15.8,
        "500": 15.0,
        "550": 14.4,
        "600": 13.9,
        "650": 13.5,
        "700": 13.2
      }
    },
    {
      "block": 8,
      "line_no": 1,
      "nominal_composition": "Al–Mn–Cu",
      "product_form": null,
      "spec_no": "B210",
      "type_grade": "Alclad 3003",
      "uns_no": "A83003",
      "class_condition_temper": "O",
      "size_or_thickness_range_in": null,
      "p_no": 21,
      "notes": "(14) (33)",
      "min_temp_f": -452,
      "minimum_tensile_strength_ksi": 13,
      "minimum_yield_strength_ksi": 4.5,
      "max_temp_f": 400,
      "min_temp_to_100": 3.0,
      "values": {
        "150": 2.9,
        "200": 2.8,
        "250": 2.7,
        "300": 2.5,
        "350": 1.9,
        "400": 1.5
      }
    },
    {
      "block": 8,
      "line_no": 2,
      "nominal_composition": "Al–Mn–Cu",
      "product_form": null,
      "spec_no": "B210",
      "type_grade": "Alclad 3003",
      "uns_no": "A83003",
      "class_condition_temper": "H112",
      "size_or_thickness_range_in": null,
      "p_no": 21,
      "notes": "(14) (33)",
      "min_temp_f": -452,
      "minimum_tensile_strength_ksi": 13,
      "minimum_yield_strength_ksi": 4.5,
      "max_temp_f": 400,
      "min_temp_to_100": 3.0,
      "values": {
        "150": 2.9,
        "200": 2.8,
        "250": 2.7,
        "300": 2.5,
        "350": 1.9,
        "400": 1.5
      }
    },
    {
      "block": 8,
      "line_no": 3,
      "nominal_composition": "Al–Mn–Cu",
      "product_form": null,
      "spec_no": "B241",
      "type_grade": "Alclad 3003",
      "uns_no": "A83003",
      "class_condition_temper": "O",
      "size_or_thickness_range_in": null,
      "p_no": 21,
      "notes": "(14) (33)",
      "min_temp_f": -452,
      "minimum_tensile_strength_ksi": 13,
      "minimum_yield_strength_ksi": 4.5,
      "max_temp_f": 400,
      "min_temp_to_100": 3.0,
      "values": {
        "150": 2.9,
        "200": 2.8,
        "250": 2.7,
        "300": 2.5,
        "350": 1.9,
        "400": 1.5
      }
    },
    {
      "block": 8,
      "line_no": 4,
      "nominal_composition": "Al–Mn–Cu",
      "product_form": null,
      "spec_no": "B241",
      "type_grade": "Alclad 3003",
      "uns_no": "A83003",
      "class_condition_temper": "H112",
      "size_or_thickness_range_in": null,
      "p_no": 21,
      "notes": "(14) (33)",
      "min_temp_f": -452,
      "minimum_tensile_strength_ksi": 13,
      "minimum_yield_strength_ksi": 4.5,
      "max_temp_f": 400,
      "min_temp_to_100": 3.0,
      "values": {
        "150": 2.9,
        "200": 2.8,
        "250": 2.7,
        "300": 2.5,
        "350": 1.9,
        "400": 1.5
      }
    },
    {
      "block": 8,
      "line_no": 5,
      "nominal_composition": "Al–Mn–Cu",
      "product_form": null,
      "spec_no": "B210",
      "type_grade": "Alclad 3003",
      "uns_no": "A83003",
      "class_condition_temper": "H14",
      "size_or_thickness_range_in": null,
      "p_no": 21,
      "notes": "(14) (33)",
      "min_temp_f": -452,
      "minimum_tensile_strength_ksi": 19,
      "minimum_yield_strength_ksi": 16,
      "max_temp_f": 400,
      "min_temp_to_100": 6.3,
      "values": {
        "150": 6.3,
        "200": 6.3,
        "250": 6.1,
        "300": 4.3,
        "350": 3.0,
        "400": 2.3
      }
    },
    {
      "block": 8,
      "line_no": 6,
      "nominal_composition": "Al–Mn–Cu",
      "product_form": null,
      "spec_no": "B210",
      "type_grade": "Alclad 3003",
      "uns_no": "A83003",
      "class_condition_temper": "H18",
      "size_or_thickness_range_in": null,
      "p_no": 21,
      "notes": "(14) (33)",
      "min_temp_f": -452,
      "minimum_tensile_strength_ksi": 26,
      "minimum_yield_strength_ksi": 23,
      "max_temp_f": 400,
      "min_temp_to_100": 8.7,
      "values": {
        "150": 8.7,
        "200": 8.7,
        "250": 8.4,
        "300": 4.3,
        "350": 3.0,
        "400": 2.3
      }
    },
    {
      "block": 8,
      "line_no": 7,
      "nominal_composition": "99.60Al",
      "product_form": null,
      "spec_no": "B210",
      "type_grade": 1060,
      "uns_no": "A91060",
      "class_condition_temper": "O",
      "size_or_thickness_range_in": null,
      "p_no": 21,
      "notes": "(14) (33)",
      "min_temp_f": -452,
      "minimum_tensile_strength_ksi": 8.5,
      "minimum_yield_strength_ksi": 2.5,
      "max_temp_f": 400,
      "min_temp_to_100": 1.7,
      "values": {
        "150": 1.7,
        "200": 1.6,
        "250": 1.4,
        "300": 1.2,
        "350": 1.1,
        "400": 0.8
      }
    },
    {
      "block": 8,
      "line_no": 8,
      "nominal_composition": "99.60Al",
      "product_form": null,
      "spec_no": "B210",
      "type_grade": 1060,
      "uns_no": "A91060",
      "class_condition_temper": "H112",
      "size_or_thickness_range_in": null,
      "p_no": 21,
      "notes": "(14) (33)",
      "min_temp_f": -452,
      "minimum_tensile_strength_ksi": 8.5,
      "minimum_yield_strength_ksi": 2.5,
      "max_temp_f": 400,
      "min_temp_to_100": 1.7,
      "values": {
        "150": 1.7,
        "200": 1.6,
        "250": 1.4,
        "300": 1.2,
        "350": 1.1,
        "400": 0.8
      }
    },
    {
      "block": 8,
      "line_no": 9,
      "nominal_composition": "99.60Al",
      "product_form": null,
      "spec_no": "B210",
      "type_grade": 1060,
      "uns_no": "A91060",
      "class_condition_temper": "H113",
      "size_or_thickness_range_in": null,
      "p_no": 21,
      "notes": "(14) (33)",
      "min_temp_f": -452,
      "minimum_tensile_strength_ksi": 8.5,
      "minimum_yield_strength_ksi": 2.5,
      "max_temp_f": 400,
      "min_temp_to_100": 1.7,
      "values": {
        "150": 1.7,
        "200": 1.6,
        "250": 1.4,
        "300": 1.2,
        "350": 1.1,
        "400": 0.8
      }
    },
    {
      "block": 8,
      "line_no": 10,
      "nominal_composition": "99.60Al",
      "product_form": null,
      "spec_no": "B241",
      "type_grade": 1060,
      "uns_no": "A91060",
      "class_condition_temper": "O",
      "size_or_thickness_range_in": null,
      "p_no": 21,
      "notes": "(14) (33)",
      "min_temp_f": -452,
      "minimum_tensile_strength_ksi": 8.5,
      "minimum_yield_strength_ksi": 2.5,
      "max_temp_f": 400,
      "min_temp_to_100": 1.7,
      "values": {
        "150": 1.7,
        "200": 1.6,
        "250": 1.4,
        "300": 1.2,
        "350": 1.1,
        "400": 0.8
      }
    },
    {
      "block": 8,
      "line_no": 11,
      "nominal_composition": "99.60Al",
      "product_form": null,
      "spec_no": "B241",
      "type_grade": 1060,
      "uns_no": "A91060",
      "class_condition_temper": "H112",
      "size_or_thickness_range_in": null,
      "p_no": 21,
      "notes": "(14) (33)",
      "min_temp_f": -452,
      "minimum_tensile_strength_ksi": 8.5,
      "minimum_yield_strength_ksi": 2.5,
      "max_temp_f": 400,
      "min_temp_to_100": 1.7,
      "values": {
        "150": 1.7,
        "200": 1.6,
        "250": 1.4,
        "300": 1.2,
        "350": 1.1,
        "400": 0.8
      }
    },
    {
      "block": 8,
      "line_no": 12,
      "nominal_composition": "99.60Al",
      "product_form": null,
      "spec_no": "B210",
      "type_grade": 1060,
      "uns_no": "A91060",
      "class_condition_temper": "H14",
      "size_or_thickness_range_in": null,
      "p_no": 21,
      "notes": "(14) (33)",
      "min_temp_f": -452,
      "minimum_tensile_strength_ksi": 12,
      "minimum_yield_strength_ksi": 10,
      "max_temp_f": 400,
      "min_temp_to_100": 4.0,
      "values": {
        "150": 4.0,
        "200": 4.0,
        "250": 4.0,
        "300": 2.7,
        "350": 1.8,
        "400": 1.1
      }
    },
    {
      "block": 8,
      "line_no": 13,
      "nominal_composition": "99.0Al–Cu",
      "product_form": null,
      "spec_no": "B241",
      "type_grade": 1100,
      "uns_no": "A91100",
      "class_condition_temper": "O",
      "size_or_thickness_range_in": null,
      "p_no": 21,
      "notes": "(14) (33)",
      "min_temp_f": -452,
      "minimum_tensile_strength_ksi": 11,
      "minimum_yield_strength_ksi": 3,
      "max_temp_f": 400,
      "min_temp_to_100": 2.0,
      "values": {
        "150": 2.0,
        "200": 2.0,
        "250": 1.9,
        "300": 1.7,
        "350": 1.3,
        "400": 1.0
      }
    },
    {
      "block": 8,
      "line_no": 14,
      "nominal_composition": "99.0Al–Cu",
      "product_form": null,
      "spec_no": "B241",
      "type_grade": 1100,
      "uns_no": "A91100",
      "class_condition_temper": "H112",
      "size_or_thickness_range_in": null,
      "p_no": 21,
      "notes": "(14) (33)",
      "min_temp_f": -452,
      "minimum_tensile_strength_ksi": 11,
      "minimum_yield_strength_ksi": 3,
      "max_temp_f": 400,
      "min_temp_to_100": 2.0,
      "values": {
        "150": 2.0,
        "200": 2.0,
        "250": 1.9,
        "300": 1.7,
        "350": 1.3,
        "400": 1.0
      }
    },
    {
      "block": 8,
      "line_no": 15,
      "nominal_composition": "99.0Al–Cu",
      "product_form": null,
      "spec_no": "B210",
      "type_grade": 1100,
      "uns_no": "A91100",
      "class_condition_temper": "H113",
      "size_or_thickness_range_in": null,
      "p_no": 21,
      "notes": "(14) (33)",
      "min_temp_f": -452,
      "minimum_tensile_strength_ksi": 11,
      "minimum_yield_strength_ksi": 3.5,
      "max_temp_f": 400,
      "min_temp_to_100": 2.3,
      "values": {
        "150": 2.3,
        "200": 2.3,
        "250": 2.3,
        "300": 1.7,
        "350": 1.3,
        "400": 1.0
      }
    },
    {
      "block": 8,
      "line_no": 16,
      "nominal_composition": "99.0Al–Cu",
      "product_form": null,
      "spec_no": "B210",
      "type_grade": 1100,
      "uns_no": "A91100",
      "class_condition_temper": "H14",
      "size_or_thickness_range_in": null,
      "p_no": 21,
      "notes": "(14) (33)",
      "min_temp_f": -452,
      "minimum_tensile_strength_ksi": 16,
      "minimum_yield_strength_ksi": 14,
      "max_temp_f": 400,
      "min_temp_to_100": 5.3,
      "values": {
        "150": 5.3,
        "200": 5.3,
        "250": 4.9,
        "300": 2.8,
        "350": 1.9,
        "400": 1.1
      }
    },
    {
      "block": 8,
      "line_no": 17,
      "nominal_composition": "Al–Mn–Cu",
      "product_form": null,
      "spec_no": "B210",
      "type_grade": 3003,
      "uns_no": "A93003",
      "class_condition_temper": "O",
      "size_or_thickness_range_in": null,
      "p_no": 21,
      "notes": "(14) (33)",
      "min_temp_f": -452,
      "minimum_tensile_strength_ksi": 14,
      "minimum_yield_strength_ksi": 5,
      "max_temp_f": 400,
      "min_temp_to_100": 3.3,
      "values": {
        "150": 3.2,
        "200": 3.1,
        "250": 3.0,
        "300": 2.7,
        "350": 1.9,
        "400": 1.5
      }
    },
    {
      "block": 8,
      "line_no": 18,
      "nominal_composition": "Al–Mn–Cu",
      "product_form": null,
      "spec_no": "B210",
      "type_grade": 3003,
      "uns_no": "A93003",
      "class_condition_temper": "H112",
      "size_or_thickness_range_in": null,
      "p_no": 21,
      "notes": "(14) (33)",
      "min_temp_f": -452,
      "minimum_tensile_strength_ksi": 14,
      "minimum_yield_strength_ksi": 5,
      "max_temp_f": 400,
      "min_temp_to_100": 3.3,
      "values": {
        "150": 3.2,
        "200": 3.1,
        "250": 3.0,
        "300": 2.7,
        "350": 1.9,
        "400": 1.5
      }
    },
    {
      "block": 8,
      "line_no": 19,
      "nominal_composition": "Al–Mn–Cu",
      "product_form": null,
      "spec_no": "B241",
      "type_grade": 3003,
      "uns_no": "A93003",
      "class_condition_temper": "O",
      "size_or_thickness_range_in": null,
      "p_no": 21,
      "notes": "(14) (33)",
      "min_temp_f": -452,
      "minimum_tensile_strength_ksi": 14,
      "minimum_yield_strength_ksi": 5,
      "max_temp_f": 400,
      "min_temp_to_100": 3.3,
      "values": {
        "150": 3.2,
        "200": 3.1,
        "250": 3.0,
        "300": 2.7,
        "350": 1.9,
        "400": 1.5
      }
    },
    {
      "block": 8,
      "line_no": 20,
      "nominal_composition": "Al–Mn–Cu",
      "product_form": null,
      "spec_no": "B241",
      "type_grade": 3003,
      "uns_no": "A93003",
      "class_condition_temper": "H112",
      "size_or_thickness_range_in": null,
      "p_no": 21,
      "notes": "(14) (33)",
      "min_temp_f": -452,
      "minimum_tensile_strength_ksi": 14,
      "minimum_yield_strength_ksi": 5,
      "max_temp_f": 400,
      "min_temp_to_100": 3.3,
      "values": {
        "150": 3.2,
        "200": 3.1,
        "250": 3.0,
        "300": 2.7,
        "350": 1.9,
        "400": 1.5
      }
    },
    {
      "block": 8,
      "line_no": 21,
      "nominal_composition": "Al–Mn–Cu",
      "product_form": null,
      "spec_no": "B491",
      "type_grade": 3003,
      "uns_no": "A93003",
      "class_condition_temper": "H112",
      "size_or_thickness_range_in": null,
      "p_no": 21,
      "notes": "(14) (33)",
      "min_temp_f": -452,
      "minimum_tensile_strength_ksi": 14,
      "minimum_yield_strength_ksi": 5,
      "max_temp_f": 400,
      "min_temp_to_100": 3.3,
      "values": {
        "150": 3.2,
        "200": 3.1,
        "250": 3.0,
        "300": 2.7,
        "350": 1.9,
        "400": 1.5
      }
    },
    {
      "block": 8,
      "line_no": 22,
      "nominal_composition": "Al–Mn–Cu",
      "product_form": null,
      "spec_no": "B210",
      "type_grade": 3003,
      "uns_no": "A93003",
      "class_condition_temper": "H14",
      "size_or_thickness_range_in": null,
      "p_no": 21,
      "notes": "(14) (33)",
      "min_temp_f": -452,
      "minimum_tensile_strength_ksi": 20,
      "minimum_yield_strength_ksi": 17,
      "max_temp_f": 400,
      "min_temp_to_100": 6.7,
      "values": {
        "150": 6.7,
        "200": 6.5,
        "250": 4.8,
        "300": 4.3,
        "350": 3.0,
        "400": 2.3
      }
    },
    {
      "block": 8,
      "line_no": 23,
      "nominal_composition": "Al–Mn–Cu",
      "product_form": null,
      "spec_no": "B210",
      "type_grade": 3003,
      "uns_no": "A93003",
      "class_condition_temper": "H18",
      "size_or_thickness_range_in": null,
      "p_no": 21,
      "notes": "(14) (33)",
      "min_temp_f": -452,
      "minimum_tensile_strength_ksi": 27,
      "minimum_yield_strength_ksi": 24,
      "max_temp_f": 400,
      "min_temp_to_100": 9.0,
      "values": {
        "150": 9.0,
        "200": 8.7,
        "250": 8.0,
        "300": 5.3,
        "350": 3.5,
        "400": 2.5
      }
    },
    {
      "block": 8,
      "line_no": 24,
      "nominal_composition": "Al–Mn–Cu",
      "product_form": null,
      "spec_no": "B241",
      "type_grade": 3003,
      "uns_no": "A93003",
      "class_condition_temper": "H18",
      "size_or_thickness_range_in": null,
      "p_no": 21,
      "notes": "(14) (33)",
      "min_temp_f": -452,
      "minimum_tensile_strength_ksi": 27,
      "minimum_yield_strength_ksi": 24,
      "max_temp_f": 400,
      "min_temp_to_100": 9.0,
      "values": {
        "150": 9.0,
        "200": 8.7,
        "250": 8.0,
        "300": 5.3,
        "350": 3.5,
        "400": 2.5
      }
    },
    {
      "block": 8,
      "line_no": 25,
      "nominal_composition": "Al–2.5Mg",
      "product_form": null,
      "spec_no": "B210",
      "type_grade": 5052,
      "uns_no": "A95052",
      "class_condition_temper": "O",
      "size_or_thickness_range_in": null,
      "p_no": 22,
      "notes": "(14)",
      "min_temp_f": -452,
      "minimum_tensile_strength_ksi": 25,
      "minimum_yield_strength_ksi": 10,
      "max_temp_f": 400,
      "min_temp_to_100": 6.7,
      "values": {
        "150": 6.7,
        "200": 6.7,
        "250": 6.6,
        "300": 6.1,
        "350": 4.1,
        "400": 2.3
      }
    },
    {
      "block": 8,
      "line_no": 26,
      "nominal_composition": "Al–2.5Mg",
      "product_form": null,
      "spec_no": "B241",
      "type_grade": 5052,
      "uns_no": "A95052",
      "class_condition_temper": "O",
      "size_or_thickness_range_in": null,
      "p_no": 22,
      "notes": "(14)",
      "min_temp_f": -452,
      "minimum_tensile_strength_ksi": 25,
      "minimum_yield_strength_ksi": 10,
      "max_temp_f": 400,
      "min_temp_to_100": 6.7,
      "values": {
        "150": 6.7,
        "200": 6.7,
        "250": 6.6,
        "300": 6.1,
        "350": 4.1,
        "400": 2.3
      }
    },
    {
      "block": 8,
      "line_no": 27,
      "nominal_composition": "Al–2.5Mg",
      "product_form": null,
      "spec_no": "B210",
      "type_grade": 5052,
      "uns_no": "A95052",
      "class_condition_temper": "H32",
      "size_or_thickness_range_in": null,
      "p_no": 22,
      "notes": "(14) (33)",
      "min_temp_f": -452,
      "minimum_tensile_strength_ksi": 31,
      "minimum_yield_strength_ksi": 23,
      "max_temp_f": 400,
      "min_temp_to_100": 10.3,
      "values": {
        "150": 10.3,
        "200": 10.3,
        "250": 10.3,
        "300": 6.1,
        "350": 4.1,
        "400": 2.3
      }
    },
    {
      "block": 8,
      "line_no": 28,
      "nominal_composition": "Al–2.5Mg",
      "product_form": null,
      "spec_no": "B210",
      "type_grade": 5052,
      "uns_no": "A95052",
      "class_condition_temper": "H34",
      "size_or_thickness_range_in": null,
      "p_no": 22,
      "notes": "(14) (33)",
      "min_temp_f": -452,
      "minimum_tensile_strength_ksi": 34,
      "minimum_yield_strength_ksi": 26,
      "max_temp_f": 400,
      "min_temp_to_100": 11.3,
      "values": {
        "150": 11.3,
        "200": 11.3,
        "250": 11.3,
        "300": 6.1,
        "350": 4.1,
        "400": 2.3
      }
    },
    {
      "block": 8,
      "line_no": 29,
      "nominal_composition": "Al–4.4Mg–Mn",
      "product_form": null,
      "spec_no": "B210",
      "type_grade": 5083,
      "uns_no": "A95083",
      "class_condition_temper": "O",
      "size_or_thickness_range_in": null,
      "p_no": 25,
      "notes": "(33)",
      "min_temp_f": -452,
      "minimum_tensile_strength_ksi": 39,
      "minimum_yield_strength_ksi": 16,
      "max_temp_f": 150,
      "min_temp_to_100": 10.7,
      "values": {
        "150": 10.7,
        "200": null,
        "250": null,
        "300": null,
        "350": null,
        "400": null
      }
    },
    {
      "block": 8,
      "line_no": 30,
      "nominal_composition": "Al–4.4Mg–Mn",
      "product_form": null,
      "spec_no": "B210",
      "type_grade": 5083,
      "uns_no": "A95083",
      "class_condition_temper": "H112",
      "size_or_thickness_range_in": null,
      "p_no": 25,
      "notes": "(33)",
      "min_temp_f": -452,
      "minimum_tensile_strength_ksi": 39,
      "minimum_yield_strength_ksi": 16,
      "max_temp_f": 150,
      "min_temp_to_100": 10.7,
      "values": {
        "150": 10.7,
        "200": null,
        "250": null,
        "300": null,
        "350": null,
        "400": null
      }
    },
    {
      "block": 8,
      "line_no": 31,
      "nominal_composition": "Al–4.4Mg–Mn",
      "product_form": null,
      "spec_no": "B241",
      "type_grade": 5083,
      "uns_no": "A95083",
      "class_condition_temper": "O",
      "size_or_thickness_range_in": null,
      "p_no": 25,
      "notes": "(33)",
      "min_temp_f": -452,
      "minimum_tensile_strength_ksi": 39,
      "minimum_yield_strength_ksi": 16,
      "max_temp_f": 150,
      "min_temp_to_100": 10.7,
      "values": {
        "150": 10.7,
        "200": null,
        "250": null,
        "300": null,
        "350": null,
        "400": null
      }
    },
    {
      "block": 8,
      "line_no": 32,
      "nominal_composition": "Al–4.4Mg–Mn",
      "product_form": null,
      "spec_no": "B241",
      "type_grade": 5083,
      "uns_no": "A95083",
      "class_condition_temper": "H112",
      "size_or_thickness_range_in": null,
      "p_no": 25,
      "notes": "(33)",
      "min_temp_f": -452,
      "minimum_tensile_strength_ksi": 39,
      "minimum_yield_strength_ksi": 16,
      "max_temp_f": 150,
      "min_temp_to_100": 10.7,
      "values": {
        "150": 10.7,
        "200": null,
        "250": null,
        "300": null,
        "350": null,
        "400": null
      }
    },
    {
      "block": 8,
      "line_no": 33,
      "nominal_composition": "Al–4.0Mg–Mn",
      "product_form": null,
      "spec_no": "B210",
      "type_grade": 5086,
      "uns_no": "A95086",
      "class_condition_temper": "O",
      "size_or_thickness_range_in": null,
      "p_no": 25,
      "notes": "(33)",
      "min_temp_f": -452,
      "minimum_tensile_strength_ksi": 35,
      "minimum_yield_strength_ksi": 14,
      "max_temp_f": 150,
      "min_temp_to_100": 9.3,
      "values": {
        "150": 9.3,
