Repository: danivelas0/asme-pcc

File: resources/ASME B31/ASME B31.3/APPEX/appendix_a/table_a_1.json (part 23 of 28)
    "P-No. (5)",
    "P-No. (5)(7)"
  ],
  "columns_values": [
      "nominal_composition": "59Ni–23Cr–16Mo–1.6Cu",
      "product_form": "Forg. & ftg.",
      "spec_no": "B366",
      "type_grade": null,
      "uns_no": "N06200",
      "class_condition_temper": "Sol. ann.",
      "size_mm": "All",
      "p_no": 43,
      "notes": "(17)",
      "min_temp_c": -198,
      "min_tensile_strength_mpa": 690,
      "min_yield_strength_mpa": 310,
      "max_temp_c": 427,
      "min_temp_to_40": 207,
      "values": {
        "65": 207,
        "100": 207,
        "125": 207,
        "150": 207,
        "175": 207,
        "200": 207,
        "225": 207,
        "250": 200,
        "275": 194,
        "300": 188,
        "325": 184,
        "350": 180,
        "375": 177,
        "400": 175,
        "425": 174,
        "450": 173,
        "475": null,
        "500": null,
        "525": null,
        "550": null,
        "575": null,
        "600": null,
        "625": null,
        "650": null,
        "675": null,
        "700": null,
        "725": null,
        "750": null,
        "775": null,
        "800": null,
        "825": null,
        "850": null,
        "875": null,
        "900": null
      }
    },
    {
      "block": 6,
      "line_no": 174,
      "nominal_composition": "59Ni–23Cr–16Mo–1.6Cu",
      "product_form": "Forg. & ftg.",
      "spec_no": "B462",
      "type_grade": null,
      "uns_no": "N06200",
      "class_condition_temper": "Sol. ann.",
      "size_mm": "All",
      "p_no": 43,
      "notes": null,
      "min_temp_c": -198,
      "min_tensile_strength_mpa": 690,
      "min_yield_strength_mpa": 310,
      "max_temp_c": 427,
      "min_temp_to_40": 207,
      "values": {
        "65": 207,
        "100": 207,
        "125": 207,
        "150": 207,
        "175": 207,
        "200": 207,
        "225": 207,
        "250": 200,
        "275": 194,
        "300": 188,
        "325": 184,
        "350": 180,
        "375": 177,
        "400": 175,
        "425": 174,
        "450": 173,
        "475": null,
        "500": null,
        "525": null,
        "550": null,
        "575": null,
        "600": null,
        "625": null,
        "650": null,
        "675": null,
        "700": null,
        "725": null,
        "750": null,
        "775": null,
        "800": null,
        "825": null,
        "850": null,
        "875": null,
        "900": null
      }
    },
    {
      "block": 6,
      "line_no": 175,
      "nominal_composition": "59Ni–23Cr–16Mo–1.6Cu",
      "product_form": "Forg. & ftg.",
      "spec_no": "B564",
      "type_grade": null,
      "uns_no": "N06200",
      "class_condition_temper": "Sol. ann.",
      "size_mm": "All",
      "p_no": 43,
      "notes": null,
      "min_temp_c": -198,
      "min_tensile_strength_mpa": 690,
      "min_yield_strength_mpa": 310,
      "max_temp_c": 427,
      "min_temp_to_40": 207,
      "values": {
        "65": 207,
        "100": 207,
        "125": 207,
        "150": 207,
        "175": 207,
        "200": 207,
        "225": 207,
        "250": 200,
        "275": 194,
        "300": 188,
        "325": 184,
        "350": 180,
        "375": 177,
        "400": 175,
        "425": 174,
        "450": 173,
        "475": null,
        "500": null,
        "525": null,
        "550": null,
        "575": null,
        "600": null,
        "625": null,
        "650": null,
        "675": null,
        "700": null,
        "725": null,
        "750": null,
        "775": null,
        "800": null,
        "825": null,
        "850": null,
        "875": null,
        "900": null
      }
    },
    {
      "block": 6,
      "line_no": 176,
      "nominal_composition": "62Ni–22Mo–15Cr",
      "product_form": "Fittings",
      "spec_no": "B366",
      "type_grade": null,
      "uns_no": "N10362",
      "class_condition_temper": "Sol. ann.",
      "size_mm": "All",
      "p_no": 43,
      "notes": null,
      "min_temp_c": -198,
      "min_tensile_strength_mpa": 725,
      "min_yield_strength_mpa": 310,
      "max_temp_c": 427,
      "min_temp_to_40": 207,
      "values": {
        "65": 207,
        "100": 207,
        "125": 207,
        "150": 207,
        "175": 207,
        "200": 204,
        "225": 202,
        "250": 199,
        "275": 197,
        "300": 193,
        "325": 190,
        "350": 188,
        "375": 186,
        "400": 184,
        "425": 182,
        "450": 180,
        "475": null,
        "500": null,
        "525": null,
        "550": null,
        "575": null,
        "600": null,
        "625": null,
        "650": null,
        "675": null,
        "700": null,
        "725": null,
        "750": null,
        "775": null,
        "800": null,
        "825": null,
        "850": null,
        "875": null,
        "900": null
      }
    },
    {
      "block": 6,
      "line_no": 177,
      "nominal_composition": "62Ni–22Mo–15Cr",
      "product_form": "Forgings",
      "spec_no": "B462",
      "type_grade": null,
      "uns_no": "N10362",
      "class_condition_temper": "Sol. ann.",
      "size_mm": "All",
      "p_no": 43,
      "notes": null,
      "min_temp_c": -198,
      "min_tensile_strength_mpa": 725,
      "min_yield_strength_mpa": 310,
      "max_temp_c": 427,
      "min_temp_to_40": 207,
      "values": {
        "65": 207,
        "100": 207,
        "125": 207,
        "150": 207,
        "175": 207,
        "200": 204,
        "225": 202,
        "250": 199,
        "275": 197,
        "300": 193,
        "325": 190,
        "350": 188,
        "375": 186,
        "400": 184,
        "425": 182,
        "450": 180,
        "475": null,
        "500": null,
        "525": null,
        "550": null,
        "575": null,
        "600": null,
        "625": null,
        "650": null,
        "675": null,
        "700": null,
        "725": null,
        "750": null,
        "775": null,
        "800": null,
        "825": null,
        "850": null,
        "875": null,
        "900": null
      }
    },
    {
      "block": 6,
      "line_no": 178,
      "nominal_composition": "62Ni–22Mo–15Cr",
      "product_form": "Forgings",
      "spec_no": "B564",
      "type_grade": null,
      "uns_no": "N10362",
      "class_condition_temper": "Sol. ann.",
      "size_mm": "All",
      "p_no": 43,
      "notes": null,
      "min_temp_c": -198,
      "min_tensile_strength_mpa": 725,
      "min_yield_strength_mpa": 310,
      "max_temp_c": 427,
      "min_temp_to_40": 207,
      "values": {
        "65": 207,
        "100": 207,
        "125": 207,
        "150": 207,
        "175": 207,
        "200": 204,
        "225": 202,
        "250": 199,
        "275": 197,
        "300": 193,
        "325": 190,
        "350": 188,
        "375": 186,
        "400": 184,
        "425": 182,
        "450": 180,
        "475": null,
        "500": null,
        "525": null,
        "550": null,
        "575": null,
        "600": null,
        "625": null,
        "650": null,
        "675": null,
        "700": null,
        "725": null,
        "750": null,
        "775": null,
        "800": null,
        "825": null,
        "850": null,
        "875": null,
        "900": null
      }
    },
    {
      "block": 6,
      "line_no": 179,
      "nominal_composition": "60Ni–22Cr–9Mo–3.5Cb",
      "product_form": "Forg. & ftg.",
      "spec_no": "B564",
      "type_grade": null,
      "uns_no": "N06625",
      "class_condition_temper": "Annealed",
      "size_mm": "≤100",
      "p_no": 43,
      "notes": "(9) (19)",
      "min_temp_c": -198,
      "min_tensile_strength_mpa": 827,
      "min_yield_strength_mpa": 414,
      "max_temp_c": 649,
      "min_temp_to_40": 276,
      "values": {
        "65": 276,
        "100": 276,
        "125": 274,
        "150": 273,
        "175": 272,
        "200": 270,
        "225": 269,
        "250": 267,
        "275": 265,
        "300": 262,
        "325": 260,
        "350": 257,
        "375": 255,
        "400": 252,
        "425": 251,
        "450": 249,
        "475": 247,
        "500": 245,
        "525": 242,
        "550": 215,
        "575": 194,
        "600": 156,
        "625": 136,
        "650": 91.0,
        "675": null,
        "700": null,
        "725": null,
        "750": null,
        "775": null,
        "800": null,
        "825": null,
        "850": null,
        "875": null,
        "900": null
      }
    },
    {
      "block": 6,
      "line_no": 180,
      "nominal_composition": "65Ni–28Mo–2Fe",
      "product_form": "Forg. & ftg.",
      "spec_no": "B366",
      "type_grade": null,
      "uns_no": "N10665",
      "class_condition_temper": "Sol. ann.",
      "size_mm": "All",
      "p_no": 44,
      "notes": "(17)",
      "min_temp_c": -198,
      "min_tensile_strength_mpa": 760,
      "min_yield_strength_mpa": 350,
      "max_temp_c": 427,
      "min_temp_to_40": 234,
      "values": {
        "65": 234,
        "100": 234,
        "125": 234,
        "150": 234,
        "175": 234,
        "200": 234,
        "225": 234,
        "250": 234,
        "275": 234,
        "300": 234,
        "325": 234,
        "350": 234,
        "375": 234,
        "400": 234,
        "425": 234,
        "450": 234,
        "475": null,
        "500": null,
        "525": null,
        "550": null,
        "575": null,
        "600": null,
        "625": null,
        "650": null,
        "675": null,
        "700": null,
        "725": null,
        "750": null,
        "775": null,
        "800": null,
        "825": null,
        "850": null,
        "875": null,
        "900": null
      }
    },
    {
      "block": 6,
      "line_no": 181,
      "nominal_composition": "65Ni–29.5Mo–2Fe–2Cr",
      "product_form": "Forg. & ftg.",
      "spec_no": "B366",
      "type_grade": null,
      "uns_no": "N10675",
      "class_condition_temper": "Sol. ann.",
      "size_mm": "All",
      "p_no": 44,
      "notes": "(17)",
      "min_temp_c": -198,
      "min_tensile_strength_mpa": 760,
      "min_yield_strength_mpa": 350,
      "max_temp_c": 427,
      "min_temp_to_40": 234,
      "values": {
        "65": 234,
        "100": 234,
        "125": 234,
        "150": 234,
        "175": 234,
        "200": 234,
        "225": 234,
        "250": 234,
        "275": 234,
        "300": 234,
        "325": 234,
        "350": 234,
        "375": 234,
        "400": 233,
        "425": 231,
        "450": 230,
        "475": null,
        "500": null,
        "525": null,
        "550": null,
        "575": null,
        "600": null,
        "625": null,
        "650": null,
        "675": null,
        "700": null,
        "725": null,
        "750": null,
        "775": null,
        "800": null,
        "825": null,
        "850": null,
        "875": null,
        "900": null
      }
    },
    {
      "block": 6,
      "line_no": 182,
      "nominal_composition": "65Ni–29.5Mo–2Fe–2Cr",
      "product_form": "Forg. & ftg.",
      "spec_no": "B462",
      "type_grade": null,
      "uns_no": "N10675",
      "class_condition_temper": "Sol. ann.",
      "size_mm": "All",
      "p_no": 44,
      "notes": null,
      "min_temp_c": -198,
      "min_tensile_strength_mpa": 760,
      "min_yield_strength_mpa": 350,
      "max_temp_c": 427,
      "min_temp_to_40": 234,
      "values": {
        "65": 234,
        "100": 234,
        "125": 234,
        "150": 234,
        "175": 234,
        "200": 234,
        "225": 234,
        "250": 234,
        "275": 234,
        "300": 234,
        "325": 234,
        "350": 234,
        "375": 234,
        "400": 233,
        "425": 231,
        "450": 230,
        "475": null,
        "500": null,
        "525": null,
        "550": null,
        "575": null,
        "600": null,
        "625": null,
        "650": null,
        "675": null,
        "700": null,
        "725": null,
        "750": null,
        "775": null,
        "800": null,
        "825": null,
        "850": null,
        "875": null,
        "900": null
      }
    },
    {
      "block": 6,
      "line_no": 183,
      "nominal_composition": "65Ni–29.5Mo–2Fe–2Cr",
      "product_form": "Forg. & ftg.",
      "spec_no": "B564",
      "type_grade": null,
      "uns_no": "N10675",
      "class_condition_temper": "Sol. ann.",
      "size_mm": "All",
      "p_no": 44,
      "notes": null,
      "min_temp_c": -198,
      "min_tensile_strength_mpa": 760,
      "min_yield_strength_mpa": 350,
      "max_temp_c": 427,
      "min_temp_to_40": 234,
      "values": {
        "65": 234,
        "100": 234,
        "125": 234,
        "150": 234,
        "175": 234,
        "200": 234,
        "225": 234,
        "250": 234,
        "275": 234,
        "300": 234,
        "325": 234,
        "350": 234,
        "375": 234,
        "400": 233,
        "425": 231,
        "450": 230,
        "475": null,
        "500": null,
        "525": null,
        "550": null,
        "575": null,
        "600": null,
        "625": null,
        "650": null,
        "675": null,
        "700": null,
        "725": null,
        "750": null,
        "775": null,
        "800": null,
        "825": null,
        "850": null,
        "875": null,
        "900": null
      }
    },
    {
      "block": 6,
      "line_no": 184,
      "nominal_composition": "57Ni–22Cr–14W–2Mo–La Forg. & ftg.",
      "product_form": null,
      "spec_no": "B564",
      "type_grade": null,
      "uns_no": "N06230",
      "class_condition_temper": "Sol. ann.",
      "size_mm": "All",
      "p_no": 43,
      "notes": null,
      "min_temp_c": -198,
      "min_tensile_strength_mpa": 758,
      "min_yield_strength_mpa": 310,
      "max_temp_c": 899,
      "min_temp_to_40": 207,
      "values": {
        "65": 207,
        "100": 207,
        "125": 207,
        "150": 207,
        "175": 207,
        "200": 207,
        "225": 207,
        "250": 207,
        "275": 207,
        "300": 207,
        "325": 203,
        "350": 199,
        "375": 197,
        "400": 196,
        "425": 195,
        "450": 195,
        "475": 195,
        "500": 195,
        "525": 195,
        "550": 195,
        "575": 183,
        "600": 153,
        "625": 128,
        "650": 107,
        "675": 89.7,
        "700": 74.7,
        "725": 61.9,
        "750": 50.8,
        "775": 41.1,
        "800": 32.6,
        "825": 25.2,
        "850": 18.9,
        "875": 13.8,
        "900": 10.2
      }
    },
    {
      "block": 6,
      "line_no": 185,
      "nominal_composition": "57Ni–22Cr–14W–2Mo–La Forg. & ftg.",
      "product_form": null,
      "spec_no": "B366",
      "type_grade": null,
      "uns_no": "N06230",
      "class_condition_temper": "Sol. ann.",
      "size_mm": "All",
      "p_no": 43,
      "notes": "(17)",
      "min_temp_c": -198,
      "min_tensile_strength_mpa": 758,
      "min_yield_strength_mpa": 310,
      "max_temp_c": 899,
      "min_temp_to_40": 207,
      "values": {
        "65": 207,
        "100": 207,
        "125": 207,
        "150": 207,
        "175": 207,
        "200": 207,
        "225": 207,
        "250": 207,
        "275": 207,
        "300": 207,
        "325": 203,
        "350": 199,
        "375": 197,
        "400": 196,
        "425": 195,
        "450": 195,
        "475": 195,
        "500": 195,
        "525": 195,
        "550": 195,
        "575": 183,
        "600": 153,
        "625": 128,
        "650": 107,
        "675": 89.7,
        "700": 74.7,
        "725": 61.9,
        "750": 50.8,
        "775": 41.1,
        "800": 32.6,
        "825": 25.2,
        "850": 18.9,
        "875": 13.8,
        "900": 10.2
      }
    },
    {
      "block": 6,
      "line_no": 186,
      "nominal_composition": "33Cr–31Ni–32Fe–1.5Mo– 0.6Cu–N",
      "product_form": "Fittings",
      "spec_no": "B366",
      "type_grade": null,
      "uns_no": "R20033",
      "class_condition_temper": "Sol. ann.",
      "size_mm": null,
      "p_no": 45,
      "notes": null,
      "min_temp_c": -198,
      "min_tensile_strength_mpa": 750,
      "min_yield_strength_mpa": 380,
      "max_temp_c": 427,
      "min_temp_to_40": 250,
      "values": {
        "65": 231,
        "100": 209,
        "125": 200,
        "150": 193,
        "175": 187,
        "200": 181,
        "225": 176,
        "250": 172,
        "275": 169,
        "300": 165,
        "325": 163,
        "350": 161,
        "375": 159,
        "400": 157,
        "425": 156,
        "450": 155,
        "475": null,
        "500": null,
        "525": null,
        "550": null,
        "575": null,
        "600": null,
        "625": null,
        "650": null,
        "675": null,
        "700": null,
        "725": null,
        "750": null,
        "775": null,
        "800": null,
        "825": null,
        "850": null,
        "875": null,
        "900": null
      }
    },
    {
      "block": 6,
      "line_no": 187,
      "nominal_composition": "33Cr–31Ni–32Fe–1.5Mo– 0.6Cu–N",
      "product_form": "Fittings",
      "spec_no": "B462",
      "type_grade": null,
      "uns_no": "R20033",
      "class_condition_temper": "Sol. ann.",
      "size_mm": null,
      "p_no": 45,
      "notes": null,
      "min_temp_c": -198,
      "min_tensile_strength_mpa": 750,
      "min_yield_strength_mpa": 380,
      "max_temp_c": 427,
      "min_temp_to_40": 250,
      "values": {
        "65": 231,
        "100": 209,
        "125": 200,
        "150": 193,
        "175": 187,
        "200": 181,
        "225": 176,
        "250": 172,
        "275": 169,
        "300": 165,
        "325": 163,
        "350": 161,
        "375": 159,
        "400": 157,
        "425": 156,
        "450": 155,
        "475": null,
        "500": null,
        "525": null,
        "550": null,
        "575": null,
        "600": null,
        "625": null,
        "650": null,
        "675": null,
        "700": null,
        "725": null,
        "750": null,
        "775": null,
        "800": null,
        "825": null,
        "850": null,
        "875": null,
        "900": null
      }
    },
    {
      "block": 6,
      "line_no": 188,
      "nominal_composition": "33Cr–31Ni–32Fe–1.5Mo– 0.6Cu–N",
      "product_form": "Forgings",
      "spec_no": "B564",
      "type_grade": null,
      "uns_no": "R20033",
      "class_condition_temper": "Sol. ann.",
      "size_mm": null,
      "p_no": 45,
      "notes": null,
      "min_temp_c": -198,
      "min_tensile_strength_mpa": 750,
      "min_yield_strength_mpa": 380,
      "max_temp_c": 427,
      "min_temp_to_40": 250,
      "values": {
        "65": 231,
        "100": 209,
        "125": 200,
        "150": 193,
        "175": 187,
        "200": 181,
        "225": 176,
        "250": 172,
        "275": 169,
        "300": 165,
        "325": 163,
        "350": 161,
        "375": 159,
        "400": 157,
        "425": 156,
        "450": 155,
        "475": null,
        "500": null,
        "525": null,
        "550": null,
        "575": null,
        "600": null,
        "625": null,
        "650": null,
        "675": null,
        "700": null,
        "725": null,
        "750": null,
        "775": null,
        "800": null,
        "825": null,
        "850": null,
        "875": null,
        "900": null
      }
    },
    {
      "block": 6,
      "line_no": 189,
      "nominal_composition": "99.0Ni",
      "product_form": "Rod & bar",
      "spec_no": "B160",
      "type_grade": null,
      "uns_no": "N02200",
      "class_condition_temper": "H.W.",
      "size_mm": "All",
      "p_no": 41,
      "notes": "(9)",
      "min_temp_c": -198,
      "min_tensile_strength_mpa": 414,
      "min_yield_strength_mpa": 103,
      "max_temp_c": 316,
      "min_temp_to_40": 68.9,
      "values": {
        "65": 68.9,
        "100": 68.9,
        "125": 68.9,
        "150": 68.9,
        "175": 68.9,
        "200": 68.9,
        "225": 68.9,
        "250": 68.9,
        "275": 68.9,
        "300": 68.9,
        "325": 68.9,
        "350": null,
        "375": null,
        "400": null,
        "425": null,
        "450": null,
        "475": null,
        "500": null,
        "525": null,
        "550": null,
        "575": null,
        "600": null,
        "625": null,
        "650": null,
        "675": null,
        "700": null,
        "725": null,
        "750": null,
        "775": null,
        "800": null,
        "825": null,
        "850": null,
        "875": null,
        "900": null
      }
    },
    {
      "block": 6,
      "line_no": 190,
      "nominal_composition": "99.0Ni",
      "product_form": "Rod & bar",
      "spec_no": "B160",
      "type_grade": null,
      "uns_no": "N02200",
      "class_condition_temper": "Annealed",
      "size_mm": "All",
      "p_no": 41,
      "notes": "(9)",
      "min_temp_c": -198,
      "min_tensile_strength_mpa": 379,
      "min_yield_strength_mpa": 103,
      "max_temp_c": 316,
      "min_temp_to_40": 68.9,
      "values": {
        "65": 68.9,
        "100": 68.9,
        "125": 68.9,
        "150": 68.9,
        "175": 68.9,
        "200": 68.9,
        "225": 68.9,
        "250": 68.9,
        "275": 68.9,
        "300": 68.9,
        "325": 68.9,
        "350": null,
        "375": null,
        "400": null,
        "425": null,
        "450": null,
        "475": null,
        "500": null,
        "525": null,
        "550": null,
        "575": null,
        "600": null,
        "625": null,
        "650": null,
        "675": null,
        "700": null,
        "725": null,
        "750": null,
        "775": null,
        "800": null,
        "825": null,
        "850": null,
        "875": null,
        "900": null
      }
    },
    {
      "block": 6,
      "line_no": 191,
      "nominal_composition": "67Ni–30Cu",
      "product_form": "Rod & bar",
      "spec_no": "B164",
      "type_grade": null,
      "uns_no": "N04400",
      "class_condition_temper": "Ann. forg.",
      "size_mm": "All",
      "p_no": 42,
      "notes": "(13)",
      "min_temp_c": -198,
      "min_tensile_strength_mpa": 480,
      "min_yield_strength_mpa": 170,
      "max_temp_c": 482,
      "min_temp_to_40": 115,
      "values": {
        "65": 106,
        "100": 99.7,
        "125": 96.2,
        "150": 93.6,
        "175": 91.9,
        "200": 90.9,
        "225": 90.4,
        "250": 90.4,
        "275": 90.4,
        "300": 90.4,
        "325": 90.4,
        "350": 90.4,
        "375": 89.8,
        "400": 89.0,
        "425": 88.0,
        "450": 79.7,
        "475": 59.9,
        "500": 55.2,
        "525": null,
        "550": null,
        "575": null,
        "600": null,
        "625": null,
        "650": null,
        "675": null,
        "700": null,
        "725": null,
        "750": null,
        "775": null,
        "800": null,
        "825": null,
        "850": null,
        "875": null,
        "900": null
      }
    },
    {
      "block": 6,
      "line_no": 192,
      "nominal_composition": "33Ni–42Fe–21Cr",
      "product_form": "Rod & bar",
      "spec_no": "B408",
      "type_grade": null,
      "uns_no": "N08810",
      "class_condition_temper": "Sol. trt. or ann.",
      "size_mm": null,
      "p_no": 45,
      "notes": "(9)",
      "min_temp_c": -198,
      "min_tensile_strength_mpa": 450,
      "min_yield_strength_mpa": 170,
      "max_temp_c": 899,
      "min_temp_to_40": 115,
      "values": {
        "65": 115,
        "100": 115,
        "125": 115,
        "150": 115,
        "175": 115,
        "200": 115,
        "225": 115,
        "250": 115,
        "275": 115,
        "300": 115,
        "325": 113,
        "350": 110,
        "375": 108,
        "400": 105,
        "425": 104,
        "450": 102,
        "475": 100,
        "500": 98.6,
        "525": 97.1,
        "550": 95.9,
        "575": 91.8,
        "600": 75.7,
        "625": 62.6,
        "650": 50.6,
        "675": 41.2,
        "700": 33.6,
        "725": 27.7,
        "750": 22.6,
        "775": 18.3,
        "800": 15.0,
        "825": 11.9,
        "850": 9.03,
        "875": 7.35,
        "900": 5.86
      }
    },
    {
      "block": 6,
      "line_no": 193,
      "nominal_composition": "33Ni–42Fe–21Cr–Al–Ti",
      "product_form": "Rod & bar",
      "spec_no": "B408",
      "type_grade": null,
      "uns_no": "N08811",
      "class_condition_temper": "Annealed",
      "size_mm": null,
      "p_no": 45,
      "notes": "(9)",
      "min_temp_c": -198,
      "min_tensile_strength_mpa": 450,
      "min_yield_strength_mpa": 170,
      "max_temp_c": 899,
      "min_temp_to_40": 115,
      "values": {
        "65": 115,
        "100": 115,
        "125": 115,
        "150": 115,
        "175": 115,
        "200": 115,
        "225": 115,
        "250": 115,
        "275": 115,
        "300": 115,
        "325": 113,
        "350": 110,
        "375": 108,
        "400": 105,
        "425": 104,
        "450": 102,
        "475": 100,
        "500": 98.7,
        "525": 97.1,
        "550": 96.1,
        "575": 94.1,
        "600": 85.5,
        "625": 69.3,
        "650": 56.8,
        "675": 46.8,
        "700": 38.6,
        "725": 31.5,
        "750": 25.5,
        "775": 20.6,
        "800": 17.1,
        "825": 13.8,
        "850": 10.2,
        "875": 7.98,
        "900": 6.2
      }
    },
    {
      "block": 6,
      "line_no": 194,
      "nominal_composition": "33Ni–42Fe–21Cr",
      "product_form": "Rod & bar",
      "spec_no": "B408",
      "type_grade": null,
      "uns_no": "N08800",
      "class_condition_temper": "Annealed",
      "size_mm": null,
      "p_no": 45,
      "notes": "(9)",
      "min_temp_c": -198,
      "min_tensile_strength_mpa": 515,
      "min_yield_strength_mpa": 205,
      "max_temp_c": 816,
      "min_temp_to_40": 138,
      "values": {
        "65": 138,
        "100": 138,
        "125": 138,
        "150": 138,
        "175": 138,
        "200": 138,
        "225": 138,
        "250": 138,
        "275": 138,
        "300": 138,
        "325": 138,
        "350": 138,
        "375": 138,
        "400": 138,
        "425": 138,
        "450": 138,
        "475": 138,
        "500": 138,
        "525": 137,
        "550": 131,
        "575": 108,
        "600": 85.0,
        "625": 64.4,
        "650": 44.8,
        "675": 30.0,
        "700": 15.5,
        "725": 11.3,
        "750": 8.82,
        "775": 6.98,
        "800": 6.43,
        "825": 5.0,
        "850": null,
        "875": null,
        "900": null
      }
    },
    {
      "block": 6,
      "line_no": 195,
      "nominal_composition": "26Ni–22Cr–5Mo–Ti",
      "product_form": "Rod & bar",
      "spec_no": "B621",
      "type_grade": null,
      "uns_no": "N08320",
      "class_condition_temper": "Sol. ann.",
      "size_mm": "All",
      "p_no": 45,
      "notes": null,
      "min_temp_c": -198,
      "min_tensile_strength_mpa": 517,
      "min_yield_strength_mpa": 193,
      "max_temp_c": 427,
      "min_temp_to_40": 129,
      "values": {
        "65": 129,
        "100": 129,
        "125": 129,
        "150": 129,
        "175": 129,
        "200": 129,
        "225": 129,
        "250": 129,
        "275": 129,
        "300": 129,
        "325": 127,
        "350": 125,
        "375": 122,
        "400": 121,
        "425": 119,
        "450": 119,
        "475": null,
        "500": null,
        "525": null,
        "550": null,
        "575": null,
        "600": null,
        "625": null,
        "650": null,
        "675": null,
        "700": null,
        "725": null,
        "750": null,
        "775": null,
        "800": null,
        "825": null,
        "850": null,
        "875": null,
        "900": null
      }
    },
    {
      "block": 6,
      "line_no": 196,
      "nominal_composition": "47Ni–22Cr–19Fe–6Mo",
      "product_form": "Rod & bar",
      "spec_no": "B581",
      "type_grade": null,
      "uns_no": "N06007",
      "class_condition_temper": "Sol. ann.",
      "size_mm": ">19",
      "p_no": 45,
      "notes": null,
      "min_temp_c": -198,
      "min_tensile_strength_mpa": 586,
      "min_yield_strength_mpa": 207,
      "max_temp_c": 538,
      "min_temp_to_40": 138,
      "values": {
        "65": 138,
        "100": 138,
        "125": 138,
        "150": 138,
        "175": 138,
        "200": 138,
        "225": 138,
        "250": 138,
        "275": 138,
        "300": 135,
        "325": 134,
        "350": 132,
        "375": 131,
        "400": 130,
        "425": 129,
        "450": 128,
        "475": 128,
        "500": 127,
        "525": 127,
        "550": 126,
        "575": null,
        "600": null,
        "625": null,
        "650": null,
        "675": null,
        "700": null,
        "725": null,
        "750": null,
        "775": null,
        "800": null,
        "825": null,
        "850": null,
        "875": null,
        "900": null
      }
    },
    {
      "block": 6,
      "line_no": 197,
      "nominal_composition": "42Ni–21.5Cr–3Mo–2.3Cu",
      "product_form": "Rod & bar",
      "spec_no": "B425",
      "type_grade": null,
      "uns_no": "N08825",
      "class_condition_temper": "Annealed",
      "size_mm": null,
      "p_no": 45,
      "notes": "(9)",
      "min_temp_c": -198,
      "min_tensile_strength_mpa": 586,
      "min_yield_strength_mpa": 241,
      "max_temp_c": 538,
      "min_temp_to_40": 161,
      "values": {
        "65": 161,
        "100": 161,
        "125": 161,
        "150": 161,
        "175": 161,
        "200": 161,
        "225": 161,
        "250": 161,
        "275": 161,
        "300": 161,
        "325": 161,
        "350": 161,
        "375": 161,
        "400": 160,
        "425": 159,
        "450": 158,
        "475": 157,
        "500": 156,
        "525": 155,
        "550": 153,
        "575": null,
        "600": null,
        "625": null,
        "650": null,
        "675": null,
        "700": null,
        "725": null,
        "750": null,
        "775": null,
        "800": null,
        "825": null,
        "850": null,
        "875": null,
        "900": null
      }
    },
    {
      "block": 6,
      "line_no": 198,
      "nominal_composition": "58Ni–29Cr–9Fe",
      "product_form": "Rod & bar",
      "spec_no": "B166",
      "type_grade": null,
      "uns_no": "N06690",
      "class_condition_temper": "H.R.",
      "size_mm": ">75",
      "p_no": 43,
      "notes": null,
      "min_temp_c": -198,
      "min_tensile_strength_mpa": 585,
      "min_yield_strength_mpa": 240,
      "max_temp_c": 482,
      "min_temp_to_40": 160,
      "values": {
        "65": 160,
        "100": 160,
        "125": 160,
        "150": 160,
        "175": 160,
        "200": 160,
        "225": 160,
        "250": 160,
        "275": 160,
        "300": 160,
        "325": 160,
        "350": 160,
        "375": 160,
        "400": 160,
        "425": 160,
        "450": 160,
        "475": 160,
        "500": 160,
        "525": null,
        "550": null,
        "575": null,
        "600": null,
        "625": null,
        "650": null,
        "675": null,
        "700": null,
        "725": null,
        "750": null,
        "775": null,
        "800": null,
        "825": null,
        "850": null,
        "875": null,
        "900": null
      }
    },
    {
      "block": 6,
      "line_no": 199,
      "nominal_composition": "58Ni–29Cr–9Fe",
      "product_form": "Rod & bar",
      "spec_no": "B166",
      "type_grade": null,
      "uns_no": "N06690",
      "class_condition_temper": "H.R. ann. or C.D. ann.",
      "size_mm": "All",
      "p_no": 43,
      "notes": null,
      "min_temp_c": -198,
      "min_tensile_strength_mpa": 586,
      "min_yield_strength_mpa": 240,
      "max_temp_c": 482,
      "min_temp_to_40": 160,
      "values": {
        "65": 160,
        "100": 160,
        "125": 160,
        "150": 160,
        "175": 160,
        "200": 160,
        "225": 160,
        "250": 160,
        "275": 160,
        "300": 160,
        "325": 160,
        "350": 160,
        "375": 160,
        "400": 160,
        "425": 160,
        "450": 160,
        "475": 160,
        "500": 160,
        "525": null,
        "550": null,
        "575": null,
        "600": null,
        "625": null,
        "650": null,
        "675": null,
        "700": null,
        "725": null,
        "750": null,
        "775": null,
        "800": null,
        "825": null,
        "850": null,
        "875": null,
        "900": null
      }
    },
    {
      "block": 6,
      "line_no": 200,
      "nominal_composition": "47Ni–22Cr–19Fe–6Mo",
      "product_form": "Rod & bar",
      "spec_no": "B581",
      "type_grade": null,
      "uns_no": "N06007",
      "class_condition_temper": "Sol. ann.",
      "size_mm": "≤19",
      "p_no": 45,
      "notes": null,
      "min_temp_c": -198,
      "min_tensile_strength_mpa": 621,
      "min_yield_strength_mpa": 241,
      "max_temp_c": 538,
      "min_temp_to_40": 161,
      "values": {
        "65": 161,
        "100": 161,
        "125": 161,
        "150": 161,
        "175": 161,
        "200": 161,
        "225": 161,
        "250": 161,
        "275": 160,
        "300": 158,
        "325": 156,
        "350": 154,
        "375": 153,
        "400": 152,
        "425": 151,
        "450": 150,
        "475": 149,
        "500": 136,
        "525": 132,
        "550": 130,
        "575": null,
        "600": null,
        "625": null,
        "650": null,
        "675": null,
        "700": null,
        "725": null,
        "750": null,
        "775": null,
        "800": null,
        "825": null,
        "850": null,
        "875": null,
        "900": null
      }
    },
    {
      "block": 6,
      "line_no": 201,
      "nominal_composition": "40Ni–29Cr–15Fe–5Mo",
      "product_form": "Rod & bar",
      "spec_no": "B581",
      "type_grade": null,
      "uns_no": "N06030",
      "class_condition_temper": "Sol. ann.",
      "size_mm": "All",
      "p_no": 45,
      "notes": null,
      "min_temp_c": -198,
      "min_tensile_strength_mpa": 586,
      "min_yield_strength_mpa": 241,
      "max_temp_c": 427,
      "min_temp_to_40": 161,
      "values": {
        "65": 161,
        "100": 161,
        "125": 161,
        "150": 161,
        "175": 161,
        "200": 161,
        "225": 157,
        "250": 154,
        "275": 151,
        "300": 148,
        "325": 146,
        "350": 143,
        "375": 141,
        "400": 138,
        "425": 136,
        "450": 136,
        "475": null,
        "500": null,
        "525": null,
        "550": null,
        "575": null,
        "600": null,
        "625": null,
        "650": null,
        "675": null,
        "700": null,
        "725": null,
        "750": null,
        "775": null,
        "800": null,
        "825": null,
        "850": null,
        "875": null,
        "900": null
      }
    },
    {
      "block": 6,
      "line_no": 202,
      "nominal_composition": "31Ni–33Fe–27Cr–6.5Mo– Cu–N",
      "product_form": "Rod & bar",
      "spec_no": "B649",
      "type_grade": null,
      "uns_no": "N08031",
      "class_condition_temper": "Annealed",
      "size_mm": "All",
      "p_no": 45,
      "notes": null,
      "min_temp_c": -198,
      "min_tensile_strength_mpa": 650,
      "min_yield_strength_mpa": 276,
      "max_temp_c": 427,
      "min_temp_to_40": 184,
      "values": {
        "65": 184,
        "100": 184,
        "125": 184,
        "150": 184,
        "175": 177,
        "200": 171,
        "225": 166,
        "250": 162,
        "275": 158,
        "300": 155,
        "325": 152,
        "350": 149,
        "375": 146,
        "400": 144,
        "425": 141,
        "450": 141,
        "475": null,
        "500": null,
        "525": null,
        "550": null,
        "575": null,
        "600": null,
        "625": null,
        "650": null,
        "675": null,
        "700": null,
        "725": null,
        "750": null,
        "775": null,
        "800": null,
        "825": null,
        "850": null,
        "875": null,
        "900": null
      }
    },
    {
      "block": 6,
      "line_no": 203,
      "nominal_composition": "67Ni–30Cu",
      "product_form": "Rod & bar",
      "spec_no": "B164",
      "type_grade": null,
      "uns_no": "N04400",
      "class_condition_temper": "H.W.",
      "size_mm": "All except hex >54",
      "p_no": 42,
      "notes": null,
      "min_temp_c": -198,
      "min_tensile_strength_mpa": 552,
      "min_yield_strength_mpa": 276,
      "max_temp_c": 510,
      "min_temp_to_40": 184,
      "values": {
        "65": 182,
        "100": 177,
        "125": 174,
        "150": 171,
        "175": 168,
        "200": 165,
        "225": 164,
        "250": 162,
        "275": 161,
        "300": 160,
        "325": 159,
        "350": 158,
        "375": 156,
        "400": 136,
        "425": 102,
        "450": 63.8,
        "475": 33.5,
        "500": 17.0,
        "525": 13.0,
        "550": null,
        "575": null,
        "600": null,
        "625": null,
        "650": null,
        "675": null,
        "700": null,
        "725": null,
        "750": null,
        "775": null,
        "800": null,
        "825": null,
        "850": null,
        "875": null,
        "900": null
      }
    },
    {
      "block": 6,
      "line_no": 204,
      "nominal_composition": "58Ni–33Cr–8Mo",
      "product_form": "Rod & bar",
      "spec_no": "B574",
      "type_grade": null,
      "uns_no": "N06035",
      "class_condition_temper": "Sol. ann.",
      "size_mm": "All",
      "p_no": 43,
      "notes": "(9)",
      "min_temp_c": -198,
      "min_tensile_strength_mpa": 586,
      "min_yield_strength_mpa": 241,
      "max_temp_c": 427,
      "min_temp_to_40": 161,
      "values": {
        "65": 161,
        "100": 161,
        "125": 161,
        "150": 161,
        "175": 161,
        "200": 154,
        "225": 149,
        "250": 144,
        "275": 140,
        "300": 137,
        "325": 135,
        "350": 133,
        "375": 132,
        "400": 131,
        "425": 129,
        "450": 128,
        "475": null,
        "500": null,
        "525": null,
        "550": null,
        "575": null,
        "600": null,
        "625": null,
        "650": null,
        "675": null,
        "700": null,
        "725": null,
        "750": null,
        "775": null,
        "800": null,
        "825": null,
        "850": null,
        "875": null,
        "900": null
      }
    },
    {
      "block": 6,
      "line_no": 205,
      "nominal_composition": "37Ni–33Fe–25Cr",
      "product_form": "Rod & bar",
      "spec_no": "B408",
      "type_grade": null,
      "uns_no": "N08120",
      "class_condition_temper": "Sol. ann.",
      "size_mm": "All",
      "p_no": 45,
      "notes": null,
      "min_temp_c": -198,
      "min_tensile_strength_mpa": 621,
      "min_yield_strength_mpa": 276,
      "max_temp_c": 899,
      "min_temp_to_40": 184,
      "values": {
        "65": 184,
        "100": 184,
        "125": 184,
        "150": 184,
        "175": 184,
        "200": 184,
        "225": 180,
        "250": 175,
        "275": 170,
        "300": 166,
        "325": 163,
        "350": 160,
        "375": 158,
        "400": 156,
        "425": 154,
        "450": 153,
        "475": 153,
        "500": 152,
        "525": 151,
        "550": 151,
        "575": 151,
        "600": 117,
        "625": 96.2,
        "650": 79.3,
        "675": 65.6,
        "700": 54.4,
        "725": 45.0,
        "750": 37.2,
        "775": 30.6,
        "800": 25.1,
        "825": 20.5,
        "850": 16.5,
        "875": 13.0,
        "900": 9.8
      }
    },
    {
      "block": 6,
      "line_no": 206,
      "nominal_composition": "61Ni–16Mo–16Cr",
      "product_form": "Rod & bar",
      "spec_no": "B574",
      "type_grade": null,
      "uns_no": "N06455",
      "class_condition_temper": "Sol. ann.",
      "size_mm": "All",
      "p_no": 43,
      "notes": "(9)",
      "min_temp_c": -198,
