Repository: danivelas0/asme-pcc

File: resources/ASME B31/ASME B31.3/APPEX/appendix_a/table_a_1c.json (part 23 of 25)
    "Size or Thickness Range, in.",
    "Minimum Yield Strength, ksi\""
  ],
  "columns_values": [
        "200": null,
        "250": null,
        "300": null,
        "350": null,
        "400": null
      }
    },
    {
      "block": 8,
      "line_no": 34,
      "nominal_composition": "Al–4.0Mg–Mn",
      "product_form": null,
      "spec_no": "B210",
      "type_grade": 5086,
      "uns_no": "A95086",
      "class_condition_temper": "H112",
      "size_or_thickness_range_in": null,
      "p_no": 25,
      "notes": "(33)",
      "min_temp_f": -452,
      "minimum_tensile_strength_ksi": 35,
      "minimum_yield_strength_ksi": 14,
      "max_temp_f": 150,
      "min_temp_to_100": 9.3,
      "values": {
        "150": 9.3,
        "200": null,
        "250": null,
        "300": null,
        "350": null,
        "400": null
      }
    },
    {
      "block": 8,
      "line_no": 35,
      "nominal_composition": "Al–4.0Mg–Mn",
      "product_form": null,
      "spec_no": "B241",
      "type_grade": 5086,
      "uns_no": "A95086",
      "class_condition_temper": "O",
      "size_or_thickness_range_in": null,
      "p_no": 25,
      "notes": "(33)",
      "min_temp_f": -452,
      "minimum_tensile_strength_ksi": 35,
      "minimum_yield_strength_ksi": 14,
      "max_temp_f": 150,
      "min_temp_to_100": 9.3,
      "values": {
        "150": 9.3,
        "200": null,
        "250": null,
        "300": null,
        "350": null,
        "400": null
      }
    },
    {
      "block": 8,
      "line_no": 36,
      "nominal_composition": "Al–4.0Mg–Mn",
      "product_form": null,
      "spec_no": "B241",
      "type_grade": 5086,
      "uns_no": "A95086",
      "class_condition_temper": "H112",
      "size_or_thickness_range_in": null,
      "p_no": 25,
      "notes": "(33)",
      "min_temp_f": -452,
      "minimum_tensile_strength_ksi": 35,
      "minimum_yield_strength_ksi": 14,
      "max_temp_f": 150,
      "min_temp_to_100": 9.3,
      "values": {
        "150": 9.3,
        "200": null,
        "250": null,
        "300": null,
        "350": null,
        "400": null
      }
    },
    {
      "block": 8,
      "line_no": 37,
      "nominal_composition": "Al–4.0Mg–Mn",
      "product_form": null,
      "spec_no": "B210",
      "type_grade": 5086,
      "uns_no": "A95086",
      "class_condition_temper": "H32",
      "size_or_thickness_range_in": null,
      "p_no": 25,
      "notes": "(33)",
      "min_temp_f": -452,
      "minimum_tensile_strength_ksi": 40,
      "minimum_yield_strength_ksi": 28,
      "max_temp_f": 150,
      "min_temp_to_100": 13.3,
      "values": {
        "150": 13.3,
        "200": null,
        "250": null,
        "300": null,
        "350": null,
        "400": null
      }
    },
    {
      "block": 8,
      "line_no": 38,
      "nominal_composition": "Al–4.0Mg–Mn",
      "product_form": null,
      "spec_no": "B210",
      "type_grade": 5086,
      "uns_no": "A95086",
      "class_condition_temper": "H34",
      "size_or_thickness_range_in": null,
      "p_no": 25,
      "notes": "(33)",
      "min_temp_f": -452,
      "minimum_tensile_strength_ksi": 44,
      "minimum_yield_strength_ksi": 34,
      "max_temp_f": 150,
      "min_temp_to_100": 14.7,
      "values": {
        "150": 14.7,
        "200": null,
        "250": null,
        "300": null,
        "350": null,
        "400": null
      }
    },
    {
      "block": 8,
      "line_no": 39,
      "nominal_composition": "Al–3.5Mg",
      "product_form": null,
      "spec_no": "B210",
      "type_grade": 5154,
      "uns_no": "A95154",
      "class_condition_temper": "O",
      "size_or_thickness_range_in": null,
      "p_no": "22 …",
      "notes": null,
      "min_temp_f": -452,
      "minimum_tensile_strength_ksi": 30,
      "minimum_yield_strength_ksi": 11,
      "max_temp_f": 150,
      "min_temp_to_100": 7.3,
      "values": {
        "150": 7.3,
        "200": null,
        "250": null,
        "300": null,
        "350": null,
        "400": null
      }
    },
    {
      "block": 8,
      "line_no": 40,
      "nominal_composition": "Al–3.5Mg",
      "product_form": null,
      "spec_no": "B210",
      "type_grade": 5154,
      "uns_no": "A95154",
      "class_condition_temper": "H34",
      "size_or_thickness_range_in": null,
      "p_no": 22,
      "notes": "(33)",
      "min_temp_f": -452,
      "minimum_tensile_strength_ksi": 39,
      "minimum_yield_strength_ksi": 29,
      "max_temp_f": 150,
      "min_temp_to_100": 13.3,
      "values": {
        "150": 13.0,
        "200": null,
        "250": null,
        "300": null,
        "350": null,
        "400": null
      }
    },
    {
      "block": 8,
      "line_no": 41,
      "nominal_composition": "Al–2.7Mg–Mn",
      "product_form": null,
      "spec_no": "B241",
      "type_grade": 5454,
      "uns_no": "A95454",
      "class_condition_temper": "O",
      "size_or_thickness_range_in": null,
      "p_no": 22,
      "notes": "(33)",
      "min_temp_f": -452,
      "minimum_tensile_strength_ksi": 31,
      "minimum_yield_strength_ksi": 12,
      "max_temp_f": 400,
      "min_temp_to_100": 8.0,
      "values": {
        "150": 8.0,
        "200": 8.0,
        "250": 7.4,
        "300": 5.5,
        "350": 4.1,
        "400": 3.0
      }
    },
    {
      "block": 8,
      "line_no": 42,
      "nominal_composition": "Al–2.7Mg–Mn",
      "product_form": null,
      "spec_no": "B241",
      "type_grade": 5454,
      "uns_no": "A95454",
      "class_condition_temper": "H112",
      "size_or_thickness_range_in": null,
      "p_no": 22,
      "notes": "(33)",
      "min_temp_f": -452,
      "minimum_tensile_strength_ksi": 31,
      "minimum_yield_strength_ksi": 12,
      "max_temp_f": 400,
      "min_temp_to_100": 8.0,
      "values": {
        "150": 8.0,
        "200": 8.0,
        "250": 7.4,
        "300": 5.5,
        "350": 4.1,
        "400": 3.0
      }
    },
    {
      "block": 8,
      "line_no": 43,
      "nominal_composition": "Al–5.1Mg–Mn",
      "product_form": null,
      "spec_no": "B210",
      "type_grade": 5456,
      "uns_no": "A95456",
      "class_condition_temper": "O",
      "size_or_thickness_range_in": null,
      "p_no": 25,
      "notes": "(33)",
      "min_temp_f": -452,
      "minimum_tensile_strength_ksi": 41,
      "minimum_yield_strength_ksi": 19,
      "max_temp_f": 150,
      "min_temp_to_100": 12.7,
      "values": {
        "150": 12.7,
        "200": null,
        "250": null,
        "300": null,
        "350": null,
        "400": null
      }
    },
    {
      "block": 8,
      "line_no": 44,
      "nominal_composition": "Al–5.1Mg–Mn",
      "product_form": null,
      "spec_no": "B210",
      "type_grade": 5456,
      "uns_no": "A95456",
      "class_condition_temper": "H112",
      "size_or_thickness_range_in": null,
      "p_no": 25,
      "notes": "(33)",
      "min_temp_f": -452,
      "minimum_tensile_strength_ksi": 41,
      "minimum_yield_strength_ksi": 19,
      "max_temp_f": 150,
      "min_temp_to_100": 12.7,
      "values": {
        "150": 12.7,
        "200": null,
        "250": null,
        "300": null,
        "350": null,
        "400": null
      }
    },
    {
      "block": 8,
      "line_no": 45,
      "nominal_composition": "Al–5.1Mg–Mn",
      "product_form": null,
      "spec_no": "B241",
      "type_grade": 5456,
      "uns_no": "A95456",
      "class_condition_temper": "O",
      "size_or_thickness_range_in": null,
      "p_no": 25,
      "notes": "(33)",
      "min_temp_f": -452,
      "minimum_tensile_strength_ksi": 41,
      "minimum_yield_strength_ksi": 19,
      "max_temp_f": 150,
      "min_temp_to_100": 12.7,
      "values": {
        "150": 12.7,
        "200": null,
        "250": null,
        "300": null,
        "350": null,
        "400": null
      }
    },
    {
      "block": 8,
      "line_no": 46,
      "nominal_composition": "Al–5.1Mg–Mn",
      "product_form": null,
      "spec_no": "B241",
      "type_grade": 5456,
      "uns_no": "A95456",
      "class_condition_temper": "H112",
      "size_or_thickness_range_in": null,
      "p_no": 25,
      "notes": "(33)",
      "min_temp_f": -452,
      "minimum_tensile_strength_ksi": 41,
      "minimum_yield_strength_ksi": 19,
      "max_temp_f": 150,
      "min_temp_to_100": 12.7,
      "values": {
        "150": 12.7,
        "200": null,
        "250": null,
        "300": null,
        "350": null,
        "400": null
      }
    },
    {
      "block": 8,
      "line_no": 47,
      "nominal_composition": "Al–Mg–Si–Cu",
      "product_form": null,
      "spec_no": "B210",
      "type_grade": 6061,
      "uns_no": "A96061",
      "class_condition_temper": "T4 wld.",
      "size_or_thickness_range_in": null,
      "p_no": 23,
      "notes": "(22) (44)",
      "min_temp_f": -452,
      "minimum_tensile_strength_ksi": 24,
      "minimum_yield_strength_ksi": null,
      "max_temp_f": 400,
      "min_temp_to_100": 8.0,
      "values": {
        "150": 8.0,
        "200": 8.0,
        "250": 8.0,
        "300": 7.7,
        "350": 6.9,
        "400": 5.1
      }
    },
    {
      "block": 8,
      "line_no": 48,
      "nominal_composition": "Al–Mg–Si–Cu",
      "product_form": null,
      "spec_no": "B210",
      "type_grade": 6061,
      "uns_no": "A96061",
      "class_condition_temper": "T6 wld.",
      "size_or_thickness_range_in": null,
      "p_no": 23,
      "notes": "(22) (44)",
      "min_temp_f": -452,
      "minimum_tensile_strength_ksi": 24,
      "minimum_yield_strength_ksi": null,
      "max_temp_f": 400,
      "min_temp_to_100": 8.0,
      "values": {
        "150": 8.0,
        "200": 8.0,
        "250": 8.0,
        "300": 7.7,
        "350": 6.9,
        "400": 5.1
      }
    },
    {
      "block": 8,
      "line_no": 49,
      "nominal_composition": "Al–Mg–Si–Cu",
      "product_form": null,
      "spec_no": "B241",
      "type_grade": 6061,
      "uns_no": "A96061",
      "class_condition_temper": "T4 wld.",
      "size_or_thickness_range_in": null,
      "p_no": 23,
      "notes": "(22) (44)",
      "min_temp_f": -452,
      "minimum_tensile_strength_ksi": 24,
      "minimum_yield_strength_ksi": null,
      "max_temp_f": 400,
      "min_temp_to_100": 8.0,
      "values": {
        "150": 8.0,
        "200": 8.0,
        "250": 8.0,
        "300": 7.7,
        "350": 6.9,
        "400": 5.1
      }
    },
    {
      "block": 8,
      "line_no": 50,
      "nominal_composition": "Al–Mg–Si–Cu",
      "product_form": null,
      "spec_no": "B241",
      "type_grade": 6061,
      "uns_no": "A96061",
      "class_condition_temper": "T6 wld.",
      "size_or_thickness_range_in": null,
      "p_no": 23,
      "notes": "(22) (44)",
      "min_temp_f": -452,
      "minimum_tensile_strength_ksi": 24,
      "minimum_yield_strength_ksi": null,
      "max_temp_f": 400,
      "min_temp_to_100": 8.0,
      "values": {
        "150": 8.0,
        "200": 8.0,
        "250": 8.0,
        "300": 7.7,
        "350": 6.9,
        "400": 5.1
      }
    },
    {
      "block": 8,
      "line_no": 51,
      "nominal_composition": "Al–Mg–Si–Cu",
      "product_form": null,
      "spec_no": "B241",
      "type_grade": 6061,
      "uns_no": "A96061",
      "class_condition_temper": "T4",
      "size_or_thickness_range_in": null,
      "p_no": 23,
      "notes": "(33) (44)",
      "min_temp_f": -452,
      "minimum_tensile_strength_ksi": 26,
      "minimum_yield_strength_ksi": 16,
      "max_temp_f": 400,
      "min_temp_to_100": 8.7,
      "values": {
        "150": 8.7,
        "200": 8.7,
        "250": 8.7,
        "300": 8.3,
        "350": 7.4,
        "400": 5.2
      }
    },
    {
      "block": 8,
      "line_no": 52,
      "nominal_composition": "Al–Mg–Si–Cu",
      "product_form": null,
      "spec_no": "B210",
      "type_grade": 6061,
      "uns_no": "A96061",
      "class_condition_temper": "T4",
      "size_or_thickness_range_in": null,
      "p_no": 23,
      "notes": "(33)",
      "min_temp_f": -452,
      "minimum_tensile_strength_ksi": 30,
      "minimum_yield_strength_ksi": 16,
      "max_temp_f": 400,
      "min_temp_to_100": 10.0,
      "values": {
        "150": 10.0,
        "200": 10.0,
        "250": 9.9,
        "300": 9.5,
        "350": 8.4,
        "400": 5.2
      }
    },
    {
      "block": 8,
      "line_no": 53,
      "nominal_composition": "Al–Mg–Si–Cu",
      "product_form": null,
      "spec_no": "B241",
      "type_grade": 6061,
      "uns_no": "A96061",
      "class_condition_temper": "T6",
      "size_or_thickness_range_in": null,
      "p_no": 23,
      "notes": "(33) (44)",
      "min_temp_f": -452,
      "minimum_tensile_strength_ksi": 38,
      "minimum_yield_strength_ksi": 35,
      "max_temp_f": 400,
      "min_temp_to_100": 12.7,
      "values": {
        "150": 12.7,
        "200": 12.7,
        "250": 12.3,
        "300": 10.5,
        "350": 8.1,
        "400": 5.2
      }
    },
    {
      "block": 8,
      "line_no": 54,
      "nominal_composition": "Al–Mg–Si–Cu",
      "product_form": null,
      "spec_no": "B210",
      "type_grade": 6061,
      "uns_no": "A96061",
      "class_condition_temper": "T6",
      "size_or_thickness_range_in": null,
      "p_no": 23,
      "notes": "(33)",
      "min_temp_f": -452,
      "minimum_tensile_strength_ksi": 42,
      "minimum_yield_strength_ksi": 35,
      "max_temp_f": 400,
      "min_temp_to_100": 14.0,
      "values": {
        "150": 14.0,
        "200": 14.0,
        "250": 13.6,
        "300": 11.7,
        "350": 8.9,
        "400": 5.2
      }
    },
    {
      "block": 8,
      "line_no": 55,
      "nominal_composition": "Al–Mg–Si",
      "product_form": null,
      "spec_no": "B210",
      "type_grade": 6063,
      "uns_no": "A96063",
      "class_condition_temper": "T4 wld.",
      "size_or_thickness_range_in": null,
      "p_no": "23 …",
      "notes": null,
      "min_temp_f": -452,
      "minimum_tensile_strength_ksi": 17,
      "minimum_yield_strength_ksi": null,
      "max_temp_f": 400,
      "min_temp_to_100": 5.7,
      "values": {
        "150": 5.7,
        "200": 5.6,
        "250": 5.3,
        "300": 4.8,
        "350": 3.8,
        "400": 2.0
      }
    },
    {
      "block": 8,
      "line_no": 56,
      "nominal_composition": "Al–Mg–Si",
      "product_form": null,
      "spec_no": "B210",
      "type_grade": 6063,
      "uns_no": "A96063",
      "class_condition_temper": "T5 wld.",
      "size_or_thickness_range_in": null,
      "p_no": "23 …",
      "notes": null,
      "min_temp_f": -452,
      "minimum_tensile_strength_ksi": 17,
      "minimum_yield_strength_ksi": null,
      "max_temp_f": 400,
      "min_temp_to_100": 5.7,
      "values": {
        "150": 5.7,
        "200": 5.6,
        "250": 5.3,
        "300": 4.8,
        "350": 3.8,
        "400": 2.0
      }
    },
    {
      "block": 8,
      "line_no": 57,
      "nominal_composition": "Al–Mg–Si",
      "product_form": null,
      "spec_no": "B210",
      "type_grade": 6063,
      "uns_no": "A96063",
      "class_condition_temper": "T6 wld.",
      "size_or_thickness_range_in": null,
      "p_no": "23 …",
      "notes": null,
      "min_temp_f": -452,
      "minimum_tensile_strength_ksi": 17,
      "minimum_yield_strength_ksi": null,
      "max_temp_f": 400,
      "min_temp_to_100": 5.7,
      "values": {
        "150": 5.7,
        "200": 5.6,
        "250": 5.3,
        "300": 4.8,
        "350": 3.8,
        "400": 2.0
      }
    },
    {
      "block": 8,
      "line_no": 58,
      "nominal_composition": "Al–Mg–Si",
      "product_form": null,
      "spec_no": "B241",
      "type_grade": 6063,
      "uns_no": "A96063",
      "class_condition_temper": "T4 wld.",
      "size_or_thickness_range_in": null,
      "p_no": "23 …",
      "notes": null,
      "min_temp_f": -452,
      "minimum_tensile_strength_ksi": 17,
      "minimum_yield_strength_ksi": null,
      "max_temp_f": 400,
      "min_temp_to_100": 5.7,
      "values": {
        "150": 5.7,
        "200": 5.6,
        "250": 5.3,
        "300": 4.8,
        "350": 3.8,
        "400": 2.0
      }
    },
    {
      "block": 8,
      "line_no": 59,
      "nominal_composition": "Al–Mg–Si",
      "product_form": null,
      "spec_no": "B241",
      "type_grade": 6063,
      "uns_no": "A96063",
      "class_condition_temper": "T5 wld.",
      "size_or_thickness_range_in": null,
      "p_no": "23 …",
      "notes": null,
      "min_temp_f": -452,
      "minimum_tensile_strength_ksi": 17,
      "minimum_yield_strength_ksi": null,
      "max_temp_f": 400,
      "min_temp_to_100": 5.7,
      "values": {
        "150": 5.7,
        "200": 5.6,
        "250": 5.3,
        "300": 4.8,
        "350": 3.8,
        "400": 2.0
      }
    },
    {
      "block": 8,
      "line_no": 60,
      "nominal_composition": "Al–Mg–Si",
      "product_form": null,
      "spec_no": "B241",
      "type_grade": 6063,
      "uns_no": "A96063",
      "class_condition_temper": "T6 wld.",
      "size_or_thickness_range_in": null,
      "p_no": "23 …",
      "notes": null,
      "min_temp_f": -452,
      "minimum_tensile_strength_ksi": 17,
      "minimum_yield_strength_ksi": null,
      "max_temp_f": 400,
      "min_temp_to_100": 5.7,
      "values": {
        "150": 5.7,
        "200": 5.6,
        "250": 5.3,
        "300": 4.8,
        "350": 3.8,
        "400": 2.0
      }
    },
    {
      "block": 8,
      "line_no": 61,
      "nominal_composition": "Al–Mg–Si",
      "product_form": null,
      "spec_no": "B241",
      "type_grade": 6063,
      "uns_no": "A96063",
      "class_condition_temper": "T4",
      "size_or_thickness_range_in": "≤0.500",
      "p_no": 23,
      "notes": "(33)",
      "min_temp_f": -452,
      "minimum_tensile_strength_ksi": 19,
      "minimum_yield_strength_ksi": 10,
      "max_temp_f": 400,
      "min_temp_to_100": 6.3,
      "values": {
        "150": 6.3,
        "200": 6.3,
        "250": 6.3,
        "300": 5.8,
        "350": 3.9,
        "400": 1.5
      }
    },
    {
      "block": 8,
      "line_no": 62,
      "nominal_composition": "Al–Mg–Si",
      "product_form": null,
      "spec_no": "B210",
      "type_grade": 6063,
      "uns_no": "A96063",
      "class_condition_temper": "T4",
      "size_or_thickness_range_in": null,
      "p_no": 23,
      "notes": "(33)",
      "min_temp_f": -452,
      "minimum_tensile_strength_ksi": 22,
      "minimum_yield_strength_ksi": 10,
      "max_temp_f": 400,
      "min_temp_to_100": 6.7,
      "values": {
        "150": 6.5,
        "200": 6.5,
        "250": 6.3,
        "300": 6.3,
        "350": 4.5,
        "400": 1.7
      }
    },
    {
      "block": 8,
      "line_no": 63,
      "nominal_composition": "Al–Mg–Si",
      "product_form": null,
      "spec_no": "B241",
      "type_grade": 6063,
      "uns_no": "A96063",
      "class_condition_temper": "T5",
      "size_or_thickness_range_in": "≤0.500",
      "p_no": 23,
      "notes": "(33)",
      "min_temp_f": -452,
      "minimum_tensile_strength_ksi": 22,
      "minimum_yield_strength_ksi": 16,
      "max_temp_f": 400,
      "min_temp_to_100": 7.3,
      "values": {
        "150": 7.3,
        "200": 7.3,
        "250": 7.3,
        "300": 7.1,
        "350": 3.8,
        "400": 2.0
      }
    },
    {
      "block": 8,
      "line_no": 64,
      "nominal_composition": "Al–Mg–Si",
      "product_form": null,
      "spec_no": "B241",
      "type_grade": 6063,
      "uns_no": "A96063",
      "class_condition_temper": "T6",
      "size_or_thickness_range_in": null,
      "p_no": 23,
      "notes": "(33)",
      "min_temp_f": -452,
      "minimum_tensile_strength_ksi": 30,
      "minimum_yield_strength_ksi": 25,
      "max_temp_f": 400,
      "min_temp_to_100": 10.0,
      "values": {
        "150": 10.0,
        "200": 10.0,
        "250": 9.1,
        "300": 7.2,
        "350": 3.4,
        "400": 2.0
      }
    },
    {
      "block": 8,
      "line_no": 65,
      "nominal_composition": "Al–Mg–Si",
      "product_form": "… Aluminum Alloy — Structural Tubes",
      "spec_no": "B210",
      "type_grade": 6063,
      "uns_no": "A96063",
      "class_condition_temper": "T6",
      "size_or_thickness_range_in": null,
      "p_no": 23,
      "notes": "(33)",
      "min_temp_f": -452,
      "minimum_tensile_strength_ksi": 33,
      "minimum_yield_strength_ksi": 28,
      "max_temp_f": 400,
      "min_temp_to_100": 11.0,
      "values": {
        "150": 11.0,
        "200": 11.0,
        "250": 9.6,
        "300": 7.3,
        "350": "3.8 Aluminum Alloy — Structural Tubes",
        "400": 2.0
      }
    },
    {
      "block": 8,
      "line_no": 66,
      "nominal_composition": "Al–Mn–Cu",
      "product_form": null,
      "spec_no": "B221",
      "type_grade": "Alclad 3003",
      "uns_no": "A83003",
      "class_condition_temper": "O",
      "size_or_thickness_range_in": null,
      "p_no": 21,
      "notes": "(33) (42)",
      "min_temp_f": -452,
      "minimum_tensile_strength_ksi": 13,
      "minimum_yield_strength_ksi": 4.5,
      "max_temp_f": 400,
      "min_temp_to_100": 3.0,
      "values": {
        "150": 2.9,
        "200": 2.8,
        "250": 2.7,
        "300": 2.5,
        "350": 1.9,
        "400": 1.5
      }
    },
    {
      "block": 8,
      "line_no": 67,
      "nominal_composition": "Al–Mn–Cu",
      "product_form": null,
      "spec_no": "B221",
      "type_grade": "Alclad 3003",
      "uns_no": "A83003",
      "class_condition_temper": "H112",
      "size_or_thickness_range_in": null,
      "p_no": 21,
      "notes": "(33) (42)",
      "min_temp_f": -452,
      "minimum_tensile_strength_ksi": 13,
      "minimum_yield_strength_ksi": 4.5,
      "max_temp_f": 400,
      "min_temp_to_100": 3.0,
      "values": {
        "150": 2.9,
        "200": 2.8,
        "250": 2.7,
        "300": 2.5,
        "350": 1.9,
        "400": 1.5
      }
    },
    {
      "block": 8,
      "line_no": 68,
      "nominal_composition": "99.0Al",
      "product_form": null,
      "spec_no": "B221",
      "type_grade": 1060,
      "uns_no": "A91060",
      "class_condition_temper": "O",
      "size_or_thickness_range_in": null,
      "p_no": 21,
      "notes": "(33) (42)",
      "min_temp_f": -452,
      "minimum_tensile_strength_ksi": 8.5,
      "minimum_yield_strength_ksi": 2.5,
      "max_temp_f": 400,
      "min_temp_to_100": 1.7,
      "values": {
        "150": 1.7,
        "200": 1.6,
        "250": 1.4,
        "300": 1.2,
        "350": 1.1,
        "400": 0.8
      }
    },
    {
      "block": 8,
      "line_no": 69,
      "nominal_composition": "99.0Al",
      "product_form": null,
      "spec_no": "B221",
      "type_grade": 1060,
      "uns_no": "A91060",
      "class_condition_temper": "H112",
      "size_or_thickness_range_in": null,
      "p_no": 21,
      "notes": "(33) (42)",
      "min_temp_f": -452,
      "minimum_tensile_strength_ksi": 8.5,
      "minimum_yield_strength_ksi": 2.5,
      "max_temp_f": 400,
      "min_temp_to_100": 1.7,
      "values": {
        "150": 1.7,
        "200": 1.6,
        "250": 1.4,
        "300": 1.2,
        "350": 1.1,
        "400": 0.8
      }
    },
    {
      "block": 8,
      "line_no": 70,
      "nominal_composition": "99.0Al–Cu",
      "product_form": null,
      "spec_no": "B221",
      "type_grade": 1100,
      "uns_no": "A91100",
      "class_condition_temper": "O",
      "size_or_thickness_range_in": null,
      "p_no": 21,
      "notes": "(33) (42)",
      "min_temp_f": -452,
      "minimum_tensile_strength_ksi": 11,
      "minimum_yield_strength_ksi": 3,
      "max_temp_f": 400,
      "min_temp_to_100": 2.0,
      "values": {
        "150": 2.0,
        "200": 2.0,
        "250": 1.9,
        "300": 1.7,
        "350": 1.3,
        "400": 1.0
      }
    },
    {
      "block": 8,
      "line_no": 71,
      "nominal_composition": "99.0Al–Cu",
      "product_form": null,
      "spec_no": "B221",
      "type_grade": 1100,
      "uns_no": "A91100",
      "class_condition_temper": "H112",
      "size_or_thickness_range_in": null,
      "p_no": 21,
      "notes": "(33) (42)",
      "min_temp_f": -452,
      "minimum_tensile_strength_ksi": 11,
      "minimum_yield_strength_ksi": 3,
      "max_temp_f": 400,
      "min_temp_to_100": 2.0,
      "values": {
        "150": 2.0,
        "200": 2.0,
        "250": 1.9,
        "300": 1.7,
        "350": 1.3,
        "400": 1.0
      }
    },
    {
      "block": 8,
      "line_no": 72,
      "nominal_composition": "Al–Mn–Cu",
      "product_form": null,
      "spec_no": "B221",
      "type_grade": 3003,
      "uns_no": "A93003",
      "class_condition_temper": "O",
      "size_or_thickness_range_in": null,
      "p_no": 21,
      "notes": "(33) (42)",
      "min_temp_f": -452,
      "minimum_tensile_strength_ksi": 14,
      "minimum_yield_strength_ksi": 5,
      "max_temp_f": 400,
      "min_temp_to_100": 3.3,
      "values": {
        "150": 3.2,
        "200": 3.1,
        "250": 3.0,
        "300": 2.7,
        "350": 1.9,
        "400": 1.5
      }
    },
    {
      "block": 8,
      "line_no": 73,
      "nominal_composition": "Al–Mn–Cu",
      "product_form": null,
      "spec_no": "B221",
      "type_grade": 3003,
      "uns_no": "A93003",
      "class_condition_temper": "H112",
      "size_or_thickness_range_in": null,
      "p_no": 21,
      "notes": "(33) (42)",
      "min_temp_f": -452,
      "minimum_tensile_strength_ksi": 14,
      "minimum_yield_strength_ksi": 5,
      "max_temp_f": 400,
      "min_temp_to_100": 3.3,
      "values": {
        "150": 3.2,
        "200": 3.1,
        "250": 3.0,
        "300": 2.7,
        "350": 1.9,
        "400": 1.5
      }
    },
    {
      "block": 8,
      "line_no": 74,
      "nominal_composition": "Al–2.5Mg",
      "product_form": null,
      "spec_no": "B221",
      "type_grade": 5052,
      "uns_no": "A95052",
      "class_condition_temper": "O",
      "size_or_thickness_range_in": null,
      "p_no": 22,
      "notes": "(42)",
      "min_temp_f": -452,
      "minimum_tensile_strength_ksi": 25,
      "minimum_yield_strength_ksi": 10,
      "max_temp_f": 400,
      "min_temp_to_100": 6.7,
      "values": {
        "150": 6.7,
        "200": 6.7,
        "250": 6.6,
        "300": 6.1,
        "350": 4.1,
        "400": 2.3
      }
    },
    {
      "block": 8,
      "line_no": 75,
      "nominal_composition": "Al–4.4Mg–Mn",
      "product_form": null,
      "spec_no": "B221",
      "type_grade": 5083,
      "uns_no": "A95083",
      "class_condition_temper": "O",
      "size_or_thickness_range_in": null,
      "p_no": 25,
      "notes": "(42)",
      "min_temp_f": -452,
      "minimum_tensile_strength_ksi": 39,
      "minimum_yield_strength_ksi": 16,
      "max_temp_f": 150,
      "min_temp_to_100": 10.7,
      "values": {
        "150": 10.7,
        "200": null,
        "250": null,
        "300": null,
        "350": null,
        "400": null
      }
    },
    {
      "block": 8,
      "line_no": 76,
      "nominal_composition": "Al–4.0Mg–Mn",
      "product_form": null,
      "spec_no": "B221",
      "type_grade": 5086,
      "uns_no": "A95086",
      "class_condition_temper": "O",
      "size_or_thickness_range_in": null,
      "p_no": 25,
      "notes": "(42)",
      "min_temp_f": -452,
      "minimum_tensile_strength_ksi": 35,
      "minimum_yield_strength_ksi": 14,
      "max_temp_f": 150,
      "min_temp_to_100": 9.3,
      "values": {
        "150": 9.3,
        "200": null,
        "250": null,
        "300": null,
        "350": null,
        "400": null
      }
    },
    {
      "block": 8,
      "line_no": 77,
      "nominal_composition": "Al–3.5Mg",
      "product_form": null,
      "spec_no": "B221",
      "type_grade": 5154,
      "uns_no": "A95154",
      "class_condition_temper": "O",
      "size_or_thickness_range_in": null,
      "p_no": 22,
      "notes": "(42)",
      "min_temp_f": -452,
      "minimum_tensile_strength_ksi": 30,
      "minimum_yield_strength_ksi": 11,
      "max_temp_f": 150,
      "min_temp_to_100": 7.3,
      "values": {
        "150": 7.3,
        "200": null,
        "250": null,
        "300": null,
        "350": null,
        "400": null
      }
    },
    {
      "block": 8,
      "line_no": 78,
      "nominal_composition": "Al–2.7Mg–Mn",
      "product_form": null,
      "spec_no": "B221",
      "type_grade": 5454,
      "uns_no": "A95454",
      "class_condition_temper": "O",
      "size_or_thickness_range_in": null,
      "p_no": 22,
      "notes": "(42)",
      "min_temp_f": -452,
      "minimum_tensile_strength_ksi": 31,
      "minimum_yield_strength_ksi": 12,
      "max_temp_f": 400,
      "min_temp_to_100": 8.0,
      "values": {
        "150": 8.0,
        "200": 8.0,
        "250": 7.4,
        "300": 5.5,
        "350": 4.1,
        "400": 3.0
      }
    },
    {
      "block": 8,
      "line_no": 79,
      "nominal_composition": "Al–5.1Mg–Mn",
      "product_form": null,
      "spec_no": "B221",
      "type_grade": 5456,
      "uns_no": "A95456",
      "class_condition_temper": "O",
      "size_or_thickness_range_in": null,
      "p_no": 25,
      "notes": "(42)",
      "min_temp_f": -452,
      "minimum_tensile_strength_ksi": 41,
      "minimum_yield_strength_ksi": 19,
      "max_temp_f": 150,
      "min_temp_to_100": 12.7,
      "values": {
        "150": 12.7,
        "200": null,
        "250": null,
        "300": null,
        "350": null,
        "400": null
      }
    },
    {
      "block": 8,
      "line_no": 80,
      "nominal_composition": "Al–Mg–Si–Cu",
      "product_form": null,
      "spec_no": "B221",
      "type_grade": 6061,
      "uns_no": "A96061",
      "class_condition_temper": "T4 wld.",
      "size_or_thickness_range_in": null,
      "p_no": 23,
      "notes": "(22) (42) (44)",
      "min_temp_f": -452,
      "minimum_tensile_strength_ksi": 24,
      "minimum_yield_strength_ksi": null,
      "max_temp_f": 400,
      "min_temp_to_100": 8.0,
      "values": {
        "150": 8.0,
        "200": 8.0,
        "250": 8.0,
        "300": 7.7,
        "350": 6.9,
        "400": 5.1
      }
    },
    {
      "block": 8,
      "line_no": 81,
      "nominal_composition": "Al–Mg–Si–Cu",
      "product_form": null,
      "spec_no": "B221",
      "type_grade": 6061,
      "uns_no": "A96061",
      "class_condition_temper": "T6 wld.",
      "size_or_thickness_range_in": null,
      "p_no": 23,
      "notes": "(22) (42) (44)",
      "min_temp_f": -452,
      "minimum_tensile_strength_ksi": 24,
      "minimum_yield_strength_ksi": null,
      "max_temp_f": 400,
      "min_temp_to_100": 8.0,
      "values": {
        "150": 8.0,
        "200": 8.0,
        "250": 8.0,
        "300": 7.7,
        "350": 6.9,
        "400": 5.1
      }
    },
    {
      "block": 8,
      "line_no": 82,
      "nominal_composition": "Al–Mg–Si–Cu",
      "product_form": null,
      "spec_no": "B221",
      "type_grade": 6061,
      "uns_no": "A96061",
      "class_condition_temper": "T4",
      "size_or_thickness_range_in": null,
      "p_no": 23,
      "notes": "(33) (42) (44)",
      "min_temp_f": -452,
      "minimum_tensile_strength_ksi": 26,
      "minimum_yield_strength_ksi": 16,
      "max_temp_f": 400,
      "min_temp_to_100": 8.7,
      "values": {
        "150": 8.7,
        "200": 8.7,
        "250": 8.7,
        "300": 8.3,
        "350": 7.4,
        "400": 5.2
      }
    },
    {
      "block": 8,
      "line_no": 83,
      "nominal_composition": "Al–Mg–Si–Cu",
      "product_form": null,
      "spec_no": "B221",
      "type_grade": 6061,
      "uns_no": "A96061",
      "class_condition_temper": "T6",
      "size_or_thickness_range_in": null,
      "p_no": 23,
      "notes": "(33) (42) (44)",
      "min_temp_f": -452,
      "minimum_tensile_strength_ksi": 38,
      "minimum_yield_strength_ksi": 35,
      "max_temp_f": 400,
      "min_temp_to_100": 12.7,
      "values": {
        "150": 12.7,
        "200": 12.7,
        "250": 12.3,
        "300": 10.5,
        "350": 8.1,
        "400": 5.2
      }
    },
    {
      "block": 8,
      "line_no": 84,
      "nominal_composition": "Al–Mg–Si",
      "product_form": null,
      "spec_no": "B221",
      "type_grade": 6063,
      "uns_no": "A96063",
      "class_condition_temper": "T4 wld.",
      "size_or_thickness_range_in": null,
      "p_no": 23,
      "notes": "(42)",
      "min_temp_f": -452,
      "minimum_tensile_strength_ksi": 17,
      "minimum_yield_strength_ksi": null,
      "max_temp_f": 400,
      "min_temp_to_100": 5.7,
      "values": {
        "150": 5.7,
        "200": 5.6,
        "250": 5.3,
        "300": 4.8,
        "350": 3.8,
        "400": 2.0
      }
    },
    {
      "block": 8,
      "line_no": 85,
      "nominal_composition": "Al–Mg–Si",
      "product_form": null,
      "spec_no": "B221",
      "type_grade": 6063,
      "uns_no": "A96063",
      "class_condition_temper": "T5 wld.",
      "size_or_thickness_range_in": null,
      "p_no": 23,
      "notes": "(42)",
      "min_temp_f": -452,
      "minimum_tensile_strength_ksi": 17,
      "minimum_yield_strength_ksi": null,
      "max_temp_f": 400,
      "min_temp_to_100": 5.7,
      "values": {
        "150": 5.7,
        "200": 5.6,
        "250": 5.3,
        "300": 4.8,
        "350": 3.8,
        "400": 2.0
      }
    },
    {
      "block": 8,
      "line_no": 86,
      "nominal_composition": "Al–Mg–Si",
      "product_form": null,
      "spec_no": "B221",
      "type_grade": 6063,
      "uns_no": "A96063",
      "class_condition_temper": "T6 wld.",
      "size_or_thickness_range_in": null,
      "p_no": 23,
      "notes": "(42)",
      "min_temp_f": -452,
      "minimum_tensile_strength_ksi": 17,
      "minimum_yield_strength_ksi": null,
      "max_temp_f": 400,
      "min_temp_to_100": 5.7,
      "values": {
        "150": 5.7,
        "200": 5.6,
        "250": 5.3,
        "300": 4.8,
        "350": 3.8,
        "400": 2.0
      }
    },
    {
      "block": 8,
      "line_no": 87,
      "nominal_composition": "Al–Mg–Si",
      "product_form": null,
      "spec_no": "B221",
      "type_grade": 6063,
      "uns_no": "A96063",
      "class_condition_temper": "T4",
      "size_or_thickness_range_in": "≤0.500",
      "p_no": 23,
      "notes": "(13) (33) (42)",
      "min_temp_f": -452,
      "minimum_tensile_strength_ksi": 19,
      "minimum_yield_strength_ksi": 10,
      "max_temp_f": 400,
      "min_temp_to_100": 6.3,
      "values": {
        "150": 6.3,
        "200": 6.3,
        "250": 6.3,
        "300": 5.8,
        "350": 3.9,
        "400": 1.5
      }
    },
    {
      "block": 8,
      "line_no": 88,
      "nominal_composition": "Al–Mg–Si",
      "product_form": null,
      "spec_no": "B221",
      "type_grade": 6063,
      "uns_no": "A96063",
      "class_condition_temper": "T5",
      "size_or_thickness_range_in": "≤0.500",
      "p_no": 23,
      "notes": "(13) (33) (42)",
      "min_temp_f": -452,
      "minimum_tensile_strength_ksi": 22,
      "minimum_yield_strength_ksi": 16,
      "max_temp_f": 400,
      "min_temp_to_100": 7.3,
      "values": {
        "150": 7.3,
        "200": 7.3,
        "250": 7.3,
        "300": 7.1,
        "350": 3.8,
        "400": 2.0
      }
    },
    {
      "block": 8,
      "line_no": 89,
      "nominal_composition": "Al–Mg–Si",
      "product_form": "… Aluminum Alloy — Plates and Sheets",
      "spec_no": "B221",
      "type_grade": 6063,
      "uns_no": "A96063",
      "class_condition_temper": "T6",
      "size_or_thickness_range_in": null,
      "p_no": 23,
      "notes": "(33) (42)",
      "min_temp_f": -452,
      "minimum_tensile_strength_ksi": 30,
      "minimum_yield_strength_ksi": 25,
      "max_temp_f": 400,
      "min_temp_to_100": 10.0,
      "values": {
        "150": 10.0,
        "200": 10.0,
        "250": 9.1,
        "300": 7.2,
        "350": "3.4 Aluminum Alloy — Plates and Sheets",
        "400": 2.0
      }
    },
    {
      "block": 8,
      "line_no": 90,
      "nominal_composition": "Al–Mn–Cu",
      "product_form": null,
      "spec_no": "B209",
      "type_grade": "Alclad 3003",
      "uns_no": "A83003",
      "class_condition_temper": "O",
      "size_or_thickness_range_in": "0.006–0.499",
      "p_no": 21,
      "notes": "(40)",
      "min_temp_f": -452,
      "minimum_tensile_strength_ksi": 13,
      "minimum_yield_strength_ksi": 4.5,
      "max_temp_f": 400,
      "min_temp_to_100": 3.0,
      "values": {
        "150": 2.9,
        "200": 2.8,
        "250": 2.7,
        "300": 2.5,
        "350": 1.9,
        "400": 1.5
      }
    },
    {
      "block": 8,
      "line_no": 91,
      "nominal_composition": "Al–Mn–Cu",
      "product_form": null,
      "spec_no": "B209",
      "type_grade": "Alclad 3003",
      "uns_no": "A83003",
      "class_condition_temper": "O",
      "size_or_thickness_range_in": "0.500–3.000",
      "p_no": 21,
      "notes": "(41)",
      "min_temp_f": -452,
      "minimum_tensile_strength_ksi": 14,
      "minimum_yield_strength_ksi": 5,
      "max_temp_f": 400,
      "min_temp_to_100": 3.3,
      "values": {
        "150": 3.2,
        "200": 3.1,
        "250": 3.0,
        "300": 2.7,
        "350": 1.9,
        "400": 1.5
      }
    },
    {
      "block": 8,
      "line_no": 92,
      "nominal_composition": "Al–Mn–Cu",
      "product_form": null,
      "spec_no": "B209",
      "type_grade": "Alclad 3003",
      "uns_no": "A83003",
      "class_condition_temper": "H112",
      "size_or_thickness_range_in": "0.500–2.000",
      "p_no": 21,
      "notes": "(33) (40)",
      "min_temp_f": -452,
      "minimum_tensile_strength_ksi": 15,
      "minimum_yield_strength_ksi": 6,
      "max_temp_f": 400,
      "min_temp_to_100": 4.0,
      "values": {
        "150": 3.9,
        "200": 3.7,
        "250": 3.6,
        "300": 2.7,
        "350": 1.9,
        "400": 1.5
      }
    },
    {
      "block": 8,
      "line_no": 93,
      "nominal_composition": "Al–Mn–Cu",
      "product_form": null,
      "spec_no": "B209",
      "type_grade": "Alclad 3003",
      "uns_no": "A83003",
      "class_condition_temper": "H12",
      "size_or_thickness_range_in": "0.017–0.499",
      "p_no": 21,
      "notes": "(33) (40)",
      "min_temp_f": -452,
      "minimum_tensile_strength_ksi": 16,
      "minimum_yield_strength_ksi": 11,
      "max_temp_f": 400,
      "min_temp_to_100": 5.3,
      "values": {
        "150": 5.3,
        "200": 5.2,
        "250": 4.9,
        "300": 4.3,
        "350": 3.0,
        "400": 2.3
      }
    },
    {
      "block": 8,
      "line_no": 94,
      "nominal_composition": "Al–Mn–Cu",
      "product_form": null,
      "spec_no": "B209",
      "type_grade": "Alclad 3003",
      "uns_no": "A83003",
      "class_condition_temper": "H12",
      "size_or_thickness_range_in": "0.500–2.000",
      "p_no": 21,
      "notes": "(33) (41)",
      "min_temp_f": -452,
      "minimum_tensile_strength_ksi": 17,
      "minimum_yield_strength_ksi": 12,
      "max_temp_f": 400,
      "min_temp_to_100": 5.7,
      "values": {
        "150": 5.7,
        "200": 5.7,
        "250": 5.7,
        "300": 4.3,
        "350": 3.0,
        "400": 2.3
      }
    },
    {
      "block": 8,
      "line_no": 95,
      "nominal_composition": "Al–Mn–Cu",
      "product_form": null,
      "spec_no": "B209",
      "type_grade": "Alclad 3003",
      "uns_no": "A83003",
      "class_condition_temper": "H14",
      "size_or_thickness_range_in": "0.009–0.499",
      "p_no": 21,
      "notes": "(33) (40)",
      "min_temp_f": -452,
      "minimum_tensile_strength_ksi": 19,
      "minimum_yield_strength_ksi": 16,
      "max_temp_f": 400,
      "min_temp_to_100": 6.3,
      "values": {
        "150": 6.3,
        "200": 6.3,
        "250": 6.1,
        "300": 4.3,
        "350": 3.0,
        "400": 2.3
      }
    },
    {
      "block": 8,
      "line_no": 96,
      "nominal_composition": "Al–Mn–Cu",
      "product_form": null,
      "spec_no": "B209",
      "type_grade": "Alclad 3003",
      "uns_no": "A83003",
      "class_condition_temper": "H14",
