Repository: danivelas0/asme-pcc

File: resources/ASME B31/ASME B31.3/APPEX/appendix_a/table_a_1.json (part 24 of 28)
    "P-No. (5)",
    "P-No. (5)(7)"
  ],
  "columns_values": [
      "min_tensile_strength_mpa": 690,
      "min_yield_strength_mpa": 276,
      "max_temp_c": 427,
      "min_temp_to_40": 184,
      "values": {
        "65": 184,
        "100": 184,
        "125": 184,
        "150": 184,
        "175": 184,
        "200": 184,
        "225": 184,
        "250": 184,
        "275": 184,
        "300": 184,
        "325": 184,
        "350": 184,
        "375": 182,
        "400": 180,
        "425": 178,
        "450": 178,
        "475": null,
        "500": null,
        "525": null,
        "550": null,
        "575": null,
        "600": null,
        "625": null,
        "650": null,
        "675": null,
        "700": null,
        "725": null,
        "750": null,
        "775": null,
        "800": null,
        "825": null,
        "850": null,
        "875": null,
        "900": null
      }
    },
    {
      "block": 6,
      "line_no": 207,
      "nominal_composition": "54Ni–16Mo–15Cr",
      "product_form": "Rod & bar",
      "spec_no": "B574",
      "type_grade": null,
      "uns_no": "N10276",
      "class_condition_temper": "Sol. ann.",
      "size_mm": "All",
      "p_no": 43,
      "notes": null,
      "min_temp_c": -198,
      "min_tensile_strength_mpa": 690,
      "min_yield_strength_mpa": 283,
      "max_temp_c": 677,
      "min_temp_to_40": 188,
      "values": {
        "65": 188,
        "100": 188,
        "125": 188,
        "150": 188,
        "175": 188,
        "200": 188,
        "225": 188,
        "250": 187,
        "275": 183,
        "300": 177,
        "325": 172,
        "350": 169,
        "375": 165,
        "400": 162,
        "425": 159,
        "450": 157,
        "475": 156,
        "500": 155,
        "525": 154,
        "550": 143,
        "575": 118,
        "600": 99.1,
        "625": 81.6,
        "650": 67.0,
        "675": 54.6,
        "700": 42.2,
        "725": null,
        "750": null,
        "775": null,
        "800": null,
        "825": null,
        "850": null,
        "875": null,
        "900": null
      }
    },
    {
      "block": 6,
      "line_no": 208,
      "nominal_composition": "62Ni–22Mo–15Cr",
      "product_form": "Rod & bar",
      "spec_no": "B574",
      "type_grade": null,
      "uns_no": "N10362",
      "class_condition_temper": "Sol. ann.",
      "size_mm": "All",
      "p_no": 43,
      "notes": null,
      "min_temp_c": -198,
      "min_tensile_strength_mpa": 725,
      "min_yield_strength_mpa": 310,
      "max_temp_c": 427,
      "min_temp_to_40": 207,
      "values": {
        "65": 207,
        "100": 207,
        "125": 207,
        "150": 207,
        "175": 207,
        "200": 204,
        "225": 202,
        "250": 199,
        "275": 197,
        "300": 193,
        "325": 190,
        "350": 188,
        "375": 186,
        "400": 184,
        "425": 182,
        "450": 180,
        "475": null,
        "500": null,
        "525": null,
        "550": null,
        "575": null,
        "600": null,
        "625": null,
        "650": null,
        "675": null,
        "700": null,
        "725": null,
        "750": null,
        "775": null,
        "800": null,
        "825": null,
        "850": null,
        "875": null,
        "900": null
      }
    },
    {
      "block": 6,
      "line_no": 209,
      "nominal_composition": "60Ni–22Cr–9Mo–3.5Cb",
      "product_form": "Rod & bar",
      "spec_no": "B446",
      "type_grade": 1,
      "uns_no": "N06625",
      "class_condition_temper": "Annealed",
      "size_mm": ">100, ≤250",
      "p_no": 43,
      "notes": "(9) (19) (60)",
      "min_temp_c": -198,
      "min_tensile_strength_mpa": 758,
      "min_yield_strength_mpa": 345,
      "max_temp_c": 649,
      "min_temp_to_40": 230,
      "values": {
        "65": 230,
        "100": 230,
        "125": 230,
        "150": 230,
        "175": 230,
        "200": 230,
        "225": 230,
        "250": 230,
        "275": 230,
        "300": 230,
        "325": 230,
        "350": 230,
        "375": 230,
        "400": 230,
        "425": 230,
        "450": 228,
        "475": 227,
        "500": 225,
        "525": 222,
        "550": 215,
        "575": 194,
        "600": 156,
        "625": 136,
        "650": 91.0,
        "675": null,
        "700": null,
        "725": null,
        "750": null,
        "775": null,
        "800": null,
        "825": null,
        "850": null,
        "875": null,
        "900": null
      }
    },
    {
      "block": 6,
      "line_no": 210,
      "nominal_composition": "60Ni–22Cr–9Mo–3.5Cb",
      "product_form": "Rod & bar",
      "spec_no": "B446",
      "type_grade": 1,
      "uns_no": "N06625",
      "class_condition_temper": "Annealed",
      "size_mm": "≤100",
      "p_no": 43,
      "notes": "(9) (19) (60)",
      "min_temp_c": -198,
      "min_tensile_strength_mpa": 827,
      "min_yield_strength_mpa": 414,
      "max_temp_c": 649,
      "min_temp_to_40": 276,
      "values": {
        "65": 276,
        "100": 276,
        "125": 274,
        "150": 273,
        "175": 272,
        "200": 270,
        "225": 269,
        "250": 267,
        "275": 265,
        "300": 262,
        "325": 260,
        "350": 257,
        "375": 255,
        "400": 252,
        "425": 251,
        "450": 249,
        "475": 247,
        "500": 245,
        "525": 242,
        "550": 215,
        "575": 194,
        "600": 156,
        "625": 136,
        "650": 91.0,
        "675": null,
        "700": null,
        "725": null,
        "750": null,
        "775": null,
        "800": null,
        "825": null,
        "850": null,
        "875": null,
        "900": null
      }
    },
    {
      "block": 6,
      "line_no": 211,
      "nominal_composition": "57Ni–22Cr–14W–2Mo–La Rod & bar",
      "product_form": null,
      "spec_no": "B572",
      "type_grade": null,
      "uns_no": "N06230",
      "class_condition_temper": "Sol. ann.",
      "size_mm": "All",
      "p_no": 43,
      "notes": null,
      "min_temp_c": -198,
      "min_tensile_strength_mpa": 760,
      "min_yield_strength_mpa": 310,
      "max_temp_c": 899,
      "min_temp_to_40": 207,
      "values": {
        "65": 207,
        "100": 207,
        "125": 207,
        "150": 207,
        "175": 207,
        "200": 207,
        "225": 207,
        "250": 207,
        "275": 207,
        "300": 207,
        "325": 203,
        "350": 199,
        "375": 197,
        "400": 196,
        "425": 195,
        "450": 195,
        "475": 195,
        "500": 195,
        "525": 195,
        "550": 195,
        "575": 183,
        "600": 153,
        "625": 128,
        "650": 107,
        "675": 89.7,
        "700": 74.7,
        "725": 61.9,
        "750": 50.8,
        "775": 41.1,
        "800": 32.6,
        "825": 25.2,
        "850": 18.9,
        "875": 13.8,
        "900": 10.2
      }
    },
    {
      "block": 6,
      "line_no": 212,
      "nominal_composition": "59Ni–23Cr–16Mo",
      "product_form": "Rod & bar",
      "spec_no": "B574",
      "type_grade": null,
      "uns_no": "N06059",
      "class_condition_temper": "Sol. ann.",
      "size_mm": "All",
      "p_no": 43,
      "notes": null,
      "min_temp_c": -198,
      "min_tensile_strength_mpa": 690,
      "min_yield_strength_mpa": 310,
      "max_temp_c": 427,
      "min_temp_to_40": 207,
      "values": {
        "65": 207,
        "100": 207,
        "125": 207,
        "150": 207,
        "175": 207,
        "200": 207,
        "225": 207,
        "250": 206,
        "275": 202,
        "300": 197,
        "325": 192,
        "350": 188,
        "375": 184,
        "400": 180,
        "425": 176,
        "450": 176,
        "475": null,
        "500": null,
        "525": null,
        "550": null,
        "575": null,
        "600": null,
        "625": null,
        "650": null,
        "675": null,
        "700": null,
        "725": null,
        "750": null,
        "775": null,
        "800": null,
        "825": null,
        "850": null,
        "875": null,
        "900": null
      }
    },
    {
      "block": 6,
      "line_no": 213,
      "nominal_composition": "59Ni–23Cr–16Mo–1.6Cu",
      "product_form": "Rod & bar",
      "spec_no": "B574",
      "type_grade": null,
      "uns_no": "N06200",
      "class_condition_temper": "Sol. ann.",
      "size_mm": "All",
      "p_no": 43,
      "notes": null,
      "min_temp_c": -198,
      "min_tensile_strength_mpa": 690,
      "min_yield_strength_mpa": 310,
      "max_temp_c": 427,
      "min_temp_to_40": 207,
      "values": {
        "65": 207,
        "100": 207,
        "125": 207,
        "150": 207,
        "175": 207,
        "200": 207,
        "225": 207,
        "250": 200,
        "275": 194,
        "300": 188,
        "325": 184,
        "350": 180,
        "375": 177,
        "400": 175,
        "425": 174,
        "450": 173,
        "475": null,
        "500": null,
        "525": null,
        "550": null,
        "575": null,
        "600": null,
        "625": null,
        "650": null,
        "675": null,
        "700": null,
        "725": null,
        "750": null,
        "775": null,
        "800": null,
        "825": null,
        "850": null,
        "875": null,
        "900": null
      }
    },
    {
      "block": 6,
      "line_no": 214,
      "nominal_composition": "65Ni–29.5Mo–2Fe–2Cr",
      "product_form": "Rod & bar",
      "spec_no": "B335",
      "type_grade": null,
      "uns_no": "N10675",
      "class_condition_temper": "Sol. ann.",
      "size_mm": "All",
      "p_no": 44,
      "notes": null,
      "min_temp_c": -198,
      "min_tensile_strength_mpa": 760,
      "min_yield_strength_mpa": 350,
      "max_temp_c": 427,
      "min_temp_to_40": 234,
      "values": {
        "65": 234,
        "100": 234,
        "125": 234,
        "150": 234,
        "175": 234,
        "200": 234,
        "225": 234,
        "250": 234,
        "275": 234,
        "300": 234,
        "325": 234,
        "350": 234,
        "375": 234,
        "400": 233,
        "425": 231,
        "450": 230,
        "475": null,
        "500": null,
        "525": null,
        "550": null,
        "575": null,
        "600": null,
        "625": null,
        "650": null,
        "675": null,
        "700": null,
        "725": null,
        "750": null,
        "775": null,
        "800": null,
        "825": null,
        "850": null,
        "875": null,
        "900": null
      }
    },
    {
      "block": 6,
      "line_no": 215,
      "nominal_composition": "33Cr–31Ni–32Fe–1.5Mo– 0.6Cu–N",
      "product_form": "Rod",
      "spec_no": "B649",
      "type_grade": null,
      "uns_no": "R20033",
      "class_condition_temper": "Sol. ann.",
      "size_mm": null,
      "p_no": 45,
      "notes": null,
      "min_temp_c": -198,
      "min_tensile_strength_mpa": 750,
      "min_yield_strength_mpa": 380,
      "max_temp_c": 427,
      "min_temp_to_40": 250,
      "values": {
        "65": 231,
        "100": 209,
        "125": 200,
        "150": 193,
        "175": 187,
        "200": 181,
        "225": 176,
        "250": 172,
        "275": 169,
        "300": 165,
        "325": 163,
        "350": 161,
        "375": 159,
        "400": 157,
        "425": 156,
        "450": 155,
        "475": null,
        "500": null,
        "525": null,
        "550": null,
        "575": null,
        "600": null,
        "625": null,
        "650": null,
        "675": null,
        "700": null,
        "725": null,
        "750": null,
        "775": null,
        "800": null,
        "825": null,
        "850": null,
        "875": null,
        "900": null
      }
    },
    {
      "block": 6,
      "line_no": 218,
      "nominal_composition": "56Ni–19Mo–18Cr–2Fe",
      "product_form": "Castings",
      "spec_no": "A494",
      "type_grade": "CW6M",
      "uns_no": "N30107",
      "class_condition_temper": null,
      "size_mm": null,
      "p_no": 44,
      "notes": "(9)",
      "min_temp_c": -198,
      "min_tensile_strength_mpa": 495,
      "min_yield_strength_mpa": 275,
      "max_temp_c": 538,
      "min_temp_to_40": 165,
      "values": {
        "65": 165,
        "100": 165,
        "125": 165,
        "150": 165,
        "175": 165,
        "200": 165,
        "225": 165,
        "250": 165,
        "275": 165,
        "300": 165,
        "325": 165,
        "350": 165,
        "375": 165,
        "400": 165,
        "425": 165,
        "450": 165,
        "475": 165,
        "500": 165,
        "525": 165,
        "550": 157,
        "575": null,
        "600": null,
        "625": null,
        "650": null,
        "675": null,
        "700": null,
        "725": null,
        "750": null,
        "775": null,
        "800": null,
        "825": null,
        "850": null,
        "875": null,
        "900": null
      }
    },
    {
      "block": 6,
      "line_no": 216,
      "notes": "(9)",
      "min_temp_c": -198,
      "min_tensile_strength_mpa": 550,
      "min_yield_strength_mpa": 310,
      "max_temp_c": 260,
      "min_temp_to_40": 184,
      "values": {
        "65": 184,
        "100": 184,
        "125": 184,
        "150": 184,
        "175": 184,
        "200": 184,
        "225": 184,
        "250": 184,
        "275": 184,
        "300": null,
        "325": null,
        "350": null,
        "375": null,
        "400": null,
        "425": null,
        "450": null,
        "475": null,
        "500": null,
        "525": null,
        "550": null,
        "575": null,
        "600": null,
        "625": null,
        "650": null,
        "675": null,
        "700": null,
        "725": null,
        "750": null,
        "775": null,
        "800": null,
        "825": null,
        "850": null,
        "875": null,
        "900": null
      }
    },
    {
      "block": 6,
      "line_no": 217,
      "notes": "(9)",
      "min_temp_c": -198,
      "min_tensile_strength_mpa": 495,
      "min_yield_strength_mpa": 275,
      "max_temp_c": 538,
      "min_temp_to_40": 165,
      "values": {
        "65": 165,
        "100": 165,
        "125": 165,
        "150": 165,
        "175": 165,
        "200": 165,
        "225": 165,
        "250": 165,
        "275": 165,
        "300": 165,
        "325": 165,
        "350": 165,
        "375": 165,
        "400": 165,
        "425": 165,
        "450": 165,
        "475": 165,
        "500": 165,
        "525": 165,
        "550": 157,
        "575": null,
        "600": null,
        "625": null,
        "650": null,
        "675": null,
        "700": null,
        "725": null,
        "750": null,
        "775": null,
        "800": null,
        "825": null,
        "850": null,
        "875": null,
        "900": null
      }
    },
    {
      "block": 7,
      "line_no": 1,
      "nominal_composition": "Ti",
      "product_form": "Smls. & wld. tube",
      "spec_no": "B338",
      "type_grade": 1,
      "uns_no": "R50250",
      "class_condition_temper": "Annealed",
      "p_no": 51,
      "notes": null,
      "min_temp_c": -59,
      "min_tensile_strength_mpa": 240,
      "min_yield_strength_mpa": 138,
      "max_temp_c": 316,
      "min_temp_to_40": 80.3,
      "values": {
        "65": 73.8,
        "100": 62.4,
        "125": 55.5,
        "150": 49.4,
        "175": 43.4,
        "200": 38.3,
        "225": 33.9,
        "250": 30.2,
        "275": 27.3,
        "300": 25.2,
        "325": 23.7
      }
    },
    {
      "block": 7,
      "line_no": 2,
      "nominal_composition": "Ti",
      "product_form": "Smls. pipe",
      "spec_no": "B861",
      "type_grade": 1,
      "uns_no": "R50250",
      "class_condition_temper": "Annealed",
      "p_no": 51,
      "notes": null,
      "min_temp_c": -59,
      "min_tensile_strength_mpa": 240,
      "min_yield_strength_mpa": 138,
      "max_temp_c": 316,
      "min_temp_to_40": 80.3,
      "values": {
        "65": 73.8,
        "100": 62.4,
        "125": 55.5,
        "150": 49.4,
        "175": 43.4,
        "200": 38.3,
        "225": 33.9,
        "250": 30.2,
        "275": 27.3,
        "300": 25.2,
        "325": 23.7
      }
    },
    {
      "block": 7,
      "line_no": 3,
      "nominal_composition": "Ti",
      "product_form": "Wld. pipe",
      "spec_no": "B862",
      "type_grade": 1,
      "uns_no": "R50250",
      "class_condition_temper": "Annealed",
      "p_no": 51,
      "notes": null,
      "min_temp_c": -59,
      "min_tensile_strength_mpa": 240,
      "min_yield_strength_mpa": 138,
      "max_temp_c": 316,
      "min_temp_to_40": 80.3,
      "values": {
        "65": 73.8,
        "100": 62.4,
        "125": 55.5,
        "150": 49.4,
        "175": 43.4,
        "200": 38.3,
        "225": 33.9,
        "250": 30.2,
        "275": 27.3,
        "300": 25.2,
        "325": 23.7
      }
    },
    {
      "block": 7,
      "line_no": 4,
      "nominal_composition": "Ti",
      "product_form": "Smls. & wld. tube",
      "spec_no": "B338",
      "type_grade": 2,
      "uns_no": "R50400",
      "class_condition_temper": "Annealed",
      "p_no": 51,
      "notes": null,
      "min_temp_c": -59,
      "min_tensile_strength_mpa": 345,
      "min_yield_strength_mpa": 275,
      "max_temp_c": 316,
      "min_temp_to_40": 115,
      "values": {
        "65": 108,
        "100": 98.3,
        "125": 90.7,
        "150": 83.0,
        "175": 77.5,
        "200": 72.0,
        "225": 67.3,
        "250": 62.7,
        "275": 58.7,
        "300": 54.7,
        "325": 50.7
      }
    },
    {
      "block": 7,
      "line_no": 5,
      "nominal_composition": "Ti",
      "product_form": "Smls. pipe",
      "spec_no": "B861",
      "type_grade": 2,
      "uns_no": "R50400",
      "class_condition_temper": "Annealed",
      "p_no": 51,
      "notes": null,
      "min_temp_c": -59,
      "min_tensile_strength_mpa": 345,
      "min_yield_strength_mpa": 275,
      "max_temp_c": 316,
      "min_temp_to_40": 115,
      "values": {
        "65": 108,
        "100": 98.3,
        "125": 90.7,
        "150": 83.0,
        "175": 77.5,
        "200": 72.0,
        "225": 67.3,
        "250": 62.7,
        "275": 58.7,
        "300": 54.7,
        "325": 50.7
      }
    },
    {
      "block": 7,
      "line_no": 6,
      "nominal_composition": "Ti",
      "product_form": "Wld. pipe",
      "spec_no": "B862",
      "type_grade": 2,
      "uns_no": "R50400",
      "class_condition_temper": "Annealed",
      "p_no": 51,
      "notes": null,
      "min_temp_c": -59,
      "min_tensile_strength_mpa": 345,
      "min_yield_strength_mpa": 275,
      "max_temp_c": 316,
      "min_temp_to_40": 115,
      "values": {
        "65": 108,
        "100": 98.3,
        "125": 90.7,
        "150": 83.0,
        "175": 77.5,
        "200": 72.0,
        "225": 67.3,
        "250": 62.7,
        "275": 58.7,
        "300": 54.7,
        "325": 50.7
      }
    },
    {
      "block": 7,
      "line_no": 7,
      "nominal_composition": "Ti",
      "product_form": "Smls. & wld. tube",
      "spec_no": "B338",
      "type_grade": 3,
      "uns_no": "R50550",
      "class_condition_temper": "Annealed",
      "p_no": 52,
      "notes": null,
      "min_temp_c": -59,
      "min_tensile_strength_mpa": 450,
      "min_yield_strength_mpa": 380,
      "max_temp_c": 316,
      "min_temp_to_40": 149,
      "values": {
        "65": 139,
        "100": 124,
        "125": 113,
        "150": 102,
        "175": 93.3,
        "200": 84.7,
        "225": 77.7,
        "250": 70.7,
        "275": 66.2,
        "300": 61.7,
        "325": 57.7
      }
    },
    {
      "block": 7,
      "line_no": 8,
      "nominal_composition": "Ti",
      "product_form": "Smls. pipe",
      "spec_no": "B861",
      "type_grade": 3,
      "uns_no": "R50550",
      "class_condition_temper": "Annealed",
      "p_no": 52,
      "notes": null,
      "min_temp_c": -59,
      "min_tensile_strength_mpa": 450,
      "min_yield_strength_mpa": 380,
      "max_temp_c": 316,
      "min_temp_to_40": 149,
      "values": {
        "65": 139,
        "100": 124,
        "125": 113,
        "150": 102,
        "175": 93.3,
        "200": 84.7,
        "225": 77.7,
        "250": 70.7,
        "275": 66.2,
        "300": 61.7,
        "325": 57.7
      }
    },
    {
      "block": 7,
      "line_no": 9,
      "nominal_composition": "Ti",
      "product_form": "Wld. pipe",
      "spec_no": "B862",
      "type_grade": 3,
      "uns_no": "R50550",
      "class_condition_temper": "Annealed",
      "p_no": 52,
      "notes": null,
      "min_temp_c": -59,
      "min_tensile_strength_mpa": 450,
      "min_yield_strength_mpa": 380,
      "max_temp_c": 316,
      "min_temp_to_40": 149,
      "values": {
        "65": 139,
        "100": 124,
        "125": 113,
        "150": 102,
        "175": 93.3,
        "200": 84.7,
        "225": 77.7,
        "250": 70.7,
        "275": 66.2,
        "300": 61.7,
        "325": 57.7
      }
    },
    {
      "block": 7,
      "line_no": 10,
      "nominal_composition": "Ti–Pd",
      "product_form": "Smls. & wld. tube",
      "spec_no": "B338",
      "type_grade": 7,
      "uns_no": "R52400",
      "class_condition_temper": "Annealed",
      "p_no": 51,
      "notes": null,
      "min_temp_c": -59,
      "min_tensile_strength_mpa": 345,
      "min_yield_strength_mpa": 275,
      "max_temp_c": 316,
      "min_temp_to_40": 115,
      "values": {
        "65": 108,
        "100": 98.3,
        "125": 90.7,
        "150": 83.0,
        "175": 77.5,
        "200": 72.0,
        "225": 67.3,
        "250": 62.7,
        "275": 58.7,
        "300": 54.7,
        "325": 50.7
      }
    },
    {
      "block": 7,
      "line_no": 11,
      "nominal_composition": "Ti–Pd",
      "product_form": "Smls. pipe",
      "spec_no": "B861",
      "type_grade": 7,
      "uns_no": "R52400",
      "class_condition_temper": "Annealed",
      "p_no": 51,
      "notes": null,
      "min_temp_c": -59,
      "min_tensile_strength_mpa": 345,
      "min_yield_strength_mpa": 275,
      "max_temp_c": 316,
      "min_temp_to_40": 115,
      "values": {
        "65": 108,
        "100": 98.3,
        "125": 90.7,
        "150": 83.0,
        "175": 77.5,
        "200": 72.0,
        "225": 67.3,
        "250": 62.7,
        "275": 58.7,
        "300": 54.7,
        "325": 50.7
      }
    },
    {
      "block": 7,
      "line_no": 12,
      "nominal_composition": "Ti–Pd",
      "product_form": "Wld. pipe",
      "spec_no": "B862",
      "type_grade": 7,
      "uns_no": "R52400",
      "class_condition_temper": "Annealed",
      "p_no": 51,
      "notes": null,
      "min_temp_c": -59,
      "min_tensile_strength_mpa": 345,
      "min_yield_strength_mpa": 275,
      "max_temp_c": 316,
      "min_temp_to_40": 115,
      "values": {
        "65": 108,
        "100": 98.3,
        "125": 90.7,
        "150": 83.0,
        "175": 77.5,
        "200": 72.0,
        "225": 67.3,
        "250": 62.7,
        "275": 58.7,
        "300": 54.7,
        "325": 50.7
      }
    },
    {
      "block": 7,
      "line_no": 13,
      "nominal_composition": "Ti–0.3Mo–0.8Ni",
      "product_form": "Smls. & wld. tube",
      "spec_no": "B338",
      "type_grade": 12,
      "uns_no": "R53400",
      "class_condition_temper": "Annealed",
      "p_no": 52,
      "notes": null,
      "min_temp_c": -59,
      "min_tensile_strength_mpa": 485,
      "min_yield_strength_mpa": 345,
      "max_temp_c": 316,
      "min_temp_to_40": 161,
      "values": {
        "65": 156,
        "100": 148,
        "125": 139,
        "150": 130,
        "175": 123,
        "200": 116,
        "225": 111,
        "250": 106,
        "275": 104,
        "300": 101,
        "325": 98.3
      }
    },
    {
      "block": 7,
      "line_no": 14,
      "nominal_composition": "Ti–0.3Mo–0.8Ni",
      "product_form": "Smls. pipe",
      "spec_no": "B861",
      "type_grade": 12,
      "uns_no": "R53400",
      "class_condition_temper": "Annealed",
      "p_no": 52,
      "notes": null,
      "min_temp_c": -59,
      "min_tensile_strength_mpa": 485,
      "min_yield_strength_mpa": 345,
      "max_temp_c": 316,
      "min_temp_to_40": 161,
      "values": {
        "65": 156,
        "100": 148,
        "125": 139,
        "150": 130,
        "175": 123,
        "200": 116,
        "225": 111,
        "250": 106,
        "275": 104,
        "300": 101,
        "325": 98.3
      }
    },
    {
      "block": 7,
      "line_no": 15,
      "nominal_composition": "Ti–0.3Mo–0.8Ni",
      "product_form": "Wld. pipe",
      "spec_no": "B862",
      "type_grade": 12,
      "uns_no": "R53400",
      "class_condition_temper": "Annealed",
      "p_no": 52,
      "notes": null,
      "min_temp_c": -59,
      "min_tensile_strength_mpa": 485,
      "min_yield_strength_mpa": 345,
      "max_temp_c": 316,
      "min_temp_to_40": 161,
      "values": {
        "65": 156,
        "100": 148,
        "125": 139,
        "150": 130,
        "175": 123,
        "200": 116,
        "225": 111,
        "250": 106,
        "275": 104,
        "300": 101,
        "325": 98.3
      }
    },
    {
      "block": 7,
      "line_no": 16,
      "nominal_composition": "Ti",
      "product_form": "Plate, sheet, strip",
      "spec_no": "B265",
      "type_grade": 1,
      "uns_no": "R50250",
      "class_condition_temper": "Annealed",
      "p_no": 51,
      "notes": null,
      "min_temp_c": -59,
      "min_tensile_strength_mpa": 240,
      "min_yield_strength_mpa": 138,
      "max_temp_c": 316,
      "min_temp_to_40": 80.3,
      "values": {
        "65": 73.8,
        "100": 62.4,
        "125": 55.5,
        "150": 49.4,
        "175": 43.4,
        "200": 38.3,
        "225": 33.9,
        "250": 30.2,
        "275": 27.3,
        "300": 25.2,
        "325": 23.7
      }
    },
    {
      "block": 7,
      "line_no": 17,
      "nominal_composition": "Ti",
      "product_form": "Plate, sheet, strip",
      "spec_no": "B265",
      "type_grade": 2,
      "uns_no": "R50400",
      "class_condition_temper": "Annealed",
      "p_no": 51,
      "notes": null,
      "min_temp_c": -59,
      "min_tensile_strength_mpa": 345,
      "min_yield_strength_mpa": 275,
      "max_temp_c": 316,
      "min_temp_to_40": 115,
      "values": {
        "65": 108,
        "100": 98.3,
        "125": 90.7,
        "150": 83.0,
        "175": 77.5,
        "200": 72.0,
        "225": 67.3,
        "250": 62.7,
        "275": 58.7,
        "300": 54.7,
        "325": 50.7
      }
    },
    {
      "block": 7,
      "line_no": 18,
      "nominal_composition": "Ti",
      "product_form": "Plate, sheet, strip",
      "spec_no": "B265",
      "type_grade": 3,
      "uns_no": "R50550",
      "class_condition_temper": "Annealed",
      "p_no": 52,
      "notes": null,
      "min_temp_c": -59,
      "min_tensile_strength_mpa": 450,
      "min_yield_strength_mpa": 380,
      "max_temp_c": 316,
      "min_temp_to_40": 149,
      "values": {
        "65": 139,
        "100": 124,
        "125": 113,
        "150": 102,
        "175": 93.3,
        "200": 84.7,
        "225": 77.7,
        "250": 70.7,
        "275": 66.2,
        "300": 61.7,
        "325": 57.7
      }
    },
    {
      "block": 7,
      "line_no": 19,
      "nominal_composition": "Ti–Pd",
      "product_form": "Plate, sheet, strip",
      "spec_no": "B265",
      "type_grade": 7,
      "uns_no": "R52400",
      "class_condition_temper": "Annealed",
      "p_no": 51,
      "notes": null,
      "min_temp_c": -59,
      "min_tensile_strength_mpa": 345,
      "min_yield_strength_mpa": 275,
      "max_temp_c": 316,
      "min_temp_to_40": 115,
      "values": {
        "65": 108,
        "100": 98.3,
        "125": 90.7,
        "150": 83.0,
        "175": 77.5,
        "200": 72.0,
        "225": 67.3,
        "250": 62.7,
        "275": 58.7,
        "300": 54.7,
        "325": 50.7
      }
    },
    {
      "block": 7,
      "line_no": 20,
      "nominal_composition": "Ti–0.3Mo–0.8Ni",
      "product_form": "Plate, sheet, strip",
      "spec_no": "B265",
      "type_grade": 12,
      "uns_no": "R53400",
      "class_condition_temper": "Annealed",
      "p_no": 52,
      "notes": null,
      "min_temp_c": -59,
      "min_tensile_strength_mpa": 485,
      "min_yield_strength_mpa": 345,
      "max_temp_c": 316,
      "min_temp_to_40": 161,
      "values": {
        "65": 156,
        "100": 148,
        "125": 139,
        "150": 130,
        "175": 123,
        "200": 116,
        "225": 111,
        "250": 106,
        "275": 104,
        "300": 101,
        "325": 98.3
      }
    },
    {
      "block": 7,
      "line_no": 21,
      "nominal_composition": "Ti",
      "product_form": "Fittings",
      "spec_no": "B363",
      "type_grade": "WPT1",
      "uns_no": "R50250",
      "class_condition_temper": "Annealed",
      "p_no": 51,
      "notes": null,
      "min_temp_c": -59,
      "min_tensile_strength_mpa": 240,
      "min_yield_strength_mpa": 138,
      "max_temp_c": 316,
      "min_temp_to_40": 80.3,
      "values": {
        "65": 73.8,
        "100": 62.4,
        "125": 55.5,
        "150": 49.4,
        "175": 43.4,
        "200": 38.3,
        "225": 33.9,
        "250": 30.2,
        "275": 27.3,
        "300": 25.2,
        "325": 23.7
      }
    },
    {
      "block": 7,
      "line_no": 22,
      "nominal_composition": "Ti",
      "product_form": "Forgings",
      "spec_no": "B381",
      "type_grade": "F-1",
      "uns_no": "R50250",
      "class_condition_temper": "Annealed",
      "p_no": 51,
      "notes": null,
      "min_temp_c": -59,
      "min_tensile_strength_mpa": 240,
      "min_yield_strength_mpa": 138,
      "max_temp_c": 316,
      "min_temp_to_40": 80.3,
      "values": {
        "65": 73.8,
        "100": 62.4,
        "125": 55.5,
        "150": 49.4,
        "175": 43.4,
        "200": 38.3,
        "225": 33.9,
        "250": 30.2,
        "275": 27.3,
        "300": 25.2,
        "325": 23.7
      }
    },
    {
      "block": 7,
      "line_no": 23,
      "nominal_composition": "Ti",
      "product_form": "Fittings",
      "spec_no": "B363",
      "type_grade": "WPT2",
      "uns_no": "R50400",
      "class_condition_temper": "Annealed",
      "p_no": 51,
      "notes": null,
      "min_temp_c": -59,
      "min_tensile_strength_mpa": 345,
      "min_yield_strength_mpa": 275,
      "max_temp_c": 316,
      "min_temp_to_40": 115,
      "values": {
        "65": 108,
        "100": 98.3,
        "125": 90.7,
        "150": 83.0,
        "175": 77.5,
        "200": 72.0,
        "225": 67.3,
        "250": 62.7,
        "275": 58.7,
        "300": 54.7,
        "325": 50.7
      }
    },
    {
      "block": 7,
      "line_no": 24,
      "nominal_composition": "Ti",
      "product_form": "Forgings",
      "spec_no": "B381",
      "type_grade": "F-2",
      "uns_no": "R50400",
      "class_condition_temper": "Annealed",
      "p_no": 51,
      "notes": null,
      "min_temp_c": -59,
      "min_tensile_strength_mpa": 345,
      "min_yield_strength_mpa": 275,
      "max_temp_c": 316,
      "min_temp_to_40": 115,
      "values": {
        "65": 108,
        "100": 98.3,
        "125": 90.7,
        "150": 83.0,
        "175": 77.5,
        "200": 72.0,
        "225": 67.3,
        "250": 62.7,
        "275": 58.7,
        "300": 54.7,
        "325": 50.7
      }
    },
    {
      "block": 7,
      "line_no": 25,
      "nominal_composition": "Ti",
      "product_form": "Fittings",
      "spec_no": "B363",
      "type_grade": "WPT3",
      "uns_no": "R50550",
      "class_condition_temper": "Annealed",
      "p_no": 52,
      "notes": null,
      "min_temp_c": -59,
      "min_tensile_strength_mpa": 450,
      "min_yield_strength_mpa": 380,
      "max_temp_c": 316,
      "min_temp_to_40": 149,
      "values": {
        "65": 139,
        "100": 124,
        "125": 113,
        "150": 102,
        "175": 93.3,
        "200": 84.7,
        "225": 77.7,
        "250": 70.7,
        "275": 66.2,
        "300": 61.7,
        "325": 57.7
      }
    },
    {
      "block": 7,
      "line_no": 26,
      "nominal_composition": "Ti",
      "product_form": "Forgings",
      "spec_no": "B381",
      "type_grade": "F-3",
      "uns_no": "R50550",
      "class_condition_temper": "Annealed",
      "p_no": 52,
      "notes": null,
      "min_temp_c": -59,
      "min_tensile_strength_mpa": 450,
      "min_yield_strength_mpa": 380,
      "max_temp_c": 316,
      "min_temp_to_40": 149,
      "values": {
        "65": 139,
        "100": 124,
        "125": 113,
        "150": 102,
        "175": 93.3,
        "200": 84.7,
        "225": 77.7,
        "250": 70.7,
        "275": 66.2,
        "300": 61.7,
        "325": 57.7
      }
    },
    {
      "block": 7,
      "line_no": 27,
      "nominal_composition": "Ti–Pd",
      "product_form": "Fittings",
      "spec_no": "B363",
      "type_grade": "WPT7",
      "uns_no": "R52400",
      "class_condition_temper": "Annealed",
      "p_no": 51,
      "notes": null,
      "min_temp_c": -59,
      "min_tensile_strength_mpa": 345,
      "min_yield_strength_mpa": 275,
      "max_temp_c": 316,
      "min_temp_to_40": 115,
      "values": {
        "65": 108,
        "100": 98.3,
        "125": 90.7,
        "150": 83.0,
        "175": 77.5,
        "200": 72.0,
        "225": 67.3,
        "250": 62.7,
        "275": 58.7,
        "300": 54.7,
        "325": 50.7
      }
    },
    {
      "block": 7,
      "line_no": 28,
      "nominal_composition": "Ti–Pd",
      "product_form": "Forgings",
      "spec_no": "B381",
      "type_grade": "F-7",
      "uns_no": "R52400",
      "class_condition_temper": "Annealed",
      "p_no": 51,
      "notes": null,
      "min_temp_c": -59,
      "min_tensile_strength_mpa": 345,
      "min_yield_strength_mpa": 275,
      "max_temp_c": 316,
      "min_temp_to_40": 115,
      "values": {
        "65": 108,
        "100": 98.3,
        "125": 90.7,
        "150": 83.0,
        "175": 77.5,
        "200": 72.0,
        "225": 67.3,
        "250": 62.7,
        "275": 58.7,
        "300": 54.7,
        "325": 50.7
      }
    },
    {
      "block": 7,
      "line_no": 29,
      "nominal_composition": "Ti–0.3Mo–0.8Ni",
      "product_form": "Fittings",
      "spec_no": "B363",
      "type_grade": "WPT12",
      "uns_no": "R53400",
      "class_condition_temper": "Annealed",
      "p_no": 52,
      "notes": null,
      "min_temp_c": -59,
      "min_tensile_strength_mpa": 485,
      "min_yield_strength_mpa": 345,
      "max_temp_c": 316,
      "min_temp_to_40": 161,
      "values": {
        "65": 156,
        "100": 148,
        "125": 139,
        "150": 130,
        "175": 123,
        "200": 116,
        "225": 111,
        "250": 106,
        "275": 104,
        "300": 101,
        "325": 98.3
      }
    },
    {
      "block": 7,
      "line_no": 30,
      "nominal_composition": "Ti–0.3Mo–0.8Ni",
      "product_form": "Forgings",
      "spec_no": "B381",
      "type_grade": "F-12",
      "uns_no": "R53400",
      "class_condition_temper": "Annealed",
      "p_no": 52,
      "notes": null,
      "min_temp_c": -59,
      "min_tensile_strength_mpa": 485,
      "min_yield_strength_mpa": 345,
      "max_temp_c": 316,
      "min_temp_to_40": 161,
      "values": {
        "65": 156,
        "100": 148,
        "125": 139,
        "150": 130,
        "175": 123,
        "200": 116,
        "225": 111,
        "250": 106,
        "275": 104,
        "300": 101,
        "325": 98.3
      }
    },
    {
      "block": 7,
      "line_no": 31,
      "nominal_composition": "Ti",
      "product_form": "Bar",
      "spec_no": "B348",
      "type_grade": 1,
      "uns_no": "R50250",
      "class_condition_temper": "Annealed",
      "p_no": 51,
      "notes": null,
      "min_temp_c": -59,
      "min_tensile_strength_mpa": 240,
      "min_yield_strength_mpa": 138,
      "max_temp_c": 316,
      "min_temp_to_40": 80.3,
      "values": {
        "65": 73.8,
        "100": 62.4,
        "125": 55.5,
        "150": 49.4,
        "175": 43.4,
        "200": 38.3,
        "225": 33.9,
        "250": 30.2,
        "275": 27.3,
        "300": 25.2,
        "325": 23.7
      }
    },
    {
      "block": 7,
      "line_no": 32,
      "nominal_composition": "Ti",
      "product_form": "Bar",
      "spec_no": "B348",
      "type_grade": 2,
      "uns_no": "R50400",
      "class_condition_temper": "Annealed",
      "p_no": 51,
      "notes": null,
      "min_temp_c": -59,
      "min_tensile_strength_mpa": 345,
      "min_yield_strength_mpa": 275,
      "max_temp_c": 316,
      "min_temp_to_40": 115,
      "values": {
        "65": 108,
        "100": 98.3,
        "125": 90.7,
        "150": 83.0,
        "175": 77.5,
        "200": 72.0,
        "225": 67.3,
        "250": 62.7,
        "275": 58.7,
        "300": 54.7,
        "325": 50.7
      }
    },
    {
      "block": 7,
      "line_no": 33,
      "nominal_composition": "Ti",
      "product_form": "Bar",
      "spec_no": "B348",
      "type_grade": 3,
      "uns_no": "R50550",
      "class_condition_temper": "Annealed",
      "p_no": 52,
      "notes": null,
      "min_temp_c": -59,
      "min_tensile_strength_mpa": 450,
      "min_yield_strength_mpa": 380,
      "max_temp_c": 316,
      "min_temp_to_40": 149,
      "values": {
        "65": 139,
        "100": 124,
        "125": 113,
        "150": 102,
        "175": 93.3,
        "200": 84.7,
        "225": 77.7,
        "250": 70.7,
        "275": 66.2,
        "300": 61.7,
        "325": 57.7
      }
    },
    {
      "block": 7,
      "line_no": 34,
      "nominal_composition": "Ti–Pd",
      "product_form": "Bar",
      "spec_no": "B348",
      "type_grade": 7,
      "uns_no": "R52400",
      "class_condition_temper": "Annealed",
      "p_no": 51,
      "notes": null,
      "min_temp_c": -59,
      "min_tensile_strength_mpa": 345,
      "min_yield_strength_mpa": 275,
      "max_temp_c": 316,
      "min_temp_to_40": 115,
      "values": {
        "65": 108,
        "100": 98.3,
        "125": 90.7,
        "150": 83.0,
        "175": 77.5,
        "200": 72.0,
        "225": 67.3,
        "250": 62.7,
        "275": 58.7,
        "300": 54.7,
        "325": 50.7
      }
    },
    {
      "block": 7,
      "line_no": 35,
      "nominal_composition": "Ti–0.3Mo–0.8Ni",
      "product_form": "Bar",
      "spec_no": "B348",
      "type_grade": 12,
      "uns_no": "R53400",
      "class_condition_temper": "Annealed",
      "p_no": 52,
      "notes": null,
      "min_temp_c": -59,
      "min_tensile_strength_mpa": 485,
      "min_yield_strength_mpa": 345,
      "max_temp_c": 316,
      "min_temp_to_40": 161,
      "values": {
        "65": 156,
        "100": 148,
        "125": 139,
        "150": 130,
        "175": 123,
        "200": 116,
        "225": 111,
        "250": 106,
        "275": 104,
        "300": 101,
        "325": 98.3
      }
    },
    {
      "block": 7,
      "line_no": 36,
      "nominal_composition": "Ti",
      "product_form": "Castings",
      "spec_no": "B367",
      "type_grade": "C-2",
      "uns_no": "R52550",
      "class_condition_temper": null,
      "p_no": 51,
      "notes": "(14) (44)",
      "min_temp_c": -59,
      "min_tensile_strength_mpa": 345,
      "min_yield_strength_mpa": 275,
      "max_temp_c": 260,
      "min_temp_to_40": 115,
      "values": {
        "65": 106,
        "100": 92.7,
        "125": 85.3,
        "150": 78.0,
        "175": 72.2,
        "200": 66.3,
        "225": 61.5,
        "250": 56.7,
        "275": 52.0,
        "300": null,
        "325": null
      }
    },
    {
      "block": 7,
      "line_no": 37,
      "nominal_composition": "Ti",
      "product_form": "Castings",
      "spec_no": "B367",
      "type_grade": "C-3",
      "uns_no": "R52550",
      "class_condition_temper": null,
      "p_no": 52,
      "notes": "(14) (44)",
      "min_temp_c": -59,
