Repository: danivelas0/asme-pcc

File: resources/ASME B31/ASME B31.3/APPEX/appendix_a/table_a_1c.json (part 24 of 25)
    "Size or Thickness Range, in.",
    "Minimum Yield Strength, ksi\""
  ],
  "columns_values": [
      "size_or_thickness_range_in": "0.500–1.000",
      "p_no": 21,
      "notes": "(33) (41)",
      "min_temp_f": -452,
      "minimum_tensile_strength_ksi": 20,
      "minimum_yield_strength_ksi": 17,
      "max_temp_f": 400,
      "min_temp_to_100": 6.7,
      "values": {
        "150": 6.7,
        "200": 6.7,
        "250": 6.5,
        "300": 4.3,
        "350": 3.0,
        "400": 2.3
      }
    },
    {
      "block": 8,
      "line_no": 97,
      "nominal_composition": "Al–Mn–Mg",
      "product_form": null,
      "spec_no": "B209",
      "type_grade": "Alclad 3004",
      "uns_no": "A83004",
      "class_condition_temper": "O",
      "size_or_thickness_range_in": "0.006–0.499",
      "p_no": 22,
      "notes": "(40)",
      "min_temp_f": -452,
      "minimum_tensile_strength_ksi": 21,
      "minimum_yield_strength_ksi": 8,
      "max_temp_f": 400,
      "min_temp_to_100": 5.3,
      "values": {
        "150": 5.3,
        "200": 5.3,
        "250": 5.3,
        "300": 5.3,
        "350": 3.8,
        "400": 2.3
      }
    },
    {
      "block": 8,
      "line_no": 98,
      "nominal_composition": "Al–Mn–Mg",
      "product_form": null,
      "spec_no": "B209",
      "type_grade": "Alclad 3004",
      "uns_no": "A83004",
      "class_condition_temper": "O",
      "size_or_thickness_range_in": "0.500–3.000",
      "p_no": 22,
      "notes": "(41)",
      "min_temp_f": -452,
      "minimum_tensile_strength_ksi": 22,
      "minimum_yield_strength_ksi": 8.5,
      "max_temp_f": 400,
      "min_temp_to_100": 5.7,
      "values": {
        "150": 5.6,
        "200": 5.6,
        "250": 5.6,
        "300": 5.6,
        "350": 3.8,
        "400": 2.3
      }
    },
    {
      "block": 8,
      "line_no": 99,
      "nominal_composition": "Al–Mn–Mg",
      "product_form": null,
      "spec_no": "B209",
      "type_grade": "Alclad 3004",
      "uns_no": "A83004",
      "class_condition_temper": "H112",
      "size_or_thickness_range_in": "0.250–0.499",
      "p_no": 22,
      "notes": "(33) (40)",
      "min_temp_f": -452,
      "minimum_tensile_strength_ksi": 22,
      "minimum_yield_strength_ksi": 8.5,
      "max_temp_f": 400,
      "min_temp_to_100": 5.7,
      "values": {
        "150": 5.6,
        "200": 5.6,
        "250": 5.6,
        "300": 5.6,
        "350": 3.8,
        "400": 2.3
      }
    },
    {
      "block": 8,
      "line_no": 100,
      "nominal_composition": "Al–Mn–Mg",
      "product_form": null,
      "spec_no": "B209",
      "type_grade": "Alclad 3004",
      "uns_no": "A83004",
      "class_condition_temper": "H112",
      "size_or_thickness_range_in": "0.500–3.000",
      "p_no": 22,
      "notes": "(33) (41)",
      "min_temp_f": -452,
      "minimum_tensile_strength_ksi": 23,
      "minimum_yield_strength_ksi": 9,
      "max_temp_f": 400,
      "min_temp_to_100": 6.0,
      "values": {
        "150": 6.0,
        "200": 6.0,
        "250": 6.0,
        "300": 5.7,
        "350": 3.8,
        "400": 2.3
      }
    },
    {
      "block": 8,
      "line_no": 101,
      "nominal_composition": "Al–Mn–Mg",
      "product_form": null,
      "spec_no": "B209",
      "type_grade": "Alclad 3004",
      "uns_no": "A83004",
      "class_condition_temper": "H32",
      "size_or_thickness_range_in": "0.017–0.499",
      "p_no": 22,
      "notes": "(33) (40)",
      "min_temp_f": -452,
      "minimum_tensile_strength_ksi": 27,
      "minimum_yield_strength_ksi": 20,
      "max_temp_f": 400,
      "min_temp_to_100": 9.0,
      "values": {
        "150": 9.0,
        "200": 9.0,
        "250": 9.0,
        "300": 5.7,
        "350": 3.8,
        "400": 2.3
      }
    },
    {
      "block": 8,
      "line_no": 102,
      "nominal_composition": "Al–Mn–Mg",
      "product_form": null,
      "spec_no": "B209",
      "type_grade": "Alclad 3004",
      "uns_no": "A83004",
      "class_condition_temper": "H32",
      "size_or_thickness_range_in": "0.500–2.000",
      "p_no": 22,
      "notes": "(33) (41)",
      "min_temp_f": -452,
      "minimum_tensile_strength_ksi": 28,
      "minimum_yield_strength_ksi": 21,
      "max_temp_f": 400,
      "min_temp_to_100": 9.3,
      "values": {
        "150": 9.3,
        "200": 9.3,
        "250": 9.3,
        "300": 5.7,
        "350": 3.8,
        "400": 2.3
      }
    },
    {
      "block": 8,
      "line_no": 103,
      "nominal_composition": "Al–Mn–Mg",
      "product_form": null,
      "spec_no": "B209",
      "type_grade": "Alclad 3004",
      "uns_no": "A83004",
      "class_condition_temper": "H34",
      "size_or_thickness_range_in": "0.009–0.499",
      "p_no": 22,
      "notes": "(33) (40)",
      "min_temp_f": -452,
      "minimum_tensile_strength_ksi": 31,
      "minimum_yield_strength_ksi": 24,
      "max_temp_f": 400,
      "min_temp_to_100": 10.3,
      "values": {
        "150": 10.3,
        "200": 10.3,
        "250": 10.3,
        "300": 5.7,
        "350": 3.8,
        "400": 2.3
      }
    },
    {
      "block": 8,
      "line_no": 104,
      "nominal_composition": "Al–Mn–Mg",
      "product_form": null,
      "spec_no": "B209",
      "type_grade": "Alclad 3004",
      "uns_no": "A83004",
      "class_condition_temper": "H34",
      "size_or_thickness_range_in": "0.500–1.000",
      "p_no": 22,
      "notes": "(33) (41)",
      "min_temp_f": -452,
      "minimum_tensile_strength_ksi": 32,
      "minimum_yield_strength_ksi": 25,
      "max_temp_f": 400,
      "min_temp_to_100": 10.7,
      "values": {
        "150": 10.7,
        "200": 10.7,
        "250": 10.7,
        "300": 5.7,
        "350": 3.8,
        "400": 2.3
      }
    },
    {
      "block": 8,
      "line_no": 105,
      "nominal_composition": "Al–Mg–Si–Cu",
      "product_form": null,
      "spec_no": "B209",
      "type_grade": "Alclad 6061",
      "uns_no": "A86061",
      "class_condition_temper": "T4 wld.",
      "size_or_thickness_range_in": null,
      "p_no": 23,
      "notes": "(22) (44)",
      "min_temp_f": -452,
      "minimum_tensile_strength_ksi": 24,
      "minimum_yield_strength_ksi": null,
      "max_temp_f": 400,
      "min_temp_to_100": 8.0,
      "values": {
        "150": 8.0,
        "200": 8.0,
        "250": 8.0,
        "300": 7.7,
        "350": 6.9,
        "400": 5.1
      }
    },
    {
      "block": 8,
      "line_no": 106,
      "nominal_composition": "Al–Mg–Si–Cu",
      "product_form": null,
      "spec_no": "B209",
      "type_grade": "Alclad 6061",
      "uns_no": "A86061",
      "class_condition_temper": "T6 wld.",
      "size_or_thickness_range_in": null,
      "p_no": 23,
      "notes": "(22) (44)",
      "min_temp_f": -452,
      "minimum_tensile_strength_ksi": 24,
      "minimum_yield_strength_ksi": null,
      "max_temp_f": 400,
      "min_temp_to_100": 8.0,
      "values": {
        "150": 8.0,
        "200": 8.0,
        "250": 8.0,
        "300": 7.7,
        "350": 6.9,
        "400": 5.1
      }
    },
    {
      "block": 8,
      "line_no": 107,
      "nominal_composition": "Al–Mg–Si–Cu",
      "product_form": null,
      "spec_no": "B209",
      "type_grade": "Alclad 6061",
      "uns_no": "A86061",
      "class_condition_temper": "T4",
      "size_or_thickness_range_in": null,
      "p_no": 23,
      "notes": "(33) (40)",
      "min_temp_f": -452,
      "minimum_tensile_strength_ksi": 27,
      "minimum_yield_strength_ksi": 14,
      "max_temp_f": 400,
      "min_temp_to_100": 9.0,
      "values": {
        "150": 9.0,
        "200": 9.0,
        "250": 8.9,
        "300": 8.6,
        "350": 7.6,
        "400": 5.2
      }
    },
    {
      "block": 8,
      "line_no": 108,
      "nominal_composition": "Al–Mg–Si–Cu",
      "product_form": null,
      "spec_no": "B209",
      "type_grade": "Alclad 6061",
      "uns_no": "A86061",
      "class_condition_temper": "T451",
      "size_or_thickness_range_in": "0.250–0.499",
      "p_no": 23,
      "notes": "(33) (40)",
      "min_temp_f": -452,
      "minimum_tensile_strength_ksi": 27,
      "minimum_yield_strength_ksi": 14,
      "max_temp_f": 400,
      "min_temp_to_100": 9.0,
      "values": {
        "150": 9.0,
        "200": 9.0,
        "250": 8.9,
        "300": 8.6,
        "350": 7.6,
        "400": 5.2
      }
    },
    {
      "block": 8,
      "line_no": 109,
      "nominal_composition": "Al–Mg–Si–Cu",
      "product_form": null,
      "spec_no": "B209",
      "type_grade": "Alclad 6061",
      "uns_no": "A86061",
      "class_condition_temper": "T451",
      "size_or_thickness_range_in": "0.500–3.000",
      "p_no": 23,
      "notes": "(33) (41)",
      "min_temp_f": -452,
      "minimum_tensile_strength_ksi": 30,
      "minimum_yield_strength_ksi": 16,
      "max_temp_f": 400,
      "min_temp_to_100": 9.0,
      "values": {
        "150": 9.0,
        "200": 9.0,
        "250": 8.9,
        "300": 8.5,
        "350": 8.4,
        "400": 5.2
      }
    },
    {
      "block": 8,
      "line_no": 110,
      "nominal_composition": "Al–Mg–Si–Cu",
      "product_form": null,
      "spec_no": "B209",
      "type_grade": "Alclad 6061",
      "uns_no": "A86061",
      "class_condition_temper": "T6",
      "size_or_thickness_range_in": null,
      "p_no": 23,
      "notes": "(33) (40)",
      "min_temp_f": -452,
      "minimum_tensile_strength_ksi": 38,
      "minimum_yield_strength_ksi": 32,
      "max_temp_f": 400,
      "min_temp_to_100": 12.7,
      "values": {
        "150": 12.7,
        "200": 12.7,
        "250": 12.3,
        "300": 10.6,
        "350": 8.1,
        "400": 5.2
      }
    },
    {
      "block": 8,
      "line_no": 111,
      "nominal_composition": "Al–Mg–Si–Cu",
      "product_form": null,
      "spec_no": "B209",
      "type_grade": "Alclad 6061",
      "uns_no": "A86061",
      "class_condition_temper": "T651",
      "size_or_thickness_range_in": "0.250–0.499",
      "p_no": 23,
      "notes": "(33) (40)",
      "min_temp_f": -452,
      "minimum_tensile_strength_ksi": 38,
      "minimum_yield_strength_ksi": 32,
      "max_temp_f": 400,
      "min_temp_to_100": 12.7,
      "values": {
        "150": 12.7,
        "200": 12.7,
        "250": 12.3,
        "300": 10.6,
        "350": 8.1,
        "400": 5.2
      }
    },
    {
      "block": 8,
      "line_no": 112,
      "nominal_composition": "Al–Mg–Si–Cu",
      "product_form": null,
      "spec_no": "B209",
      "type_grade": "Alclad 6061",
      "uns_no": "A86061",
      "class_condition_temper": "T651",
      "size_or_thickness_range_in": "0.500–4.000",
      "p_no": 23,
      "notes": "(33) (41)",
      "min_temp_f": -452,
      "minimum_tensile_strength_ksi": 42,
      "minimum_yield_strength_ksi": 35,
      "max_temp_f": 400,
      "min_temp_to_100": 14.0,
      "values": {
        "150": 14.0,
        "200": 14.0,
        "250": 13.6,
        "300": 11.7,
        "350": 8.9,
        "400": 5.2
      }
    },
    {
      "block": 8,
      "line_no": 113,
      "nominal_composition": "99.60Al",
      "product_form": null,
      "spec_no": "B209",
      "type_grade": 1060,
      "uns_no": "A91060",
      "class_condition_temper": "O",
      "size_or_thickness_range_in": null,
      "p_no": "21 …",
      "notes": null,
      "min_temp_f": -452,
      "minimum_tensile_strength_ksi": 8,
      "minimum_yield_strength_ksi": 2.5,
      "max_temp_f": 400,
      "min_temp_to_100": 1.7,
      "values": {
        "150": 1.6,
        "200": 1.6,
        "250": 1.4,
        "300": 1.2,
        "350": 1.1,
        "400": 0.8
      }
    },
    {
      "block": 8,
      "line_no": 114,
      "nominal_composition": "99.60Al",
      "product_form": null,
      "spec_no": "B209",
      "type_grade": 1060,
      "uns_no": "A91060",
      "class_condition_temper": "H112",
      "size_or_thickness_range_in": "0.500–1.000",
      "p_no": 21,
      "notes": "(13) (33)",
      "min_temp_f": -452,
      "minimum_tensile_strength_ksi": 10,
      "minimum_yield_strength_ksi": 5,
      "max_temp_f": 400,
      "min_temp_to_100": 3.3,
      "values": {
        "150": 3.2,
        "200": 2.9,
        "250": 2.5,
        "300": 2.0,
        "350": 1.5,
        "400": 0.9
      }
    },
    {
      "block": 8,
      "line_no": 115,
      "nominal_composition": "99.60Al",
      "product_form": null,
      "spec_no": "B209",
      "type_grade": 1060,
      "uns_no": "A91060",
      "class_condition_temper": "H12",
      "size_or_thickness_range_in": null,
      "p_no": 21,
      "notes": "(33)",
      "min_temp_f": -452,
      "minimum_tensile_strength_ksi": 11,
      "minimum_yield_strength_ksi": 9,
      "max_temp_f": 400,
      "min_temp_to_100": 3.7,
      "values": {
        "150": 3.7,
        "200": 3.4,
        "250": 3.1,
        "300": 2.7,
        "350": 1.8,
        "400": 1.1
      }
    },
    {
      "block": 8,
      "line_no": 116,
      "nominal_composition": "99.60Al",
      "product_form": null,
      "spec_no": "B209",
      "type_grade": 1060,
      "uns_no": "A91060",
      "class_condition_temper": "H14",
      "size_or_thickness_range_in": null,
      "p_no": 21,
      "notes": "(33)",
      "min_temp_f": -452,
      "minimum_tensile_strength_ksi": 12,
      "minimum_yield_strength_ksi": 10,
      "max_temp_f": 400,
      "min_temp_to_100": 4.0,
      "values": {
        "150": 4.0,
        "200": 4.0,
        "250": 4.0,
        "300": 2.7,
        "350": 1.8,
        "400": 1.1
      }
    },
    {
      "block": 8,
      "line_no": 117,
      "nominal_composition": "99.0Al–Cu",
      "product_form": null,
      "spec_no": "B209",
      "type_grade": 1100,
      "uns_no": "A91100",
      "class_condition_temper": "O",
      "size_or_thickness_range_in": null,
      "p_no": "21 …",
      "notes": null,
      "min_temp_f": -452,
      "minimum_tensile_strength_ksi": 11,
      "minimum_yield_strength_ksi": 3.5,
      "max_temp_f": 400,
      "min_temp_to_100": 2.3,
      "values": {
        "150": 2.3,
        "200": 2.3,
        "250": 2.3,
        "300": 1.7,
        "350": 1.3,
        "400": 1.0
      }
    },
    {
      "block": 8,
      "line_no": 118,
      "nominal_composition": "99.0Al–Cu",
      "product_form": null,
      "spec_no": "B209",
      "type_grade": 1100,
      "uns_no": "A91100",
      "class_condition_temper": "H112",
      "size_or_thickness_range_in": "0.500–2.000",
      "p_no": 21,
      "notes": "(13) (33)",
      "min_temp_f": -452,
      "minimum_tensile_strength_ksi": 12,
      "minimum_yield_strength_ksi": 5,
      "max_temp_f": 400,
      "min_temp_to_100": 3.3,
      "values": {
        "150": 3.3,
        "200": 3.3,
        "250": 3.2,
        "300": 2.4,
        "350": 1.7,
        "400": 1.0
      }
    },
    {
      "block": 8,
      "line_no": 119,
      "nominal_composition": "99.0Al–Cu",
      "product_form": null,
      "spec_no": "B209",
      "type_grade": 1100,
      "uns_no": "A91100",
      "class_condition_temper": "H12",
      "size_or_thickness_range_in": null,
      "p_no": 21,
      "notes": "(33)",
      "min_temp_f": -452,
      "minimum_tensile_strength_ksi": 14,
      "minimum_yield_strength_ksi": 11,
      "max_temp_f": 400,
      "min_temp_to_100": 4.7,
      "values": {
        "150": 4.7,
        "200": 4.6,
        "250": 3.8,
        "300": 2.8,
        "350": 1.9,
        "400": 1.1
      }
    },
    {
      "block": 8,
      "line_no": 120,
      "nominal_composition": "99.0Al–Cu",
      "product_form": null,
      "spec_no": "B209",
      "type_grade": 1100,
      "uns_no": "A91100",
      "class_condition_temper": "H14",
      "size_or_thickness_range_in": null,
      "p_no": 21,
      "notes": "(33)",
      "min_temp_f": -452,
      "minimum_tensile_strength_ksi": 16,
      "minimum_yield_strength_ksi": 14,
      "max_temp_f": 400,
      "min_temp_to_100": 5.3,
      "values": {
        "150": 5.3,
        "200": 5.3,
        "250": 4.9,
        "300": 2.8,
        "350": 1.9,
        "400": 1.1
      }
    },
    {
      "block": 8,
      "line_no": 121,
      "nominal_composition": "Al–Mn–Cu",
      "product_form": null,
      "spec_no": "B209",
      "type_grade": 3003,
      "uns_no": "A93003",
      "class_condition_temper": "O",
      "size_or_thickness_range_in": null,
      "p_no": "21 …",
      "notes": null,
      "min_temp_f": -452,
      "minimum_tensile_strength_ksi": 14,
      "minimum_yield_strength_ksi": 5,
      "max_temp_f": 400,
      "min_temp_to_100": 3.3,
      "values": {
        "150": 3.2,
        "200": 3.1,
        "250": 3.0,
        "300": 2.7,
        "350": 1.9,
        "400": 1.5
      }
    },
    {
      "block": 8,
      "line_no": 122,
      "nominal_composition": "Al–Mn–Cu",
      "product_form": null,
      "spec_no": "B209",
      "type_grade": 3003,
      "uns_no": "A93003",
      "class_condition_temper": "H112",
      "size_or_thickness_range_in": "0.500–2.000",
      "p_no": 21,
      "notes": "(13) (33)",
      "min_temp_f": -452,
      "minimum_tensile_strength_ksi": 15,
      "minimum_yield_strength_ksi": 6,
      "max_temp_f": 400,
      "min_temp_to_100": 4.0,
      "values": {
        "150": 3.9,
        "200": 3.7,
        "250": 3.6,
        "300": 2.7,
        "350": 1.9,
        "400": 1.5
      }
    },
    {
      "block": 8,
      "line_no": 123,
      "nominal_composition": "Al–Mn–Cu",
      "product_form": null,
      "spec_no": "B209",
      "type_grade": 3003,
      "uns_no": "A93003",
      "class_condition_temper": "H12",
      "size_or_thickness_range_in": null,
      "p_no": 21,
      "notes": "(33)",
      "min_temp_f": -452,
      "minimum_tensile_strength_ksi": 17,
      "minimum_yield_strength_ksi": 12,
      "max_temp_f": 400,
      "min_temp_to_100": 5.7,
      "values": {
        "150": 5.7,
        "200": 5.6,
        "250": 5.2,
        "300": 4.3,
        "350": 3.0,
        "400": 2.3
      }
    },
    {
      "block": 8,
      "line_no": 124,
      "nominal_composition": "Al–Mn–Cu",
      "product_form": null,
      "spec_no": "B209",
      "type_grade": 3003,
      "uns_no": "A93003",
      "class_condition_temper": "H14",
      "size_or_thickness_range_in": null,
      "p_no": 21,
      "notes": "(33)",
      "min_temp_f": -452,
      "minimum_tensile_strength_ksi": 20,
      "minimum_yield_strength_ksi": 17,
      "max_temp_f": 400,
      "min_temp_to_100": 6.7,
      "values": {
        "150": 6.7,
        "200": 6.7,
        "250": 6.5,
        "300": 4.3,
        "350": 3.0,
        "400": 2.3
      }
    },
    {
      "block": 8,
      "line_no": 125,
      "nominal_composition": "Al–Mn–Mg",
      "product_form": null,
      "spec_no": "B209",
      "type_grade": 3004,
      "uns_no": "A93004",
      "class_condition_temper": "O",
      "size_or_thickness_range_in": null,
      "p_no": "22 …",
      "notes": null,
      "min_temp_f": -452,
      "minimum_tensile_strength_ksi": 22,
      "minimum_yield_strength_ksi": 8.5,
      "max_temp_f": 400,
      "min_temp_to_100": 5.7,
      "values": {
        "150": 5.7,
        "200": 5.7,
        "250": 5.7,
        "300": 5.7,
        "350": 3.8,
        "400": 2.3
      }
    },
    {
      "block": 8,
      "line_no": 126,
      "nominal_composition": "Al–Mn–Mg",
      "product_form": null,
      "spec_no": "B209",
      "type_grade": 3004,
      "uns_no": "A93004",
      "class_condition_temper": "H112",
      "size_or_thickness_range_in": null,
      "p_no": 22,
      "notes": "(33)",
      "min_temp_f": -452,
      "minimum_tensile_strength_ksi": 23,
      "minimum_yield_strength_ksi": 9,
      "max_temp_f": 400,
      "min_temp_to_100": 6.0,
      "values": {
        "150": 6.0,
        "200": 6.0,
        "250": 6.0,
        "300": 5.8,
        "350": 3.8,
        "400": 2.3
      }
    },
    {
      "block": 8,
      "line_no": 127,
      "nominal_composition": "Al–Mn–Mg",
      "product_form": null,
      "spec_no": "B209",
      "type_grade": 3004,
      "uns_no": "A93004",
      "class_condition_temper": "H32",
      "size_or_thickness_range_in": null,
      "p_no": 22,
      "notes": "(33)",
      "min_temp_f": -452,
      "minimum_tensile_strength_ksi": 28,
      "minimum_yield_strength_ksi": 21,
      "max_temp_f": 400,
      "min_temp_to_100": 9.3,
      "values": {
        "150": 9.3,
        "200": 9.3,
        "250": 9.3,
        "300": 5.7,
        "350": 3.8,
        "400": 2.3
      }
    },
    {
      "block": 8,
      "line_no": 128,
      "nominal_composition": "Al–Mn–Mg",
      "product_form": null,
      "spec_no": "B209",
      "type_grade": 3004,
      "uns_no": "A93004",
      "class_condition_temper": "H34",
      "size_or_thickness_range_in": null,
      "p_no": 22,
      "notes": "(33)",
      "min_temp_f": -452,
      "minimum_tensile_strength_ksi": 32,
      "minimum_yield_strength_ksi": 25,
      "max_temp_f": 400,
      "min_temp_to_100": 10.7,
      "values": {
        "150": 10.7,
        "200": 10.7,
        "250": 10.7,
        "300": 5.7,
        "350": 3.8,
        "400": 2.3
      }
    },
    {
      "block": 8,
      "line_no": 129,
      "nominal_composition": "Al–1.5Mg",
      "product_form": null,
      "spec_no": "B209",
      "type_grade": 5050,
      "uns_no": "A95050",
      "class_condition_temper": "O",
      "size_or_thickness_range_in": null,
      "p_no": "21 …",
      "notes": null,
      "min_temp_f": -452,
      "minimum_tensile_strength_ksi": 18,
      "minimum_yield_strength_ksi": 6,
      "max_temp_f": 400,
      "min_temp_to_100": 4.0,
      "values": {
        "150": 4.0,
        "200": 4.0,
        "250": 4.0,
        "300": 4.0,
        "350": 2.8,
        "400": 1.4
      }
    },
    {
      "block": 8,
      "line_no": 130,
      "nominal_composition": "Al–1.5Mg",
      "product_form": null,
      "spec_no": "B209",
      "type_grade": 5050,
      "uns_no": "A95050",
      "class_condition_temper": "H112",
      "size_or_thickness_range_in": null,
      "p_no": 21,
      "notes": "(33)",
      "min_temp_f": -452,
      "minimum_tensile_strength_ksi": 20,
      "minimum_yield_strength_ksi": 8,
      "max_temp_f": 400,
      "min_temp_to_100": 5.3,
      "values": {
        "150": 5.3,
        "200": 5.3,
        "250": 5.2,
        "300": 5.2,
        "350": 2.8,
        "400": 1.4
      }
    },
    {
      "block": 8,
      "line_no": 131,
      "nominal_composition": "Al–1.5Mg",
      "product_form": null,
      "spec_no": "B209",
      "type_grade": 5050,
      "uns_no": "A95050",
      "class_condition_temper": "H32",
      "size_or_thickness_range_in": null,
      "p_no": 21,
      "notes": "(33)",
      "min_temp_f": -452,
      "minimum_tensile_strength_ksi": 22,
      "minimum_yield_strength_ksi": 16,
      "max_temp_f": 400,
      "min_temp_to_100": 7.3,
      "values": {
        "150": 7.3,
        "200": 7.3,
        "250": 7.3,
        "300": 5.3,
        "350": 2.8,
        "400": 1.4
      }
    },
    {
      "block": 8,
      "line_no": 132,
      "nominal_composition": "Al–1.5Mg",
      "product_form": null,
      "spec_no": "B209",
      "type_grade": 5050,
      "uns_no": "A95050",
      "class_condition_temper": "H34",
      "size_or_thickness_range_in": null,
      "p_no": 21,
      "notes": "(33)",
      "min_temp_f": -452,
      "minimum_tensile_strength_ksi": 25,
      "minimum_yield_strength_ksi": 20,
      "max_temp_f": 400,
      "min_temp_to_100": 8.3,
      "values": {
        "150": 8.3,
        "200": 8.3,
        "250": 7.8,
        "300": 5.3,
        "350": 2.8,
        "400": 1.4
      }
    },
    {
      "block": 8,
      "line_no": 133,
      "nominal_composition": "Al–2.5Mg",
      "product_form": null,
      "spec_no": "B209",
      "type_grade": 5052,
      "uns_no": "A95052",
      "class_condition_temper": "O",
      "size_or_thickness_range_in": null,
      "p_no": "22 …",
      "notes": null,
      "min_temp_f": -452,
      "minimum_tensile_strength_ksi": 25,
      "minimum_yield_strength_ksi": 9.5,
      "max_temp_f": 400,
      "min_temp_to_100": 6.3,
      "values": {
        "150": 6.3,
        "200": 6.3,
        "250": 6.2,
        "300": 6.1,
        "350": 4.1,
        "400": 2.3
      }
    },
    {
      "block": 8,
      "line_no": 134,
      "nominal_composition": "Al–2.5Mg",
      "product_form": null,
      "spec_no": "B209",
      "type_grade": 5052,
      "uns_no": "A95052",
      "class_condition_temper": "H112",
      "size_or_thickness_range_in": "0.500–3.000",
      "p_no": 22,
      "notes": "(13) (33)",
      "min_temp_f": -452,
      "minimum_tensile_strength_ksi": 25,
      "minimum_yield_strength_ksi": 9.5,
      "max_temp_f": 400,
      "min_temp_to_100": 6.3,
      "values": {
        "150": 6.3,
        "200": 6.3,
        "250": 6.3,
        "300": 6.1,
        "350": 4.1,
        "400": 2.3
      }
    },
    {
      "block": 8,
      "line_no": 135,
      "nominal_composition": "Al–2.5Mg",
      "product_form": null,
      "spec_no": "B209",
      "type_grade": 5052,
      "uns_no": "A95052",
      "class_condition_temper": "H32",
      "size_or_thickness_range_in": null,
      "p_no": 22,
      "notes": "(33)",
      "min_temp_f": -452,
      "minimum_tensile_strength_ksi": 31,
      "minimum_yield_strength_ksi": 23,
      "max_temp_f": 400,
      "min_temp_to_100": 10.3,
      "values": {
        "150": 10.3,
        "200": 10.3,
        "250": 10.3,
        "300": 6.1,
        "350": 4.1,
        "400": 2.3
      }
    },
    {
      "block": 8,
      "line_no": 136,
      "nominal_composition": "Al–2.5Mg",
      "product_form": null,
      "spec_no": "B209",
      "type_grade": 5052,
      "uns_no": "A95052",
      "class_condition_temper": "H34",
      "size_or_thickness_range_in": null,
      "p_no": 22,
      "notes": "(33)",
      "min_temp_f": -452,
      "minimum_tensile_strength_ksi": 34,
      "minimum_yield_strength_ksi": 26,
      "max_temp_f": 400,
      "min_temp_to_100": 11.3,
      "values": {
        "150": 11.3,
        "200": 11.3,
        "250": 11.3,
        "300": 6.1,
        "350": 4.1,
        "400": 2.3
      }
    },
    {
      "block": 8,
      "line_no": 137,
      "nominal_composition": "Al–4.4Mg–Mn",
      "product_form": null,
      "spec_no": "B209",
      "type_grade": 5083,
      "uns_no": "A95083",
      "class_condition_temper": "O",
      "size_or_thickness_range_in": "0.051–1.500",
      "p_no": 25,
      "notes": "(13)",
      "min_temp_f": -452,
      "minimum_tensile_strength_ksi": 40,
      "minimum_yield_strength_ksi": 18,
      "max_temp_f": 150,
      "min_temp_to_100": 12.0,
      "values": {
        "150": 12.0,
        "200": null,
        "250": null,
        "300": null,
        "350": null,
        "400": null
      }
    },
    {
      "block": 8,
      "line_no": 138,
      "nominal_composition": "Al–4.4Mg–Mn",
      "product_form": null,
      "spec_no": "B209",
      "type_grade": 5083,
      "uns_no": "A95083",
      "class_condition_temper": "H32",
      "size_or_thickness_range_in": "0.188–1.500",
      "p_no": 25,
      "notes": "(13) (33)",
      "min_temp_f": -452,
      "minimum_tensile_strength_ksi": 44,
      "minimum_yield_strength_ksi": 31,
      "max_temp_f": 150,
      "min_temp_to_100": 14.7,
      "values": {
        "150": 14.7,
        "200": null,
        "250": null,
        "300": null,
        "350": null,
        "400": null
      }
    },
    {
      "block": 8,
      "line_no": 139,
      "nominal_composition": "Al–4.0Mg–Mn",
      "product_form": null,
      "spec_no": "B209",
      "type_grade": 5086,
      "uns_no": "A95086",
      "class_condition_temper": "O",
      "size_or_thickness_range_in": null,
      "p_no": "25 …",
      "notes": null,
      "min_temp_f": -452,
      "minimum_tensile_strength_ksi": 35,
      "minimum_yield_strength_ksi": 14,
      "max_temp_f": 150,
      "min_temp_to_100": 9.3,
      "values": {
        "150": 9.3,
        "200": null,
        "250": null,
        "300": null,
        "350": null,
        "400": null
      }
    },
    {
      "block": 8,
      "line_no": 140,
      "nominal_composition": "Al–4.0Mg–Mn",
      "product_form": null,
      "spec_no": "B209",
      "type_grade": 5086,
      "uns_no": "A95086",
      "class_condition_temper": "H112",
      "size_or_thickness_range_in": "0.500–1.000",
      "p_no": 25,
      "notes": "(13) (33)",
      "min_temp_f": -452,
      "minimum_tensile_strength_ksi": 35,
      "minimum_yield_strength_ksi": 16,
      "max_temp_f": 150,
      "min_temp_to_100": 9.3,
      "values": {
        "150": 9.3,
        "200": null,
        "250": null,
        "300": null,
        "350": null,
        "400": null
      }
    },
    {
      "block": 8,
      "line_no": 141,
      "nominal_composition": "Al–4.0Mg–Mn",
      "product_form": null,
      "spec_no": "B209",
      "type_grade": 5086,
      "uns_no": "A95086",
      "class_condition_temper": "H32",
      "size_or_thickness_range_in": null,
      "p_no": 25,
      "notes": "(33)",
      "min_temp_f": -452,
      "minimum_tensile_strength_ksi": 40,
      "minimum_yield_strength_ksi": 28,
      "max_temp_f": 150,
      "min_temp_to_100": 13.3,
      "values": {
        "150": 13.3,
        "200": null,
        "250": null,
        "300": null,
        "350": null,
        "400": null
      }
    },
    {
      "block": 8,
      "line_no": 142,
      "nominal_composition": "Al–4.0Mg–Mn",
      "product_form": null,
      "spec_no": "B209",
      "type_grade": 5086,
      "uns_no": "A95086",
      "class_condition_temper": "H34",
      "size_or_thickness_range_in": null,
      "p_no": 25,
      "notes": "(33)",
      "min_temp_f": -452,
      "minimum_tensile_strength_ksi": 44,
      "minimum_yield_strength_ksi": 34,
      "max_temp_f": 150,
      "min_temp_to_100": 14.7,
      "values": {
        "150": 14.7,
        "200": null,
        "250": null,
        "300": null,
        "350": null,
        "400": null
      }
    },
    {
      "block": 8,
      "line_no": 143,
      "nominal_composition": "Al–3.5Mg",
      "product_form": null,
      "spec_no": "B209",
      "type_grade": 5154,
      "uns_no": "A95154",
      "class_condition_temper": "O",
      "size_or_thickness_range_in": null,
      "p_no": "22 …",
      "notes": null,
      "min_temp_f": -452,
      "minimum_tensile_strength_ksi": 30,
      "minimum_yield_strength_ksi": 11,
      "max_temp_f": 150,
      "min_temp_to_100": 7.3,
      "values": {
        "150": 7.3,
        "200": null,
        "250": null,
        "300": null,
        "350": null,
        "400": null
      }
    },
    {
      "block": 8,
      "line_no": 144,
      "nominal_composition": "Al–3.5Mg",
      "product_form": null,
      "spec_no": "B209",
      "type_grade": 5154,
      "uns_no": "A95154",
      "class_condition_temper": "H112",
      "size_or_thickness_range_in": "0.500–3.000",
      "p_no": 22,
      "notes": "(13) (33)",
      "min_temp_f": -452,
      "minimum_tensile_strength_ksi": 30,
      "minimum_yield_strength_ksi": 11,
      "max_temp_f": 150,
      "min_temp_to_100": 7.3,
      "values": {
        "150": 7.3,
        "200": null,
        "250": null,
        "300": null,
        "350": null,
        "400": null
      }
    },
    {
      "block": 8,
      "line_no": 145,
      "nominal_composition": "Al–3.5Mg",
      "product_form": null,
      "spec_no": "B209",
      "type_grade": 5154,
      "uns_no": "A95154",
      "class_condition_temper": "H32",
      "size_or_thickness_range_in": null,
      "p_no": 22,
      "notes": "(33)",
      "min_temp_f": -452,
      "minimum_tensile_strength_ksi": 36,
      "minimum_yield_strength_ksi": 26,
      "max_temp_f": 150,
      "min_temp_to_100": 12.0,
      "values": {
        "150": 12.0,
        "200": null,
        "250": null,
        "300": null,
        "350": null,
        "400": null
      }
    },
    {
      "block": 8,
      "line_no": 146,
      "nominal_composition": "Al–3.5Mg",
      "product_form": null,
      "spec_no": "B209",
      "type_grade": 5154,
      "uns_no": "A95154",
      "class_condition_temper": "H34",
      "size_or_thickness_range_in": null,
      "p_no": 22,
      "notes": "(33)",
      "min_temp_f": -452,
      "minimum_tensile_strength_ksi": 39,
      "minimum_yield_strength_ksi": 29,
      "max_temp_f": 150,
      "min_temp_to_100": 13.0,
      "values": {
        "150": 13.0,
        "200": null,
        "250": null,
        "300": null,
        "350": null,
        "400": null
      }
    },
    {
      "block": 8,
      "line_no": 147,
      "nominal_composition": "Al–3.5Mg",
      "product_form": null,
      "spec_no": "B209",
      "type_grade": 5254,
      "uns_no": "A95254",
      "class_condition_temper": "O",
      "size_or_thickness_range_in": null,
      "p_no": "22 …",
      "notes": null,
      "min_temp_f": -452,
      "minimum_tensile_strength_ksi": 30,
      "minimum_yield_strength_ksi": 11,
      "max_temp_f": 150,
      "min_temp_to_100": 7.3,
      "values": {
        "150": 7.3,
        "200": null,
        "250": null,
        "300": null,
        "350": null,
        "400": null
      }
    },
    {
      "block": 8,
      "line_no": 148,
      "nominal_composition": "Al–3.5Mg",
      "product_form": null,
      "spec_no": "B209",
      "type_grade": 5254,
      "uns_no": "A95254",
      "class_condition_temper": "H112",
      "size_or_thickness_range_in": "0.500–3.000",
      "p_no": 22,
      "notes": "(13) (33)",
      "min_temp_f": -452,
      "minimum_tensile_strength_ksi": 30,
      "minimum_yield_strength_ksi": 11,
      "max_temp_f": 150,
      "min_temp_to_100": 7.3,
      "values": {
        "150": 7.3,
        "200": null,
        "250": null,
        "300": null,
        "350": null,
        "400": null
      }
    },
    {
      "block": 8,
      "line_no": 149,
      "nominal_composition": "Al–3.5Mg",
      "product_form": null,
      "spec_no": "B209",
      "type_grade": 5254,
      "uns_no": "A95254",
      "class_condition_temper": "H32",
      "size_or_thickness_range_in": null,
      "p_no": 22,
      "notes": "(33)",
      "min_temp_f": -452,
      "minimum_tensile_strength_ksi": 36,
      "minimum_yield_strength_ksi": 26,
      "max_temp_f": 150,
      "min_temp_to_100": 12.0,
      "values": {
        "150": 12.0,
        "200": null,
        "250": null,
        "300": null,
        "350": null,
        "400": null
      }
    },
    {
      "block": 8,
      "line_no": 150,
      "nominal_composition": "Al–3.5Mg",
      "product_form": null,
      "spec_no": "B209",
      "type_grade": 5254,
      "uns_no": "A95254",
      "class_condition_temper": "H34",
      "size_or_thickness_range_in": null,
      "p_no": 22,
      "notes": "(33)",
      "min_temp_f": -452,
      "minimum_tensile_strength_ksi": 39,
      "minimum_yield_strength_ksi": 29,
      "max_temp_f": 150,
      "min_temp_to_100": 13.0,
      "values": {
        "150": 13.0,
        "200": null,
        "250": null,
        "300": null,
        "350": null,
        "400": null
      }
    },
    {
      "block": 8,
      "line_no": 151,
      "nominal_composition": "Al–2.7Mg–Mn",
      "product_form": null,
      "spec_no": "B209",
      "type_grade": 5454,
      "uns_no": "A95454",
      "class_condition_temper": "O",
      "size_or_thickness_range_in": null,
      "p_no": "22 …",
      "notes": null,
      "min_temp_f": -452,
      "minimum_tensile_strength_ksi": 31,
      "minimum_yield_strength_ksi": 12,
      "max_temp_f": 400,
      "min_temp_to_100": 8.0,
      "values": {
        "150": 8.0,
        "200": 8.0,
        "250": 7.4,
        "300": 5.5,
        "350": 4.1,
        "400": 3.0
      }
    },
    {
      "block": 8,
      "line_no": 152,
      "nominal_composition": "Al–2.7Mg–Mn",
      "product_form": null,
      "spec_no": "B209",
      "type_grade": 5454,
      "uns_no": "A95454",
      "class_condition_temper": "H112",
      "size_or_thickness_range_in": "0.500–3.000",
      "p_no": 22,
      "notes": "(13) (33)",
      "min_temp_f": -452,
      "minimum_tensile_strength_ksi": 31,
      "minimum_yield_strength_ksi": 12,
      "max_temp_f": 400,
      "min_temp_to_100": 8.0,
      "values": {
        "150": 8.0,
        "200": 8.0,
        "250": 7.4,
        "300": 5.5,
        "350": 4.1,
        "400": 3.0
      }
    },
    {
      "block": 8,
      "line_no": 153,
      "nominal_composition": "Al–2.7Mg–Mn",
      "product_form": null,
      "spec_no": "B209",
      "type_grade": 5454,
      "uns_no": "A95454",
      "class_condition_temper": "H32",
      "size_or_thickness_range_in": null,
      "p_no": 22,
      "notes": "(33)",
      "min_temp_f": -452,
      "minimum_tensile_strength_ksi": 36,
      "minimum_yield_strength_ksi": 26,
      "max_temp_f": 400,
      "min_temp_to_100": 12.0,
      "values": {
        "150": 12.0,
        "200": 12.0,
        "250": 7.5,
        "300": 5.5,
        "350": 4.1,
        "400": 3.0
      }
    },
    {
      "block": 8,
      "line_no": 154,
      "nominal_composition": "Al–2.7Mg–Mn",
      "product_form": null,
      "spec_no": "B209",
      "type_grade": 5454,
      "uns_no": "A95454",
      "class_condition_temper": "H34",
      "size_or_thickness_range_in": null,
      "p_no": 22,
      "notes": "(33)",
      "min_temp_f": -452,
      "minimum_tensile_strength_ksi": 39,
      "minimum_yield_strength_ksi": 29,
      "max_temp_f": 400,
      "min_temp_to_100": 13.0,
      "values": {
        "150": 13.0,
        "200": 13.0,
        "250": 7.5,
        "300": 5.5,
        "350": 4.1,
        "400": 3.0
      }
    },
    {
      "block": 8,
      "line_no": 155,
      "nominal_composition": "Al–5.1Mg–Mn",
      "product_form": null,
      "spec_no": "B209",
      "type_grade": 5456,
      "uns_no": "A95456",
      "class_condition_temper": "O",
      "size_or_thickness_range_in": "0.051–1.500",
      "p_no": 25,
      "notes": "(13)",
      "min_temp_f": -452,
      "minimum_tensile_strength_ksi": 42,
      "minimum_yield_strength_ksi": 19,
      "max_temp_f": 150,
      "min_temp_to_100": 12.7,
      "values": {
        "150": 12.7,
        "200": null,
        "250": null,
        "300": null,
        "350": null,
        "400": null
      }
    },
    {
      "block": 8,
      "line_no": 156,
      "nominal_composition": "Al–5.1Mg–Mn",
      "product_form": null,
      "spec_no": "B209",
      "type_grade": 5456,
      "uns_no": "A95456",
      "class_condition_temper": "H32",
      "size_or_thickness_range_in": "0.188–0.499",
      "p_no": 25,
      "notes": "(13) (33)",
      "min_temp_f": -452,
      "minimum_tensile_strength_ksi": 46,
      "minimum_yield_strength_ksi": 33,
      "max_temp_f": 150,
      "min_temp_to_100": 15.3,
      "values": {
        "150": 15.3,
        "200": null,
        "250": null,
        "300": null,
        "350": null,
        "400": null
      }
    },
    {
      "block": 8,
      "line_no": 157,
      "nominal_composition": "Al–Mg–Si–Cu",
      "product_form": null,
      "spec_no": "B209",
      "type_grade": 6061,
      "uns_no": "A96061",
      "class_condition_temper": "T4 wld.",
      "size_or_thickness_range_in": null,
      "p_no": 23,
      "notes": "(22) (44)",
      "min_temp_f": -452,
      "minimum_tensile_strength_ksi": 24,
      "minimum_yield_strength_ksi": null,
      "max_temp_f": 400,
      "min_temp_to_100": 8.0,
      "values": {
        "150": 8.0,
        "200": 8.0,
        "250": 8.0,
        "300": 7.7,
        "350": 6.9,
        "400": 5.1
      }
    },
    {
      "block": 8,
      "line_no": 158,
      "nominal_composition": "Al–Mg–Si–Cu",
      "product_form": null,
      "spec_no": "B209",
      "type_grade": 6061,
      "uns_no": "A96061",
      "class_condition_temper": "T6 wld.",
      "size_or_thickness_range_in": null,
      "p_no": 23,
      "notes": "(22) (44)",
      "min_temp_f": -452,
      "minimum_tensile_strength_ksi": 24,
      "minimum_yield_strength_ksi": null,
      "max_temp_f": 400,
      "min_temp_to_100": 8.0,
      "values": {
