Repository: danivelas0/asme-pcc

File: resources/ASME B31/ASME B31.3/APPEX/appendix_a/table_a_1.json (part 25 of 28)
    "P-No. (5)",
    "P-No. (5)(7)"
  ],
  "columns_values": [
      "min_tensile_strength_mpa": 450,
      "min_yield_strength_mpa": 380,
      "max_temp_c": 260,
      "min_temp_to_40": 149,
      "values": {
        "65": 139,
        "100": 124,
        "125": 113,
        "150": 102,
        "175": 93.3,
        "200": 84.7,
        "225": 77.7,
        "250": 70.7,
        "275": 65.3,
        "300": null,
        "325": null
      }
    },
    {
      "block": 7,
      "line_no": 38,
      "nominal_composition": "Ti–Pd",
      "product_form": "Castings",
      "spec_no": "B367",
      "type_grade": "C-7",
      "uns_no": "R52700",
      "class_condition_temper": null,
      "p_no": 51,
      "notes": "(14) (44)",
      "min_temp_c": -59,
      "min_tensile_strength_mpa": 345,
      "min_yield_strength_mpa": 275,
      "max_temp_c": 260,
      "min_temp_to_40": 115,
      "values": {
        "65": 106,
        "100": 92.7,
        "125": 85.3,
        "150": 78.0,
        "175": 72.2,
        "200": 66.3,
        "225": 61.5,
        "250": 56.7,
        "275": 52.0,
        "300": null,
        "325": null
      }
    },
    {
      "block": 8,
      "line_no": 1,
      "nominal_composition": "99.2Zr",
      "product_form": "Smls & wld. tube",
      "spec_no": "B523",
      "uns_no": "R60702",
      "p_no": 61,
      "notes": null,
      "min_temp_c": -59,
      "min_tensile_strength_mpa": 380,
      "min_yield_strength_mpa": 205,
      "max_temp_c": 371,
      "min_temp_to_40": 126,
      "values": {
        "65": 119,
        "100": 103,
        "125": 92.4,
        "150": 82.5,
        "175": 73.6,
        "200": 65.7,
        "225": 58.8,
        "250": 52.8,
        "275": 47.8,
        "300": 43.7,
        "325": 40.4,
        "350": 37.8,
        "375": 36.1
      }
    },
    {
      "block": 8,
      "line_no": 2,
      "nominal_composition": "99.2Zr",
      "product_form": "Smls. & wld. pipe",
      "spec_no": "B658",
      "uns_no": "R60702",
      "p_no": 61,
      "notes": null,
      "min_temp_c": -59,
      "min_tensile_strength_mpa": 380,
      "min_yield_strength_mpa": 205,
      "max_temp_c": 371,
      "min_temp_to_40": 126,
      "values": {
        "65": 119,
        "100": 103,
        "125": 92.4,
        "150": 82.5,
        "175": 73.6,
        "200": 65.7,
        "225": 58.8,
        "250": 52.8,
        "275": 47.8,
        "300": 43.7,
        "325": 40.4,
        "350": 37.8,
        "375": 36.1
      }
    },
    {
      "block": 8,
      "line_no": 3,
      "nominal_composition": "95.5Zr + 2.5Nb",
      "product_form": "Smls. & wld. pipe",
      "spec_no": "B658",
      "uns_no": "R60705",
      "p_no": 62,
      "notes": "(16)",
      "min_temp_c": -59,
      "min_tensile_strength_mpa": 550,
      "min_yield_strength_mpa": 380,
      "max_temp_c": 371,
      "min_temp_to_40": 184,
      "values": {
        "65": 169,
        "100": 149,
        "125": 139,
        "150": 130,
        "175": 123,
        "200": 116,
        "225": 111,
        "250": 106,
        "275": 101,
        "300": 97.6,
        "325": 94.6,
        "350": 92.4,
        "375": 91.0
      }
    },
    {
      "block": 8,
      "line_no": 4,
      "nominal_composition": "99.2Zr",
      "product_form": "Plate, sheet, strip",
      "spec_no": "B551",
      "uns_no": "R60702",
      "p_no": 61,
      "notes": null,
      "min_temp_c": -59,
      "min_tensile_strength_mpa": 380,
      "min_yield_strength_mpa": 205,
      "max_temp_c": 371,
      "min_temp_to_40": 126,
      "values": {
        "65": 119,
        "100": 103,
        "125": 92.4,
        "150": 82.5,
        "175": 73.6,
        "200": 65.7,
        "225": 58.8,
        "250": 52.8,
        "275": 47.8,
        "300": 43.7,
        "325": 40.4,
        "350": 37.8,
        "375": 36.1
      }
    },
    {
      "block": 8,
      "line_no": 5,
      "nominal_composition": "95.5Zr + 2.5Nb",
      "product_form": "Plate, sheet, strip",
      "spec_no": "B551",
      "uns_no": "R60705",
      "p_no": 62,
      "notes": "(16)",
      "min_temp_c": -59,
      "min_tensile_strength_mpa": 550,
      "min_yield_strength_mpa": 380,
      "max_temp_c": 371,
      "min_temp_to_40": 184,
      "values": {
        "65": 169,
        "100": 149,
        "125": 139,
        "150": 130,
        "175": 123,
        "200": 116,
        "225": 111,
        "250": 106,
        "275": 101,
        "300": 97.6,
        "325": 94.6,
        "350": 92.4,
        "375": 91.0
      }
    },
    {
      "block": 8,
      "line_no": 6,
      "nominal_composition": "99.2Zr",
      "product_form": "Forgings",
      "spec_no": "B493",
      "uns_no": "R60702",
      "p_no": 61,
      "notes": null,
      "min_temp_c": -59,
      "min_tensile_strength_mpa": 380,
      "min_yield_strength_mpa": 205,
      "max_temp_c": 371,
      "min_temp_to_40": 126,
      "values": {
        "65": 119,
        "100": 103,
        "125": 92.4,
        "150": 82.5,
        "175": 73.6,
        "200": 65.7,
        "225": 58.8,
        "250": 52.8,
        "275": 47.8,
        "300": 43.7,
        "325": 40.4,
        "350": 37.8,
        "375": 36.1
      }
    },
    {
      "block": 8,
      "line_no": 7,
      "nominal_composition": "99.2Zr",
      "product_form": "Bar, wire",
      "spec_no": "B550",
      "uns_no": "R60702",
      "p_no": 61,
      "notes": null,
      "min_temp_c": -59,
      "min_tensile_strength_mpa": 380,
      "min_yield_strength_mpa": 205,
      "max_temp_c": 371,
      "min_temp_to_40": 126,
      "values": {
        "65": 119,
        "100": 103,
        "125": 92.4,
        "150": 82.5,
        "175": 73.6,
        "200": 65.7,
        "225": 58.8,
        "250": 52.8,
        "275": 47.8,
        "300": 43.7,
        "325": 40.4,
        "350": 37.8,
        "375": 36.1
      }
    },
    {
      "block": 8,
      "line_no": 8,
      "nominal_composition": "95.5Zr + 2.5Nb",
      "product_form": "Forgings",
      "spec_no": "B493",
      "uns_no": "R60705",
      "p_no": 62,
      "notes": "(16)",
      "min_temp_c": -59,
      "min_tensile_strength_mpa": 485,
      "min_yield_strength_mpa": 380,
      "max_temp_c": 380,
      "min_temp_to_40": 161,
      "values": {
        "65": 148,
        "100": 130,
        "125": 122,
        "150": 114,
        "175": 108,
        "200": 101,
        "225": 97.1,
        "250": 92.7,
        "275": 88.4,
        "300": 85.4,
        "325": 82.8,
        "350": 80.8,
        "375": 79.6
      }
    },
    {
      "block": 8,
      "line_no": 9,
      "nominal_composition": "95.5Zr + 2.5Nb",
      "product_form": "Bar, wire",
      "spec_no": "B550",
      "uns_no": "R60705",
      "p_no": 62,
      "notes": "(16)",
      "min_temp_c": -59,
      "min_tensile_strength_mpa": 550,
      "min_yield_strength_mpa": 380,
      "max_temp_c": 371,
      "min_temp_to_40": 184,
      "values": {
        "65": 169,
        "100": 149,
        "125": 139,
        "150": 130,
        "175": 123,
        "200": 116,
        "225": 111,
        "250": 106,
        "275": 101,
        "300": 97.6,
        "325": 94.6,
        "350": 92.4,
        "375": 91.0
      }
    },
    {
      "block": 9,
      "line_no": 1,
      "nominal_composition": "Al–Mn–Cu",
      "product_form": "Smls. pipe & tube",
      "spec_no": "B210",
      "type_grade": "Alclad 3003",
      "uns_no": "A83003",
      "class_condition_temper": "O",
      "size_mm": null,
      "p_no": 21,
      "notes": "(14) (33)",
      "min_temp_c": -269,
      "min_tensile_strength_mpa": 90,
      "min_yield_strength_mpa": 30,
      "max_temp_c": 204,
      "min_temp_to_40": 20.7,
      "values": {
        "65": 19.9,
        "100": 19.3,
        "125": 18.4,
        "150": 17.3,
        "175": 13.6,
        "200": 10.9,
        "225": 10.5
      }
    },
    {
      "block": 9,
      "line_no": 2,
      "nominal_composition": "Al–Mn–Cu",
      "product_form": "Smls. pipe & tube",
      "spec_no": "B210",
      "type_grade": "Alclad 3003",
      "uns_no": "A83003",
      "class_condition_temper": "H112",
      "size_mm": null,
      "p_no": 21,
      "notes": "(14) (33)",
      "min_temp_c": -269,
      "min_tensile_strength_mpa": 90,
      "min_yield_strength_mpa": 31,
      "max_temp_c": 204,
      "min_temp_to_40": 20.7,
      "values": {
        "65": 19.9,
        "100": 19.3,
        "125": 18.4,
        "150": 17.3,
        "175": 13.6,
        "200": 10.9,
        "225": 10.5
      }
    },
    {
      "block": 9,
      "line_no": 3,
      "nominal_composition": "Al–Mn–Cu",
      "product_form": "Smls. pipe & tube",
      "spec_no": "B241",
      "type_grade": "Alclad 3003",
      "uns_no": "A83003",
      "class_condition_temper": "O",
      "size_mm": null,
      "p_no": 21,
      "notes": "(14) (33)",
      "min_temp_c": -269,
      "min_tensile_strength_mpa": 90,
      "min_yield_strength_mpa": 30,
      "max_temp_c": 204,
      "min_temp_to_40": 20.7,
      "values": {
        "65": 19.9,
        "100": 19.3,
        "125": 18.4,
        "150": 17.3,
        "175": 13.6,
        "200": 10.9,
        "225": 10.5
      }
    },
    {
      "block": 9,
      "line_no": 4,
      "nominal_composition": "Al–Mn–Cu",
      "product_form": "Smls. pipe & tube",
      "spec_no": "B241",
      "type_grade": "Alclad 3003",
      "uns_no": "A83003",
      "class_condition_temper": "H112",
      "size_mm": null,
      "p_no": 21,
      "notes": "(14) (33)",
      "min_temp_c": -269,
      "min_tensile_strength_mpa": 90,
      "min_yield_strength_mpa": 30,
      "max_temp_c": 204,
      "min_temp_to_40": 20.7,
      "values": {
        "65": 19.9,
        "100": 19.3,
        "125": 18.4,
        "150": 17.3,
        "175": 13.6,
        "200": 10.9,
        "225": 10.5
      }
    },
    {
      "block": 9,
      "line_no": 5,
      "nominal_composition": "Al–Mn–Cu",
      "product_form": "Smls. pipe & tube",
      "spec_no": "B210",
      "type_grade": "Alclad 3003",
      "uns_no": "A83003",
      "class_condition_temper": "H14",
      "size_mm": null,
      "p_no": 21,
      "notes": "(14) (33)",
      "min_temp_c": -269,
      "min_tensile_strength_mpa": 135,
      "min_yield_strength_mpa": 110,
      "max_temp_c": 204,
      "min_temp_to_40": 43.7,
      "values": {
        "65": 43.7,
        "100": 43.7,
        "125": 41.7,
        "150": 29.0,
        "175": 21.1,
        "200": 16.7,
        "225": 16.1
      }
    },
    {
      "block": 9,
      "line_no": 6,
      "nominal_composition": "Al–Mn–Cu",
      "product_form": "Smls. pipe & tube",
      "spec_no": "B210",
      "type_grade": "Alclad 3003",
      "uns_no": "A83003",
      "class_condition_temper": "H18",
      "size_mm": null,
      "p_no": 21,
      "notes": "(14) (33)",
      "min_temp_c": -269,
      "min_tensile_strength_mpa": 180,
      "min_yield_strength_mpa": 160,
      "max_temp_c": 204,
      "min_temp_to_40": 59.8,
      "values": {
        "65": 59.8,
        "100": 59.8,
        "125": 57.0,
        "150": 29.0,
        "175": 21.1,
        "200": 16.7,
        "225": 16.1
      }
    },
    {
      "block": 9,
      "line_no": 7,
      "nominal_composition": "99.60Al",
      "product_form": "Smls. pipe & tube",
      "spec_no": "B210",
      "type_grade": 1060,
      "uns_no": "A91060",
      "class_condition_temper": "O",
      "size_mm": null,
      "p_no": 21,
      "notes": "(14) (33)",
      "min_temp_c": -269,
      "min_tensile_strength_mpa": 60,
      "min_yield_strength_mpa": 15,
      "max_temp_c": 204,
      "min_temp_to_40": 11.5,
      "values": {
        "65": 11.5,
        "100": 10.9,
        "125": 9.8,
        "150": 8.8,
        "175": 7.5,
        "200": 5.8,
        "225": 5.5
      }
    },
    {
      "block": 9,
      "line_no": 8,
      "nominal_composition": "99.60Al",
      "product_form": "Smls. pipe & tube",
      "spec_no": "B210",
      "type_grade": 1060,
      "uns_no": "A91060",
      "class_condition_temper": "H112",
      "size_mm": null,
      "p_no": 21,
      "notes": "(14) (33)",
      "min_temp_c": -269,
      "min_tensile_strength_mpa": 59,
      "min_yield_strength_mpa": 17,
      "max_temp_c": 204,
      "min_temp_to_40": 11.5,
      "values": {
        "65": 11.5,
        "100": 10.9,
        "125": 9.8,
        "150": 8.8,
        "175": 7.5,
        "200": 5.8,
        "225": 5.5
      }
    },
    {
      "block": 9,
      "line_no": 9,
      "nominal_composition": "99.60Al",
      "product_form": "Smls. pipe & tube",
      "spec_no": "B210",
      "type_grade": 1060,
      "uns_no": "A91060",
      "class_condition_temper": "H113",
      "size_mm": null,
      "p_no": 21,
      "notes": "(14) (33)",
      "min_temp_c": -269,
      "min_tensile_strength_mpa": 60,
      "min_yield_strength_mpa": 15,
      "max_temp_c": 204,
      "min_temp_to_40": 11.5,
      "values": {
        "65": 11.5,
        "100": 10.9,
        "125": 9.8,
        "150": 8.8,
        "175": 7.5,
        "200": 5.8,
        "225": 5.5
      }
    },
    {
      "block": 9,
      "line_no": 10,
      "nominal_composition": "99.60Al",
      "product_form": "Smls. pipe & tube",
      "spec_no": "B241",
      "type_grade": 1060,
      "uns_no": "A91060",
      "class_condition_temper": "O",
      "size_mm": null,
      "p_no": 21,
      "notes": "(14) (33)",
      "min_temp_c": -269,
      "min_tensile_strength_mpa": 60,
      "min_yield_strength_mpa": 15,
      "max_temp_c": 204,
      "min_temp_to_40": 11.5,
      "values": {
        "65": 11.5,
        "100": 10.9,
        "125": 9.8,
        "150": 8.8,
        "175": 7.5,
        "200": 5.8,
        "225": 5.5
      }
    },
    {
      "block": 9,
      "line_no": 11,
      "nominal_composition": "99.60Al",
      "product_form": "Smls. pipe & tube",
      "spec_no": "B241",
      "type_grade": 1060,
      "uns_no": "A91060",
      "class_condition_temper": "H112",
      "size_mm": null,
      "p_no": 21,
      "notes": "(14) (33)",
      "min_temp_c": -269,
      "min_tensile_strength_mpa": 60,
      "min_yield_strength_mpa": 15,
      "max_temp_c": 204,
      "min_temp_to_40": 11.5,
      "values": {
        "65": 11.5,
        "100": 10.9,
        "125": 9.8,
        "150": 8.8,
        "175": 7.5,
        "200": 5.8,
        "225": 5.5
      }
    },
    {
      "block": 9,
      "line_no": 12,
      "nominal_composition": "99.60Al",
      "product_form": "Smls. pipe & tube",
      "spec_no": "B210",
      "type_grade": 1060,
      "uns_no": "A91060",
      "class_condition_temper": "H14",
      "size_mm": null,
      "p_no": 21,
      "notes": "(14) (33)",
      "min_temp_c": -269,
      "min_tensile_strength_mpa": 85,
      "min_yield_strength_mpa": 70,
      "max_temp_c": 204,
      "min_temp_to_40": 27.6,
      "values": {
        "65": 27.6,
        "100": 27.6,
        "125": 26.6,
        "150": 18.1,
        "175": 12.7,
        "200": 8.4,
        "225": 7.8
      }
    },
    {
      "block": 9,
      "line_no": 13,
      "nominal_composition": "99.0Al–Cu",
      "product_form": "Smls. pipe & tube",
      "spec_no": "B241",
      "type_grade": 1100,
      "uns_no": "A91100",
      "class_condition_temper": "O",
      "size_mm": null,
      "p_no": 21,
      "notes": "(14) (33)",
      "min_temp_c": -269,
      "min_tensile_strength_mpa": 75,
      "min_yield_strength_mpa": 20,
      "max_temp_c": 204,
      "min_temp_to_40": 13.8,
      "values": {
        "65": 13.8,
        "100": 13.7,
        "125": 13.2,
        "150": 11.8,
        "175": 9.3,
        "200": 7.2,
        "225": 6.9
      }
    },
    {
      "block": 9,
      "line_no": 14,
      "nominal_composition": "99.0Al–Cu",
      "product_form": "Smls. pipe & tube",
      "spec_no": "B241",
      "type_grade": 1100,
      "uns_no": "A91100",
      "class_condition_temper": "H112",
      "size_mm": null,
      "p_no": 21,
      "notes": "(14) (33)",
      "min_temp_c": -269,
      "min_tensile_strength_mpa": 75,
      "min_yield_strength_mpa": 20,
      "max_temp_c": 204,
      "min_temp_to_40": 13.8,
      "values": {
        "65": 13.8,
        "100": 13.7,
        "125": 13.2,
        "150": 11.8,
        "175": 9.3,
        "200": 7.2,
        "225": 6.9
      }
    },
    {
      "block": 9,
      "line_no": 15,
      "nominal_composition": "99.0Al–Cu",
      "product_form": "Smls. pipe & tube",
      "spec_no": "B210",
      "type_grade": 1100,
      "uns_no": "A91100",
      "class_condition_temper": "H113",
      "size_mm": null,
      "p_no": 21,
      "notes": "(14) (33)",
      "min_temp_c": -269,
      "min_tensile_strength_mpa": 75,
      "min_yield_strength_mpa": 25,
      "max_temp_c": 204,
      "min_temp_to_40": 16.1,
      "values": {
        "65": 16.1,
        "100": 16.0,
        "125": 15.6,
        "150": 11.8,
        "175": 9.3,
        "200": 7.2,
        "225": 6.9
      }
    },
    {
      "block": 9,
      "line_no": 16,
      "nominal_composition": "99.0Al–Cu",
      "product_form": "Smls. pipe & tube",
      "spec_no": "B210",
      "type_grade": 1100,
      "uns_no": "A91100",
      "class_condition_temper": "H14",
      "size_mm": null,
      "p_no": 21,
      "notes": "(14) (33)",
      "min_temp_c": -269,
      "min_tensile_strength_mpa": 110,
      "min_yield_strength_mpa": 95,
      "max_temp_c": 204,
      "min_temp_to_40": 36.8,
      "values": {
        "65": 36.8,
        "100": 36.1,
        "125": 33.1,
        "150": 19.0,
        "175": 13.6,
        "200": 8.5,
        "225": 7.8
      }
    },
    {
      "block": 9,
      "line_no": 17,
      "nominal_composition": "Al–Mn–Cu",
      "product_form": "Smls. pipe & tube",
      "spec_no": "B210",
      "type_grade": 3003,
      "uns_no": "A93003",
      "class_condition_temper": "O",
      "size_mm": null,
      "p_no": 21,
      "notes": "(14) (33)",
      "min_temp_c": -269,
      "min_tensile_strength_mpa": 95,
      "min_yield_strength_mpa": 35,
      "max_temp_c": 204,
      "min_temp_to_40": 23.0,
      "values": {
        "65": 22.1,
        "100": 21.4,
        "125": 20.5,
        "150": 18.2,
        "175": 13.6,
        "200": 10.9,
        "225": 10.5
      }
    },
    {
      "block": 9,
      "line_no": 18,
      "nominal_composition": "Al–Mn–Cu",
      "product_form": "Smls. pipe & tube",
      "spec_no": "B210",
      "type_grade": 3003,
      "uns_no": "A93003",
      "class_condition_temper": "H112",
      "size_mm": null,
      "p_no": 21,
      "notes": "(14) (33)",
      "min_temp_c": -269,
      "min_tensile_strength_mpa": 97,
      "min_yield_strength_mpa": 34,
      "max_temp_c": 204,
      "min_temp_to_40": 23.0,
      "values": {
        "65": 22.1,
        "100": 21.4,
        "125": 20.5,
        "150": 18.2,
        "175": 13.6,
        "200": 10.9,
        "225": 10.5
      }
    },
    {
      "block": 9,
      "line_no": 19,
      "nominal_composition": "Al–Mn–Cu",
      "product_form": "Smls. pipe & tube",
      "spec_no": "B241",
      "type_grade": 3003,
      "uns_no": "A93003",
      "class_condition_temper": "O",
      "size_mm": null,
      "p_no": 21,
      "notes": "(14) (33)",
      "min_temp_c": -269,
      "min_tensile_strength_mpa": 95,
      "min_yield_strength_mpa": 35,
      "max_temp_c": 204,
      "min_temp_to_40": 23.0,
      "values": {
        "65": 22.1,
        "100": 21.4,
        "125": 20.5,
        "150": 18.2,
        "175": 13.6,
        "200": 10.9,
        "225": 10.5
      }
    },
    {
      "block": 9,
      "line_no": 20,
      "nominal_composition": "Al–Mn–Cu",
      "product_form": "Smls. pipe & tube",
      "spec_no": "B241",
      "type_grade": 3003,
      "uns_no": "A93003",
      "class_condition_temper": "H112",
      "size_mm": null,
      "p_no": 21,
      "notes": "(14) (33)",
      "min_temp_c": -269,
      "min_tensile_strength_mpa": 95,
      "min_yield_strength_mpa": 35,
      "max_temp_c": 204,
      "min_temp_to_40": 23.0,
      "values": {
        "65": 22.1,
        "100": 21.4,
        "125": 20.5,
        "150": 18.2,
        "175": 13.6,
        "200": 10.9,
        "225": 10.5
      }
    },
    {
      "block": 9,
      "line_no": 21,
      "nominal_composition": "Al–Mn–Cu",
      "product_form": "Smls. pipe & tube",
      "spec_no": "B491",
      "type_grade": 3003,
      "uns_no": "A93003",
      "class_condition_temper": "H112",
      "size_mm": null,
      "p_no": 21,
      "notes": "(14) (33)",
      "min_temp_c": -269,
      "min_tensile_strength_mpa": 95,
      "min_yield_strength_mpa": 35,
      "max_temp_c": 204,
      "min_temp_to_40": 23.0,
      "values": {
        "65": 22.1,
        "100": 21.4,
        "125": 20.5,
        "150": 18.2,
        "175": 13.6,
        "200": 10.9,
        "225": 10.5
      }
    },
    {
      "block": 9,
      "line_no": 22,
      "nominal_composition": "Al–Mn–Cu",
      "product_form": "Smls. pipe & tube",
      "spec_no": "B210",
      "type_grade": 3003,
      "uns_no": "A93003",
      "class_condition_temper": "H14",
      "size_mm": null,
      "p_no": 21,
      "notes": "(14) (33)",
      "min_temp_c": -269,
      "min_tensile_strength_mpa": 140,
      "min_yield_strength_mpa": 115,
      "max_temp_c": 204,
      "min_temp_to_40": 46.0,
      "values": {
        "65": 46.0,
        "100": 46.0,
        "125": 43.9,
        "150": 29.0,
        "175": 21.1,
        "200": 16.7,
        "225": 16.1
      }
    },
    {
      "block": 9,
      "line_no": 23,
      "nominal_composition": "Al–Mn–Cu",
      "product_form": "Smls. pipe & tube",
      "spec_no": "B210",
      "type_grade": 3003,
      "uns_no": "A93003",
      "class_condition_temper": "H18",
      "size_mm": null,
      "p_no": 21,
      "notes": "(14) (33)",
      "min_temp_c": -269,
      "min_tensile_strength_mpa": 185,
      "min_yield_strength_mpa": 165,
      "max_temp_c": 204,
      "min_temp_to_40": 62.1,
      "values": {
        "65": 62.1,
        "100": 60.3,
        "125": 52.1,
        "150": 36.1,
        "175": 24.5,
        "200": 18.0,
        "225": 17.0
      }
    },
    {
      "block": 9,
      "line_no": 24,
      "nominal_composition": "Al–Mn–Cu",
      "product_form": "Smls. pipe & tube",
      "spec_no": "B241",
      "type_grade": 3003,
      "uns_no": "A93003",
      "class_condition_temper": "H18",
      "size_mm": null,
      "p_no": 21,
      "notes": "(14) (33)",
      "min_temp_c": -269,
      "min_tensile_strength_mpa": 185,
      "min_yield_strength_mpa": 165,
      "max_temp_c": 204,
      "min_temp_to_40": 62.1,
      "values": {
        "65": 62.1,
        "100": 60.3,
        "125": 52.1,
        "150": 36.1,
        "175": 24.5,
        "200": 18.0,
        "225": 17.0
      }
    },
    {
      "block": 9,
      "line_no": 25,
      "nominal_composition": "Al–2.5Mg",
      "product_form": "Smls. pipe & tube",
      "spec_no": "B210",
      "type_grade": 5052,
      "uns_no": "A95052",
      "class_condition_temper": "O",
      "size_mm": null,
      "p_no": 22,
      "notes": "(14)",
      "min_temp_c": -269,
      "min_tensile_strength_mpa": 170,
      "min_yield_strength_mpa": 70,
      "max_temp_c": 204,
      "min_temp_to_40": 46.0,
      "values": {
        "65": 46.0,
        "100": 46.0,
        "125": 45.9,
        "150": 41.6,
        "175": 28.8,
        "200": 17.6,
        "225": 16.1
      }
    },
    {
      "block": 9,
      "line_no": 26,
      "nominal_composition": "Al–2.5Mg",
      "product_form": "Smls. pipe & tube",
      "spec_no": "B241",
      "type_grade": 5052,
      "uns_no": "A95052",
      "class_condition_temper": "O",
      "size_mm": null,
      "p_no": 22,
      "notes": "(14)",
      "min_temp_c": -269,
      "min_tensile_strength_mpa": 170,
      "min_yield_strength_mpa": 70,
      "max_temp_c": 204,
      "min_temp_to_40": 46.0,
      "values": {
        "65": 46.0,
        "100": 46.0,
        "125": 45.9,
        "150": 41.6,
        "175": 28.8,
        "200": 17.6,
        "225": 16.1
      }
    },
    {
      "block": 9,
      "line_no": 27,
      "nominal_composition": "Al–2.5Mg",
      "product_form": "Smls. pipe & tube",
      "spec_no": "B210",
      "type_grade": 5052,
      "uns_no": "A95052",
      "class_condition_temper": "H32",
      "size_mm": null,
      "p_no": 22,
      "notes": "(14) (33)",
      "min_temp_c": -269,
      "min_tensile_strength_mpa": 215,
      "min_yield_strength_mpa": 160,
      "max_temp_c": 204,
      "min_temp_to_40": 71.2,
      "values": {
        "65": 71.2,
        "100": 71.2,
        "125": 71.0,
        "150": 41.6,
        "175": 28.8,
        "200": 17.6,
        "225": 16.1
      }
    },
    {
      "block": 9,
      "line_no": 28,
      "nominal_composition": "Al–2.5Mg",
      "product_form": "Smls. pipe & tube",
      "spec_no": "B210",
      "type_grade": 5052,
      "uns_no": "A95052",
      "class_condition_temper": "H34",
      "size_mm": null,
      "p_no": 22,
      "notes": "(14) (33)",
      "min_temp_c": -269,
      "min_tensile_strength_mpa": 235,
      "min_yield_strength_mpa": 180,
      "max_temp_c": 204,
      "min_temp_to_40": 78.1,
      "values": {
        "65": 78.1,
        "100": 78.1,
        "125": 78.1,
        "150": 41.6,
        "175": 28.8,
        "200": 17.6,
        "225": 16.1
      }
    },
    {
      "block": 9,
      "line_no": 29,
      "nominal_composition": "Al–4.4Mg–Mn",
      "product_form": "Smls. pipe & tube",
      "spec_no": "B210",
      "type_grade": 5083,
      "uns_no": "A95083",
      "class_condition_temper": "O",
      "size_mm": null,
      "p_no": 25,
      "notes": "(33)",
      "min_temp_c": -269,
      "min_tensile_strength_mpa": 270,
      "min_yield_strength_mpa": 110,
      "max_temp_c": 65,
      "min_temp_to_40": 73.5,
      "values": {
        "65": 73.5,
        "100": null,
        "125": null,
        "150": null,
        "175": null,
        "200": null,
        "225": null
      }
    },
    {
      "block": 9,
      "line_no": 30,
      "nominal_composition": "Al–4.4Mg–Mn",
      "product_form": "Smls. pipe & tube",
      "spec_no": "B210",
      "type_grade": 5083,
      "uns_no": "A95083",
      "class_condition_temper": "H112",
      "size_mm": null,
      "p_no": 25,
      "notes": "(33)",
      "min_temp_c": -269,
      "min_tensile_strength_mpa": 269,
      "min_yield_strength_mpa": 110,
      "max_temp_c": 65,
      "min_temp_to_40": 73.5,
      "values": {
        "65": 73.5,
        "100": null,
        "125": null,
        "150": null,
        "175": null,
        "200": null,
        "225": null
      }
    },
    {
      "block": 9,
      "line_no": 31,
      "nominal_composition": "Al–4.4Mg–Mn",
      "product_form": "Smls. pipe & tube",
      "spec_no": "B241",
      "type_grade": 5083,
      "uns_no": "A95083",
      "class_condition_temper": "O",
      "size_mm": null,
      "p_no": 25,
      "notes": "(33)",
      "min_temp_c": -269,
      "min_tensile_strength_mpa": 270,
      "min_yield_strength_mpa": 110,
      "max_temp_c": 65,
      "min_temp_to_40": 73.5,
      "values": {
        "65": 73.5,
        "100": null,
        "125": null,
        "150": null,
        "175": null,
        "200": null,
        "225": null
      }
    },
    {
      "block": 9,
      "line_no": 32,
      "nominal_composition": "Al–4.4Mg–Mn",
      "product_form": "Smls. pipe & tube",
      "spec_no": "B241",
      "type_grade": 5083,
      "uns_no": "A95083",
      "class_condition_temper": "H112",
      "size_mm": null,
      "p_no": 25,
      "notes": "(33)",
      "min_temp_c": -269,
      "min_tensile_strength_mpa": 270,
      "min_yield_strength_mpa": 110,
      "max_temp_c": 65,
      "min_temp_to_40": 73.5,
      "values": {
        "65": 73.5,
        "100": null,
        "125": null,
        "150": null,
        "175": null,
        "200": null,
        "225": null
      }
    },
    {
      "block": 9,
      "line_no": 33,
      "nominal_composition": "Al–4.0Mg–Mn",
      "product_form": "Smls. pipe & tube",
      "spec_no": "B210",
      "type_grade": 5086,
      "uns_no": "A95086",
      "class_condition_temper": "O",
      "size_mm": null,
      "p_no": 25,
      "notes": "(33)",
      "min_temp_c": -269,
      "min_tensile_strength_mpa": 240,
      "min_yield_strength_mpa": 95,
      "max_temp_c": 65,
      "min_temp_to_40": 64.4,
      "values": {
        "65": 64.4,
        "100": null,
        "125": null,
        "150": null,
        "175": null,
        "200": null,
        "225": null
      }
    },
    {
      "block": 9,
      "line_no": 34,
      "nominal_composition": "Al–4.0Mg–Mn",
      "product_form": "Smls. pipe & tube",
      "spec_no": "B210",
      "type_grade": 5086,
      "uns_no": "A95086",
      "class_condition_temper": "H112",
      "size_mm": null,
      "p_no": 25,
      "notes": "(33)",
      "min_temp_c": -269,
      "min_tensile_strength_mpa": 241,
      "min_yield_strength_mpa": 97,
      "max_temp_c": 65,
      "min_temp_to_40": 64.4,
      "values": {
        "65": 64.4,
        "100": null,
        "125": null,
        "150": null,
        "175": null,
        "200": null,
        "225": null
      }
    },
    {
      "block": 9,
      "line_no": 35,
      "nominal_composition": "Al–4.0Mg–Mn",
      "product_form": "Smls. pipe & tube",
      "spec_no": "B241",
      "type_grade": 5086,
      "uns_no": "A95086",
      "class_condition_temper": "O",
      "size_mm": null,
      "p_no": 25,
      "notes": "(33)",
      "min_temp_c": -269,
      "min_tensile_strength_mpa": 240,
      "min_yield_strength_mpa": 95,
      "max_temp_c": 65,
      "min_temp_to_40": 64.4,
      "values": {
        "65": 64.4,
        "100": null,
        "125": null,
        "150": null,
        "175": null,
        "200": null,
        "225": null
      }
    },
    {
      "block": 9,
      "line_no": 36,
      "nominal_composition": "Al–4.0Mg–Mn",
      "product_form": "Smls. pipe & tube",
      "spec_no": "B241",
      "type_grade": 5086,
      "uns_no": "A95086",
      "class_condition_temper": "H112",
      "size_mm": null,
      "p_no": 25,
      "notes": "(33)",
      "min_temp_c": -269,
      "min_tensile_strength_mpa": 240,
      "min_yield_strength_mpa": 95,
      "max_temp_c": 65,
      "min_temp_to_40": 64.4,
      "values": {
        "65": 64.4,
        "100": null,
        "125": null,
        "150": null,
        "175": null,
        "200": null,
        "225": null
      }
    },
    {
      "block": 9,
      "line_no": 37,
      "nominal_composition": "Al–4.0Mg–Mn",
      "product_form": "Smls. pipe & tube",
      "spec_no": "B210",
      "type_grade": 5086,
      "uns_no": "A95086",
      "class_condition_temper": "H32",
      "size_mm": null,
      "p_no": 25,
      "notes": "(33)",
      "min_temp_c": -269,
      "min_tensile_strength_mpa": 275,
      "min_yield_strength_mpa": 195,
      "max_temp_c": 65,
      "min_temp_to_40": 91.9,
      "values": {
        "65": 91.9,
        "100": null,
        "125": null,
        "150": null,
        "175": null,
        "200": null,
        "225": null
      }
    },
    {
      "block": 9,
      "line_no": 38,
      "nominal_composition": "Al–4.0Mg–Mn",
      "product_form": "Smls. pipe & tube",
      "spec_no": "B210",
      "type_grade": 5086,
      "uns_no": "A95086",
      "class_condition_temper": "H34",
      "size_mm": null,
      "p_no": 25,
      "notes": "(33)",
      "min_temp_c": -269,
      "min_tensile_strength_mpa": 300,
      "min_yield_strength_mpa": 235,
      "max_temp_c": 65,
      "min_temp_to_40": 101.1,
      "values": {
        "65": 101.1,
        "100": null,
        "125": null,
        "150": null,
        "175": null,
        "200": null,
        "225": null
      }
    },
    {
      "block": 9,
      "line_no": 39,
      "nominal_composition": "Al–3.5Mg",
      "product_form": "Smls. pipe & tube",
      "spec_no": "B210",
      "type_grade": 5154,
      "uns_no": "A95154",
      "class_condition_temper": 0,
      "size_mm": null,
      "p_no": 22,
      "notes": null,
      "min_temp_c": -269,
      "min_tensile_strength_mpa": 205,
      "min_yield_strength_mpa": 75,
      "max_temp_c": 65,
      "min_temp_to_40": 50.6,
      "values": {
        "65": 50.6,
        "100": null,
        "125": null,
        "150": null,
        "175": null,
        "200": null,
        "225": null
      }
    },
    {
      "block": 9,
      "line_no": 40,
      "nominal_composition": "Al–3.5Mg",
      "product_form": "Smls. pipe & tube",
      "spec_no": "B210",
      "type_grade": 5154,
      "uns_no": "A95154",
      "class_condition_temper": "H34",
      "size_mm": null,
      "p_no": 22,
      "notes": "(33)",
      "min_temp_c": -269,
      "min_tensile_strength_mpa": 270,
      "min_yield_strength_mpa": 200,
      "max_temp_c": 65,
      "min_temp_to_40": 89.6,
      "values": {
        "65": 89.6,
        "100": null,
        "125": null,
        "150": null,
        "175": null,
        "200": null,
        "225": null
      }
    },
    {
      "block": 9,
      "line_no": 41,
      "nominal_composition": "Al–2.7Mg–Mn",
      "product_form": "Smls. pipe & tube",
      "spec_no": "B241",
      "type_grade": 5454,
      "uns_no": "A95454",
      "class_condition_temper": "O",
      "size_mm": null,
      "p_no": 22,
      "notes": "(33)",
      "min_temp_c": -269,
      "min_tensile_strength_mpa": 215,
      "min_yield_strength_mpa": 85,
      "max_temp_c": 204,
      "min_temp_to_40": 55.2,
      "values": {
        "65": 55.2,
        "100": 55.2,
        "125": 48.9,
        "150": 37.5,
        "175": 28.6,
        "200": 21.7,
        "225": 20.7
      }
    },
    {
      "block": 9,
      "line_no": 42,
      "nominal_composition": "Al–2.7Mg–Mn",
      "product_form": "Smls. pipe & tube",
      "spec_no": "B241",
      "type_grade": 5454,
      "uns_no": "A95454",
      "class_condition_temper": "H112",
      "size_mm": null,
      "p_no": 22,
      "notes": "(33)",
      "min_temp_c": -269,
      "min_tensile_strength_mpa": 215,
      "min_yield_strength_mpa": 85,
      "max_temp_c": 204,
      "min_temp_to_40": 55.2,
      "values": {
        "65": 55.2,
        "100": 55.2,
        "125": 48.9,
        "150": 37.5,
        "175": 28.6,
        "200": 21.7,
        "225": 20.7
      }
    },
    {
      "block": 9,
      "line_no": 43,
      "nominal_composition": "Al–5.1Mg–Mn",
      "product_form": "Smls. pipe & tube",
      "spec_no": "B210",
      "type_grade": 5456,
      "uns_no": "A95456",
      "class_condition_temper": "O",
      "size_mm": null,
      "p_no": 25,
      "notes": "(33)",
      "min_temp_c": -269,
      "min_tensile_strength_mpa": 285,
      "min_yield_strength_mpa": 130,
      "max_temp_c": 65,
      "min_temp_to_40": 87.3,
      "values": {
        "65": 87.3,
        "100": null,
        "125": null,
        "150": null,
        "175": null,
        "200": null,
        "225": null
      }
    },
    {
      "block": 9,
      "line_no": 44,
      "nominal_composition": "Al–5.1Mg–Mn",
      "product_form": "Smls. pipe & tube",
      "spec_no": "B210",
      "type_grade": 5456,
      "uns_no": "A95456",
      "class_condition_temper": "H112",
      "size_mm": null,
      "p_no": 25,
      "notes": "(33)",
      "min_temp_c": -269,
      "min_tensile_strength_mpa": 283,
      "min_yield_strength_mpa": 131,
      "max_temp_c": 65,
      "min_temp_to_40": 87.3,
      "values": {
        "65": 87.3,
        "100": null,
        "125": null,
        "150": null,
        "175": null,
        "200": null,
        "225": null
      }
    },
    {
      "block": 9,
      "line_no": 45,
      "nominal_composition": "Al–5.1Mg–Mn",
      "product_form": "Smls. pipe & tube",
      "spec_no": "B241",
      "type_grade": 5456,
      "uns_no": "A95456",
      "class_condition_temper": "O",
      "size_mm": null,
      "p_no": 25,
      "notes": "(33)",
      "min_temp_c": -269,
      "min_tensile_strength_mpa": 285,
      "min_yield_strength_mpa": 130,
      "max_temp_c": 65,
      "min_temp_to_40": 87.3,
      "values": {
        "65": 87.3,
        "100": null,
        "125": null,
        "150": null,
        "175": null,
        "200": null,
        "225": null
      }
    },
    {
      "block": 9,
      "line_no": 46,
      "nominal_composition": "Al–5.1Mg–Mn",
      "product_form": "Smls. pipe & tube",
      "spec_no": "B241",
      "type_grade": 5456,
      "uns_no": "A95456",
      "class_condition_temper": "H112",
      "size_mm": null,
      "p_no": 25,
      "notes": "(33)",
      "min_temp_c": -269,
      "min_tensile_strength_mpa": 285,
      "min_yield_strength_mpa": 130,
      "max_temp_c": 65,
      "min_temp_to_40": 87.3,
      "values": {
        "65": 87.3,
        "100": null,
        "125": null,
        "150": null,
        "175": null,
        "200": null,
        "225": null
      }
    },
    {
      "block": 9,
      "line_no": 47,
      "nominal_composition": "Al–Mg–Si–Cu",
      "product_form": "Smls. pipe & tube",
      "spec_no": "B210",
      "type_grade": 6061,
      "uns_no": "A96061",
      "class_condition_temper": "T4 wld.",
      "size_mm": null,
      "p_no": 23,
      "notes": "(22) (44)",
      "min_temp_c": -269,
      "min_tensile_strength_mpa": 165,
      "min_yield_strength_mpa": null,
      "max_temp_c": 204,
      "min_temp_to_40": 55.2,
      "values": {
        "65": 55.2,
        "100": 55.2,
        "125": 54.3,
        "150": 52.0,
        "175": 46.3,
        "200": 35.3,
        "225": 34.8
      }
    },
    {
      "block": 9,
      "line_no": 48,
      "nominal_composition": "Al–Mg–Si–Cu",
      "product_form": "Smls. pipe & tube",
      "spec_no": "B210",
      "type_grade": 6061,
      "uns_no": "A96061",
      "class_condition_temper": "T6 wld.",
      "size_mm": null,
      "p_no": 23,
      "notes": "(22) (44)",
      "min_temp_c": -269,
      "min_tensile_strength_mpa": 165,
      "min_yield_strength_mpa": null,
      "max_temp_c": 204,
      "min_temp_to_40": 55.2,
      "values": {
        "65": 55.2,
        "100": 55.2,
        "125": 54.3,
        "150": 52.0,
        "175": 46.3,
        "200": 35.3,
        "225": 34.8
      }
    },
    {
      "block": 9,
      "line_no": 49,
      "nominal_composition": "Al–Mg–Si–Cu",
      "product_form": "Smls. pipe & tube",
      "spec_no": "B241",
      "type_grade": 6061,
      "uns_no": "A96061",
      "class_condition_temper": "T4 wld.",
      "size_mm": null,
      "p_no": 23,
      "notes": "(22) (44)",
      "min_temp_c": -269,
      "min_tensile_strength_mpa": 165,
      "min_yield_strength_mpa": null,
      "max_temp_c": 204,
      "min_temp_to_40": 55.2,
      "values": {
        "65": 55.2,
        "100": 55.2,
        "125": 54.3,
        "150": 52.0,
        "175": 46.3,
        "200": 35.3,
        "225": 34.8
      }
    },
    {
      "block": 9,
      "line_no": 50,
      "nominal_composition": "Al–Mg–Si–Cu",
      "product_form": "Smls. pipe & tube",
      "spec_no": "B241",
      "type_grade": 6061,
      "uns_no": "A96061",
      "class_condition_temper": "T6 wld.",
      "size_mm": null,
      "p_no": 23,
      "notes": "(22) (44)",
      "min_temp_c": -269,
      "min_tensile_strength_mpa": 165,
      "min_yield_strength_mpa": null,
      "max_temp_c": 204,
      "min_temp_to_40": 55.2,
      "values": {
        "65": 55.2,
        "100": 55.2,
        "125": 54.3,
        "150": 52.0,
        "175": 46.3,
        "200": 35.3,
        "225": 34.8
      }
    },
    {
      "block": 9,
      "line_no": 51,
      "nominal_composition": "Al–Mg–Si–Cu",
      "product_form": "Smls. pipe & tube",
      "spec_no": "B241",
      "type_grade": 6061,
      "uns_no": "A96061",
      "class_condition_temper": "T4",
      "size_mm": null,
      "p_no": 23,
      "notes": "(33) (44)",
      "min_temp_c": -269,
      "min_tensile_strength_mpa": 180,
      "min_yield_strength_mpa": 110,
      "max_temp_c": 204,
      "min_temp_to_40": 59.8,
      "values": {
        "65": 59.8,
