Repository: danivelas0/asme-pcc

File: resources/ASME B31/ASME B31.3/APPEX/appendix_a/table_a_1c.json (part 25 of 25)
    "Size or Thickness Range, in.",
    "Minimum Yield Strength, ksi\""
  ],
  "columns_values": [
        "150": 8.0,
        "200": 8.0,
        "250": 8.0,
        "300": 7.7,
        "350": 6.9,
        "400": 5.1
      }
    },
    {
      "block": 8,
      "line_no": 159,
      "nominal_composition": "Al–Mg–Si–Cu",
      "product_form": null,
      "spec_no": "B209",
      "type_grade": 6061,
      "uns_no": "A96061",
      "class_condition_temper": "T4",
      "size_or_thickness_range_in": null,
      "p_no": 23,
      "notes": "(33) (44)",
      "min_temp_f": -452,
      "minimum_tensile_strength_ksi": 30,
      "minimum_yield_strength_ksi": 16,
      "max_temp_f": 400,
      "min_temp_to_100": 10.0,
      "values": {
        "150": 10.0,
        "200": 10.0,
        "250": 9.9,
        "300": 9.5,
        "350": 8.4,
        "400": 5.2
      }
    },
    {
      "block": 8,
      "line_no": 160,
      "nominal_composition": "Al–Mg–Si–Cu",
      "product_form": null,
      "spec_no": "B209",
      "type_grade": 6061,
      "uns_no": "A96061",
      "class_condition_temper": "T6",
      "size_or_thickness_range_in": null,
      "p_no": 23,
      "notes": "(33)",
      "min_temp_f": -452,
      "minimum_tensile_strength_ksi": 42,
      "minimum_yield_strength_ksi": 35,
      "max_temp_f": 400,
      "min_temp_to_100": 14.0,
      "values": {
        "150": 14.0,
        "200": 14.0,
        "250": 13.6,
        "300": 11.7,
        "350": 8.9,
        "400": 5.2
      }
    },
    {
      "block": 8,
      "line_no": 161,
      "nominal_composition": "Al–Mg–Si–Cu",
      "product_form": "… Aluminum Alloy — Forgings and Fittings",
      "spec_no": "B209",
      "type_grade": 6061,
      "uns_no": "A96061",
      "class_condition_temper": "T651",
      "size_or_thickness_range_in": "0.250–4.000",
      "p_no": 23,
      "notes": "(13) (33)",
      "min_temp_f": -452,
      "minimum_tensile_strength_ksi": 42,
      "minimum_yield_strength_ksi": 35,
      "max_temp_f": 400,
      "min_temp_to_100": 14.0,
      "values": {
        "150": 14.0,
        "200": 14.0,
        "250": 13.6,
        "300": 11.7,
        "350": "8.9 Aluminum Alloy — Forgings and Fittings",
        "400": 5.2
      }
    },
    {
      "block": 8,
      "line_no": 162,
      "nominal_composition": "Al–Mn–Cu",
      "product_form": null,
      "spec_no": "B361",
      "type_grade": "WP Alclad 3003",
      "uns_no": "A83003",
      "class_condition_temper": "O",
      "size_or_thickness_range_in": null,
      "p_no": 21,
      "notes": "(13) (14) (32) (33) (40)",
      "min_temp_f": -452,
      "minimum_tensile_strength_ksi": 13,
      "minimum_yield_strength_ksi": 4.5,
      "max_temp_f": 400,
      "min_temp_to_100": 3.0,
      "values": {
        "150": 2.9,
        "200": 2.8,
        "250": 2.7,
        "300": 2.5,
        "350": 1.9,
        "400": 1.5
      }
    },
    {
      "block": 8,
      "line_no": 163,
      "nominal_composition": "Al–Mn–Cu",
      "product_form": null,
      "spec_no": "B361",
      "type_grade": "WP Alclad 3003",
      "uns_no": "A83003",
      "class_condition_temper": "H112",
      "size_or_thickness_range_in": null,
      "p_no": 21,
      "notes": "(13) (14) (32) (33) (40)",
      "min_temp_f": -452,
      "minimum_tensile_strength_ksi": 13,
      "minimum_yield_strength_ksi": 4.5,
      "max_temp_f": 400,
      "min_temp_to_100": 3.0,
      "values": {
        "150": 2.9,
        "200": 2.8,
        "250": 2.7,
        "300": 2.5,
        "350": 1.9,
        "400": 1.5
      }
    },
    {
      "block": 8,
      "line_no": 164,
      "nominal_composition": "99.60Al",
      "product_form": null,
      "spec_no": "B361",
      "type_grade": "WP1060",
      "uns_no": "A91060",
      "class_condition_temper": "O",
      "size_or_thickness_range_in": null,
      "p_no": 21,
      "notes": "(13) (14) (32) (33)",
      "min_temp_f": -452,
      "minimum_tensile_strength_ksi": 8,
      "minimum_yield_strength_ksi": 2.5,
      "max_temp_f": 400,
      "min_temp_to_100": 1.7,
      "values": {
        "150": 1.6,
        "200": 1.6,
        "250": 1.4,
        "300": 1.2,
        "350": 1.1,
        "400": 0.8
      }
    },
    {
      "block": 8,
      "line_no": 165,
      "nominal_composition": "99.60Al",
      "product_form": null,
      "spec_no": "B361",
      "type_grade": "WP1060",
      "uns_no": "A91060",
      "class_condition_temper": "H112",
      "size_or_thickness_range_in": null,
      "p_no": 21,
      "notes": "(13) (14) (32) (33)",
      "min_temp_f": -452,
      "minimum_tensile_strength_ksi": 8,
      "minimum_yield_strength_ksi": 2.5,
      "max_temp_f": 400,
      "min_temp_to_100": 1.7,
      "values": {
        "150": 1.6,
        "200": 1.6,
        "250": 1.4,
        "300": 1.2,
        "350": 1.1,
        "400": 0.8
      }
    },
    {
      "block": 8,
      "line_no": 166,
      "nominal_composition": "99.0Al–Cu",
      "product_form": null,
      "spec_no": "B361",
      "type_grade": "WP1100",
      "uns_no": "A91100",
      "class_condition_temper": "O",
      "size_or_thickness_range_in": null,
      "p_no": 21,
      "notes": "(13) (14) (32) (33)",
      "min_temp_f": -452,
      "minimum_tensile_strength_ksi": 11,
      "minimum_yield_strength_ksi": 3,
      "max_temp_f": 400,
      "min_temp_to_100": 2.0,
      "values": {
        "150": 2.0,
        "200": 2.0,
        "250": 1.9,
        "300": 1.7,
        "350": 1.3,
        "400": 1.0
      }
    },
    {
      "block": 8,
      "line_no": 167,
      "nominal_composition": "99.0Al–Cu",
      "product_form": null,
      "spec_no": "B361",
      "type_grade": "WP1100",
      "uns_no": "A91100",
      "class_condition_temper": "H112",
      "size_or_thickness_range_in": null,
      "p_no": 21,
      "notes": "(13) (14) (32) (33)",
      "min_temp_f": -452,
      "minimum_tensile_strength_ksi": 11,
      "minimum_yield_strength_ksi": 3,
      "max_temp_f": 400,
      "min_temp_to_100": 2.0,
      "values": {
        "150": 2.0,
        "200": 2.0,
        "250": 1.9,
        "300": 1.7,
        "350": 1.3,
        "400": 1.0
      }
    },
    {
      "block": 8,
      "line_no": 168,
      "nominal_composition": "Al–Mn–Cu",
      "product_form": null,
      "spec_no": "B247",
      "type_grade": 3003,
      "uns_no": "A93003",
      "class_condition_temper": "H112",
      "size_or_thickness_range_in": null,
      "p_no": 21,
      "notes": "(9) (45)",
      "min_temp_f": -452,
      "minimum_tensile_strength_ksi": 14,
      "minimum_yield_strength_ksi": 5,
      "max_temp_f": 400,
      "min_temp_to_100": 3.3,
      "values": {
        "150": 3.2,
        "200": 3.1,
        "250": 3.0,
        "300": 2.7,
        "350": 1.9,
        "400": 1.5
      }
    },
    {
      "block": 8,
      "line_no": 169,
      "nominal_composition": "Al–Mn–Cu",
      "product_form": null,
      "spec_no": "B247",
      "type_grade": 3003,
      "uns_no": "A93003",
      "class_condition_temper": "H112 wld.",
      "size_or_thickness_range_in": null,
      "p_no": 21,
      "notes": "(9) (45)",
      "min_temp_f": -452,
      "minimum_tensile_strength_ksi": 14,
      "minimum_yield_strength_ksi": 5,
      "max_temp_f": 400,
      "min_temp_to_100": 3.3,
      "values": {
        "150": 3.2,
        "200": 3.1,
        "250": 3.0,
        "300": 2.7,
        "350": 1.9,
        "400": 1.5
      }
    },
    {
      "block": 8,
      "line_no": 170,
      "nominal_composition": "Al–Mn–Cu",
      "product_form": null,
      "spec_no": "B361",
      "type_grade": "WP3003",
      "uns_no": "A93003",
      "class_condition_temper": "O",
      "size_or_thickness_range_in": null,
      "p_no": 21,
      "notes": "(13) (14) (32) (33)",
      "min_temp_f": -452,
      "minimum_tensile_strength_ksi": 14,
      "minimum_yield_strength_ksi": 5,
      "max_temp_f": 400,
      "min_temp_to_100": 3.3,
      "values": {
        "150": 3.2,
        "200": 3.1,
        "250": 3.0,
        "300": 2.7,
        "350": 1.9,
        "400": 1.5
      }
    },
    {
      "block": 8,
      "line_no": 171,
      "nominal_composition": "Al–Mn–Cu",
      "product_form": null,
      "spec_no": "B361",
      "type_grade": "WP3003",
      "uns_no": "A93003",
      "class_condition_temper": "H112",
      "size_or_thickness_range_in": null,
      "p_no": 21,
      "notes": "(13) (14) (32) (33)",
      "min_temp_f": -452,
      "minimum_tensile_strength_ksi": 14,
      "minimum_yield_strength_ksi": 5,
      "max_temp_f": 400,
      "min_temp_to_100": 3.3,
      "values": {
        "150": 3.2,
        "200": 3.1,
        "250": 3.0,
        "300": 2.7,
        "350": 1.9,
        "400": 1.5
      }
    },
    {
      "block": 8,
      "line_no": 172,
      "nominal_composition": "Al–Mn–Cu",
      "product_form": null,
      "spec_no": "B247",
      "type_grade": 5083,
      "uns_no": "A95083",
      "class_condition_temper": "H112",
      "size_or_thickness_range_in": null,
      "p_no": 25,
      "notes": "(9) (32) (33)",
      "min_temp_f": -452,
      "minimum_tensile_strength_ksi": 39,
      "minimum_yield_strength_ksi": 16,
      "max_temp_f": 150,
      "min_temp_to_100": 10.7,
      "values": {
        "150": 10.7,
        "200": null,
        "250": null,
        "300": null,
        "350": null,
        "400": null
      }
    },
    {
      "block": 8,
      "line_no": 173,
      "nominal_composition": "Al–Mn–Cu",
      "product_form": null,
      "spec_no": "B247",
      "type_grade": 5083,
      "uns_no": "A95083",
      "class_condition_temper": "H112 wld.",
      "size_or_thickness_range_in": null,
      "p_no": 25,
      "notes": "(9) (32) (33)",
      "min_temp_f": -452,
      "minimum_tensile_strength_ksi": 39,
      "minimum_yield_strength_ksi": 16,
      "max_temp_f": 150,
      "min_temp_to_100": 10.7,
      "values": {
        "150": 10.7,
        "200": null,
        "250": null,
        "300": null,
        "350": null,
        "400": null
      }
    },
    {
      "block": 8,
      "line_no": 174,
      "nominal_composition": "Al–4.4Mg–Mn",
      "product_form": null,
      "spec_no": "B361",
      "type_grade": "WP5083",
      "uns_no": "A95083",
      "class_condition_temper": "O",
      "size_or_thickness_range_in": null,
      "p_no": 25,
      "notes": "(13) (32) (33)",
      "min_temp_f": -452,
      "minimum_tensile_strength_ksi": 39,
      "minimum_yield_strength_ksi": 16,
      "max_temp_f": 150,
      "min_temp_to_100": 10.7,
      "values": {
        "150": 10.7,
        "200": null,
        "250": null,
        "300": null,
        "350": null,
        "400": null
      }
    },
    {
      "block": 8,
      "line_no": 175,
      "nominal_composition": "Al–4.4Mg–Mn",
      "product_form": null,
      "spec_no": "B361",
      "type_grade": "WP5083",
      "uns_no": "A95083",
      "class_condition_temper": "H112",
      "size_or_thickness_range_in": null,
      "p_no": 25,
      "notes": "(13) (32) (33)",
      "min_temp_f": -452,
      "minimum_tensile_strength_ksi": 39,
      "minimum_yield_strength_ksi": 16,
      "max_temp_f": 150,
      "min_temp_to_100": 10.7,
      "values": {
        "150": 10.7,
        "200": null,
        "250": null,
        "300": null,
        "350": null,
        "400": null
      }
    },
    {
      "block": 8,
      "line_no": 176,
      "nominal_composition": "Al–3.5Mg",
      "product_form": null,
      "spec_no": "B361",
      "type_grade": "WP5154",
      "uns_no": "A95154",
      "class_condition_temper": "O",
      "size_or_thickness_range_in": null,
      "p_no": 22,
      "notes": "(32) (33)",
      "min_temp_f": -452,
      "minimum_tensile_strength_ksi": 30,
      "minimum_yield_strength_ksi": 11,
      "max_temp_f": 150,
      "min_temp_to_100": 7.3,
      "values": {
        "150": 7.3,
        "200": null,
        "250": null,
        "300": null,
        "350": null,
        "400": null
      }
    },
    {
      "block": 8,
      "line_no": 177,
      "nominal_composition": "Al–3.5Mg",
      "product_form": null,
      "spec_no": "B361",
      "type_grade": "WP5154",
      "uns_no": "A95154",
      "class_condition_temper": "H112",
      "size_or_thickness_range_in": null,
      "p_no": 22,
      "notes": "(32) (33)",
      "min_temp_f": -452,
      "minimum_tensile_strength_ksi": 30,
      "minimum_yield_strength_ksi": 11,
      "max_temp_f": 150,
      "min_temp_to_100": 7.3,
      "values": {
        "150": 7.3,
        "200": null,
        "250": null,
        "300": null,
        "350": null,
        "400": null
      }
    },
    {
      "block": 8,
      "line_no": 178,
      "nominal_composition": "Al–Mg–Si–Cu",
      "product_form": null,
      "spec_no": "B247",
      "type_grade": 6061,
      "uns_no": "A96061",
      "class_condition_temper": "T6 wld.",
      "size_or_thickness_range_in": null,
      "p_no": 23,
      "notes": "(9) (22)",
      "min_temp_f": -452,
      "minimum_tensile_strength_ksi": 24,
      "minimum_yield_strength_ksi": null,
      "max_temp_f": 400,
      "min_temp_to_100": 8.0,
      "values": {
        "150": 8.0,
        "200": 8.0,
        "250": 8.0,
        "300": 7.7,
        "350": 6.9,
        "400": 5.1
      }
    },
    {
      "block": 8,
      "line_no": 179,
      "nominal_composition": "Al–Mg–Si–Cu",
      "product_form": null,
      "spec_no": "B361",
      "type_grade": "WP6061",
      "uns_no": "A96061",
      "class_condition_temper": "T4 wld.",
      "size_or_thickness_range_in": null,
      "p_no": 23,
      "notes": "(22) (32) (44)",
      "min_temp_f": -452,
      "minimum_tensile_strength_ksi": 24,
      "minimum_yield_strength_ksi": null,
      "max_temp_f": 400,
      "min_temp_to_100": 8.0,
      "values": {
        "150": 8.0,
        "200": 8.0,
        "250": 8.0,
        "300": 7.7,
        "350": 6.9,
        "400": 5.1
      }
    },
    {
      "block": 8,
      "line_no": 180,
      "nominal_composition": "Al–Mg–Si–Cu",
      "product_form": null,
      "spec_no": "B361",
      "type_grade": "WP6061",
      "uns_no": "A96061",
      "class_condition_temper": "T6 wld.",
      "size_or_thickness_range_in": null,
      "p_no": 23,
      "notes": "(22) (32) (44)",
      "min_temp_f": -452,
      "minimum_tensile_strength_ksi": 24,
      "minimum_yield_strength_ksi": null,
      "max_temp_f": 400,
      "min_temp_to_100": 8.0,
      "values": {
        "150": 8.0,
        "200": 8.0,
        "250": 8.0,
        "300": 7.7,
        "350": 6.9,
        "400": 5.1
      }
    },
    {
      "block": 8,
      "line_no": 181,
      "nominal_composition": "Al–Mg–Si–Cu",
      "product_form": null,
      "spec_no": "B361",
      "type_grade": "WP6061",
      "uns_no": "A96061",
      "class_condition_temper": "T4",
      "size_or_thickness_range_in": null,
      "p_no": 23,
      "notes": "(13) (32) (33) (44)",
      "min_temp_f": -452,
      "minimum_tensile_strength_ksi": 26,
      "minimum_yield_strength_ksi": 16,
      "max_temp_f": 400,
      "min_temp_to_100": 8.7,
      "values": {
        "150": 8.7,
        "200": 8.7,
        "250": 8.7,
        "300": 8.3,
        "350": 7.4,
        "400": 5.2
      }
    },
    {
      "block": 8,
      "line_no": 182,
      "nominal_composition": "Al–Mg–Si–Cu",
      "product_form": null,
      "spec_no": "B247",
      "type_grade": 6061,
      "uns_no": "A96061",
      "class_condition_temper": "T6",
      "size_or_thickness_range_in": null,
      "p_no": 23,
      "notes": "(9) (33)",
      "min_temp_f": -452,
      "minimum_tensile_strength_ksi": 38,
      "minimum_yield_strength_ksi": 35,
      "max_temp_f": 400,
      "min_temp_to_100": 12.7,
      "values": {
        "150": 12.7,
        "200": 12.7,
        "250": 12.3,
        "300": 10.5,
        "350": 8.1,
        "400": 5.2
      }
    },
    {
      "block": 8,
      "line_no": 183,
      "nominal_composition": "Al–Mg–Si–Cu",
      "product_form": null,
      "spec_no": "B361",
      "type_grade": "WP6061",
      "uns_no": "A96061",
      "class_condition_temper": "T6",
      "size_or_thickness_range_in": null,
      "p_no": 23,
      "notes": "(13) (32) (33) (44)",
      "min_temp_f": -452,
      "minimum_tensile_strength_ksi": 38,
      "minimum_yield_strength_ksi": 35,
      "max_temp_f": 400,
      "min_temp_to_100": 12.7,
      "values": {
        "150": 12.7,
        "200": 12.7,
        "250": 12.3,
        "300": 10.5,
        "350": 8.1,
        "400": 5.2
      }
    },
    {
      "block": 8,
      "line_no": 184,
      "nominal_composition": "Al–Mg–Si",
      "product_form": null,
      "spec_no": "B361",
      "type_grade": "WP6063",
      "uns_no": "A96063",
      "class_condition_temper": "T4 wld.",
      "size_or_thickness_range_in": null,
      "p_no": 23,
      "notes": "(32)",
      "min_temp_f": -452,
      "minimum_tensile_strength_ksi": 17,
      "minimum_yield_strength_ksi": null,
      "max_temp_f": 400,
      "min_temp_to_100": 5.7,
      "values": {
        "150": 5.7,
        "200": 5.7,
        "250": 5.7,
        "300": 5.5,
        "350": 3.8,
        "400": 2.0
      }
    },
    {
      "block": 8,
      "line_no": 185,
      "nominal_composition": "Al–Mg–Si",
      "product_form": null,
      "spec_no": "B361",
      "type_grade": "WP6063",
      "uns_no": "A96063",
      "class_condition_temper": "T6 wld.",
      "size_or_thickness_range_in": null,
      "p_no": 23,
      "notes": "(32)",
      "min_temp_f": -452,
      "minimum_tensile_strength_ksi": 17,
      "minimum_yield_strength_ksi": null,
      "max_temp_f": 400,
      "min_temp_to_100": 5.7,
      "values": {
        "150": 5.7,
        "200": 5.7,
        "250": 5.7,
        "300": 5.5,
        "350": 3.8,
        "400": 2.0
      }
    },
    {
      "block": 8,
      "line_no": 186,
      "nominal_composition": "Al–Mg–Si",
      "product_form": null,
      "spec_no": "B361",
      "type_grade": "WP6063",
      "uns_no": "A96063",
      "class_condition_temper": "T4",
      "size_or_thickness_range_in": null,
      "p_no": 23,
      "notes": "(13) (32) (33)",
      "min_temp_f": -452,
      "minimum_tensile_strength_ksi": 18,
      "minimum_yield_strength_ksi": 9,
      "max_temp_f": 400,
      "min_temp_to_100": 6.0,
      "values": {
        "150": 5.9,
        "200": 5.8,
        "250": 5.7,
        "300": 5.5,
        "350": 3.7,
        "400": 1.4
      }
    },
    {
      "block": 8,
      "line_no": 187,
      "nominal_composition": "Al–Mg–Si Aluminum Alloy — Castings",
      "product_form": null,
      "spec_no": "B361",
      "type_grade": "WP6063",
      "uns_no": "A96063",
      "class_condition_temper": "T6",
      "size_or_thickness_range_in": null,
      "p_no": 23,
      "notes": "(13) (32) (33)",
      "min_temp_f": -452,
      "minimum_tensile_strength_ksi": 30,
      "minimum_yield_strength_ksi": 25,
      "max_temp_f": 400,
      "min_temp_to_100": 10.0,
      "values": {
        "150": 10.0,
        "200": 10.0,
        "250": 9.1,
        "300": 7.2,
        "350": "3.4 Aluminum Alloy — Castings",
        "400": 2.0
      }
    },
    {
      "block": 8,
      "line_no": 188,
      "nominal_composition": "Al–Si–Mg",
      "product_form": null,
      "spec_no": "B26",
      "type_grade": 356.0,
      "uns_no": "A03560",
      "class_condition_temper": "T71",
      "size_or_thickness_range_in": null,
      "p_no": 26,
      "notes": "(9) (43)",
      "min_temp_f": -452,
      "minimum_tensile_strength_ksi": 25,
      "minimum_yield_strength_ksi": 18,
      "max_temp_f": 400,
      "min_temp_to_100": 8.3,
      "values": {
        "150": 8.3,
        "200": 8.3,
        "250": 8.1,
        "300": 7.3,
        "350": 5.5,
        "400": 2.4
      }
    },
    {
      "block": 8,
      "line_no": 189,
      "nominal_composition": "Al–Si–Mg",
      "product_form": null,
      "spec_no": "B26",
      "type_grade": 356.0,
      "uns_no": "A03560",
      "class_condition_temper": "T6",
      "size_or_thickness_range_in": null,
      "p_no": 26,
      "notes": "(9) (43)",
      "min_temp_f": -452,
      "minimum_tensile_strength_ksi": 30,
      "minimum_yield_strength_ksi": 20,
      "max_temp_f": 250,
      "min_temp_to_100": 10.0,
      "values": {
        "150": 10.0,
        "200": 10.0,
        "250": 8.4,
        "300": null,
        "350": null,
        "400": null
      }
    },
    {
      "block": 8,
      "line_no": 190,
      "nominal_composition": "Al–Si",
      "product_form": null,
      "spec_no": "B26",
      "type_grade": 443.0,
      "uns_no": "A04430",
      "class_condition_temper": "F",
      "size_or_thickness_range_in": null,
      "p_no": null,
      "notes": "(9) (43)",
      "min_temp_f": -452,
      "minimum_tensile_strength_ksi": 17,
      "minimum_yield_strength_ksi": 7,
      "max_temp_f": 400,
      "min_temp_to_100": 4.7,
      "values": {
        "150": 4.7,
        "200": 4.7,
        "250": 4.7,
        "300": 4.7,
        "350": 4.7,
        "400": 3.5
      }
    }
  ]
}
