Repository: danivelas0/asme-pcc

File: resources/ASME B31/ASME B31.3/APPEX/appendix_a/table_a_1.json (part 26 of 28)
    "P-No. (5)",
    "P-No. (5)(7)"
  ],
  "columns_values": [
        "100": 59.8,
        "125": 58.9,
        "150": 56.3,
        "175": 50.2,
        "200": 38.3,
        "225": 35.9
      }
    },
    {
      "block": 9,
      "line_no": 52,
      "nominal_composition": "Al–Mg–Si–Cu",
      "product_form": "Smls. pipe & tube",
      "spec_no": "B210",
      "type_grade": 6061,
      "uns_no": "A96061",
      "class_condition_temper": "T4",
      "size_mm": null,
      "p_no": 23,
      "notes": "(33)",
      "min_temp_c": -269,
      "min_tensile_strength_mpa": 205,
      "min_yield_strength_mpa": 110,
      "max_temp_c": 204,
      "min_temp_to_40": 68.9,
      "values": {
        "65": 68.9,
        "100": 68.9,
        "125": 67.8,
        "150": 64.8,
        "175": 57.9,
        "200": 40.2,
        "225": 35.9
      }
    },
    {
      "block": 9,
      "line_no": 53,
      "nominal_composition": "Al–Mg–Si–Cu",
      "product_form": "Smls. pipe & tube",
      "spec_no": "B241",
      "type_grade": 6061,
      "uns_no": "A96061",
      "class_condition_temper": "T6",
      "size_mm": null,
      "p_no": 23,
      "notes": "(33) (44)",
      "min_temp_c": -269,
      "min_tensile_strength_mpa": 260,
      "min_yield_strength_mpa": 240,
      "max_temp_c": 204,
      "min_temp_to_40": 87.3,
      "values": {
        "65": 87.3,
        "100": 87.3,
        "125": 83.6,
        "150": 72.3,
        "175": 57.2,
        "200": 40.2,
        "225": 35.9
      }
    },
    {
      "block": 9,
      "line_no": 54,
      "nominal_composition": "Al–Mg–Si–Cu",
      "product_form": "Smls. pipe & tube",
      "spec_no": "B210",
      "type_grade": 6061,
      "uns_no": "A96061",
      "class_condition_temper": "T6",
      "size_mm": null,
      "p_no": 23,
      "notes": "(33)",
      "min_temp_c": -269,
      "min_tensile_strength_mpa": 290,
      "min_yield_strength_mpa": 240,
      "max_temp_c": 204,
      "min_temp_to_40": 96.5,
      "values": {
        "65": 96.5,
        "100": 96.5,
        "125": 92.5,
        "150": 79.9,
        "175": 63.1,
        "200": 40.2,
        "225": 35.9
      }
    },
    {
      "block": 9,
      "line_no": 55,
      "nominal_composition": "Al–Mg–Si",
      "product_form": "Smls. pipe & tube",
      "spec_no": "B210",
      "type_grade": 6063,
      "uns_no": "A96063",
      "class_condition_temper": "T4 wld.",
      "size_mm": null,
      "p_no": 23,
      "notes": null,
      "min_temp_c": -269,
      "min_tensile_strength_mpa": 117,
      "min_yield_strength_mpa": null,
      "max_temp_c": 204,
      "min_temp_to_40": 39.1,
      "values": {
        "65": 39.1,
        "100": 37.9,
        "125": 35.9,
        "150": 32.1,
        "175": 25.7,
        "200": 17.6,
        "225": 13.8
      }
    },
    {
      "block": 9,
      "line_no": 56,
      "nominal_composition": "Al–Mg–Si",
      "product_form": "Smls. pipe & tube",
      "spec_no": "B210",
      "type_grade": 6063,
      "uns_no": "A96063",
      "class_condition_temper": "T5 wld.",
      "size_mm": null,
      "p_no": 23,
      "notes": null,
      "min_temp_c": -269,
      "min_tensile_strength_mpa": 117,
      "min_yield_strength_mpa": null,
      "max_temp_c": 204,
      "min_temp_to_40": 39.1,
      "values": {
        "65": 39.1,
        "100": 37.9,
        "125": 35.9,
        "150": 32.1,
        "175": 25.7,
        "200": 17.6,
        "225": 13.8
      }
    },
    {
      "block": 9,
      "line_no": 57,
      "nominal_composition": "Al–Mg–Si",
      "product_form": "Smls. pipe & tube",
      "spec_no": "B210",
      "type_grade": 6063,
      "uns_no": "A96063",
      "class_condition_temper": "T6 wld.",
      "size_mm": null,
      "p_no": 23,
      "notes": null,
      "min_temp_c": -269,
      "min_tensile_strength_mpa": 117,
      "min_yield_strength_mpa": null,
      "max_temp_c": 204,
      "min_temp_to_40": 39.1,
      "values": {
        "65": 39.1,
        "100": 37.9,
        "125": 35.9,
        "150": 32.1,
        "175": 25.7,
        "200": 17.6,
        "225": 13.8
      }
    },
    {
      "block": 9,
      "line_no": 58,
      "nominal_composition": "Al–Mg–Si",
      "product_form": "Smls. pipe & tube",
      "spec_no": "B241",
      "type_grade": 6063,
      "uns_no": "A96063",
      "class_condition_temper": "T4 wld.",
      "size_mm": null,
      "p_no": 23,
      "notes": null,
      "min_temp_c": -269,
      "min_tensile_strength_mpa": 117,
      "min_yield_strength_mpa": null,
      "max_temp_c": 204,
      "min_temp_to_40": 39.1,
      "values": {
        "65": 39.1,
        "100": 37.9,
        "125": 35.9,
        "150": 32.1,
        "175": 25.7,
        "200": 17.6,
        "225": 13.8
      }
    },
    {
      "block": 9,
      "line_no": 59,
      "nominal_composition": "Al–Mg–Si",
      "product_form": "Smls. pipe & tube",
      "spec_no": "B241",
      "type_grade": 6063,
      "uns_no": "A96063",
      "class_condition_temper": "T5 wld.",
      "size_mm": null,
      "p_no": 23,
      "notes": null,
      "min_temp_c": -269,
      "min_tensile_strength_mpa": 117,
      "min_yield_strength_mpa": null,
      "max_temp_c": 204,
      "min_temp_to_40": 39.1,
      "values": {
        "65": 39.1,
        "100": 37.9,
        "125": 35.9,
        "150": 32.1,
        "175": 25.7,
        "200": 17.6,
        "225": 13.8
      }
    },
    {
      "block": 9,
      "line_no": 60,
      "nominal_composition": "Al–Mg–Si",
      "product_form": "Smls. pipe & tube",
      "spec_no": "B241",
      "type_grade": 6063,
      "uns_no": "A96063",
      "class_condition_temper": "T6 wld.",
      "size_mm": null,
      "p_no": 23,
      "notes": null,
      "min_temp_c": -269,
      "min_tensile_strength_mpa": 117,
      "min_yield_strength_mpa": null,
      "max_temp_c": 204,
      "min_temp_to_40": 39.1,
      "values": {
        "65": 39.1,
        "100": 37.9,
        "125": 35.9,
        "150": 32.1,
        "175": 25.7,
        "200": 17.6,
        "225": 13.8
      }
    },
    {
      "block": 9,
      "line_no": 61,
      "nominal_composition": "Al–Mg–Si",
      "product_form": "Smls. pipe & tube",
      "spec_no": "B241",
      "type_grade": 6063,
      "uns_no": "A96063",
      "class_condition_temper": "T4",
      "size_mm": "≤12.50",
      "p_no": 23,
      "notes": "(33)",
      "min_temp_c": -269,
      "min_tensile_strength_mpa": 130,
      "min_yield_strength_mpa": 70,
      "max_temp_c": 204,
      "min_temp_to_40": 43.7,
      "values": {
        "65": 43.7,
        "100": 43.7,
        "125": 43.7,
        "150": 43.7,
        "175": 35.8,
        "200": 23.9,
        "225": 10.3
      }
    },
    {
      "block": 9,
      "line_no": 62,
      "nominal_composition": "Al–Mg–Si",
      "product_form": "Smls. pipe & tube",
      "spec_no": "B210",
      "type_grade": 6063,
      "uns_no": "A96063",
      "class_condition_temper": "T4",
      "size_mm": null,
      "p_no": 23,
      "notes": "(33)",
      "min_temp_c": -269,
      "min_tensile_strength_mpa": 150,
      "min_yield_strength_mpa": 70,
      "max_temp_c": 204,
      "min_temp_to_40": 46.0,
      "values": {
        "65": 45.8,
        "100": 45.8,
        "125": 45.5,
        "150": 45.5,
        "175": 41.5,
        "200": 27.7,
        "225": 12.0
      }
    },
    {
      "block": 9,
      "line_no": 63,
      "nominal_composition": "Al–Mg–Si",
      "product_form": "Smls. pipe & tube",
      "spec_no": "B241",
      "type_grade": 6063,
      "uns_no": "A96063",
      "class_condition_temper": "T5",
      "size_mm": "≤12.50",
      "p_no": 23,
      "notes": "(33)",
      "min_temp_c": -269,
      "min_tensile_strength_mpa": 150,
      "min_yield_strength_mpa": 110,
      "max_temp_c": 204,
      "min_temp_to_40": 50.6,
      "values": {
        "65": 50.6,
        "100": 48.7,
        "125": 46.6,
        "150": 41.4,
        "175": 27.5,
        "200": 15.3,
        "225": 13.8
      }
    },
    {
      "block": 9,
      "line_no": 64,
      "nominal_composition": "Al–Mg–Si",
      "product_form": "Smls. pipe & tube",
      "spec_no": "B241",
      "type_grade": 6063,
      "uns_no": "A96063",
      "class_condition_temper": "T6",
      "size_mm": null,
      "p_no": 23,
      "notes": "(33)",
      "min_temp_c": -269,
      "min_tensile_strength_mpa": 205,
      "min_yield_strength_mpa": 170,
      "max_temp_c": 204,
      "min_temp_to_40": 68.9,
      "values": {
        "65": 68.9,
        "100": 67.7,
        "125": 59.0,
        "150": 45.9,
        "175": 27.5,
        "200": 15.3,
        "225": 49.3
      }
    },
    {
      "block": 9,
      "line_no": 65,
      "nominal_composition": "Al–Mg–Si",
      "product_form": "Smls. pipe & tube",
      "spec_no": "B210",
      "type_grade": 6063,
      "uns_no": "A96063",
      "class_condition_temper": "T6",
      "size_mm": null,
      "p_no": 23,
      "notes": "(33)",
      "min_temp_c": -269,
      "min_tensile_strength_mpa": 230,
      "min_yield_strength_mpa": 195,
      "max_temp_c": 204,
      "min_temp_to_40": 75.8,
      "values": {
        "65": 75.8,
        "100": 74.8,
        "125": 64.0,
        "150": 49.2,
        "175": 27.5,
        "200": 15.3,
        "225": 13.8
      }
    },
    {
      "block": 9,
      "line_no": 66,
      "nominal_composition": "Al–Mn–Cu",
      "product_form": "Structural tube",
      "spec_no": "B221",
      "type_grade": "Alclad 3003",
      "uns_no": "A83003",
      "class_condition_temper": "O",
      "size_mm": null,
      "p_no": 21,
      "notes": "(33) (42)",
      "min_temp_c": -269,
      "min_tensile_strength_mpa": 90,
      "min_yield_strength_mpa": 31,
      "max_temp_c": 204,
      "min_temp_to_40": 20.7,
      "values": {
        "65": 19.9,
        "100": 19.3,
        "125": 18.4,
        "150": 17.3,
        "175": 13.6,
        "200": 10.9,
        "225": 10.5
      }
    },
    {
      "block": 9,
      "line_no": 67,
      "nominal_composition": "Al–Mn–Cu",
      "product_form": "Structural tube",
      "spec_no": "B221",
      "type_grade": "Alclad 3003",
      "uns_no": "A83003",
      "class_condition_temper": "H112",
      "size_mm": null,
      "p_no": 21,
      "notes": "(33) (42)",
      "min_temp_c": -269,
      "min_tensile_strength_mpa": 90,
      "min_yield_strength_mpa": 31,
      "max_temp_c": 204,
      "min_temp_to_40": 20.7,
      "values": {
        "65": 19.9,
        "100": 19.3,
        "125": 18.4,
        "150": 17.3,
        "175": 13.6,
        "200": 10.9,
        "225": 10.5
      }
    },
    {
      "block": 9,
      "line_no": 68,
      "nominal_composition": "99.0Al",
      "product_form": "Structural tube",
      "spec_no": "B221",
      "type_grade": 1060,
      "uns_no": "A91060",
      "class_condition_temper": "O",
      "size_mm": null,
      "p_no": 21,
      "notes": "(33) (42)",
      "min_temp_c": -269,
      "min_tensile_strength_mpa": 59,
      "min_yield_strength_mpa": 17,
      "max_temp_c": 204,
      "min_temp_to_40": 11.5,
      "values": {
        "65": 11.5,
        "100": 10.9,
        "125": 9.8,
        "150": 8.8,
        "175": 7.5,
        "200": 5.8,
        "225": 5.5
      }
    },
    {
      "block": 9,
      "line_no": 69,
      "nominal_composition": "99.0Al",
      "product_form": "Structural tube",
      "spec_no": "B221",
      "type_grade": 1060,
      "uns_no": "A91060",
      "class_condition_temper": "H112",
      "size_mm": null,
      "p_no": 21,
      "notes": "(33) (42)",
      "min_temp_c": -269,
      "min_tensile_strength_mpa": 59,
      "min_yield_strength_mpa": 17,
      "max_temp_c": 204,
      "min_temp_to_40": 11.5,
      "values": {
        "65": 11.5,
        "100": 10.9,
        "125": 9.8,
        "150": 8.8,
        "175": 7.5,
        "200": 5.8,
        "225": 5.5
      }
    },
    {
      "block": 9,
      "line_no": 70,
      "nominal_composition": "99.0Al–Cu",
      "product_form": "Structural tube",
      "spec_no": "B221",
      "type_grade": 1100,
      "uns_no": "A91100",
      "class_condition_temper": "O",
      "size_mm": null,
      "p_no": 21,
      "notes": "(33) (42)",
      "min_temp_c": -269,
      "min_tensile_strength_mpa": 76,
      "min_yield_strength_mpa": 21,
      "max_temp_c": 204,
      "min_temp_to_40": 13.8,
      "values": {
        "65": 13.8,
        "100": 13.7,
        "125": 13.2,
        "150": 11.8,
        "175": 9.3,
        "200": 7.2,
        "225": 6.9
      }
    },
    {
      "block": 9,
      "line_no": 71,
      "nominal_composition": "99.0Al–Cu",
      "product_form": "Structural tube",
      "spec_no": "B221",
      "type_grade": 1100,
      "uns_no": "A91100",
      "class_condition_temper": "H112",
      "size_mm": null,
      "p_no": 21,
      "notes": "(33) (42)",
      "min_temp_c": -269,
      "min_tensile_strength_mpa": 76,
      "min_yield_strength_mpa": 21,
      "max_temp_c": 204,
      "min_temp_to_40": 13.8,
      "values": {
        "65": 13.8,
        "100": 13.7,
        "125": 13.2,
        "150": 11.8,
        "175": 9.3,
        "200": 7.2,
        "225": 6.9
      }
    },
    {
      "block": 9,
      "line_no": 72,
      "nominal_composition": "Al–Mn–Cu",
      "product_form": "Structural tube",
      "spec_no": "B221",
      "type_grade": 3003,
      "uns_no": "A93003",
      "class_condition_temper": "O",
      "size_mm": null,
      "p_no": 21,
      "notes": "(33) (42)",
      "min_temp_c": -269,
      "min_tensile_strength_mpa": 97,
      "min_yield_strength_mpa": 34,
      "max_temp_c": 204,
      "min_temp_to_40": 23.0,
      "values": {
        "65": 22.1,
        "100": 21.4,
        "125": 20.5,
        "150": 18.2,
        "175": 13.6,
        "200": 10.9,
        "225": 10.5
      }
    },
    {
      "block": 9,
      "line_no": 73,
      "nominal_composition": "Al–Mn–Cu",
      "product_form": "Structural tube",
      "spec_no": "B221",
      "type_grade": 3003,
      "uns_no": "A93003",
      "class_condition_temper": "H112",
      "size_mm": null,
      "p_no": 21,
      "notes": "(33) (42)",
      "min_temp_c": -269,
      "min_tensile_strength_mpa": 97,
      "min_yield_strength_mpa": 34,
      "max_temp_c": 204,
      "min_temp_to_40": 23.0,
      "values": {
        "65": 22.1,
        "100": 21.4,
        "125": 20.5,
        "150": 18.2,
        "175": 13.6,
        "200": 10.9,
        "225": 10.5
      }
    },
    {
      "block": 9,
      "line_no": 74,
      "nominal_composition": "Al–2.5Mg",
      "product_form": "Structural tube",
      "spec_no": "B221",
      "type_grade": 5052,
      "uns_no": "A95052",
      "class_condition_temper": "O",
      "size_mm": null,
      "p_no": 22,
      "notes": "(42)",
      "min_temp_c": -269,
      "min_tensile_strength_mpa": 172,
      "min_yield_strength_mpa": 69,
      "max_temp_c": 204,
      "min_temp_to_40": 46.0,
      "values": {
        "65": 46.0,
        "100": 46.0,
        "125": 45.9,
        "150": 41.6,
        "175": 28.8,
        "200": 17.6,
        "225": 16.1
      }
    },
    {
      "block": 9,
      "line_no": 75,
      "nominal_composition": "Al–4.4Mg–Mn",
      "product_form": "Structural tube",
      "spec_no": "B221",
      "type_grade": 5083,
      "uns_no": "A95083",
      "class_condition_temper": "O",
      "size_mm": null,
      "p_no": 25,
      "notes": "(42)",
      "min_temp_c": -269,
      "min_tensile_strength_mpa": 269,
      "min_yield_strength_mpa": 110,
      "max_temp_c": 65,
      "min_temp_to_40": 73.5,
      "values": {
        "65": 73.5,
        "100": null,
        "125": null,
        "150": null,
        "175": null,
        "200": null,
        "225": null
      }
    },
    {
      "block": 9,
      "line_no": 76,
      "nominal_composition": "Al–4.0Mg–Mn",
      "product_form": "Structural tube",
      "spec_no": "B221",
      "type_grade": 5086,
      "uns_no": "A95086",
      "class_condition_temper": "O",
      "size_mm": null,
      "p_no": 25,
      "notes": "(42)",
      "min_temp_c": -269,
      "min_tensile_strength_mpa": 241,
      "min_yield_strength_mpa": 97,
      "max_temp_c": 65,
      "min_temp_to_40": 64.4,
      "values": {
        "65": 64.4,
        "100": null,
        "125": null,
        "150": null,
        "175": null,
        "200": null,
        "225": null
      }
    },
    {
      "block": 9,
      "line_no": 77,
      "nominal_composition": "Al–3.5Mg",
      "product_form": "Structural tube",
      "spec_no": "B221",
      "type_grade": 5154,
      "uns_no": "A95154",
      "class_condition_temper": "O",
      "size_mm": null,
      "p_no": 22,
      "notes": "(42)",
      "min_temp_c": -269,
      "min_tensile_strength_mpa": 207,
      "min_yield_strength_mpa": 76,
      "max_temp_c": 65,
      "min_temp_to_40": 50.6,
      "values": {
        "65": 50.6,
        "100": null,
        "125": null,
        "150": null,
        "175": null,
        "200": null,
        "225": null
      }
    },
    {
      "block": 9,
      "line_no": 78,
      "nominal_composition": "Al–2.7Mg–Mn",
      "product_form": "Structural tube",
      "spec_no": "B221",
      "type_grade": 5454,
      "uns_no": "A95454",
      "class_condition_temper": "O",
      "size_mm": null,
      "p_no": 22,
      "notes": "(42)",
      "min_temp_c": -269,
      "min_tensile_strength_mpa": 214,
      "min_yield_strength_mpa": 83,
      "max_temp_c": 204,
      "min_temp_to_40": 55.2,
      "values": {
        "65": 55.2,
        "100": 55.2,
        "125": 48.9,
        "150": 37.5,
        "175": 28.6,
        "200": 21.7,
        "225": 20.7
      }
    },
    {
      "block": 9,
      "line_no": 79,
      "nominal_composition": "Al–5.1Mg–Mn",
      "product_form": "Structural tube",
      "spec_no": "B221",
      "type_grade": 5456,
      "uns_no": "A95456",
      "class_condition_temper": "O",
      "size_mm": null,
      "p_no": 25,
      "notes": "(42)",
      "min_temp_c": -269,
      "min_tensile_strength_mpa": 283,
      "min_yield_strength_mpa": 131,
      "max_temp_c": 65,
      "min_temp_to_40": 87.3,
      "values": {
        "65": 87.3,
        "100": null,
        "125": null,
        "150": null,
        "175": null,
        "200": null,
        "225": null
      }
    },
    {
      "block": 9,
      "line_no": 80,
      "nominal_composition": "Al–Mg–Si–Cu",
      "product_form": "Structural tube",
      "spec_no": "B221",
      "type_grade": 6061,
      "uns_no": "A96061",
      "class_condition_temper": "T4 wld.",
      "size_mm": null,
      "p_no": 23,
      "notes": "(22) (42) (44)",
      "min_temp_c": -269,
      "min_tensile_strength_mpa": 165,
      "min_yield_strength_mpa": null,
      "max_temp_c": 204,
      "min_temp_to_40": 55.2,
      "values": {
        "65": 55.2,
        "100": 55.2,
        "125": 54.3,
        "150": 52.0,
        "175": 46.3,
        "200": 35.3,
        "225": 34.8
      }
    },
    {
      "block": 9,
      "line_no": 81,
      "nominal_composition": "Al–Mg–Si–Cu",
      "product_form": "Structural tube",
      "spec_no": "B221",
      "type_grade": 6061,
      "uns_no": "A96061",
      "class_condition_temper": "T6 wld.",
      "size_mm": null,
      "p_no": 23,
      "notes": "(22) (42) (44)",
      "min_temp_c": -269,
      "min_tensile_strength_mpa": 165,
      "min_yield_strength_mpa": null,
      "max_temp_c": 204,
      "min_temp_to_40": 55.2,
      "values": {
        "65": 55.2,
        "100": 55.2,
        "125": 54.3,
        "150": 52.0,
        "175": 46.3,
        "200": 35.3,
        "225": 34.8
      }
    },
    {
      "block": 9,
      "line_no": 82,
      "nominal_composition": "Al–Mg–Si–Cu",
      "product_form": "Structural tube",
      "spec_no": "B221",
      "type_grade": 6061,
      "uns_no": "A96061",
      "class_condition_temper": "T4",
      "size_mm": null,
      "p_no": 23,
      "notes": "(33) (42) (44)",
      "min_temp_c": -269,
      "min_tensile_strength_mpa": 179,
      "min_yield_strength_mpa": 110,
      "max_temp_c": 204,
      "min_temp_to_40": 59.8,
      "values": {
        "65": 59.8,
        "100": 59.8,
        "125": 58.9,
        "150": 56.3,
        "175": 50.2,
        "200": 38.3,
        "225": 35.9
      }
    },
    {
      "block": 9,
      "line_no": 83,
      "nominal_composition": "Al–Mg–Si–Cu",
      "product_form": "Structural tube",
      "spec_no": "B221",
      "type_grade": 6061,
      "uns_no": "A96061",
      "class_condition_temper": "T6",
      "size_mm": null,
      "p_no": 23,
      "notes": "(33) (42) (44)",
      "min_temp_c": -269,
      "min_tensile_strength_mpa": 262,
      "min_yield_strength_mpa": 241,
      "max_temp_c": 204,
      "min_temp_to_40": 87.3,
      "values": {
        "65": 87.3,
        "100": 87.3,
        "125": 83.6,
        "150": 72.3,
        "175": 57.2,
        "200": 40.2,
        "225": 35.9
      }
    },
    {
      "block": 9,
      "line_no": 84,
      "nominal_composition": "Al–Mg–Si",
      "product_form": "Structural tube",
      "spec_no": "B221",
      "type_grade": 6063,
      "uns_no": "A96063",
      "class_condition_temper": "T4 wld.",
      "size_mm": null,
      "p_no": 23,
      "notes": "(42)",
      "min_temp_c": -269,
      "min_tensile_strength_mpa": 117,
      "min_yield_strength_mpa": null,
      "max_temp_c": 204,
      "min_temp_to_40": 39.1,
      "values": {
        "65": 39.1,
        "100": 37.9,
        "125": 35.9,
        "150": 32.1,
        "175": 25.7,
        "200": 17.6,
        "225": 13.8
      }
    },
    {
      "block": 9,
      "line_no": 85,
      "nominal_composition": "Al–Mg–Si",
      "product_form": "Structural tube",
      "spec_no": "B221",
      "type_grade": 6063,
      "uns_no": "A96063",
      "class_condition_temper": "T5 wld.",
      "size_mm": null,
      "p_no": 23,
      "notes": "(42)",
      "min_temp_c": -269,
      "min_tensile_strength_mpa": 117,
      "min_yield_strength_mpa": null,
      "max_temp_c": 204,
      "min_temp_to_40": 39.1,
      "values": {
        "65": 39.1,
        "100": 37.9,
        "125": 35.9,
        "150": 32.1,
        "175": 25.7,
        "200": 17.6,
        "225": 13.8
      }
    },
    {
      "block": 9,
      "line_no": 86,
      "nominal_composition": "Al–Mg–Si",
      "product_form": "Structural tube",
      "spec_no": "B221",
      "type_grade": 6063,
      "uns_no": "A96063",
      "class_condition_temper": "T6 wld.",
      "size_mm": null,
      "p_no": 23,
      "notes": "(42)",
      "min_temp_c": -269,
      "min_tensile_strength_mpa": 117,
      "min_yield_strength_mpa": null,
      "max_temp_c": 204,
      "min_temp_to_40": 39.1,
      "values": {
        "65": 39.1,
        "100": 37.9,
        "125": 35.9,
        "150": 32.1,
        "175": 25.7,
        "200": 17.6,
        "225": 13.8
      }
    },
    {
      "block": 9,
      "line_no": 87,
      "nominal_composition": "Al–Mg–Si",
      "product_form": "Structural tube",
      "spec_no": "B221",
      "type_grade": 6063,
      "uns_no": "A96063",
      "class_condition_temper": "T4",
      "size_mm": "≤12.50",
      "p_no": 23,
      "notes": "(13) (33) (42)",
      "min_temp_c": -269,
      "min_tensile_strength_mpa": 131,
      "min_yield_strength_mpa": 69,
      "max_temp_c": 204,
      "min_temp_to_40": 43.7,
      "values": {
        "65": 43.7,
        "100": 43.7,
        "125": 43.7,
        "150": 43.7,
        "175": 35.8,
        "200": 23.9,
        "225": 10.3
      }
    },
    {
      "block": 9,
      "line_no": 88,
      "nominal_composition": "Al–Mg–Si",
      "product_form": "Structural tube",
      "spec_no": "B221",
      "type_grade": 6063,
      "uns_no": "A96063",
      "class_condition_temper": "T5",
      "size_mm": "≤12.50",
      "p_no": 23,
      "notes": "(13) (33) (42)",
      "min_temp_c": -269,
      "min_tensile_strength_mpa": 152,
      "min_yield_strength_mpa": 110,
      "max_temp_c": 204,
      "min_temp_to_40": 50.6,
      "values": {
        "65": 50.6,
        "100": 48.7,
        "125": 46.6,
        "150": 41.4,
        "175": 27.5,
        "200": 15.3,
        "225": 13.8
      }
    },
    {
      "block": 9,
      "line_no": 89,
      "nominal_composition": "Al–Mg–Si",
      "product_form": "Structural tube",
      "spec_no": "B221",
      "type_grade": 6063,
      "uns_no": "A96063",
      "class_condition_temper": "T6",
      "size_mm": null,
      "p_no": 23,
      "notes": "(33) (42)",
      "min_temp_c": -269,
      "min_tensile_strength_mpa": 207,
      "min_yield_strength_mpa": 172,
      "max_temp_c": 204,
      "min_temp_to_40": 68.9,
      "values": {
        "65": 68.9,
        "100": 67.7,
        "125": 59.0,
        "150": 45.9,
        "175": 27.5,
        "200": 15.3,
        "225": 49.3
      }
    },
    {
      "block": 9,
      "line_no": 90,
      "nominal_composition": "Al–Mn–Cu",
      "product_form": "Plate & sheet",
      "spec_no": "B209",
      "type_grade": "Alclad 3003",
      "uns_no": "A83003",
      "class_condition_temper": "O",
      "size_mm": ">0.15, ≤12.50",
      "p_no": 21,
      "notes": "(40)",
      "min_temp_c": -269,
      "min_tensile_strength_mpa": 90,
      "min_yield_strength_mpa": 30,
      "max_temp_c": 204,
      "min_temp_to_40": 20.7,
      "values": {
        "65": 19.9,
        "100": 19.3,
        "125": 18.4,
        "150": 17.3,
        "175": 13.6,
        "200": 10.9,
        "225": 10.5
      }
    },
    {
      "block": 9,
      "line_no": 91,
      "nominal_composition": "Al–Mn–Cu",
      "product_form": "Plate & sheet",
      "spec_no": "B209",
      "type_grade": "Alclad 3003",
      "uns_no": "A83003",
      "class_condition_temper": "O",
      "size_mm": ">12.50, ≤80.00",
      "p_no": 21,
      "notes": "(41)",
      "min_temp_c": -269,
      "min_tensile_strength_mpa": 95,
      "min_yield_strength_mpa": 35,
      "max_temp_c": 204,
      "min_temp_to_40": 23.0,
      "values": {
        "65": 22.2,
        "100": 21.3,
        "125": 20.4,
        "150": 18.2,
        "175": 13.6,
        "200": 10.9,
        "225": 10.5
      }
    },
    {
      "block": 9,
      "line_no": 92,
      "nominal_composition": "Al–Mn–Cu",
      "product_form": "Plate & sheet",
      "spec_no": "B209",
      "type_grade": "Alclad 3003",
      "uns_no": "A83003",
      "class_condition_temper": "H112",
      "size_mm": ">12.50, ≤40.00",
      "p_no": 21,
      "notes": "(33) (40)",
      "min_temp_c": -269,
      "min_tensile_strength_mpa": 105,
      "min_yield_strength_mpa": 40,
      "max_temp_c": 204,
      "min_temp_to_40": 27.6,
      "values": {
        "65": 26.6,
        "100": 25.6,
        "125": 24.4,
        "150": 18.2,
        "175": 13.6,
        "200": 10.9,
        "225": 10.5
      }
    },
    {
      "block": 9,
      "line_no": 93,
      "nominal_composition": "Al–Mn–Cu",
      "product_form": "Plate & sheet",
      "spec_no": "B209",
      "type_grade": "Alclad 3003",
      "uns_no": "A83003",
      "class_condition_temper": "H12",
      "size_mm": ">0.40, ≤12.50",
      "p_no": 21,
      "notes": "(33) (40)",
      "min_temp_c": -269,
      "min_tensile_strength_mpa": 115,
      "min_yield_strength_mpa": 80,
      "max_temp_c": 204,
      "min_temp_to_40": 36.8,
      "values": {
        "65": 36.8,
        "100": 35.9,
        "125": 33.7,
        "150": 29.0,
        "175": 21.1,
        "200": 16.7,
        "225": 16.1
      }
    },
    {
      "block": 9,
      "line_no": 94,
      "nominal_composition": "Al–Mn–Cu",
      "product_form": "Plate & sheet",
      "spec_no": "B209",
      "type_grade": "Alclad 3003",
      "uns_no": "A83003",
      "class_condition_temper": "H12",
      "size_mm": ">12.50, ≤50.00",
      "p_no": 21,
      "notes": "(33) (41)",
      "min_temp_c": -269,
      "min_tensile_strength_mpa": 120,
      "min_yield_strength_mpa": 85,
      "max_temp_c": 204,
      "min_temp_to_40": 39.1,
      "values": {
        "65": 39.1,
        "100": 39.1,
        "125": 39.1,
        "150": 29.0,
        "175": 21.1,
        "200": 16.7,
        "225": 16.1
      }
    },
    {
      "block": 9,
      "line_no": 95,
      "nominal_composition": "Al–Mn–Cu",
      "product_form": "Plate & sheet",
      "spec_no": "B209",
      "type_grade": "Alclad 3003",
      "uns_no": "A83003",
      "class_condition_temper": "H14",
      "size_mm": ">0.20, ≤12.50",
      "p_no": 21,
      "notes": "(33) (40)",
      "min_temp_c": -269,
      "min_tensile_strength_mpa": 135,
      "min_yield_strength_mpa": 110,
      "max_temp_c": 204,
      "min_temp_to_40": 43.7,
      "values": {
        "65": 43.7,
        "100": 43.7,
        "125": 41.7,
        "150": 29.0,
        "175": 21.1,
        "200": 16.7,
        "225": 16.1
      }
    },
    {
      "block": 9,
      "line_no": 96,
      "nominal_composition": "Al–Mn–Cu",
      "product_form": "Plate & sheet",
      "spec_no": "B209",
      "type_grade": "Alclad 3003",
      "uns_no": "A83003",
      "class_condition_temper": "H14",
      "size_mm": ">12.506, ≤25.00",
      "p_no": 21,
      "notes": "(33) (41)",
      "min_temp_c": -269,
      "min_tensile_strength_mpa": 140,
      "min_yield_strength_mpa": 115,
      "max_temp_c": 204,
      "min_temp_to_40": 46.0,
      "values": {
        "65": 46.0,
        "100": 46.0,
        "125": 43.9,
        "150": 29.0,
        "175": 21.1,
        "200": 16.7,
        "225": 16.1
      }
    },
    {
      "block": 9,
      "line_no": 97,
      "nominal_composition": "Al–Mn–Mg",
      "product_form": "Plate & sheet",
      "spec_no": "B209",
      "type_grade": "Alclad 3004",
      "uns_no": "A83004",
      "class_condition_temper": "O",
      "size_mm": ">0.15, ≤12.50",
      "p_no": 22,
      "notes": "(40)",
      "min_temp_c": -269,
      "min_tensile_strength_mpa": 145,
      "min_yield_strength_mpa": 55,
      "max_temp_c": 204,
      "min_temp_to_40": 36.8,
      "values": {
        "65": 36.8,
        "100": 36.8,
        "125": 36.8,
        "150": 36.8,
        "175": 26.9,
        "200": 17.4,
        "225": 16.1
      }
    },
    {
      "block": 9,
      "line_no": 98,
      "nominal_composition": "Al–Mn–Mg",
      "product_form": "Plate & sheet",
      "spec_no": "B209",
      "type_grade": "Alclad 3004",
      "uns_no": "A83004",
      "class_condition_temper": "O",
      "size_mm": ">12.50, ≤80.00",
      "p_no": 22,
      "notes": "(41)",
      "min_temp_c": -269,
      "min_tensile_strength_mpa": 150,
      "min_yield_strength_mpa": 60,
      "max_temp_c": 204,
      "min_temp_to_40": 39.1,
      "values": {
        "65": 39.1,
        "100": 39.1,
        "125": 39.1,
        "150": 38.9,
        "175": 26.9,
        "200": 17.4,
        "225": 16.1
      }
    },
    {
      "block": 9,
      "line_no": 99,
      "nominal_composition": "Al–Mn–Mg",
      "product_form": "Plate & sheet",
      "spec_no": "B209",
      "type_grade": "Alclad 3004",
      "uns_no": "A83004",
      "class_condition_temper": "H112",
      "size_mm": ">6.30, ≤12.50",
      "p_no": 22,
      "notes": "(33) (40)",
      "min_temp_c": -269,
      "min_tensile_strength_mpa": 155,
      "min_yield_strength_mpa": 55,
      "max_temp_c": 204,
      "min_temp_to_40": 39.1,
      "values": {
        "65": 39.1,
        "100": 39.1,
        "125": 39.1,
        "150": 38.9,
        "175": 26.9,
        "200": 17.4,
        "225": 16.1
      }
    },
    {
      "block": 9,
      "line_no": 100,
      "nominal_composition": "Al–Mn–Mg",
      "product_form": "Plate & sheet",
      "spec_no": "B209",
      "type_grade": "Alclad 3004",
      "uns_no": "A83004",
      "class_condition_temper": "H112",
      "size_mm": ">12.50, ≤80.00",
      "p_no": 22,
      "notes": "(33) (41)",
      "min_temp_c": -269,
      "min_tensile_strength_mpa": 160,
      "min_yield_strength_mpa": 60,
      "max_temp_c": 204,
      "min_temp_to_40": 41.4,
      "values": {
        "65": 41.4,
        "100": 41.4,
        "125": 41.4,
        "150": 38.9,
        "175": 26.9,
        "200": 17.4,
        "225": 16.1
      }
    },
    {
      "block": 9,
      "line_no": 101,
      "nominal_composition": "Al–Mn–Mg",
      "product_form": "Plate & sheet",
      "spec_no": "B209",
      "type_grade": "Alclad 3004",
      "uns_no": "A83004",
      "class_condition_temper": "H32",
      "size_mm": ">0.40, ≤12.50",
      "p_no": 22,
      "notes": "(33) (40)",
      "min_temp_c": -269,
      "min_tensile_strength_mpa": 185,
      "min_yield_strength_mpa": 140,
      "max_temp_c": 204,
      "min_temp_to_40": 62.1,
      "values": {
        "65": 62.1,
        "100": 62.1,
        "125": 60.4,
        "150": 38.9,
        "175": 26.9,
        "200": 17.4,
        "225": 16.1
      }
    },
    {
      "block": 9,
      "line_no": 102,
      "nominal_composition": "Al–Mn–Mg",
      "product_form": "Plate & sheet",
      "spec_no": "B209",
      "type_grade": "Alclad 3004",
      "uns_no": "A83004",
      "class_condition_temper": "H32",
      "size_mm": ">12.50, ≤50.00",
      "p_no": 22,
      "notes": "(33) (41)",
      "min_temp_c": -269,
      "min_tensile_strength_mpa": 190,
      "min_yield_strength_mpa": 145,
      "max_temp_c": 204,
      "min_temp_to_40": 64.4,
      "values": {
        "65": 64.4,
        "100": 64.4,
        "125": 60.4,
        "150": 38.9,
        "175": 26.9,
        "200": 17.4,
        "225": 16.1
      }
    },
    {
      "block": 9,
      "line_no": 103,
      "nominal_composition": "Al–Mn–Mg",
      "product_form": "Plate & sheet",
      "spec_no": "B209",
      "type_grade": "Alclad 3004",
      "uns_no": "A83004",
      "class_condition_temper": "H34",
      "size_mm": ">0.20, ≤12.50",
      "p_no": 22,
      "notes": "(33) (40)",
      "min_temp_c": -269,
      "min_tensile_strength_mpa": 215,
      "min_yield_strength_mpa": 165,
      "max_temp_c": 204,
      "min_temp_to_40": 71.2,
      "values": {
        "65": 71.2,
        "100": 71.2,
        "125": 71.2,
        "150": 38.9,
        "175": 26.9,
        "200": 17.4,
        "225": 16.1
      }
    },
    {
      "block": 9,
      "line_no": 104,
      "nominal_composition": "Al–Mn–Mg",
      "product_form": "Plate & sheet",
      "spec_no": "B209",
      "type_grade": "Alclad 3004",
      "uns_no": "A83004",
      "class_condition_temper": "H34",
      "size_mm": ">12.50, ≤25.00",
      "p_no": 22,
      "notes": "(33) (41)",
      "min_temp_c": -269,
      "min_tensile_strength_mpa": 220,
      "min_yield_strength_mpa": 170,
      "max_temp_c": 204,
      "min_temp_to_40": 73.5,
      "values": {
        "65": 73.5,
        "100": 73.5,
        "125": 73.5,
        "150": 38.9,
        "175": 26.9,
        "200": 17.4,
        "225": 16.1
      }
    },
    {
      "block": 9,
      "line_no": 105,
      "nominal_composition": "Al–Mg–Si–Cu",
      "product_form": "Plate & sheet",
      "spec_no": "B209",
      "type_grade": "Alclad 6061",
      "uns_no": "A86061",
      "class_condition_temper": "T4 wld.",
      "size_mm": null,
      "p_no": 23,
      "notes": "(22) (44)",
      "min_temp_c": -269,
      "min_tensile_strength_mpa": 165,
      "min_yield_strength_mpa": null,
      "max_temp_c": 204,
      "min_temp_to_40": 55.2,
      "values": {
        "65": 55.2,
        "100": 55.2,
        "125": 54.3,
        "150": 52.0,
        "175": 46.3,
        "200": 35.3,
        "225": 34.8
      }
    },
    {
      "block": 9,
      "line_no": 106,
      "nominal_composition": "Al–Mg–Si–Cu",
      "product_form": "Plate & sheet",
      "spec_no": "B209",
      "type_grade": "Alclad 6061",
      "uns_no": "A86061",
      "class_condition_temper": "T6 wld.",
      "size_mm": null,
      "p_no": 23,
      "notes": "(22) (44)",
      "min_temp_c": -269,
      "min_tensile_strength_mpa": 165,
      "min_yield_strength_mpa": null,
      "max_temp_c": 204,
      "min_temp_to_40": 55.2,
      "values": {
        "65": 55.2,
        "100": 55.2,
        "125": 54.3,
        "150": 52.0,
        "175": 46.3,
        "200": 35.3,
        "225": 34.8
      }
    },
    {
      "block": 9,
      "line_no": 107,
      "nominal_composition": "Al–Mg–Si–Cu",
      "product_form": "Plate & sheet",
      "spec_no": "B209",
      "type_grade": "Alclad 6061",
      "uns_no": "A86061",
      "class_condition_temper": "T4",
      "size_mm": null,
      "p_no": 23,
      "notes": "(33) (40)",
      "min_temp_c": -269,
      "min_tensile_strength_mpa": 185,
      "min_yield_strength_mpa": 95,
      "max_temp_c": 204,
      "min_temp_to_40": 62.1,
      "values": {
        "65": 62.1,
        "100": 62.1,
        "125": 61.0,
        "150": 58.3,
        "175": 52.1,
        "200": 39.7,
        "225": 35.9
      }
    },
    {
      "block": 9,
      "line_no": 108,
      "nominal_composition": "Al–Mg–Si–Cu",
      "product_form": "Plate & sheet",
      "spec_no": "B209",
      "type_grade": "Alclad 6061",
      "uns_no": "A86061",
      "class_condition_temper": "T451",
      "size_mm": ">6.30, ≤12.50",
      "p_no": 23,
      "notes": "(33) (40)",
      "min_temp_c": -269,
      "min_tensile_strength_mpa": 185,
      "min_yield_strength_mpa": 95,
      "max_temp_c": 204,
      "min_temp_to_40": 62.1,
      "values": {
        "65": 62.1,
        "100": 62.1,
        "125": 61.0,
        "150": 58.3,
        "175": 52.1,
        "200": 39.7,
        "225": 35.9
      }
    },
    {
      "block": 9,
      "line_no": 109,
      "nominal_composition": "Al–Mg–Si–Cu",
      "product_form": "Plate & sheet",
      "spec_no": "B209",
      "type_grade": "Alclad 6061",
      "uns_no": "A86061",
      "class_condition_temper": "T451",
      "size_mm": ">12.50, ≤80.00",
      "p_no": 23,
      "notes": "(33) (41)",
      "min_temp_c": -269,
      "min_tensile_strength_mpa": 205,
      "min_yield_strength_mpa": 110,
      "max_temp_c": 204,
      "min_temp_to_40": 68.9,
      "values": {
        "65": 68.9,
        "100": 68.9,
        "125": 67.8,
        "150": 64.8,
        "175": 57.9,
        "200": 40.2,
        "225": 35.9
      }
    },
    {
      "block": 9,
      "line_no": 110,
      "nominal_composition": "Al–Mg–Si–Cu",
      "product_form": "Plate & sheet",
      "spec_no": "B209",
      "type_grade": "Alclad 6061",
      "uns_no": "A86061",
      "class_condition_temper": "T6",
      "size_mm": null,
      "p_no": 23,
      "notes": "(33) (40)",
      "min_temp_c": -269,
      "min_tensile_strength_mpa": 260,
      "min_yield_strength_mpa": 220,
      "max_temp_c": 204,
      "min_temp_to_40": 87.3,
      "values": {
        "65": 87.3,
        "100": 87.3,
        "125": 83.8,
        "150": 72.3,
        "175": 57.2,
        "200": 40.2,
        "225": 35.9
      }
    },
    {
      "block": 9,
      "line_no": 111,
      "nominal_composition": "Al–Mg–Si–Cu",
      "product_form": "Plate & sheet",
      "spec_no": "B209",
      "type_grade": "Alclad 6061",
      "uns_no": "A86061",
      "class_condition_temper": "T651",
      "size_mm": ">6.30, ≤12.50",
      "p_no": 23,
      "notes": "(33) (40)",
      "min_temp_c": -269,
      "min_tensile_strength_mpa": 260,
      "min_yield_strength_mpa": 220,
      "max_temp_c": 204,
      "min_temp_to_40": 87.3,
      "values": {
        "65": 87.3,
        "100": 87.3,
        "125": 83.8,
        "150": 72.3,
        "175": 57.2,
        "200": 40.2,
        "225": 35.9
      }
    },
    {
      "block": 9,
      "line_no": 112,
      "nominal_composition": "Al–Mg–Si–Cu",
      "product_form": "Plate & sheet",
      "spec_no": "B209",
      "type_grade": "Alclad 6061",
      "uns_no": "A86061",
      "class_condition_temper": "T651",
      "size_mm": ">12.50, ≤120.00",
      "p_no": 23,
      "notes": "(33) (41)",
      "min_temp_c": -269,
      "min_tensile_strength_mpa": 290,
      "min_yield_strength_mpa": 240,
      "max_temp_c": 204,
      "min_temp_to_40": 96.5,
      "values": {
        "65": 96.5,
        "100": 96.5,
        "125": 92.5,
        "150": 79.9,
        "175": 63.1,
        "200": 40.2,
        "225": 35.9
      }
    },
    {
