Repository: danivelas0/asme-pcc

File: resources/ASME B31/ASME B31.3/APPEX/appendix_a/table_a_1.json (part 27 of 28)
    "P-No. (5)",
    "P-No. (5)(7)"
  ],
  "columns_values": [
      "block": 9,
      "line_no": 113,
      "nominal_composition": "99.60Al",
      "product_form": "Plate & sheet",
      "spec_no": "B209",
      "type_grade": 1060,
      "uns_no": "A91060",
      "class_condition_temper": "O",
      "size_mm": null,
      "p_no": 21,
      "notes": null,
      "min_temp_c": -269,
      "min_tensile_strength_mpa": 55,
      "min_yield_strength_mpa": 15,
      "max_temp_c": 204,
      "min_temp_to_40": 11.5,
      "values": {
        "65": 11.5,
        "100": 10.9,
        "125": 9.8,
        "150": 8.8,
        "175": 7.5,
        "200": 5.8,
        "225": 5.5
      }
    },
    {
      "block": 9,
      "line_no": 114,
      "nominal_composition": "99.60Al",
      "product_form": "Plate & sheet",
      "spec_no": "B209",
      "type_grade": 1060,
      "uns_no": "A91060",
      "class_condition_temper": "H112",
      "size_mm": ">12.50, ≤40.00",
      "p_no": 21,
      "notes": "(13) (33)",
      "min_temp_c": -269,
      "min_tensile_strength_mpa": 70,
      "min_yield_strength_mpa": null,
      "max_temp_c": 204,
      "min_temp_to_40": 23.0,
      "values": {
        "65": 21.8,
        "100": 19.1,
        "125": 17.0,
        "150": 15.0,
        "175": 11.8,
        "200": 7.5,
        "225": 5.9
      }
    },
    {
      "block": 9,
      "line_no": 115,
      "nominal_composition": "99.60Al",
      "product_form": "Plate & sheet",
      "spec_no": "B209",
      "type_grade": 1060,
      "uns_no": "A91060",
      "class_condition_temper": "H12",
      "size_mm": null,
      "p_no": 21,
      "notes": "(33)",
      "min_temp_c": -269,
      "min_tensile_strength_mpa": 75,
      "min_yield_strength_mpa": 60,
      "max_temp_c": 204,
      "min_temp_to_40": 25.3,
      "values": {
        "65": 25.3,
        "100": 23.1,
        "125": 21.0,
        "150": 18.1,
        "175": 12.7,
        "200": 8.4,
        "225": 7.8
      }
    },
    {
      "block": 9,
      "line_no": 116,
      "nominal_composition": "99.60Al",
      "product_form": "Plate & sheet",
      "spec_no": "B209",
      "type_grade": 1060,
      "uns_no": "A91060",
      "class_condition_temper": "H14",
      "size_mm": null,
      "p_no": 21,
      "notes": "(33)",
      "min_temp_c": -269,
      "min_tensile_strength_mpa": 85,
      "min_yield_strength_mpa": 70,
      "max_temp_c": 204,
      "min_temp_to_40": 27.6,
      "values": {
        "65": 27.6,
        "100": 27.6,
        "125": 26.6,
        "150": 18.1,
        "175": 12.7,
        "200": 8.4,
        "225": 7.8
      }
    },
    {
      "block": 9,
      "line_no": 117,
      "nominal_composition": "99.0Al–Cu",
      "product_form": "Plate & sheet",
      "spec_no": "B209",
      "type_grade": 1100,
      "uns_no": "A91100",
      "class_condition_temper": "O",
      "size_mm": null,
      "p_no": 21,
      "notes": null,
      "min_temp_c": -269,
      "min_tensile_strength_mpa": 75,
      "min_yield_strength_mpa": 25,
      "max_temp_c": 204,
      "min_temp_to_40": 16.1,
      "values": {
        "65": 16.1,
        "100": 16.0,
        "125": 15.6,
        "150": 11.8,
        "175": 9.3,
        "200": 7.2,
        "225": 6.9
      }
    },
    {
      "block": 9,
      "line_no": 118,
      "nominal_composition": "99.0Al–Cu",
      "product_form": "Plate & sheet",
      "spec_no": "B209",
      "type_grade": 1100,
      "uns_no": "A91100",
      "class_condition_temper": "H112",
      "size_mm": "≥12.50, ≤40.00",
      "p_no": 21,
      "notes": "(13) (33)",
      "min_temp_c": -269,
      "min_tensile_strength_mpa": 85,
      "min_yield_strength_mpa": 40,
      "max_temp_c": 204,
      "min_temp_to_40": 23.0,
      "values": {
        "65": 23.0,
        "100": 22.7,
        "125": 21.6,
        "150": 16.3,
        "175": 11.8,
        "200": 7.5,
        "225": 6.9
      }
    },
    {
      "block": 9,
      "line_no": 119,
      "nominal_composition": "99.0Al–Cu",
      "product_form": "Plate & sheet",
      "spec_no": "B209",
      "type_grade": 1100,
      "uns_no": "A91100",
      "class_condition_temper": "H12",
      "size_mm": null,
      "p_no": 21,
      "notes": "(33)",
      "min_temp_c": -269,
      "min_tensile_strength_mpa": 95,
      "min_yield_strength_mpa": 75,
      "max_temp_c": 204,
      "min_temp_to_40": 32.2,
      "values": {
        "65": 32.2,
        "100": 31.3,
        "125": 25.2,
        "150": 19.0,
        "175": 13.6,
        "200": 8.5,
        "225": 7.8
      }
    },
    {
      "block": 9,
      "line_no": 120,
      "nominal_composition": "99.0Al–Cu",
      "product_form": "Plate & sheet",
      "spec_no": "B209",
      "type_grade": 1100,
      "uns_no": "A91100",
      "class_condition_temper": "H14",
      "size_mm": null,
      "p_no": 21,
      "notes": "(33)",
      "min_temp_c": -269,
      "min_tensile_strength_mpa": 110,
      "min_yield_strength_mpa": 95,
      "max_temp_c": 204,
      "min_temp_to_40": 36.8,
      "values": {
        "65": 36.8,
        "100": 36.1,
        "125": 33.1,
        "150": 19.0,
        "175": 13.6,
        "200": 8.5,
        "225": 7.8
      }
    },
    {
      "block": 9,
      "line_no": 121,
      "nominal_composition": "Al–Mn–Cu",
      "product_form": "Plate & sheet",
      "spec_no": "B209",
      "type_grade": 3003,
      "uns_no": "A93003",
      "class_condition_temper": "O",
      "size_mm": null,
      "p_no": 21,
      "notes": null,
      "min_temp_c": -269,
      "min_tensile_strength_mpa": 95,
      "min_yield_strength_mpa": 35,
      "max_temp_c": 204,
      "min_temp_to_40": 23.0,
      "values": {
        "65": 22.1,
        "100": 21.4,
        "125": 20.5,
        "150": 18.2,
        "175": 13.6,
        "200": 10.9,
        "225": 10.5
      }
    },
    {
      "block": 9,
      "line_no": 122,
      "nominal_composition": "Al–Mn–Cu",
      "product_form": "Plate & sheet",
      "spec_no": "B209",
      "type_grade": 3003,
      "uns_no": "A93003",
      "class_condition_temper": "H112",
      "size_mm": ">12.50, ≤40.00",
      "p_no": 21,
      "notes": "(13) (33)",
      "min_temp_c": -269,
      "min_tensile_strength_mpa": 105,
      "min_yield_strength_mpa": 40,
      "max_temp_c": 204,
      "min_temp_to_40": 27.6,
      "values": {
        "65": 26.6,
        "100": 25.6,
        "125": 24.4,
        "150": 18.2,
        "175": 13.6,
        "200": 10.9,
        "225": 10.5
      }
    },
    {
      "block": 9,
      "line_no": 123,
      "nominal_composition": "Al–Mn–Cu",
      "product_form": "Plate & sheet",
      "spec_no": "B209",
      "type_grade": 3003,
      "uns_no": "A93003",
      "class_condition_temper": "H12",
      "size_mm": null,
      "p_no": 21,
      "notes": "(33)",
      "min_temp_c": -269,
      "min_tensile_strength_mpa": 120,
      "min_yield_strength_mpa": 85,
      "max_temp_c": 204,
      "min_temp_to_40": 39.1,
      "values": {
        "65": 39.1,
        "100": 38.1,
        "125": 35.8,
        "150": 29.0,
        "175": 21.1,
        "200": 16.7,
        "225": 16.1
      }
    },
    {
      "block": 9,
      "line_no": 124,
      "nominal_composition": "Al–Mn–Cu",
      "product_form": "Plate & sheet",
      "spec_no": "B209",
      "type_grade": 3003,
      "uns_no": "A93003",
      "class_condition_temper": "H14",
      "size_mm": null,
      "p_no": 21,
      "notes": "(33)",
      "min_temp_c": -269,
      "min_tensile_strength_mpa": 140,
      "min_yield_strength_mpa": 115,
      "max_temp_c": 204,
      "min_temp_to_40": 46.0,
      "values": {
        "65": 46.0,
        "100": 46.0,
        "125": 43.9,
        "150": 29.0,
        "175": 21.1,
        "200": 16.7,
        "225": 16.1
      }
    },
    {
      "block": 9,
      "line_no": 125,
      "nominal_composition": "Al–Mn–Mg",
      "product_form": "Plate & sheet",
      "spec_no": "B209",
      "type_grade": 3004,
      "uns_no": "A93004",
      "class_condition_temper": "O",
      "size_mm": null,
      "p_no": 22,
      "notes": null,
      "min_temp_c": -269,
      "min_tensile_strength_mpa": 150,
      "min_yield_strength_mpa": 60,
      "max_temp_c": 204,
      "min_temp_to_40": 39.1,
      "values": {
        "65": 39.1,
        "100": 39.1,
        "125": 39.0,
        "150": 38.9,
        "175": 26.9,
        "200": 17.4,
        "225": 16.1
      }
    },
    {
      "block": 9,
      "line_no": 126,
      "nominal_composition": "Al–Mn–Mg",
      "product_form": "Plate & sheet",
      "spec_no": "B209",
      "type_grade": 3004,
      "uns_no": "A93004",
      "class_condition_temper": "H112",
      "size_mm": null,
      "p_no": 22,
      "notes": "(33)",
      "min_temp_c": -269,
      "min_tensile_strength_mpa": 160,
      "min_yield_strength_mpa": 60,
      "max_temp_c": 204,
      "min_temp_to_40": 41.4,
      "values": {
        "65": 41.4,
        "100": 41.4,
        "125": 41.4,
        "150": 38.9,
        "175": 26.9,
        "200": 17.4,
        "225": 16.1
      }
    },
    {
      "block": 9,
      "line_no": 127,
      "nominal_composition": "Al–Mn–Mg",
      "product_form": "Plate & sheet",
      "spec_no": "B209",
      "type_grade": 3004,
      "uns_no": "A93004",
      "class_condition_temper": "H32",
      "size_mm": null,
      "p_no": 22,
      "notes": "(33)",
      "min_temp_c": -269,
      "min_tensile_strength_mpa": 190,
      "min_yield_strength_mpa": 145,
      "max_temp_c": 204,
      "min_temp_to_40": 64.4,
      "values": {
        "65": 64.4,
        "100": 64.4,
        "125": 60.4,
        "150": 38.9,
        "175": 26.9,
        "200": 17.4,
        "225": 16.1
      }
    },
    {
      "block": 9,
      "line_no": 128,
      "nominal_composition": "Al–Mn–Mg",
      "product_form": "Plate & sheet",
      "spec_no": "B209",
      "type_grade": 3004,
      "uns_no": "A93004",
      "class_condition_temper": "H34",
      "size_mm": null,
      "p_no": 22,
      "notes": "(33)",
      "min_temp_c": -269,
      "min_tensile_strength_mpa": 220,
      "min_yield_strength_mpa": 170,
      "max_temp_c": 204,
      "min_temp_to_40": 73.5,
      "values": {
        "65": 73.5,
        "100": 73.5,
        "125": 73.5,
        "150": 38.9,
        "175": 26.9,
        "200": 17.4,
        "225": 16.1
      }
    },
    {
      "block": 9,
      "line_no": 129,
      "nominal_composition": "Al–1.5Mg",
      "product_form": "Plate & sheet",
      "spec_no": "B209",
      "type_grade": 5050,
      "uns_no": "A95050",
      "class_condition_temper": "O",
      "size_mm": null,
      "p_no": 21,
      "notes": null,
      "min_temp_c": -269,
      "min_tensile_strength_mpa": 125,
      "min_yield_strength_mpa": 40,
      "max_temp_c": 204,
      "min_temp_to_40": 27.6,
      "values": {
        "65": 27.6,
        "100": 27.5,
        "125": 27.5,
        "150": 27.5,
        "175": 20.1,
        "200": 10.8,
        "225": 9.7
      }
    },
    {
      "block": 9,
      "line_no": 130,
      "nominal_composition": "Al–1.5Mg",
      "product_form": "Plate & sheet",
      "spec_no": "B209",
      "type_grade": 5050,
      "uns_no": "A95050",
      "class_condition_temper": "H112",
      "size_mm": null,
      "p_no": 21,
      "notes": "(33)",
      "min_temp_c": -269,
      "min_tensile_strength_mpa": 140,
      "min_yield_strength_mpa": 55,
      "max_temp_c": 204,
      "min_temp_to_40": 36.8,
      "values": {
        "65": 36.7,
        "100": 36.7,
        "125": 36.6,
        "150": 35.8,
        "175": 20.1,
        "200": 10.8,
        "225": 9.7
      }
    },
    {
      "block": 9,
      "line_no": 131,
      "nominal_composition": "Al–1.5Mg",
      "product_form": "Plate & sheet",
      "spec_no": "B209",
      "type_grade": 5050,
      "uns_no": "A95050",
      "class_condition_temper": "H32",
      "size_mm": null,
      "p_no": 21,
      "notes": "(33)",
      "min_temp_c": -269,
      "min_tensile_strength_mpa": 150,
      "min_yield_strength_mpa": 110,
      "max_temp_c": 204,
      "min_temp_to_40": 50.6,
      "values": {
        "65": 50.6,
        "100": 50.6,
        "125": 50.6,
        "150": 35.8,
        "175": 20.1,
        "200": 10.8,
        "225": 9.7
      }
    },
    {
      "block": 9,
      "line_no": 132,
      "nominal_composition": "Al–1.5Mg",
      "product_form": "Plate & sheet",
      "spec_no": "B209",
      "type_grade": 5050,
      "uns_no": "A95050",
      "class_condition_temper": "H34",
      "size_mm": null,
      "p_no": 21,
      "notes": "(33)",
      "min_temp_c": -269,
      "min_tensile_strength_mpa": 170,
      "min_yield_strength_mpa": 140,
      "max_temp_c": 204,
      "min_temp_to_40": 57.5,
      "values": {
        "65": 57.5,
        "100": 57.5,
        "125": 57.5,
        "150": 35.8,
        "175": 20.1,
        "200": 10.8,
        "225": 9.7
      }
    },
    {
      "block": 9,
      "line_no": 133,
      "nominal_composition": "Al–2.5Mg",
      "product_form": "Plate & sheet",
      "spec_no": "B209",
      "type_grade": 5052,
      "uns_no": "A95052",
      "class_condition_temper": "O",
      "size_mm": null,
      "p_no": 22,
      "notes": null,
      "min_temp_c": -269,
      "min_tensile_strength_mpa": 170,
      "min_yield_strength_mpa": 65,
      "max_temp_c": 204,
      "min_temp_to_40": 43.7,
      "values": {
        "65": 43.7,
        "100": 43.7,
        "125": 43.6,
        "150": 41.6,
        "175": 28.8,
        "200": 17.6,
        "225": 16.1
      }
    },
    {
      "block": 9,
      "line_no": 134,
      "nominal_composition": "Al–2.5Mg",
      "product_form": "Plate & sheet",
      "spec_no": "B209",
      "type_grade": 5052,
      "uns_no": "A95052",
      "class_condition_temper": "H112",
      "size_mm": ">12.50, ≤40.00",
      "p_no": 22,
      "notes": "(13) (33)",
      "min_temp_c": -269,
      "min_tensile_strength_mpa": 170,
      "min_yield_strength_mpa": 65,
      "max_temp_c": 204,
      "min_temp_to_40": 43.7,
      "values": {
        "65": 43.7,
        "100": 43.7,
        "125": 43.6,
        "150": 41.6,
        "175": 28.8,
        "200": 17.6,
        "225": 16.1
      }
    },
    {
      "block": 9,
      "line_no": 135,
      "nominal_composition": "Al–2.5Mg",
      "product_form": "Plate & sheet",
      "spec_no": "B209",
      "type_grade": 5052,
      "uns_no": "A95052",
      "class_condition_temper": "H32",
      "size_mm": null,
      "p_no": 22,
      "notes": "(33)",
      "min_temp_c": -269,
      "min_tensile_strength_mpa": 215,
      "min_yield_strength_mpa": 160,
      "max_temp_c": 204,
      "min_temp_to_40": 71.2,
      "values": {
        "65": 71.2,
        "100": 71.2,
        "125": 71.0,
        "150": 41.6,
        "175": 28.8,
        "200": 17.6,
        "225": 16.1
      }
    },
    {
      "block": 9,
      "line_no": 136,
      "nominal_composition": "Al–2.5Mg",
      "product_form": "Plate & sheet",
      "spec_no": "B209",
      "type_grade": 5052,
      "uns_no": "A95052",
      "class_condition_temper": "H34",
      "size_mm": null,
      "p_no": 22,
      "notes": "(33)",
      "min_temp_c": -269,
      "min_tensile_strength_mpa": 235,
      "min_yield_strength_mpa": 180,
      "max_temp_c": 204,
      "min_temp_to_40": 78.1,
      "values": {
        "65": 78.1,
        "100": 78.1,
        "125": 78.1,
        "150": 41.6,
        "175": 28.8,
        "200": 17.6,
        "225": 16.1
      }
    },
    {
      "block": 9,
      "line_no": 137,
      "nominal_composition": "Al–4.4Mg–Mn",
      "product_form": "Plate & sheet",
      "spec_no": "B209",
      "type_grade": 5083,
      "uns_no": "A95083",
      "class_condition_temper": "O",
      "size_mm": ">1.20, ≤40.00",
      "p_no": 25,
      "notes": "(13)",
      "min_temp_c": -269,
      "min_tensile_strength_mpa": 275,
      "min_yield_strength_mpa": 125,
      "max_temp_c": 65,
      "min_temp_to_40": 82.7,
      "values": {
        "65": 82.7,
        "100": null,
        "125": null,
        "150": null,
        "175": null,
        "200": null,
        "225": null
      }
    },
    {
      "block": 9,
      "line_no": 138,
      "nominal_composition": "Al–4.4Mg–Mn",
      "product_form": "Plate & sheet",
      "spec_no": "B209",
      "type_grade": 5083,
      "uns_no": "A95083",
      "class_condition_temper": "H32",
      "size_mm": ">3.20, ≤40.00",
      "p_no": 25,
      "notes": "(13) (33)",
      "min_temp_c": -269,
      "min_tensile_strength_mpa": 305,
      "min_yield_strength_mpa": 215,
      "max_temp_c": 65,
      "min_temp_to_40": 101.1,
      "values": {
        "65": 101.1,
        "100": null,
        "125": null,
        "150": null,
        "175": null,
        "200": null,
        "225": null
      }
    },
    {
      "block": 9,
      "line_no": 139,
      "nominal_composition": "Al–4.0Mg–Mn",
      "product_form": "Plate & sheet",
      "spec_no": "B209",
      "type_grade": 5086,
      "uns_no": "A95086",
      "class_condition_temper": "O",
      "size_mm": null,
      "p_no": 25,
      "notes": null,
      "min_temp_c": -269,
      "min_tensile_strength_mpa": 240,
      "min_yield_strength_mpa": 95,
      "max_temp_c": 65,
      "min_temp_to_40": 64.4,
      "values": {
        "65": 64.4,
        "100": null,
        "125": null,
        "150": null,
        "175": null,
        "200": null,
        "225": null
      }
    },
    {
      "block": 9,
      "line_no": 140,
      "nominal_composition": "Al–4.0Mg–Mn",
      "product_form": "Plate & sheet",
      "spec_no": "B209",
      "type_grade": 5086,
      "uns_no": "A95086",
      "class_condition_temper": "H112",
      "size_mm": ">12.50, ≤40.00",
      "p_no": 25,
      "notes": "(13) (33)",
      "min_temp_c": -269,
      "min_tensile_strength_mpa": 240,
      "min_yield_strength_mpa": 105,
      "max_temp_c": 65,
      "min_temp_to_40": 73.5,
      "values": {
        "65": 73.5,
        "100": null,
        "125": null,
        "150": null,
        "175": null,
        "200": null,
        "225": null
      }
    },
    {
      "block": 9,
      "line_no": 141,
      "nominal_composition": "Al–4.0Mg–Mn",
      "product_form": "Plate & sheet",
      "spec_no": "B209",
      "type_grade": 5086,
      "uns_no": "A95086",
      "class_condition_temper": "H32",
      "size_mm": null,
      "p_no": 25,
      "notes": "(33)",
      "min_temp_c": -269,
      "min_tensile_strength_mpa": 275,
      "min_yield_strength_mpa": 195,
      "max_temp_c": 65,
      "min_temp_to_40": 91.9,
      "values": {
        "65": 91.9,
        "100": null,
        "125": null,
        "150": null,
        "175": null,
        "200": null,
        "225": null
      }
    },
    {
      "block": 9,
      "line_no": 142,
      "nominal_composition": "Al–4.0Mg–Mn",
      "product_form": "Plate & sheet",
      "spec_no": "B209",
      "type_grade": 5086,
      "uns_no": "A95086",
      "class_condition_temper": "H34",
      "size_mm": null,
      "p_no": 25,
      "notes": "(33)",
      "min_temp_c": -269,
      "min_tensile_strength_mpa": 300,
      "min_yield_strength_mpa": 235,
      "max_temp_c": 65,
      "min_temp_to_40": 101.1,
      "values": {
        "65": 101.1,
        "100": null,
        "125": null,
        "150": null,
        "175": null,
        "200": null,
        "225": null
      }
    },
    {
      "block": 9,
      "line_no": 143,
      "nominal_composition": "Al–3.5Mg",
      "product_form": "Plate & sheet",
      "spec_no": "B209",
      "type_grade": 5154,
      "uns_no": "A95154",
      "class_condition_temper": "O",
      "size_mm": null,
      "p_no": 22,
      "notes": null,
      "min_temp_c": -269,
      "min_tensile_strength_mpa": 205,
      "min_yield_strength_mpa": 75,
      "max_temp_c": 65,
      "min_temp_to_40": 50.6,
      "values": {
        "65": 50.4,
        "100": null,
        "125": null,
        "150": null,
        "175": null,
        "200": null,
        "225": null
      }
    },
    {
      "block": 9,
      "line_no": 144,
      "nominal_composition": "Al–3.5Mg",
      "product_form": "Plate & sheet",
      "spec_no": "B209",
      "type_grade": 5154,
      "uns_no": "A95154",
      "class_condition_temper": "H112",
      "size_mm": ">40.00, ≤80.00",
      "p_no": 22,
      "notes": "(13) (33)",
      "min_temp_c": -269,
      "min_tensile_strength_mpa": 205,
      "min_yield_strength_mpa": 75,
      "max_temp_c": 65,
      "min_temp_to_40": 50.6,
      "values": {
        "65": 50.4,
        "100": null,
        "125": null,
        "150": null,
        "175": null,
        "200": null,
        "225": null
      }
    },
    {
      "block": 9,
      "line_no": 145,
      "nominal_composition": "Al–3.5Mg",
      "product_form": "Plate & sheet",
      "spec_no": "B209",
      "type_grade": 5154,
      "uns_no": "A95154",
      "class_condition_temper": "H32",
      "size_mm": null,
      "p_no": 22,
      "notes": "(33)",
      "min_temp_c": -269,
      "min_tensile_strength_mpa": 250,
      "min_yield_strength_mpa": 180,
      "max_temp_c": 65,
      "min_temp_to_40": 82.7,
      "values": {
        "65": 82.7,
        "100": null,
        "125": null,
        "150": null,
        "175": null,
        "200": null,
        "225": null
      }
    },
    {
      "block": 9,
      "line_no": 146,
      "nominal_composition": "Al–3.5Mg",
      "product_form": "Plate & sheet",
      "spec_no": "B209",
      "type_grade": 5154,
      "uns_no": "A95154",
      "class_condition_temper": "H34",
      "size_mm": null,
      "p_no": 22,
      "notes": "(33)",
      "min_temp_c": -269,
      "min_tensile_strength_mpa": 270,
      "min_yield_strength_mpa": 200,
      "max_temp_c": 65,
      "min_temp_to_40": 89.6,
      "values": {
        "65": 89.6,
        "100": null,
        "125": null,
        "150": null,
        "175": null,
        "200": null,
        "225": null
      }
    },
    {
      "block": 9,
      "line_no": 147,
      "nominal_composition": "Al–3.5Mg",
      "product_form": "Plate & sheet",
      "spec_no": "B209",
      "type_grade": 5254,
      "uns_no": "A95254",
      "class_condition_temper": "O",
      "size_mm": null,
      "p_no": 22,
      "notes": null,
      "min_temp_c": -269,
      "min_tensile_strength_mpa": 205,
      "min_yield_strength_mpa": 75,
      "max_temp_c": 65,
      "min_temp_to_40": 50.6,
      "values": {
        "65": 50.4,
        "100": null,
        "125": null,
        "150": null,
        "175": null,
        "200": null,
        "225": null
      }
    },
    {
      "block": 9,
      "line_no": 148,
      "nominal_composition": "Al–3.5Mg",
      "product_form": "Plate & sheet",
      "spec_no": "B209",
      "type_grade": 5254,
      "uns_no": "A95254",
      "class_condition_temper": "H112",
      "size_mm": ">40.00, ≤80.00",
      "p_no": 22,
      "notes": "(13) (33)",
      "min_temp_c": -269,
      "min_tensile_strength_mpa": 205,
      "min_yield_strength_mpa": 75,
      "max_temp_c": 65,
      "min_temp_to_40": 50.6,
      "values": {
        "65": 50.4,
        "100": null,
        "125": null,
        "150": null,
        "175": null,
        "200": null,
        "225": null
      }
    },
    {
      "block": 9,
      "line_no": 149,
      "nominal_composition": "Al–3.5Mg",
      "product_form": "Plate & sheet",
      "spec_no": "B209",
      "type_grade": 5254,
      "uns_no": "A95254",
      "class_condition_temper": "H32",
      "size_mm": null,
      "p_no": 22,
      "notes": "(33)",
      "min_temp_c": -269,
      "min_tensile_strength_mpa": 250,
      "min_yield_strength_mpa": 180,
      "max_temp_c": 65,
      "min_temp_to_40": 82.7,
      "values": {
        "65": 82.7,
        "100": null,
        "125": null,
        "150": null,
        "175": null,
        "200": null,
        "225": null
      }
    },
    {
      "block": 9,
      "line_no": 150,
      "nominal_composition": "Al–3.5Mg",
      "product_form": "Plate & sheet",
      "spec_no": "B209",
      "type_grade": 5254,
      "uns_no": "A95254",
      "class_condition_temper": "H34",
      "size_mm": null,
      "p_no": 22,
      "notes": "(33)",
      "min_temp_c": -269,
      "min_tensile_strength_mpa": 270,
      "min_yield_strength_mpa": 200,
      "max_temp_c": 65,
      "min_temp_to_40": 89.6,
      "values": {
        "65": 89.6,
        "100": null,
        "125": null,
        "150": null,
        "175": null,
        "200": null,
        "225": null
      }
    },
    {
      "block": 9,
      "line_no": 151,
      "nominal_composition": "Al–2.7Mg–Mn",
      "product_form": "Plate & sheet",
      "spec_no": "B209",
      "type_grade": 5454,
      "uns_no": "A95454",
      "class_condition_temper": "O",
      "size_mm": null,
      "p_no": 22,
      "notes": null,
      "min_temp_c": -269,
      "min_tensile_strength_mpa": 215,
      "min_yield_strength_mpa": 85,
      "max_temp_c": 204,
      "min_temp_to_40": 55.2,
      "values": {
        "65": 55.2,
        "100": 55.2,
        "125": 48.9,
        "150": 37.5,
        "175": 28.6,
        "200": 21.7,
        "225": 20.7
      }
    },
    {
      "block": 9,
      "line_no": 152,
      "nominal_composition": "Al–2.7Mg–Mn",
      "product_form": "Plate & sheet",
      "spec_no": "B209",
      "type_grade": 5454,
      "uns_no": "A95454",
      "class_condition_temper": "H112",
      "size_mm": ">12.50, ≤80.00",
      "p_no": 22,
      "notes": "(13) (33)",
      "min_temp_c": -269,
      "min_tensile_strength_mpa": 215,
      "min_yield_strength_mpa": 85,
      "max_temp_c": 204,
      "min_temp_to_40": 55.2,
      "values": {
        "65": 55.2,
        "100": 55.2,
        "125": 48.9,
        "150": 37.5,
        "175": 28.6,
        "200": 21.7,
        "225": 20.7
      }
    },
    {
      "block": 9,
      "line_no": 153,
      "nominal_composition": "Al–2.7Mg–Mn",
      "product_form": "Plate & sheet",
      "spec_no": "B209",
      "type_grade": 5454,
      "uns_no": "A95454",
      "class_condition_temper": "H32",
      "size_mm": null,
      "p_no": 22,
      "notes": "(33)",
      "min_temp_c": -269,
      "min_tensile_strength_mpa": 250,
      "min_yield_strength_mpa": 180,
      "max_temp_c": 204,
      "min_temp_to_40": 82.7,
      "values": {
        "65": 82.7,
        "100": 82.7,
        "125": 49.5,
        "150": 37.5,
        "175": 28.6,
        "200": 21.7,
        "225": 20.7
      }
    },
    {
      "block": 9,
      "line_no": 154,
      "nominal_composition": "Al–2.7Mg–Mn",
      "product_form": "Plate & sheet",
      "spec_no": "B209",
      "type_grade": 5454,
      "uns_no": "A95454",
      "class_condition_temper": "H34",
      "size_mm": null,
      "p_no": 22,
      "notes": "(33)",
      "min_temp_c": -269,
      "min_tensile_strength_mpa": 270,
      "min_yield_strength_mpa": 200,
      "max_temp_c": 204,
      "min_temp_to_40": 89.6,
      "values": {
        "65": 89.6,
        "100": 89.6,
        "125": 49.5,
        "150": 37.5,
        "175": 28.6,
        "200": 21.7,
        "225": 20.7
      }
    },
    {
      "block": 9,
      "line_no": 155,
      "nominal_composition": "Al–5.1Mg–Mn",
      "product_form": "Plate & sheet",
      "spec_no": "B209",
      "type_grade": 5456,
      "uns_no": "A95456",
      "class_condition_temper": "O",
      "size_mm": ">1.20, ≤6.30",
      "p_no": 25,
      "notes": "(13)",
      "min_temp_c": -269,
      "min_tensile_strength_mpa": 290,
      "min_yield_strength_mpa": 130,
      "max_temp_c": 65,
      "min_temp_to_40": 87.3,
      "values": {
        "65": 87.3,
        "100": null,
        "125": null,
        "150": null,
        "175": null,
        "200": null,
        "225": null
      }
    },
    {
      "block": 9,
      "line_no": 156,
      "nominal_composition": "Al–5.1Mg–Mn",
      "product_form": "Plate & sheet",
      "spec_no": "B209",
      "type_grade": 5456,
      "uns_no": "A95456",
      "class_condition_temper": "H32",
      "size_mm": ">4.00, ≤12.50",
      "p_no": 25,
      "notes": "(13) (33)",
      "min_temp_c": -269,
      "min_tensile_strength_mpa": 315,
      "min_yield_strength_mpa": 230,
      "max_temp_c": 65,
      "min_temp_to_40": 105.7,
      "values": {
        "65": 105.7,
        "100": null,
        "125": null,
        "150": null,
        "175": null,
        "200": null,
        "225": null
      }
    },
    {
      "block": 9,
      "line_no": 157,
      "nominal_composition": "Al–Mg–Si–Cu",
      "product_form": "Plate & sheet",
      "spec_no": "B209",
      "type_grade": 6061,
      "uns_no": "A96061",
      "class_condition_temper": "T4 wld.",
      "size_mm": null,
      "p_no": 23,
      "notes": "(22) (44)",
      "min_temp_c": -269,
      "min_tensile_strength_mpa": 165,
      "min_yield_strength_mpa": null,
      "max_temp_c": 204,
      "min_temp_to_40": 55.2,
      "values": {
        "65": 55.2,
        "100": 55.2,
        "125": 54.3,
        "150": 52.0,
        "175": 46.3,
        "200": 35.3,
        "225": 34.8
      }
    },
    {
      "block": 9,
      "line_no": 158,
      "nominal_composition": "Al–Mg–Si–Cu",
      "product_form": "Plate & sheet",
      "spec_no": "B209",
      "type_grade": 6061,
      "uns_no": "A96061",
      "class_condition_temper": "T6 wld.",
      "size_mm": null,
      "p_no": 23,
      "notes": "(22) (44)",
      "min_temp_c": -269,
      "min_tensile_strength_mpa": 165,
      "min_yield_strength_mpa": null,
      "max_temp_c": 204,
      "min_temp_to_40": 55.2,
      "values": {
        "65": 55.2,
        "100": 55.2,
        "125": 54.3,
        "150": 52.0,
        "175": 46.3,
        "200": 35.3,
        "225": 34.8
      }
    },
    {
      "block": 9,
      "line_no": 159,
      "nominal_composition": "Al–Mg–Si–Cu",
      "product_form": "Plate & sheet",
      "spec_no": "B209",
      "type_grade": 6061,
      "uns_no": "A96061",
      "class_condition_temper": "T4",
      "size_mm": null,
      "p_no": 23,
      "notes": "(33) (44)",
      "min_temp_c": -269,
      "min_tensile_strength_mpa": 205,
      "min_yield_strength_mpa": 110,
      "max_temp_c": 204,
      "min_temp_to_40": 68.9,
      "values": {
        "65": 68.9,
        "100": 68.9,
        "125": 67.8,
        "150": 64.8,
        "175": 57.9,
        "200": 40.2,
        "225": 35.9
      }
    },
    {
      "block": 9,
      "line_no": 160,
      "nominal_composition": "Al–Mg–Si–Cu",
      "product_form": "Plate & sheet",
      "spec_no": "B209",
      "type_grade": 6061,
      "uns_no": "A96061",
      "class_condition_temper": "T6",
      "size_mm": null,
      "p_no": 23,
      "notes": "(33)",
      "min_temp_c": -269,
      "min_tensile_strength_mpa": 290,
      "min_yield_strength_mpa": 240,
      "max_temp_c": 204,
      "min_temp_to_40": 96.5,
      "values": {
        "65": 96.5,
        "100": 96.5,
        "125": 92.5,
        "150": 79.9,
        "175": 63.1,
        "200": 40.2,
        "225": 35.9
      }
    },
    {
      "block": 9,
      "line_no": 161,
      "nominal_composition": "Al–Mg–Si–Cu",
      "product_form": "Plate & sheet",
      "spec_no": "B209",
      "type_grade": 6061,
      "uns_no": "A96061",
      "class_condition_temper": "T651",
      "size_mm": ">6.30, ≤100.00",
      "p_no": 23,
      "notes": "(13) (33)",
      "min_temp_c": -269,
      "min_tensile_strength_mpa": 290,
      "min_yield_strength_mpa": 240,
      "max_temp_c": 204,
      "min_temp_to_40": 96.5,
      "values": {
        "65": 96.5,
        "100": 96.5,
        "125": 92.5,
        "150": 79.9,
        "175": 63.1,
        "200": 40.2,
        "225": 35.9
      }
    },
    {
      "block": 9,
      "line_no": 162,
      "nominal_composition": "Al–Mn–Cu",
      "product_form": "Forgings & fittings",
      "spec_no": "B361",
      "type_grade": "WP Alclad 3003",
      "uns_no": "A83003",
      "class_condition_temper": "O",
      "size_mm": null,
      "p_no": 21,
      "notes": "(13) (14) (32) (33) (40)",
      "min_temp_c": -269,
      "min_tensile_strength_mpa": 90,
      "min_yield_strength_mpa": 30,
      "max_temp_c": 204,
      "min_temp_to_40": 20.7,
      "values": {
        "65": 19.9,
        "100": 19.3,
        "125": 18.4,
        "150": 17.3,
        "175": 13.6,
        "200": 10.9,
        "225": 10.5
      }
    },
    {
      "block": 9,
      "line_no": 163,
      "nominal_composition": "Al–Mn–Cu",
      "product_form": "Forgings & fittings",
      "spec_no": "B361",
      "type_grade": "WP Alclad 3003",
      "uns_no": "A83003",
      "class_condition_temper": "H112",
      "size_mm": null,
      "p_no": 21,
      "notes": "(13) (14) (32) (33) (40)",
      "min_temp_c": -269,
      "min_tensile_strength_mpa": 90,
      "min_yield_strength_mpa": 30,
      "max_temp_c": 204,
      "min_temp_to_40": 20.7,
      "values": {
        "65": 19.9,
        "100": 19.3,
        "125": 18.4,
        "150": 17.3,
        "175": 13.6,
        "200": 10.9,
        "225": 10.5
      }
    },
    {
      "block": 9,
      "line_no": 164,
      "nominal_composition": "99.60Al",
      "product_form": "Forgings & fittings",
      "spec_no": "B361",
      "type_grade": "WP1060",
      "uns_no": "A91060",
      "class_condition_temper": "O",
      "size_mm": null,
      "p_no": 21,
      "notes": "(13) (14) (32) (33)",
      "min_temp_c": -269,
      "min_tensile_strength_mpa": 55,
      "min_yield_strength_mpa": 15,
      "max_temp_c": 204,
      "min_temp_to_40": 11.5,
      "values": {
        "65": 11.5,
        "100": 10.9,
        "125": 9.8,
        "150": 8.8,
        "175": 7.5,
        "200": 5.8,
        "225": 5.5
      }
    },
    {
      "block": 9,
      "line_no": 165,
      "nominal_composition": "99.60Al",
      "product_form": "Forgings & fittings",
      "spec_no": "B361",
      "type_grade": "WP1060",
      "uns_no": "A91060",
      "class_condition_temper": "H112",
      "size_mm": null,
      "p_no": 21,
      "notes": "(13) (14) (32) (33)",
      "min_temp_c": -269,
      "min_tensile_strength_mpa": 60,
      "min_yield_strength_mpa": 15,
      "max_temp_c": 204,
      "min_temp_to_40": 11.5,
      "values": {
        "65": 11.5,
        "100": 10.9,
        "125": 9.8,
        "150": 8.8,
        "175": 7.5,
        "200": 5.8,
        "225": 5.5
      }
    },
    {
      "block": 9,
      "line_no": 166,
      "nominal_composition": "99.0Al–Cu",
      "product_form": "Forgings & fittings",
      "spec_no": "B361",
      "type_grade": "WP1100",
      "uns_no": "A91100",
      "class_condition_temper": "O",
      "size_mm": null,
      "p_no": 21,
      "notes": "(13) (14) (32) (33)",
      "min_temp_c": -269,
      "min_tensile_strength_mpa": 75,
      "min_yield_strength_mpa": 20,
      "max_temp_c": 204,
      "min_temp_to_40": 13.8,
      "values": {
        "65": 13.8,
        "100": 13.7,
        "125": 13.2,
        "150": 11.8,
        "175": 9.3,
        "200": 7.2,
        "225": 6.9
      }
    },
    {
      "block": 9,
      "line_no": 167,
      "nominal_composition": "99.0Al–Cu",
      "product_form": "Forgings & fittings",
      "spec_no": "B361",
      "type_grade": "WP1100",
      "uns_no": "A91100",
      "class_condition_temper": "H112",
      "size_mm": null,
      "p_no": 21,
      "notes": "(13) (14) (32) (33)",
      "min_temp_c": -269,
      "min_tensile_strength_mpa": 75,
      "min_yield_strength_mpa": 20,
      "max_temp_c": 204,
      "min_temp_to_40": 13.8,
      "values": {
        "65": 13.8,
        "100": 13.7,
        "125": 13.2,
        "150": 11.8,
        "175": 9.3,
        "200": 7.2,
        "225": 6.9
      }
    },
    {
      "block": 9,
      "line_no": 168,
      "nominal_composition": "Al–Mn–Cu",
      "product_form": "Forgings & fittings",
      "spec_no": "B247",
      "type_grade": 3003,
      "uns_no": "A93003",
      "class_condition_temper": "H112",
      "size_mm": null,
      "p_no": 21,
      "notes": "(9) (45)",
      "min_temp_c": -269,
      "min_tensile_strength_mpa": 97,
      "min_yield_strength_mpa": 34,
      "max_temp_c": 204,
      "min_temp_to_40": 23.0,
      "values": {
        "65": 22.1,
        "100": 21.4,
        "125": 20.5,
        "150": 18.2,
        "175": 13.6,
        "200": 10.9,
        "225": 10.5
      }
    },
    {
      "block": 9,
      "line_no": 169,
      "nominal_composition": "Al–Mn–Cu",
      "product_form": "Forgings & fittings",
      "spec_no": "B247",
      "type_grade": 3003,
      "uns_no": "A93003",
      "class_condition_temper": "H112 wld.",
      "size_mm": null,
      "p_no": 21,
      "notes": "(9) (45)",
      "min_temp_c": -269,
      "min_tensile_strength_mpa": 97,
      "min_yield_strength_mpa": 34,
      "max_temp_c": 204,
      "min_temp_to_40": 23.0,
      "values": {
        "65": 22.1,
        "100": 21.4,
        "125": 20.5,
        "150": 18.2,
        "175": 13.6,
        "200": 10.9,
        "225": 10.5
      }
    },
    {
      "block": 9,
      "line_no": 170,
      "nominal_composition": "Al–Mn–Cu",
      "product_form": "Forgings & fittings",
      "spec_no": "B361",
      "type_grade": "WP3003",
      "uns_no": "A93003",
      "class_condition_temper": "O",
      "size_mm": null,
      "p_no": 21,
      "notes": "(13) (14) (32) (33)",
      "min_temp_c": -269,
      "min_tensile_strength_mpa": 95,
      "min_yield_strength_mpa": 35,
      "max_temp_c": 204,
      "min_temp_to_40": 23.0,
      "values": {
        "65": 22.1,
        "100": 21.4,
        "125": 20.5,
        "150": 18.2,
        "175": 13.6,
        "200": 10.9,
        "225": 10.5
      }
    },
    {
      "block": 9,
      "line_no": 171,
      "nominal_composition": "Al–Mn–Cu",
      "product_form": "Forgings & fittings",
      "spec_no": "B361",
      "type_grade": "WP3003",
      "uns_no": "A93003",
      "class_condition_temper": "H112",
      "size_mm": null,
      "p_no": 21,
      "notes": "(13) (14) (32) (33)",
      "min_temp_c": -269,
      "min_tensile_strength_mpa": 95,
      "min_yield_strength_mpa": 35,
      "max_temp_c": 204,
      "min_temp_to_40": 23.0,
      "values": {
        "65": 22.1,
        "100": 21.4,
        "125": 20.5,
        "150": 18.2,
        "175": 13.6,
        "200": 10.9,
        "225": 10.5
      }
    },
    {
      "block": 9,
      "line_no": 172,
      "nominal_composition": "Al–Mn–Cu",
      "product_form": "Forgings & fittings",
      "spec_no": "B247",
      "type_grade": 5083,
      "uns_no": "A95083",
      "class_condition_temper": "H112",
      "size_mm": null,
      "p_no": 25,
      "notes": "(9) (32) (33)",
      "min_temp_c": -269,
      "min_tensile_strength_mpa": 268,
      "min_yield_strength_mpa": 110,
      "max_temp_c": 65,
      "min_temp_to_40": 73.5,
      "values": {
        "65": 73.5,
        "100": null,
        "125": null,
        "150": null,
        "175": null,
        "200": null,
        "225": null
      }
    },
    {
      "block": 9,
      "line_no": 173,
      "nominal_composition": "Al–Mn–Cu",
      "product_form": "Forgings & fittings",
      "spec_no": "B247",
      "type_grade": 5083,
      "uns_no": "A95083",
      "class_condition_temper": "H112 wld.",
      "size_mm": null,
      "p_no": 25,
      "notes": "(9) (32) (33)",
      "min_temp_c": -269,
      "min_tensile_strength_mpa": 268,
      "min_yield_strength_mpa": 110,
      "max_temp_c": 65,
      "min_temp_to_40": 73.5,
      "values": {
        "65": 73.5,
        "100": null,
        "125": null,
        "150": null,
        "175": null,
        "200": null,
        "225": null
      }
    },
    {
      "block": 9,
      "line_no": 174,
      "nominal_composition": "Al–4.4Mg–Mn",
      "product_form": "Forgings & fittings",
      "spec_no": "B361",
      "type_grade": "WP5083",
      "uns_no": "A95083",
      "class_condition_temper": "O",
      "size_mm": null,
      "p_no": 25,
      "notes": "(13) (32) (33)",
      "min_temp_c": -269,
      "min_tensile_strength_mpa": 270,
      "min_yield_strength_mpa": 110,
      "max_temp_c": 65,
