Repository: danivelas0/asme-pcc

File: resources/ASME B31/ASME B31.3/APPEX/appendix_a/table_a_1.json (part 28 of 28)
    "P-No. (5)",
    "P-No. (5)(7)"
  ],
  "columns_values": [
      "min_temp_to_40": 73.5,
      "values": {
        "65": 73.5,
        "100": null,
        "125": null,
        "150": null,
        "175": null,
        "200": null,
        "225": null
      }
    },
    {
      "block": 9,
      "line_no": 175,
      "nominal_composition": "Al–4.4Mg–Mn",
      "product_form": "Forgings & fittings",
      "spec_no": "B361",
      "type_grade": "WP5083",
      "uns_no": "A95083",
      "class_condition_temper": "H112",
      "size_mm": null,
      "p_no": 25,
      "notes": "(13) (32) (33)",
      "min_temp_c": -269,
      "min_tensile_strength_mpa": 270,
      "min_yield_strength_mpa": 110,
      "max_temp_c": 65,
      "min_temp_to_40": 73.5,
      "values": {
        "65": 73.5,
        "100": null,
        "125": null,
        "150": null,
        "175": null,
        "200": null,
        "225": null
      }
    },
    {
      "block": 9,
      "line_no": 176,
      "nominal_composition": "Al–3.5Mg",
      "product_form": "Forgings & fittings",
      "spec_no": "B361",
      "type_grade": "WP5154",
      "uns_no": "A95154",
      "class_condition_temper": "O",
      "size_mm": null,
      "p_no": 22,
      "notes": "(32) (33)",
      "min_temp_c": -269,
      "min_tensile_strength_mpa": 205,
      "min_yield_strength_mpa": 75,
      "max_temp_c": 65,
      "min_temp_to_40": 50.6,
      "values": {
        "65": 50.6,
        "100": null,
        "125": null,
        "150": null,
        "175": null,
        "200": null,
        "225": null
      }
    },
    {
      "block": 9,
      "line_no": 177,
      "nominal_composition": "Al–3.5Mg",
      "product_form": "Forgings & fittings",
      "spec_no": "B361",
      "type_grade": "WP5154",
      "uns_no": "A95154",
      "class_condition_temper": "H112",
      "size_mm": null,
      "p_no": 22,
      "notes": "(32) (33)",
      "min_temp_c": -269,
      "min_tensile_strength_mpa": 205,
      "min_yield_strength_mpa": 75,
      "max_temp_c": 65,
      "min_temp_to_40": 50.6,
      "values": {
        "65": 50.6,
        "100": null,
        "125": null,
        "150": null,
        "175": null,
        "200": null,
        "225": null
      }
    },
    {
      "block": 9,
      "line_no": 178,
      "nominal_composition": "Al–Mg–Si–Cu",
      "product_form": "Forgings & fittings",
      "spec_no": "B247",
      "type_grade": 6061,
      "uns_no": "A96061",
      "class_condition_temper": "T6 wld.",
      "size_mm": null,
      "p_no": 23,
      "notes": "(9) (22)",
      "min_temp_c": -269,
      "min_tensile_strength_mpa": 165,
      "min_yield_strength_mpa": null,
      "max_temp_c": 204,
      "min_temp_to_40": 55.2,
      "values": {
        "65": 55.2,
        "100": 55.2,
        "125": 54.3,
        "150": 52.0,
        "175": 46.3,
        "200": 35.3,
        "225": 34.8
      }
    },
    {
      "block": 9,
      "line_no": 179,
      "nominal_composition": "Al–Mg–Si–Cu",
      "product_form": "Forgings & fittings",
      "spec_no": "B361",
      "type_grade": "WP6061",
      "uns_no": "A96061",
      "class_condition_temper": "T4 wld.",
      "size_mm": null,
      "p_no": 23,
      "notes": "(22) (32) (44)",
      "min_temp_c": -269,
      "min_tensile_strength_mpa": 165,
      "min_yield_strength_mpa": null,
      "max_temp_c": 204,
      "min_temp_to_40": 55.2,
      "values": {
        "65": 55.2,
        "100": 55.2,
        "125": 54.3,
        "150": 52.0,
        "175": 46.3,
        "200": 35.3,
        "225": 34.8
      }
    },
    {
      "block": 9,
      "line_no": 180,
      "nominal_composition": "Al–Mg–Si–Cu",
      "product_form": "Forgings & fittings",
      "spec_no": "B361",
      "type_grade": "WP6061",
      "uns_no": "A96061",
      "class_condition_temper": "T6 wld.",
      "size_mm": null,
      "p_no": 23,
      "notes": "(22) (32) (44)",
      "min_temp_c": -269,
      "min_tensile_strength_mpa": 165,
      "min_yield_strength_mpa": null,
      "max_temp_c": 204,
      "min_temp_to_40": 55.2,
      "values": {
        "65": 55.2,
        "100": 55.2,
        "125": 54.3,
        "150": 52.0,
        "175": 46.3,
        "200": 35.3,
        "225": 34.8
      }
    },
    {
      "block": 9,
      "line_no": 181,
      "nominal_composition": "Al–Mg–Si–Cu",
      "product_form": "Forgings & fittings",
      "spec_no": "B361",
      "type_grade": "WP6061",
      "uns_no": "A96061",
      "class_condition_temper": "T4",
      "size_mm": null,
      "p_no": 23,
      "notes": "(13) (32) (33) (44)",
      "min_temp_c": -269,
      "min_tensile_strength_mpa": 180,
      "min_yield_strength_mpa": 110,
      "max_temp_c": 204,
      "min_temp_to_40": 59.8,
      "values": {
        "65": 59.8,
        "100": 59.8,
        "125": 58.9,
        "150": 56.3,
        "175": 50.2,
        "200": 38.3,
        "225": 35.9
      }
    },
    {
      "block": 9,
      "line_no": 182,
      "nominal_composition": "Al–Mg–Si–Cu",
      "product_form": "Forgings & fittings",
      "spec_no": "B247",
      "type_grade": 6061,
      "uns_no": "A96061",
      "class_condition_temper": "T6",
      "size_mm": null,
      "p_no": 23,
      "notes": "(9) (33)",
      "min_temp_c": -269,
      "min_tensile_strength_mpa": 262,
      "min_yield_strength_mpa": 241,
      "max_temp_c": 204,
      "min_temp_to_40": 87.3,
      "values": {
        "65": 87.3,
        "100": 87.3,
        "125": 83.6,
        "150": 72.3,
        "175": 57.2,
        "200": 40.2,
        "225": 35.9
      }
    },
    {
      "block": 9,
      "line_no": 183,
      "nominal_composition": "Al–Mg–Si–Cu",
      "product_form": "Forgings & fittings",
      "spec_no": "B361",
      "type_grade": "WP6061",
      "uns_no": "A96061",
      "class_condition_temper": "T6",
      "size_mm": null,
      "p_no": 23,
      "notes": "(13) (32) (33) (44)",
      "min_temp_c": -269,
      "min_tensile_strength_mpa": 260,
      "min_yield_strength_mpa": 240,
      "max_temp_c": 204,
      "min_temp_to_40": 87.3,
      "values": {
        "65": 87.3,
        "100": 87.3,
        "125": 83.6,
        "150": 72.3,
        "175": 57.2,
        "200": 40.2,
        "225": 35.9
      }
    },
    {
      "block": 9,
      "line_no": 184,
      "nominal_composition": "Al–Mg–Si",
      "product_form": "Forgings & fittings",
      "spec_no": "B361",
      "type_grade": "WP6063",
      "uns_no": "A96063",
      "class_condition_temper": "T4 wld.",
      "size_mm": null,
      "p_no": 23,
      "notes": "(32)",
      "min_temp_c": -269,
      "min_tensile_strength_mpa": 117,
      "min_yield_strength_mpa": null,
      "max_temp_c": 204,
      "min_temp_to_40": 39.1,
      "values": {
        "65": 39.1,
        "100": 37.6,
        "125": 36.0,
        "150": 32.0,
        "175": 24.7,
        "200": 15.3,
        "225": 13.8
      }
    },
    {
      "block": 9,
      "line_no": 185,
      "nominal_composition": "Al–Mg–Si",
      "product_form": "Forgings & fittings",
      "spec_no": "B361",
      "type_grade": "WP6063",
      "uns_no": "A96063",
      "class_condition_temper": "T6 wld.",
      "size_mm": null,
      "p_no": 23,
      "notes": "(32)",
      "min_temp_c": -269,
      "min_tensile_strength_mpa": 117,
      "min_yield_strength_mpa": null,
      "max_temp_c": 204,
      "min_temp_to_40": 39.1,
      "values": {
        "65": 39.1,
        "100": 37.6,
        "125": 36.0,
        "150": 32.0,
        "175": 24.7,
        "200": 15.3,
        "225": 13.8
      }
    },
    {
      "block": 9,
      "line_no": 186,
      "nominal_composition": "Al–Mg–Si",
      "product_form": "Forgings & fittings",
      "spec_no": "B361",
      "type_grade": "WP6063",
      "uns_no": "A96063",
      "class_condition_temper": "T4",
      "size_mm": null,
      "p_no": 23,
      "notes": "(13) (32) (33)",
      "min_temp_c": -269,
      "min_tensile_strength_mpa": 124,
      "min_yield_strength_mpa": 62,
      "max_temp_c": 204,
      "min_temp_to_40": 41.4,
      "values": {
        "65": 41.3,
        "100": 41.3,
        "125": 41.0,
        "150": 41.0,
        "175": 33.9,
        "200": 22.6,
        "225": 9.8
      }
    },
    {
      "block": 9,
      "line_no": 187,
      "nominal_composition": "Al–Mg–Si",
      "product_form": "Forgings & fittings",
      "spec_no": "B361",
      "type_grade": "WP6063",
      "uns_no": "A96063",
      "class_condition_temper": "T6",
      "size_mm": null,
      "p_no": 23,
      "notes": "(13) (32) (33)",
      "min_temp_c": -269,
      "min_tensile_strength_mpa": 205,
      "min_yield_strength_mpa": 170,
      "max_temp_c": 204,
      "min_temp_to_40": 68.9,
      "values": {
        "65": 68.9,
        "100": 67.7,
        "125": 59.0,
        "150": 45.9,
        "175": 27.5,
        "200": 15.3,
        "225": 13.8
      }
    },
    {
      "block": 9,
      "line_no": 188,
      "nominal_composition": "Al–Si–Mg",
      "product_form": "Castings",
      "spec_no": "B26",
      "type_grade": 356.0,
      "uns_no": "A03560",
      "class_condition_temper": "T71",
      "size_mm": null,
      "p_no": 26,
      "notes": "(9) (43)",
      "min_temp_c": -269,
      "min_tensile_strength_mpa": 170,
      "min_yield_strength_mpa": 125,
      "max_temp_c": 204,
      "min_temp_to_40": 57.5,
      "values": {
        "65": 57.5,
        "100": 57.5,
        "125": 55.0,
        "150": 49.8,
        "175": 38.6,
        "200": 18.9,
        "225": 16.5
      }
    },
    {
      "block": 9,
      "line_no": 189,
      "nominal_composition": "Al–Si–Mg",
      "product_form": "Castings",
      "spec_no": "B26",
      "type_grade": 356.0,
      "uns_no": "A03560",
      "class_condition_temper": "T6",
      "size_mm": null,
      "p_no": 26,
      "notes": "(9) (43)",
      "min_temp_c": -269,
      "min_tensile_strength_mpa": 205,
      "min_yield_strength_mpa": 140,
      "max_temp_c": 121,
      "min_temp_to_40": 68.9,
      "values": {
        "65": 68.9,
        "100": 68.9,
        "125": 57.9,
        "150": null,
        "175": null,
        "200": null,
        "225": null
      }
    },
    {
      "block": 9,
      "line_no": 190,
      "nominal_composition": "Al–Si",
      "product_form": "Castings",
      "spec_no": "B26",
      "type_grade": 443.0,
      "uns_no": "A04430",
      "class_condition_temper": "F",
      "size_mm": null,
      "p_no": null,
      "notes": "(9) (43)",
      "min_temp_c": -269,
      "min_tensile_strength_mpa": 115,
      "min_yield_strength_mpa": 50,
      "max_temp_c": 204,
      "min_temp_to_40": 32.0,
      "values": {
        "65": 32.0,
        "100": 32.0,
        "125": 32.0,
        "150": 32.0,
        "175": 32.0,
        "200": 32.0,
        "225": 24.1
      }
    }
  ]
}
