Repository: danivelas0/asme-pcc

File: resources/ASME PCC/pcc_2/p2_welded_repairs/art_214_field_heat_treating/art_214.json
{
  "code": "ASME PCC-2",
  "edition": "2022",
  "part": "Part 2 - WELDED REPAIRS",
  "chapter_kind": "article",
  "chapter_id": "214",
  "chapter_title": "Field Heat Treating of Vessels",
  "parent_article": null,
  "appendix_class": null,
  "source_pages": [
    104,
    109
  ],
  "outline_pages": [
    104,
    109
  ],
  "extraction": {
    "tool": "marker 2.0.0",
    "source": "embedded text layer (born-digital, disable_ocr)",
    "llm": null,
    "image_format": "PNG",
    "boundaries": "PDF outline, refined to opening SectionHeader",
    "date": "2026-09-05"
  },
  "counts": {
    "blocks": 85,
    "figures": 0,
    "tables": 0,
    "equations": 0
  },
  "blocks": [
    {
      "type": "section_header",
      "page": 104,
      "number": "214",
      "level": 1,
      "text": "Article 214 Field Heat Treating of Vessels"
    },
    {
      "type": "section_header",
      "page": 104,
      "number": "214-1",
      "level": 2,
      "text": "214-1 DESCRIPTION"
    },
    {
      "type": "section_header",
      "page": 104,
      "number": "214-1.1",
      "level": 3,
      "text": "214-1.1 Introduction"
    },
    {
      "type": "paragraph",
      "page": 104,
      "text": "Heat treating operations in the field are commonly performed in relation to repairs and alterations to pressure vessels and on occasion to field fabricated new vessels. Without adequate precautions, however, the heat treating operation can cause damage to the vessel."
    },
    {
      "type": "section_header",
      "page": 104,
      "number": "214-1.2",
      "level": 3,
      "text": "214-1.2 Scope"
    },
    {
      "type": "paragraph",
      "page": 104,
      "text": "This Article provides guidance to reduce the probability of causing damage to the vessel as a result of the heat treating operation."
    },
    {
      "type": "section_header",
      "page": 104,
      "number": "214-1.3",
      "level": 3,
      "text": "214-1.3 Application"
    },
    {
      "type": "paragraph",
      "page": 104,
      "text": "This Article applies to field heat treating operations for pressure vessels. This heat treating operation can be required due to welded repairs or alterations or for service environment reasons. It is applicable to postweld heat treating operations as well as other heat treating operations such as dehydrogenation heat treating."
    },
    {
      "type": "section_header",
      "page": 104,
      "number": "214-2",
      "level": 2,
      "text": "214-2 LIMITATIONS"
    },
    {
      "type": "section_header",
      "page": 104,
      "number": "214-2.1",
      "level": 3,
      "text": "214-2.1 Additional Requirements"
    },
    {
      "type": "paragraph",
      "page": 104,
      "text": "Part 1 of this Standard, \"Scope, Organization, and Intent,\" contains additional requirements and limitations. This Article shall be used in conjunction with Part 1 ."
    },
    {
      "type": "section_header",
      "page": 104,
      "number": "214-2.2",
      "level": 3,
      "text": "214-2.2 Work Location"
    },
    {
      "type": "paragraph",
      "page": 104,
      "text": "This Article shall apply to in-situ field heat treating operations."
    },
    {
      "type": "section_header",
      "page": 104,
      "number": "214-2.3",
      "level": 3,
      "text": "214-2.3 Codes and Standards"
    },
    {
      "type": "paragraph",
      "page": 104,
      "text": "The technical requirements for heat treating shall be derived from applicable new and post-construction codes and standards. Examples include ASME BPVC, Section VIII; NB-23; and API 510."
    },
    {
      "type": "section_header",
      "page": 104,
      "number": "214-3",
      "level": 2,
      "text": "214-3 DESIGN"
    },
    {
      "type": "section_header",
      "page": 104,
      "number": "214-3.1",
      "level": 3,
      "text": "214-3.1 Methods"
    },
    {
      "type": "paragraph",
      "page": 104,
      "text": "Methods of applying heat in a field heat treating process include internal or external firing, electric resistance heating, and induction heating. Heat treatment of vessels can consist of heat treating the entire vessel, heat treating a full circumferential band of the vessel, or heat treating a localized area of the vessel without heating the entire circumference (\"spot\" or \"bull's eye\"). Stress and stability evaluations of the proposed heat treatment are dependent on the type of heating method employed. Local heating will generally cause more thermal stress than heating a circumferential band, but can provide the benefit of better structural stability."
    },
    {
      "type": "paragraph",
      "page": 104,
      "text": "214-3.1.1 Heating Methods. External firing is accomplished via burners external to the vessel. Heated air from these burners is ducted inside the vessel to accomplish the heat treatment. When access permits, internal firing is accomplished via burners internal to the vessel that provide radiant and convective heat to the area being heat treated. Internal insulating bulkheads can be used with both external and internal firing to isolate the area being heat treated. Electric resistance heating is accomplished through the application of electric heating pads to the components being heated. Induction heating is carried out by inducing heat into the components via electromagnetic devices. Each has specific advantages and disadvantages as well as safety considerations. An individual or organization familiar with these methods should be consulted to guide the selection of a method for a particular application."
    },
    {
      "type": "paragraph",
      "page": 104,
      "text": "214-3.1.2 Calculations and Acceptance Criteria. Guidelines for designing a heat treatment strategy for local heat treatments can be found in WRC Bulletin 452 and API 510. These documents provide information for the design of the required soak band, heated band, and gradient control band. Temperature gradient, bandwidths, and stress and stability evaluations can be calculated manually or by using linear or nonlinear finite element analysis (FEA) techniques. Residual stresses may be omitted in these calculations. WRC Bulletin 452 provides guidelines for acceptable stress levels. However, the criteria for selecting and establishing"
    },
    {
      "type": "paragraph",
      "page": 105,
      "text": "acceptable stress levels should consider the parameters of the component and its service environment."
    },
    {
      "type": "section_header",
      "page": 105,
      "number": "214-3.2",
      "level": 3,
      "text": "214-3.2 Thermal Expansion"
    },
    {
      "type": "paragraph",
      "page": 105,
      "text": "All items subject to heat treating operations will be subject to thermal expansion. The extent of this expansion shall be evaluated and accommodated. Failure to allow for thermal expansion can result in damage to the vessel. Unless a more detailed analysis is performed, the expansion of carbon and low alloy steels at typical PWHT temperature of 650°C (1,200°F) may be estimated as 8 mm/m (0.1 in./ft)."
    },
    {
      "type": "paragraph",
      "page": 105,
      "text": "214-3.2.1 Local Restraint. Local restraint can be developedinmany ways. Heat treating a spot or \"bull's eye\" area on a vessel rather than a band around the circumference will result in stresses being developed within the shell as the soak zone and adjoining lower temperature zones have different thermal growth."
    },
    {
      "type": "paragraph",
      "page": 105,
      "text": "Evaluation of this type of heat treatment usually requires the use of FEA performed by an engineer experienced in the evaluation of heat treating procedures. The gradient from the soak zone of a band to the unheated portions of a vessel is also important to evaluate, and as a starting point the principles established in WRC Bulletin 452 can be used. Another source of local restraint could be the proximity of a head to a band around the shell that is being heat treated. As the shell expands due to thermal growth, the relatively cold head restrains the growth. Determining the suitability of a heat treating strategy that involves local restraint should be performed by engineers experienced in this type of analysis."
    },
    {
      "type": "paragraph",
      "page": 105,
      "text": "214-3.2.2 Other Restraint. Restraint imposed on an expanding vessel from components other than the pressure-retaining components can lead to substantial forces and stresses in a vessel that is undergoing heat treatment. Avoiding such external restraints can involve temporarily loosening or detaching components. In some cases this can require cutting and rewelding of structural or other components. Stiffening rings, insulation support rings, saddles, etc., can require supplemental heating in order to maintain a temperature compatible with the shell to which they are attached."
    },
    {
      "type": "paragraph",
      "page": 105,
      "text": "214-3.2.2.1 Structures. Internal and external structural components that restrict free thermal expansion of the vessel should be removed or their connections loosened to allow unrestricted thermal growth. Internal structural components include vessel internals such as catalyst bed support systems, trays, distributors, outlet collectors, impingement plates, etc.Welded internal structures can require individual heating elements and monitoring to ensure compatible thermal expansion if they are left in place during the heat treatment. External structural components include ladders and platforms. Evaluation of platforms should include consideration for radial growth"
    },
    {
      "type": "paragraph",
      "page": 105,
      "text": "of the vessel and connections to adjoining vessels and structures. Handrails and midrails on adjoining platforms should also be checked to ensure that they do not restrict motion of the platforms relative to each other. Ladders should be checked to ensure that they are supported at only one elevation and guided at others. The nuts at the guides should be loose enough to allow for vertical movement of the ladder."
    },
    {
      "type": "paragraph",
      "page": 105,
      "text": "214-3.2.2.2 Saddles. In the case of a horizontal vessel on saddles, the baseplate of one saddle typically has slotted anchor bolt holes to allow for fitup and thermal movement at the vessel's design temperature. The thermal expansion between saddles shall be determined and the available slot length checked to ensure that the saddle will have sufficient room to move. Note that this requires checking the existing location of the anchor bolts relative to the edge of the slot, not merely the overall length of the slots. The baseplate and structural bearing plate should be checked for corrosion to verify that they are free to move relative to each other. Thin sheets of stainless steel can be placed between the baseplate and bearing plate in between the anchor bolts. These sheets reduce friction to allow easier movement. Finally, the nuts on the anchor bolts should be verified to be loose enough not to hinder movement. One means of verifying this is to tighten the nut until it contacts the top of the baseplate, then back the nut off one-half of a turn. Another means of allowing for thermal growth is to lift one saddle and place rollers (solid rods or small diameter pipe) between the saddle and bearing plate. Rollers should be placed in locations where they will not roll into the anchor bolts."
    },
    {
      "type": "paragraph",
      "page": 105,
      "text": "214-3.2.2.3 Skirts. In most cases, skirts are long enough such that the baseplate is not impacted by the temperature gradient from the heat treatment. However, for short skirts, free movement should be verified. Anchor-bolt-to-slot or hole gaps and baseplate-tobearing-plate issues similar to that of a sliding saddle should be evaluated. For skirt supported vessels, the axial thermal gradient at the top can be critical. If the skirt is not insulated, the temperature drop can be too steep and cause yielding."
    },
    {
      "type": "paragraph",
      "page": 105,
      "text": "Consideration should be given to add an insulating bulkhead below the bottom head to introduce a \"hot box\" keeping the top portion of the skirt hot. In such cases, the buckling resistance of the skirt should be evaluated."
    },
    {
      "type": "paragraph",
      "page": 105,
      "text": "214-3.2.2.4 Other Vessel Supports. Some vessels are supported by legs, lugs, or other attachments. These supports should be evaluated to ensure that they do not restrict the thermal growth of the vessel."
    },
    {
      "type": "paragraph",
      "page": 105,
      "text": "214-3.2.2.5 Piping. Piping is frequently routed along vessels. This piping should be checked, and where appropriate, flanges or other connections disconnected to avoid"
    },
    {
      "type": "paragraph",
      "page": 106,
      "text": "the possibility of inhibiting the free thermal growth of the vessel."
    },
    {
      "type": "paragraph",
      "page": 106,
      "text": "214-3.2.2.6 Instrumentation and Electrical. Conduit for instrumentation and electrical systems is sometimes routed along vessels and associated ladders and platforms. These can hinder the free thermal growth of the vessel and as such should be loosened at junction boxes, other terminations, and supports. They should be supported at one elevation and guided at others. Guide locations should be checked to ensure that they allow sufficient motion. Wiring within the conduit often has sufficient slack to allow for growth but this should be checked as well. Consideration should be given to the temperature that the conduit may achieve in relation to the insulation on the wiring inside. Conduit that is relatively close to the heat treated area can get hot enough to damage insulation on the wiring. Insulation placed between the heat treated area and conduit is often sufficient to keep the conduit at tolerable temperatures when heat is applied through firing or electric resistance. Induction heating can heat conduit to temperatures sufficient to cause damage to wiring insulation regardless of the presence of thermal insulation between the vessel and conduit."
    },
    {
      "type": "paragraph",
      "page": 106,
      "text": "214-3.2.2.7 Restraint Due to Insulation. Insulation sheathing (jacketing) and bands should be loosened up to allow for thermal growth. Some bands have spring type connectors; these should be verified to have adequate room to expand. Riveted or screwed sheathing can require that the rivets or screws be removed to allow for unrestrained growth. The type of insulation can play a role in this evaluation. Flexible insulation such as mineral wool can be more forgiving than rigid insulation such as calcium silicate."
    },
    {
      "type": "section_header",
      "page": 106,
      "number": "214-3.3",
      "level": 3,
      "text": "214-3.3 Materials Considerations"
    },
    {
      "type": "paragraph",
      "page": 106,
      "text": "Temperatures achieved during heat treatment of a vessel can have detrimental effects on the steel as well as other materials utilized in the fabrication and operation of the vessel."
    },
    {
      "type": "paragraph",
      "page": 106,
      "text": "214-3.3.1 Base and Weld Material Degradation. Some materials' properties can be degraded with cumulative heat treatment exposure. This may be true for base metal, weld deposit, or both. A materials engineer or specialist should be consulted to verify that the additional heat treatment is within limits determined for the vessel."
    },
    {
      "type": "paragraph",
      "page": 106,
      "text": "214-3.3.1.1 Time Dependent Degradation. Performing heat treatment on vessels can require special considerations related to heat treatment conditions and thermal gradients in vessels where loss of toughness and ductility can occur after a long time in service. For example, hydrogen environments are a common source of in-service embrittlement effects."
    },
    {
      "type": "paragraph",
      "page": 106,
      "text": "214-3.3.1.2 Effect of Heat Treating onMaterial Prop erties. For some materials, such as high strength carbon steels and low alloy steels, the effect of additional heat treatment time on the material properties should be evaluated. This can require the review of past heat treatments, material test reports if available, published literature, and the taking of hardness readings on the applicable vessel base material and weld material."
    },
    {
      "type": "paragraph",
      "page": 106,
      "text": "214-3.3.1.3 Creep Strength Enhanced Ferritic Steel. Creep Strength Enhanced Ferritic Steels (CSEFS) are particularly vulnerable to degradation of material properties with improper heat treatments. A materials engineer or specialist familiar with CSEFS should be consulted to evaluate the effects of any proposed heat treatment."
    },
    {
      "type": "paragraph",
      "page": 106,
      "text": "214-3.3.2 Cladding and Lining. The effect of heat treatment and thermal expansion on lined or clad vessels should be considered. A materials engineer or specialist should be consulted to verify that sensitization or other degradation mechanisms potentially caused by the heat treatment will not impact the beneficial effect of the lining or cladding. Strip-lined and glass-lined vessels can exhibit damage to the lining due to the differential thermal expansion characteristics of the lining and base material."
    },
    {
      "type": "paragraph",
      "page": 106,
      "text": "214-3.3.3 Fireproofing and Refractory. Fireproofing and refractory linings can spall or crack due to the thermal growth of the underlying steel. Particular care should be given to ensure that no liquid from either the process or condensation remains between the shell or head and refractory. Repairs to or replacement of fireproofing and refractory linings in the vicinity of the soak zone or gradient zones should be anticipated."
    },
    {
      "type": "paragraph",
      "page": 106,
      "text": "214-3.3.4 Insulation. Insulation on vessels subject to heat treatment should be verified to ensure that it is suitable for and will not degrade at the proposed heat treating temperature range."
    },
    {
      "type": "paragraph",
      "page": 106,
      "text": "214-3.3.5 Coatings. Internal and external coatings are frequently applied to vessels. It should be recognized that these can degrade at heat treating temperatures. Consideration should be given to the health impacts of any gaseous byproducts. In addition, the visual impact of smoke is undesirable and can be cause for concern by personnel not directly involved with the heat treating process including members of the public."
    },
    {
      "type": "section_header",
      "page": 106,
      "number": "214-3.4",
      "level": 3,
      "text": "214-3.4 Structural Considerations"
    },
    {
      "type": "paragraph",
      "page": 106,
      "text": "The temperatures necessary for a heat treatment procedure often exceed the design temperature of the vessel. Consideration shall be given to the effect of the heat treating temperature on the structural strength and stability of the vessel."
    },
    {
      "type": "paragraph",
      "page": 106,
      "text": "214-3.4.1 Stability Evaluation. Evaluation of the structural integrity of a vessel undergoing heat treatment should include consideration for the deformation of the"
    },
    {
      "type": "paragraph",
      "page": 107,
      "text": "shell and supports as well as the reduced material properties at the heat treatment temperature. One source of guidance for performing such an evaluation is API 579- 1/ASME FFS-1. Buckling evaluation should include consideration for deformed geometry such as a skirt that is diametrically expanded at the connection to the head but at nominal diameter at the base. Loadings typically considered include dead weight of the vessel, insulation or refractory, appurtenances such as ladders and platforms, piping, etc., as well as wind. In some cases it can be beneficial to remove items that contribute to the loading. Seismic loadings may be omitted. A wind loading that provides some margin against that which would be expected for a given location and a given time of year should be included in the evaluation. Commonly used wind speeds are in the range of 10 m/s to 25 m/s (25 mph to 60 mph).The maximum wind speed should be clearly identified in the field procedure along with procedures for reducing the temperature if maximum design wind speeds are attained during the heat treatment process."
    },
    {
      "type": "paragraph",
      "page": 107,
      "text": "214-3.4.2 External Support. It is sometimes necessary to provide additional support for vessels undergoing heat treatment. This can be provided by either connections to adjacent structures, vessels, or cranes."
    },
    {
      "type": "paragraph",
      "page": 107,
      "text": "214-3.4.2.1 Adjacent Structures and Vessels. On occasion a vessel subject to field heat treatment may be located in the vicinity of structures or other vessels. Alternatively, temporary structures can be erected to provide support. The suitability of providing support to a vessel undergoing heat treatment by rigging to an adjacent structure or vessel should be evaluated by engineers familiar with both structures and vessels. This evaluation may require a team effort to complete."
    },
    {
      "type": "paragraph",
      "page": 107,
      "text": "214-3.4.2.2 Cranes. Another means of providing external support is to use a crane to provide enough tension to reduce the compressive load at the region being heat treated to an acceptable level. Care should be taken in determining the appropriate load in the crane cable. Note that operating cranes under high wind speeds can be hazardous and as such they may be of little benefit if the vessel's stability is limited by wind. Lifting devices such as lugs or other means of attaching the cable to the vessel should be designed, or the design of existing devices checked, by an engineer. These devices, in particular existing devices, should be inspected to ensure that they and their welds are in good condition."
    },
    {
      "type": "section_header",
      "page": 107,
      "number": "214-4",
      "level": 2,
      "text": "214-4 FABRICATION"
    },
    {
      "type": "section_header",
      "page": 107,
      "number": "214-4.1",
      "level": 3,
      "text": "214-4.1 Heat Treat Contractor ' s Procedure"
    },
    {
      "type": "paragraph",
      "page": 107,
      "text": "A procedure detailing the proposed heat treating operation shall be developed by the heat treating contractor. This procedure should be reviewed and approved by"
    },
    {
      "type": "paragraph",
      "page": 107,
      "text": "the owner's engineer prior to the installation of any heat treating apparatus. An example procedure providing suggested topics of coverage is included in Mandatory Appendix 214-I."
    },
    {
      "type": "section_header",
      "page": 107,
      "number": "214-4.2",
      "level": 3,
      "text": "214-4.2 Instrumentation of Heat Treatment"
    },
    {
      "type": "paragraph",
      "page": 107,
      "text": "Heat treatment operations should have sufficient instrumentation to record metal temperatures throughout the heat treating cycle. Redundant sensors and recording devices should be used in order to ensure that the process is controlled correctly and that a record of the process is retained. These sensors should be of sufficient quantity to positively verify that the various zones of heating are achieving, but not exceeding their target temperature ranges and gradients. Particular attention should be given to placing instrumentation in the vicinity of nozzles, rings, and other appurtenances that can heat up or cool down at a rate different than the adjacent shell or head. Care should be taken not to place resistance-welded thermocouples on welds or the heataffected zone (HAZ) of welds. Thermocouples or other temperature sensors should have calibration records current within six months of the heat treatment date."
    },
    {
      "type": "section_header",
      "page": 107,
      "number": "214-4.3",
      "level": 3,
      "text": "214-4.3 Special Considerations <22>"
    },
    {
      "type": "paragraph",
      "page": 107,
      "text": "214-4.3.1 Temperature Gradients. It can be difficult to control temperature gradients in thick-walled pressure vessels. Therefore, when developing heat treatment procedures, consideration should be given to the application of heat inside and outside of the vessel, such that potentially harmful through-wall temperature gradients are not induced."
    },
    {
      "type": "paragraph",
      "page": 107,
      "text": "214-4.3.2 Inadvertent Heating. When induction heating is used, additional attention should be given to the possibility of inadvertent heating of components, such as adjacent ladders, platforms, piping, etc."
    },
    {
      "type": "paragraph",
      "page": 107,
      "text": "214-4.3.3 Welded Valves. PWHT of welds on socket weld (SW) and butt weld (BW) valves should be performed in accordance with the valve manufacturer's recommendations, such that the valve internals are not damaged."
    },
    {
      "type": "paragraph",
      "page": 107,
      "text": "214-4.3.4 Nearby Components. Instruments, valves, and other piping components associated with the item being PWHT should be disconnected, disassembled, or removed. Instruments, valves, and other components that remain in place and assembled during a PWHT operation may be exposed to temperatures higher than their design during the PWHT. When this occurs, the proper operation of these components should be verified upon completion of the PWHT operation."
    },
    {
      "type": "section_header",
      "page": 108,
      "number": "214-4.3.5",
      "level": 4,
      "text": "214-4.3.5 Branch Connections or Nozzles"
    },
    {
      "type": "paragraph",
      "page": 108,
      "text": "214-4.3.5.1 Braced. Braced branch connections or nozzles should be evaluated for susceptibility to damage from PWHT heating and cooling effects between the branch, bracing, and connected equipment."
    },
    {
      "type": "paragraph",
      "page": 108,
      "text": "214-4.3.5.2 External Loads. Branch connections or nozzles experiencing external loads from attached piping, components, instrumentation, etc., should be evaluated for the need of additional support while the PWHT is performed."
    },
    {
      "type": "section_header",
      "page": 108,
      "number": "214-4.4",
      "level": 3,
      "text": "214-4.4 Monitoring"
    },
    {
      "type": "paragraph",
      "page": 108,
      "text": "Heat treatment operations should be continuously monitored by personnel capable of modifying the heat input as necessary to achieve the required temperature profiles."
    },
    {
      "type": "section_header",
      "page": 108,
      "number": "214-4.5",
      "level": 3,
      "text": "214-4.5 Record Retention"
    },
    {
      "type": "paragraph",
      "page": 108,
      "text": "A detailed work description of the heat treatment as well as temperature recordings (charts) shall be provided by the contractor and should be retained in the owner/ user's equipment file. The heat treat contractor's procedure referred to in para. 214-4.1 may serve as the record of work performed when amended with actual conditions and any deviations from the plan clearly noted. This record should include the vessel identification, heat treat target temperature and tolerances, heat up rate, hold (soak) time, and cool down rates. In addition, a schematic illustrating the size and location of the soak zone, heat zones, and gradient control zones relative to prominent vessel features such as nozzles, location of heaters, thermocouple locations, and other items significant to the process should be included. Temperature recordings (charts) need not be the original data but may be scanned or transcribed into more readily archived formats."
    },
    {
      "type": "section_header",
      "page": 108,
      "number": "214-5",
      "level": 2,
      "text": "214-5 EXAMINATION"
    },
    {
      "type": "section_header",
      "page": 108,
      "number": "214-5.1",
      "level": 3,
      "text": "214-5.1 Vessel"
    },
    {
      "type": "paragraph",
      "page": 108,
      "text": "Upon completion of heat treatment, the vessel shall be checked for damage. This examination shall include a visual examination. Other forms of nondestructive examination may be used to confirm the absence of cracks or other damage. Vessel supports should be checked for potential damage, and vertical vessels should be checked for plumbness. In situ hardness checking should be performed to verify that requirements of the construction code and/or post-construction codes have been achieved. If the vessel has a lining it should be checked to verify that its integrity has not been compromised."
    },
    {
      "type": "section_header",
      "page": 108,
      "number": "214-5.2",
      "level": 3,
      "text": "214-5.2 Structures"
    },
    {
      "type": "paragraph",
      "page": 108,
      "text": "Internal structural components should be visually checked for damage and to ensure that any installation hardware that is required is present. External structural connections should be checked as well to ensure that all components that were disconnected have been reconnected. Care should be given to verifying that these components are not reinstalled in a manner that would restrict the thermal growth of the vessel at design or operating temperature. For example, ladders should be supported at one elevation and guided at others; platform and handrail connections to other vessels or structures should be free to grow independently."
    },
    {
      "type": "section_header",
      "page": 108,
      "number": "214-5.3",
      "level": 3,
      "text": "214-5.3 Piping"
    },
    {
      "type": "paragraph",
      "page": 108,
      "text": "Piping that was disconnected should be checked to ensure that it has been reconnected. Flange assembly requirements and recommendations are available in ASME PCC-1."
    },
    {
      "type": "section_header",
      "page": 108,
      "number": "214-5.4",
      "level": 3,
      "text": "214-5.4 Instrumentation and Electrical"
    },
    {
      "type": "paragraph",
      "page": 108,
      "text": "Instrumentation and electrical connections should be visually checked to ensure that wiring connections are sound. This should be followed by a visual check to ensure that conduits that were loosened have been reconnected and box covers have been closed."
    },
    {
      "type": "section_header",
      "page": 108,
      "number": "214-5.5",
      "level": 3,
      "text": "214-5.5 Insulation"
    },
    {
      "type": "paragraph",
      "page": 108,
      "text": "Insulation should be visually verified not to have degraded during the heat treatment process. Sheathing (jacketing) and straps should be checked to verify that they are sound. Caulking around vessel appurtenances such as platform clips and nozzles should be repaired to prevent the intrusion of rain water under the insulation."
    },
    {
      "type": "section_header",
      "page": 108,
      "number": "214-6",
      "level": 2,
      "text": "214-6 TESTING"
    },
    {
      "type": "paragraph",
      "page": 108,
      "text": "Testing may be required by the applicable postconstruction code or standard such as NBIC or API 510. Article 501 of this Standard provides guidelines for pressure testing of the vessel and piping. Instrument and electrical connections should be tested for continuity and proper operation prior to the vessel being returned to service. In some cases field heat treated vessels that have material toughness requirements should have simulated heat treatment coupons or have coupons attached to the heat treated vessel section to ensure that specified toughness requirements are achieved after heat treatment. Coupons may be made from material from nozzle cutouts, cut and welded using a weld procedure representative of that used on the vessel."
    },
    {
      "type": "paragraph",
      "page": 109,
      "text": "<22> 214-7 REFERENCES The following is a list of publications referenced in this Article. Unless otherwise specified, the latest edition shall apply. API 510-2006, Pressure Vessel Inspection Code: In-Service Inspection, Rating, Repair, and Alteration API 579-1/ASME FFS-1–2007, Fitness For Service Publisher: American Petroleum Institute (API), 200 Massachusetts Avenue NW, Suite 1100, Washington, DC 20001-5571 (www.api.org ) ASME PCC-1, Pressure Boundary Bolted Flange Joint Assembly Publisher: The American Society of Mechanical Engineers (ASME), Two Park Avenue, New York NY 10016-5990 (www.asme.org) AWS D10.10-2009, Recommended Practices for Local Heating of Welds in Piping and Tubing Publisher: American Welding Society (AWS), 8669 NW 36 Street, No. 130, Miami, FL 33166 (www.aws.org) NB-23, National Board Inspection Code Publisher: National Board of Boiler and Pressure Vessel Inspectors (NBBI), 1055 Crupper Avenue, Columbus, OH 43229 (www.nationalboard.org ) WRC Bulletin 452 (2000), Recommended Practices for Local Heating of Welds in Pressure Vessels Publisher: Welding Research Council (WRC), P.O. Box 201547, Shaker Heights, OH 44120 (www.forengineers.org/welding-research-council)"
    }
  ]
}
