Repository: danivelas0/asme-pcc

File: resources/ASME PCC/pcc_2/p2_welded_repairs/art_216_welded_hot_taps/art_216.json (part 1 of 2)
{
  "code": "ASME PCC-2",
  "edition": "2022",
  "part": "Part 2 - WELDED REPAIRS",
  "chapter_kind": "article",
  "chapter_id": "216",
  "chapter_title": "Welded Hot Taps in Pressure Equipment or Pipelines",
  "parent_article": null,
  "appendix_class": null,
  "source_pages": [
    124,
    134
  ],
  "outline_pages": [
    124,
    134
  ],
  "extraction": {
    "tool": "marker 2.0.0",
    "source": "embedded text layer (born-digital, disable_ocr)",
    "llm": null,
    "image_format": "PNG",
    "boundaries": "PDF outline, refined to opening SectionHeader",
    "date": "2026-09-05"
  },
  "counts": {
    "blocks": 333,
    "figures": 1,
    "tables": 0,
    "equations": 5
  },
  "blocks": [
    {
      "type": "section_header",
      "page": 124,
      "number": "216",
      "level": 1,
      "text": "Article 216 Welded Hot Taps in Pressure Equipment or Pipelines"
    },
    {
      "type": "section_header",
      "page": 124,
      "number": "216-1",
      "level": 2,
      "text": "216-1 DESCRIPTION"
    },
    {
      "type": "paragraph",
      "page": 124,
      "text": "(a) This Article provides requirements for design and installation of fittings by welding on equipment while in service (in-service welding)."
    },
    {
      "type": "paragraph",
      "page": 124,
      "text": "(b) This Article may be used in conjunction with owner/user requirements and with other relevant documents pertaining to safe hot tapping practices."
    },
    {
      "type": "paragraph",
      "page": 124,
      "text": "(c) This Article may be used in conjunction with Article 210 on in-service welding."
    },
    {
      "type": "section_header",
      "page": 124,
      "number": "216-1.1",
      "level": 3,
      "text": "216-1.1 Hot Tapping Connections"
    },
    {
      "type": "paragraph",
      "page": 124,
      "text": "(a) Hot tapping is used to install a branch connection into piping, pipelines, pressure vessels or other pressure equipment, and storage tanks while that equipment is in service."
    },
    {
      "type": "paragraph",
      "page": 124,
      "text": "(b) Hot tapping involves hot work, including welding on the surface of a pressure vessel, pipe, or tank while in service, and cutting through the pressure containment wall material."
    },
    {
      "type": "paragraph",
      "page": 124,
      "text": "(c) In-service hot tapping requires special considerations for"
    },
    {
      "type": "paragraph",
      "page": 124,
      "text": "(1) safety (2) planning with competent personnel and appropriate procedures"
    },
    {
      "type": "paragraph",
      "page": 124,
      "text": "(3) the type of fluids (4) pressure and temperature while in service"
    },
    {
      "type": "paragraph",
      "page": 124,
      "text": "(5) the use of proper equipment"
    },
    {
      "type": "paragraph",
      "page": 124,
      "text": "(6) testing (7) examination"
    },
    {
      "type": "section_header",
      "page": 124,
      "number": "216-1.2",
      "level": 3,
      "text": "216-1.2 Hot Tap Drilling Machine"
    },
    {
      "type": "paragraph",
      "page": 124,
      "text": "(a) The drilling machine generally consists of a mechanically driven telescoping boring bar that controls a cutting tool; the cutting tool consists of a hole saw (cutter), pilot drill, or both (see Figure 216-1.2-1 )."
    },
    {
      "type": "paragraph",
      "page": 124,
      "text": "(b) The drill bit is used to bore a pilot hole into the vessel, pipe, or tank wall in order to center a hole saw that cuts out the \"coupon\" or a curved section of the vessel or pipeline wall."
    },
    {
      "type": "paragraph",
      "page": 124,
      "text": "(c) The cutting tool or drill bit also incorporates a device to \"catch\" the coupon and to ensure its removal from the pipeline, vessel, or tank."
    },
    {
      "type": "paragraph",
      "page": 124,
      "text": "(d) Small diameter taps sometimes employ a drill bit rather than a hole saw."
    },
    {
      "type": "paragraph",
      "page": 124,
      "text": "(e) In selecting a suitable drilling machine to perform the hot tap, consideration shall be given to"
    },
    {
      "type": "paragraph",
      "page": 124,
      "text": "(1) the system operating pressures and temperatures during the performance of the hot tap"
    },
    {
      "type": "paragraph",
      "page": 124,
      "text": "(2) the wall thickness of the pipe, vessel, or tank to be cut through"
    },
    {
      "type": "paragraph",
      "page": 124,
      "text": "(3) the wall material of pipe, vessel, or tank"
    },
    {
      "type": "paragraph",
      "page": 124,
      "text": "(4) the size of the hot tap to be made"
    },
    {
      "type": "paragraph",
      "page": 124,
      "text": "(5) the location of the hot tap and clearances available"
    },
    {
      "type": "paragraph",
      "page": 124,
      "text": "(f) The drilling machine should be thoroughly inspected before being operated to ensure that the critical parts of the machine are not worn to the extent that they might fail during the hot tapping operation."
    },
    {
      "type": "section_header",
      "page": 124,
      "number": "216-1.3",
      "level": 3,
      "text": "216-1.3 Hot Tapping Activities"
    },
    {
      "type": "paragraph",
      "page": 124,
      "text": "216-1.3.1 Hot Tap Construction Activities. Hot tap design, fabrication, testing, and installation is a multidisciplinary activity. Hot tap personnel should be experienced and have knowledge of the construction codes, the activities involved during the execution of hot taps, and recommended safe practices (e.g., API RP 2201, API RP 2009)."
    },
    {
      "type": "paragraph",
      "page": 124,
      "text": "216-1.3.2 Key Hot Tap Activities. The following lists some activities that are not specifically addressed in detail in this Article, but can be important in the successful execution of hot taps:"
    },
    {
      "type": "paragraph",
      "page": 124,
      "text": "(a) review of system details, including fluid compositions, pressures, temperatures, and flow rates of the system to be hot tapped. This includes normal operating conditions as well as specific conditions during the hot tapping procedure."
    },
    {
      "type": "paragraph",
      "page": 124,
      "text": "(b) preparation of hot tap mechanical design drawing(s) and validation of the characteristics of the materials for long-term conditions and shortterm hot tap installation conditions."
    },
    {
      "type": "paragraph",
      "page": 124,
      "text": "(c) process surveillance that ensures process operating variables, such as flow rates, are within the hot tapping limitations while the hot tap operation is being executed."
    },
    {
      "type": "paragraph",
      "page": 124,
      "text": "(d) review of prior and new ultrasonic thickness measurements and defects in the area to be hot tapped."
    },
    {
      "type": "paragraph",
      "page": 124,
      "text": "Hot tapping shall be approved by the owner prior to any field work on the pressure equipment and shall follow a written procedure that is approved by the owner."
    },
    {
      "type": "section_header",
      "page": 125,
      "number": "216-2",
      "level": 2,
      "text": "216-2 LIMITATIONS"
    },
    {
      "type": "section_header",
      "page": 125,
      "number": "216-2.1",
      "level": 3,
      "text": "216-2.1 Additional Requirements"
    },
    {
      "type": "figure",
      "page": 125,
      "number": "216-1.2-1",
      "caption": "Figure 216-1.2-1 Typical Hot Tapping Setup",
      "image": "fig/fig_216_1_2_1.png"
    },
    {
      "type": "paragraph",
      "page": 125,
      "text": "Part 1 of this Standard contains additional requirements and limitations. This Article shall be used in conjunction with Part 1 ."
    },
    {
      "type": "section_header",
      "page": 125,
      "number": "216-2.2",
      "level": 3,
      "text": "216-2.2 Nonwelded Fittings"
    },
    {
      "type": "paragraph",
      "page": 125,
      "text": "This Article does not address fittings that are attached to the vessel or piping while in service by methods other than welding, such as bolted-on fittings or fiber-reinforced polymer-filled fittings."
    },
    {
      "type": "section_header",
      "page": 125,
      "number": "216-2.3",
      "level": 3,
      "text": "216-2.3 Welding Concerns"
    },
    {
      "type": "paragraph",
      "page": 125,
      "text": "For limitations associated with in-service welding, see Article 210."
    },
    {
      "type": "section_header",
      "page": 125,
      "number": "216-2.4",
      "level": 3,
      "text": "216-2.4 Conditions and Applications for Which Hot Tapping Is Not Recommended"
    },
    {
      "type": "paragraph",
      "page": 125,
      "text": "Hot tapping should not be used for the following conditions and applications. The list below is not all inclusive; there may be additional applications for which hot tapping poses unacceptable risks."
    },
    {
      "type": "paragraph",
      "page": 125,
      "text": "(a) vapor/air or vapor/oxygen mixtures within their flammable explosive range"
    },
    {
      "type": "list_item",
      "page": 125,
      "text": "(b) oxygen or oxygen-enriched atmospheres"
    },
    {
      "type": "list_item",
      "page": 125,
      "text": "(c) temperature-sensitive, chemically reactive materials (d) Monel piping handling sulfur compounds"
    },
    {
      "type": "list_item",
      "page": 125,
      "text": "(e) stainless steel piping containing potassium carbonate solutions"
    },
    {
      "type": "list_item",
      "page": 125,
      "text": "(f) pressure equipment that does not meet the impact test requirements of the applicable construction code at the operating temperature"
    },
    {
      "type": "list_item",
      "page": 125,
      "text": "(g) hydrogen service, unless an appropriate engineering review has been performed to permit welding on such equipment"
    },
    {
      "type": "list_item",
      "page": 125,
      "text": "(1) The metal temperature from the service environment during the hot tap operation shall be below the applicable curve in API RP 941, Figure 1 to avoid hydrogen damage at elevated temperature."
    },
    {
      "type": "list_item",
      "page": 125,
      "text": "(2) Welding should not be done on carbon steel equipment in-service containing hydrogen at operating temperatures above 200°C (400°F). (h) material requiring PWHT after hot tap welding and"
    },
    {
      "type": "paragraph",
      "page": 125,
      "text": "where alternative welding methods are not acceptable"
    },
    {
      "type": "section_header",
      "page": 125,
      "number": "216-2.5",
      "level": 3,
      "text": "216-2.5 Conditions for Which Hot Tapping Requires Special Precautions"
    },
    {
      "type": "paragraph",
      "page": 125,
      "text": "Hot taps shall be performed under the following conditions only if appropriate precautions are taken. The precautions shall be specific to the condition and developed with input from appropriate subject matter experts:"
    },
    {
      "type": "caption",
      "page": 125,
      "text": "GENERAL NOTE: This figure is courtesy of TDW."
    },
    {
      "type": "paragraph",
      "page": 126,
      "text": "(a) on liquid-filled piping, vessels, or tanks with no flow. In such cases, the fluid system should be evaluated to determine if a vent system is required to allow the egress of any vapors generated during the hot tapping process."
    },
    {
      "type": "paragraph",
      "page": 126,
      "text": "(b) on a vapor line that contains an explosive mixture."
    },
    {
      "type": "paragraph",
      "page": 126,
      "text": "(c) on equipment operating in the creep range. (d) on equipment for which the operating pressure is less than atmospheric. For equipment containing flammable or combustible liquids and operating below atmospheric pressure, special requirements should be made to prevent air from entering the process. Air leak into the process could create a flammable or combustible mixture."
    },
    {
      "type": "paragraph",
      "page": 126,
      "text": "(e) on equipment subject to in-service conditions that can cause degradation of the equipment."
    },
    {
      "type": "paragraph",
      "page": 126,
      "text": "NOTE: Stainless steel equipment that is susceptible to chloride stress corrosion cracking should be examined prior to hot tapping to ensure that pre-existing cracking is not present."
    },
    {
      "type": "paragraph",
      "page": 126,
      "text": "(f) on equipment subject to in-service conditions that can produce carburization, nitriding, or other forms of embrittlement in the material to be welded. Such conditions require that the welding procedure be evaluated with respect to process-side metal temperature to determine the potential for embrittlement. The embrittled material should be evaluated for weldability and suitability for continued operation and the test condition."
    },
    {
      "type": "paragraph",
      "page": 126,
      "text": "(g) on pressure containments with concrete or refractory linings. In such cases, the potential for lining detachment and subsequent flow blockage, hot spots, or erosion should be evaluated."
    },
    {
      "type": "paragraph",
      "page": 126,
      "text": "(h) on compressed-air and other compressed-gas systems."
    },
    {
      "type": "paragraph",
      "page": 126,
      "text": "(i) on piping fittings and valves."
    },
    {
      "type": "paragraph",
      "page": 126,
      "text": "(j) on vessels, piping, or tanks that are in sour service or amine service, that transport or store caustics or acids, or that are in use in other aggressive environments."
    },
    {
      "type": "paragraph",
      "page": 126,
      "text": "(k) on equipment for use with any hydrocarbons (e.g., ethylene, ethylene oxide, propylene oxide, acetonitrile acetylene) that can experience exothermic decomposition due to high temperatures caused by welding."
    },
    {
      "type": "paragraph",
      "page": 126,
      "text": "(l) on pipe or equipment that is clad, overlaid, lined, or internally coated."
    },
    {
      "type": "section_header",
      "page": 126,
      "number": "216-2.6",
      "level": 3,
      "text": "216-2.6 Additional Requirements"
    },
    {
      "type": "paragraph",
      "page": 126,
      "text": "The need for PWHT should be evaluated on an individual basis. Consideration should be given to the following alternative methods:"
    },
    {
      "type": "paragraph",
      "page": 126,
      "text": "(a) For ferritic steel piping where PWHT is required for hardness concerns, it is possible to demonstrate the necessary hardness limit by mock-up. In such cases, hot taps may be performed, provided the demonstrated test conditions and procedures are followed."
    },
    {
      "type": "paragraph",
      "page": 126,
      "text": "(b) For ferritic steel piping where PWHT is required for residual stress concerns, it is possible to develop and implement weld bead sequences that produce compres-"
    },
    {
      "type": "paragraph",
      "page": 126,
      "text": "sive stresses on the pipe inner diameter. This approach should only be considered after a complete review of the proposed hot tap is performed by an engineer knowledgeable and experienced in pressure vessel or piping design, welding, and construction."
    },
    {
      "type": "paragraph",
      "page": 126,
      "text": "(c) Controlled deposition techniques in lieu of PWHT, such as described in Article 209 , NB-23 Part 3, or in API 510 or API 570, as applicable, and in ASME Section IX, QW-290."
    },
    {
      "type": "paragraph",
      "page": 126,
      "text": "(d) For air-hardenable steels (e.g., 1 1 ∕ 4Cr–1 ∕ 2Mo, 2 1 ∕ 4Cr– 1Mo, 5Cr–1 ∕ 2Mo), where PWHT is required by the applicable construction code or for service considerations, hot tapping may be performed if the metal temperature is maintained at or above the preheat temperatures listed in the applicable codes and standards. In such cases, the minimum preheat temperature should be maintained from the time of the hot tap until the next shutdown, at which time PWHT of the connection should be performed prior to recommissioning the line."
    },
    {
      "type": "section_header",
      "page": 126,
      "number": "216-2.7",
      "level": 3,
      "text": "216-2.7 Additional Requirements"
    },
    {
      "type": "paragraph",
      "page": 126,
      "text": "Hot taps should not be performed on vessels or piping that are subject to external pressure as a design requirement unless consideration is given to the effects of distortion from fabrication, including welding, on the buckling strength of the vessel or pipe."
    },
    {
      "type": "section_header",
      "page": 126,
      "number": "216-3",
      "level": 2,
      "text": "216-3 DESIGN"
    },
    {
      "type": "section_header",
      "page": 126,
      "number": "216-3.1",
      "level": 3,
      "text": "216-3.1 Hot Tap Checklist"
    },
    {
      "type": "paragraph",
      "page": 126,
      "text": "(a) The organization performing the hot tap should prepare a checklist of all the considerations that need to be evaluated and satisfied prior to the start of the hot tap."
    },
    {
      "type": "paragraph",
      "page": 126,
      "text": "(b) The checklist should include the considerations listed in API RP 2201, Appendix A, Table 1."
    },
    {
      "type": "section_header",
      "page": 126,
      "number": "216-3.2",
      "level": 3,
      "text": "216-3.2 Hot Tap Fittings"
    },
    {
      "type": "paragraph",
      "page": 126,
      "text": "216-3.2.1 Pressure Vessel and Tank Fittings. Hot tapping connections in pressure vessels and storage tanks typically are nozzles with or without reinforcing plates."
    },
    {
      "type": "section_header",
      "page": 126,
      "number": "216-3.2.2",
      "level": 4,
      "text": "216-3.2.2 Pressure Piping Fittings"
    },
    {
      "type": "paragraph",
      "page": 126,
      "text": "(a) Connections to pressure piping may be of the following types:"
    },
    {
      "type": "paragraph",
      "page": 126,
      "text": "(1) pipe necks with or without reinforcing plates"
    },
    {
      "type": "paragraph",
      "page": 126,
      "text": "(2) integrally reinforced branch outlet fittings as shown in MSS-SP-97"
    },
    {
      "type": "paragraph",
      "page": 126,
      "text": "(3) split tees designed for the specified design pressure at the specified design temperature"
    },
    {
      "type": "paragraph",
      "page": 126,
      "text": "(b) The connections and attachment welds should also be able to resist the loads and bending moments acting on the pipe."
    },
    {
      "type": "paragraph",
      "page": 127,
      "text": "(c) Consideration should be given to possible accelerated corrosionin split tees and full encirclement reinforcement due to the gap between the split tee and pipe wall."
    },
    {
      "type": "section_header",
      "page": 127,
      "number": "216-3.3",
      "level": 3,
      "text": "216-3.3 Branch Design Requirements"
    },
    {
      "type": "paragraph",
      "page": 127,
      "text": "(a) Hot tapsinstalled in pressure vessels, storage tanks, or piping systems shall meet the requirements (including nozzle reinforcement requirements) of the original construction code or the applicable post-construction code, and the owner requirements."
    },
    {
      "type": "paragraph",
      "page": 127,
      "text": "(b) Hot taps shall be designed for the specified vessel, tank, or piping design pressure and temperature and other equipment loads. Piping flexibility analysis should be performed on connecting piping to determine the piping loads acting on hot tap fittings."
    },
    {
      "type": "paragraph",
      "page": 127,
      "text": "(c) Hot tap fittings and reinforcement should be of the same nominal chemical composition as the vessel, tank, pipe, or branch material."
    },
    {
      "type": "paragraph",
      "page": 127,
      "text": "(d) The hot-tapped connection attachment welds should be full penetration welds."
    },
    {
      "type": "paragraph",
      "page": 127,
      "text": "(e) A 6-mm ( 1 ∕ 4-in.)NPT vent hole should be providedin reinforcement pads and plugged with grease after all hot tapping operations are completed."
    },
    {
      "type": "paragraph",
      "page": 127,
      "text": "(f) Hot taps NPS 2 and smaller should be self-reinforcing seamless nozzle, CL-6000 coupling, or welded-on fitting."
    },
    {
      "type": "paragraph",
      "page": 127,
      "text": "(g) Gussets shall not be used for nozzle reinforcement. Gussets shall only be used to brace small bore connections when necessary."
    },
    {
      "type": "paragraph",
      "page": 127,
      "text": "(h) Vents and drains used on hot tap connections for purging and testing shall be positioned at high and low points."
    },
    {
      "type": "paragraph",
      "page": 127,
      "text": "(i) The diameter of a set-on-branch should be at least one nominal pipe size smaller than the diameter of the run pipe. In some cases, such as with line stop, a size-on-size branch is required. Special care should be taken for these hot taps to avoid the potential of the cutter inadvertently cutting into or through the run pipe."
    },
    {
      "type": "section_header",
      "page": 127,
      "number": "216-3.4",
      "level": 3,
      "text": "216-3.4 Full Encirclement Sleeves Design Requirements"
    },
    {
      "type": "paragraph",
      "page": 127,
      "text": "(a) Hot taps should use a full encirclement sleeve when the ratio of the diameters of the branch connection to the run pipe connection is greater than 0.7."
    },
    {
      "type": "paragraph",
      "page": 127,
      "text": "(b) Hot taps using full encirclement sleeves should be fabricatedin two half sleeves. Thelongitudinal weld seams should be positioned 90 deg away from the penetration."
    },
    {
      "type": "paragraph",
      "page": 127,
      "text": "(c) Longitudinal weld seams shall be joined by a full penetration groove weld designed to prevent welding directly to the run pipe by using a backing strip or by chamfering the back side of the weld preparation. A backing strip shall be used for longitudinal seams in split sleeves."
    },
    {
      "type": "paragraph",
      "page": 127,
      "text": "(d) The full encirclement sleeve shall be continuously fillet welded at both ends of the run pipe. All weld sizes shall be adequate for the applied loads and shall be in accordance with the applicable construction code (see para. 206-3.5) ."
    },
    {
      "type": "paragraph",
      "page": 127,
      "text": "(e) Longitudinal welds that will be covered by a full encirclement sleeve or reinforcing pad shall be ground flush for the full length of the hot tap fitting plus 3 in. (75 mm) on either side of the sleeve or the pad plate."
    },
    {
      "type": "section_header",
      "page": 127,
      "number": "216-3.5",
      "level": 3,
      "text": "216-3.5 Hot Tap Length and Size"
    },
    {
      "type": "paragraph",
      "page": 127,
      "text": "(a) Hot tap nozzle shall have sufficient length and size for the hot tap equipment to ensure a complete cut."
    },
    {
      "type": "paragraph",
      "page": 127,
      "text": "(b) Hot tap nozzle shall have sufficient length to permit removal of flange bolts."
    },
    {
      "type": "section_header",
      "page": 127,
      "number": "216-3.6",
      "level": 3,
      "text": "216-3.6 Hot Tap Location"
    },
    {
      "type": "paragraph",
      "page": 127,
      "text": "(a) Hot taps may be performedin any position, or at any angle around the pressure equipment, as long as there is sufficient room to perform the tap and install the fitting, valve, and drilling machine."
    },
    {
      "type": "paragraph",
      "page": 127,
      "text": "(b) Hot taps should not be located on welded joints. Where installation on an existing weld seam cannot be avoided, examination in accordance with para. 216-5.1.3 shall be completed before the hot tap installation."
    },
    {
      "type": "paragraph",
      "page": 127,
      "text": "(c) Hot taps should be located"
    },
    {
      "type": "paragraph",
      "page": 127,
      "text": "(1) away from the weld seam (weld toe to weld toe) by the lesser of the following lengths:"
    },
    {
      "type": "paragraph",
      "page": 127,
      "text": "(-a) 150 mm (6 in.)"
    },
    {
      "type": "paragraph",
      "page": 127,
      "text": "(-b) 8 times the wall thickness, t , of the header or pressure equipment"
    },
    {
      "type": "paragraph",
      "page": 127,
      "text": "(2) at least 5 Rt from flanges, small bore connections, and riveted joints, where R is the inside radius of the pressure equipment at the location of the hot tap, and t is the measured wall thickness."
    },
    {
      "type": "paragraph",
      "page": 127,
      "text": "The spacing between adjacent fittings listed in the applicable design code for adjacent connections should be maintained. This can lead to larger separation between adjacent connections."
    },
    {
      "type": "paragraph",
      "page": 127,
      "text": "(d) If it is not possible to locate the hot tap away from a welded seam, then it should be centered on the weld seam (see para. 216-5.1.3 )."
    },
    {
      "type": "section_header",
      "page": 127,
      "number": "216-3.7",
      "level": 3,
      "text": "216-3.7 Hot Tap Orientation"
    },
    {
      "type": "paragraph",
      "page": 127,
      "text": "(a) Hot tap branch connections should be perpendicular (90 deg) to the vessel or tank axis, or to run pipe."
    },
    {
      "type": "paragraph",
      "page": 127,
      "text": "(b) Hot tap connections made to an angle other than 90 deg to the axis of the vessel or tank, or to run pipe, should be used only where other connections are not possible."
    },
    {
      "type": "section_header",
      "page": 128,
      "number": "216-3.8",
      "level": 3,
      "text": "216-3.8 Coupon Retention and Contamination During Hot Tapping"
    },
    {
      "type": "section_header",
      "page": 128,
      "number": "216-3.8.1",
      "level": 4,
      "text": "216-3.8.1 Hot Taps Located on Top of Pipe"
    },
    {
      "type": "paragraph",
      "page": 128,
      "text": "(a) Hot tapping from the top side of the pipe has the highest probability of loss of the coupon and contamination. An acceptable method of coupon retention shall be used with consideration given to product flow."
    },
    {
      "type": "paragraph",
      "page": 128,
      "text": "(b) Consideration should also be given to the contamination of the pipe with metal shavings that fall into the pipe and which can damage downstream equipment."
    },
    {
      "type": "section_header",
      "page": 128,
      "number": "216-3.8.2",
      "level": 4,
      "text": "216-3.8.2 Hot Taps in Horizontal Position"
    },
    {
      "type": "paragraph",
      "page": 128,
      "text": "(a) When choosing an angle at or below the horizontal position, the designer should consider the tendency of the shavings or chips (from cutout) to fall into the block valve affecting the operation and sealing of the block valve. Selection of an appropriate block valve can mitigate the adverse effect of shavings or chips."
    },
    {
      "type": "paragraph",
      "page": 128,
      "text": "(b) When tapping in the horizontal direction where the machine is parallel to the ground, the valve should be inverted, with the valve stem pointing to the ground, to minimize the possibility of shavings or chips preventing the valve from seating properly. Such hot taps generally should be considered temporary until the valve is righted."
    },
    {
      "type": "section_header",
      "page": 128,
      "number": "216-3.8.3",
      "level": 4,
      "text": "216-3.8.3 Hot Taps in Bottom Side of Pipe"
    },
    {
      "type": "paragraph",
      "page": 128,
      "text": "(a) Tapping from the bottom side has the lowest probability of losing the coupon."
    },
    {
      "type": "paragraph",
      "page": 128,
      "text": "(b) There should be sufficient void space under the valve to allow for the cuttings to fall and to retract the cutting head through the valve."
    },
    {
      "type": "section_header",
      "page": 128,
      "number": "216-3.9",
      "level": 3,
      "text": "216-3.9 Hot Tap Valve"
    },
    {
      "type": "paragraph",
      "page": 128,
      "text": "(a) The hot tap valve should be full port API 600, or equivalent valve with a pressure rating not less than that of the run pipe and the branch pipe."
    },
    {
      "type": "paragraph",
      "page": 128,
      "text": "(1) The valve should match the highest flange rating of the run pipe and the branch pipe."
    },
    {
      "type": "paragraph",
      "page": 128,
      "text": "(2) The valve should also meet the piping material specification and grade for the more severe of the run pipe and the branch pipe."
    },
    {
      "type": "paragraph",
      "page": 128,
      "text": "(b) The hot tap valve packing shall be compatible with the process service conditions."
    },
    {
      "type": "paragraph",
      "page": 128,
      "text": "(c) The hot tap drill diameter shall not interfere with valve seat rings."
    },
    {
      "type": "paragraph",
      "page": 128,
      "text": "(d) The inside diameter of the hot tap valve shall provide sufficient clearance for the outside diameter of the cutter. There should be at least 3 mm ( 1 ∕ 8 in.) clearance."
    },
    {
      "type": "paragraph",
      "page": 128,
      "text": "(e) The gasket between the hot tap machine and the valve should not project into the flow path such that it interferes with the cutter. If a spiral-wound gasket is used, the gasket shall have an inner ring."
    },
    {
      "type": "paragraph",
      "page": 128,
      "text": "NOTE: There have been incidents involving spiral-wound gaskets without an inner ring where the cutter has caught the innermost winding of the gasket and caused the gasket to unravel. This has resulted in a gasket failure and release of the piping contents."
    },
    {
      "type": "section_header",
      "page": 128,
      "number": "216-3.10",
      "level": 3,
      "text": "216-3.10 Flow Rate and Minimum Liquid Level in Pressure Equipment for Hot Tap"
    },
    {
      "type": "paragraph",
      "page": 128,
      "text": "(a) Procedures should be developed to ensure that there is adequate flow or liquid head in pressure equipment during welding."
    },
    {
      "type": "paragraph",
      "page": 128,
      "text": "(b) An appropriate fluid flow rate should bemaintained in the pressure equipment that is being hot tapped to minimize the risk of overheating the liquids. A minimum flow rate should be 0.4 m/s (1.3 ft/sec) for liquid and gas."
    },
    {
      "type": "paragraph",
      "page": 128,
      "text": "(c) For liquids, consideration should also be given to a maximum flow during welding to minimize the risk of high hardness in the heat-affected zone due to fast cooling rate. The maximum flow rate depends on the process temperature. The user should perform thermal modeling or rely on established procedures, proven through successful practice, to determine the appropriate maximum flow rate. There generally is no restriction on maximum flow rate for gas lines."
    },
    {
      "type": "paragraph",
      "page": 128,
      "text": "(d) The flow rate during the cutting operation shall be maintained within the recommended limits of the hot tap equipment."
    },
    {
      "type": "paragraph",
      "page": 128,
      "text": "(e) The liquid level in the vessels and tanks that have no flow should be maintained at least 1 m (3 ft) above the hot tap location."
    },
    {
      "type": "paragraph",
      "page": 128,
      "text": "NOTE: Insufficient liquid height or flow can result in flammable mixture during the welding operation"
    },
    {
      "type": "paragraph",
      "page": 128,
      "text": "(f) If there is no flow, or if there is insufficient liquid level above the hot tap, consideration shall be given to the effect of overheating the process liquids."
    },
    {
      "type": "section_header",
      "page": 128,
      "number": "216-3.11",
      "level": 3,
      "text": "216-3.11 Wall Thickness to Prevent Burn-Through During Welding"
    },
    {
      "type": "paragraph",
      "page": 128,
      "text": "(a) Consideration shall be given to heat input, wall thickness, depth of weld penetration, and operating conditions when determining burn-through risk. The probability of burn-through increases when welding components are less than 6.4-mm ( 1 ∕ 4-in.) thick. To minimize the risk of burn-thorough for such welding components, the first pass should be made with 2.4 mm ( 3 ∕ 32 in.) or smaller diameter electrodes."
    },
    {
      "type": "paragraph",
      "page": 128,
      "text": "(b) The minimum pressure equipment wall thickness for hot taps should be"
    },
    {
      "type": "paragraph",
      "page": 128,
      "text": "(1) 4.8 mm (3 ∕ 16 in.) for set-on-type fittings used for hot tap connections"
    },
    {
      "type": "paragraph",
      "page": 129,
      "text": "(2) 4 mm ( 5 ∕ 32 in.) for forged pressure retention teetype connections"
    },
    {
      "type": "paragraph",
      "page": 129,
      "text": "(c) Welding of hot tap fittings should not be performed on thinner walls unless justified by mock-up, engineering analysis, or prior successful experience with similar welding procedures. The inside surface temperature of the vessel or pipe wall should be below 980°C (1,800°F) during welding to prevent burn-through but this temperature can be excessive for some products (see paras. 216-2.3 and 216-2.4) ."
    },
    {
      "type": "paragraph",
      "page": 129,
      "text": "(d) The area to be welded for hot tap fittings on the vessel, pipe, or tank should be examined using UT scanning to ensure adequate thickness and soundness of the plate or pipe wall throughout the area to be welded."
    },
    {
      "type": "paragraph",
      "page": 129,
      "text": "(e) Welding of hot tap fittings shall not be performed if there is not sufficient thickness to contain the internal pressure, and prevent burn-through in the vessel or pipe wall during welding. If there is insufficient thickness"
    },
    {
      "type": "paragraph",
      "page": 129,
      "text": "(1) the pressure should be reduced to a safe level to allow in-service welding"
    },
    {
      "type": "paragraph",
      "page": 129,
      "text": "(2) an alternative piping design should be considered, or"
    },
    {
      "type": "paragraph",
      "page": 129,
      "text": "(3) the use of a mechanical connection may be considered"
    },
    {
      "type": "section_header",
      "page": 129,
      "text": "<22> 216-3.12 Maximum Allowable Internal Pressure for Welding of Hot Tap Fittings"
    },
    {
      "type": "paragraph",
      "page": 129,
      "text": "(a) The maximum allowable internal pressure that is permitted during welding of the hot tap fittings shall be calculated by the equation in the applicable construction code or by an engineering analysis."
    },
    {
      "type": "paragraph",
      "page": 129,
      "text": "(b) The available thickness, the averagemetal temperature, and the allowable tensile stress during welding may be established as follows:"
    },
    {
      "type": "paragraph",
      "page": 129,
      "text": "(1) Calculate the wall thickness, t , available to contain internal pressure as follows:"
    },
    {
      "type": "equation",
      "page": 129,
      "text": "t = measured wall thickness 2.4 mm ( in.) 3 32"
    },
    {
      "type": "paragraph",
      "page": 129,
      "text": "as a margin to prevent burn-through."
    },
    {
      "type": "paragraph",
      "page": 129,
      "text": "(2) Adjust the outside diameter to be used in the calculation as follows:"
    },
    {
      "type": "equation",
      "page": 129,
      "text": "D = pipe or vessel O.D. 4.8 mm ( in.) 3 16"
    },
    {
      "type": "paragraph",
      "page": 129,
      "text": "(3) Let T 1 = service temperature and D 1 = inside diameter."
    },
    {
      "type": "paragraph",
      "page": 129,
      "text": "(4) Assume the temperature in the depth of penetration plus recrystallization zone is T 2 and equal to 750°C (1,380°F)."
    },
    {
      "type": "paragraph",
      "page": 129,
      "text": "(5) Calculate the average temperature in the remaining metal available for internal pressure containment, T m"
    },
    {
      "type": "equation",
      "page": 129,
      "text": "Ä Ç Å Å ÅÅ Å Å ÅÅ Å Å ÅÅ Å Å ÅÅ Å Å ÅÅi k jjjj y { zzzz É Ö Ñ Ñ ÑÑ Ñ Ñ ÑÑ Ñ Ñ ÑÑ Ñ Ñ ÑÑ Ñ Ñ ÑÑ T T T T = + D D D ( ) 1 ln m D D 2 1 2 1 1 1"
    },
    {
      "type": "paragraph",
      "page": 129,
      "text": "where"
    },
    {
      "type": "paragraph",
      "page": 129,
      "text": "D = outside diameter"
    },
    {
      "type": "paragraph",
      "page": 129,
      "text": "D 1 = inside diameter T 1 = operating temperature during hot tap T 2 = 750°C (1,380°F), the assumed temperature in the"
    },
    {
      "type": "paragraph",
      "page": 129,
      "text": "depth of penetration plus recrystallization zone"
    },
    {
      "type": "paragraph",
      "page": 129,
      "text": "(6) Establish the yield strength of the component wall at the calculated average metal temperature, Tm ."
    },
    {
      "type": "paragraph",
      "page": 129,
      "text": "(-a) The yield strength at temperature Tm may be obtained from ASME BPVC, Section II, Part D, Table Y-1 for temperatures up to and including 1,000°F (538°C). For some materials, the yield strength at higher temperatures can be found in published literature (see para. 216-7.3, ref. [4]) ."
    },
    {
      "type": "paragraph",
      "page": 129,
      "text": "(-b) The allowable design stress, S , for the component wall shall not exceed two-thirds of the yield strength at temperature Tm , the hot tap temperature in the vessel or pipe wall."
    },
    {
      "type": "section_header",
      "page": 129,
      "number": "216-3.13",
      "level": 3,
      "text": "216-3.13 Maximum Permissible External Pressure"
    },
    {
      "type": "paragraph",
      "page": 129,
      "text": "(a) The maximum allowable external test pressure (without internal pressure) during the hot tap hydrostatic testing on the pressure vessel, storage tank, or pipe wall shall be determined by use of the appropriate formula from the applicable construction code or post-construction code or standard, using the measured wall thickness and the maximum expected operating temperature of the hot-tapped equipment."
    },
    {
      "type": "paragraph",
      "page": 129,
      "text": "(b) The assessment of the allowable external pressure to avoid buckling or plastic collapse may be calculated by use of the procedures and equation in the original construction code or by one of the following methods:"
    },
    {
      "type": "paragraph",
      "page": 129,
