Repository: danivelas0/asme-pcc

File: resources/ASME PCC/pcc_2/p2_welded_repairs/art_216_welded_hot_taps/art_216.json (part 2 of 2)
{
      "text": "(1) In hot taps employing full encirclement sleeves or split tees, the maximum allowable external pressure may be determined by the requirements in ASME BPVC, Section VIII, Division 1, UG-28 through UG-30, using the centerline length between the circumferential welds between the split tee and the run pipe as length L , and the measured thickness of the pressure component, to calculate the ratio D / t (where D is the outside diameter of the pressure component subjected to external pressure and t is the measured thickness)."
    },
    {
      "type": "paragraph",
      "page": 129,
      "text": "(2) For hot taps on cylinders employing set-on-type nozzles with or without reinforcing pads, the maximum allowable external pressure to prevent buckling of the pipe or vessel shell wall may be determined by the following calculation:"
    },
    {
      "type": "equation",
      "page": 130,
      "text": "= ( ) Et ( ) v D k M MAEP 12 1 8 1 o min 3 2 3 2"
    },
    {
      "type": "paragraph",
      "page": 130,
      "text": "where"
    },
    {
      "type": "paragraph",
      "page": 130,
      "text": "a = 1 ∕ 2 sector angle of the arc of the hot-tapped pipe, vessel, or tank shell within the inside diameter of the hot tap fitting"
    },
    {
      "type": "paragraph",
      "page": 130,
      "text": "Do = outside diameter"
    },
    {
      "type": "paragraph",
      "page": 130,
      "text": "E = modulus of elasticity at test temperature"
    },
    {
      "type": "paragraph",
      "page": 130,
      "text": "k = factor determined by iteration: k tan α cot k α = 1, or"
    },
    {
      "type": "equation",
      "page": 130,
      "text": "α 15 30 60 90 120 150 180 k 17.2 8.62 4.37 3.0 2.36 2.07 2.0"
    },
    {
      "type": "paragraph",
      "page": 130,
      "text": "M = design margin, taken as 3.0 or greater"
    },
    {
      "type": "paragraph",
      "page": 130,
      "text": "MAEP = maximum allowable external pressure"
    },
    {
      "type": "paragraph",
      "page": 130,
      "text": "t min = minimum measured wall thickness in test"
    },
    {
      "type": "paragraph",
      "page": 130,
      "text": "area ν = Poisson's ratio"
    },
    {
      "type": "paragraph",
      "page": 130,
      "text": "NOTE: This equation is valid for R / t > 10 (where R = the radius of the vessel, pipe, or a storage tank, and t is its thickness)."
    },
    {
      "type": "paragraph",
      "page": 130,
      "text": "The allowable external pressure to avoid buckling or plastic collapse may also be assessed by calculating the critical buckling pressure on that part of the vessel shell or pipe within the diameter of the new hot tap fitting by generally accepted analytical methods or equations and by applying a design margin consistent with the original construction code to determine the allowable external pressure."
    },
    {
      "type": "paragraph",
      "page": 130,
      "text": "(c) Consideration shall be given to the highest and the lowest operating temperatures in making these calculations. The use of the highest operating temperature will account for reduction in the strength at the higher temperature."
    },
    {
      "type": "section_header",
      "page": 130,
      "number": "216-3.14",
      "level": 3,
      "text": "216-3.14 Pressure Equipment Stresses From Applied Loads on Hot Tap Nozzles"
    },
    {
      "type": "paragraph",
      "page": 130,
      "text": "Connections should be designed to prevent overstressing of the pipe or vessel being hot tapped due to the conditions specified in paras. 216-3.14.1 and 216-3.14.2."
    },
    {
      "type": "section_header",
      "page": 130,
      "number": "216-3.14.1",
      "level": 4,
      "text": "216-3.14.1 Hot Tapping Loads"
    },
    {
      "type": "paragraph",
      "page": 130,
      "text": "(a) During hot tapping, the weight of the hot tap valve and the drilling machine, if not independently supported, could bend the pressure equipment and possibly buckle the pressure equipment wall at the base of the branch."
    },
    {
      "type": "paragraph",
      "page": 130,
      "text": "(b) If the branch is not in the vertical plane, the cantilevered weight of the valve and the drilling machine will apply a bending moment to the pressure equipment."
    },
    {
      "type": "paragraph",
      "page": 130,
      "text": "(c) The stresses induced by these loads should be calculated, multiplied by an appropriate dynamic factor (e.g., 2.0), and combined with the internal pressure stresses."
    },
    {
      "type": "section_header",
      "page": 130,
      "number": "216-3.14.2",
      "level": 4,
      "text": "216-3.14.2 Piping Flexibility Analysis"
    },
    {
      "type": "paragraph",
      "page": 130,
      "text": "(a) Consideration should be given to piping loads from connecting piping systems."
    },
    {
      "type": "paragraph",
      "page": 130,
      "text": "(b) Piping flexibility analysis should be performed to determine the acceptability of imposed nozzle loads for future operating conditions."
    },
    {
      "type": "paragraph",
      "page": 130,
      "text": "(c) The installation of the new pressure equipment should not increase the existing pressure equipment stresses beyond their allowable limits."
    },
    {
      "type": "section_header",
      "page": 130,
      "number": "216-3.15",
      "level": 3,
      "text": "216-3.15 Piping Supports"
    },
    {
      "type": "paragraph",
      "page": 130,
      "text": "Adequate bracing or support should be provided for piping to support the increased loads from the additional weight added as a result of the hot tap, and to minimize vibration or impact on the line during cutting."
    },
    {
      "type": "paragraph",
      "page": 130,
      "text": "216-3.15.1 Piping Transmitted Loads. A conventional pipe stress analysis should be performed to assess the effects of bending over supports from weight of the hot tap valve and additional valves or fittings, thermal expansion, etc., unless these loads are determined to be insignificant."
    },
    {
      "type": "section_header",
      "page": 130,
      "number": "216-4",
      "level": 2,
      "text": "216-4 FABRICATION"
    },
    {
      "type": "paragraph",
      "page": 130,
      "text": "(a) All connections should be welded to the vessel or piping surface and examined, and pressure tested prior to cutting the hole."
    },
    {
      "type": "paragraph",
      "page": 130,
      "text": "(b) NDE in lieu of pressure testing may be used only when agreed to by the owner and the inspection agency (if applicable)."
    },
    {
      "type": "section_header",
      "page": 130,
      "number": "216-4.1",
      "level": 3,
      "text": "216-4.1 Welding"
    },
    {
      "type": "section_header",
      "page": 130,
      "number": "216-4.1.1",
      "level": 4,
      "text": "216-4.1.1 General"
    },
    {
      "type": "paragraph",
      "page": 130,
      "text": "(a) Welding materials shall be compatible with the materials to be welded."
    },
    {
      "type": "paragraph",
      "page": 130,
      "text": "(1) Consideration should be given to carbon equivalents of the materials to be welded, heat inputs and cooling rates to minimize the risk of developing cracks in the weld metal and heat-affected zones after welding."
    },
    {
      "type": "paragraph",
      "page": 130,
      "text": "(2) See Article 210 for additional welding considerations."
    },
    {
      "type": "paragraph",
      "page": 130,
      "text": "(b) In-service welding requires additional considerations, such as adequate preheat, gas purge (with dry air, CO2, etc.), low hydrogen welding consumables, and special welding procedures to prevent moisture and reduce high weld quench rates to avoid the potential for cracking of welds."
    },
    {
      "type": "paragraph",
      "page": 130,
      "text": "(c) Flame heating should not be used."
    },
    {
      "type": "paragraph",
      "page": 130,
      "text": "216-4.1.2 Qualifications. Welding procedures and welders or welding operators shall be qualified in accordance with the applicable construction code or postconstruction code."
    },
    {
      "type": "paragraph",
      "page": 131,
      "text": "216-4.1.3 Welding Practices. The following welding practices should be followed:"
    },
    {
      "type": "paragraph",
      "page": 131,
      "text": "(a) Low hydrogen consumables or processes should be used. For root passes, other electrode types may be used, provided they match the nominal chemical composition of the base metal and do not significantly increase the risk of burn-through or hydrogen cracking."
    },
    {
      "type": "paragraph",
      "page": 131,
      "text": "(b) Small weld beads [2.5 mm ( 3 ∕ 32 in.) maximum electrode diameter if SMAW is used] and a stringer bead technique with a maximum of 3 times the electrode core diameter should be used for all welds on pressure parts to minimize the heat input on the first passes."
    },
    {
      "type": "paragraph",
      "page": 131,
      "text": "(1) Larger diameter electrodes may be considered for fill passes if the wall thickness is greater than or equal to 1 ∕ 2 in. (13 mm)."
    },
    {
      "type": "paragraph",
      "page": 131,
      "text": "(2) Layer or bead thickness should be restricted to 5 mm (3 ∕ 16 in.) to promote interbead or layer tempering."
    },
    {
      "type": "paragraph",
      "page": 131,
      "text": "(c) Minimum amperage consistent with achieving an acceptable weld should be used."
    },
    {
      "type": "paragraph",
      "page": 131,
      "text": "(d) Buttering or weld overlaying the pipe or vessel surface prior to attaching a nozzle to 19-mm ( 3 ∕ 4-in.) thick or heavier pipe fabricated from plate should be considered to prevent lamellar tearing of the header pipe or vessel. See ASME BPVC, Section IX."
    },
    {
      "type": "paragraph",
      "page": 131,
      "text": "(e) For metal temperatures below the dew point, or when welding could result in increased hardness, preheating or surface heating may be required to reduce the risk of hydrogen-induced cracking."
    },
    {
      "type": "paragraph",
      "page": 131,
      "text": "(f) All welds shall be within the design requirements of the fitting."
    },
    {
      "type": "section_header",
      "page": 131,
      "number": "216-4.2",
      "level": 3,
      "text": "216-4.2 Execution of the Hot Tap"
    },
    {
      "type": "paragraph",
      "page": 131,
      "text": "(a) Hot tap drilling equipment shall only be operated by qualified and experienced personnel."
    },
    {
      "type": "paragraph",
      "page": 131,
      "text": "(b) The equipment user shall establish procedures for execution of the hot tap cutting operation. It is recommended that such procedures include"
    },
    {
      "type": "paragraph",
      "page": 131,
      "text": "(1) verification that the equipment is suitable for the application"
    },
    {
      "type": "paragraph",
      "page": 131,
      "text": "(2) establishing the drilling machine boring bar travel distances for the drill and cutter entry into the pipe"
    },
    {
      "type": "paragraph",
      "page": 131,
      "text": "(3) owner approval to commence cutting operation (4) purging if necessary to eliminate air from the equipment prior to cutting"
    },
    {
      "type": "paragraph",
      "page": 131,
      "text": "(5) detailed operational steps for completing the cutting operation that includes"
    },
    {
      "type": "paragraph",
      "page": 131,
      "text": "(-a) verifying the boring bar positons for drill and cutter match those calculated prior to commencing the equipment operation"
    },
    {
      "type": "paragraph",
      "page": 131,
      "text": "(-b) verifying the pilot drill engagement to the coupon"
    },
    {
      "type": "paragraph",
      "page": 131,
      "text": "(-c) verifying the coupon cutout has been completed"
    },
    {
      "type": "paragraph",
      "page": 131,
      "text": "(6) methods for product venting or containment on completion of the cutting operation"
    },
    {
      "type": "paragraph",
      "page": 131,
      "text": "(7) owner approval to remove the drilling equipment from the hot tap valve"
    },
    {
      "type": "paragraph",
      "page": 131,
      "text": "(8) verification of flow rate in piping"
    },
    {
      "type": "paragraph",
      "page": 131,
      "text": "(c) The cutout coupon should be delivered to the owner representative as evidence of the coupon removal. It is also useful to provide the coupon to the owner's inspection department for verification of pipe wall thickness and internal pipe condition for their records."
    },
    {
      "type": "section_header",
      "page": 131,
      "number": "216-5",
      "level": 2,
      "text": "216-5 EXAMINATION"
    },
    {
      "type": "section_header",
      "page": 131,
      "number": "216-5.1",
      "level": 3,
      "text": "216-5.1 Pre-Hot Tap Examination"
    },
    {
      "type": "section_header",
      "page": 131,
      "number": "216-5.1.1",
      "level": 4,
      "text": "216-5.1.1 General"
    },
    {
      "type": "paragraph",
      "page": 131,
      "text": "(a) The area to be hot tapped in the vessel or pipe shall be examined using UT scanning, unless limited by temperature, to determine the existing thickness and any defects of the plate or pipe wall."
    },
    {
      "type": "paragraph",
      "page": 131,
      "text": "(b) Hot taps should not be made in the areas where the measured thickness is less than the minimum thickness required for welding or in areas where defects exist in the vessel wall or pipe wall (laminations, etc.)."
    },
    {
      "type": "paragraph",
      "page": 131,
      "text": "(c) Existing defects need not be removed if located in the pipe or vessel material that will be removed during the hot tap operation."
    },
    {
      "type": "section_header",
      "page": 131,
      "number": "216-5.1.2",
      "level": 4,
      "text": "216-5.1.2 MT and PT Examination"
    },
    {
      "type": "paragraph",
      "page": 131,
      "text": "(a) The area to be hot tapped should also be examined by the MT or PT methods to check for surface defects where the examination in para. 216-5.1.1(a) indicates surface damage (e.g., corrosion, pitting), unless MT or PT is limited by the operating conditions."
    },
    {
      "type": "paragraph",
      "page": 131,
      "text": "(b) The acceptance criteria for MT and PT should be in accordance with the original construction code. If there is no acceptance criteria listed in the original construction code, the criteria listed in ASME BPVC, Section VIII, Division 1 may be used."
    },
    {
      "type": "section_header",
      "page": 131,
      "number": "216-5.1.3",
      "level": 4,
      "text": "216-5.1.3 Weld Seam Preparation"
    },
    {
      "type": "paragraph",
      "page": 131,
      "text": "(a) If the hot tap is to be located on an existing weld seam and if not limited by the maximum allowable temperature for the intended examination techniques, then the existing weld seam should be ground flush."
    },
    {
      "type": "paragraph",
      "page": 131,
      "text": "(b) The weld seam should be subjected to 100% of volumetric examination (e.g., UT) and 100% surface examination (e.g., MT or PT) of the external surface in the area of the hot tap and for 75 mm to 100 mm (3 in. to 4 in.) on each side of the hot tap to ensure that there are no detectable flaws in the area to be welded."
    },
    {
      "type": "paragraph",
      "page": 131,
      "text": "216-5.1.4 Covered Longitudinal Welds. Longitudinal welds in the pipe that will be covered by full encirclement sleeve or reinforcing pad shall be examined by radiographic or ultrasonic examination prior to installing the hot tap, unless limited by the operating conditions."
    },
    {
      "type": "section_header",
      "page": 132,
      "number": "216-5.2",
      "level": 3,
      "text": "216-5.2 Hot Tap Fitting Field Welds"
    },
    {
      "type": "paragraph",
      "page": 132,
      "text": "(a) All welds should be examined by the UT method, where possible, and by MT or PT methods after completion of welding."
    },
    {
      "type": "paragraph",
      "page": 132,
      "text": "(b) The root and the final passes of the nozzle-toheader and nozzle-to-flange welds shall be 100% MT or 100% PT examined, where possible, before applying any required reinforcement."
    },
    {
      "type": "paragraph",
      "page": 132,
      "text": "(c) The acceptance criteria shall be in accordance with the applicable construction code."
    },
    {
      "type": "section_header",
      "page": 132,
      "number": "216-5.3",
      "level": 3,
      "text": "216-5.3 Hot Tap Fitting Shop Fabrication Welds"
    },
    {
      "type": "paragraph",
      "page": 132,
      "text": "(a) All full penetration, pressure-retaining welds made in shop shall be 100% RT or 100% UT examined in accordance with the applicable construction code."
    },
    {
      "type": "paragraph",
      "page": 132,
      "text": "(b) All other welds shall be 100% MT or 100% PT examined."
    },
    {
      "type": "section_header",
      "page": 132,
      "number": "216-6",
      "level": 2,
      "text": "216-6 PRESSURE TESTING"
    },
    {
      "type": "section_header",
      "page": 132,
      "number": "216-6.1",
      "level": 3,
      "text": "216-6.1 Cutting Equipment"
    },
    {
      "type": "paragraph",
      "page": 132,
      "text": "(a) The cutting equipment should be subjected to a pressure test prior to the hot tap cutting operation to ensure that the equipment has no leaks when under pressure."
    },
    {
      "type": "paragraph",
      "page": 132,
      "text": "(b) This pressure test should be performed independently by the operator of the cutting equipment prior to the start of the hot tap operation."
    },
    {
      "type": "paragraph",
      "page": 132,
      "text": "(c) The pressure test to be performed on the cutting equipment shall be equal to or greater than the specified test pressure for the hot tap fitting, but not greater than the maximum test pressure allowed by the cutting equipment design."
    },
    {
      "type": "section_header",
      "page": 132,
      "number": "216-6.2",
      "level": 3,
      "text": "216-6.2 Hot Tap Valve"
    },
    {
      "type": "paragraph",
      "page": 132,
      "text": "(a) The hot tap valve should be subjected to a pressure test prior to the hot tap cutting operation."
    },
    {
      "type": "paragraph",
      "page": 132,
      "text": "(1) This pressure test should be performed independently by the valve manufacturer, or the owner/user of the equipment, or the equipment operator prior to the start of the hot tap operation."
    },
    {
      "type": "paragraph",
      "page": 132,
      "text": "(2) The pressure test to be performed on the valve shall be equal to or greater than the specified test pressure for the hot tap fitting, but not greater than the maximum test pressure allowed by the valve design."
    },
    {
      "type": "section_header",
      "page": 132,
      "number": "216-6.3",
      "level": 3,
      "text": "216-6.3 Hot Tap Fitting — General Considerations"
    },
    {
      "type": "paragraph",
      "page": 132,
      "text": "(a) The hot tap fitting should be subjected to a test pressure above the design pressure after welding but prior to cutting the hole in the header, or the vessel wall, or the tank wall."
    },
    {
      "type": "paragraph",
      "page": 132,
      "text": "(1) This pressure test may be a hydrostatic test or a pneumatic test."
    },
    {
      "type": "paragraph",
      "page": 132,
      "text": "(2) Prior to performing the pressure test, the maximum pressure of the pressure test shall be confirmed to be less than the maximum permissible external pressure as specified in para. 216-3.13 ."
    },
    {
      "type": "paragraph",
      "page": 132,
      "text": "(b) When the cut is to be performed immediately after the pressure test, the pressure test may be performed with the hot tap valve and cutting equipment in place."
    },
    {
      "type": "paragraph",
      "page": 132,
      "text": "(c) When it is not possible or practical to perform the cut immediately after the pressure test is performed, the pressure test may be performed without the hot tap valve and cutting equipment in place."
    },
    {
      "type": "paragraph",
      "page": 132,
      "text": "(1) A follow-up leakage test shall be performed prior to the cut, which includes the hot tap valve and cutting equipment in place to ensure that there has been no damage to the fitting and the cutting equipment, and to verify the flange joint assembly."
    },
    {
      "type": "paragraph",
      "page": 132,
      "text": "(2) This leakage test shall be equal to or greater than the operation pressure of the vessel or pipe but not exceed maximum permissible external pressure on the vessel or pipe or maximum test pressure allowed by the hot tap valve or cutting equipment."
    },
    {
      "type": "paragraph",
      "page": 132,
      "text": "(d) Where a pressure test is determined not to be practical or advisable by subject matter experts and the full NDE specified in paras. 216-5.1 and 216-5.2 has been satisfactorily completed, the appropriate subject matter experts may waive the need for a pressure test as allowed the original construction code and/or the repair/alteration post-construction code."
    },
    {
      "type": "section_header",
      "page": 132,
      "number": "216-6.4",
      "level": 3,
      "text": "216-6.4 Pressure Test Medium"
    },
    {
      "type": "paragraph",
      "page": 132,
      "text": "(a) For operating temperatures of the vessel or pipe in the range 0°C to 90°C (32°F to 200°F), water should be used to perform a hydrostatic test."
    },
    {
      "type": "paragraph",
      "page": 132,
      "text": "(b) At temperatures outside this range, an alternative fluid such as a light oil, antifreeze, or silicone may be used to perform a hydrostatic test. Some possible alternative hydrostatic test fluids are as follows:"
    },
    {
      "type": "paragraph",
      "page": 132,
      "text": "(1) For operating temperatures in the range −40°C to 0°C (−40°F to 32°F), a 70% ethylene glycol and water solution should be used."
    },
    {
      "type": "paragraph",
      "page": 132,
      "text": "(2) For operating temperatures in the range 90°C to 115°C (200°F to 240°F), steam or industrial grade ethylene glycol may be used."
    },
    {
      "type": "paragraph",
      "page": 132,
      "text": "(3) For operating temperatures in the range 90°C to 290°C (200°F to 550°F), an appropriate grade of turbine oil may be used, or an appropriate grade of silicone fluid may be used."
    },
    {
      "type": "paragraph",
      "page": 132,
      "text": "(c) For operating temperatures of the vessel or pipe over 290°C (550°F), pneumatic test with nitrogen gas may be used."
    },
    {
      "type": "paragraph",
      "page": 132,
      "text": "(d) Consideration should be given to compatibility of the test medium with the component materials. For example, the chloride content of test water generally should not exceed 50 ppm when working with stainless steel."
    },
    {
      "type": "section_header",
      "page": 133,
      "number": "216-6.5",
      "level": 3,
      "text": "216-6.5 Hydrostatic Testing of Hot Tap Fittings 216-6.5.1 Test Pressure"
    },
    {
      "type": "paragraph",
      "page": 133,
      "text": "(a) The hydrostatic test pressure should be performed at a test pressure that is at least the test pressure required by the original construction code or the applicable postconstruction code, but not greater than the lesser of following:"
    },
    {
      "type": "paragraph",
      "page": 133,
      "text": "(1) The lesser of 1.5 times the design pressure of the line, or vessel, or tank, and 1.5 times the flange pressure– temperature rating listed in ASME B16.5 at the test temperature for hot tap fittings installed on a system which includes B16.5 flanges."
    },
    {
      "type": "paragraph",
      "page": 133,
      "text": "(2) The maximum permissible external pressure on the vessel or pipe (see para. 216-3.12 ) inside the hot tap fitting at the test temperature."
    },
    {
      "type": "paragraph",
      "page": 133,
      "text": "(b) The test medium shall be selected such that local boiling of the test medium does not occur when subjected to operating temperature of the vessel or pipe [see para. 216-6.4(a)] ."
    },
    {
      "type": "section_header",
      "page": 133,
      "number": "216-6.6",
      "level": 3,
      "text": "216-6.6 Pneumatic Test of Hot Tap Fittings"
    },
    {
      "type": "paragraph",
      "page": 133,
      "text": "(a) Pneumatic test should not be used because of the increased risk of stored energy."
    },
    {
      "type": "paragraph",
      "page": 133,
      "text": "(b) It is sometimes necessary to consider a pneumatic test if it is not practical to perform a hydrostatic test (e.g., for test temperatures above the boiling point of water or other liquids)."
    },
    {
      "type": "paragraph",
      "page": 133,
      "text": "(c) A pneumatic test with air or other gases (e.g., nitrogen) should only be performed when agreed to by the owner."
    },
    {
      "type": "paragraph",
      "page": 133,
      "text": "(d) The pneumatic test pressure shall not exceed 1.1 times the pressure rating of the hot tap fitting at the operating temperature of the vessel or the pipe."
    },
    {
      "type": "paragraph",
      "page": 133,
      "text": "(e) See Article 501 for extensive guidance on performing pneumatic test."
    },
    {
      "type": "section_header",
      "page": 133,
      "number": "216-7",
      "level": 2,
      "text": "216-7 REFERENCES"
    },
    {
      "type": "section_header",
      "page": 133,
      "text": "<22> 216-7.1 Referenced Codes and Standards"
    },
    {
      "type": "paragraph",
      "page": 133,
      "text": "The following is a list of publications referenced in this Article. Unless otherwise specified, the latest edition shall apply."
    },
    {
      "type": "paragraph",
      "page": 133,
      "text": "ANSI/NB-23, National Board Inspection Code, Part 3, Repairs and Alterations."
    },
    {
      "type": "paragraph",
      "page": 133,
      "text": "Publisher: National Board of Boiler and Pressure Vessel Inspectors (NBBI), 1055 Crupper Avenue, Columbus, OH 43229 (www.nationalboard.org )"
    },
    {
      "type": "paragraph",
      "page": 133,
      "text": "API RP 941, Steels for Hydrogen Service at Elevated Temperatures and Pressures in Petroleum Refineries and Petrochemical Plants"
    },
    {
      "type": "paragraph",
      "page": 133,
      "text": "API RP 2009, Safe Welding, Cutting, and Hot Work Practices in Petroleum and Petrochemical Industries"
    },
    {
      "type": "paragraph",
      "page": 133,
      "text": "API Standard 510, Pressure Vessel Inspection Code: Maintenance Inspection, Rating, Repair, and Alteration API Standard 570, Piping Inspection Code: Inspection, repair, Alteration, and Rerating of In-Service Piping Systems"
    },
    {
      "type": "paragraph",
      "page": 133,
      "text": "API Standard 600, Steel Gate Valves — Flanged and Butt-"
    },
    {
      "type": "paragraph",
      "page": 133,
      "text": "Welded Ends, Bolted Bonnets"
    },
    {
      "type": "paragraph",
      "page": 133,
      "text": "Publisher: American Petroleum Institute (API), 200 Massachusetts Avenue NW, Suite 1100, Washington,"
    },
    {
      "type": "paragraph",
      "page": 133,
      "text": "DC 20001-5571 (www.api.org )"
    },
    {
      "type": "paragraph",
      "page": 133,
      "text": "ASME Boiler and Pressure Vessel Code, Section VIII, Rules for Construction of Pressure Vessels; Division 1 ASME Boiler and Pressure Vessel Code, Section IX,"
    },
    {
      "type": "paragraph",
      "page": 133,
      "text": "Welding, Brazing, and Fusing Qualifications"
    },
    {
      "type": "paragraph",
      "page": 133,
      "text": "ASME B16.5, Pipe Flanges and Flanged Fittings Publisher: The American Society of Mechanical Engineers (ASME), Two Park Avenue, New York, NY 10016-5990 (www.asme.org)"
    },
    {
      "type": "paragraph",
      "page": 133,
      "text": "MSS SP-97-2006, Integrally Reinforced Branch Outlet Fittings-Socket Welding, Threaded, and Butt Welding Ends"
    },
    {
      "type": "paragraph",
      "page": 133,
      "text": "Publisher: Publisher: Manufacturers Standardization Society of the Valve and Fittings Industry, Inc. (MSS), 127 Park Street, NE, Vienna, VA 22180 (www.msshq.org )"
    },
    {
      "type": "section_header",
      "page": 133,
      "number": "216-7.2",
      "level": 3,
      "text": "216-7.2 Related Codes and Standards <22>"
    },
    {
      "type": "paragraph",
      "page": 133,
      "text": "The following is a list of publications referenced in this Article. Unless otherwise specified, the latest edition shall apply."
    },
    {
      "type": "paragraph",
      "page": 133,
      "text": "ASME Boiler and Pressure Vessel Code, Section V, Nondestructive Examination"
    },
    {
      "type": "paragraph",
      "page": 133,
      "text": "ASME B31.1, Power Piping"
    },
    {
      "type": "paragraph",
      "page": 133,
      "text": "ASME B31.3, Process Piping"
    },
    {
      "type": "paragraph",
      "page": 133,
      "text": "ASME B31.4, Pipeline Transportation Systems for Liquid Hydrocarbons and Other Liquids"
    },
    {
      "type": "paragraph",
      "page": 133,
      "text": "ASME B31.8, Gas Transmission and Distribution Piping Systems"
    },
    {
      "type": "paragraph",
      "page": 133,
      "text": "Publisher: The American Society of Mechanical Engineers (ASME), Two Park Avenue, New York, NY 10016-5990 (www.asme.org)"
    },
    {
      "type": "paragraph",
      "page": 133,
      "text": "ANSI Z49.1, Safety in Welding, Cutting and Allied Processes"
    },
    {
      "type": "paragraph",
      "page": 133,
      "text": "Publisher: American Welding Society (AWS), 8669 NW 36 Street, No. 130, Miami, FL 33166 (www.aws.org)"
    },
    {
      "type": "paragraph",
      "page": 133,
      "text": "API RP 577, Recommended Practice, Welding Inspection and Metallurgy"
    },
    {
      "type": "paragraph",
      "page": 133,
      "text": "API RP 582, Recommended Practice, Welding Guidelines for the Chemical, Oil, and Gas Industries"
    },
    {
      "type": "paragraph",
      "page": 133,
      "text": "API Standard 620, Design and Construction of Large, Welded, Low-Pressure Storage Tanks"
    },
    {
      "type": "paragraph",
      "page": 133,
      "text": "API Standard 650, Welded Steel Tanks for Oil Storage"
    },
    {
      "type": "paragraph",
      "page": 134,
      "text": "API Standard 653, Tank Inspection, Repair, Alteration, and Reconstruction API RP 2201, Safe Hot Tapping Practice 2201 Publisher: American Petroleum Institute (API), 200 Massachusetts Avenue NW, Suite 1100, Washington, DC 20001-5571 (www.api.org ) NFPA 51B, Standard for Fire Prevention During Welding, Cutting, and Other Hot Work Publisher: National Fire Protection Association (NFPA), 1 Batterymarch Park, Quincy, MA 02169-7471 (www.nfpa.org) 216-7.3 Related Technical Publications [1] Piping and Pipeline Assessment Guide, A. Keith Escoe, Section 7, Hot Tapping. [2] Relaxation of In-Service Welding Procedure Flow Restrictions, by M. A. Boring and Joe Sobilo, Proceedings of IPC2008, 7th International Pipeline Conference, September 29 – October 3, 2008, Calgary, Alberta, Canada. [3] Roark's Formulas for Stress and Strain, Eighth Ed.,W. C. Young, R. D. Budinas, and A. M. Sadegh. [4] Steels for Elevated Temperature Service, United States Steel, 1974 Edition. [5] Welding Metallurgy, Second Edition, Sindo Kou."
    }
  ]
}
