Repository: danivelas0/asme-pcc

File: resources/ASME PCC/pcc_2/p2_welded_repairs/art_204_welded_leak_box/art_204.json
{
  "code": "ASME PCC-2",
  "edition": "2022",
  "part": "Part 2 - WELDED REPAIRS",
  "chapter_kind": "article",
  "chapter_id": "204",
  "chapter_title": "Welded Leak Box Repair",
  "parent_article": null,
  "appendix_class": null,
  "source_pages": [
    45,
    48
  ],
  "outline_pages": [
    45,
    48
  ],
  "extraction": {
    "tool": "marker 2.0.0",
    "source": "embedded text layer (born-digital, disable_ocr)",
    "llm": null,
    "image_format": "PNG",
    "boundaries": "PDF outline, refined to opening SectionHeader",
    "date": "2026-09-05"
  },
  "counts": {
    "blocks": 106,
    "figures": 1,
    "tables": 0,
    "equations": 0
  },
  "blocks": [
    {
      "type": "section_header",
      "page": 45,
      "number": "204",
      "level": 1,
      "text": "Article 204 Welded Leak Box Repair"
    },
    {
      "type": "section_header",
      "page": 45,
      "number": "204-1",
      "level": 2,
      "text": "204-1 DESCRIPTION"
    },
    {
      "type": "paragraph",
      "page": 45,
      "text": "(a) A welded leak box consists of an enclosure used to seal off or reinforce a component. An example of a leak box is illustrated in Figure 204-1-1."
    },
    {
      "type": "paragraph",
      "page": 45,
      "text": "(b) Leak boxes are commonly used to seal repairleaking components or reinforce damaged components."
    },
    {
      "type": "paragraph",
      "page": 45,
      "text": "(c) Leak repair boxes can have a variety of shapes (e.g., cylindrical, rectangular, with either flat or formed heads), often following the contour of the pipe or component being repaired. Leak repair boxes can also be used to enclose components such as flanges and valves or fittings, branches, nozzles, or vents and drains."
    },
    {
      "type": "paragraph",
      "page": 45,
      "text": "(d) Leak repair boxes are typically custom-made by welding split pipe, pipe caps, or plates."
    },
    {
      "type": "paragraph",
      "page": 45,
      "text": "(e) The annular space between the leak repair box and the repaired component can be left empty, or filled or lined with epoxy, sealant, fiber, refractory materials, or other compounds."
    },
    {
      "type": "paragraph",
      "page": 45,
      "text": "(f) A leak box can be nonstructural (designed to contain leaks) or structural (designed to reinforce and hold together a damaged component)."
    },
    {
      "type": "section_header",
      "page": 45,
      "number": "204-2",
      "level": 2,
      "text": "204-2 LIMITATIONS"
    },
    {
      "type": "section_header",
      "page": 45,
      "number": "204-2.1",
      "level": 3,
      "text": "204-2.1 General"
    },
    {
      "type": "paragraph",
      "page": 45,
      "text": "Part 1 of this Standard, \"Scope, Organization, and Intent,\" contains additional requirements and limitations. This Article shall be used in conjunction with Part 1."
    },
    {
      "type": "figure",
      "page": 45,
      "number": "204-1-1",
      "caption": "Figure 204-1-1 Example of a Welded Leak Box Repair of a Tee",
      "image": "fig/fig_204_1_1.png"
    },
    {
      "type": "section_header",
      "page": 46,
      "number": "204-2.2",
      "level": 3,
      "text": "204-2.2 Crack Repair"
    },
    {
      "type": "paragraph",
      "page": 46,
      "text": "Normally, leak boxes are used to contain leaks at packings, and at flange and gasketed joints, or to contain leaks (or potentialleaks) due tolocal thinning. Since theleak box may not prevent the propagation of a crack in the pipe or component, leak repair boxes shall not be used when cracks are present, unless"
    },
    {
      "type": "paragraph",
      "page": 46,
      "text": "(a) the conditions that led to the crack formation and propagation have been eliminated so that the crack will not grow during the planned life of the repair"
    },
    {
      "type": "paragraph",
      "page": 46,
      "text": "(b) a fitness-for-service assessment shows that the crack growth during the planned life is acceptable, and that the crack will not propagate across the leak repair box closure weld"
    },
    {
      "type": "paragraph",
      "page": 46,
      "text": "(c) the crack is circumferential and the repair is a structural leak box, where the leak box and its welds are designed for the case of full circumferential break of the pipe, or separation of the cracked component"
    },
    {
      "type": "paragraph",
      "page": 46,
      "text": "(d) the leak box fully encapsulates a cracked vent or drain"
    },
    {
      "type": "section_header",
      "page": 46,
      "number": "204-2.3",
      "level": 3,
      "text": "204-2.3 Qualifications"
    },
    {
      "type": "paragraph",
      "page": 46,
      "text": "Installation, welding and sealant injection, where necessary, shall be performed by personnel qualified under conditions representative of the field application."
    },
    {
      "type": "section_header",
      "page": 46,
      "number": "204-2.4",
      "level": 3,
      "text": "204-2.4 Safety"
    },
    {
      "type": "paragraph",
      "page": 46,
      "text": "Personnel shall be aware of hazards in welding on degraded components, and shall take the necessary precautions to avoid unacceptable risks."
    },
    {
      "type": "paragraph",
      "page": 46,
      "text": "(a) A hazard review should be undertaken prior to starting the work to address all credible problems that could arise."
    },
    {
      "type": "paragraph",
      "page": 46,
      "text": "(b) If the component is leaking or has the potential to leak during installation, and if the contents are hazardous, additional precautions should be taken and they should be addressed during the prejob hazard review meeting (e.g., need for fresh air suit, etc.)."
    },
    {
      "type": "section_header",
      "page": 46,
      "number": "204-3",
      "level": 2,
      "text": "204-3 DESIGN"
    },
    {
      "type": "section_header",
      "page": 46,
      "number": "204-3.1",
      "level": 3,
      "text": "204-3.1 Materials"
    },
    {
      "type": "paragraph",
      "page": 46,
      "text": "Materials for the leak box shall be listed in the construction or post-construction code, and be compatible with the fluid, pressure, and temperature, with due consideration for the stagnant condition created by a leak of fluid into the box. Generally, the material of construction of the leak box should be similar to the repaired component and weldable to the existing pressure boundary. The leak box design and construction, including material selection, shall be done considering the deterioration mode that led to the need for the repair. The leak box shall be suitable for resisting this deterioration mode for the life of the repair."
    },
    {
      "type": "section_header",
      "page": 46,
      "number": "204-3.2",
      "level": 3,
      "text": "204-3.2 Design Life"
    },
    {
      "type": "paragraph",
      "page": 46,
      "text": "The design life of the repair shall be based on the remaining strength of the repaired component, the corrosion resistance, and mechanical properties of the leak box and welds."
    },
    {
      "type": "section_header",
      "page": 46,
      "number": "204-3.3",
      "level": 3,
      "text": "204-3.3 Failure Modes"
    },
    {
      "type": "paragraph",
      "page": 46,
      "text": "The box design shall consider the potential introduction of new failure modes in the boxed component. For example,"
    },
    {
      "type": "paragraph",
      "page": 46,
      "text": "(a) external parts of the repaired component, now enclosed by the box, such as flange bolts, can significantly degrade, crack, or corrode if in contact with the leaking fluid."
    },
    {
      "type": "paragraph",
      "page": 46,
      "text": "(b) because the leak repair box can be at a lower temperature than the component, condensation of leakage gases can create corrosive effects."
    },
    {
      "type": "paragraph",
      "page": 46,
      "text": "(c) the box can modify the temperature of the component and lead to higher corrosion rate, or cause dew point corrosion."
    },
    {
      "type": "paragraph",
      "page": 46,
      "text": "(d) temperature of encapsulated bolting can increase and bolting can yield, as a result of the contact with the process fluid or the insulating effect of the box."
    },
    {
      "type": "paragraph",
      "page": 46,
      "text": "(e) the development of operating and residual stresses due to constrained differential expansion."
    },
    {
      "type": "section_header",
      "page": 46,
      "number": "204-3.4",
      "level": 3,
      "text": "204-3.4 Temperature and Toughness"
    },
    {
      "type": "paragraph",
      "page": 46,
      "text": "The leak box materials shall satisfy the minimum temperature and, where applicable, minimum toughness requirements of the applicable construction code or postconstruction code."
    },
    {
      "type": "section_header",
      "page": 46,
      "number": "204-3.5",
      "level": 3,
      "text": "204-3.5 Design Conditions"
    },
    {
      "type": "paragraph",
      "page": 46,
      "text": "Leak repair boxes and attachment welds shall be designed for design conditions and anticipated transient loads imposed on the repaired pipe or component, following the design requirements of the construction or post-construction code."
    },
    {
      "type": "section_header",
      "page": 46,
      "number": "204-3.6",
      "level": 3,
      "text": "204-3.6 Qualification"
    },
    {
      "type": "paragraph",
      "page": 46,
      "text": "In cases where there are no applicable design requirements, the principles of the applicable construction code or post-construction code shall be followed. Components of the leak repair box that are fabricated by machining standard fittings (such as cutting-out an opening in standard pipe caps to make end pieces) shall be qualified by analysis or testing, as provided in the applicable construction code or post-construction code, and be reinforced if necessary."
    },
    {
      "type": "paragraph",
      "page": 46,
      "text": "The leak repair box shall not be welded to the knuckle region of end caps or formed heads unless the design is qualified by analysis or proof testing, including consideration of fatigue cycling."
    },
    {
      "type": "section_header",
      "page": 47,
      "number": "204-3.7",
      "level": 3,
      "text": "204-3.7 Corrosion Allowance"
    },
    {
      "type": "paragraph",
      "page": 47,
      "text": "The design of the leak box shall include the applicable corrosion allowance, consistent with the service and the design life of the repair."
    },
    {
      "type": "section_header",
      "page": 47,
      "number": "204-3.8",
      "level": 3,
      "text": "204-3.8 Design Loads"
    },
    {
      "type": "paragraph",
      "page": 47,
      "text": "The design of the welded leak box for normal operating conditions shall consider"
    },
    {
      "type": "paragraph",
      "page": 47,
      "text": "(a) the coincident maximum and minimum pressures and temperatures of the system, unless means are provided to limit the pressure in the leak repair box. Designing the box for a lower range of design and operating temperatures than the component may be acceptable if justified by heat transfer analysis."
    },
    {
      "type": "paragraph",
      "page": 47,
      "text": "The weld joint efficiency factor assigned in designing the leak box shall be consistent with the type and extent of weld examinations."
    },
    {
      "type": "paragraph",
      "page": 47,
      "text": "(b) the load imposed by the weight of the leak repair box, including the entrapped leaking fluid and annular space material."
    },
    {
      "type": "paragraph",
      "page": 47,
      "text": "(c) the effects of expansion, including differential expansion or contraction, and the effect on the flexibility of the pipe or component. On insulated lines and components the leak box may also be insulated to minimize differential expansion."
    },
    {
      "type": "section_header",
      "page": 47,
      "number": "204-3.9",
      "level": 3,
      "text": "204-3.9 Transient Loads"
    },
    {
      "type": "paragraph",
      "page": 47,
      "text": "The design of the welded leak box for anticipated transient loads shall consider"
    },
    {
      "type": "paragraph",
      "page": 47,
      "text": "(a) thrust loads, in case of full circumferential separation of the pipe or component. Design for the axial thrust resulting from full circumferential separation may be waived, provided the calculated remaining strength of the degraded component at the end of the design life (including expected continuing degradation in service) is determined to be sufficient. Additional restraints may be added to the pipe or component to reduce the loads on the leak box."
    },
    {
      "type": "paragraph",
      "page": 47,
      "text": "(b) wind, earthquake, or fluid transients (fluid hammer or liquid slug), as applicable."
    },
    {
      "type": "paragraph",
      "page": 47,
      "text": "(c) other applicable design conditions."
    },
    {
      "type": "section_header",
      "page": 47,
      "number": "204-3.10",
      "level": 3,
      "text": "204-3.10 Vents and Drains"
    },
    {
      "type": "paragraph",
      "page": 47,
      "text": "(a) When repairing a leaking component, the leak box assembly should be designed with vents and drains to permit venting the leak while assembling the box, then draining the annulus as necessary."
    },
    {
      "type": "paragraph",
      "page": 47,
      "text": "(b) The vent or drain should include a threaded cap, a flange, or a valve that will be opened during welding to preclude internal pressure buildup, and closed after welding, inspection, and testing. This same vent or drain may be used to vent or drain the leak repair box in the future."
    },
    {
      "type": "paragraph",
      "page": 47,
      "text": "(c) If leak sealant material is to be injected into the leak repair box, these vent and drain connections may be used, or separate injections may be provided."
    },
    {
      "type": "section_header",
      "page": 47,
      "number": "204-3.11",
      "level": 3,
      "text": "204-3.11 Sound Metal"
    },
    {
      "type": "paragraph",
      "page": 47,
      "text": "The leak box shall be sufficiently long to extend to a sound area of the repaired component. The component to be repaired shall be examined to ensure that there is sufficient wall thickness at the weld locations to avoid burn-through during welding of the box to the component."
    },
    {
      "type": "section_header",
      "page": 47,
      "number": "204-3.12",
      "level": 3,
      "text": "204-3.12 Sealant Pressure"
    },
    {
      "type": "paragraph",
      "page": 47,
      "text": "If using sealant injection, the possibility of inward collapse of the repaired component due to the annulus pressure of the injected sealant shall be considered."
    },
    {
      "type": "paragraph",
      "page": 47,
      "text": "Consideration should be given to off-gassing of sealant compounds as they cure."
    },
    {
      "type": "section_header",
      "page": 47,
      "number": "204-3.13",
      "level": 3,
      "text": "204-3.13 Sealant Seepage"
    },
    {
      "type": "paragraph",
      "page": 47,
      "text": "If using sealant injection, the possibility and consequence of sealant seeping into the damaged component shall be considered."
    },
    {
      "type": "section_header",
      "page": 47,
      "number": "204-3.14",
      "level": 3,
      "text": "204-3.14 Joints"
    },
    {
      "type": "paragraph",
      "page": 47,
      "text": "Leak boxes over expansion joints, slip joints, ball joints, etc., are special cases that shall require analysis of the loads in the pipe system, anchors, and component nozzles with the box installed, with due consideration for thermal-induced movements in operating and shutdown conditions."
    },
    {
      "type": "section_header",
      "page": 47,
      "number": "204-4",
      "level": 2,
      "text": "204-4 FABRICATION"
    },
    {
      "type": "section_header",
      "page": 47,
      "number": "204-4.1",
      "level": 3,
      "text": "204-4.1 Preparation"
    },
    {
      "type": "paragraph",
      "page": 47,
      "text": "The component to which the box will be welded shall be free of loose corrosion deposits, dirt, paint, insulation, mastics, and other coatings in the vicinity of the boxto-component welds."
    },
    {
      "type": "section_header",
      "page": 47,
      "number": "204-4.2",
      "level": 3,
      "text": "204-4.2 Leak Box Installation"
    },
    {
      "type": "paragraph",
      "page": 47,
      "text": "(a) If the leak box is too large to be lifted by hand, lifting devices may be necessary."
    },
    {
      "type": "paragraph",
      "page": 47,
      "text": "(b) During installation, care shall be taken so as not to damage the box, especially the weld bevels."
    },
    {
      "type": "paragraph",
      "page": 47,
      "text": "(c) For small leaks, the leak box may be placed directly over the leak. Larger or higher pressure installations may require the leak box be assembled on the component to the side of the leak and then slid and welded over the leak."
    },
    {
      "type": "section_header",
      "page": 48,
      "number": "204-4.3",
      "level": 3,
      "text": "204-4.3 Welding"
    },
    {
      "type": "paragraph",
      "page": 48,
      "text": "The weld procedure and welder shall be qualified to perform the repair under the applicable construction code or post-construction code."
    },
    {
      "type": "section_header",
      "page": 48,
      "number": "204-4.4",
      "level": 3,
      "text": "204-4.4 In-Service Welding"
    },
    {
      "type": "paragraph",
      "page": 48,
      "text": "The leak repair box may be installed and welded to the component when out of service or, with the necessary safety procedures, in service. For welding in service, the weld procedure qualification shall properly address preheat temperature, weld cooling rate, the risk of burn-through, and the effect of the welding temperature on the strength of the metal under service conditions."
    },
    {
      "type": "section_header",
      "page": 48,
      "number": "204-4.5",
      "level": 3,
      "text": "204-4.5 Leaking Component"
    },
    {
      "type": "paragraph",
      "page": 48,
      "text": "If the component is leaking prior to repair, consideration should be given to stopping the leak prior to welding the leak box."
    },
    {
      "type": "section_header",
      "page": 48,
      "number": "204-4.6",
      "level": 3,
      "text": "204-4.6 Heat Treatment"
    },
    {
      "type": "paragraph",
      "page": 48,
      "text": "Preweld and postweld heat treatment shall conform to the applicable construction code or post-construction code, unless deviations are justified by a fitness for service analysis. Based on the service conditions, the need for preweld and postweld heat treatment beyond the requirements of the applicable construction code or post-construction code should be considered."
    },
    {
      "type": "section_header",
      "page": 48,
      "number": "204-5",
      "level": 2,
      "text": "204-5 EXAMINATION"
    },
    {
      "type": "section_header",
      "page": 48,
      "number": "204-5.1",
      "level": 3,
      "text": "204-5.1 Qualifications"
    },
    {
      "type": "paragraph",
      "page": 48,
      "text": "Nondestructive examination (NDE) personnel, examination procedures, and acceptance criteria shall be in accordance with the applicable construction code or post-construction code, except as noted in paras. 204-5.2 and 204-5.3, and be consistent with the joint efficiency or joint quality factors used in design."
    },
    {
      "type": "section_header",
      "page": 48,
      "number": "204-5.2",
      "level": 3,
      "text": "204-5.2 NDE Exemptions"
    },
    {
      "type": "paragraph",
      "page": 48,
      "text": "NDE confirmation of full penetration of welds may be omitted if justified for the service conditions, such as in case of"
    },
    {
      "type": "paragraph",
      "page": 48,
      "text": "(a) low-calculated stresses for normal and anticipated transient loads; for example, below half the design allowable stress at operating temperature"
    },
    {
      "type": "paragraph",
      "page": 48,
      "text": "(b) where there is a low risk of crevice corrosion at the box-to-component weld joint"
    },
    {
      "type": "section_header",
      "page": 48,
      "number": "204-5.3",
      "level": 3,
      "text": "204-5.3 Surface Examination"
    },
    {
      "type": "paragraph",
      "page": 48,
      "text": "Welds that cannot be examined by radiographic or ultrasonic methods because of weld geometry should be examined by liquid penetrant or magnetic particle methods, and the joint efficiency factor assigned in design of the leak box shall be consistent with the method and extent of examination."
    },
    {
      "type": "section_header",
      "page": 48,
      "number": "204-5.4",
      "level": 3,
      "text": "204-5.4 Evaluation"
    },
    {
      "type": "paragraph",
      "page": 48,
      "text": "Results of examinations should be evaluated following the criteria of the applicable construction code or postconstruction code."
    },
    {
      "type": "section_header",
      "page": 48,
      "number": "204-6",
      "level": 2,
      "text": "204-6 TESTING"
    },
    {
      "type": "section_header",
      "page": 48,
      "number": "204-6.1",
      "level": 3,
      "text": "204-6.1 Test Pressure"
    },
    {
      "type": "paragraph",
      "page": 48,
      "text": "The designer shall determine the type of pressure or leak test to be conducted after installation, on the basis of risk (likelihood and consequence) of failure of the repaired component when pressurizing the annulus between the box and the component."
    },
    {
      "type": "section_header",
      "page": 48,
      "number": "204-6.2",
      "level": 3,
      "text": "204-6.2 Test Method"
    },
    {
      "type": "paragraph",
      "page": 48,
      "text": "The test may consist of one of the following:"
    },
    {
      "type": "paragraph",
      "page": 48,
      "text": "(a) an in-service leak test (if the consequence of an inservice leak out of the box is acceptable)"
    },
    {
      "type": "paragraph",
      "page": 48,
      "text": "(b) a hydrostatic test if there is no risk of overheating the test water above flashing temperature at atmospheric pressure"
    },
    {
      "type": "paragraph",
      "page": 48,
      "text": "(c) a pneumatic pressure test"
    },
    {
      "type": "paragraph",
      "page": 48,
      "text": "(d) a sensitive leak test (such as air with bubble solution, or helium leak test)"
    },
    {
      "type": "section_header",
      "page": 48,
      "number": "204-6.3",
      "level": 3,
      "text": "204-6.3 External Pressure"
    },
    {
      "type": "paragraph",
      "page": 48,
      "text": "The potential for external pressure collapse of the carrier pipe during the test should be considered in specifying the test pressure."
    }
  ]
}
