Repository: danivelas0/asme-pcc

File: resources/ASME PCC/pcc_2/part_3_mechanical_repairs/article_304_flaw_excavation_and_weld_repair/appendices/appendix_304_i_metal_removal/appendix_304_i_metal_removal.json
{
  "code": "ASME PCC-2",
  "edition": "2022",
  "part": "Part 3 - MECHANICAL REPAIRS",
  "chapter_kind": "appendix",
  "chapter_id": "304-I",
  "chapter_title": "Metal Removal Process",
  "parent_article": "304",
  "appendix_class": "mandatory",
  "source_pages": [
    162,
    164
  ],
  "outline_pages": [
    162,
    164
  ],
  "extraction": {
    "tool": "marker 2.0.0",
    "source": "embedded text layer (born-digital, disable_ocr)",
    "llm": "gemini-3.5-flash",
    "image_format": "PNG",
    "boundaries": "PDF outline, refined to opening SectionHeader",
    "date": "2026-09-05"
  },
  "counts": {
    "blocks": 38,
    "figures": 1,
    "tables": 0,
    "equations": 0
  },
  "blocks": [
    {
      "type": "section_header",
      "page": 162,
      "number": "304-I",
      "level": 1,
      "text": "Mandatory Appendix 304-I Metal Removal Process"
    },
    {
      "type": "section_header",
      "page": 162,
      "text": "304-I-1 FLAPPING"
    },
    {
      "type": "paragraph",
      "page": 162,
      "text": "Flapping is a metal removal process involving a rotating tool fabricated of abrasive papers. Flapper wheels come in a variety of grit sizes and should be worked from the more coarse grit to the finer grit."
    },
    {
      "type": "section_header",
      "page": 162,
      "text": "304-I-2 GRINDING"
    },
    {
      "type": "paragraph",
      "page": 162,
      "text": "(a) Grinding is the process of abrading the surface of a material for the purpose of removing portions of the material. The process is used to remove localized cracks, pits, deposits, hardened surfaces, etc. Equipment used for grinding includes pencil or small disc grinders to remove local defects, and large disc or wheel grinders to remove larger defects. The grinding equipment can be electric or air-driven; with wheels of various shapes, sizes, and abrasive characteristics."
    },
    {
      "type": "paragraph",
      "page": 162,
      "text": "(b) Every grinding wheel has two constituents: the abrasive that does the cutting and the bond that holds the abrasive component. Variations of these components can be selected to give a wide range of grinding characteristics. The three American National Standards Institute (ANSI) standards that provide specifications for grinding wheels are as follows:"
    },
    {
      "type": "paragraph",
      "page": 162,
      "text": "(1) ANSI B74.13, Markings for Identifying Grinding Wheels and Other Bonded Abrasives"
    },
    {
      "type": "paragraph",
      "page": 162,
      "text": "(2) ANSI B74.2, Specifications for Shapes and Sizes of Grinding Wheels, and for Shapes, Sizes and Identification of Mounted Wheels"
    },
    {
      "type": "paragraph",
      "page": 162,
      "text": "(3) ANSI B7.1, Safety Requirements for the Use, Care and Protection of Abrasive Wheels"
    },
    {
      "type": "paragraph",
      "page": 162,
      "text": "(c) Manual grinding is generally divided into one of three categories:"
    },
    {
      "type": "paragraph",
      "page": 162,
      "text": "(1) rough grinding — relatively rapid removal of excess weld metal or base material using coarse abrasives"
    },
    {
      "type": "paragraph",
      "page": 162,
      "text": "(2) polishing and blending — achieving a semismooth finish, using medium abrasives"
    },
    {
      "type": "paragraph",
      "page": 162,
      "text": "(3) buffing — achieving a lustrous and reflective finish, using fine abrasives usually in a paste or liquid vehicle"
    },
    {
      "type": "section_header",
      "page": 162,
      "text": "304-I-3 HONING"
    },
    {
      "type": "paragraph",
      "page": 162,
      "text": "(a) Honing is an abrasive process that is used to obtain a fine finish on the inside surface of a cylindrical component."
    },
    {
      "type": "paragraph",
      "page": 162,
      "text": "(b) Honing tools are placed in the bore of the component and a radial load is applied such that the honing stones are in contact with the bore surface. The hone is then rotated in the bore, generating a high-quality surface."
    },
    {
      "type": "paragraph",
      "page": 162,
      "text": "(c) Honing stones generally are manufactured of aluminum oxide, silicon carbide, or diamond abrasive grits, held together by vitrified clay, resin, or a metal bond. The grain and grade of abrasive to be used is based on the amount of stock to be removed and the surface finish desired. Silicon carbide is generally used for cast iron, while aluminum oxide is generally used on steel. As with grinding discs and lapping compound, the finer the grit, the finer the surface finish."
    },
    {
      "type": "section_header",
      "page": 162,
      "text": "304-I-4 LAPPING"
    },
    {
      "type": "paragraph",
      "page": 162,
      "text": "(a) Lapping is a polishing technique that can be used to prepare surfaces requiring a very smooth finish. Lapping is not economical for removing deep defects. A general rule of thumb is that lapping methods are suitable for shallow defects less than 0.05 mm (0.002 in.). Defects located greater than this depth should be removed by other methods."
    },
    {
      "type": "paragraph",
      "page": 162,
      "text": "(b) Lapping machines are available as portable or bench-type systems. In many cases, lapping is performed with special discs or plates made specifically for a given type of application. These plates are normally very thick to maintain dimensional stability. After defect removal, the surface should be lapped to the finish and dimensions specified by the design."
    },
    {
      "type": "section_header",
      "page": 162,
      "text": "304-I-5 MACHINING"
    },
    {
      "type": "paragraph",
      "page": 162,
      "text": "(a) Machining using portable equipment can provide for defect removal and weld preparation in a single step. Machining with mechanized cutting equipment is used to remove defects with precision. Machining equipment used to remove defects or prepare a surface for repair include boring bars, milling machines, magnetic drills, flange facers (portable lathes), and pipe cutting and beveling machines. Machining has the advantage of cutting and forming the weld preparation with a single piece of equipment while closely controlling dimensional tolerances."
    },
    {
      "type": "paragraph",
      "page": 163,
      "text": "(b) Portable boring bars have been used where circumferential machining of a bore is required, such as in valve maintenance. Other bars are available with accessories to grind or mill unique geometries, and to drill and tap stud holes."
    },
    {
      "type": "paragraph",
      "page": 163,
      "text": "(c) Portable milling machines can be used to remove localized materials at a faster rate than machines mounted on the component outer or inner diameters. Small milling machines have been developed to operate in relatively restricted locations."
    },
    {
      "type": "paragraph",
      "page": 163,
      "text": "(d) Machining generally involves the use of cutting fluids that perform several functions including lubrication, cooling, and chip removal."
    },
    {
      "type": "section_header",
      "page": 163,
      "text": "304-I-6 THERMAL GOUGING"
    },
    {
      "type": "paragraph",
      "page": 163,
      "text": "(a) In situations where defects are found to be extensive and where accuracy is not critical, thermal gouging (carbon arc gouging or plasma arc gouging) can be used effectively."
    },
    {
      "type": "paragraph",
      "page": 163,
      "text": "(b) Thermal gouging techniques are thermal removal processes that involve localized melting of the metal, which is quickly swept away by the force of high velocity air or gas jets."
    },
    {
      "type": "section_header",
      "page": 163,
      "text": "304-I-7 BOAT SAMPLE CUTTING"
    },
    {
      "type": "paragraph",
      "page": 163,
      "text": "(a) Boat samples are metal samples in the shape of a boat hull that are cut out from base metal, weldments, or weld heat-affected zones (Figure 304-I-7-1 ). The process can be used for removal of weld defects, but is more commonly used for obtaining samples of base materials or welds for metallurgical or mechanical testing."
    },
    {
      "type": "paragraph",
      "page": 163,
      "text": "(b) Boat sample cutters , sometimes referred to as weld probers or trepanning machines , are mechanical devices designed to remove a portion of a weld or metal plate by saw cutting from the plate surface. The machine is a saw with a dished shape blade, capable of excavating and removing a boat-shaped specimen from a flat surface in any position."
    },
    {
      "type": "paragraph",
      "page": 163,
      "text": "(c) Boat sample cutters can be air powered or electric motor driven. They are portable devices that are easily mounted on the surface of the material to be excavated by means of four anchoring bolts welded to the surface. Shim spacers are used to adjust the width and depth of cut by controlling the space between the saw mounting frame and the surface of the plate."
    },
    {
      "type": "paragraph",
      "page": 163,
      "text": "(d) Once securely mounted on the anchor bolts, the cutting process begins by making a single cut at the edge of the material to be excavated. The curved blade is fed into the material until the desired depth is achieved and the saw circumference is at right angles to the joint. The blade is then retracted, the saw rotated 180 deg and a second cut is made. The two cuts meet automatically in the same plane and the excavation is complete."
    },
    {
      "type": "paragraph",
      "page": 163,
      "text": "(e) Boat samples can be cut either longitudinal or transverse with respect to the weld joint. They are boat shaped and the cut sides have a spherical curvature. The size varies in proportion to the thickness of the plate being cut; however, specimens can range from a small size of 1 ∕ 8 in. depth × 2 3 ∕ 8 in. length × 3 ∕ 8 in. width to a large size of 1 in. depth × 4 3 ∕ 4 in. length × 1 1 ∕ 2 in. width. Larger specimens can be excavated with specially designed equipment."
    },
    {
      "type": "paragraph",
      "page": 163,
      "text": "(f) The excavated boat samples are large enough to allow for various mechanical testing processes. Cross sections of the \"boats\" can be used for hardness testing or metallographic inspection. Full-length specimens can be machined for tensile testing, bend testing, or Charpy V-notch impact testing."
    },
    {
      "type": "paragraph",
      "page": 163,
      "text": "(g) Once the boat sample has been removed, the cutter can be detached from its mounted position and the anchor bolts can be removed from the plate surface. The cavity left by the removal of the excavated boat sample is very conducive to repair welding. The tapered nature of the cavity ends and the sloping curvature of the cavity walls allow complete and easy access for most welding processes."
    },
    {
      "type": "section_header",
      "page": 164,
      "text": "Figure 304-I-7-1 Boat Sample"
    },
    {
      "type": "figure",
      "page": 164,
      "image": "figures/appendix_304_i_metal_removal_process_picture_2.png"
    }
  ]
}
