Repository: danivelas0/asme-pcc

File: resources/ASME PCC/pcc_2/part_3_mechanical_repairs/article_304_flaw_excavation_and_weld_repair/article_304_flaw_excavation_and_weld_repair.json
{
  "code": "ASME PCC-2",
  "edition": "2022",
  "part": "Part 3 - MECHANICAL REPAIRS",
  "chapter_kind": "article",
  "chapter_id": "304",
  "chapter_title": "Flaw Excavation and Weld Repair",
  "parent_article": null,
  "appendix_class": null,
  "source_pages": [
    158,
    161
  ],
  "outline_pages": [
    158,
    161
  ],
  "extraction": {
    "tool": "marker 2.0.0",
    "source": "embedded text layer (born-digital, disable_ocr)",
    "llm": "gemini-3.5-flash",
    "image_format": "PNG",
    "boundaries": "PDF outline, refined to opening SectionHeader",
    "date": "2026-09-05"
  },
  "counts": {
    "blocks": 74,
    "figures": 3,
    "tables": 0,
    "equations": 0
  },
  "blocks": [
    {
      "type": "section_header",
      "page": 158,
      "number": "304",
      "level": 1,
      "text": "Article 304 Flaw Excavation and Weld Repair"
    },
    {
      "type": "section_header",
      "page": 158,
      "number": "304-1",
      "level": 2,
      "text": "304-1 DESCRIPTION"
    },
    {
      "type": "paragraph",
      "page": 158,
      "text": "Surface flaws see Figure 304-3.1-1 , or embedded flaws see [Figure 304-3.1-2, illustration (a)] in base material or welds that exceed the allowances of the applicable construction code or post-construction code can be removed by excavation [see Figure 304-3.1-1 , illustration (b); and Figure 304-3.1-2 , illustration (b)]. The remaining cavity can be filled with weld filler metal [see Figure 304-3.1-1 , illustration (c); and Figure 304-3.1-2 , illustration (c)], or left as-is, under conditions described in this Article. Depending on the type and location of the flaw, and the type of base metal or weld material, excavation can be accomplished by mechanical removal methods (grinding, machining, lapping, honing, or flapping), or by thermal removal methods (thermal gouging). Descriptions of these excavation techniques are provided in Mandatory Appendix 304-I."
    },
    {
      "type": "section_header",
      "page": 158,
      "number": "304-2",
      "level": 2,
      "text": "304-2 LIMITATIONS"
    },
    {
      "type": "section_header",
      "page": 158,
      "number": "304-2.1",
      "level": 3,
      "text": "304-2.1 Additional Requirements"
    },
    {
      "type": "paragraph",
      "page": 158,
      "text": "Part 1 of this Standard contains additional requirements and limitations. This Article shall be used in conjunction with Part 1 ."
    },
    {
      "type": "section_header",
      "page": 158,
      "number": "304-2.2",
      "level": 3,
      "text": "304-2.2 Grinding"
    },
    {
      "type": "paragraph",
      "page": 158,
      "text": "304-2.2.1 Grinding wheels shall not be forced or overloaded, in order to avoid the safety hazards from wheel failure. Furthermore, overloading the grinding wheel can cause areas of localized high temperature in the substrate being ground, leading in some cases to the formation of brittle untempered martensite, or tight, shallow surface cracks. Abusive grinding and uneven and rough finish can resultin reduced fatigue strength or premature failure due to the introduction of large surface residual tensile stresses and stress risers. These problems normally can be avoided by using lighter grinding practices that avoid surface oxidation, evident through discoloration. It may be necessary to preheat some high strength alloy steels prior to grinding. Grinding wheels are manufactured to be used on specific materials (ferritic or austenitic steels, masonry, etc.). Therefore, only grinding wheels specifically designed to work on the material being ground shall be used. Rotary files should be considered for nickel alloys."
    },
    {
      "type": "paragraph",
      "page": 158,
      "text": "304-2.2.2 Grinding or cutting consumables used on carbon or low alloy steel materials will become impregnated with residues of those materials and become unsuitable for use with austenitic stainless steels. Abrasive cutting or grinding consumables should be segregated for use on carbon and low alloy steels from those used for austenitic stainless steel substrates. Surface contamination of austenitic stainless steel with carbon or low alloy steel residues can result in surface corrosion or pitting of the austenitic stainless steel. To avoid such problems, only grinding wheels designated as austenitic stainless steel grinding wheels shall be used on these materials."
    },
    {
      "type": "paragraph",
      "page": 158,
      "text": "304-2.2.3 When grinding out stress corrosion cracks in stainless steel, or in the case of steels that have suffered from anodic stress corrosion cracking (such as amine or caustic stress corrosion cracking), it is necessary to qualify and control the amount of heat generated to avoid making the cracks deeper and longer as a result of excessive heat. Steel contaminated with caustic or amines can also recrack during welding repairs or thermal cutting. Appropriate cleaning procedures shall be used prior to excavation or repair."
    },
    {
      "type": "paragraph",
      "page": 158,
      "text": "304-2.2.4 In tight spaces, burring tools may be used in place of grinding wheels."
    },
    {
      "type": "section_header",
      "page": 158,
      "number": "304-2.3",
      "level": 3,
      "text": "304-2.3 Machining"
    },
    {
      "type": "paragraph",
      "page": 158,
      "text": "When cutting fluids are used, care shall be taken to prevent their contact on surfaces where they may be detrimental. Furthermore, chips of the machined metal shall be controlled and kept from entering components where their presence can be detrimental."
    },
    {
      "type": "section_header",
      "page": 158,
      "number": "304-2.4",
      "level": 3,
      "text": "304-2.4 Honing"
    },
    {
      "type": "paragraph",
      "page": 158,
      "text": "The honing speeds shall be adjusted as a function of length-to-bore ratio of the component and its material hardness."
    },
    {
      "type": "section_header",
      "page": 158,
      "number": "304-2.5",
      "level": 3,
      "text": "304-2.5 Flapping"
    },
    {
      "type": "paragraph",
      "page": 158,
      "text": "304-2.5.1 Flapping should only be used to smooth or polish a surface. Flapping is unsuitable for removing defects other than superficial surface blemishes."
    },
    {
      "type": "paragraph",
      "page": 158,
      "text": "304-2.5.2 The abrasive marks of the flapper should be directed perpendicular to the direction of the preceding pass. Marks of the preceding pass should be removed prior"
    },
    {
      "type": "paragraph",
      "page": 159,
      "text": "to proceeding to the next finer grit. In this way, distortion of the surface will be minimized and smooth surfaces can be obtained."
    },
    {
      "type": "section_header",
      "page": 159,
      "number": "304-2.6",
      "level": 3,
      "text": "304-2.6 Thermal Gouging"
    },
    {
      "type": "paragraph",
      "page": 159,
      "text": "304-2.6.1 When thermal gouging by carbon arc or plasma arc, the very rapid heating to molten temperatures and subsequent quenching to ambient temperature can resultin hardened or brittle heat-affected zones. This thermally affected material should be subsequently removed by a mechanical process, such as grinding."
    },
    {
      "type": "paragraph",
      "page": 159,
      "text": "304-2.6.2 For some materials it may be necessary to preheat the metal prior to arc gouging in order to prevent cracking, in particular materials that are required to be postweld heat treated by the construction code or post-construction code."
    },
    {
      "type": "section_header",
      "page": 159,
      "number": "304-2.7",
      "level": 3,
      "text": "304-2.7 Generalized Damage"
    },
    {
      "type": "paragraph",
      "page": 159,
      "text": "This repair technique applies well to local defects. Where damage is extensive, such as general stress corrosion cracking of stainless steel, replacement should be considered."
    },
    {
      "type": "section_header",
      "page": 159,
      "number": "304-3",
      "level": 2,
      "text": "304-3 DESIGN"
    },
    {
      "type": "section_header",
      "page": 159,
      "number": "304-3.1",
      "level": 3,
      "text": "304-3.1 Excavation Without Weld Deposit"
    },
    {
      "type": "paragraph",
      "page": 159,
      "text": "Material or weld flaws open to the surface [Figure 304-3.1-1, illustration (a)] or embedded flaws [Figure 304-3.1-2, illustration (a)] are typically removed by a mechanical (abrasive) method ( Figure 304-3.1-3 ). If the remaining wall thickness of the excavation, with allowance for future corrosion, is greater than the minimum required wall thickness required by the applicable construction code or post-construction code, such as the local thin area rules of API 579-1/ASME FFS-1, then the excavated area may be blended to a 3:1 or smoother profile slope, and left as-is for return to service."
    },
    {
      "type": "section_header",
      "page": 159,
      "number": "304-3.2",
      "level": 3,
      "text": "304-3.2 Weld Deposition"
    },
    {
      "type": "paragraph",
      "page": 159,
      "text": "When the removal of a flaw produces a remaining wall thickness below the limit permitted by the applicable construction code or post-construction code, including allowance for future corrosion, then the cavity shall be repaired by deposition of weld metal [Figure 304-3.1-1, illustration (c) and Figure 304-3.1-2, illustration (c)] or analyzed for fitness-for-service. When the depth of material excavated necessitates a weld repair, the cavity shall be prepared for welding. Either during or following defect removal, the excavation shall be shaped to provide adequate access for the welding operation in order to facilitate proper fusion, and avoid slag entrapment, or lack of penetration. To minimize weld shrinkage stresses, the width of the cavity should only be"
    },
    {
      "type": "figure",
      "page": 159,
      "number": "304-3.1-1",
      "caption": "Figure 304-3.1-1 Excavation and Weld Repair of Surface Flaw",
      "image": "figures/figure_304_3_1_1.png"
    },
    {
      "type": "paragraph",
      "page": 159,
      "text": "GENERAL NOTE: A 3-to-1 taper is not required when the cavity will be filled with weld metal."
    },
    {
      "type": "figure",
      "page": 159,
      "number": "304-3.1-2",
      "caption": "Figure 304-3.1-2 Excavation and Weld Repair of Embedded Flaw",
      "image": "figures/figure_304_3_1_2.png"
    },
    {
      "type": "paragraph",
      "page": 159,
      "text": "GENERAL NOTE: A 3-to-1 taper is not required when the cavity will be filled with weld metal."
    },
    {
      "type": "paragraph",
      "page": 160,
      "text": "as wide as needed to ensure defect removal and to facilitate welding as previously described."
    },
    {
      "type": "section_header",
      "page": 160,
      "number": "304-3.3",
      "level": 3,
      "text": "304-3.3 Mechanical Excavation"
    },
    {
      "type": "paragraph",
      "page": 160,
      "text": "If the excavation is performed using a thermal removal process (carbon arc or plasma arc gouging), an additional 1.5 mm (1 ∕ 16 in.) of material shall be removed by a mechanical removal process such as grinding, prior to the final inspection and before welding begins. This is necessary to remove any surface cracks, hardened material, scale, or carbon deposit."
    },
    {
      "type": "section_header",
      "page": 160,
      "number": "304-4",
      "level": 2,
      "text": "304-4 FABRICATION"
    },
    {
      "type": "section_header",
      "page": 160,
      "number": "304-4.1",
      "level": 3,
      "text": "304-4.1 Repair Steps"
    },
    {
      "type": "paragraph",
      "page": 160,
      "text": "The requirements specified in paras. 304-4.1.1 through 304-4.1.5 are generally followed to excavate a flaw."
    },
    {
      "type": "paragraph",
      "page": 160,
      "text": "304-4.1.1 Locate and expose the flaw. Characterize the flaw (size, depth, orientation) to the extent possible. If the flaw is a crack, the crack tips may be rounded by drilling to preclude crack from propagating during its excavation."
    },
    {
      "type": "paragraph",
      "page": 160,
      "text": "304-4.1.2 Remove the flaw by grinding, machining, honing, or thermal gouging. In selecting and applying a removal process, refer to the guidance in sections 304-2 and 304-3 ."
    },
    {
      "type": "paragraph",
      "page": 160,
      "text": "304-4.1.3 Verify defect removal by inspecting the cavity using visual examination (VT) and liquid penetrant testing (PT), magnetic particle testing (MT), or eddy current testing (ET) as appropriate. Measure the remaining wall thickness of the excavated cavity using an approved thickness measurement technique. If remaining is greater than the minimum required thickness as determined by a fitness-for-service evaluation, the excavation cavity need not be filled with weld deposit, as provided in para. 304-3.1."
    },
    {
      "type": "paragraph",
      "page": 160,
      "text": "304-4.1.4 When required by design (section 304-3 ), repair the cavity by welding according to a qualified welding procedure specification (WPS), using a qualified welder, as required by the applicable construction code or post-construction code."
    },
    {
      "type": "paragraph",
      "page": 160,
      "text": "304-4.1.5 Perform preheat or postweld heat treatment, when required by the applicable construction code or post-construction code, as indicated by owner– user specification, or as dictated by service conditions."
    },
    {
      "type": "section_header",
      "page": 160,
      "number": "304-4.2",
      "level": 3,
      "text": "304-4.2 Special Fixtures"
    },
    {
      "type": "paragraph",
      "page": 160,
      "text": "In some cases, special fixtures may be required to accomplish precision work. In addition, it is often beneficial to develop special gages to monitor the depth of metal removal and to prevent excessive material from"
    },
    {
      "type": "figure",
      "page": 160,
      "number": "304-3.1-3",
      "caption": "Figure 304-3.1-3 Grinding of Weld Flaw",
      "image": "figures/figure_304_3_1_3.png"
    },
    {
      "type": "paragraph",
      "page": 161,
      "text": "being removed. Special contour templates or common carpenter gages may be used and may be integrated into special fixtures."
    },
    {
      "type": "section_header",
      "page": 161,
      "number": "304-5",
      "level": 2,
      "text": "304-5 EXAMINATION"
    },
    {
      "type": "section_header",
      "page": 161,
      "number": "304-5.1",
      "level": 3,
      "text": "304-5.1 Critical Service"
    },
    {
      "type": "paragraph",
      "page": 161,
      "text": "In critical service applications, following a local repair, the final surface and adjacent area shall be examined using VT and PT, MT, or ET, in accordance with the defect acceptance criteria of the applicable construction code or postconstruction code."
    },
    {
      "type": "section_header",
      "page": 161,
      "number": "304-5.2",
      "level": 3,
      "text": "304-5.2 Volumetric Examination"
    },
    {
      "type": "paragraph",
      "page": 161,
      "text": "Volumetric examination (RT or UT) shall be considered where there is a possibility of flaws introduced during repair welding, such as shrinkage cracks from deep weld repairs in thick sections."
    },
    {
      "type": "section_header",
      "page": 161,
      "number": "304-5.3",
      "level": 3,
      "text": "304-5.3 Additional Examinations"
    },
    {
      "type": "paragraph",
      "page": 161,
      "text": "Additional examinations shall be performed if required for similar welds by the applicable construction code or post-construction code."
    },
    {
      "type": "section_header",
      "page": 161,
      "number": "304-6",
      "level": 2,
      "text": "304-6 TESTING"
    },
    {
      "type": "section_header",
      "page": 161,
      "number": "304-6.1",
      "level": 3,
      "text": "304-6.1 Applicability"
    },
    {
      "type": "paragraph",
      "page": 161,
      "text": "Generally, and unless specified otherwise in the applicable construction code or post-construction code, weld repairs that have fully penetrated the component wall should be subjected to either leak testing or volumetric examination, or both, following the repair and any postweld heat treatment to verify the integrity of the repair."
    },
    {
      "type": "section_header",
      "page": 161,
      "number": "304-6.2",
      "level": 3,
      "text": "304-6.2 Test Method"
    },
    {
      "type": "paragraph",
      "page": 161,
      "text": "If a leak test is performed, it may be hydrostatic, pneumatic, sensitive leak, or in-service as required by the applicable construction code or post-construction code."
    },
    {
      "type": "section_header",
      "page": 161,
      "number": "304-6.3",
      "level": 3,
      "text": "304-6.3 Exemption"
    },
    {
      "type": "paragraph",
      "page": 161,
      "text": "When the excavation does not fully penetrate the component pressure boundary, leak testing may be waived."
    },
    {
      "type": "section_header",
      "page": 161,
      "number": "304-7",
      "level": 2,
      "text": "304-7 REFERENCES <22>"
    },
    {
      "type": "paragraph",
      "page": 161,
      "text": "The following is a list of publications referenced in this Article. Unless otherwise specified, the latest edition shall apply."
    },
    {
      "type": "paragraph",
      "page": 161,
      "text": "ANSI B7.1, Safety Requirements for the Use, Care and"
    },
    {
      "type": "paragraph",
      "page": 161,
      "text": "Protection of Abrasive Wheels"
    },
    {
      "type": "paragraph",
      "page": 161,
      "text": "ANSI B74.2, Specifications for Shapes and Sizes of Grinding Wheels, and for Shapes, Sizes and Identification of"
    },
    {
      "type": "paragraph",
      "page": 161,
      "text": "Mounted Wheels"
    },
    {
      "type": "paragraph",
      "page": 161,
      "text": "ANSI B74.13, Markings for Identifying Grinding Wheels"
    },
    {
      "type": "paragraph",
      "page": 161,
      "text": "and Other Bonded Abrasives"
    },
    {
      "type": "paragraph",
      "page": 161,
      "text": "Publisher: American National Standards Institute (ANSI),"
    },
    {
      "type": "paragraph",
      "page": 161,
      "text": "25 West 43rd Street, New York, NY 10036"
    },
    {
      "type": "paragraph",
      "page": 161,
      "text": "(www.ansi.org )"
    },
    {
      "type": "paragraph",
      "page": 161,
      "text": "API 579-1/ASME FFS-1, Fitness-for-Service Publisher: American Petroleum Institute (API), 200 Massachusetts Avenue NW, Suite 1100, Washington, DC 20001-5571 (www.api.org )"
    }
  ]
}
