Repository: danivelas0/asme-pcc

File: resources/ASME PCC/pcc_2/part_2_welded_repairs/article_202_external_weld_buildup_to_repair/article_202_external_weld_buildup_to_repair.json
{
  "code": "ASME PCC-2",
  "edition": "2022",
  "part": "Part 2 - WELDED REPAIRS",
  "chapter_kind": "article",
  "chapter_id": "202",
  "chapter_title": "External Weld Buildup to Repair Internal Thinning",
  "parent_article": null,
  "appendix_class": null,
  "source_pages": [
    36,
    41
  ],
  "outline_pages": [
    36,
    41
  ],
  "extraction": {
    "tool": "marker 2.0.0",
    "source": "embedded text layer (born-digital, disable_ocr)",
    "llm": "gemini-3.5-flash",
    "image_format": "PNG",
    "boundaries": "PDF outline, refined to opening SectionHeader",
    "date": "2026-09-05"
  },
  "counts": {
    "blocks": 163,
    "figures": 0,
    "tables": 0,
    "equations": 2
  },
  "blocks": [
    {
      "type": "section_header",
      "page": 36,
      "number": "202",
      "level": 1,
      "text": "Article 202 External Weld Buildup to Repair Internal Thinning"
    },
    {
      "type": "section_header",
      "page": 36,
      "number": "202-1",
      "level": 2,
      "text": "202-1 DESCRIPTION"
    },
    {
      "type": "section_header",
      "page": 36,
      "number": "202-1.1",
      "level": 3,
      "text": "202-1.1 Introduction"
    },
    {
      "type": "paragraph",
      "page": 36,
      "text": "This Article addresses the repair of pressure components (piping or pressure vessels) degraded by wall thinning due to flow-accelerated corrosion (FAC), erosioncorrosion (EC) and other internal thinning mechanisms by buildup of weld metal on the exterior of the degraded pipe or pressure vessel section. This Article does not address the repair of cracked components."
    },
    {
      "type": "section_header",
      "page": 36,
      "number": "202-1.2",
      "level": 3,
      "text": "202-1.2 Restoration of Wall Thickness"
    },
    {
      "type": "paragraph",
      "page": 36,
      "text": "When appropriate, applying a weld buildup repair to the exterior of a thinning pressure component (pipe/pressure vessel) can provide the necessary structural reinforcement and can eliminate the need for either total replacement of the component or an internal weld repair. Specifically, a weld buildup procedure can be used to structurally restore steel (carbon, low alloy, or austenitic stainless steel materials suitable for welded construction) components to the appropriate wall thickness without resorting to replacement efforts. In some cases, it is possible to perform a repair while the component is in operation. The use of a weld buildup as a permanent repair shall include consideration of the thinning mechanism."
    },
    {
      "type": "section_header",
      "page": 36,
      "number": "202-2",
      "level": 2,
      "text": "202-2 LIMITATIONS"
    },
    {
      "type": "section_header",
      "page": 36,
      "number": "202-2.1",
      "level": 3,
      "text": "202-2.1 Additional Requirements"
    },
    {
      "type": "paragraph",
      "page": 36,
      "text": "Part 1 of this Standard contains additional requirements and limitations. This Article shall be used in conjunction with Part 1 ."
    },
    {
      "type": "section_header",
      "page": 36,
      "number": "202-2.2",
      "level": 3,
      "text": "202-2.2 Cracking"
    },
    {
      "type": "paragraph",
      "page": 36,
      "text": "A weld buildup shall not be used for structural reinforcement when there is indication of any form of cracking."
    },
    {
      "type": "section_header",
      "page": 36,
      "number": "202-2.3",
      "level": 3,
      "text": "202-2.3 Evaluation of Medium"
    },
    {
      "type": "paragraph",
      "page": 36,
      "text": "In all cases, the user shall evaluate the flammability, volatility, and potential reactions of the medium within the pressure component prior to application of any welding process. In no case should welding be performed"
    },
    {
      "type": "paragraph",
      "page": 36,
      "text": "without a thorough understanding of the medium contained within the pressure component. This should also include an evaluation of the medium for potential reactions with the base material due to the heat from welding. Examples of process media that should be properly flushed from the system prior to repair include hydrogen, hydrogen cyanide, oxygen, alkaline/caustic materials, butadiene, acetylenic compounds, H2S, chlorine, and acids. In some cases, cleaning procedures may be necessary to prepare a pressure component system for repair."
    },
    {
      "type": "section_header",
      "page": 36,
      "number": "202-2.4",
      "level": 3,
      "text": "202-2.4 Operation in Creep Temperature Range"
    },
    {
      "type": "paragraph",
      "page": 36,
      "text": "Buildup repairs of components that are operated at or near the creep temperature range should only be qualified through an engineered design approach as described in section 202-3."
    },
    {
      "type": "section_header",
      "page": 36,
      "number": "202-2.5",
      "level": 3,
      "text": "202-2.5 Blocked-in Liquid-Filled Components"
    },
    {
      "type": "paragraph",
      "page": 36,
      "text": "Blocked-in liquid-filled components should not be repaired due to the potential for pressure increase from thermal expansion."
    },
    {
      "type": "section_header",
      "page": 36,
      "number": "202-3",
      "level": 2,
      "text": "202-3 DESIGN"
    },
    {
      "type": "paragraph",
      "page": 36,
      "text": "Figure 202-3-1 depicts the weld buildup dimensions referred to in this section."
    },
    {
      "type": "section_header",
      "page": 36,
      "number": "202-3.1",
      "level": 3,
      "text": "202-3.1 Buildup Design"
    },
    {
      "type": "paragraph",
      "page": 36,
      "text": "The weld buildup shall meet the requirements of paras. 202-3.1.1 through 202-3.2.2.2."
    },
    {
      "type": "section_header",
      "page": 36,
      "number": "202-3.1.1",
      "level": 4,
      "text": "202-3.1.1 Weld Metal"
    },
    {
      "type": "paragraph",
      "page": 36,
      "text": "202-3.1.1.1 Chemistry. The nominal chemistry of the deposited weld metal shall match the base material."
    },
    {
      "type": "paragraph",
      "page": 36,
      "text": "202-3.1.1.2 Tensile Strength. The tensile strength of the deposited weld metal shall be at least equal to or exceed the tensile strength of the base metal to which the weld buildup is applied."
    },
    {
      "type": "paragraph",
      "page": 36,
      "text": "202-3.1.1.3 Alternative Filler Metals. Alternative filler metals (to those specified above) may be used with appropriate design calculations and fitness for service evaluations."
    },
    {
      "type": "section_header",
      "page": 37,
      "number": "202-3.1.2",
      "level": 4,
      "text": "202-3.1.2 Buildup Geometry General Requirements"
    },
    {
      "type": "paragraph",
      "page": 37,
      "text": "202-3.1.2.1 Postrepair Examination. The design of the buildup shall not hinder postrepair examinations and evaluations or any preservice examinations."
    },
    {
      "type": "paragraph",
      "page": 37,
      "text": "202-3.1.2.2 Extension Beyond Base Metal. The weld shall extend, at full thickness, a minimum distance, B , in each direction beyond the affected base metal (unless otherwise justified by a fitness for service assessment)."
    },
    {
      "type": "equation",
      "page": 37,
      "text": "B Rt = nom 3 4"
    },
    {
      "type": "paragraph",
      "page": 37,
      "text": "where"
    },
    {
      "type": "paragraph",
      "page": 37,
      "text": "R = outer radius of the component, or 1 ∕ 2 D t nom = nominal wall thickness of the component"
    },
    {
      "type": "paragraph",
      "page": 37,
      "text": "202-3.1.2.3 Edge Taper. The edges of the weld buildups shall be tapered to the existing pressure component surface at a maximum angle, α , of 45 deg."
    },
    {
      "type": "paragraph",
      "page": 37,
      "text": "202-3.1.2.4 Life of Repair. The thickness shall be sufficient to maintain the predicted life of the repair."
    },
    {
      "type": "paragraph",
      "page": 37,
      "text": "202-3.1.2.5 Corner Radius. All corners of the buildup shall have a radius, r , not less than the buildup thickness."
    },
    {
      "type": "paragraph",
      "page": 37,
      "text": "202-3.1.2.6 Corrosion Allowance. Any corrosion allowance that is determined to be necessary shall be added to these dimensions. The predicted maximum degradation of the built-up pressure component, and the buildup, over the design life of the restoration shall be analyzed."
    },
    {
      "type": "paragraph",
      "page": 37,
      "text": "202-3.1.2.7 Spacing. In addition, two or more buildups shall not be spaced any closer than Rt 3 4 nom between the toe of each buildup."
    },
    {
      "type": "paragraph",
      "page": 37,
      "text": "202-3.1.2.8 Thickness. The thickness of the completed buildup, dimension w in Figure 202-3-1, shall not exceed the nominal thickness of the pressure component."
    },
    {
      "type": "paragraph",
      "page": 37,
      "text": "202-3.1.2.9 Other Configurations. Configurations not meeting the requirements of paras. 202-3.1.1 and 202-3.1.2shall be evaluated based on engineering analysis ( para. 202-3.1.3.2) or testing ( para. 202-3.1.3.3 )."
    },
    {
      "type": "paragraph",
      "page": 37,
      "text": "202-3.1.3 Buildup Qualification Requirements. The design of the weld buildup shall meet one of the following: (a) guidelines for prequalified design in para. 202-3.1.3.1"
    },
    {
      "type": "paragraph",
      "page": 37,
      "text": "(b) guidelines for engineered design in para. 202-3.1.3.2"
    },
    {
      "type": "paragraph",
      "page": 37,
      "text": "(c) guidelines for proof (burst) test in para. 202-3.1.3.3"
    },
    {
      "type": "paragraph",
      "page": 37,
      "text": "202-3.1.3.1 Prequalified Design. Application of weld buildups on straight piping sections and associated welds to correct limited degradation may be considered a prequalified design and shall be exempt from an engineered design qualification or a proof test qualification if all of the following conditions are met:"
    },
    {
      "type": "paragraph",
      "page": 37,
      "text": "(a) All of the requirements of paras. 202-3.1.1 and 202-3.1.2 are met."
    },
    {
      "type": "paragraph",
      "page": 37,
      "text": "(b) The maximum design temperature does not exceed 340°C (650°F)."
    },
    {
      "type": "paragraph",
      "page": 37,
      "text": "(c) The specified nominal thickness of the existing base metal is at least Schedule 40 or Standard Wall, whichever is less."
    },
    {
      "type": "paragraph",
      "page": 37,
      "text": "(d) The maximum angle of the taper does not exceed 30 deg ( α in Figure 202-3-1)."
    },
    {
      "type": "paragraph",
      "page": 37,
      "text": "(e) The finished buildup is circular, oval, full circumferential, or rectangular in shape."
    },
    {
      "type": "paragraph",
      "page": 37,
      "text": "(f) For each repair, the maximum dimension ( L , length along axis) compensated by a circular, oval, or rectangular buildup does not exceed the lesser of one-half the nominal outside diameter of the pressure component or 200 mm (8 in.)."
    },
    {
      "type": "paragraph",
      "page": 37,
      "text": "(g) Rectangular buildups are aligned parallel with or perpendicular to the axis of the pressure component, and corners are rounded with radii not less than the buildup thickness."
    },
    {
      "type": "paragraph",
      "page": 37,
      "text": "(h) Oval buildups shall have end radii not less than 3 ∕ 4 Rt nom and the axis of the buildup shall be aligned parallel with or perpendicular to the axis of the component."
    },
    {
      "type": "paragraph",
      "page": 37,
      "text": "(i) The minimum thickness of the buildup shall be sufficient to restore the nominal wall thickness of the pressure component. This can be accomplished by subtracting the remaining thickness from the nominal thickness of the component to obtain the required buildup thickness."
    },
    {
      "type": "caption",
      "page": 37,
      "text": "Figure 202-3-1 Weld Buildup Profile"
    },
    {
      "type": "paragraph",
      "page": 37,
      "text": "r C"
    },
    {
      "type": "paragraph",
      "page": 37,
      "text": "B a"
    },
    {
      "type": "paragraph",
      "page": 37,
      "text": "u"
    },
    {
      "type": "paragraph",
      "page": 37,
      "text": "L or C"
    },
    {
      "type": "paragraph",
      "page": 37,
      "text": "Inside surface"
    },
    {
      "type": "paragraph",
      "page": 37,
      "text": "t"
    },
    {
      "type": "paragraph",
      "page": 37,
      "text": "t"
    },
    {
      "type": "paragraph",
      "page": 37,
      "text": "w"
    },
    {
      "type": "paragraph",
      "page": 37,
      "text": "L"
    },
    {
      "type": "paragraph",
      "page": 37,
      "text": "D"
    },
    {
      "type": "paragraph",
      "page": 38,
      "text": "(j) The thickness of the buildup shall be relatively uniform except for the tapered edges."
    },
    {
      "type": "paragraph",
      "page": 38,
      "text": "(k) If flexibility analysis was required by the original construction code, the effect of the weld buildup shall be reconciled with the original analysis or qualified in accordance with para. 202-3.1.3.2."
    },
    {
      "type": "paragraph",
      "page": 38,
      "text": "202-3.1.3.2 Engineered Design. The weld buildup may be qualified by an engineered design . The allowable stress values of the base metal shall apply to the design of the weld metal and the following factors shall be considered in the design:"
    },
    {
      "type": "paragraph",
      "page": 38,
      "text": "(a) the effects of three-dimensional shrinkage"
    },
    {
      "type": "paragraph",
      "page": 38,
      "text": "(b) the effects of flexibility, stress concentration, and section properties"
    },
    {
      "type": "paragraph",
      "page": 38,
      "text": "(c) stress concentrations from the pressure component internal surface configuration"
    },
    {
      "type": "paragraph",
      "page": 38,
      "text": "(d) the effects of differing thermal expansion coefficients between the base and the weld metal"
    },
    {
      "type": "paragraph",
      "page": 38,
      "text": "(e) the effects of differing thermal mass of the buildup repair"
    },
    {
      "type": "paragraph",
      "page": 38,
      "text": "(f) the potential for creep degradation for service temperatures above 340°C (650°F)"
    },
    {
      "type": "paragraph",
      "page": 38,
      "text": "202-3.1.3.3 Proof Test Qualification. As an alternative to the prequalified design or engineered design, a proof test qualification may be performed through a satisfactory burst test mock-up. The details of the mock-up configuration and considerations are in para. 202-3.2."
    },
    {
      "type": "section_header",
      "page": 38,
      "number": "202-3.2",
      "level": 3,
      "text": "202-3.2 Burst Test Procedures"
    },
    {
      "type": "paragraph",
      "page": 38,
      "text": "202-3.2.1 Proof Test Qualification Requirements. As an alternative to the engineered design approach, a burst test of a mock-up buildup may be performed to qualify a weld buildup design."
    },
    {
      "type": "paragraph",
      "page": 38,
      "text": "202-3.2.1.1 General Requirements. A satisfactory mock-up burst test may be used to qualify the weld buildup design for application in the same orientation on the same type of item, and the same location on fittings, when the following conditions are met:"
    },
    {
      "type": "paragraph",
      "page": 38,
      "text": "(a) The base metal is of the same P-No. and Group number as the mock-up base material tested."
    },
    {
      "type": "paragraph",
      "page": 38,
      "text": "(b) The specified minimum tensile strength of the item does not exceed that of the mock-up base material tested."
    },
    {
      "type": "paragraph",
      "page": 38,
      "text": "(c) The average thickness of the buildup area(s) is at least the thickness of the mock-up plug, u , in Figure 202-3-1."
    },
    {
      "type": "paragraph",
      "page": 38,
      "text": "(d) The overlap on the full thickness of base metal, B , is at least that of the mock-up."
    },
    {
      "type": "paragraph",
      "page": 38,
      "text": "(e) The transition angle at the outer edges of the overlay, α , is not greater than that of the mock-up."
    },
    {
      "type": "paragraph",
      "page": 38,
      "text": "(f) The buildup surface is similar to or smoother than that tested."
    },
    {
      "type": "paragraph",
      "page": 38,
      "text": "(g) Themaximum axial dimension/diameter ratio, L / D , is not more than that tested."
    },
    {
      "type": "paragraph",
      "page": 38,
      "text": "(h) The maximum circumferential dimension/ diameter ratio, C / D , is not more than that tested."
    },
    {
      "type": "paragraph",
      "page": 38,
      "text": "(i) The nominal diameter is not less than one-half or more than 2 times the diameter of mock-up tested."
    },
    {
      "type": "paragraph",
      "page": 38,
      "text": "(j) The nominal thickness/diameter ratio, t / D , is not less than one-half ormore than 3 times the t / D ratio tested."
    },
    {
      "type": "paragraph",
      "page": 38,
      "text": "202-3.2.1.2 Simulation of Thin Area. To simulate the area of wall thinning for pressure testing, a roundedcorner segment of the base material of the mock-up shall be removed to represent the maximum size ratio (axial dimension of L and circumferential dimension of C ) and location of thinning or pitting to be compensated for by the weld buildup. A plug of the same base material and of uniform thickness, u , not exceeding the smallest average thickness on which the buildups will be permanently applied, shall be full-penetration welded around the opening and flush with the outside surface of the pressure component. Alternatively, an equivalent volume of base metal may be removed from the inside surface of the mock-up by machining or grinding, without the need for welding in a closure plug."
    },
    {
      "type": "paragraph",
      "page": 38,
      "text": "202-3.2.1.3 Buildup Thickness. Buildup section thickness (deposit + base metal), represented by the dimension u and w in Figure 202-3-1, for the thinned area of the mock-up shall be not greater than 87.5% of the nominal wall thickness. This is intended to provide a conservative thickness for the qualification of the buildup design."
    },
    {
      "type": "paragraph",
      "page": 38,
      "text": "202-3.2.1.4 Burst Pressure. To qualify a repair design for general application (on pressure components in the same orientation or at the same location on fittings), burst pressure shall be not less than:"
    },
    {
      "type": "equation",
      "page": 38,
      "text": "P = tS D 2 act"
    },
    {
      "type": "paragraph",
      "page": 38,
      "text": "where"
    },
    {
      "type": "paragraph",
      "page": 38,
      "text": "D = outside diameter of the pressure component,"
    },
    {
      "type": "paragraph",
      "page": 38,
      "text": "mm (in.) P = minimum acceptable burst pressure, MPa (psi) S act = reported actual tensile strength, MPa (psi), of the base material tested t = minimum specified thickness (excluding manufacturing tolerance) of base material tested, mm"
    },
    {
      "type": "paragraph",
      "page": 38,
      "text": "(in.)"
    },
    {
      "type": "paragraph",
      "page": 38,
      "text": "202-3.2.1.5 Flexibility Analysis. If flexibility analysis was required by the original construction code, the effect of the weld buildup shall be reconciled with the original analysis or qualified in accordance with para. 202-3.1.3.2."
    },
    {
      "type": "section_header",
      "page": 39,
      "number": "202-3.2.2",
      "level": 4,
      "text": "202-3.2.2 Burst Testing Method"
    },
    {
      "type": "paragraph",
      "page": 39,
      "text": "WARNING: Hydrostatic burst testing has the potential to cause loss of life and damage to property. All tests shall be thoroughly evaluated for safety and control of debris from component failure."
    },
    {
      "type": "paragraph",
      "page": 39,
      "text": "202-3.2.2.1 Pump Selection. The pump station used for burst testing should be capable of exceeding the maximum calculated burst pressure. The pump should be capable of providing a minimum of 25% overpressure to allow for burst pressure variations from wall thickness tolerances, weld reinforcement, etc. In most cases, the actual burst pressure will exceed the calculated value by a small margin."
    },
    {
      "type": "paragraph",
      "page": 39,
      "text": "202-3.2.2.2 Burst Test Fittings and Gages. All fittings, hoses, and gages shall be rated for a working pressure equal to or greater than the pump rating. Fittings attached to the pressure component mock-up should be threaded into the end bells of the mock-up and then seal welded to prevent leakage. Gages shall be rated for working pressures at or above the pump pressure rating and shall be calibrated to a pressure standard, traceable to the National Institute of Standards and Technology (NIST), or equivalent, by a reputable laboratory. The expected burst pressure of the component being tested shall fall within one-fourth to two-thirds of the gage rating, so as to be in the most accurate portion of the gage measurement range."
    },
    {
      "type": "section_header",
      "page": 39,
      "number": "202-4",
      "level": 2,
      "text": "202-4 FABRICATION"
    },
    {
      "type": "paragraph",
      "page": 39,
      "text": "This section describes application methods and techniques for applying weld buildups on degraded or thinning steel pressure components. This section should be considered as general requirements for weld building and shall be used in conjunction with the requirements of the applicable construction code or post-construction code."
    },
    {
      "type": "section_header",
      "page": 39,
      "number": "202-4.1",
      "level": 3,
      "text": "202-4.1 Prerepair Inspection Requirements"
    },
    {
      "type": "paragraph",
      "page": 39,
      "text": "202-4.1.1 Evaluation of Base Material. The material beneath the surface to be weld built up shall be evaluated to establish the average wall thickness and the extent and configuration of thinning to be reinforced by the weld buildup. Consideration should also be given to the cause and rate of deterioration. (If the cause of the thinning is not known or understood, then a materials engineer should be consulted to approve the repair techniques and procedures to ensure that the repair will not cause an unacceptable change in the deterioration mechanism.)"
    },
    {
      "type": "paragraph",
      "page": 39,
      "text": "202-4.1.2 Volumetric Examination. The user shall determine that cracking has not occurred prior to commencing the repair. The area of the existing pressure component, to which the weld buildup is to be applied, should be volumetrically examined prior to performing the weld buildup."
    },
    {
      "type": "paragraph",
      "page": 39,
      "text": "202-4.1.3 Surface Examination. The entire surface, to which the weld buildup is to be applied, shall be examined using appropriate NDE technique(s) to verify surface quality prior to welding. Acceptance criteria shall be in accordance with the applicable construction code or post-construction code."
    },
    {
      "type": "section_header",
      "page": 39,
      "number": "202-4.2",
      "level": 3,
      "text": "202-4.2 Prerepair Surface Preparation"
    },
    {
      "type": "paragraph",
      "page": 39,
      "text": "202-4.2.1 General. The surface to be built up shall be free from rust, scale, paint, coatings, or other contaminants. Grinding or wire brushing may be necessary to remove surface oxides or protective coatings."
    },
    {
      "type": "paragraph",
      "page": 39,
      "text": "202-4.2.2 Solvent Cleaning. Immediately prior to welding, the final weld surface should be thoroughly cleaned using a solvent, such as acetone, to remove any traces of oil or grease. This procedure will also help in removing traces of moisture. Surface contaminants may lead to porosity and other welding defects, which may adversely affect the welding quality. A clean surface will also assist in permitting more accurate nondestructive examination assessment of the pressure component wall degradation."
    },
    {
      "type": "paragraph",
      "page": 39,
      "text": "202-4.2.3 Leakage Repair. All leakage shall be repaired prior to performing the weld buildup repair. If sufficient material is available, peening may be used to close off the leakage and permit seal welding. Another option is application of a series of overlapping weld beads immediately adjacent to the leakage. Once sufficient material is available, peen to close off the leakage and perform final seal welding."
    },
    {
      "type": "paragraph",
      "page": 39,
      "text": "202-4.2.4 Special Considerations. Seal welded repairs conducted on-line, or to systems containing hazardous materials, may require special considerations that are outside the scope of this Article."
    },
    {
      "type": "section_header",
      "page": 39,
      "number": "202-4.3",
      "level": 3,
      "text": "202-4.3 Weld Buildup Placement"
    },
    {
      "type": "paragraph",
      "page": 39,
      "text": "202-4.3.1 Mapping of Degraded Area. The area that is determined to be degraded below the allowable wall thickness should be clearly mapped-out on the pressure component surface, using a scribe or other suitable marking technique."
    },
    {
      "type": "section_header",
      "page": 39,
      "number": "202-4.4",
      "level": 3,
      "text": "202-4.4 Electrode Size and Filler"
    },
    {
      "type": "paragraph",
      "page": 39,
      "text": "202-4.4.1 Weld Metal Requirements. The required weld metal shall conform to para. 202-3.1.1 ."
    },
    {
      "type": "paragraph",
      "page": 39,
      "text": "202-4.4.2 Wall Thickness Determination. Prior to initiation of welding, the remaining wall thickness shall be determined to ensure that the proper electrode size is used to prevent burn-through of the pressure component wall."
    },
    {
      "type": "paragraph",
      "page": 39,
      "text": "202-4.4.3 Minimizing Penetration. It is necessary to minimize penetration during the first layer, thus smaller diameter electrodes should be used. If in doubt"
    },
    {
      "type": "paragraph",
      "page": 40,
      "text": "about the accuracy of the wall thickness, such as in the case of pitting, the smallest possible electrode should be selected."
    },
    {
      "type": "paragraph",
      "page": 40,
      "text": "202-4.4.4 Electrode Size. The electrode size should not exceed the remaining base material wall thickness."
    },
    {
      "type": "paragraph",
      "page": 40,
      "text": "202-4.4.5 Burn-Through. The potential for burnthrough and consequences thereof, shall be evaluated."
    },
    {
      "type": "section_header",
      "page": 40,
      "number": "202-4.5",
      "level": 3,
      "text": "202-4.5 Welding Process and Techniques"
    },
    {
      "type": "paragraph",
      "page": 40,
      "text": "202-4.5.1 Welding Procedure Qualification. Buildup welding shall be performed using a qualified groove welding procedure, in accordance with ASME BPVC, Section IX, or as required by the applicable construction code or post-construction code."
    },
    {
      "type": "paragraph",
      "page": 40,
      "text": "202-4.5.2 Welder Qualification. Welders performing buildup welds shall be qualified in accordance with ASME BPVC, Section IX, or as required by the applicable construction code or post-construction code."
    },
    {
      "type": "paragraph",
      "page": 40,
      "text": "202-4.5.3 Welding Processes. Typical welding processes for these repairs include, but are not limited to, SMAW and GTAW."
    },
    {
      "type": "paragraph",
      "page": 40,
      "text": "202-4.5.4 Wall Thickness Considerations. Pressure components with wall thickness less than the diameter of the electrode should be depressurized before welding."
    },
    {
      "type": "paragraph",
      "page": 40,
      "text": "202-4.5.5 Depressurization. Consideration should be given to depressurizing the system before welding. Alternatively, appropriate in-service welding techniques (e.g., as provided in API RP 2201) should be used."
    },
    {
      "type": "paragraph",
      "page": 40,
      "text": "202-4.5.6 Heat Treatment. Heat treatment shall be performed in accordance with the applicable construction code or post-construction code, or engineering design. Heat treatments shall only be applied to equipment that is repaired while not in service. In some cases, heat treatmentmay be required tomeet service conditions or process and may not be required by construction code (e.g., for H2S cracking)."
    },
    {
      "type": "paragraph",
      "page": 40,
      "text": "202-4.5.7 Temper Bead Technique. Temper bead techniques, as permitted in the applicable post-construction codes, may be used on carbon steel or low alloy steel to avoid the need for high temperature heat treatments. Avoid use of temper bead methods where process or service conditions mandate use of heat treatment (e.g., H2S, HCN, HF)."
    },
    {
      "type": "paragraph",
      "page": 40,
      "text": "202-4.5.8 Bead Overlap. A bead overlap of approximately 50% should be maintained to reduce the potential for burn-through and to assist in obtaining proper bead placement. In some cases, wastage may have progressed to the point where there is risk of burning through the component when depositing the first layer(s). To prevent burn-through in such situations, the first bead should be deposited where the remaining thickness is"
    },
    {
      "type": "paragraph",
      "page": 40,
      "text": "greater, then subsequent beads should be overlapped to step across the thinner area."
    },
    {
      "type": "paragraph",
      "page": 40,
      "text": "202-4.5.9 Welding Techniques. The techniques specified in paras. 202-4.5.9.1 through 202-4.5.9.4 may be used."
    },
    {
      "type": "paragraph",
      "page": 40,
      "text": "202-4.5.9.1 Considerations Prior to Welding. Once the area to be repaired has been mapped and the pressure component surface cleaned, welding may be initiated on the first layer. Welding parameters should provide as low of a heat input as possible while maintaining fusion. This not only reduces the potential for burn-through but also reduces the width of the finished heat-affected zone."
    },
    {
      "type": "paragraph",
      "page": 40,
      "text": "202-4.5.9.2 Initial Welding Pass. The first weld pass(es) should follow the outer perimeter of the weld buildup location to"
    },
    {
      "type": "paragraph",
      "page": 40,
      "text": "(a) provide an outer gage for the welder."
    },
    {
      "type": "paragraph",
      "page": 40,
      "text": "(b) improve the heat-affected zone quality by eliminating the potential for a final, untempered weld pass on the base metal surface for carbon and low alloy steel materials. After completion of the perimeter weld pass, the first layer may be welded in accordance with the qualified weld procedure."
    },
    {
      "type": "paragraph",
      "page": 40,
      "text": "202-4.5.9.3 Subsequent Welding Passes. Subsequent welding passes may be completed in a normal fashion; however, care should be taken with the weld passes at the edges of the buildup to maintain the edge angle, or taper, to equal or less than that qualified. An edge angle of 30 deg is recommended and meets one of the provisions for a prequalified design. The taper angle is important as it minimizes the stress intensifying effect of the buildup due to the changes in surface geometry."
    },
    {
      "type": "paragraph",
      "page": 40,
      "text": "202-4.5.9.4 Edge Taper Angle. The maximum allowable edge taper angle is 45 deg."
    },
    {
      "type": "section_header",
      "page": 40,
      "number": "202-5",
      "level": 2,
      "text": "202-5 EXAMINATION"
    },
    {
      "type": "paragraph",
      "page": 40,
      "text": "The inspections specified in paras. 202-5.1 through 202-5.4 apply to weld buildup repairs."
    },
    {
      "type": "section_header",
      "page": 40,
      "number": "202-5.1",
      "level": 3,
      "text": "202-5.1 Surface Examination"
    },
    {
      "type": "paragraph",
      "page": 40,
      "text": "The completed weld buildup shall be examined using the liquid penetrant or magnetic particle method and shall satisfy the surface examination acceptance criteria of the applicable construction code or post-construction code."
    },
    {
      "type": "section_header",
      "page": 40,
      "number": "202-5.2",
      "level": 3,
      "text": "202-5.2 Buildup Thickness"
    },
    {
      "type": "paragraph",
      "page": 40,
      "text": "Adequate wall thickness of weld buildup and relevant existing base metal shall be verified by ultrasonic thickness measurement."
    },
    {
      "type": "section_header",
      "page": 40,
      "number": "202-5.3",
      "level": 3,
      "text": "202-5.3 Volumetric Examination"
    },
    {
      "type": "paragraph",
      "page": 40,
      "text": "When volumetric examination is required by the applicable construction code or post-construction code, the full volume of the finished buildup, excluding the tapered"
    },
    {
      "type": "paragraph",
      "page": 41,
      "text": "edges, but including the volume of base metal required for the design life of the buildup, shall be examined by either the ultrasonic or radiographic method. The repair shall satisfy the acceptance criteria for girth welds of the applicable construction code or post-construction code, if there are no acceptance criteria for structural buildups, butters, or cladding."
    },
    {
      "type": "section_header",
      "page": 41,
      "number": "202-5.4",
      "level": 3,
      "text": "202-5.4 Surface Finish"
    },
    {
      "type": "paragraph",
      "page": 41,
      "text": "Grinding and machining of the as-welded buildup surface may be used to improve the surface finish for such examinations, provided the buildup thickness is not reduced below design requirements."
    },
    {
      "type": "section_header",
      "page": 41,
      "number": "202-6",
      "level": 2,
      "text": "202-6 TESTING"
    },
    {
      "type": "section_header",
      "page": 41,
      "number": "202-6.1",
      "level": 3,
      "text": "202-6.1 Pressure Testing"
    },
    {
      "type": "paragraph",
      "page": 41,
      "text": "If the pressure component can be isolated for pressure testing, all repair locations shall be pressure tested if required by the applicable post-construction code. Special safety precautions shall be taken when performing pneumatic testing to minimize the risk of brittle fracture."
    },
    {
      "type": "section_header",
      "page": 41,
      "number": "202-6.2",
      "level": 3,
      "text": "202-6.2 Volumetric Examination in Place of Pressure Testing"
    },
    {
      "type": "paragraph",
      "page": 41,
      "text": "Volumetric nondestructive examination may be performed in place of pressure testing, when pressure testing is not practical. Leak testing may be required to satisfy post-construction code requirements."
    },
    {
      "type": "section_header",
      "page": 41,
      "number": "202-6.3",
      "level": 3,
      "text": "202-6.3 Insulation and Coating"
    },
    {
      "type": "paragraph",
      "page": 41,
      "text": "All testing and examinations shall be performed prior to application of insulation or coatings."
    },
    {
      "type": "section_header",
      "page": 41,
      "number": "202-7",
      "level": 2,
      "text": "202-7 REFERENCES <22>"
    },
    {
      "type": "paragraph",
      "page": 41,
      "text": "The following is a list of publications referenced in this Article. Unless otherwise specified, the latest edition shall apply."
    },
    {
      "type": "paragraph",
      "page": 41,
      "text": "API 510, Pressure Vessel Inspection Code: Maintenance Inspection, Rating, Repair, and Alteration"
    },
    {
      "type": "paragraph",
      "page": 41,
      "text": "API 570, Piping Inspection Code: Inspection, Repair, Alteration, and Rerating of In-Service Piping Systems API RP 2201, Safe Hot Tapping Practices in the Petroleum and Petrochemical Industries"
    },
    {
      "type": "paragraph",
      "page": 41,
      "text": "Publisher: American Petroleum Institute (API), 200 Massachusetts Avenue NW, Suite 1100, Washington, DC 20001-5571 (www.api.org )"
    },
    {
      "type": "paragraph",
      "page": 41,
      "text": "ASME Boiler and Pressure Vessel Code, Section IX — Welding, Brazing, and Fusing Qualifications"
    },
    {
      "type": "paragraph",
      "page": 41,
      "text": "Publisher: The American Society of Mechanical Engineers (ASME), Two Park Avenue, New York, NY 10016-5990 (www.asme.org)"
    },
    {
      "type": "paragraph",
      "page": 41,
      "text": "National Board Inspection Code, NB-23"
    },
    {
      "type": "paragraph",
      "page": 41,
      "text": "Publisher: National Board of Boiler and Pressure Vessel Inspectors (NBBI), 1055 Crupper Avenue, Columbus, OH 43229 (www.nationalboard.org )"
    }
  ]
}
