Repository: danivelas0/asme-pcc

File: resources/ASME PCC/pcc_2/part_2_welded_repairs/article_206_full_encirclement_steel/article_206_full_encirclement_steel.json
{
  "code": "ASME PCC-2",
  "edition": "2022",
  "part": "Part 2 - WELDED REPAIRS",
  "chapter_kind": "article",
  "chapter_id": "206",
  "chapter_title": "Full Encirclement Steel Reinforcing Sleeves for Piping",
  "parent_article": null,
  "appendix_class": null,
  "source_pages": [
    55,
    61
  ],
  "outline_pages": [
    55,
    61
  ],
  "extraction": {
    "tool": "marker 2.0.0",
    "source": "embedded text layer (born-digital, disable_ocr)",
    "llm": "gemini-3.5-flash",
    "image_format": "PNG",
    "boundaries": "PDF outline, refined to opening SectionHeader",
    "date": "2026-09-05"
  },
  "counts": {
    "blocks": 106,
    "figures": 5,
    "tables": 0,
    "equations": 0
  },
  "blocks": [
    {
      "type": "section_header",
      "page": 55,
      "number": "206",
      "level": 1,
      "text": "Article 206 Full Encirclement Steel Reinforcing Sleeves for Piping"
    },
    {
      "type": "section_header",
      "page": 55,
      "number": "206-1",
      "level": 2,
      "text": "206-1 DESCRIPTION"
    },
    {
      "type": "paragraph",
      "page": 55,
      "text": "This Article applies to the design and installation of fullencirclement welded steel sleeves for piping or pipelines. The sleeves can be designed for non-pressure-containing reinforcement or for pressure-containing reinforcement. Full encirclement reinforcement sleeves have proven effective in the repair of a wide variety of internal and external defects."
    },
    {
      "type": "section_header",
      "page": 55,
      "number": "206-1.1",
      "level": 3,
      "text": "206-1.1 Full Encirclement Steel Sleeve"
    },
    {
      "type": "paragraph",
      "page": 55,
      "text": "Full encirclement steel sleeves consist of a cylindrical shell placed around the pipe section to be repaired and welded along the two longitudinal seams, as illustrated in Figures 206-1.1.1-1 and 206-1.1.2-1. There are two types of sleeves, herein referred to as \"Type A\" and \"Type B.\" Sleeves can be made from pipe or rolled plate material."
    },
    {
      "type": "paragraph",
      "page": 55,
      "text": "206-1.1.1 Type A Sleeve. Type A sleeve ends are not welded circumferentially to the carrier pipe, as shown in Figure 206-1.1.1-1. The Type A sleeve is not capable of containing internal pressure but functions as reinforcement for a defective area. It is only used for the repair of defects that are not leaking and that are not expected to grow during service, or when the damage mechanism and growth rate are fully understood."
    },
    {
      "type": "paragraph",
      "page": 55,
      "text": "206-1.1.2 Type B Sleeve. Type B sleeve ends are welded circumferentially to the carrier pipe, as shown in Figure 206-1.1.2-1 . A Type B sleeve is capable of containing internal pressure because the ends are fillet welded to the carrier pipe. Type B sleeves can be used to repair leaking defects or defects that may eventually leak and to strengthen pipe having defects that reduce the axial load carrying capability of the pipe."
    },
    {
      "type": "section_header",
      "page": 55,
      "number": "206-2",
      "level": 2,
      "text": "206-2 CAUTIONS AND LIMITATIONS"
    },
    {
      "type": "section_header",
      "page": 55,
      "number": "206-2.1",
      "level": 3,
      "text": "206-2.1 Additional Requirements"
    },
    {
      "type": "paragraph",
      "page": 55,
      "text": "Part 1 of this Standard contains additional requirements and limitations. This Article shall be used in conjunction with Part 1 ."
    },
    {
      "type": "section_header",
      "page": 55,
      "number": "206-2.2",
      "level": 3,
      "text": "206-2.2 Regulations"
    },
    {
      "type": "paragraph",
      "page": 55,
      "text": "The piping and pipeline regulations regarding repair and piping and pipeline design code restrictions regarding repair shall be followed."
    },
    {
      "type": "section_header",
      "page": 55,
      "number": "206-2.3",
      "level": 3,
      "text": "206-2.3 Leaking Defects"
    },
    {
      "type": "paragraph",
      "page": 55,
      "text": "For Type B sleeves with leaking defects, special considerations shall be taken to isolate the leak prior to welding."
    },
    {
      "type": "section_header",
      "page": 55,
      "number": "206-2.4",
      "level": 3,
      "text": "206-2.4 Cyclic Operation"
    },
    {
      "type": "paragraph",
      "page": 55,
      "text": "If a sleeve repair is applied to a system subjected to frequent pressure cycles, a fatigue evaluation of the component should be in accordance with para. 206-3.8 . When a Type B sleeve is subject to cyclic through-wall thermal gradients, a fatigue evaluation of the sleeve-topipe fillet welds should be conducted to establish the service life of the repair, in accordance with para. 206-3.8 ."
    },
    {
      "type": "section_header",
      "page": 55,
      "number": "206-2.5",
      "level": 3,
      "text": "206-2.5 Circumferential Defects"
    },
    {
      "type": "paragraph",
      "page": 55,
      "text": "Type A sleeves may not be appropriate for the repair of circumferentially oriented defects because they will not resist axial loads on the pipe."
    },
    {
      "type": "section_header",
      "page": 55,
      "number": "206-2.6",
      "level": 3,
      "text": "206-2.6 Undersleeve Corrosion <22>"
    },
    {
      "type": "paragraph",
      "page": 55,
      "text": "For Type A sleeves, the potential for corrosion between the pipe and sleeve due to moisture ingress from the unwelded ends shall be assessed, and if required, mitigations shall be put in place. Such measures may include the use of a sealant or coating suitable for the operating environment."
    },
    {
      "type": "section_header",
      "page": 55,
      "number": "206-2.7",
      "level": 3,
      "text": "206-2.7 Weld Reinforcement <22>"
    },
    {
      "type": "paragraph",
      "page": 55,
      "text": "The presence of a girth weld or longitudinal seam weld having a prominent weld reinforcement may interfere with achieving a tight fit-up of the sleeve. If it is necessary to remove the weld reinforcement by grinding to achieve a good fit, the weld shall be examined by RT or UT to ensure the weld that is being ground is free from indications. This examination is particularly important when the line is in service. Alternatively, sleeves may be fabricated with a circumferential bulge to bridge the weld, as shown in Figure 206-2.7-1. The weld root gap shall be uniform along length, including bulge."
    },
    {
      "type": "section_header",
      "page": 56,
      "text": "<22> 206-2.8 Sleeve Size Requirements"
    },
    {
      "type": "paragraph",
      "page": 56,
      "text": "Areas that do not meet Fitness For Service (FFS) criteria should be fully covered by the repair sleeve. Type B sleeve circumferential welds shall be located where burnthrough is not a concern based upon the thickness, welding procedure to be followed, and operating conditions of the piping or pipeline."
    },
    {
      "type": "section_header",
      "page": 56,
      "number": "206-2.9",
      "level": 3,
      "text": "206-2.9 Welding"
    },
    {
      "type": "paragraph",
      "page": 56,
      "text": "Welds shall be installed by qualified welders in accordance with qualified procedures reflecting actual field conditions."
    },
    {
      "type": "section_header",
      "page": 56,
      "text": "<22> 206-2.10 Filler Material"
    },
    {
      "type": "paragraph",
      "page": 56,
      "text": "If a hardenable filler material is used between the sleeve and carrier pipe, it shall be compatible with the intended application. The material shall be suitable for the service"
    },
    {
      "type": "paragraph",
      "page": 56,
      "text": "temperature and, for Type B sleeves, compatible with the fluid. Filler material may be applied prior to sleeve installation or pumped in between the sleeve and carrier pipe annulus after the sleeve is in place. If the filler material is pumped, the possibility of inward collapse of the sleeved component due to the annulus pressure of the pumped filler material shall be considered. Consideration should be given to off-gassing of filler material as they cure."
    },
    {
      "type": "section_header",
      "page": 56,
      "number": "206-3",
      "level": 2,
      "text": "206-3 DESIGN"
    },
    {
      "type": "section_header",
      "page": 56,
      "number": "206-3.1",
      "level": 3,
      "text": "206-3.1 Type A Sleeves"
    },
    {
      "type": "paragraph",
      "page": 56,
      "text": "Type A sleeves shall be fabricated ormanufactured from steel meeting the material specifications of the construction code, and should have a thickness equal to at least two-thirds the thickness of the carrier pipe. The"
    },
    {
      "type": "figure",
      "page": 56,
      "image": "figures/article_206_full_encirclement_steel_rein_picture_2.png"
    },
    {
      "type": "paragraph",
      "page": 57,
      "text": "carrier pipe longitudinal stresses shall meet the requirements of the applicable construction code."
    },
    {
      "type": "section_header",
      "page": 57,
      "number": "206-3.2",
      "level": 3,
      "text": "206-3.2 Type B Sleeves"
    },
    {
      "type": "paragraph",
      "page": 57,
      "text": "Type B pressure containing sleeves shall have a wall thickness equal to or greater than the wall thickness required for the maximum allowable design pressure or, if required by the engineering design, the full equivalent strength of the pipe being repaired. For tight-fitting sleeves, the engineering design shall be based on the nominal wall thickness of the carrier pipe. A longitudinal weld joint efficiency factor of 0.80 shall be applied when calculating the required thickness unless the weld is 100% examined by ultrasonic examination, in which case a joint efficiency factor of 1.00 may be applied. If the Type B sleeve is intended to provide axial reinforcement, such"
    },
    {
      "type": "paragraph",
      "page": 57,
      "text": "as at a defective girth weld, it shall be designed to carry axial and bending loads acting at the sleeve location."
    },
    {
      "type": "section_header",
      "page": 57,
      "number": "206-3.3",
      "level": 3,
      "text": "206-3.3 Pressure Design"
    },
    {
      "type": "paragraph",
      "page": 57,
      "text": "The pressure design calculations of the applicable construction code shall apply for calculating the required sleeve thickness. Sleeve material and allowable design stress shall comply with the applicable construction code requirements. Corrosion allowances applied shall be in accordance with the engineering design."
    },
    {
      "type": "section_header",
      "page": 57,
      "number": "206-3.4",
      "level": 3,
      "text": "206-3.4 Sleeve Dimensions"
    },
    {
      "type": "paragraph",
      "page": 57,
      "text": "Types A and B sleeves shall be at least 100 mm (4 in.) long and extend beyond the defect by at least 50mm (2in.)."
    },
    {
      "type": "figure",
      "page": 57,
      "image": "figures/article_206_full_encirclement_steel_rein_picture_1.png"
    },
    {
      "type": "section_header",
      "page": 58,
      "number": "206-3.5",
      "level": 3,
      "text": "206-3.5 Type B Sleeve Fillet Welds"
    },
    {
      "type": "paragraph",
      "page": 58,
      "text": "The fillet weld leg size for circumferential end welds for a Type B sleeve shall be as follows:"
    },
    {
      "type": "paragraph",
      "page": 58,
      "text": "(a) A complete fillet weld if the sleeve thickness is less than or equal to 1.4 times the nominal carrier pipe wall thickness, as shown in Figure 206-3.5-1."
    },
    {
      "type": "paragraph",
      "page": 58,
      "text": "(b) If a Type B sleeve is thicker than 1.4 times the nominal carrier pipe wall thickness, the circumferential ends of the Type B sleeve may be left as is or chamfered as shown in Figure 206-3.5-2."
    },
    {
      "type": "paragraph",
      "page": 58,
      "text": "The toe of the weld on the carrier pipe shall smoothly transition from the carrier pipe to weld in order to minimize the level of stress intensification. The included angle between the weld toe and the carrier pipe shall not create a sharp notch, and defects such as undercut are not allowed."
    },
    {
      "type": "section_header",
      "page": 58,
      "number": "206-3.6",
      "level": 3,
      "text": "206-3.6 External Pressure"
    },
    {
      "type": "paragraph",
      "page": 58,
      "text": "External pressure loading of the pipe within Type B sleeves should be considered by the engineering design. Fitting the sleeve as tightly as possible to ensure load transfer from the pipe to the sleeve should minimize the annulus volume. If this is not possible, the annulus volume should be filled with hardenable filler material (see para. 206-2.9) or the pressure should be balanced by hot tapping the pipe under the sleeve. A vent or drain may be provided in the design. If the annulus is to be left unfilled, it should be verified that the stagnant fluid between the sleeve and the carrier pipe will not cause corrosion."
    },
    {
      "type": "section_header",
      "page": 58,
      "number": "206-3.7",
      "level": 3,
      "text": "206-3.7 External Damage <22>"
    },
    {
      "type": "paragraph",
      "page": 58,
      "text": "If external damage is repaired with a Type A sleeve, the damage shall be filled with a hardenable filler material with compressive strength adequate to transfer the load to the sleeve. The use of a hardenable material should be applied to fill voids or cavities present between the Type B sleeve and the carrier pipe."
    },
    {
      "type": "section_header",
      "page": 58,
      "number": "206-3.8",
      "level": 3,
      "text": "206-3.8 Cyclic Operation <22>"
    },
    {
      "type": "paragraph",
      "page": 58,
      "text": "All Type B sleeves should be evaluated to determine whether a fatigue analysis is required. If an analysis is required, then it shall be performed in accordance with ASME BPVC, Section VIII, Division 2; API 579-1/ ASME FFS-1; or another equivalent methodology."
    },
    {
      "type": "section_header",
      "page": 58,
      "number": "206-3.9",
      "level": 3,
      "text": "206-3.9 Restraint of Pipe Bulging"
    },
    {
      "type": "paragraph",
      "page": 58,
      "text": "Local wall thinning or damage defects, such as dents, weaken the carrier pipe and typically bulge outward prior to failure under increasing pressure. The effectiveness of repair sleeves relies on their capability to restrain the outward bulging of a pipe defect prior to its failure. The design shall consider if it is necessary"
    },
    {
      "type": "paragraph",
      "page": 58,
      "text": "(a) to use a hardenable filler material (epoxy or equivalent) under the sleeve to fill the voids when the defect is external"
    },
    {
      "type": "paragraph",
      "page": 58,
      "text": "(b) to reduce the line pressure at time of installation"
    },
    {
      "type": "section_header",
      "page": 58,
      "number": "206-3.10",
      "level": 3,
      "text": "206-3.10 Type A Sleeve Filler Material"
    },
    {
      "type": "paragraph",
      "page": 58,
      "text": "For Type A sleeves, it is necessary to achieve intimate contact between the pipe and the sleeve at the location of the defect being repaired and an appropriate filler material should be used to ensure that the sleeve provides the desired pressure load reinforcement."
    },
    {
      "type": "section_header",
      "page": 58,
      "number": "206-3.11",
      "level": 3,
      "text": "206-3.11 Differential Thermal Expansion"
    },
    {
      "type": "paragraph",
      "page": 58,
      "text": "Differential thermal expansion between the carrier pipe and the reinforcing sleeve shall be considered in the design and application of both Type A and Type B sleeves."
    },
    {
      "type": "section_header",
      "page": 58,
      "number": "206-4",
      "level": 2,
      "text": "206-4 FABRICATION"
    },
    {
      "type": "section_header",
      "page": 58,
      "number": "206-4.1",
      "level": 3,
      "text": "206-4.1 Installation"
    },
    {
      "type": "paragraph",
      "page": 58,
      "text": "For installation of a Type A or Type B sleeve, the entire circumference of the carrier pipe in the area to be covered by the sleeve shall be cleaned to bare metal. If hardenable fill material is to be used, the filler shall be applied to all indentations, pits, voids, and depressions. The sleeve shall be fitted tightly around the carrier pipe. Mechanical clamping by means of hydraulic equipment, draw bolts, or other devices may be used to ensure fit. A \"no gap\" fit should generally be achieved; however, a radial gap of up to 2.5 mm ( 3 ∕ 32 in.) maximum may be allowed. For sleeves with welded ends, weld size and"
    },
    {
      "type": "figure",
      "page": 58,
      "number": "206-2.7-1",
      "caption": "Figure 206-2.7-1 Welded Split Sleeve for Use Over a Girth Weld",
      "image": "figures/figure_206_2_7_1.png"
    },
    {
      "type": "paragraph",
      "page": 59,
      "text": "welder technique adjustments, such as buttering passes, may be required if the gap is excessive."
    },
    {
      "type": "section_header",
      "page": 59,
      "number": "206-4.2",
      "level": 3,
      "text": "206-4.2 Filler Materials"
    },
    {
      "type": "paragraph",
      "page": 59,
      "text": "If a filler material is used between the pipe and sleeve, care shall be exercised to ensure that it does not extrude into the weld areas. Burning of the filler material during welding will compromise the quality of the weld. Excess filler material shall be removed prior to welding. Pumping filler material into the annulus after the sleeve has been welded in place eliminates this problem, provided the annular gaps are large enough to allow the filler to flow into all voids."
    },
    {
      "type": "section_header",
      "page": 59,
      "number": "206-4.3",
      "level": 3,
      "text": "206-4.3 Leaking Defects"
    },
    {
      "type": "paragraph",
      "page": 59,
      "text": "For a leaking defect, the defect area shall be isolated prior to welding. For lines with flammable contents, the sleeve shall be purged with nitrogen or other inert gas to prevent the formation of a combustible mixture under the sleeve."
    },
    {
      "type": "section_header",
      "page": 59,
      "number": "206-4.4",
      "level": 3,
      "text": "206-4.4 Welds"
    },
    {
      "type": "paragraph",
      "page": 59,
      "text": "If circumferential fillet end welds are made, the sleeve's longitudinal seams shall be butt welded to full penetration, as shown in Figure 206-1.1.2-1 . Provision for venting during the final closure weld shall be made. The welding procedures for the circumferential fillet welds shall be suitable for the materials and conditions of weld-cooling severity at the installed location in the"
    },
    {
      "type": "figure",
      "page": 59,
      "number": "206-3.5-1",
      "caption": "Figure 206-3.5-1 Type B Sleeve Fillet Weld Size for Sleeve Thickness Less Than or Equal to 1.4 Times the Carrier Pipe Thickness",
      "image": "figures/figure_206_3_5_1.png"
    },
    {
      "type": "paragraph",
      "page": 59,
      "text": "Legend:"
    },
    {
      "type": "paragraph",
      "page": 59,
      "text": "G = gap"
    },
    {
      "type": "paragraph",
      "page": 59,
      "text": "Tp = carrier pipe required minimum wall thickness"
    },
    {
      "type": "paragraph",
      "page": 59,
      "text": "Ts = Type B sleeve nominal wall thickness"
    },
    {
      "type": "figure",
      "page": 59,
      "number": "206-3.5-2",
      "caption": "Figure 206-3.5-2 Type B Sleeve Fillet Weld Size for Sleeve Thickness Greater Than 1.4 Times the Carrier Pipe Thickness",
      "image": "figures/figure_206_3_5_2.png"
    },
    {
      "type": "paragraph",
      "page": 59,
      "text": "Legend:"
    },
    {
      "type": "paragraph",
      "page": 59,
      "text": "G = gap Tp = carrier pipe required minimum wall thickness Ts = Type B sleeve nominal wall thickness"
    },
    {
      "type": "paragraph",
      "page": 60,
      "text": "piping or pipelines, in accordance with the construction code or post-construction code. A low hydrogen welding technique should be used. For longitudinal welds without backing strips, see para. 206-4.5. If the circumferential welds are not made, Type A, the longitudinal seams may consist of a groove butt weld or fillet-welded lap joint, as shown in Figure 206-1.1.1-1 ."
    },
    {
      "type": "section_header",
      "page": 60,
      "number": "206-4.5",
      "level": 3,
      "text": "206-4.5 Reduced Pressure"
    },
    {
      "type": "paragraph",
      "page": 60,
      "text": "Reducing the carrier piping or pipeline operating pressure, and maintaining flow, while the repair is being made is recommended. See API RP 2201 for recommendations on welding pipe in service. The piping or pipelines may also be taken out of service to make the repair; however, burn-through shall be considered. Recommended pressure during sleeve installation for piping or pipelines is between 50% to 80% of operating pressure."
    },
    {
      "type": "section_header",
      "page": 60,
      "number": "206-4.6",
      "level": 3,
      "text": "206-4.6 In-Service Welding"
    },
    {
      "type": "paragraph",
      "page": 60,
      "text": "Article 210 shall be consulted for in-service welding issues. At a minimum, qualification of the welding process shall take into account"
    },
    {
      "type": "paragraph",
      "page": 60,
      "text": "(a) the potential for hydrogen-induced cracking in the heat-affected zone as a result of accelerated cooling rate and of hydrogen in the weld environment"
    },
    {
      "type": "paragraph",
      "page": 60,
      "text": "(b) the risk of forming an unacceptably hard heataffected zone due to base metal chemistry of the sleeve and pipe materials"
    },
    {
      "type": "paragraph",
      "page": 60,
      "text": "(c) possible burn-through of the pipe"
    },
    {
      "type": "section_header",
      "page": 60,
      "number": "206-4.7",
      "level": 3,
      "text": "206-4.7 Welding Procedures and Welder Qualifications"
    },
    {
      "type": "paragraph",
      "page": 60,
      "text": "Welding procedures, welders, and welding operators shall be qualified in accordance with current postconstruction code. If not otherwise specified, ASME BPVC, Section IX shall be used for procedure and performance qualification. Guidance for preheat and/or postweld heat treatment, and for in-service welding, as applicable, shall be taken from the applicable construction code or post-construction code."
    },
    {
      "type": "section_header",
      "page": 60,
      "number": "206-5",
      "level": 2,
      "text": "206-5 EXAMINATION"
    },
    {
      "type": "section_header",
      "page": 60,
      "number": "206-5.1",
      "level": 3,
      "text": "206-5.1 Visual Examination"
    },
    {
      "type": "paragraph",
      "page": 60,
      "text": "All sleeve fit-ups shall be inspected prior to welding. Welds shall be visually examined."
    },
    {
      "type": "section_header",
      "page": 60,
      "number": "206-5.2",
      "level": 3,
      "text": "206-5.2 Type A Sleeves"
    },
    {
      "type": "paragraph",
      "page": 60,
      "text": "For Type A sleeves, the weld root area shall be visually examined during welding to verify proper penetration and fusion. The longitudinal welds shall be liquid penetrant, magnetic particle, or ultrasonically examined after completion."
    },
    {
      "type": "section_header",
      "page": 60,
      "number": "206-5.3",
      "level": 3,
      "text": "206-5.3 Type B Sleeves <22>"
    },
    {
      "type": "paragraph",
      "page": 60,
      "text": "For Type B sleeves, the carrier pipe base material shall be ultrasonically examined for thickness, cracks, and possible lamination in the area where the circumferential welds are to be applied. If a backing strip is not used under the longitudinal weld, the area under it shall also be ultrasonically examined prior to welding. Longitudinal seams shall be inspected after completion. The first and final passes of the circumferential welds should be magnetic particle or liquid penetrant examined after welding. Where delayed weld cracking is a concern, nondestructive examination of the circumferential welds should be performed not less than 24 hr after welding has been completed. Alternatively, nondestructive examination should be performed not less than 48 hr after an inservice weld has been completed, when there is a high probability of hydrogen cracking."
    },
    {
      "type": "section_header",
      "page": 60,
      "number": "206-5.4",
      "level": 3,
      "text": "206-5.4 In-Process Examination"
    },
    {
      "type": "paragraph",
      "page": 60,
      "text": "The owner may require full \"in-process\" visual examination, as described in para. 344.7 of ASME B31.3, of the sleeve weldinstallation.When \"in-process\" examination is performed, the results shall be documented. Examinations shall be performed by personnel meeting the qualification requirements specified by the applicable construction code or post-construction code."
    },
    {
      "type": "section_header",
      "page": 60,
      "number": "206-5.5",
      "level": 3,
      "text": "206-5.5 Nondestructive Examination <22>"
    },
    {
      "type": "paragraph",
      "page": 60,
      "text": "Nondestructive examination procedures should be qualified in accordance with the applicable code of construction or post-construction code. If the code of construction or post-construction code does not provide examination procedure requirements, then the examination procedure should be qualified in accordance with ASME BPVC, Section V. The acceptance criteria should be in accordance with the applicable code of construction or post-construction code, unless alternative acceptance criteria are provided in other sections of this Article. Where there are no acceptance criteria provided, the acceptance criteria in ASME BPVC, Section VIII, Division 1 or Division 2 should be used."
    },
    {
      "type": "section_header",
      "page": 60,
      "number": "206-6",
      "level": 2,
      "text": "206-6 TESTING <22>"
    },
    {
      "type": "paragraph",
      "page": 60,
      "text": "A Tightness Test should be performed on Type B sleeves in accordance with (a) or (b), if required by the owner. Article 501 provides additional guidance."
    },
    {
      "type": "paragraph",
      "page": 60,
      "text": "(a) Perform a test of a Type B sleeve by pressurizing the annulus between the sleeve and the carrier pipe, in accordance with the applicable construction or post-construction code. The test pressure shall be selected such that the inner pipe will not collapse due to external pressure."
    },
    {
      "type": "paragraph",
      "page": 60,
      "text": "(b) Perform a Sensitive Leak Test as described in ASME B31.3, para. 345.8 or other recognized national standard."
    },
    {
      "type": "paragraph",
      "page": 61,
      "text": "<22> 206-7 REFERENCES The following is a list of publications referenced in this Article. Unless otherwise specified, the latest edition shall apply. AGA, American Gas Association, Pipeline Repair Manual, December 31, 1994 AGA, American Gas Association, 6th Symposium on Line Research Defect Repair Procedures, J. F. Kiefner October 29, 1979 Publisher: American Gas Association (AGA), 400 North Capitol Street, NW, Washington, DC 20001 (www.aga.org ) API 579-1/ASME FFS-1, Fitness-for-Service API RP 2201, Safe Hot Tapping Practices in the Petroleum and Petrochemical Industries API Standard 1104, Welding of Pipelines and Related Facilities Publisher: American Petroleum Institute (API), 200 Massachusetts Avenue NW, Suite 1100, Washington, DC 20001-5571 (www.api.org ) ASME B31.3, Process Piping ASME Boiler and Pressure Vessel Code, Section V — Nondestructive Examination ASME Boiler and Pressure Vessel Code, Section VIII — Rules for Construction of Pressure Vessels; Division 2, Alternative Rules ASME Boiler and Pressure Vessel Code, Section IX — Welding, Brazing, and Fusing Qualifications Publisher: The American Society of Mechanical Engineers (ASME), Two Park Avenue, New York, NY 10016-5990 (www.asme.org)"
    }
  ]
}
