Repository: danivelas0/asme-pcc

File: resources/ASME_BPVC/Sec_II/bpvc_ii_d_customary_2025/table_6c.json
{
  "source": {
    "code": "ASME BPVC Section II, Part D (U.S. Customary)",
    "edition": "2025",
    "title": "ASME Boiler and Pressure Vessel Code, Section II - Materials, Part D - Properties (U.S. Customary)",
    "extracted_from": "D Customary 2025 .pdf",
    "note": "Technical content only. Publisher front/back matter, running heads and printed folios are omitted. Values are as printed; the ASME ellipsis (no value / not permitted) is represented as null. NP = Not Permitted and SPT = Supports Only are kept verbatim where printed."
  },
  "table_id": "Table 6C",
  "title": "Section IV Maximum Allowable Stress Values, S, for Lined Water Heater Materials",
  "pdf_pages": [
    628,
    631
  ],
  "page_count": 4,
  "row_count": 59,
  "columns_identification": [
    "Nominal Composition",
    "Product Form",
    "Spec. No.",
    "Type/ Grade",
    "Alloy Desig./ UNS No.",
    "Class/ Cond./ Temper",
    "Size/ Thickness, in.",
    "P-No.",
    "Group No.",
    "Min. Tensile Strength, ksi",
    "Min. Yield Strength, ksi",
    "External Pressure Chart No.",
    "Notes"
  ],
  "columns_values": [
    "100",
    "150",
    "200",
    "250",
    "300",
    "350",
    "400",
    "450",
    "500"
  ],
  "value_axis": "Maximum Allowable Stress, ksi (Multiply by 1000 to Obtain psi), for Metal",
  "column_groups": [
    "Maximum Allowable Stress, ksi (Multiply by 1000 to Obtain psi), for Metal",
    "Temperature, °F, Not Exceeding"
  ],
  "rows": [
    {
      "block": 1,
      "line_no": 1,
      "nominal_composition": "Carbon steel",
      "product_form": "Castings",
      "spec_no": "SA–278",
      "type_grade": 20,
      "alloy_desig_uns_no": null,
      "class_cond_temper": null,
      "size_thickness_in": null,
      "p_no": null,
      "group_no": null,
      "min_tensile_strength_ksi": 20,
      "min_yield_strength_ksi": 18,
      "external_pressure_chart_no": "CI–1",
      "notes": "W1",
      "values": {
        "100": 5.0,
        "150": 5.0,
        "200": 5.0,
        "250": 5.0,
        "300": 5.0,
        "350": 5.0,
        "400": 5.0,
        "450": 5.0,
        "500": 5.0
      }
    },
    {
      "block": 1,
      "line_no": 2,
      "nominal_composition": "Carbon steel",
      "product_form": "Castings",
      "spec_no": "SA–278",
      "type_grade": 25,
      "alloy_desig_uns_no": null,
      "class_cond_temper": null,
      "size_thickness_in": null,
      "p_no": null,
      "group_no": null,
      "min_tensile_strength_ksi": 25,
      "min_yield_strength_ksi": 23,
      "external_pressure_chart_no": "CI–1",
      "notes": "W1",
      "values": {
        "100": 6.3,
        "150": 6.3,
        "200": 6.3,
        "250": 6.3,
        "300": 6.3,
        "350": 6.3,
        "400": 6.3,
        "450": 6.3,
        "500": 6.3
      }
    },
    {
      "block": 1,
      "line_no": 3,
      "nominal_composition": "Carbon steel",
      "product_form": "Castings",
      "spec_no": "SA–278",
      "type_grade": 30,
      "alloy_desig_uns_no": null,
      "class_cond_temper": null,
      "size_thickness_in": null,
      "p_no": null,
      "group_no": null,
      "min_tensile_strength_ksi": 30,
      "min_yield_strength_ksi": 27,
      "external_pressure_chart_no": "CI–1",
      "notes": "W1",
      "values": {
        "100": 7.5,
        "150": 7.5,
        "200": 7.5,
        "250": 7.5,
        "300": 7.5,
        "350": 7.5,
        "400": 7.5,
        "450": 7.5,
        "500": 7.5
      }
    },
    {
      "block": 1,
      "line_no": 4,
      "nominal_composition": "Carbon steel",
      "product_form": "Castings",
      "spec_no": "SA–278",
      "type_grade": 35,
      "alloy_desig_uns_no": null,
      "class_cond_temper": null,
      "size_thickness_in": null,
      "p_no": null,
      "group_no": null,
      "min_tensile_strength_ksi": 35,
      "min_yield_strength_ksi": 32,
      "external_pressure_chart_no": "CI–1",
      "notes": "W1",
      "values": {
        "100": 8.8,
        "150": 8.8,
        "200": 8.8,
        "250": 8.8,
        "300": 8.8,
        "350": 8.8,
        "400": 8.8,
        "450": 8.8,
        "500": 8.8
      }
    },
    {
      "block": 1,
      "line_no": 5,
      "nominal_composition": "Carbon steel",
      "product_form": "Castings",
      "spec_no": "SA–278",
      "type_grade": 40,
      "alloy_desig_uns_no": null,
      "class_cond_temper": null,
      "size_thickness_in": null,
      "p_no": null,
      "group_no": null,
      "min_tensile_strength_ksi": 40,
      "min_yield_strength_ksi": 36,
      "external_pressure_chart_no": "CI–1",
      "notes": "W1",
      "values": {
        "100": 10.0,
        "150": 10.0,
        "200": 10.0,
        "250": 10.0,
        "300": 10.0,
        "350": 10.0,
        "400": 10.0,
        "450": 10.0,
        "500": 10.0
      }
    },
    {
      "block": 1,
      "line_no": 6,
      "nominal_composition": "Carbon steel",
      "product_form": "Wld. tube",
      "spec_no": "SA–513",
      "type_grade": 1008,
      "alloy_desig_uns_no": null,
      "class_cond_temper": null,
      "size_thickness_in": null,
      "p_no": 1,
      "group_no": 1,
      "min_tensile_strength_ksi": 42,
      "min_yield_strength_ksi": 30,
      "external_pressure_chart_no": null,
      "notes": "G1, G2",
      "values": {
        "100": 8.9,
        "150": 8.9,
        "200": 8.9,
        "250": 8.9,
        "300": 8.9,
        "350": 8.9,
        "400": 8.9,
        "450": 8.9,
        "500": 8.9
      }
    },
    {
      "block": 1,
      "line_no": 7,
      "nominal_composition": "Carbon steel",
      "product_form": "Bar",
      "spec_no": "SA–675",
      "type_grade": 45,
      "alloy_desig_uns_no": null,
      "class_cond_temper": null,
      "size_thickness_in": null,
      "p_no": 1,
      "group_no": 1,
      "min_tensile_strength_ksi": 45,
      "min_yield_strength_ksi": 23,
      "external_pressure_chart_no": "CS–6",
      "notes": null,
      "values": {
        "100": 11.3,
        "150": 11.3,
        "200": 11.3,
        "250": 11.3,
        "300": 11.3,
        "350": 11.3,
        "400": 11.3,
        "450": 11.3,
        "500": 11.3
      }
    },
    {
      "block": 1,
      "line_no": 8,
      "nominal_composition": "Carbon steel",
      "product_form": "Plate",
      "spec_no": "SA–285",
      "type_grade": "A",
      "alloy_desig_uns_no": "K01700",
      "class_cond_temper": null,
      "size_thickness_in": null,
      "p_no": 1,
      "group_no": 1,
      "min_tensile_strength_ksi": 45,
      "min_yield_strength_ksi": 24,
      "external_pressure_chart_no": "CS–1",
      "notes": null,
      "values": {
        "100": 11.3,
        "150": 11.3,
        "200": 11.3,
        "250": 11.3,
        "300": 11.3,
        "350": 11.3,
        "400": 11.3,
        "450": 11.3,
        "500": 11.3
      }
    },
    {
      "block": 1,
      "line_no": 9,
      "nominal_composition": "Carbon steel",
      "product_form": "Plate",
      "spec_no": "SA–285 AISI C–1012",
      "type_grade": null,
      "alloy_desig_uns_no": null,
      "class_cond_temper": null,
      "size_thickness_in": null,
      "p_no": 1,
      "group_no": 1,
      "min_tensile_strength_ksi": 45,
      "min_yield_strength_ksi": 25,
      "external_pressure_chart_no": null,
      "notes": null,
      "values": {
        "100": 11.3,
        "150": 11.3,
        "200": 11.3,
        "250": 11.3,
        "300": 11.3,
        "350": 11.3,
        "400": 11.3,
        "450": 11.3,
        "500": 11.3
      }
    },
    {
      "block": 1,
      "line_no": 10,
      "nominal_composition": "Carbon steel",
      "product_form": "Sheet",
      "spec_no": "SA–414",
      "type_grade": "A",
      "alloy_desig_uns_no": "K01501",
      "class_cond_temper": null,
      "size_thickness_in": null,
      "p_no": 1,
      "group_no": 1,
      "min_tensile_strength_ksi": 45,
      "min_yield_strength_ksi": 25,
      "external_pressure_chart_no": "CS–1",
      "notes": null,
      "values": {
        "100": 11.3,
        "150": 11.3,
        "200": 11.3,
        "250": 11.3,
        "300": 11.3,
        "350": 11.3,
        "400": 11.3,
        "450": 11.3,
        "500": 11.3
      }
    },
    {
      "block": 1,
      "line_no": 11,
      "nominal_composition": "Carbon steel",
      "product_form": "Sheet",
      "spec_no": "SA–414 AISI C–1012",
      "type_grade": null,
      "alloy_desig_uns_no": null,
      "class_cond_temper": null,
      "size_thickness_in": null,
      "p_no": 1,
      "group_no": 1,
      "min_tensile_strength_ksi": 45,
      "min_yield_strength_ksi": 25,
      "external_pressure_chart_no": null,
      "notes": null,
      "values": {
        "100": 11.3,
        "150": 11.3,
        "200": 11.3,
        "250": 11.3,
        "300": 11.3,
        "350": 11.3,
        "400": 11.3,
        "450": 11.3,
        "500": 11.3
      }
    },
    {
      "block": 1,
      "line_no": 12,
      "nominal_composition": "Carbon steel",
      "product_form": "Wld. tube",
      "spec_no": "SA–513",
      "type_grade": 1010,
      "alloy_desig_uns_no": null,
      "class_cond_temper": null,
      "size_thickness_in": null,
      "p_no": 1,
      "group_no": 1,
      "min_tensile_strength_ksi": 45,
      "min_yield_strength_ksi": 32,
      "external_pressure_chart_no": null,
      "notes": "G1, G2",
      "values": {
        "100": 9.6,
        "150": 9.6,
        "200": 9.6,
        "250": 9.6,
        "300": 9.6,
        "350": 9.6,
        "400": 9.6,
        "450": 9.6,
        "500": 9.6
      }
    },
    {
      "block": 1,
      "line_no": 13,
      "nominal_composition": "Carbon steel",
      "product_form": "Wld. tube",
      "spec_no": "SA–178",
      "type_grade": "E/A",
      "alloy_desig_uns_no": "K01200",
      "class_cond_temper": null,
      "size_thickness_in": null,
      "p_no": 1,
      "group_no": 1,
      "min_tensile_strength_ksi": 47,
      "min_yield_strength_ksi": 26,
      "external_pressure_chart_no": null,
      "notes": "G1, G2",
      "values": {
        "100": 10.0,
        "150": 10.0,
        "200": 10.0,
        "250": 10.0,
        "300": 10.0,
        "350": 10.0,
        "400": 10.0,
        "450": 10.0,
        "500": 10.0
      }
    },
    {
      "block": 1,
      "line_no": 14,
      "nominal_composition": "Carbon steel",
      "product_form": "Smls. pipe",
      "spec_no": "SA–53",
      "type_grade": "A",
      "alloy_desig_uns_no": "K02504",
      "class_cond_temper": null,
      "size_thickness_in": null,
      "p_no": 1,
      "group_no": 1,
      "min_tensile_strength_ksi": 48,
      "min_yield_strength_ksi": 30,
      "external_pressure_chart_no": "CS–2",
      "notes": null,
      "values": {
        "100": 12.0,
        "150": 12.0,
        "200": 12.0,
        "250": 12.0,
        "300": 12.0,
        "350": 12.0,
        "400": 12.0,
        "450": 12.0,
        "500": 12.0
      }
    },
    {
      "block": 1,
      "line_no": 15,
      "nominal_composition": "Carbon steel",
      "product_form": "Wld. pipe",
      "spec_no": "SA–53",
      "type_grade": "E/A",
      "alloy_desig_uns_no": "K02504",
      "class_cond_temper": null,
      "size_thickness_in": null,
      "p_no": 1,
      "group_no": 1,
      "min_tensile_strength_ksi": 48,
      "min_yield_strength_ksi": 30,
      "external_pressure_chart_no": "CS–2",
      "notes": "G1",
      "values": {
        "100": 12.0,
        "150": 12.0,
        "200": 12.0,
        "250": 12.0,
        "300": 12.0,
        "350": 12.0,
        "400": 12.0,
        "450": 12.0,
        "500": 12.0
      }
    },
    {
      "block": 1,
      "line_no": 16,
      "nominal_composition": "Carbon steel",
      "product_form": "Smls. pipe",
      "spec_no": "SA–106",
      "type_grade": "A",
      "alloy_desig_uns_no": "K02501",
      "class_cond_temper": null,
      "size_thickness_in": null,
      "p_no": 1,
      "group_no": 1,
      "min_tensile_strength_ksi": 48,
      "min_yield_strength_ksi": 30,
      "external_pressure_chart_no": "CS–2",
      "notes": null,
      "values": {
        "100": 12.0,
        "150": 12.0,
        "200": 12.0,
        "250": 12.0,
        "300": 12.0,
        "350": 12.0,
        "400": 12.0,
        "450": 12.0,
        "500": 12.0
      }
    },
    {
      "block": 1,
      "line_no": 17,
      "nominal_composition": "Carbon steel",
      "product_form": "Wld. pipe",
      "spec_no": "SA–135",
      "type_grade": "E/A",
      "alloy_desig_uns_no": null,
      "class_cond_temper": null,
      "size_thickness_in": null,
      "p_no": 1,
      "group_no": 1,
      "min_tensile_strength_ksi": 48,
      "min_yield_strength_ksi": 30,
      "external_pressure_chart_no": "CS–2",
      "notes": "G1",
      "values": {
        "100": 12.0,
        "150": 12.0,
        "200": 12.0,
        "250": 12.0,
        "300": 12.0,
        "350": 12.0,
        "400": 12.0,
        "450": 12.0,
        "500": 12.0
      }
    },
    {
      "block": 1,
      "line_no": 18,
      "nominal_composition": "Carbon steel",
      "product_form": "Wld. tube",
      "spec_no": "SA–513",
      "type_grade": 1015,
      "alloy_desig_uns_no": null,
      "class_cond_temper": null,
      "size_thickness_in": null,
      "p_no": 1,
      "group_no": 1,
      "min_tensile_strength_ksi": 48,
      "min_yield_strength_ksi": 35,
      "external_pressure_chart_no": null,
      "notes": "G1, G2",
      "values": {
        "100": 10.2,
        "150": 10.2,
        "200": 10.2,
        "250": 10.2,
        "300": 10.2,
        "350": 10.2,
        "400": 10.2,
        "450": 10.2,
        "500": 10.2
      }
    },
    {
      "block": 1,
      "line_no": 19,
      "nominal_composition": "Carbon steel",
      "product_form": "Bar",
      "spec_no": "SA–675",
      "type_grade": 50,
      "alloy_desig_uns_no": null,
      "class_cond_temper": null,
      "size_thickness_in": null,
      "p_no": 1,
      "group_no": 1,
      "min_tensile_strength_ksi": 50,
      "min_yield_strength_ksi": 25,
      "external_pressure_chart_no": "CS–1",
      "notes": null,
      "values": {
        "100": 12.5,
        "150": 12.5,
        "200": 12.5,
        "250": 12.5,
        "300": 12.5,
        "350": 12.5,
        "400": 12.5,
        "450": 12.5,
        "500": 12.5
      }
    },
    {
      "block": 1,
      "line_no": 20,
      "nominal_composition": "Carbon steel",
      "product_form": "Plate",
      "spec_no": "SA–285",
      "type_grade": "B",
      "alloy_desig_uns_no": "K02200",
      "class_cond_temper": null,
      "size_thickness_in": null,
      "p_no": 1,
      "group_no": 1,
      "min_tensile_strength_ksi": 50,
      "min_yield_strength_ksi": 27,
      "external_pressure_chart_no": "CS–1",
      "notes": null,
      "values": {
        "100": 12.5,
        "150": 12.5,
        "200": 12.5,
        "250": 12.5,
        "300": 12.5,
        "350": 12.5,
        "400": 12.5,
        "450": 12.5,
        "500": 12.5
      }
    },
    {
      "block": 1,
      "line_no": 21,
      "nominal_composition": "Carbon steel",
      "product_form": "Plate",
      "spec_no": "SA–285 AISI C–1015d",
      "type_grade": null,
      "alloy_desig_uns_no": null,
      "class_cond_temper": null,
      "size_thickness_in": null,
      "p_no": 1,
      "group_no": 1,
      "min_tensile_strength_ksi": 50,
      "min_yield_strength_ksi": 30,
      "external_pressure_chart_no": null,
      "notes": null,
      "values": {
        "100": 12.5,
        "150": 12.5,
        "200": 12.5,
        "250": 12.5,
        "300": 12.5,
        "350": 12.5,
        "400": 12.5,
        "450": 12.5,
        "500": 12.5
      }
    },
    {
      "block": 1,
      "line_no": 22,
      "nominal_composition": "Carbon steel",
      "product_form": "Sheet",
      "spec_no": "SA–414",
      "type_grade": "B",
      "alloy_desig_uns_no": "K02201",
      "class_cond_temper": null,
      "size_thickness_in": null,
      "p_no": 1,
      "group_no": 1,
      "min_tensile_strength_ksi": 50,
      "min_yield_strength_ksi": 30,
      "external_pressure_chart_no": "CS–2",
      "notes": null,
      "values": {
        "100": 12.5,
        "150": 12.5,
        "200": 12.5,
        "250": 12.5,
        "300": 12.5,
        "350": 12.5,
        "400": 12.5,
        "450": 12.5,
        "500": 12.5
      }
    },
    {
      "block": 1,
      "line_no": 23,
      "nominal_composition": "Carbon steel",
      "product_form": "Sheet",
      "spec_no": "SA–414 AISI C–1015d",
      "type_grade": null,
      "alloy_desig_uns_no": null,
      "class_cond_temper": null,
      "size_thickness_in": null,
      "p_no": 1,
      "group_no": 1,
      "min_tensile_strength_ksi": 50,
      "min_yield_strength_ksi": 30,
      "external_pressure_chart_no": null,
      "notes": null,
      "values": {
        "100": 12.5,
        "150": 12.5,
        "200": 12.5,
        "250": 12.5,
        "300": 12.5,
        "350": 12.5,
        "400": 12.5,
        "450": 12.5,
        "500": 12.5
      }
    },
    {
      "block": 1,
      "line_no": 24,
      "nominal_composition": "Carbon steel",
      "product_form": "Bar",
      "spec_no": "SA–675",
      "type_grade": 55,
      "alloy_desig_uns_no": null,
      "class_cond_temper": null,
      "size_thickness_in": null,
      "p_no": 1,
      "group_no": 1,
      "min_tensile_strength_ksi": 55,
      "min_yield_strength_ksi": 28,
      "external_pressure_chart_no": "CS–1",
      "notes": null,
      "values": {
        "100": 13.8,
        "150": 13.8,
        "200": 13.8,
        "250": 13.8,
        "300": 13.8,
        "350": 13.8,
        "400": 13.8,
        "450": 13.8,
        "500": 13.8
      }
    },
    {
      "block": 1,
      "line_no": 25,
      "nominal_composition": "Carbon steel",
      "product_form": "Plate",
      "spec_no": "SA–285",
      "type_grade": "C",
      "alloy_desig_uns_no": "K02801",
      "class_cond_temper": null,
      "size_thickness_in": null,
      "p_no": 1,
      "group_no": 1,
      "min_tensile_strength_ksi": 55,
      "min_yield_strength_ksi": 30,
      "external_pressure_chart_no": "CS–2",
      "notes": null,
      "values": {
        "100": 13.8,
        "150": 13.8,
        "200": 13.8,
        "250": 13.8,
        "300": 13.8,
        "350": 13.8,
        "400": 13.8,
        "450": 13.8,
        "500": 13.8
      }
    },
    {
      "block": 1,
      "line_no": 26,
      "nominal_composition": "Carbon steel",
      "product_form": "Plate",
      "spec_no": "SA–516",
      "type_grade": 55,
      "alloy_desig_uns_no": "K01800",
      "class_cond_temper": null,
      "size_thickness_in": null,
      "p_no": 1,
      "group_no": 1,
      "min_tensile_strength_ksi": 55,
      "min_yield_strength_ksi": 30,
      "external_pressure_chart_no": "CS–2",
      "notes": null,
      "values": {
        "100": 13.8,
        "150": 13.8,
        "200": 13.8,
        "250": 13.8,
        "300": 13.8,
        "350": 13.8,
        "400": 13.8,
        "450": 13.8,
        "500": 13.8
      }
    },
    {
      "block": 1,
      "line_no": 27,
      "nominal_composition": "Carbon steel",
      "product_form": "Plate",
      "spec_no": "SA–285 AISI C–1023",
      "type_grade": null,
      "alloy_desig_uns_no": null,
      "class_cond_temper": null,
      "size_thickness_in": null,
      "p_no": 1,
      "group_no": 1,
      "min_tensile_strength_ksi": 55,
      "min_yield_strength_ksi": 33,
      "external_pressure_chart_no": null,
      "notes": null,
      "values": {
        "100": 13.8,
        "150": 13.8,
        "200": 13.8,
        "250": 13.8,
        "300": 13.8,
        "350": 13.8,
        "400": 13.8,
        "450": 13.8,
        "500": 13.8
      }
    },
    {
      "block": 1,
      "line_no": 28,
      "nominal_composition": "Carbon steel",
      "product_form": "Sheet",
      "spec_no": "SA–414",
      "type_grade": "C",
      "alloy_desig_uns_no": "K02503",
      "class_cond_temper": null,
      "size_thickness_in": null,
      "p_no": 1,
      "group_no": 1,
      "min_tensile_strength_ksi": 55,
      "min_yield_strength_ksi": 33,
      "external_pressure_chart_no": "CS–2",
      "notes": null,
      "values": {
        "100": 13.8,
        "150": 13.8,
        "200": 13.8,
        "250": 13.8,
        "300": 13.8,
        "350": 13.8,
        "400": 13.8,
        "450": 13.8,
        "500": 13.8
      }
    },
    {
      "block": 1,
      "line_no": 29,
      "nominal_composition": "Carbon steel",
      "product_form": "Sheet",
      "spec_no": "SA–414 AISI C–1023",
      "type_grade": null,
      "alloy_desig_uns_no": null,
      "class_cond_temper": null,
      "size_thickness_in": null,
      "p_no": 1,
      "group_no": 1,
      "min_tensile_strength_ksi": 55,
      "min_yield_strength_ksi": 33,
      "external_pressure_chart_no": null,
      "notes": null,
      "values": {
        "100": 13.8,
        "150": 13.8,
        "200": 13.8,
        "250": 13.8,
        "300": 13.8,
        "350": 13.8,
        "400": 13.8,
        "450": 13.8,
        "500": 13.8
      }
    },
    {
      "block": 1,
      "line_no": 30,
      "nominal_composition": "Carbon steel",
      "product_form": "Plate",
      "spec_no": "SA–36",
      "type_grade": null,
      "alloy_desig_uns_no": "K02600",
      "class_cond_temper": null,
      "size_thickness_in": null,
      "p_no": 1,
      "group_no": 1,
      "min_tensile_strength_ksi": 58,
      "min_yield_strength_ksi": 36,
      "external_pressure_chart_no": "CS–2",
      "notes": null,
      "values": {
        "100": 14.5,
        "150": 14.5,
        "200": 14.5,
        "250": 14.5,
        "300": 14.5,
        "350": 14.5,
        "400": 14.5,
        "450": 14.5,
        "500": 14.5
      }
    },
    {
      "block": 1,
      "line_no": 31,
      "nominal_composition": "Carbon steel",
      "product_form": "Bar, shapes",
      "spec_no": "SA–36",
      "type_grade": null,
      "alloy_desig_uns_no": "K02600",
      "class_cond_temper": null,
      "size_thickness_in": null,
      "p_no": 1,
      "group_no": 1,
      "min_tensile_strength_ksi": 58,
      "min_yield_strength_ksi": 36,
      "external_pressure_chart_no": null,
      "notes": null,
      "values": {
        "100": 14.5,
        "150": 14.5,
        "200": 14.5,
        "250": 14.5,
        "300": 14.5,
        "350": 14.5,
        "400": 14.5,
        "450": 14.5,
        "500": 14.5
      }
    },
    {
      "block": 1,
      "line_no": 32,
      "nominal_composition": "Carbon steel",
      "product_form": "Forgings",
      "spec_no": "SA–181",
      "type_grade": null,
      "alloy_desig_uns_no": "K03502",
      "class_cond_temper": 60,
      "size_thickness_in": null,
      "p_no": 1,
      "group_no": 1,
      "min_tensile_strength_ksi": 60,
      "min_yield_strength_ksi": 30,
      "external_pressure_chart_no": "CS–2",
      "notes": null,
      "values": {
        "100": 15.0,
        "150": 15.0,
        "200": 15.0,
        "250": 15.0,
        "300": 15.0,
        "350": 15.0,
        "400": 15.0,
        "450": 15.0,
        "500": 15.0
      }
    },
    {
      "block": 1,
      "line_no": 33,
      "nominal_composition": "Carbon steel",
      "product_form": "Bar",
      "spec_no": "SA–675",
      "type_grade": 60,
      "alloy_desig_uns_no": null,
      "class_cond_temper": null,
      "size_thickness_in": null,
      "p_no": 1,
      "group_no": 1,
      "min_tensile_strength_ksi": 60,
      "min_yield_strength_ksi": 30,
      "external_pressure_chart_no": "CS–2",
      "notes": null,
      "values": {
        "100": 15.0,
        "150": 15.0,
        "200": 15.0,
        "250": 15.0,
        "300": 15.0,
        "350": 15.0,
        "400": 15.0,
        "450": 15.0,
        "500": 15.0
      }
    },
    {
      "block": 1,
      "line_no": 34,
      "nominal_composition": "Carbon steel",
      "product_form": "Plate",
      "spec_no": "SA–515",
      "type_grade": 60,
      "alloy_desig_uns_no": "K02401",
      "class_cond_temper": null,
      "size_thickness_in": null,
      "p_no": 1,
      "group_no": 1,
      "min_tensile_strength_ksi": 60,
      "min_yield_strength_ksi": 32,
      "external_pressure_chart_no": "CS–2",
      "notes": null,
      "values": {
        "100": 15.0,
        "150": 15.0,
        "200": 15.0,
        "250": 15.0,
        "300": 15.0,
        "350": 15.0,
        "400": 15.0,
        "450": 15.0,
        "500": 15.0
      }
    },
    {
      "block": 1,
      "line_no": 35,
      "nominal_composition": "Carbon steel",
      "product_form": "Plate",
      "spec_no": "SA–516",
      "type_grade": 60,
      "alloy_desig_uns_no": "K02100",
      "class_cond_temper": null,
      "size_thickness_in": null,
      "p_no": 1,
      "group_no": 1,
      "min_tensile_strength_ksi": 60,
      "min_yield_strength_ksi": 32,
      "external_pressure_chart_no": "CS–2",
      "notes": null,
      "values": {
        "100": 15.0,
        "150": 15.0,
        "200": 15.0,
        "250": 15.0,
        "300": 15.0,
        "350": 15.0,
        "400": 15.0,
        "450": 15.0,
        "500": 15.0
      }
    },
    {
      "block": 1,
      "line_no": 36,
      "nominal_composition": "Carbon steel",
      "product_form": "Smls. pipe",
      "spec_no": "SA–53",
      "type_grade": "B",
      "alloy_desig_uns_no": "K03005",
      "class_cond_temper": null,
      "size_thickness_in": null,
      "p_no": 1,
      "group_no": 1,
      "min_tensile_strength_ksi": 60,
      "min_yield_strength_ksi": 35,
      "external_pressure_chart_no": "CS–2",
      "notes": null,
      "values": {
        "100": 15.0,
        "150": 15.0,
        "200": 15.0,
        "250": 15.0,
        "300": 15.0,
        "350": 15.0,
        "400": 15.0,
        "450": 15.0,
        "500": 15.0
      }
    },
    {
      "block": 1,
      "line_no": 37,
      "nominal_composition": "Carbon steel",
      "product_form": "Wld. pipe",
      "spec_no": "SA–53",
      "type_grade": "E/B",
      "alloy_desig_uns_no": "K03005",
      "class_cond_temper": null,
      "size_thickness_in": null,
      "p_no": 1,
      "group_no": 1,
      "min_tensile_strength_ksi": 60,
      "min_yield_strength_ksi": 35,
      "external_pressure_chart_no": "CS–2",
      "notes": "G1",
      "values": {
        "100": 15.0,
        "150": 15.0,
        "200": 15.0,
        "250": 15.0,
        "300": 15.0,
        "350": 15.0,
        "400": 15.0,
        "450": 15.0,
        "500": 15.0
      }
    },
    {
      "block": 1,
      "line_no": 38,
      "nominal_composition": "Carbon steel",
      "product_form": "Smls. pipe",
      "spec_no": "SA–106",
      "type_grade": "B",
      "alloy_desig_uns_no": "K03006",
      "class_cond_temper": null,
      "size_thickness_in": null,
      "p_no": 1,
      "group_no": 1,
      "min_tensile_strength_ksi": 60,
      "min_yield_strength_ksi": 35,
      "external_pressure_chart_no": "CS–2",
      "notes": null,
      "values": {
        "100": 15.0,
        "150": 15.0,
        "200": 15.0,
        "250": 15.0,
        "300": 15.0,
        "350": 15.0,
        "400": 15.0,
        "450": 15.0,
        "500": 15.0
      }
    },
    {
      "block": 1,
      "line_no": 39,
      "nominal_composition": "Carbon steel",
      "product_form": "Wld. pipe",
      "spec_no": "SA–135",
      "type_grade": "E/B",
      "alloy_desig_uns_no": null,
      "class_cond_temper": null,
      "size_thickness_in": null,
      "p_no": 1,
      "group_no": 1,
      "min_tensile_strength_ksi": 60,
      "min_yield_strength_ksi": 35,
      "external_pressure_chart_no": "CS–2",
      "notes": "G1",
      "values": {
        "100": 15.0,
        "150": 15.0,
        "200": 15.0,
        "250": 15.0,
        "300": 15.0,
        "350": 15.0,
        "400": 15.0,
        "450": 15.0,
        "500": 15.0
      }
    },
    {
      "block": 1,
      "line_no": 40,
      "nominal_composition": "Carbon steel",
      "product_form": "Sheet",
      "spec_no": "SA–414",
      "type_grade": "D",
      "alloy_desig_uns_no": "K02505",
      "class_cond_temper": null,
      "size_thickness_in": null,
      "p_no": 1,
      "group_no": 1,
      "min_tensile_strength_ksi": 60,
      "min_yield_strength_ksi": 35,
      "external_pressure_chart_no": "CS–2",
      "notes": null,
      "values": {
        "100": 15.0,
        "150": 15.0,
        "200": 15.0,
        "250": 15.0,
        "300": 15.0,
        "350": 15.0,
        "400": 15.0,
        "450": 15.0,
        "500": 15.0
      }
    },
    {
      "block": 1,
      "line_no": 41,
      "nominal_composition": "Carbon steel",
      "product_form": "Plate",
      "spec_no": "SA/CSA–G40.21",
      "type_grade": "38W",
      "alloy_desig_uns_no": null,
      "class_cond_temper": null,
      "size_thickness_in": null,
      "p_no": 1,
      "group_no": 1,
      "min_tensile_strength_ksi": 60,
      "min_yield_strength_ksi": 36,
      "external_pressure_chart_no": "CS–2",
      "notes": null,
      "values": {
        "100": 14.5,
        "150": 14.5,
        "200": 14.5,
        "250": 14.5,
        "300": 14.5,
        "350": 14.5,
        "400": 14.5,
        "450": 14.5,
        "500": 14.5
      }
    },
    {
      "block": 1,
      "line_no": 42,
      "nominal_composition": "Carbon steel",
      "product_form": "Wld. tube",
      "spec_no": "SA–178",
      "type_grade": "E/C",
      "alloy_desig_uns_no": "K03503",
      "class_cond_temper": null,
      "size_thickness_in": null,
      "p_no": 1,
      "group_no": 1,
      "min_tensile_strength_ksi": 60,
      "min_yield_strength_ksi": 37,
      "external_pressure_chart_no": null,
      "notes": "G1",
      "values": {
        "100": 12.8,
        "150": 12.8,
        "200": 12.8,
        "250": 12.8,
        "300": 12.8,
        "350": 12.8,
        "400": 12.8,
        "450": 12.8,
        "500": 12.8
      }
    },
    {
      "block": 1,
      "line_no": 43,
      "nominal_composition": "Carbon steel",
      "product_form": "Bar",
      "spec_no": "SA–675",
      "type_grade": 65,
      "alloy_desig_uns_no": null,
      "class_cond_temper": null,
      "size_thickness_in": null,
      "p_no": 1,
      "group_no": 1,
      "min_tensile_strength_ksi": 65,
      "min_yield_strength_ksi": 33,
      "external_pressure_chart_no": "CS–2",
      "notes": null,
      "values": {
        "100": 16.3,
        "150": 16.3,
        "200": 16.3,
        "250": 16.3,
        "300": 16.3,
        "350": 16.3,
        "400": 16.3,
        "450": 16.3,
        "500": 16.3
      }
    },
    {
      "block": 1,
      "line_no": 44,
      "nominal_composition": "Carbon steel",
      "product_form": "Plate",
      "spec_no": "SA–515",
      "type_grade": 65,
      "alloy_desig_uns_no": "K02800",
      "class_cond_temper": null,
      "size_thickness_in": null,
      "p_no": 1,
      "group_no": 1,
      "min_tensile_strength_ksi": 65,
      "min_yield_strength_ksi": 35,
      "external_pressure_chart_no": "CS–2",
      "notes": null,
      "values": {
        "100": 16.3,
        "150": 16.3,
        "200": 16.3,
        "250": 16.3,
        "300": 16.3,
        "350": 16.3,
        "400": 16.3,
        "450": 16.3,
        "500": 16.3
      }
    },
    {
      "block": 1,
      "line_no": 45,
      "nominal_composition": "Carbon steel",
      "product_form": "Plate",
      "spec_no": "SA–516",
      "type_grade": 65,
      "alloy_desig_uns_no": "K02403",
      "class_cond_temper": null,
      "size_thickness_in": null,
      "p_no": 1,
      "group_no": 1,
      "min_tensile_strength_ksi": 65,
      "min_yield_strength_ksi": 35,
      "external_pressure_chart_no": "CS–2",
      "notes": null,
      "values": {
        "100": 16.3,
        "150": 16.3,
        "200": 16.3,
        "250": 16.3,
        "300": 16.3,
        "350": 16.3,
        "400": 16.3,
        "450": 16.3,
        "500": 16.3
      }
    },
    {
      "block": 2,
      "line_no": 1,
      "nominal_composition": "Carbon steel",
      "product_form": "Sheet",
      "spec_no": "SA–414",
      "type_grade": "E",
      "alloy_desig_uns_no": "K02704",
      "class_cond_temper": null,
      "size_thickness_in": null,
      "p_no": 1,
      "group_no": 1,
      "min_tensile_strength_ksi": 65,
      "min_yield_strength_ksi": 38,
      "external_pressure_chart_no": "CS–2",
      "notes": null,
      "values": {
        "100": 16.3,
        "150": 16.3,
        "200": 16.3,
        "250": 16.3,
        "300": 16.3,
        "350": 16.3,
        "400": 16.3,
        "450": 16.3,
        "500": 16.3
      }
    },
    {
      "block": 2,
      "line_no": 2,
      "nominal_composition": "Carbon steel",
      "product_form": "Plate",
      "spec_no": "SA/CSA–G40.21",
      "type_grade": "44W",
      "alloy_desig_uns_no": null,
      "class_cond_temper": null,
      "size_thickness_in": "t ≤8",
      "p_no": 1,
      "group_no": 1,
      "min_tensile_strength_ksi": 65,
      "min_yield_strength_ksi": 44,
      "external_pressure_chart_no": "CS–2",
      "notes": null,
      "values": {
        "100": 16.3,
        "150": 16.3,
        "200": 16.3,
        "250": 16.3,
        "300": 16.3,
        "350": 16.3,
        "400": 16.3,
        "450": 16.3,
        "500": 16.3
      }
    },
    {
      "block": 2,
      "line_no": 3,
      "nominal_composition": "Carbon steel",
      "product_form": "Plate",
      "spec_no": "SA/CSA–G40.21",
      "type_grade": "50W",
      "alloy_desig_uns_no": null,
      "class_cond_temper": null,
      "size_thickness_in": "t ≤6",
      "p_no": 1,
      "group_no": 1,
      "min_tensile_strength_ksi": 65,
      "min_yield_strength_ksi": 50,
      "external_pressure_chart_no": "CS–2",
      "notes": null,
      "values": {
        "100": 16.3,
        "150": 16.3,
        "200": 16.3,
        "250": 16.3,
        "300": 16.3,
        "350": 16.3,
        "400": 16.3,
        "450": 16.3,
        "500": 16.3
      }
    },
    {
      "block": 2,
      "line_no": 4,
      "nominal_composition": "Carbon steel",
      "product_form": "Plate",
      "spec_no": "SA–455",
      "type_grade": null,
      "alloy_desig_uns_no": "K03300",
      "class_cond_temper": null,
      "size_thickness_in": "0.58 < t ≤3/4",
      "p_no": 1,
      "group_no": 2,
      "min_tensile_strength_ksi": 70,
      "min_yield_strength_ksi": 35,
      "external_pressure_chart_no": "CS–2",
      "notes": null,
      "values": {
        "100": 17.5,
        "150": 17.5,
        "200": 17.5,
        "250": 17.5,
        "300": 17.5,
        "350": 17.5,
        "400": 17.5,
        "450": 17.5,
        "500": 17.5
      }
    },
    {
      "block": 2,
      "line_no": 5,
      "nominal_composition": "Carbon steel",
      "product_form": "Bar",
      "spec_no": "SA–675",
      "type_grade": 70,
      "alloy_desig_uns_no": null,
      "class_cond_temper": null,
      "size_thickness_in": null,
      "p_no": 1,
      "group_no": 2,
      "min_tensile_strength_ksi": 70,
      "min_yield_strength_ksi": 35,
      "external_pressure_chart_no": "CS–2",
      "notes": null,
      "values": {
        "100": 17.5,
        "150": 17.5,
        "200": 17.5,
        "250": 17.5,
        "300": 17.5,
        "350": 17.5,
        "400": 17.5,
        "450": 17.5,
        "500": 17.5
      }
    },
    {
      "block": 2,
      "line_no": 6,
      "nominal_composition": "Carbon steel",
      "product_form": "Forgings",
      "spec_no": "SA–105",
      "type_grade": null,
      "alloy_desig_uns_no": "K03504",
      "class_cond_temper": null,
      "size_thickness_in": null,
      "p_no": 1,
      "group_no": 2,
      "min_tensile_strength_ksi": 70,
      "min_yield_strength_ksi": 36,
      "external_pressure_chart_no": "CS–2",
      "notes": null,
      "values": {
        "100": 17.5,
        "150": 17.5,
        "200": 17.5,
        "250": 17.5,
        "300": 17.5,
        "350": 17.5,
        "400": 17.5,
        "450": 17.5,
        "500": 17.5
      }
    },
    {
      "block": 2,
      "line_no": 7,
      "nominal_composition": "Carbon steel",
      "product_form": "Forgings",
      "spec_no": "SA–181",
      "type_grade": null,
      "alloy_desig_uns_no": "K03502",
      "class_cond_temper": 70,
      "size_thickness_in": null,
      "p_no": 1,
      "group_no": 2,
      "min_tensile_strength_ksi": 70,
      "min_yield_strength_ksi": 36,
      "external_pressure_chart_no": "CS–2",
      "notes": null,
      "values": {
        "100": 17.5,
        "150": 17.5,
        "200": 17.5,
        "250": 17.5,
        "300": 17.5,
        "350": 17.5,
        "400": 17.5,
        "450": 17.5,
        "500": 17.5
      }
    },
    {
      "block": 2,
      "line_no": 8,
      "nominal_composition": "Carbon steel",
      "product_form": "Plate",
      "spec_no": "SA–515",
      "type_grade": 70,
      "alloy_desig_uns_no": "K03101",
      "class_cond_temper": null,
      "size_thickness_in": null,
      "p_no": 1,
      "group_no": 2,
      "min_tensile_strength_ksi": 70,
      "min_yield_strength_ksi": 38,
      "external_pressure_chart_no": "CS–2",
      "notes": null,
      "values": {
        "100": 17.5,
        "150": 17.5,
        "200": 17.5,
        "250": 17.5,
        "300": 17.5,
        "350": 17.5,
        "400": 17.5,
        "450": 17.5,
        "500": 17.5
      }
    },
    {
      "block": 2,
      "line_no": 9,
      "nominal_composition": "Carbon steel",
      "product_form": "Plate",
      "spec_no": "SA–516",
      "type_grade": 70,
      "alloy_desig_uns_no": "K02700",
      "class_cond_temper": null,
      "size_thickness_in": null,
      "p_no": 1,
      "group_no": 2,
      "min_tensile_strength_ksi": 70,
      "min_yield_strength_ksi": 38,
      "external_pressure_chart_no": "CS–2",
      "notes": null,
      "values": {
        "100": 17.5,
        "150": 17.5,
        "200": 17.5,
        "250": 17.5,
        "300": 17.5,
        "350": 17.5,
        "400": 17.5,
        "450": 17.5,
        "500": 17.5
      }
    },
    {
      "block": 2,
      "line_no": 10,
      "nominal_composition": "Carbon steel",
      "product_form": "Smls. pipe",
      "spec_no": "SA–106",
      "type_grade": "C",
      "alloy_desig_uns_no": "K03501",
      "class_cond_temper": null,
      "size_thickness_in": null,
      "p_no": 1,
      "group_no": 2,
      "min_tensile_strength_ksi": 70,
      "min_yield_strength_ksi": 40,
      "external_pressure_chart_no": "CS–2",
      "notes": null,
      "values": {
        "100": 17.5,
        "150": 17.5,
        "200": 17.5,
        "250": 17.5,
        "300": 17.5,
        "350": 17.5,
        "400": 17.5,
        "450": 17.5,
        "500": 17.5
      }
    },
    {
      "block": 2,
      "line_no": 11,
      "nominal_composition": "Carbon steel",
      "product_form": "Sheet",
      "spec_no": "SA–414",
      "type_grade": "F",
      "alloy_desig_uns_no": "K03102",
      "class_cond_temper": null,
      "size_thickness_in": null,
      "p_no": 1,
      "group_no": 2,
      "min_tensile_strength_ksi": 70,
      "min_yield_strength_ksi": 42,
      "external_pressure_chart_no": "CS–2",
      "notes": null,
      "values": {
        "100": 17.5,
        "150": 17.5,
        "200": 17.5,
        "250": 17.5,
        "300": 17.5,
        "350": 17.5,
        "400": 17.5,
        "450": 17.5,
        "500": 17.5
      }
    },
    {
      "block": 2,
      "line_no": 12,
      "nominal_composition": "Carbon steel",
      "product_form": "Plate",
      "spec_no": "SA–455",
      "type_grade": null,
      "alloy_desig_uns_no": "K03300",
      "class_cond_temper": null,
      "size_thickness_in": "3/8 < t ≤0.58",
      "p_no": 1,
      "group_no": 2,
      "min_tensile_strength_ksi": 73,
      "min_yield_strength_ksi": 37,
      "external_pressure_chart_no": "CS–2",
      "notes": null,
      "values": {
        "100": 18.3,
        "150": 18.3,
        "200": 18.3,
        "250": 18.3,
        "300": 18.3,
        "350": 18.3,
        "400": 18.3,
        "450": 18.3,
        "500": 18.3
      }
    },
    {
      "block": 2,
      "line_no": 13,
      "nominal_composition": "Carbon steel",
      "product_form": "Plate",
      "spec_no": "SA–455",
      "type_grade": null,
      "alloy_desig_uns_no": "K03300",
      "class_cond_temper": null,
      "size_thickness_in": "t ≤3/8",
      "p_no": 1,
      "group_no": 2,
      "min_tensile_strength_ksi": 75,
      "min_yield_strength_ksi": 38,
      "external_pressure_chart_no": "CS–2",
      "notes": null,
      "values": {
        "100": 18.8,
        "150": 18.8,
        "200": 18.8,
        "250": 18.8,
        "300": 18.8,
        "350": 18.8,
        "400": 18.8,
        "450": 18.8,
        "500": 18.8
      }
    },
    {
      "block": 2,
      "line_no": 14,
      "nominal_composition": "Carbon steel",
      "product_form": "Sheet",
      "spec_no": "SA–414",
      "type_grade": "G",
      "alloy_desig_uns_no": "K03103",
      "class_cond_temper": null,
      "size_thickness_in": null,
      "p_no": 1,
      "group_no": 2,
      "min_tensile_strength_ksi": 75,
      "min_yield_strength_ksi": 45,
      "external_pressure_chart_no": "CS–3",
      "notes": null,
      "values": {
        "100": 18.8,
        "150": 18.8,
        "200": 18.8,
        "250": 18.8,
        "300": 18.8,
        "350": 18.8,
        "400": 18.8,
        "450": 18.8,
        "500": 18.8
      }
    }
  ],
  "subpart": "Subpart 1 - Stress Tables"
}
