Repository: danivelas0/asme-pcc

File: resources/ASME_BPVC/Sec_II/bpvc_ii_d_customary_2025/table_te_2.json
{
  "source": {
    "code": "ASME BPVC Section II, Part D (U.S. Customary)",
    "edition": "2025",
    "title": "ASME Boiler and Pressure Vessel Code, Section II - Materials, Part D - Properties (U.S. Customary)",
    "extracted_from": "D Customary 2025 .pdf",
    "note": "Technical content only. Publisher front/back matter, running heads and printed folios are omitted. Values are as printed; the ASME ellipsis (no value / not permitted) is represented as null. NP = Not Permitted and SPT = Supports Only are kept verbatim where printed."
  },
  "table_id": "Table TE-2",
  "title": "Thermal Expansion for Aluminum Alloys",
  "pdf_pages": [
    1206,
    1206
  ],
  "page_count": 1,
  "row_count": 12,
  "notes": [
    "GENERAL NOTES: (a) Aluminum alloys represented by these thermal expansion coeffi- cients include: A93003 A03560 A93004 A24430 A95052 A91060 A95083 A91100 A95086 A92014 A95154 A92024 (b) Coefficient A is the instantaneous coefficient of thermal expansion × 10−6 (in./in./°F). Coefficient B is the mean coefficient of thermal expansion × 10−6 (in./in./°F) in going from 70°F to indicated tem- perature. Coefficient C is the linear thermal expansion (in./100 ft) in going from 70°F to indicated temperature. A95254 A95454 A95456 A95652 A96061 A96063"
  ],
  "columns": [
    "Temperature, °F",
    "A",
    "B",
    "C"
  ],
  "value_axis": "Coefficients for Aluminum Alloys",
  "column_groups": [
    "Coefficients for Aluminum Alloys"
  ],
  "rows": [
    {
      "temperature_f": 70,
      "a": 12.1,
      "b": 12.1,
      "c": 0
    },
    {
      "temperature_f": 100,
      "a": 12.6,
      "b": 12.4,
      "c": 0.45
    },
    {
      "temperature_f": 150,
      "a": 13.2,
      "b": 12.7,
      "c": 1.2
    },
    {
      "temperature_f": 200,
      "a": 13.5,
      "b": 13.0,
      "c": 2.0
    },
    {
      "temperature_f": 250,
      "a": 13.7,
      "b": 13.1,
      "c": 2.8
    },
    {
      "temperature_f": 300,
      "a": 14.0,
      "b": 13.3,
      "c": 3.7
    },
    {
      "temperature_f": 350,
      "a": 14.3,
      "b": 13.4,
      "c": 4.5
    },
    {
      "temperature_f": 400,
      "a": 14.7,
      "b": 13.6,
      "c": 5.4
    },
    {
      "temperature_f": 450,
      "a": 15.1,
      "b": 13.8,
      "c": 6.3
    },
    {
      "temperature_f": 500,
      "a": 15.3,
      "b": 13.9,
      "c": 7.2
    },
    {
      "temperature_f": 550,
      "a": 15.4,
      "b": 14.1,
      "c": 8.1
    },
    {
      "temperature_f": 600,
      "a": 15.2,
      "b": 14.2,
      "c": 9.0
    }
  ],
  "subpart": "Subpart 2 - Physical Properties Tables",
  "extraction_amendments": {
    "fecha": "2026-09-07",
    "script": "completar_seccion_ii.py",
    "alcance": "Solo la cita de pagina. Ningun valor ni ninguna fila se toca: `row_count` ya coincidia con las filas cargadas en las 27 tablas.",
    "cambio": "pdf_pages [1207, 1207] -> [1206, 1206], medido buscando el rotulo impreso de la tabla en el PDF de origen"
  }
}

File: resources/ASME_BPVC/Sec_II/bpvc_ii_d_customary_2025/table_te_3.json
{
  "source": {
    "code": "ASME BPVC Section II, Part D (U.S. Customary)",
    "edition": "2025",
    "title": "ASME Boiler and Pressure Vessel Code, Section II - Materials, Part D - Properties (U.S. Customary)",
    "extracted_from": "D Customary 2025 .pdf",
    "note": "Technical content only. Publisher front/back matter, running heads and printed folios are omitted. Values are as printed; the ASME ellipsis (no value / not permitted) is represented as null. NP = Not Permitted and SPT = Supports Only are kept verbatim where printed."
  },
  "table_id": "Table TE-3",
  "title": "Thermal Expansion for Copper Alloys",
  "pdf_pages": [
    1207,
    1207
  ],
  "page_count": 1,
  "row_count": 16,
  "notes": [
    "GENERAL NOTE: Coefficient A is the instantaneous coefficient of thermal expansion × 10−6 (in./in./°F). Coefficient B is the mean coefficient of thermal expansion × 10−6 (in./in./°F) in going from 70°F to indicated temperature. Coefficient C is the linear thermal expansion (in./100 ft) in going from 70°F to indicated temperature. NOTES: (1) Includes C6XXXX, C8XXXX, C92XXX, C93XXX, and C95XXX alloys. (2) Includes C2XXXX, C3XXXX, and C4XXXX alloys. (3) Includes C71XXX, C72XXX, and C97600 alloys. (4) Includes C70XXX and C96200 alloys."
  ],
  "columns": [
    "Temperature, °F",
    "A",
    "Coefficients for Copper Alloys, C1XXXX Series B",
    "Coefficients for Copper Alloys, C1XXXX Series C",
    "Coefficients for Bronze Alloys A",
    "Coefficients for Bronze Alloys [Note (1)] B",
    "Coefficients for C",
    "Coefficients for A",
    "Coefficients for Brass Alloys [Note (2)] B",
    "Coefficients for Copper–Nickel A",
    "Coefficients for Copper–Nickel (70Cu–30Ni) [Note (3)] B",
    "Coefficients for Copper–Nickel C",
    "Coefficients for Copper–Nickel (90Cu–10Ni) [Note (4)] B"
  ],
  "value_axis": "Coefficients for",
  "column_groups": [
    "Coefficients for",
    "Copper–Nickel",
    "Copper Alloys,",
    "Bronze Alloys",
    "C1XXXX Series"
  ],
  "rows": [
    {
      "temperature_f": 70,
      "a": 9.3,
      "coefficients_for_copper_alloys_c1xxxx_series_b": 9.3,
      "coefficients_for_copper_alloys_c1xxxx_series_c": 0,
      "coefficients_for_bronze_alloys_a": 9.6,
      "coefficients_for_bronze_alloys_b": 9.6,
      "coefficients_for_c": 0,
      "coefficients_for_a": 9.3,
      "coefficients_for_brass_alloys_b": 9.3,
      "coefficients_for_copper_nickel_a": null,
      "coefficients_for_copper_nickel_70cu_30ni_b": 8.1,
      "coefficients_for_copper_nickel_c": null,
      "coefficients_for_copper_nickel_90cu_10ni_b": null
    },
    {
      "temperature_f": 100,
      "a": 9.5,
      "coefficients_for_copper_alloys_c1xxxx_series_b": 9.4,
      "coefficients_for_copper_alloys_c1xxxx_series_c": 0.34,
      "coefficients_for_bronze_alloys_a": 9.8,
      "coefficients_for_bronze_alloys_b": 9.7,
      "coefficients_for_c": 0.34,
      "coefficients_for_a": 9.6,
      "coefficients_for_brass_alloys_b": 9.4,
      "coefficients_for_copper_nickel_a": null,
      "coefficients_for_copper_nickel_70cu_30ni_b": 8.2,
      "coefficients_for_copper_nickel_c": null,
      "coefficients_for_copper_nickel_90cu_10ni_b": null
    },
    {
      "temperature_f": 150,
      "a": 9.6,
      "coefficients_for_copper_alloys_c1xxxx_series_b": 9.5,
      "coefficients_for_copper_alloys_c1xxxx_series_c": 0.91,
      "coefficients_for_bronze_alloys_a": 10.1,
      "coefficients_for_bronze_alloys_b": 9.9,
      "coefficients_for_c": 0.92,
      "coefficients_for_a": 9.9,
      "coefficients_for_brass_alloys_b": 9.6,
      "coefficients_for_copper_nickel_a": null,
      "coefficients_for_copper_nickel_70cu_30ni_b": 8.4,
      "coefficients_for_copper_nickel_c": null,
      "coefficients_for_copper_nickel_90cu_10ni_b": null
    },
    {
      "temperature_f": 200,
      "a": 9.7,
      "coefficients_for_copper_alloys_c1xxxx_series_b": 9.6,
      "coefficients_for_copper_alloys_c1xxxx_series_c": 1.5,
      "coefficients_for_bronze_alloys_a": 10.2,
      "coefficients_for_bronze_alloys_b": 10.0,
      "coefficients_for_c": 1.5,
      "coefficients_for_a": 10.1,
      "coefficients_for_brass_alloys_b": 9.8,
      "coefficients_for_copper_nickel_a": null,
      "coefficients_for_copper_nickel_70cu_30ni_b": 8.5,
      "coefficients_for_copper_nickel_c": null,
      "coefficients_for_copper_nickel_90cu_10ni_b": null
    },
    {
      "temperature_f": 250,
      "a": 9.9,
      "coefficients_for_copper_alloys_c1xxxx_series_b": 9.6,
      "coefficients_for_copper_alloys_c1xxxx_series_c": 2.1,
      "coefficients_for_bronze_alloys_a": 10.3,
      "coefficients_for_bronze_alloys_b": 10.1,
      "coefficients_for_c": 2.1,
      "coefficients_for_a": 10.3,
      "coefficients_for_brass_alloys_b": 9.9,
      "coefficients_for_copper_nickel_a": null,
      "coefficients_for_copper_nickel_70cu_30ni_b": 8.6,
      "coefficients_for_copper_nickel_c": null,
      "coefficients_for_copper_nickel_90cu_10ni_b": null
    },
    {
      "temperature_f": 300,
      "a": 10.0,
      "coefficients_for_copper_alloys_c1xxxx_series_b": 9.7,
      "coefficients_for_copper_alloys_c1xxxx_series_c": 2.7,
      "coefficients_for_bronze_alloys_a": 10.4,
      "coefficients_for_bronze_alloys_b": 10.1,
      "coefficients_for_c": 2.8,
      "coefficients_for_a": 10.5,
      "coefficients_for_brass_alloys_b": 10.0,
      "coefficients_for_copper_nickel_a": null,
      "coefficients_for_copper_nickel_70cu_30ni_b": 8.7,
      "coefficients_for_copper_nickel_c": null,
      "coefficients_for_copper_nickel_90cu_10ni_b": null
    },
    {
      "temperature_f": 350,
      "a": 10.1,
      "coefficients_for_copper_alloys_c1xxxx_series_b": 9.8,
      "coefficients_for_copper_alloys_c1xxxx_series_c": 3.3,
      "coefficients_for_bronze_alloys_a": 10.4,
      "coefficients_for_bronze_alloys_b": 10.2,
      "coefficients_for_c": 3.4,
      "coefficients_for_a": 10.8,
      "coefficients_for_brass_alloys_b": 10.1,
      "coefficients_for_copper_nickel_a": null,
      "coefficients_for_copper_nickel_70cu_30ni_b": 8.8,
      "coefficients_for_copper_nickel_c": null,
      "coefficients_for_copper_nickel_90cu_10ni_b": null
    },
    {
      "temperature_f": 400,
      "a": 10.2,
      "coefficients_for_copper_alloys_c1xxxx_series_b": 9.8,
      "coefficients_for_copper_alloys_c1xxxx_series_c": 3.9,
      "coefficients_for_bronze_alloys_a": 10.5,
      "coefficients_for_bronze_alloys_b": 10.2,
      "coefficients_for_c": 4.1,
      "coefficients_for_a": 11.1,
      "coefficients_for_brass_alloys_b": 10.2,
      "coefficients_for_copper_nickel_a": null,
      "coefficients_for_copper_nickel_70cu_30ni_b": 8.9,
      "coefficients_for_copper_nickel_c": null,
      "coefficients_for_copper_nickel_90cu_10ni_b": null
    },
    {
      "temperature_f": 450,
      "a": 10.3,
      "coefficients_for_copper_alloys_c1xxxx_series_b": 9.9,
      "coefficients_for_copper_alloys_c1xxxx_series_c": 4.5,
      "coefficients_for_bronze_alloys_a": 10.6,
      "coefficients_for_bronze_alloys_b": 10.3,
      "coefficients_for_c": 4.7,
      "coefficients_for_a": 11.3,
      "coefficients_for_brass_alloys_b": 10.4,
      "coefficients_for_copper_nickel_a": null,
      "coefficients_for_copper_nickel_70cu_30ni_b": 9.0,
      "coefficients_for_copper_nickel_c": null,
      "coefficients_for_copper_nickel_90cu_10ni_b": null
    },
    {
      "temperature_f": 500,
      "a": 10.3,
      "coefficients_for_copper_alloys_c1xxxx_series_b": 9.9,
      "coefficients_for_copper_alloys_c1xxxx_series_c": 5.1,
      "coefficients_for_bronze_alloys_a": 10.8,
      "coefficients_for_bronze_alloys_b": 10.3,
      "coefficients_for_c": 5.4,
      "coefficients_for_a": 11.5,
      "coefficients_for_brass_alloys_b": 10.5,
      "coefficients_for_copper_nickel_a": null,
      "coefficients_for_copper_nickel_70cu_30ni_b": 9.1,
      "coefficients_for_copper_nickel_c": null,
      "coefficients_for_copper_nickel_90cu_10ni_b": null
    },
    {
      "temperature_f": 550,
      "a": 10.3,
      "coefficients_for_copper_alloys_c1xxxx_series_b": 10.0,
      "coefficients_for_copper_alloys_c1xxxx_series_c": 5.7,
      "coefficients_for_bronze_alloys_a": 10.9,
      "coefficients_for_bronze_alloys_b": 10.4,
      "coefficients_for_c": 6.1,
      "coefficients_for_a": 11.6,
      "coefficients_for_brass_alloys_b": 10.6,
      "coefficients_for_copper_nickel_a": 9.5,
      "coefficients_for_copper_nickel_70cu_30ni_b": 9.1,
      "coefficients_for_copper_nickel_c": 5.5,
      "coefficients_for_copper_nickel_90cu_10ni_b": 9.5
    },
    {
      "temperature_f": 600,
      "a": 10.4,
      "coefficients_for_copper_alloys_c1xxxx_series_b": 10.0,
      "coefficients_for_copper_alloys_c1xxxx_series_c": 6.4,
      "coefficients_for_bronze_alloys_a": 11.0,
      "coefficients_for_bronze_alloys_b": 10.4,
      "coefficients_for_c": 6.8,
      "coefficients_for_a": 11.7,
      "coefficients_for_brass_alloys_b": 10.7,
      "coefficients_for_copper_nickel_a": null,
      "coefficients_for_copper_nickel_70cu_30ni_b": 9.2,
      "coefficients_for_copper_nickel_c": null,
      "coefficients_for_copper_nickel_90cu_10ni_b": null
    },
    {
      "temperature_f": 650,
      "a": null,
      "coefficients_for_copper_alloys_c1xxxx_series_b": null,
      "coefficients_for_copper_alloys_c1xxxx_series_c": null,
      "coefficients_for_bronze_alloys_a": 11.1,
      "coefficients_for_bronze_alloys_b": 10.5,
      "coefficients_for_c": 7.5,
      "coefficients_for_a": 11.9,
      "coefficients_for_brass_alloys_b": 10.8,
      "coefficients_for_copper_nickel_a": null,
      "coefficients_for_copper_nickel_70cu_30ni_b": 9.2,
      "coefficients_for_copper_nickel_c": null,
      "coefficients_for_copper_nickel_90cu_10ni_b": null
    },
    {
      "temperature_f": 700,
      "a": null,
      "coefficients_for_copper_alloys_c1xxxx_series_b": null,
      "coefficients_for_copper_alloys_c1xxxx_series_c": null,
      "coefficients_for_bronze_alloys_a": 11.1,
      "coefficients_for_bronze_alloys_b": 10.5,
      "coefficients_for_c": 8.2,
      "coefficients_for_a": 12.2,
      "coefficients_for_brass_alloys_b": 10.9,
      "coefficients_for_copper_nickel_a": null,
      "coefficients_for_copper_nickel_70cu_30ni_b": 9.2,
      "coefficients_for_copper_nickel_c": null,
      "coefficients_for_copper_nickel_90cu_10ni_b": null
    },
    {
      "temperature_f": 750,
      "a": null,
      "coefficients_for_copper_alloys_c1xxxx_series_b": null,
      "coefficients_for_copper_alloys_c1xxxx_series_c": null,
      "coefficients_for_bronze_alloys_a": 11.1,
      "coefficients_for_bronze_alloys_b": 10.6,
      "coefficients_for_c": 9.0,
      "coefficients_for_a": 13.0,
      "coefficients_for_brass_alloys_b": 11.0,
      "coefficients_for_copper_nickel_a": null,
      "coefficients_for_copper_nickel_70cu_30ni_b": null,
      "coefficients_for_copper_nickel_c": null,
      "coefficients_for_copper_nickel_90cu_10ni_b": null
    },
    {
      "temperature_f": 800,
      "a": null,
      "coefficients_for_copper_alloys_c1xxxx_series_b": null,
      "coefficients_for_copper_alloys_c1xxxx_series_c": null,
      "coefficients_for_bronze_alloys_a": 11.0,
      "coefficients_for_bronze_alloys_b": 10.6,
      "coefficients_for_c": 9.8,
      "coefficients_for_a": 14.5,
      "coefficients_for_brass_alloys_b": 11.2,
      "coefficients_for_copper_nickel_a": null,
      "coefficients_for_copper_nickel_70cu_30ni_b": null,
      "coefficients_for_copper_nickel_c": null,
      "coefficients_for_copper_nickel_90cu_10ni_b": null
    }
  ],
  "subpart": "Subpart 2 - Physical Properties Tables",
  "extraction_amendments": {
    "fecha": "2026-09-07",
    "script": "completar_seccion_ii.py",
    "alcance": "Solo la cita de pagina. Ningun valor ni ninguna fila se toca: `row_count` ya coincidia con las filas cargadas en las 27 tablas.",
    "cambio": "pdf_pages [1208, 1208] -> [1207, 1207], medido buscando el rotulo impreso de la tabla en el PDF de origen"
  }
}
