Repository: danivelas0/asme-pcc

File: resources/ASME_BPVC/Sec_II/bpvc_ii_d_customary_2025/table_te_5.json
{
  "source": {
    "code": "ASME BPVC Section II, Part D (U.S. Customary)",
    "edition": "2025",
    "title": "ASME Boiler and Pressure Vessel Code, Section II - Materials, Part D - Properties (U.S. Customary)",
    "extracted_from": "D Customary 2025 .pdf",
    "note": "Technical content only. Publisher front/back matter, running heads and printed folios are omitted. Values are as printed; the ASME ellipsis (no value / not permitted) is represented as null. NP = Not Permitted and SPT = Supports Only are kept verbatim where printed."
  },
  "table_id": "Table TE-5",
  "title": "Thermal Expansion for Titanium Alloys",
  "pdf_pages": [
    1218,
    1218
  ],
  "page_count": 1,
  "row_count": 16,
  "notes": [
    "GENERAL NOTE: Coefficient A is the instantaneous coefficient of thermal expansion ×10−6 (in./in./°F). Coefficient B is the mean coefficient of thermal expansion ×10−6 (in./in./°F) in going from 70°F to indicated temperature. Coefficient C is the linear thermal expansion (in./ 100 ft) in going from 70°F to indicated temperature."
  ],
  "columns": [
    "Temperature, °F",
    "Coefficients for Titanium Alloy, Grades 1, 2, 2H, 3, 7, 7H, 11, 12, 16, 16H, 17, 26, A",
    "Coefficients for Titanium Alloy, Grades 1, 2, 2H, 3, 7, 7H, 11, 12, 16, 16H, 17, 26, 26H, and 27 B",
    "Coefficients for Titanium Alloy, Grades 1, 2, 2H, 3, 7, 7H, 11, 12, 16, 16H, 17, 26, 26H, and 27 C",
    "Coefficients for Titanium Alloy, Grades 9 and A",
    "Coefficients for Titanium Alloy, Grades 9 and 28 B",
    "Coefficients for Titanium Alloy, Grades 9 and C",
    "Coefficients for Titanium Alloy, A",
    "Coefficients for Titanium Alloy, Grade 38 B",
    "Coefficients for Titanium Alloy, C"
  ],
  "value_axis": "Coefficients for",
  "column_groups": [
    "Coefficients for",
    "Titanium Alloy,",
    "Grades 1, 2, 2H,",
    "3, 7, 7H, 11, 12,",
    "16, 16H, 17, 26,",
    "Grades 9 and",
    "26H, and 27"
  ],
  "rows": [
    {
      "temperature_f": 70,
      "coefficients_for_titanium_alloy_grades_1_2_2h_3_7_7h_11_12_16_16h_17_26_a": 4.6,
      "coefficients_for_titanium_alloy_grades_1_2_2h_3_7_7h_11_12_16_16h_17_26_26h_and_27_b": 4.6,
      "coefficients_for_titanium_alloy_grades_1_2_2h_3_7_7h_11_12_16_16h_17_26_26h_and_27_c": 0,
      "coefficients_for_titanium_alloy_grades_9_and_a": 4.7,
      "coefficients_for_titanium_alloy_grades_9_and_28_b": 4.7,
      "coefficients_for_titanium_alloy_grades_9_and_c": 0,
      "coefficients_for_titanium_alloy_a": 4.8,
      "coefficients_for_titanium_alloy_grade_38_b": 4.8,
      "coefficients_for_titanium_alloy_c": 0
    },
    {
      "temperature_f": 100,
      "coefficients_for_titanium_alloy_grades_1_2_2h_3_7_7h_11_12_16_16h_17_26_a": 4.7,
      "coefficients_for_titanium_alloy_grades_1_2_2h_3_7_7h_11_12_16_16h_17_26_26h_and_27_b": 4.7,
      "coefficients_for_titanium_alloy_grades_1_2_2h_3_7_7h_11_12_16_16h_17_26_26h_and_27_c": 0.17,
      "coefficients_for_titanium_alloy_grades_9_and_a": 4.8,
      "coefficients_for_titanium_alloy_grades_9_and_28_b": 4.7,
      "coefficients_for_titanium_alloy_grades_9_and_c": 0.17,
      "coefficients_for_titanium_alloy_a": 4.9,
      "coefficients_for_titanium_alloy_grade_38_b": 4.9,
      "coefficients_for_titanium_alloy_c": 0.18
    },
    {
      "temperature_f": 150,
      "coefficients_for_titanium_alloy_grades_1_2_2h_3_7_7h_11_12_16_16h_17_26_a": 4.8,
      "coefficients_for_titanium_alloy_grades_1_2_2h_3_7_7h_11_12_16_16h_17_26_26h_and_27_b": 4.7,
      "coefficients_for_titanium_alloy_grades_1_2_2h_3_7_7h_11_12_16_16h_17_26_26h_and_27_c": 0.45,
      "coefficients_for_titanium_alloy_grades_9_and_a": 4.8,
      "coefficients_for_titanium_alloy_grades_9_and_28_b": 4.8,
      "coefficients_for_titanium_alloy_grades_9_and_c": 0.46,
      "coefficients_for_titanium_alloy_a": 4.9,
      "coefficients_for_titanium_alloy_grade_38_b": 4.9,
      "coefficients_for_titanium_alloy_c": 0.47
    },
    {
      "temperature_f": 200,
      "coefficients_for_titanium_alloy_grades_1_2_2h_3_7_7h_11_12_16_16h_17_26_a": 4.8,
      "coefficients_for_titanium_alloy_grades_1_2_2h_3_7_7h_11_12_16_16h_17_26_26h_and_27_b": 4.7,
      "coefficients_for_titanium_alloy_grades_1_2_2h_3_7_7h_11_12_16_16h_17_26_26h_and_27_c": 0.73,
      "coefficients_for_titanium_alloy_grades_9_and_a": 4.9,
      "coefficients_for_titanium_alloy_grades_9_and_28_b": 4.8,
      "coefficients_for_titanium_alloy_grades_9_and_c": 0.75,
      "coefficients_for_titanium_alloy_a": 5.0,
      "coefficients_for_titanium_alloy_grade_38_b": 5.0,
      "coefficients_for_titanium_alloy_c": 0.78
    },
    {
      "temperature_f": 250,
      "coefficients_for_titanium_alloy_grades_1_2_2h_3_7_7h_11_12_16_16h_17_26_a": 4.8,
      "coefficients_for_titanium_alloy_grades_1_2_2h_3_7_7h_11_12_16_16h_17_26_26h_and_27_b": 4.8,
      "coefficients_for_titanium_alloy_grades_1_2_2h_3_7_7h_11_12_16_16h_17_26_26h_and_27_c": 1.0,
      "coefficients_for_titanium_alloy_grades_9_and_a": 5.1,
      "coefficients_for_titanium_alloy_grades_9_and_28_b": 4.9,
      "coefficients_for_titanium_alloy_grades_9_and_c": 1.1,
      "coefficients_for_titanium_alloy_a": 5.0,
      "coefficients_for_titanium_alloy_grade_38_b": 5.0,
      "coefficients_for_titanium_alloy_c": 1.1
    },
    {
      "temperature_f": 300,
      "coefficients_for_titanium_alloy_grades_1_2_2h_3_7_7h_11_12_16_16h_17_26_a": 4.9,
      "coefficients_for_titanium_alloy_grades_1_2_2h_3_7_7h_11_12_16_16h_17_26_26h_and_27_b": 4.8,
      "coefficients_for_titanium_alloy_grades_1_2_2h_3_7_7h_11_12_16_16h_17_26_26h_and_27_c": 1.3,
      "coefficients_for_titanium_alloy_grades_9_and_a": 5.2,
      "coefficients_for_titanium_alloy_grades_9_and_28_b": 4.9,
      "coefficients_for_titanium_alloy_grades_9_and_c": 1.4,
      "coefficients_for_titanium_alloy_a": 5.1,
      "coefficients_for_titanium_alloy_grade_38_b": 5.0,
      "coefficients_for_titanium_alloy_c": 1.4
    },
    {
      "temperature_f": 350,
      "coefficients_for_titanium_alloy_grades_1_2_2h_3_7_7h_11_12_16_16h_17_26_a": 4.9,
      "coefficients_for_titanium_alloy_grades_1_2_2h_3_7_7h_11_12_16_16h_17_26_26h_and_27_b": 4.8,
      "coefficients_for_titanium_alloy_grades_1_2_2h_3_7_7h_11_12_16_16h_17_26_26h_and_27_c": 1.6,
      "coefficients_for_titanium_alloy_grades_9_and_a": 5.3,
      "coefficients_for_titanium_alloy_grades_9_and_28_b": 5.0,
      "coefficients_for_titanium_alloy_grades_9_and_c": 1.7,
      "coefficients_for_titanium_alloy_a": 5.1,
      "coefficients_for_titanium_alloy_grade_38_b": 5.0,
      "coefficients_for_titanium_alloy_c": 1.7
    },
    {
      "temperature_f": 400,
      "coefficients_for_titanium_alloy_grades_1_2_2h_3_7_7h_11_12_16_16h_17_26_a": 5.0,
      "coefficients_for_titanium_alloy_grades_1_2_2h_3_7_7h_11_12_16_16h_17_26_26h_and_27_b": 4.8,
      "coefficients_for_titanium_alloy_grades_1_2_2h_3_7_7h_11_12_16_16h_17_26_26h_and_27_c": 1.9,
      "coefficients_for_titanium_alloy_grades_9_and_a": 5.3,
      "coefficients_for_titanium_alloy_grades_9_and_28_b": 5.0,
      "coefficients_for_titanium_alloy_grades_9_and_c": 2.0,
      "coefficients_for_titanium_alloy_a": 5.2,
      "coefficients_for_titanium_alloy_grade_38_b": 5.0,
      "coefficients_for_titanium_alloy_c": 2.0
    },
    {
      "temperature_f": 450,
      "coefficients_for_titanium_alloy_grades_1_2_2h_3_7_7h_11_12_16_16h_17_26_a": 5.0,
      "coefficients_for_titanium_alloy_grades_1_2_2h_3_7_7h_11_12_16_16h_17_26_26h_and_27_b": 4.8,
      "coefficients_for_titanium_alloy_grades_1_2_2h_3_7_7h_11_12_16_16h_17_26_26h_and_27_c": 2.2,
      "coefficients_for_titanium_alloy_grades_9_and_a": 5.3,
      "coefficients_for_titanium_alloy_grades_9_and_28_b": 5.1,
      "coefficients_for_titanium_alloy_grades_9_and_c": 2.3,
      "coefficients_for_titanium_alloy_a": 5.2,
      "coefficients_for_titanium_alloy_grade_38_b": 5.0,
      "coefficients_for_titanium_alloy_c": 2.3
    },
    {
      "temperature_f": 500,
      "coefficients_for_titanium_alloy_grades_1_2_2h_3_7_7h_11_12_16_16h_17_26_a": 5.1,
      "coefficients_for_titanium_alloy_grades_1_2_2h_3_7_7h_11_12_16_16h_17_26_26h_and_27_b": 4.9,
      "coefficients_for_titanium_alloy_grades_1_2_2h_3_7_7h_11_12_16_16h_17_26_26h_and_27_c": 2.5,
      "coefficients_for_titanium_alloy_grades_9_and_a": 5.3,
      "coefficients_for_titanium_alloy_grades_9_and_28_b": 5.1,
      "coefficients_for_titanium_alloy_grades_9_and_c": 2.6,
      "coefficients_for_titanium_alloy_a": 5.3,
      "coefficients_for_titanium_alloy_grade_38_b": 5.1,
      "coefficients_for_titanium_alloy_c": 2.6
    },
    {
      "temperature_f": 550,
      "coefficients_for_titanium_alloy_grades_1_2_2h_3_7_7h_11_12_16_16h_17_26_a": 5.1,
      "coefficients_for_titanium_alloy_grades_1_2_2h_3_7_7h_11_12_16_16h_17_26_26h_and_27_b": 4.9,
      "coefficients_for_titanium_alloy_grades_1_2_2h_3_7_7h_11_12_16_16h_17_26_26h_and_27_c": 2.8,
      "coefficients_for_titanium_alloy_grades_9_and_a": 5.5,
      "coefficients_for_titanium_alloy_grades_9_and_28_b": 5.1,
      "coefficients_for_titanium_alloy_grades_9_and_c": 2.9,
      "coefficients_for_titanium_alloy_a": 5.3,
      "coefficients_for_titanium_alloy_grade_38_b": 5.1,
      "coefficients_for_titanium_alloy_c": 2.9
    },
    {
      "temperature_f": 600,
      "coefficients_for_titanium_alloy_grades_1_2_2h_3_7_7h_11_12_16_16h_17_26_a": 5.2,
      "coefficients_for_titanium_alloy_grades_1_2_2h_3_7_7h_11_12_16_16h_17_26_26h_and_27_b": 4.9,
      "coefficients_for_titanium_alloy_grades_1_2_2h_3_7_7h_11_12_16_16h_17_26_26h_and_27_c": 3.1,
      "coefficients_for_titanium_alloy_grades_9_and_a": 6.4,
      "coefficients_for_titanium_alloy_grades_9_and_28_b": 5.2,
      "coefficients_for_titanium_alloy_grades_9_and_c": 3.3,
      "coefficients_for_titanium_alloy_a": 5.4,
      "coefficients_for_titanium_alloy_grade_38_b": 5.1,
      "coefficients_for_titanium_alloy_c": 3.2
    },
    {
      "temperature_f": 650,
      "coefficients_for_titanium_alloy_grades_1_2_2h_3_7_7h_11_12_16_16h_17_26_a": 5.3,
      "coefficients_for_titanium_alloy_grades_1_2_2h_3_7_7h_11_12_16_16h_17_26_26h_and_27_b": 4.9,
      "coefficients_for_titanium_alloy_grades_1_2_2h_3_7_7h_11_12_16_16h_17_26_26h_and_27_c": 3.4,
      "coefficients_for_titanium_alloy_grades_9_and_a": null,
      "coefficients_for_titanium_alloy_grades_9_and_28_b": null,
      "coefficients_for_titanium_alloy_grades_9_and_c": null,
      "coefficients_for_titanium_alloy_a": 5.4,
      "coefficients_for_titanium_alloy_grade_38_b": 5.1,
      "coefficients_for_titanium_alloy_c": 3.5
    },
    {
      "temperature_f": 700,
      "coefficients_for_titanium_alloy_grades_1_2_2h_3_7_7h_11_12_16_16h_17_26_a": 5.5,
      "coefficients_for_titanium_alloy_grades_1_2_2h_3_7_7h_11_12_16_16h_17_26_26h_and_27_b": 5.0,
      "coefficients_for_titanium_alloy_grades_1_2_2h_3_7_7h_11_12_16_16h_17_26_26h_and_27_c": 3.8,
      "coefficients_for_titanium_alloy_grades_9_and_a": null,
      "coefficients_for_titanium_alloy_grades_9_and_28_b": null,
      "coefficients_for_titanium_alloy_grades_9_and_c": null,
      "coefficients_for_titanium_alloy_a": 5.4,
      "coefficients_for_titanium_alloy_grade_38_b": 5.2,
      "coefficients_for_titanium_alloy_c": 3.9
    },
    {
      "temperature_f": 750,
      "coefficients_for_titanium_alloy_grades_1_2_2h_3_7_7h_11_12_16_16h_17_26_a": 5.9,
      "coefficients_for_titanium_alloy_grades_1_2_2h_3_7_7h_11_12_16_16h_17_26_26h_and_27_b": 5.0,
      "coefficients_for_titanium_alloy_grades_1_2_2h_3_7_7h_11_12_16_16h_17_26_26h_and_27_c": 4.1,
      "coefficients_for_titanium_alloy_grades_9_and_a": null,
      "coefficients_for_titanium_alloy_grades_9_and_28_b": null,
      "coefficients_for_titanium_alloy_grades_9_and_c": null,
      "coefficients_for_titanium_alloy_a": 5.5,
      "coefficients_for_titanium_alloy_grade_38_b": 5.2,
      "coefficients_for_titanium_alloy_c": 4.2
    },
    {
      "temperature_f": 800,
      "coefficients_for_titanium_alloy_grades_1_2_2h_3_7_7h_11_12_16_16h_17_26_a": 6.6,
      "coefficients_for_titanium_alloy_grades_1_2_2h_3_7_7h_11_12_16_16h_17_26_26h_and_27_b": 5.1,
      "coefficients_for_titanium_alloy_grades_1_2_2h_3_7_7h_11_12_16_16h_17_26_26h_and_27_c": 4.5,
      "coefficients_for_titanium_alloy_grades_9_and_a": null,
      "coefficients_for_titanium_alloy_grades_9_and_28_b": null,
      "coefficients_for_titanium_alloy_grades_9_and_c": null,
      "coefficients_for_titanium_alloy_a": 5.5,
      "coefficients_for_titanium_alloy_grade_38_b": 5.2,
      "coefficients_for_titanium_alloy_c": 4.6
    }
  ],
  "subpart": "Subpart 2 - Physical Properties Tables",
  "extraction_amendments": {
    "fecha": "2026-09-07",
    "script": "completar_seccion_ii.py",
    "alcance": "Solo la cita de pagina. Ningun valor ni ninguna fila se toca: `row_count` ya coincidia con las filas cargadas en las 27 tablas.",
    "cambio": "pdf_pages [1219, 1219] -> [1218, 1218], medido buscando el rotulo impreso de la tabla en el PDF de origen"
  }
}

File: resources/ASME_BPVC/Sec_II/bpvc_ii_d_customary_2025/table_tm_2.json
{
  "source": {
    "code": "ASME BPVC Section II, Part D (U.S. Customary)",
    "edition": "2025",
    "title": "ASME Boiler and Pressure Vessel Code, Section II - Materials, Part D - Properties (U.S. Customary)",
    "extracted_from": "D Customary 2025 .pdf",
    "note": "Technical content only. Publisher front/back matter, running heads and printed folios are omitted. Values are as printed; the ASME ellipsis (no value / not permitted) is represented as null. NP = Not Permitted and SPT = Supports Only are kept verbatim where printed."
  },
  "table_id": "Table TM-2",
  "title": "Moduli of Elasticity E of Aluminum and Aluminum Alloys for Given Temperatures",
  "pdf_pages": [
    1237,
    1237
  ],
  "page_count": 1,
  "row_count": 18,
  "columns": [
    "Material",
    "−325",
    "−200",
    "−100",
    "70",
    "200",
    "300",
    "400",
    "500"
  ],
  "value_axis": "Modulus of Elasticity E = Value Given × 106 psi, for Temperature, °F, of",
  "column_groups": [
    "Modulus of Elasticity E = Value Given × 106 psi, for Temperature, °F, of"
  ],
  "rows": [
    {
      "material": "A03560",
      "values": {
        "−325": 11.4,
        "−200": 11.1,
        "−100": 10.8,
        "70": 10.3,
        "200": 9.8,
        "300": 9.5,
        "400": 9.0,
        "500": 8.1
      }
    },
    {
      "material": "A95083",
      "values": {
        "−325": 11.4,
        "−200": 11.1,
        "−100": 10.8,
        "70": 10.3,
        "200": 9.8,
        "300": 9.5,
        "400": 9.0,
        "500": 8.1
      }
    },
    {
      "material": "A95086",
      "values": {
        "−325": 11.4,
        "−200": 11.1,
        "−100": 10.8,
        "70": 10.3,
        "200": 9.8,
        "300": 9.5,
        "400": 9.0,
        "500": 8.1
      }
    },
    {
      "material": "A95456",
      "values": {
        "−325": 11.4,
        "−200": 11.1,
        "−100": 10.8,
        "70": 10.3,
        "200": 9.8,
        "300": 9.5,
        "400": 9.0,
        "500": 8.1
      }
    },
    {
      "material": "A24430",
      "values": {
        "−325": 11.1,
        "−200": 10.8,
        "−100": 10.5,
        "70": 10.0,
        "200": 9.6,
        "300": 9.2,
        "400": 8.7,
        "500": 8.1
      }
    },
    {
      "material": "A91060",
      "values": {
        "−325": 11.1,
        "−200": 10.8,
        "−100": 10.5,
        "70": 10.0,
        "200": 9.6,
        "300": 9.2,
        "400": 8.7,
        "500": 8.1
      }
    },
    {
      "material": "A91100",
      "values": {
        "−325": 11.1,
        "−200": 10.8,
        "−100": 10.5,
        "70": 10.0,
        "200": 9.6,
        "300": 9.2,
        "400": 8.7,
        "500": 8.1
      }
    },
    {
      "material": "A93003",
      "values": {
        "−325": 11.1,
        "−200": 10.8,
        "−100": 10.5,
        "70": 10.0,
        "200": 9.6,
        "300": 9.2,
        "400": 8.7,
        "500": 8.1
      }
    },
    {
      "material": "A93004",
      "values": {
        "−325": 11.1,
        "−200": 10.8,
        "−100": 10.5,
        "70": 10.0,
        "200": 9.6,
        "300": 9.2,
        "400": 8.7,
        "500": 8.1
      }
    },
    {
      "material": "A96061",
      "values": {
        "−325": 11.1,
        "−200": 10.8,
        "−100": 10.5,
        "70": 10.0,
        "200": 9.6,
        "300": 9.2,
        "400": 8.7,
        "500": 8.1
      }
    },
    {
      "material": "A96063",
      "values": {
        "−325": 11.1,
        "−200": 10.8,
        "−100": 10.5,
        "70": 10.0,
        "200": 9.6,
        "300": 9.2,
        "400": 8.7,
        "500": 8.1
      }
    },
    {
      "material": "A92014",
      "values": {
        "−325": 11.7,
        "−200": 11.4,
        "−100": 11.1,
        "70": 10.6,
        "200": 10.2,
        "300": 9.7,
        "400": 9.2,
        "500": 8.6
      }
    },
    {
      "material": "A92024",
      "values": {
        "−325": 11.7,
        "−200": 11.4,
        "−100": 11.1,
        "70": 10.6,
        "200": 10.2,
        "300": 9.7,
        "400": 9.2,
        "500": 8.6
      }
    },
    {
      "material": "A95052",
      "values": {
        "−325": 11.3,
        "−200": 11.0,
        "−100": 10.7,
        "70": 10.2,
        "200": 9.7,
        "300": 9.4,
        "400": 8.9,
        "500": 8.3
      }
    },
    {
      "material": "A95154",
      "values": {
        "−325": 11.3,
        "−200": 11.0,
        "−100": 10.7,
        "70": 10.2,
        "200": 9.7,
        "300": 9.4,
        "400": 8.9,
        "500": 8.3
      }
    },
    {
      "material": "A95254",
      "values": {
        "−325": 11.3,
        "−200": 11.0,
        "−100": 10.7,
        "70": 10.2,
        "200": 9.7,
        "300": 9.4,
        "400": 8.9,
        "500": 8.3
      }
    },
    {
      "material": "A95454",
      "values": {
        "−325": 11.3,
        "−200": 11.0,
        "−100": 10.7,
        "70": 10.2,
        "200": 9.7,
        "300": 9.4,
        "400": 8.9,
        "500": 8.3
      }
    },
    {
      "material": "A95652",
      "values": {
        "−325": 11.3,
        "−200": 11.0,
        "−100": 10.7,
        "70": 10.2,
        "200": 9.7,
        "300": 9.4,
        "400": 8.9,
        "500": 8.3
      }
    }
  ],
  "subpart": "Subpart 2 - Physical Properties Tables"
}

File: resources/ASME_BPVC/Sec_II/bpvc_ii_d_customary_2025/table_tm_3.json
{
  "source": {
    "code": "ASME BPVC Section II, Part D (U.S. Customary)",
    "edition": "2025",
    "title": "ASME Boiler and Pressure Vessel Code, Section II - Materials, Part D - Properties (U.S. Customary)",
    "extracted_from": "D Customary 2025 .pdf",
    "note": "Technical content only. Publisher front/back matter, running heads and printed folios are omitted. Values are as printed; the ASME ellipsis (no value / not permitted) is represented as null. NP = Not Permitted and SPT = Supports Only are kept verbatim where printed."
  },
  "table_id": "Table TM-3",
  "title": "Moduli of Elasticity E of Copper and Copper Alloys for Given Temperatures",
  "pdf_pages": [
    1237,
    1237
  ],
  "page_count": 1,
  "row_count": 47,
  "columns": [
    "Material",
    "−325",
    "−200",
    "−100",
    "70",
    "200",
    "300",
    "400",
    "500",
    "600",
    "700"
  ],
  "value_axis": "Modulus of Elasticity E = Value Given × 106 psi, for Temperature, °F, of",
  "column_groups": [
    "Modulus of Elasticity E = Value Given × 106 psi, for Temperature, °F, of"
  ],
  "rows": [
    {
      "material": "C93700",
      "values": {
        "−325": 11.6,
        "−200": 11.4,
        "−100": 11.3,
        "70": 11.0,
        "200": 10.7,
        "300": 10.5,
        "400": 10.3,
        "500": 10.1,
        "600": 9.8,
        "700": 9.4
      }
    },
    {
      "material": "C83600",
      "values": {
        "−325": 14.8,
        "−200": 14.6,
        "−100": 14.4,
        "70": 14.0,
        "200": 13.7,
        "300": 13.4,
        "400": 13.2,
        "500": 12.9,
        "600": 12.5,
        "700": 12.0
      }
    },
    {
      "material": "C92200",
      "values": {
        "−325": 14.8,
        "−200": 14.6,
        "−100": 14.4,
        "70": 14.0,
        "200": 13.7,
        "300": 13.4,
        "400": 13.2,
        "500": 12.9,
        "600": 12.5,
        "700": 12.0
      }
    },
    {
      "material": "C28000",
      "values": {
        "−325": 15.9,
        "−200": 15.6,
        "−100": 15.4,
        "70": 15.0,
        "200": 14.6,
        "300": 14.4,
        "400": 14.1,
        "500": 13.8,
        "600": 13.4,
        "700": 12.8
      }
    },
    {
      "material": "C36500",
      "values": {
        "−325": 15.9,
        "−200": 15.6,
        "−100": 15.4,
        "70": 15.0,
        "200": 14.6,
        "300": 14.4,
        "400": 14.1,
        "500": 13.8,
        "600": 13.4,
        "700": 12.8
      }
    },
    {
      "material": "C37700",
      "values": {
        "−325": 15.9,
        "−200": 15.6,
        "−100": 15.4,
        "70": 15.0,
        "200": 14.6,
        "300": 14.4,
        "400": 14.1,
        "500": 13.8,
        "600": 13.4,
        "700": 12.8
      }
    },
    {
      "material": "C46400",
      "values": {
        "−325": 15.9,
        "−200": 15.6,
        "−100": 15.4,
        "70": 15.0,
        "200": 14.6,
        "300": 14.4,
        "400": 14.1,
        "500": 13.8,
        "600": 13.4,
        "700": 12.8
      }
    },
    {
      "material": "C46500",
      "values": {
        "−325": 15.9,
        "−200": 15.6,
        "−100": 15.4,
        "70": 15.0,
        "200": 14.6,
        "300": 14.4,
        "400": 14.1,
        "500": 13.8,
        "600": 13.4,
        "700": 12.8
      }
    },
    {
      "material": "C62300",
      "values": {
        "−325": 15.9,
        "−200": 15.6,
        "−100": 15.4,
        "70": 15.0,
        "200": 14.6,
        "300": 14.4,
        "400": 14.1,
        "500": 13.8,
        "600": 13.4,
        "700": 12.8
      }
    },
    {
      "material": "C65500",
      "values": {
        "−325": 15.9,
        "−200": 15.6,
        "−100": 15.4,
        "70": 15.0,
        "200": 14.6,
        "300": 14.4,
        "400": 14.1,
        "500": 13.8,
        "600": 13.4,
        "700": 12.8
      }
    },
    {
      "material": "C66100",
      "values": {
        "−325": 15.9,
        "−200": 15.6,
        "−100": 15.4,
        "70": 15.0,
        "200": 14.6,
        "300": 14.4,
        "400": 14.1,
        "500": 13.8,
        "600": 13.4,
        "700": 12.8
      }
    },
    {
      "material": "C95200",
      "values": {
        "−325": 15.9,
        "−200": 15.6,
        "−100": 15.4,
        "70": 15.0,
        "200": 14.6,
        "300": 14.4,
        "400": 14.1,
        "500": 13.8,
        "600": 13.4,
        "700": 12.8
      }
    },
    {
      "material": "C95400",
      "values": {
        "−325": 15.9,
        "−200": 15.6,
        "−100": 15.4,
        "70": 15.0,
        "200": 14.6,
        "300": 14.4,
        "400": 14.1,
        "500": 13.8,
        "600": 13.4,
        "700": 12.8
      }
    },
    {
      "material": "C95800",
      "values": {
        "−325": 15.9,
        "−200": 15.6,
        "−100": 15.4,
        "70": 15.0,
        "200": 14.6,
        "300": 14.4,
        "400": 14.1,
        "500": 13.8,
        "600": 13.4,
        "700": 12.8
      }
    },
    {
      "material": "C95820",
      "values": {
        "−325": 15.9,
        "−200": 15.6,
        "−100": 15.4,
        "70": 15.0,
        "200": 14.6,
        "300": 14.4,
        "400": 14.1,
        "500": 13.8,
        "600": 13.4,
        "700": 12.8
      }
    },
    {
      "material": "C44300",
      "values": {
        "−325": 16.9,
        "−200": 16.7,
        "−100": 16.4,
        "70": 16.0,
        "200": 15.6,
        "300": 15.3,
        "400": 15.0,
        "500": 14.7,
        "600": 14.2,
        "700": 13.7
      }
    },
    {
      "material": "C44400",
      "values": {
        "−325": 16.9,
        "−200": 16.7,
        "−100": 16.4,
        "70": 16.0,
        "200": 15.6,
        "300": 15.3,
        "400": 15.0,
        "500": 14.7,
        "600": 14.2,
        "700": 13.7
      }
    },
    {
      "material": "C44500",
      "values": {
        "−325": 16.9,
        "−200": 16.7,
        "−100": 16.4,
        "70": 16.0,
        "200": 15.6,
        "300": 15.3,
        "400": 15.0,
        "500": 14.7,
        "600": 14.2,
        "700": 13.7
      }
    },
    {
      "material": "C64200",
      "values": {
        "−325": 16.9,
        "−200": 16.7,
        "−100": 16.4,
        "70": 16.0,
        "200": 15.6,
        "300": 15.3,
        "400": 15.0,
        "500": 14.7,
        "600": 14.2,
        "700": 13.7
      }
    },
    {
      "material": "C68700",
      "values": {
        "−325": 16.9,
        "−200": 16.7,
        "−100": 16.4,
        "70": 16.0,
        "200": 15.6,
        "300": 15.3,
        "400": 15.0,
        "500": 14.7,
        "600": 14.2,
        "700": 13.7
      }
    },
    {
      "material": "C10200",
      "values": {
        "−325": 18.0,
        "−200": 17.7,
        "−100": 17.5,
        "70": 17.0,
        "200": 16.6,
        "300": 16.3,
        "400": 16.0,
        "500": 15.6,
        "600": 15.1,
        "700": 14.5
      }
    },
    {
      "material": "C10400",
      "values": {
        "−325": 18.0,
        "−200": 17.7,
        "−100": 17.5,
        "70": 17.0,
        "200": 16.6,
        "300": 16.3,
        "400": 16.0,
        "500": 15.6,
        "600": 15.1,
        "700": 14.5
      }
    },
    {
      "material": "C10500",
      "values": {
        "−325": 18.0,
        "−200": 17.7,
        "−100": 17.5,
        "70": 17.0,
        "200": 16.6,
        "300": 16.3,
        "400": 16.0,
        "500": 15.6,
        "600": 15.1,
        "700": 14.5
      }
    },
    {
      "material": "C10700",
      "values": {
        "−325": 18.0,
        "−200": 17.7,
        "−100": 17.5,
        "70": 17.0,
        "200": 16.6,
        "300": 16.3,
        "400": 16.0,
        "500": 15.6,
        "600": 15.1,
        "700": 14.5
      }
    },
    {
      "material": "C11000",
      "values": {
        "−325": 18.0,
        "−200": 17.7,
        "−100": 17.5,
        "70": 17.0,
        "200": 16.6,
        "300": 16.3,
        "400": 16.0,
        "500": 15.6,
        "600": 15.1,
        "700": 14.5
      }
    },
    {
      "material": "C12000",
      "values": {
        "−325": 18.0,
        "−200": 17.7,
        "−100": 17.5,
        "70": 17.0,
        "200": 16.6,
        "300": 16.3,
        "400": 16.0,
        "500": 15.6,
        "600": 15.1,
        "700": 14.5
      }
    },
    {
      "material": "C12200",
      "values": {
        "−325": 18.0,
        "−200": 17.7,
        "−100": 17.5,
        "70": 17.0,
        "200": 16.6,
        "300": 16.3,
        "400": 16.0,
        "500": 15.6,
        "600": 15.1,
        "700": 14.5
      }
    },
    {
      "material": "C12300",
      "values": {
        "−325": 18.0,
        "−200": 17.7,
        "−100": 17.5,
        "70": 17.0,
        "200": 16.6,
        "300": 16.3,
        "400": 16.0,
        "500": 15.6,
        "600": 15.1,
        "700": 14.5
      }
    },
    {
      "material": "C12500",
      "values": {
        "−325": 18.0,
        "−200": 17.7,
        "−100": 17.5,
        "70": 17.0,
        "200": 16.6,
        "300": 16.3,
        "400": 16.0,
        "500": 15.6,
        "600": 15.1,
        "700": 14.5
      }
    },
    {
      "material": "C14200",
      "values": {
        "−325": 18.0,
        "−200": 17.7,
        "−100": 17.5,
        "70": 17.0,
        "200": 16.6,
        "300": 16.3,
        "400": 16.0,
        "500": 15.6,
        "600": 15.1,
        "700": 14.5
      }
    },
    {
      "material": "C23000",
      "values": {
        "−325": 18.0,
        "−200": 17.7,
        "−100": 17.5,
        "70": 17.0,
        "200": 16.6,
        "300": 16.3,
        "400": 16.0,
        "500": 15.6,
        "600": 15.1,
        "700": 14.5
      }
    },
    {
      "material": "C61000",
      "values": {
        "−325": 18.0,
        "−200": 17.7,
        "−100": 17.5,
        "70": 17.0,
        "200": 16.6,
        "300": 16.3,
        "400": 16.0,
        "500": 15.6,
        "600": 15.1,
        "700": 14.5
      }
    },
    {
      "material": "C61400",
      "values": {
        "−325": 18.0,
        "−200": 17.7,
        "−100": 17.5,
        "70": 17.0,
        "200": 16.6,
        "300": 16.3,
        "400": 16.0,
        "500": 15.6,
        "600": 15.1,
        "700": 14.5
      }
    },
    {
      "material": "C65100",
      "values": {
        "−325": 18.0,
        "−200": 17.7,
        "−100": 17.5,
        "70": 17.0,
        "200": 16.6,
        "300": 16.3,
        "400": 16.0,
        "500": 15.6,
        "600": 15.1,
        "700": 14.5
      }
    },
    {
      "material": "C70400",
      "values": {
        "−325": 18.0,
        "−200": 17.7,
        "−100": 17.5,
        "70": 17.0,
        "200": 16.6,
        "300": 16.3,
        "400": 16.0,
        "500": 15.6,
        "600": 15.1,
        "700": 14.5
      }
    },
    {
      "material": "C19200",
      "values": {
        "−325": 18.5,
        "−200": 18.2,
        "−100": 18.0,
        "70": 17.5,
        "200": 17.1,
        "300": 16.8,
        "400": 16.5,
        "500": 16.1,
        "600": 15.6,
        "700": 15.0
      }
    },
    {
      "material": "C19400",
      "values": {
        "−325": 18.5,
        "−200": 18.2,
        "−100": 18.0,
        "70": 17.5,
        "200": 17.1,
        "300": 16.8,
        "400": 16.5,
        "500": 16.1,
        "600": 15.6,
        "700": 15.0
      }
    },
    {
      "material": "C60800",
      "values": {
        "−325": 18.5,
        "−200": 18.2,
        "−100": 18.0,
        "70": 17.5,
        "200": 17.1,
        "300": 16.8,
        "400": 16.5,
        "500": 16.1,
        "600": 15.6,
        "700": 15.0
      }
    },
    {
      "material": "C63000",
      "values": {
        "−325": 18.5,
        "−200": 18.2,
        "−100": 18.0,
        "70": 17.5,
        "200": 17.1,
        "300": 16.8,
        "400": 16.5,
        "500": 16.1,
        "600": 15.6,
        "700": 15.0
      }
    },
    {
      "material": "C70600",
      "values": {
        "−325": 19.0,
        "−200": 18.7,
        "−100": 18.5,
        "70": 18.0,
        "200": 17.6,
        "300": 17.3,
        "400": 16.9,
        "500": 16.5,
        "600": 16.0,
        "700": 15.4
      }
    },
    {
      "material": "C70620",
      "values": {
        "−325": 19.0,
        "−200": 18.7,
        "−100": 18.5,
        "70": 18.0,
        "200": 17.6,
        "300": 17.3,
        "400": 16.9,
        "500": 16.5,
        "600": 16.0,
        "700": 15.4
      }
    },
    {
      "material": "C96200",
      "values": {
        "−325": 19.0,
        "−200": 18.7,
        "−100": 18.5,
        "70": 18.0,
        "200": 17.6,
        "300": 17.3,
        "400": 16.9,
        "500": 16.5,
        "600": 16.0,
        "700": 15.4
      }
    },
    {
      "material": "C97600",
      "values": {
        "−325": 20.1,
        "−200": 19.8,
        "−100": 19.6,
        "70": 19.0,
        "200": 18.5,
        "300": 18.2,
        "400": 17.9,
        "500": 17.5,
        "600": 16.9,
        "700": 16.2
      }
    },
    {
      "material": "C72200",
      "values": {
        "−325": 20.1,
        "−200": 19.8,
        "−100": 19.6,
        "70": 19.0,
        "200": 18.6,
        "300": 18.3,
        "400": 17.9,
        "500": 17.5,
        "600": 16.9,
        "700": 16.3
      }
    },
    {
      "material": "C71000",
      "values": {
        "−325": 21.2,
        "−200": 20.8,
        "−100": 20.6,
        "70": 20.0,
        "200": 19.5,
        "300": 19.2,
        "400": 18.8,
        "500": 18.4,
        "600": 17.8,
        "700": 17.1
      }
    },
    {
      "material": "C71500",
      "values": {
        "−325": 23.3,
        "−200": 22.9,
        "−100": 22.6,
        "70": 22.0,
        "200": 21.5,
        "300": 21.1,
        "400": 20.7,
        "500": 20.2,
        "600": 19.6,
        "700": 18.8
      }
    },
    {
      "material": "C71520",
      "values": {
        "−325": 23.3,
        "−200": 22.9,
        "−100": 22.6,
        "70": 22.0,
        "200": 21.5,
        "300": 21.1,
        "400": 20.7,
        "500": 20.2,
        "600": 19.6,
        "700": 18.8
      }
    }
  ],
  "subpart": "Subpart 2 - Physical Properties Tables",
  "extraction_amendments": {
    "fecha": "2026-09-07",
    "script": "completar_seccion_ii.py",
    "alcance": "Solo la cita de pagina. Ningun valor ni ninguna fila se toca: `row_count` ya coincidia con las filas cargadas en las 27 tablas.",
    "cambio": "pdf_pages [1238, 1238] -> [1237, 1237], medido buscando el rotulo impreso de la tabla en el PDF de origen"
  }
}
