Repository: danivelas0/asme-pcc

File: resources/ASME_BPVC/Sec_II/bpvc_ii_d_customary_2025/table_tm_4.json
{
  "source": {
    "code": "ASME BPVC Section II, Part D (U.S. Customary)",
    "edition": "2025",
    "title": "ASME Boiler and Pressure Vessel Code, Section II - Materials, Part D - Properties (U.S. Customary)",
    "extracted_from": "D Customary 2025 .pdf",
    "note": "Technical content only. Publisher front/back matter, running heads and printed folios are omitted. Values are as printed; the ASME ellipsis (no value / not permitted) is represented as null. NP = Not Permitted and SPT = Supports Only are kept verbatim where printed."
  },
  "table_id": "Table TM-4",
  "title": "Moduli of Elasticity E of High Nickel Alloys for Given Temperatures",
  "pdf_pages": [
    1238,
    1238
  ],
  "page_count": 1,
  "row_count": 36,
  "columns": [
    "Material",
    "−325",
    "−200",
    "−100",
    "70",
    "200",
    "300",
    "400",
    "500",
    "600",
    "700",
    "800",
    "900",
    "1,000",
    "1,100",
    "1,200",
    "1,300",
    "1,400",
    "1,500",
    "1,600",
    "1,700",
    "1,800"
  ],
  "value_axis": "Modulus of Elasticity E = Value Given × 106 psi, for Temperature, °F, of",
  "column_groups": [
    "Modulus of Elasticity E = Value Given × 106 psi, for Temperature, °F, of"
  ],
  "rows": [
    {
      "material": "N02200",
      "values": {
        "−325": 32.2,
        "−200": 31.4,
        "−100": 30.9,
        "70": 30.0,
        "200": 29.4,
        "300": 28.9,
        "400": 28.5,
        "500": 28.1,
        "600": 27.6,
        "700": 27.2,
        "800": 26.7,
        "900": 26.2,
        "1,000": 25.7,
        "1,100": 25.1,
        "1,200": 24.5,
        "1,300": 23.8,
        "1,400": 23.1,
        "1,500": 22.4,
        "1,600": null,
        "1,700": null,
        "1,800": null
      }
    },
    {
      "material": "N02201",
      "values": {
        "−325": 32.2,
        "−200": 31.4,
        "−100": 30.9,
        "70": 30.0,
        "200": 29.4,
        "300": 28.9,
        "400": 28.5,
        "500": 28.1,
        "600": 27.6,
        "700": 27.2,
        "800": 26.7,
        "900": 26.2,
        "1,000": 25.7,
        "1,100": 25.1,
        "1,200": 24.5,
        "1,300": 23.8,
        "1,400": 23.1,
        "1,500": 22.4,
        "1,600": null,
        "1,700": null,
        "1,800": null
      }
    },
    {
      "material": "N04400",
      "values": {
        "−325": 27.8,
        "−200": 27.2,
        "−100": 26.8,
        "70": 26.0,
        "200": 25.5,
        "300": 25.1,
        "400": 24.7,
        "500": 24.3,
        "600": 23.9,
        "700": 23.6,
        "800": 23.1,
        "900": 22.7,
        "1,000": 22.2,
        "1,100": 21.7,
        "1,200": 21.2,
        "1,300": 20.6,
        "1,400": 20.0,
        "1,500": 19.4,
        "1,600": null,
        "1,700": null,
        "1,800": null
      }
    },
    {
      "material": "N04405",
      "values": {
        "−325": 27.8,
        "−200": 27.2,
        "−100": 26.8,
        "70": 26.0,
        "200": 25.5,
        "300": 25.1,
        "400": 24.7,
        "500": 24.3,
        "600": 23.9,
        "700": 23.6,
        "800": 23.1,
        "900": 22.7,
        "1,000": 22.2,
        "1,100": 21.7,
        "1,200": 21.2,
        "1,300": 20.6,
        "1,400": 20.0,
        "1,500": 19.4,
        "1,600": null,
        "1,700": null,
        "1,800": null
      }
    },
    {
      "material": "N06002",
      "values": {
        "−325": 30.5,
        "−200": 29.9,
        "−100": 29.3,
        "70": 28.5,
        "200": 27.9,
        "300": 27.5,
        "400": 27.1,
        "500": 26.7,
        "600": 26.2,
        "700": 25.8,
        "800": 25.4,
        "900": 24.9,
        "1,000": 24.3,
        "1,100": 23.8,
        "1,200": 23.2,
        "1,300": 22.5,
        "1,400": 21.9,
        "1,500": 21.2,
        "1,600": null,
        "1,700": null,
        "1,800": null
      }
    },
    {
      "material": "N06007",
      "values": {
        "−325": 29.8,
        "−200": 29.1,
        "−100": 28.6,
        "70": 27.8,
        "200": 27.2,
        "300": 26.8,
        "400": 26.4,
        "500": 26.0,
        "600": 25.6,
        "700": 25.2,
        "800": 24.7,
        "900": 24.3,
        "1,000": 23.8,
        "1,100": 23.2,
        "1,200": 22.6,
        "1,300": 22.0,
        "1,400": 21.4,
        "1,500": 20.7,
        "1,600": null,
        "1,700": null,
        "1,800": null
      }
    },
    {
      "material": "N06022",
      "values": {
        "−325": 32.1,
        "−200": 31.3,
        "−100": 30.8,
        "70": 29.9,
        "200": 29.3,
        "300": 28.8,
        "400": 28.4,
        "500": 28.0,
        "600": 27.5,
        "700": 27.1,
        "800": 26.6,
        "900": 26.1,
        "1,000": 25.6,
        "1,100": 25.0,
        "1,200": 24.4,
        "1,300": 23.7,
        "1,400": 23.0,
        "1,500": 22.3,
        "1,600": null,
        "1,700": null,
        "1,800": null
      }
    },
    {
      "material": "N06030",
      "values": {
        "−325": 31.5,
        "−200": 30.7,
        "−100": 30.2,
        "70": 29.3,
        "200": 28.7,
        "300": 28.2,
        "400": 27.8,
        "500": 27.4,
        "600": 27.0,
        "700": 26.5,
        "800": 26.1,
        "900": 25.6,
        "1,000": 25.1,
        "1,100": 24.5,
        "1,200": 23.9,
        "1,300": 23.2,
        "1,400": 22.5,
        "1,500": 21.9,
        "1,600": null,
        "1,700": null,
        "1,800": null
      }
    },
    {
      "material": "N06045",
      "values": {
        "−325": 30.0,
        "−200": 29.3,
        "−100": 28.8,
        "70": 28.0,
        "200": 27.4,
        "300": 27.0,
        "400": 26.6,
        "500": 26.2,
        "600": 25.8,
        "700": 25.4,
        "800": 24.9,
        "900": 24.4,
        "1,000": 23.9,
        "1,100": 23.4,
        "1,200": 22.8,
        "1,300": 22.2,
        "1,400": 21.6,
        "1,500": 20.9,
        "1,600": null,
        "1,700": null,
        "1,800": null
      }
    },
    {
      "material": "N06059",
      "values": {
        "−325": 32.7,
        "−200": 31.9,
        "−100": 31.3,
        "70": 30.5,
        "200": 29.9,
        "300": 29.4,
        "400": 29.0,
        "500": 28.5,
        "600": 28.1,
        "700": 27.6,
        "800": 27.1,
        "900": 26.6,
        "1,000": 26.0,
        "1,100": 25.4,
        "1,200": 24.8,
        "1,300": 24.1,
        "1,400": 23.4,
        "1,500": 22.8,
        "1,600": null,
        "1,700": null,
        "1,800": null
      }
    },
    {
      "material": "N06230",
      "values": {
        "−325": 32.8,
        "−200": 32.0,
        "−100": 31.5,
        "70": 30.6,
        "200": 29.9,
        "300": 29.5,
        "400": 29.0,
        "500": 28.6,
        "600": 28.2,
        "700": 27.7,
        "800": 27.2,
        "900": 26.7,
        "1,000": 26.1,
        "1,100": 25.5,
        "1,200": 24.9,
        "1,300": 24.2,
        "1,400": 23.6,
        "1,500": 22.8,
        "1,600": null,
        "1,700": null,
        "1,800": null
      }
    },
    {
      "material": "N06455",
      "values": {
        "−325": 32.0,
        "−200": 31.2,
        "−100": 30.7,
        "70": 29.8,
        "200": 29.2,
        "300": 28.7,
        "400": 28.3,
        "500": 27.9,
        "600": 27.4,
        "700": 27.0,
        "800": 26.5,
        "900": 26.0,
        "1,000": 25.5,
        "1,100": 24.9,
        "1,200": 24.3,
        "1,300": 23.6,
        "1,400": 22.9,
        "1,500": 22.2,
        "1,600": null,
        "1,700": null,
        "1,800": null
      }
    },
    {
      "material": "N06600",
      "values": {
        "−325": 33.3,
        "−200": 32.5,
        "−100": 31.9,
        "70": 31.0,
        "200": 30.3,
        "300": 29.9,
        "400": 29.4,
        "500": 29.0,
        "600": 28.6,
        "700": 28.1,
        "800": 27.6,
        "900": 27.1,
        "1,000": 26.5,
        "1,100": 25.9,
        "1,200": 25.3,
        "1,300": 24.6,
        "1,400": 23.9,
        "1,500": 23.1,
        "1,600": null,
        "1,700": null,
        "1,800": null
      }
    },
    {
      "material": "N06617",
      "values": {
        "−325": null,
        "−200": null,
        "−100": null,
        "70": 29.2,
        "200": 28.4,
        "300": 28.0,
        "400": 27.7,
        "500": 27.4,
        "600": 27.0,
        "700": 26.5,
        "800": 26.0,
        "900": 25.5,
        "1,000": 24.9,
        "1,100": 24.3,
        "1,200": 23.8,
        "1,300": 23.2,
        "1,400": 22.5,
        "1,500": 21.8,
        "1,600": 21.0,
        "1,700": 20.2,
        "1,800": 19.3
      }
    },
    {
      "material": "N06625",
      "values": {
        "−325": 32.2,
        "−200": 31.4,
        "−100": 30.9,
        "70": 30.0,
        "200": 29.4,
        "300": 28.9,
        "400": 28.5,
        "500": 28.1,
        "600": 27.6,
        "700": 27.2,
        "800": 26.7,
        "900": 26.2,
        "1,000": 25.7,
        "1,100": 25.1,
        "1,200": 24.5,
        "1,300": 23.8,
        "1,400": 23.1,
        "1,500": 22.4,
        "1,600": null,
        "1,700": null,
        "1,800": null
      }
    },
    {
      "material": "N06686",
      "values": {
        "−325": 32.7,
        "−200": 31.9,
        "−100": 31.3,
        "70": 30.5,
        "200": 29.9,
        "300": 29.4,
        "400": 29.0,
        "500": 28.5,
        "600": 28.1,
        "700": 27.6,
        "800": 27.1,
        "900": 26.6,
        "1,000": 26.0,
        "1,100": 25.4,
        "1,200": 24.8,
        "1,300": 24.1,
        "1,400": 23.4,
        "1,500": 22.8,
        "1,600": null,
        "1,700": null,
        "1,800": null
      }
    },
    {
      "material": "N06690",
      "values": {
        "−325": 32.6,
        "−200": 31.8,
        "−100": 31.2,
        "70": 30.3,
        "200": 29.6,
        "300": 29.2,
        "400": 28.8,
        "500": 28.3,
        "600": 27.9,
        "700": 27.5,
        "800": 27.0,
        "900": 26.5,
        "1,000": 25.9,
        "1,100": 25.3,
        "1,200": 24.7,
        "1,300": 24.0,
        "1,400": 23.3,
        "1,500": 22.6,
        "1,600": null,
        "1,700": null,
        "1,800": null
      }
    },
    {
      "material": "N07718",
      "values": {
        "−325": 31.0,
        "−200": 30.5,
        "−100": 29.9,
        "70": 28.9,
        "200": 28.3,
        "300": 27.9,
        "400": 27.5,
        "500": 27.2,
        "600": 26.8,
        "700": 26.3,
        "800": 25.8,
        "900": 25.2,
        "1,000": 24.7,
        "1,100": 24.2,
        "1,200": null,
        "1,300": null,
        "1,400": null,
        "1,500": null,
        "1,600": null,
        "1,700": null,
        "1,800": null
      }
    },
    {
      "material": "N07750",
      "values": {
        "−325": 33.2,
        "−200": 32.6,
        "−100": 31.9,
        "70": 30.9,
        "200": 30.3,
        "300": 29.8,
        "400": 29.4,
        "500": 29.1,
        "600": 28.6,
        "700": 28.2,
        "800": 27.6,
        "900": 27.0,
        "1,000": 26.4,
        "1,100": 25.8,
        "1,200": 25.3,
        "1,300": null,
        "1,400": null,
        "1,500": null,
        "1,600": null,
        "1,700": null,
        "1,800": null
      }
    },
    {
      "material": "N08020",
      "values": {
        "−325": 30.0,
        "−200": 29.3,
        "−100": 28.8,
        "70": 28.0,
        "200": 27.4,
        "300": 27.0,
        "400": 26.6,
        "500": 26.2,
        "600": 25.8,
        "700": 25.4,
        "800": 24.9,
        "900": 24.4,
        "1,000": 23.9,
        "1,100": 23.4,
        "1,200": 22.8,
        "1,300": 22.2,
        "1,400": 21.6,
        "1,500": 20.9,
        "1,600": null,
        "1,700": null,
        "1,800": null
      }
    },
    {
      "material": "N08031",
      "values": {
        "−325": 30.7,
        "−200": 30.1,
        "−100": 29.5,
        "70": 28.7,
        "200": 28.1,
        "300": 27.7,
        "400": 27.2,
        "500": 26.8,
        "600": 26.4,
        "700": 26.0,
        "800": 25.5,
        "900": 25.0,
        "1,000": 24.5,
        "1,100": 24.0,
        "1,200": 23.4,
        "1,300": 22.8,
        "1,400": 22.1,
        "1,500": 21.4,
        "1,600": null,
        "1,700": null,
        "1,800": null
      }
    },
    {
      "material": "N08330",
      "values": {
        "−325": 30.0,
        "−200": 29.3,
        "−100": 28.8,
        "70": 28.0,
        "200": 27.4,
        "300": 27.0,
        "400": 26.6,
        "500": 26.2,
        "600": 25.8,
        "700": 25.4,
        "800": 24.9,
        "900": 24.4,
        "1,000": 23.9,
        "1,100": 23.4,
        "1,200": 22.8,
        "1,300": 22.2,
        "1,400": 21.6,
        "1,500": 20.9,
        "1,600": null,
        "1,700": null,
        "1,800": null
      }
    },
    {
      "material": "N08354",
      "values": {
        "−325": 30.0,
        "−200": 29.6,
        "−100": 29.3,
        "70": 28.7,
        "200": 28.2,
        "300": 27.8,
        "400": 27.3,
        "500": 26.9,
        "600": 26.4,
        "700": 25.9,
        "800": 25.4,
        "900": null,
        "1,000": null,
        "1,100": null,
        "1,200": null,
        "1,300": null,
        "1,400": null,
        "1,500": null,
        "1,600": null,
        "1,700": null,
        "1,800": null
      }
    },
    {
      "material": "N08800",
      "values": {
        "−325": 30.5,
        "−200": 29.9,
        "−100": 29.3,
        "70": 28.5,
        "200": 27.9,
        "300": 27.5,
        "400": 27.1,
        "500": 26.7,
        "600": 26.2,
        "700": 25.8,
        "800": 25.4,
        "900": 24.9,
        "1,000": 24.4,
        "1,100": 23.8,
        "1,200": 23.2,
        "1,300": 22.6,
        "1,400": 21.9,
        "1,500": 21.2,
        "1,600": null,
        "1,700": null,
        "1,800": null
      }
    },
    {
      "material": "N08801",
      "values": {
        "−325": 30.5,
        "−200": 29.9,
        "−100": 29.3,
        "70": 28.5,
        "200": 27.9,
        "300": 27.5,
        "400": 27.1,
        "500": 26.7,
        "600": 26.2,
        "700": 25.8,
        "800": 25.4,
        "900": 24.9,
        "1,000": 24.4,
        "1,100": 23.8,
        "1,200": 23.2,
        "1,300": 22.6,
        "1,400": 21.9,
        "1,500": 21.2,
        "1,600": null,
        "1,700": null,
        "1,800": null
      }
    },
    {
      "material": "N08810",
      "values": {
        "−325": 30.5,
        "−200": 29.9,
        "−100": 29.3,
        "70": 28.5,
        "200": 27.9,
        "300": 27.5,
        "400": 27.1,
        "500": 26.7,
        "600": 26.2,
        "700": 25.8,
        "800": 25.4,
        "900": 24.9,
        "1,000": 24.4,
        "1,100": 23.8,
        "1,200": 23.2,
        "1,300": 22.6,
        "1,400": 21.9,
        "1,500": 21.2,
        "1,600": null,
        "1,700": null,
        "1,800": null
      }
    },
    {
      "material": "N08825",
      "values": {
        "−325": 30.0,
        "−200": 29.3,
        "−100": 28.8,
        "70": 28.0,
        "200": 27.4,
        "300": 27.0,
        "400": 26.6,
        "500": 26.2,
        "600": 25.8,
        "700": 25.4,
        "800": 24.9,
        "900": 24.4,
        "1,000": 23.9,
        "1,100": 23.4,
        "1,200": 22.8,
        "1,300": 22.2,
        "1,400": 21.6,
        "1,500": 20.9,
        "1,600": null,
        "1,700": null,
        "1,800": null
      }
    },
    {
      "material": "N10001",
      "values": {
        "−325": 33.4,
        "−200": 32.6,
        "−100": 32.0,
        "70": 31.1,
        "200": 30.4,
        "300": 30.0,
        "400": 29.5,
        "500": 29.1,
        "600": 28.7,
        "700": 28.2,
        "800": 27.7,
        "900": 27.2,
        "1,000": 26.6,
        "1,100": 26.0,
        "1,200": 25.3,
        "1,300": 24.6,
        "1,400": 23.9,
        "1,500": 23.2,
        "1,600": null,
        "1,700": null,
        "1,800": null
      }
    },
    {
      "material": "N10003",
      "values": {
        "−325": 34.0,
        "−200": 33.2,
        "−100": 32.6,
        "70": 31.7,
        "200": 31.0,
        "300": 30.5,
        "400": 30.1,
        "500": 29.6,
        "600": 29.2,
        "700": 28.7,
        "800": 28.2,
        "900": 27.7,
        "1,000": 27.1,
        "1,100": 26.5,
        "1,200": 25.8,
        "1,300": 25.1,
        "1,400": 24.4,
        "1,500": 23.6,
        "1,600": null,
        "1,700": null,
        "1,800": null
      }
    },
    {
      "material": "N10242",
      "values": {
        "−325": 35.6,
        "−200": 34.8,
        "−100": 34.2,
        "70": 33.2,
        "200": 32.5,
        "300": 32.0,
        "400": 31.5,
        "500": 31.0,
        "600": 30.5,
        "700": 30.0,
        "800": 29.5,
        "900": 29.0,
        "1,000": 28.4,
        "1,100": 27.7,
        "1,200": 27.1,
        "1,300": 26.3,
        "1,400": 25.6,
        "1,500": 24.8,
        "1,600": null,
        "1,700": null,
        "1,800": null
      }
    },
    {
      "material": "N10276",
      "values": {
        "−325": 32.0,
        "−200": 31.2,
        "−100": 30.7,
        "70": 29.8,
        "200": 29.2,
        "300": 28.7,
        "400": 28.3,
        "500": 27.9,
        "600": 27.4,
        "700": 27.0,
        "800": 26.5,
        "900": 26.0,
        "1,000": 25.5,
        "1,100": 24.9,
        "1,200": 24.3,
        "1,300": 23.6,
        "1,400": 22.9,
        "1,500": 22.2,
        "1,600": null,
        "1,700": null,
        "1,800": null
      }
    },
    {
      "material": "N10629",
      "values": {
        "−325": 33.7,
        "−200": 32.9,
        "−100": 32.3,
        "70": 31.4,
        "200": 30.7,
        "300": 30.2,
        "400": 29.8,
        "500": 29.3,
        "600": 28.9,
        "700": 28.4,
        "800": 27.9,
        "900": 27.4,
        "1,000": 26.8,
        "1,100": 26.2,
        "1,200": 25.6,
        "1,300": 24.9,
        "1,400": 24.2,
        "1,500": 23.4,
        "1,600": null,
        "1,700": null,
        "1,800": null
      }
    },
    {
      "material": "N10665",
      "values": {
        "−325": 33.7,
        "−200": 32.9,
        "−100": 32.3,
        "70": 31.4,
        "200": 30.7,
        "300": 30.2,
        "400": 29.8,
        "500": 29.3,
        "600": 28.9,
        "700": 28.4,
        "800": 27.9,
        "900": 27.4,
        "1,000": 26.8,
        "1,100": 26.2,
        "1,200": 25.6,
        "1,300": 24.9,
        "1,400": 24.2,
        "1,500": 23.4,
        "1,600": null,
        "1,700": null,
        "1,800": null
      }
    },
    {
      "material": "N10675",
      "values": {
        "−325": 33.7,
        "−200": 32.9,
        "−100": 32.3,
        "70": 31.4,
        "200": 30.7,
        "300": 30.2,
        "400": 29.8,
        "500": 29.3,
        "600": 28.9,
        "700": 28.4,
        "800": 27.9,
        "900": 27.4,
        "1,000": 26.8,
        "1,100": 26.2,
        "1,200": 25.6,
        "1,300": 24.9,
        "1,400": 24.2,
        "1,500": 23.4,
        "1,600": null,
        "1,700": null,
        "1,800": null
      }
    },
    {
      "material": "N12160",
      "values": {
        "−325": 32.8,
        "−200": 32.0,
        "−100": 31.5,
        "70": 30.6,
        "200": 29.9,
        "300": 29.5,
        "400": 29.0,
        "500": 28.6,
        "600": 28.2,
        "700": 27.7,
        "800": 27.2,
        "900": 26.7,
        "1,000": 26.1,
        "1,100": 25.5,
        "1,200": 24.9,
        "1,300": 24.2,
        "1,400": 23.6,
        "1,500": 22.8,
        "1,600": null,
        "1,700": null,
        "1,800": null
      }
    },
    {
      "material": "R20033",
      "values": {
        "−325": 30.4,
        "−200": 29.6,
        "−100": 29.1,
        "70": 28.3,
        "200": 27.7,
        "300": 27.3,
        "400": 26.9,
        "500": 26.5,
        "600": 26.1,
        "700": 25.7,
        "800": 25.2,
        "900": 24.7,
        "1,000": 24.2,
        "1,100": 23.6,
        "1,200": 23.1,
        "1,300": 22.4,
        "1,400": 21.8,
        "1,500": 21.1,
        "1,600": null,
        "1,700": null,
        "1,800": null
      }
    }
  ],
  "subpart": "Subpart 2 - Physical Properties Tables",
  "extraction_amendments": {
    "fecha": "2026-09-07",
    "script": "completar_seccion_ii.py",
    "alcance": "Solo la cita de pagina. Ningun valor ni ninguna fila se toca: `row_count` ya coincidia con las filas cargadas en las 27 tablas.",
    "cambio": "pdf_pages [1239, 1239] -> [1238, 1238], medido buscando el rotulo impreso de la tabla en el PDF de origen"
  }
}

File: resources/ASME_BPVC/Sec_II/bpvc_ii_d_customary_2025/table_tm_5.json
{
  "source": {
    "code": "ASME BPVC Section II, Part D (U.S. Customary)",
    "edition": "2025",
    "title": "ASME Boiler and Pressure Vessel Code, Section II - Materials, Part D - Properties (U.S. Customary)",
    "extracted_from": "D Customary 2025 .pdf",
    "note": "Technical content only. Publisher front/back matter, running heads and printed folios are omitted. Values are as printed; the ASME ellipsis (no value / not permitted) is represented as null. NP = Not Permitted and SPT = Supports Only are kept verbatim where printed."
  },
  "table_id": "Table TM-5",
  "title": "Moduli of Elasticity E of Titanium and Zirconium for Given Temperatures",
  "pdf_pages": [
    1239,
    1239
  ],
  "page_count": 1,
  "row_count": 15,
  "notes": [
    "GENERAL NOTE: These elastic modulus values are for the longitudinal direction of wrought plate. This represents a practical minimum for design. The modulus in other orientations will be higher. See Nonmandatory Appendix A, A-804."
  ],
  "columns": [
    "Material Grade/UNS No.",
    "70",
    "200",
    "300",
    "400",
    "500",
    "600",
    "700",
    "800"
  ],
  "value_axis": "Modulus of Elasticity E = Value Given × 106 psi, for Temperature, °F, of",
  "column_groups": [
    "Modulus of Elasticity E = Value Given × 106 psi, for Temperature, °F, of"
  ],
  "rows": [
    {
      "material_grade_uns_no": "1 (R50250)",
      "material_group": "Titanium Alloys",
      "values": {
        "70": 15.5,
        "200": 15.0,
        "300": 14.6,
        "400": 14.0,
        "500": 13.3,
        "600": 12.6,
        "700": 11.9,
        "800": 11.2
      }
    },
    {
      "material_grade_uns_no": "2, 2H (R50400)",
      "material_group": "Titanium Alloys",
      "values": {
        "70": 15.5,
        "200": 15.0,
        "300": 14.6,
        "400": 14.0,
        "500": 13.3,
        "600": 12.6,
        "700": 11.9,
        "800": 11.2
      }
    },
    {
      "material_grade_uns_no": "3 (R50550)",
      "material_group": "Titanium Alloys",
      "values": {
        "70": 15.5,
        "200": 15.0,
        "300": 14.6,
        "400": 14.0,
        "500": 13.3,
        "600": 12.6,
        "700": 11.9,
        "800": 11.2
      }
    },
    {
      "material_grade_uns_no": "7, 7H (R52400)",
      "material_group": "Titanium Alloys",
      "values": {
        "70": 15.5,
        "200": 15.0,
        "300": 14.6,
        "400": 14.0,
        "500": 13.3,
        "600": 12.6,
        "700": 11.9,
        "800": 11.2
      }
    },
    {
      "material_grade_uns_no": "9 (R56320)",
      "material_group": "Titanium Alloys",
      "values": {
        "70": 15.9,
        "200": 15.3,
        "300": 14.6,
        "400": 13.9,
        "500": 13.2,
        "600": 12.4,
        "700": null,
        "800": null
      }
    },
    {
      "material_grade_uns_no": "11 (R52250)",
      "material_group": "Titanium Alloys",
      "values": {
        "70": 15.5,
        "200": 15.0,
        "300": 14.6,
        "400": 14.0,
        "500": 13.3,
        "600": 12.6,
        "700": 11.9,
        "800": 11.2
      }
    },
    {
      "material_grade_uns_no": "12 (R53400)",
      "material_group": "Titanium Alloys",
      "values": {
        "70": 15.5,
        "200": 15.0,
        "300": 14.6,
        "400": 14.0,
        "500": 13.3,
        "600": 12.6,
        "700": 11.9,
        "800": 11.2
      }
    },
    {
      "material_grade_uns_no": "16, 16H (R52402)",
      "material_group": "Titanium Alloys",
      "values": {
        "70": 15.5,
        "200": 15.0,
        "300": 14.6,
        "400": 14.0,
        "500": 13.3,
        "600": 12.6,
        "700": 11.9,
        "800": 11.2
      }
    },
    {
      "material_grade_uns_no": "17 (R52252)",
      "material_group": "Titanium Alloys",
      "values": {
        "70": 15.5,
        "200": 15.0,
        "300": 14.6,
        "400": 14.0,
        "500": 13.3,
        "600": 12.6,
        "700": 11.9,
        "800": 11.2
      }
    },
    {
      "material_grade_uns_no": "26, 26H (R52404)",
      "material_group": "Titanium Alloys",
      "values": {
        "70": 15.5,
        "200": 15.0,
        "300": 14.6,
        "400": 14.0,
        "500": 13.3,
        "600": 12.6,
        "700": 11.9,
        "800": 11.2
      }
    },
    {
      "material_grade_uns_no": "27 (R52254)",
      "material_group": "Titanium Alloys",
      "values": {
        "70": 15.5,
        "200": 15.0,
        "300": 14.6,
        "400": 14.0,
        "500": 13.3,
        "600": 12.6,
        "700": 11.9,
        "800": 11.2
      }
    },
    {
      "material_grade_uns_no": "28 (R56323)",
      "material_group": "Titanium Alloys",
      "values": {
        "70": 15.9,
        "200": 15.3,
        "300": 14.6,
        "400": 13.9,
        "500": 13.2,
        "600": 12.4,
        "700": null,
        "800": null
      }
    },
    {
      "material_grade_uns_no": "38 (R54250)",
      "material_group": "Titanium Alloys",
      "values": {
        "70": 15.3,
        "200": 14.8,
        "300": 13.8,
        "400": 13.0,
        "500": 12.3,
        "600": 11.9,
        "700": 11.4,
        "800": 10.7
      }
    },
    {
      "material_grade_uns_no": "702 (R60702)",
      "material_group": "Zirconium Alloys",
      "values": {
        "70": 14.4,
        "200": 13.5,
        "300": 12.6,
        "400": 11.7,
        "500": 10.9,
        "600": 10.1,
        "700": 9.3,
        "800": 8.2
      }
    },
    {
      "material_grade_uns_no": "705 (R60705)",
      "material_group": "Zirconium Alloys",
      "values": {
        "70": 13.7,
        "200": 13.1,
        "300": 12.7,
        "400": 12.2,
        "500": 11.7,
        "600": 11.3,
        "700": 10.8,
        "800": 10.4
      }
    }
  ],
  "subpart": "Subpart 2 - Physical Properties Tables",
  "extraction_amendments": {
    "fecha": "2026-09-07",
    "script": "completar_seccion_ii.py",
    "alcance": "Solo la cita de pagina. Ningun valor ni ninguna fila se toca: `row_count` ya coincidia con las filas cargadas en las 27 tablas.",
    "cambio": "pdf_pages [1240, 1240] -> [1239, 1239], medido buscando el rotulo impreso de la tabla en el PDF de origen"
  }
}

File: resources/ASME_BPVC/Sec_II/bpvc_ii_d_customary_2025/table_y_2.json
{
  "source": {
    "code": "ASME BPVC Section II, Part D (U.S. Customary)",
    "edition": "2025",
    "title": "ASME Boiler and Pressure Vessel Code, Section II - Materials, Part D - Properties (U.S. Customary)",
    "extracted_from": "D Customary 2025 .pdf",
    "note": "Technical content only. Publisher front/back matter, running heads and printed folios are omitted. Values are as printed; the ASME ellipsis (no value / not permitted) is represented as null. NP = Not Permitted and SPT = Supports Only are kept verbatim where printed."
  },
  "table_id": "Table Y-2",
  "title": "Factors for Limiting Permanent Strain in Austenitic Stainless Steels, High-Nickel Alloy Steels, Nickel, Nickel Alloys, Copper, and Copper Alloys",
  "pdf_pages": [
    1199,
    1199
  ],
  "page_count": 1,
  "row_count": 10,
  "notes": [
    "GENERAL NOTE: This Table lists multiplying factors that, when applied to the yield strength values shown in Table Y‐1, will give a value that will result in lower levels of permanent strain. If this value is less than the maximum allowable stress value listed in Table 1A, Table 1B, Table 2A, Table 2B, Table 5A, or Table 5B, or the design stress intensity value listed in Table 2A or Table 2B, the lower value shall be used."
  ],
  "columns": [
    "Strain, %",
    "Factors"
  ],
  "value_axis": null,
  "column_groups": [],
  "rows": [
    {
      "strain": 0.1,
      "factors": 0.9
    },
    {
      "strain": 0.09,
      "factors": 0.89
    },
    {
      "strain": 0.08,
      "factors": 0.88
    },
    {
      "strain": 0.07,
      "factors": 0.86
    },
    {
      "strain": 0.06,
      "factors": 0.83
    },
    {
      "strain": 0.05,
      "factors": 0.8
    },
    {
      "strain": 0.04,
      "factors": 0.77
    },
    {
      "strain": 0.03,
      "factors": 0.73
    },
    {
      "strain": 0.02,
      "factors": 0.69
    },
    {
      "strain": 0.01,
      "factors": 0.63
    }
  ],
  "subpart": "Subpart 1 - Stress Tables",
  "extraction_amendments": {
    "fecha": "2026-09-07",
    "script": "completar_seccion_ii.py",
    "alcance": "Solo la cita de pagina. Ningun valor ni ninguna fila se toca: `row_count` ya coincidia con las filas cargadas en las 27 tablas.",
    "cambio": "pdf_pages [1200, 1200] -> [1199, 1199], medido buscando el rotulo impreso de la tabla en el PDF de origen"
  }
}

File: resources/ASME_BPVC/Sec_II/bpvc_ii_d_customary_2025/table_5b.json (part 2 of 8)
    "External Pressure Chart No.",
    "Notes"
  ],
  "columns_values": [
        "700": null,
        "750": null,
        "800": null,
        "850": null,
        "900": null,
        "950": null,
        "1000": null,
        "1050": null,
        "1100": null,
        "1150": null,
        "1200": null,
        "1250": null,
        "1300": null,
        "1350": null,
        "1400": null,
        "1450": null,
        "1500": null,
        "1550": null,
        "1600": null,
        "1650": null
      }
    },
    {
      "block": 1,
      "line_no": 33,
      "nominal_composition": null,
      "product_form": "Plate, sheet",
      "spec_no": "SB–209",
      "type_grade": null,
      "alloy_desig_uns_no": "A95086",
      "class_condition_temper": "H112",
      "size_thickness_in": "1 < t ≤2",
      "p_no": 25,
      "min_tensile_strength_ksi": 35,
      "min_yield_strength_ksi": 14,
      "maximum_use_temperature_f": 150,
      "external_pressure_chart_no": "NFA–9",
      "notes": "G4, G6, W2",
      "values": {
        "100": 9.3,
        "150": 9.3,
        "200": null,
        "250": null,
        "300": null,
        "350": null,
        "400": null,
        "450": null,
        "500": null,
        "550": null,
        "600": null,
        "650": null,
        "700": null,
        "750": null,
        "800": null,
        "850": null,
        "900": null,
        "950": null,
        "1000": null,
        "1050": null,
        "1100": null,
        "1150": null,
        "1200": null,
        "1250": null,
        "1300": null,
        "1350": null,
        "1400": null,
        "1450": null,
        "1500": null,
        "1550": null,
        "1600": null,
        "1650": null
      }
    },
    {
      "block": 1,
      "line_no": 34,
      "nominal_composition": null,
      "product_form": "Plate, sheet",
      "spec_no": "SB–209",
      "type_grade": null,
      "alloy_desig_uns_no": "A95086",
      "class_condition_temper": "H112",
      "size_thickness_in": "2 < t ≤3",
      "p_no": 25,
      "min_tensile_strength_ksi": 34,
      "min_yield_strength_ksi": 14,
      "maximum_use_temperature_f": 150,
      "external_pressure_chart_no": "NFA–9",
      "notes": "G4, G6, W2",
      "values": {
        "100": 9.3,
        "150": 9.3,
        "200": null,
        "250": null,
        "300": null,
        "350": null,
        "400": null,
        "450": null,
        "500": null,
        "550": null,
        "600": null,
        "650": null,
        "700": null,
        "750": null,
        "800": null,
        "850": null,
        "900": null,
        "950": null,
        "1000": null,
        "1050": null,
        "1100": null,
        "1150": null,
        "1200": null,
        "1250": null,
        "1300": null,
        "1350": null,
        "1400": null,
        "1450": null,
        "1500": null,
        "1550": null,
        "1600": null,
        "1650": null
      }
    },
    {
      "block": 1,
      "line_no": 35,
      "nominal_composition": null,
      "product_form": "Plate, sheet",
      "spec_no": "SB–209",
      "type_grade": null,
      "alloy_desig_uns_no": "A95454",
      "class_condition_temper": "O",
      "size_thickness_in": "0.051 ≤t ≤3",
      "p_no": 22,
      "min_tensile_strength_ksi": 31,
      "min_yield_strength_ksi": 12,
      "maximum_use_temperature_f": 400,
      "external_pressure_chart_no": "NFA–6",
      "notes": "G4, T1",
      "values": {
        "100": 8.0,
        "150": 8.0,
        "200": 8.0,
        "250": 7.5,
        "300": 5.5,
        "350": 4.1,
        "400": 3.0,
        "450": null,
        "500": null,
        "550": null,
        "600": null,
        "650": null,
        "700": null,
        "750": null,
        "800": null,
        "850": null,
        "900": null,
        "950": null,
        "1000": null,
        "1050": null,
        "1100": null,
        "1150": null,
        "1200": null,
        "1250": null,
        "1300": null,
        "1350": null,
        "1400": null,
        "1450": null,
        "1500": null,
        "1550": null,
        "1600": null,
        "1650": null
      }
    },
    {
      "block": 1,
      "line_no": 36,
      "nominal_composition": null,
      "product_form": "Plate, sheet",
      "spec_no": "SB–209",
      "type_grade": null,
      "alloy_desig_uns_no": "A95454",
      "class_condition_temper": "H112",
      "size_thickness_in": "0.250 ≤t < 0.5",
      "p_no": 22,
      "min_tensile_strength_ksi": 32,
      "min_yield_strength_ksi": 18,
      "maximum_use_temperature_f": 400,
      "external_pressure_chart_no": "NFA–6",
      "notes": "G4, T2, W2",
      "values": {
        "100": 12.0,
        "150": 12.0,
        "200": 12.0,
        "250": 12.0,
        "300": 5.5,
        "350": 4.1,
        "400": 3.0,
        "450": null,
        "500": null,
        "550": null,
        "600": null,
        "650": null,
        "700": null,
        "750": null,
        "800": null,
        "850": null,
        "900": null,
        "950": null,
        "1000": null,
        "1050": null,
        "1100": null,
        "1150": null,
        "1200": null,
        "1250": null,
        "1300": null,
        "1350": null,
        "1400": null,
        "1450": null,
        "1500": null,
        "1550": null,
        "1600": null,
        "1650": null
      }
    },
    {
      "block": 1,
      "line_no": 37,
      "nominal_composition": null,
      "product_form": "Plate, sheet",
      "spec_no": "SB–209",
      "type_grade": null,
      "alloy_desig_uns_no": "A95454",
      "class_condition_temper": "H112",
      "size_thickness_in": "0.5 ≤t ≤3",
      "p_no": 22,
      "min_tensile_strength_ksi": 31,
      "min_yield_strength_ksi": 12,
      "maximum_use_temperature_f": 400,
      "external_pressure_chart_no": "NFA–6",
      "notes": "G4, T1, W2",
      "values": {
        "100": 8.0,
        "150": 8.0,
        "200": 8.0,
        "250": 7.5,
        "300": 5.5,
        "350": 4.1,
        "400": 3.0,
        "450": null,
        "500": null,
        "550": null,
        "600": null,
        "650": null,
        "700": null,
        "750": null,
        "800": null,
        "850": null,
        "900": null,
        "950": null,
        "1000": null,
        "1050": null,
        "1100": null,
        "1150": null,
        "1200": null,
        "1250": null,
        "1300": null,
        "1350": null,
        "1400": null,
        "1450": null,
        "1500": null,
        "1550": null,
        "1600": null,
        "1650": null
      }
    },
    {
      "block": 1,
      "line_no": 38,
      "nominal_composition": null,
      "product_form": "Bar, rod, shapes",
      "spec_no": "SB–221",
      "type_grade": null,
      "alloy_desig_uns_no": "A95454",
      "class_condition_temper": "O",
      "size_thickness_in": "t ≤5",
      "p_no": 22,
      "min_tensile_strength_ksi": 31,
      "min_yield_strength_ksi": 12,
      "maximum_use_temperature_f": 400,
      "external_pressure_chart_no": "NFA–6",
      "notes": "G2, G4, T1",
      "values": {
        "100": 8.0,
        "150": 8.0,
        "200": 8.0,
        "250": 7.5,
        "300": 5.5,
        "350": 4.1,
        "400": 3.0,
        "450": null,
        "500": null,
        "550": null,
        "600": null,
        "650": null,
        "700": null,
        "750": null,
        "800": null,
        "850": null,
        "900": null,
        "950": null,
        "1000": null,
        "1050": null,
        "1100": null,
        "1150": null,
        "1200": null,
        "1250": null,
        "1300": null,
        "1350": null,
        "1400": null,
        "1450": null,
        "1500": null,
        "1550": null,
        "1600": null,
        "1650": null
      }
    },
    {
      "block": 1,
      "line_no": 39,
      "nominal_composition": null,
      "product_form": "Bar, rod, shapes",
      "spec_no": "SB–221",
      "type_grade": null,
      "alloy_desig_uns_no": "A95454",
      "class_condition_temper": "H112",
      "size_thickness_in": "t ≤5",
      "p_no": 22,
      "min_tensile_strength_ksi": 31,
      "min_yield_strength_ksi": 12,
      "maximum_use_temperature_f": 400,
      "external_pressure_chart_no": "NFA–6",
      "notes": "G2, G4, T1, W2",
      "values": {
        "100": 8.0,
        "150": 8.0,
        "200": 8.0,
        "250": 7.5,
        "300": 5.5,
        "350": 4.1,
        "400": 3.0,
        "450": null,
        "500": null,
        "550": null,
        "600": null,
        "650": null,
        "700": null,
        "750": null,
        "800": null,
        "850": null,
        "900": null,
        "950": null,
        "1000": null,
        "1050": null,
        "1100": null,
        "1150": null,
        "1200": null,
        "1250": null,
        "1300": null,
        "1350": null,
        "1400": null,
        "1450": null,
        "1500": null,
        "1550": null,
        "1600": null,
        "1650": null
      }
    },
    {
      "block": 1,
      "line_no": 40,
      "nominal_composition": null,
      "product_form": "Smls. extr. tube",
      "spec_no": "SB–241",
      "type_grade": null,
      "alloy_desig_uns_no": "A95454",
      "class_condition_temper": "O",
      "size_thickness_in": "t ≤5",
      "p_no": 22,
      "min_tensile_strength_ksi": 31,
      "min_yield_strength_ksi": 12,
      "maximum_use_temperature_f": 400,
      "external_pressure_chart_no": "NFA–6",
      "notes": "G4, T1",
      "values": {
        "100": 8.0,
        "150": 8.0,
        "200": 8.0,
        "250": 7.5,
        "300": 5.5,
        "350": 4.1,
        "400": 3.0,
        "450": null,
        "500": null,
        "550": null,
        "600": null,
        "650": null,
        "700": null,
        "750": null,
        "800": null,
        "850": null,
        "900": null,
        "950": null,
        "1000": null,
        "1050": null,
        "1100": null,
        "1150": null,
        "1200": null,
        "1250": null,
        "1300": null,
        "1350": null,
        "1400": null,
        "1450": null,
        "1500": null,
        "1550": null,
        "1600": null,
        "1650": null
      }
    },
    {
      "block": 1,
      "line_no": 41,
      "nominal_composition": null,
      "product_form": "Smls. extr. tube",
      "spec_no": "SB–241",
      "type_grade": null,
      "alloy_desig_uns_no": "A95454",
      "class_condition_temper": "H112",
      "size_thickness_in": "t ≤5",
      "p_no": 22,
      "min_tensile_strength_ksi": 31,
      "min_yield_strength_ksi": 12,
      "maximum_use_temperature_f": 400,
      "external_pressure_chart_no": "NFA–6",
      "notes": "G4, T1, W2",
      "values": {
        "100": 8.0,
        "150": 8.0,
        "200": 8.0,
        "250": 7.5,
        "300": 5.5,
        "350": 4.1,
        "400": 3.0,
        "450": null,
        "500": null,
        "550": null,
        "600": null,
        "650": null,
        "700": null,
        "750": null,
        "800": null,
        "850": null,
        "900": null,
        "950": null,
        "1000": null,
        "1050": null,
        "1100": null,
        "1150": null,
        "1200": null,
        "1250": null,
        "1300": null,
        "1350": null,
        "1400": null,
        "1450": null,
        "1500": null,
        "1550": null,
        "1600": null,
        "1650": null
      }
    },
    {
      "block": 1,
      "line_no": 42,
      "nominal_composition": null,
      "product_form": "Plate, sheet",
      "spec_no": "SB–209",
      "type_grade": null,
      "alloy_desig_uns_no": "A96061",
      "class_condition_temper": "T4",
      "size_thickness_in": "0.051 ≤t < 0.25",
      "p_no": 23,
      "min_tensile_strength_ksi": 30,
      "min_yield_strength_ksi": 16,
      "maximum_use_temperature_f": 400,
      "external_pressure_chart_no": "NFA–13",
      "notes": "G4, G8, T4, W3",
      "values": {
        "100": 10.7,
        "150": 10.5,
        "200": 10.4,
        "250": 10.2,
        "300": 10.2,
        "350": 10.2,
        "400": 5.2,
        "450": null,
        "500": null,
        "550": null,
        "600": null,
        "650": null,
        "700": null,
        "750": null,
        "800": null,
        "850": null,
        "900": null,
        "950": null,
        "1000": null,
        "1050": null,
        "1100": null,
        "1150": null,
        "1200": null,
        "1250": null,
        "1300": null,
        "1350": null,
        "1400": null,
        "1450": null,
        "1500": null,
        "1550": null,
        "1600": null,
        "1650": null
      }
    },
    {
      "block": 1,
      "line_no": 43,
      "nominal_composition": null,
      "product_form": "Plate, sheet",
      "spec_no": "SB–209",
      "type_grade": null,
      "alloy_desig_uns_no": "A96061",
      "class_condition_temper": "T451",
      "size_thickness_in": "0.25 ≤t ≤3",
      "p_no": 23,
      "min_tensile_strength_ksi": 30,
      "min_yield_strength_ksi": 16,
      "maximum_use_temperature_f": 400,
      "external_pressure_chart_no": "NFA–13",
      "notes": "G4, G8, T4, W3",
      "values": {
        "100": 10.7,
        "150": 10.5,
        "200": 10.4,
        "250": 10.2,
        "300": 10.2,
        "350": 10.2,
        "400": 5.2,
        "450": null,
        "500": null,
        "550": null,
        "600": null,
        "650": null,
        "700": null,
        "750": null,
        "800": null,
        "850": null,
        "900": null,
        "950": null,
        "1000": null,
        "1050": null,
        "1100": null,
        "1150": null,
        "1200": null,
        "1250": null,
        "1300": null,
        "1350": null,
        "1400": null,
        "1450": null,
        "1500": null,
        "1550": null,
        "1600": null,
        "1650": null
      }
    },
    {
      "block": 1,
      "line_no": 44,
      "nominal_composition": null,
      "product_form": "Plate, sheet",
      "spec_no": "SB–209",
      "type_grade": null,
      "alloy_desig_uns_no": "A96061",
      "class_condition_temper": "T6",
      "size_thickness_in": "0.051 ≤t < 0.25",
      "p_no": 23,
      "min_tensile_strength_ksi": 42,
      "min_yield_strength_ksi": 35,
      "maximum_use_temperature_f": 400,
      "external_pressure_chart_no": "NFA–12",
      "notes": "G4, G8, T2, W3",
      "values": {
        "100": 17.5,
        "150": 17.5,
        "200": 17.5,
        "250": 17.5,
        "300": 16.7,
        "350": 10.7,
        "400": 5.2,
        "450": null,
        "500": null,
        "550": null,
        "600": null,
        "650": null,
        "700": null,
        "750": null,
        "800": null,
        "850": null,
        "900": null,
        "950": null,
        "1000": null,
        "1050": null,
        "1100": null,
        "1150": null,
        "1200": null,
        "1250": null,
        "1300": null,
        "1350": null,
        "1400": null,
        "1450": null,
        "1500": null,
        "1550": null,
        "1600": null,
        "1650": null
      }
    },
    {
      "block": 1,
      "line_no": 45,
      "nominal_composition": null,
      "product_form": "Plate, sheet",
      "spec_no": "SB–209",
      "type_grade": null,
      "alloy_desig_uns_no": "A96061",
      "class_condition_temper": "T651",
      "size_thickness_in": "0.25 ≤t ≤4",
      "p_no": 23,
      "min_tensile_strength_ksi": 42,
      "min_yield_strength_ksi": 35,
      "maximum_use_temperature_f": 400,
      "external_pressure_chart_no": "NFA–12,13",
      "notes": "G4, G8, T2, W3, W4",
      "values": {
        "100": 17.5,
        "150": 17.5,
        "200": 17.5,
        "250": 17.5,
        "300": 16.7,
        "350": 10.7,
        "400": 5.2,
        "450": null,
        "500": null,
        "550": null,
        "600": null,
        "650": null,
        "700": null,
        "750": null,
        "800": null,
        "850": null,
        "900": null,
        "950": null,
        "1000": null,
        "1050": null,
        "1100": null,
        "1150": null,
        "1200": null,
        "1250": null,
        "1300": null,
        "1350": null,
        "1400": null,
        "1450": null,
        "1500": null,
        "1550": null,
        "1600": null,
        "1650": null
      }
    },
    {
      "block": 2,
      "line_no": 1,
      "nominal_composition": null,
      "product_form": "Plate, sheet",
      "spec_no": "SB–209",
      "type_grade": null,
      "alloy_desig_uns_no": "A96061",
      "class_condition_temper": "T651",
      "size_thickness_in": "4 < t ≤6",
      "p_no": 23,
      "min_tensile_strength_ksi": 40,
      "min_yield_strength_ksi": 35,
      "maximum_use_temperature_f": 400,
      "external_pressure_chart_no": "NFA–12,13",
      "notes": "G4, G8, T3, W3, W4",
      "values": {
        "100": 16.7,
        "150": 16.7,
        "200": 16.7,
        "250": 16.7,
        "300": 16.7,
        "350": 10.7,
        "400": 5.2,
        "450": null,
        "500": null,
        "550": null,
        "600": null,
        "650": null,
        "700": null,
        "750": null,
        "800": null,
        "850": null,
        "900": null,
        "950": null,
        "1000": null,
        "1050": null,
        "1100": null,
        "1150": null,
        "1200": null,
        "1250": null,
        "1300": null,
        "1350": null,
        "1400": null,
        "1450": null,
        "1500": null,
        "1550": null,
        "1600": null,
        "1650": null
      }
    },
    {
      "block": 2,
      "line_no": 2,
      "nominal_composition": null,
      "product_form": "Plate, sheet",
      "spec_no": "SB–209",
      "type_grade": null,
      "alloy_desig_uns_no": "A96061",
      "class_condition_temper": "T6 wld.",
      "size_thickness_in": null,
      "p_no": 23,
      "min_tensile_strength_ksi": 24,
      "min_yield_strength_ksi": null,
      "maximum_use_temperature_f": 400,
      "external_pressure_chart_no": "NFA–12",
      "notes": "G4, G8, T4",
      "values": {
        "100": 10.0,
        "150": 10.0,
        "200": 10.0,
        "250": 10.0,
        "300": 10.0,
        "350": 10.0,
        "400": 5.2,
        "450": null,
        "500": null,
        "550": null,
        "600": null,
        "650": null,
        "700": null,
        "750": null,
        "800": null,
        "850": null,
        "900": null,
        "950": null,
        "1000": null,
        "1050": null,
        "1100": null,
        "1150": null,
        "1200": null,
        "1250": null,
        "1300": null,
        "1350": null,
        "1400": null,
        "1450": null,
        "1500": null,
        "1550": null,
        "1600": null,
        "1650": null
      }
    },
    {
      "block": 2,
      "line_no": 3,
      "nominal_composition": null,
      "product_form": "Drawn smls. tube",
      "spec_no": "SB–210",
      "type_grade": null,
      "alloy_desig_uns_no": "A96061",
      "class_condition_temper": "T4",
      "size_thickness_in": "0.025 ≤t ≤0.5",
      "p_no": 23,
      "min_tensile_strength_ksi": 30,
      "min_yield_strength_ksi": 16,
      "maximum_use_temperature_f": 400,
      "external_pressure_chart_no": "NFA–13",
      "notes": "G4, T4, W3",
      "values": {
        "100": 10.7,
        "150": 10.5,
        "200": 10.4,
        "250": 10.2,
        "300": 10.2,
        "350": 10.2,
        "400": 5.2,
        "450": null,
        "500": null,
        "550": null,
        "600": null,
        "650": null,
        "700": null,
        "750": null,
        "800": null,
        "850": null,
        "900": null,
        "950": null,
        "1000": null,
        "1050": null,
        "1100": null,
        "1150": null,
        "1200": null,
        "1250": null,
        "1300": null,
        "1350": null,
        "1400": null,
        "1450": null,
        "1500": null,
        "1550": null,
        "1600": null,
        "1650": null
      }
    },
    {
      "block": 2,
      "line_no": 4,
      "nominal_composition": null,
      "product_form": "Drawn smls. tube",
      "spec_no": "SB–210",
      "type_grade": null,
      "alloy_desig_uns_no": "A96061",
      "class_condition_temper": "T6",
      "size_thickness_in": "0.025 ≤t ≤0.5",
      "p_no": 23,
      "min_tensile_strength_ksi": 42,
      "min_yield_strength_ksi": 35,
      "maximum_use_temperature_f": 400,
      "external_pressure_chart_no": "NFA–12,13",
      "notes": "G4, T2, W3, W4",
      "values": {
        "100": 17.5,
        "150": 17.5,
        "200": 17.5,
        "250": 17.5,
        "300": 16.7,
        "350": 10.7,
        "400": 5.2,
        "450": null,
        "500": null,
        "550": null,
        "600": null,
        "650": null,
        "700": null,
        "750": null,
        "800": null,
        "850": null,
        "900": null,
        "950": null,
        "1000": null,
        "1050": null,
        "1100": null,
        "1150": null,
        "1200": null,
        "1250": null,
        "1300": null,
        "1350": null,
        "1400": null,
        "1450": null,
        "1500": null,
        "1550": null,
        "1600": null,
        "1650": null
      }
    },
    {
      "block": 2,
      "line_no": 5,
      "nominal_composition": null,
      "product_form": "Drawn smls. tube",
      "spec_no": "SB–210",
      "type_grade": null,
      "alloy_desig_uns_no": "A96061",
      "class_condition_temper": "T6 wld.",
      "size_thickness_in": null,
      "p_no": 23,
      "min_tensile_strength_ksi": 24,
      "min_yield_strength_ksi": null,
      "maximum_use_temperature_f": 400,
      "external_pressure_chart_no": "NFA–13",
      "notes": "G4, T4, W4",
      "values": {
        "100": 10.0,
        "150": 10.0,
        "200": 10.0,
        "250": 10.0,
        "300": 10.0,
        "350": 10.0,
        "400": 5.2,
        "450": null,
        "500": null,
        "550": null,
        "600": null,
        "650": null,
        "700": null,
        "750": null,
        "800": null,
        "850": null,
        "900": null,
        "950": null,
        "1000": null,
        "1050": null,
        "1100": null,
        "1150": null,
        "1200": null,
        "1250": null,
        "1300": null,
        "1350": null,
        "1400": null,
        "1450": null,
        "1500": null,
        "1550": null,
        "1600": null,
        "1650": null
      }
    },
    {
      "block": 2,
      "line_no": 6,
      "nominal_composition": null,
      "product_form": "Bar, rod, shapes",
      "spec_no": "SB–221",
      "type_grade": null,
      "alloy_desig_uns_no": "A96061",
      "class_condition_temper": "T4",
      "size_thickness_in": null,
      "p_no": 23,
      "min_tensile_strength_ksi": 26,
      "min_yield_strength_ksi": 16,
      "maximum_use_temperature_f": 400,
      "external_pressure_chart_no": "NFA–13",
      "notes": "G2, G4, G8, T4, W3",
      "values": {
        "100": 10.7,
        "150": 10.6,
        "200": 10.2,
        "250": 10.2,
        "300": 10.2,
        "350": 10.2,
        "400": 5.2,
        "450": null,
        "500": null,
        "550": null,
        "600": null,
        "650": null,
        "700": null,
        "750": null,
        "800": null,
        "850": null,
        "900": null,
        "950": null,
        "1000": null,
        "1050": null,
        "1100": null,
        "1150": null,
        "1200": null,
        "1250": null,
        "1300": null,
        "1350": null,
        "1400": null,
        "1450": null,
        "1500": null,
        "1550": null,
        "1600": null,
        "1650": null
      }
    },
    {
      "block": 2,
      "line_no": 7,
      "nominal_composition": null,
      "product_form": "Bar, rod, shapes",
      "spec_no": "SB–221",
      "type_grade": null,
      "alloy_desig_uns_no": "A96061",
      "class_condition_temper": "T6",
      "size_thickness_in": null,
      "p_no": 23,
      "min_tensile_strength_ksi": 38,
      "min_yield_strength_ksi": 35,
      "maximum_use_temperature_f": 400,
      "external_pressure_chart_no": "NFA–12,13",
      "notes": "G2, G4, G8, T3, W3, W4",
      "values": {
        "100": 15.8,
        "150": 15.8,
        "200": 15.8,
        "250": 15.8,
        "300": 15.8,
        "350": 10.7,
        "400": 5.2,
        "450": null,
        "500": null,
        "550": null,
        "600": null,
        "650": null,
        "700": null,
        "750": null,
        "800": null,
        "850": null,
        "900": null,
        "950": null,
        "1000": null,
        "1050": null,
        "1100": null,
        "1150": null,
        "1200": null,
        "1250": null,
        "1300": null,
        "1350": null,
        "1400": null,
        "1450": null,
        "1500": null,
        "1550": null,
        "1600": null,
        "1650": null
      }
    },
    {
      "block": 2,
      "line_no": 8,
      "nominal_composition": null,
      "product_form": "Bar, rod, shapes",
      "spec_no": "SB–221",
      "type_grade": null,
      "alloy_desig_uns_no": "A96061",
      "class_condition_temper": "T6 wld.",
      "size_thickness_in": null,
      "p_no": 23,
      "min_tensile_strength_ksi": 24,
      "min_yield_strength_ksi": null,
      "maximum_use_temperature_f": 400,
      "external_pressure_chart_no": "NFA–12,13",
      "notes": "G2, G4, G8, T4, W4",
      "values": {
        "100": 10.0,
        "150": 10.0,
        "200": 10.0,
        "250": 10.0,
        "300": 10.0,
        "350": 10.0,
        "400": 5.2,
        "450": null,
        "500": null,
        "550": null,
        "600": null,
        "650": null,
        "700": null,
        "750": null,
        "800": null,
        "850": null,
        "900": null,
        "950": null,
        "1000": null,
        "1050": null,
        "1100": null,
        "1150": null,
        "1200": null,
        "1250": null,
        "1300": null,
        "1350": null,
        "1400": null,
        "1450": null,
        "1500": null,
        "1550": null,
        "1600": null,
        "1650": null
      }
    },
    {
      "block": 2,
      "line_no": 9,
      "nominal_composition": null,
      "product_form": "Smls. extr. tube/pipe",
      "spec_no": "SB–241",
      "type_grade": null,
      "alloy_desig_uns_no": "A96061",
      "class_condition_temper": "T4",
      "size_thickness_in": null,
      "p_no": 23,
      "min_tensile_strength_ksi": 26,
      "min_yield_strength_ksi": 16,
      "maximum_use_temperature_f": 400,
      "external_pressure_chart_no": "NFA–13",
      "notes": "G4, G8, T4, W3",
      "values": {
        "100": 10.7,
        "150": 10.6,
        "200": 10.2,
        "250": 10.2,
        "300": 10.2,
        "350": 10.2,
        "400": 5.2,
        "450": null,
        "500": null,
        "550": null,
        "600": null,
        "650": null,
        "700": null,
        "750": null,
        "800": null,
        "850": null,
        "900": null,
        "950": null,
        "1000": null,
        "1050": null,
        "1100": null,
        "1150": null,
        "1200": null,
        "1250": null,
        "1300": null,
        "1350": null,
        "1400": null,
        "1450": null,
        "1500": null,
        "1550": null,
        "1600": null,
        "1650": null
      }
    },
    {
      "block": 2,
      "line_no": 10,
      "nominal_composition": null,
      "product_form": "Smls. extr. tube/pipe",
      "spec_no": "SB–241",
      "type_grade": null,
      "alloy_desig_uns_no": "A96061",
      "class_condition_temper": "T6",
      "size_thickness_in": null,
      "p_no": 23,
      "min_tensile_strength_ksi": 38,
      "min_yield_strength_ksi": 35,
      "maximum_use_temperature_f": 400,
      "external_pressure_chart_no": "NFA–12,13",
      "notes": "G4, G8, T3, W3, W4",
      "values": {
        "100": 15.8,
        "150": 15.8,
        "200": 15.8,
        "250": 15.8,
        "300": 15.8,
        "350": 10.7,
        "400": 5.2,
        "450": null,
        "500": null,
        "550": null,
        "600": null,
        "650": null,
        "700": null,
        "750": null,
        "800": null,
        "850": null,
        "900": null,
        "950": null,
        "1000": null,
        "1050": null,
        "1100": null,
        "1150": null,
        "1200": null,
        "1250": null,
        "1300": null,
        "1350": null,
        "1400": null,
        "1450": null,
        "1500": null,
        "1550": null,
        "1600": null,
        "1650": null
      }
    },
    {
      "block": 2,
      "line_no": 11,
      "nominal_composition": null,
      "product_form": "Smls. drawn pipe",
      "spec_no": "SB–241",
      "type_grade": null,
      "alloy_desig_uns_no": "A96061",
      "class_condition_temper": "T6",
      "size_thickness_in": "NPS < 1",
      "p_no": 23,
      "min_tensile_strength_ksi": 42,
      "min_yield_strength_ksi": 35,
      "maximum_use_temperature_f": 400,
      "external_pressure_chart_no": "NFA–12,13",
      "notes": "G4, T2, W3, W4",
      "values": {
        "100": 17.5,
        "150": 17.5,
        "200": 17.5,
        "250": 17.5,
        "300": 16.7,
        "350": 10.7,
        "400": 5.2,
        "450": null,
        "500": null,
        "550": null,
        "600": null,
        "650": null,
        "700": null,
        "750": null,
        "800": null,
        "850": null,
        "900": null,
        "950": null,
        "1000": null,
        "1050": null,
        "1100": null,
        "1150": null,
        "1200": null,
        "1250": null,
        "1300": null,
        "1350": null,
        "1400": null,
        "1450": null,
        "1500": null,
        "1550": null,
        "1600": null,
        "1650": null
      }
    },
    {
      "block": 2,
      "line_no": 12,
      "nominal_composition": null,
      "product_form": "Smls. drawn pipe",
      "spec_no": "SB–241",
      "type_grade": null,
      "alloy_desig_uns_no": "A96061",
      "class_condition_temper": "T6",
      "size_thickness_in": "NPS ≥1",
      "p_no": 23,
      "min_tensile_strength_ksi": 38,
      "min_yield_strength_ksi": 35,
      "maximum_use_temperature_f": 400,
      "external_pressure_chart_no": "NFA–12,13",
      "notes": "G4, T3, W3, W4",
      "values": {
        "100": 15.8,
        "150": 15.8,
        "200": 15.8,
        "250": 15.8,
        "300": 15.8,
        "350": 10.7,
        "400": 5.2,
        "450": null,
        "500": null,
        "550": null,
        "600": null,
        "650": null,
        "700": null,
        "750": null,
        "800": null,
        "850": null,
        "900": null,
        "950": null,
        "1000": null,
        "1050": null,
        "1100": null,
        "1150": null,
        "1200": null,
        "1250": null,
        "1300": null,
        "1350": null,
        "1400": null,
        "1450": null,
        "1500": null,
        "1550": null,
        "1600": null,
        "1650": null
      }
    },
    {
      "block": 2,
      "line_no": 13,
      "nominal_composition": null,
      "product_form": "Smls. extr. tube/pipe",
      "spec_no": "SB–241",
      "type_grade": null,
      "alloy_desig_uns_no": "A96061",
      "class_condition_temper": "T6 wld.",
      "size_thickness_in": null,
      "p_no": 23,
      "min_tensile_strength_ksi": 24,
      "min_yield_strength_ksi": null,
      "maximum_use_temperature_f": 400,
      "external_pressure_chart_no": "NFA–12,13",
      "notes": "G4, T4, W4",
      "values": {
        "100": 10.0,
        "150": 10.0,
        "200": 10.0,
        "250": 10.0,
        "300": 10.0,
        "350": 10.0,
        "400": 5.2,
        "450": null,
        "500": null,
        "550": null,
        "600": null,
        "650": null,
        "700": null,
        "750": null,
        "800": null,
        "850": null,
        "900": null,
        "950": null,
        "1000": null,
        "1050": null,
        "1100": null,
        "1150": null,
        "1200": null,
        "1250": null,
        "1300": null,
        "1350": null,
        "1400": null,
        "1450": null,
        "1500": null,
        "1550": null,
        "1600": null,
        "1650": null
      }
    },
    {
      "block": 2,
      "line_no": 14,
      "nominal_composition": null,
      "product_form": "Smls. drawn pipe",
      "spec_no": "SB–241",
      "type_grade": null,
      "alloy_desig_uns_no": "A96061",
      "class_condition_temper": "T6 wld.",
      "size_thickness_in": null,
      "p_no": 23,
      "min_tensile_strength_ksi": 24,
      "min_yield_strength_ksi": null,
      "maximum_use_temperature_f": 400,
      "external_pressure_chart_no": "NFA–12,13",
      "notes": "G4, T4, W4",
      "values": {
        "100": 10.0,
        "150": 10.0,
        "200": 10.0,
        "250": 10.0,
        "300": 10.0,
        "350": 10.0,
        "400": 5.2,
        "450": null,
        "500": null,
        "550": null,
        "600": null,
        "650": null,
        "700": null,
        "750": null,
        "800": null,
        "850": null,
        "900": null,
        "950": null,
        "1000": null,
        "1050": null,
        "1100": null,
        "1150": null,
        "1200": null,
        "1250": null,
        "1300": null,
        "1350": null,
        "1400": null,
        "1450": null,
        "1500": null,
        "1550": null,
        "1600": null,
        "1650": null
      }
    },
    {
      "block": 2,
      "line_no": 15,
      "nominal_composition": null,
      "product_form": "Shapes",
      "spec_no": "SB–308",
      "type_grade": null,
      "alloy_desig_uns_no": "A96061",
      "class_condition_temper": "T6",
      "size_thickness_in": null,
      "p_no": 23,
      "min_tensile_strength_ksi": 38,
      "min_yield_strength_ksi": 35,
      "maximum_use_temperature_f": 400,
      "external_pressure_chart_no": "NFA–12,13",
      "notes": "G2, G4, T3, W3, W4",
      "values": {
        "100": 15.8,
        "150": 15.8,
        "200": 15.8,
        "250": 15.8,
        "300": 15.8,
        "350": 10.7,
        "400": 5.2,
        "450": null,
        "500": null,
        "550": null,
        "600": null,
        "650": null,
        "700": null,
        "750": null,
        "800": null,
        "850": null,
        "900": null,
        "950": null,
        "1000": null,
        "1050": null,
        "1100": null,
        "1150": null,
        "1200": null,
        "1250": null,
        "1300": null,
        "1350": null,
        "1400": null,
        "1450": null,
        "1500": null,
        "1550": null,
        "1600": null,
        "1650": null
      }
    },
    {
      "block": 2,
      "line_no": 16,
      "nominal_composition": null,
      "product_form": "Shapes",
      "spec_no": "SB–308",
      "type_grade": null,
      "alloy_desig_uns_no": "A96061",
      "class_condition_temper": "T6 wld.",
      "size_thickness_in": null,
      "p_no": 23,
      "min_tensile_strength_ksi": 24,
      "min_yield_strength_ksi": null,
      "maximum_use_temperature_f": 400,
      "external_pressure_chart_no": "NFA–12,13",
      "notes": "G2, G4, T4, W4",
      "values": {
        "100": 10.0,
        "150": 10.0,
        "200": 10.0,
        "250": 10.0,
        "300": 10.0,
        "350": 10.0,
        "400": 5.2,
        "450": null,
        "500": null,
        "550": null,
        "600": null,
        "650": null,
        "700": null,
        "750": null,
        "800": null,
        "850": null,
        "900": null,
        "950": null,
        "1000": null,
        "1050": null,
        "1100": null,
        "1150": null,
        "1200": null,
        "1250": null,
        "1300": null,
        "1350": null,
        "1400": null,
        "1450": null,
        "1500": null,
        "1550": null,
        "1600": null,
        "1650": null
      }
    },
    {
      "block": 2,
      "line_no": 17,
      "nominal_composition": null,
      "product_form": "Die forgings",
      "spec_no": "SB–247",
      "type_grade": null,
      "alloy_desig_uns_no": "A96061",
      "class_condition_temper": "T6",
      "size_thickness_in": "≤4.000",
      "p_no": 23,
      "min_tensile_strength_ksi": 38,
      "min_yield_strength_ksi": 35,
      "maximum_use_temperature_f": 300,
      "external_pressure_chart_no": "NFA–12,13",
      "notes": "G4, W4",
      "values": {
        "100": 15.8,
        "150": 15.8,
        "200": 15.8,
        "250": 15.8,
        "300": 15.8,
        "350": null,
        "400": null,
        "450": null,
        "500": null,
        "550": null,
        "600": null,
        "650": null,
        "700": null,
        "750": null,
        "800": null,
        "850": null,
        "900": null,
        "950": null,
        "1000": null,
        "1050": null,
        "1100": null,
        "1150": null,
        "1200": null,
        "1250": null,
        "1300": null,
        "1350": null,
        "1400": null,
        "1450": null,
        "1500": null,
        "1550": null,
        "1600": null,
        "1650": null
      }
    },
    {
      "block": 2,
      "line_no": 18,
      "nominal_composition": null,
      "product_form": "Hand forgings",
      "spec_no": "SB–247",
      "type_grade": null,
      "alloy_desig_uns_no": "A96061",
      "class_condition_temper": "T6",
      "size_thickness_in": "≤4.000",
      "p_no": 23,
      "min_tensile_strength_ksi": 37,
      "min_yield_strength_ksi": 33,
      "maximum_use_temperature_f": 300,
      "external_pressure_chart_no": "NFA–12,13",
      "notes": "G4, W4",
      "values": {
        "100": 15.4,
        "150": 15.4,
        "200": 15.4,
        "250": 15.4,
        "300": 15.4,
        "350": null,
        "400": null,
        "450": null,
        "500": null,
        "550": null,
        "600": null,
        "650": null,
        "700": null,
        "750": null,
        "800": null,
        "850": null,
        "900": null,
        "950": null,
        "1000": null,
        "1050": null,
        "1100": null,
        "1150": null,
        "1200": null,
        "1250": null,
        "1300": null,
        "1350": null,
        "1400": null,
        "1450": null,
        "1500": null,
        "1550": null,
        "1600": null,
        "1650": null
      }
    },
    {
      "block": 2,
      "line_no": 19,
      "nominal_composition": null,
      "product_form": "Hand forgings",
      "spec_no": "SB–247",
      "type_grade": null,
      "alloy_desig_uns_no": "A96061",
      "class_condition_temper": "T6",
      "size_thickness_in": "4.001–8.000",
      "p_no": 23,
      "min_tensile_strength_ksi": 35,
      "min_yield_strength_ksi": 32,
      "maximum_use_temperature_f": 300,
      "external_pressure_chart_no": "NFA–12,13",
      "notes": "G4, W4",
      "values": {
        "100": 14.6,
        "150": 14.6,
        "200": 14.6,
        "250": 14.6,
        "300": 14.6,
        "350": null,
        "400": null,
        "450": null,
        "500": null,
        "550": null,
        "600": null,
        "650": null,
        "700": null,
        "750": null,
        "800": null,
        "850": null,
        "900": null,
        "950": null,
        "1000": null,
        "1050": null,
        "1100": null,
        "1150": null,
        "1200": null,
        "1250": null,
        "1300": null,
        "1350": null,
        "1400": null,
        "1450": null,
        "1500": null,
        "1550": null,
        "1600": null,
        "1650": null
      }
    },
    {
      "block": 2,
      "line_no": 20,
      "nominal_composition": null,
      "product_form": "Die & hand forgings",
      "spec_no": "SB–247",
      "type_grade": null,
      "alloy_desig_uns_no": "A96061",
      "class_condition_temper": "T6 wld.",
      "size_thickness_in": "≤8.000",
      "p_no": 23,
      "min_tensile_strength_ksi": 24,
      "min_yield_strength_ksi": null,
      "maximum_use_temperature_f": 300,
      "external_pressure_chart_no": "NFA–12,13",
      "notes": "G4, W4",
      "values": {
        "100": 10.0,
        "150": 10.0,
        "200": 10.0,
        "250": 10.0,
        "300": 10.0,
        "350": null,
        "400": null,
