Repository: danivelas0/asme-pcc

File: resources/ASME_BPVC/Sec_II/bpvc_ii_d_customary_2025/table_5b.json (part 5 of 8)
    "External Pressure Chart No.",
    "Notes"
  ],
  "columns_values": [
        "700": 23.3,
        "750": 22.9,
        "800": 22.7,
        "850": 22.5,
        "900": 19.6,
        "950": 19.5,
        "1000": 19.3,
        "1050": 19.3,
        "1100": 17.5,
        "1150": 14.1,
        "1200": 11.3,
        "1250": 9.3,
        "1300": 7.7,
        "1350": 6.1,
        "1400": 4.8,
        "1450": 3.8,
        "1500": 3.0,
        "1550": 2.4,
        "1600": 1.9,
        "1650": 1.5
      }
    },
    {
      "block": 3,
      "line_no": 42,
      "nominal_composition": "47Ni–22Cr–9Mo–18Fe",
      "product_form": "Wld. tube",
      "spec_no": "SB–626",
      "type_grade": null,
      "alloy_desig_uns_no": "N06002",
      "class_condition_temper": "Solution ann.",
      "size_thickness_in": null,
      "p_no": 43,
      "min_tensile_strength_ksi": 100,
      "min_yield_strength_ksi": 40,
      "maximum_use_temperature_f": 1650,
      "external_pressure_chart_no": "NFN–15",
      "notes": "G1, G3, G7, G13, T10",
      "values": {
        "100": 22.7,
        "150": 22.7,
        "200": 22.7,
        "250": 22.7,
        "300": 22.7,
        "350": 22.7,
        "400": 22.7,
        "450": 22.4,
        "500": 21.7,
        "550": 21.1,
        "600": 20.5,
        "650": 20.1,
        "700": 19.8,
        "750": 19.5,
        "800": 19.3,
        "850": 19.1,
        "900": 16.7,
        "950": 16.6,
        "1000": 16.4,
        "1050": 16.4,
        "1100": 14.9,
        "1150": 12.0,
        "1200": 9.6,
        "1250": 7.9,
        "1300": 6.5,
        "1350": 5.2,
        "1400": 4.1,
        "1450": 3.2,
        "1500": 2.6,
        "1550": 2.0,
        "1600": 1.6,
        "1650": 1.3
      }
    },
    {
      "block": 3,
      "line_no": 43,
      "nominal_composition": "47Ni–22Cr–19Fe–6Mo",
      "product_form": "Rod",
      "spec_no": "SB–581",
      "type_grade": null,
      "alloy_desig_uns_no": "N06007",
      "class_condition_temper": "Solution ann.",
      "size_thickness_in": "t > 3/4",
      "p_no": 45,
      "min_tensile_strength_ksi": 85,
      "min_yield_strength_ksi": 30,
      "maximum_use_temperature_f": 1000,
      "external_pressure_chart_no": "NFN–11",
      "notes": "G1, G2, G3",
      "values": {
        "100": 20.0,
        "150": 20.0,
        "200": 20.0,
        "250": 20.0,
        "300": 20.0,
        "350": 20.0,
        "400": 20.0,
        "450": 20.0,
        "500": 20.0,
        "550": 19.8,
        "600": 19.5,
        "650": 19.2,
        "700": 19.0,
        "750": 18.8,
        "800": 18.7,
        "850": 18.6,
        "900": 18.5,
        "950": 18.4,
        "1000": 18.3,
        "1050": null,
        "1100": null,
        "1150": null,
        "1200": null,
        "1250": null,
        "1300": null,
        "1350": null,
        "1400": null,
        "1450": null,
        "1500": null,
        "1550": null,
        "1600": null,
        "1650": null
      }
    },
    {
      "block": 3,
      "line_no": 44,
      "nominal_composition": "47Ni–22Cr–19Fe–6Mo",
      "product_form": "Plate, sheet, strip",
      "spec_no": "SB–582",
      "type_grade": null,
      "alloy_desig_uns_no": "N06007",
      "class_condition_temper": "Solution ann.",
      "size_thickness_in": "t > 3/4",
      "p_no": 45,
      "min_tensile_strength_ksi": 85,
      "min_yield_strength_ksi": 30,
      "maximum_use_temperature_f": 1000,
      "external_pressure_chart_no": "NFN–11",
      "notes": "G1, G3",
      "values": {
        "100": 20.0,
        "150": 20.0,
        "200": 20.0,
        "250": 20.0,
        "300": 20.0,
        "350": 20.0,
        "400": 20.0,
        "450": 20.0,
        "500": 20.0,
        "550": 19.8,
        "600": 19.5,
        "650": 19.2,
        "700": 19.0,
        "750": 18.8,
        "800": 18.7,
        "850": 18.6,
        "900": 18.5,
        "950": 18.4,
        "1000": 18.3,
        "1050": null,
        "1100": null,
        "1150": null,
        "1200": null,
        "1250": null,
        "1300": null,
        "1350": null,
        "1400": null,
        "1450": null,
        "1500": null,
        "1550": null,
        "1600": null,
        "1650": null
      }
    },
    {
      "block": 3,
      "line_no": 45,
      "nominal_composition": "47Ni–22Cr–19Fe–6Mo",
      "product_form": "Rod",
      "spec_no": "SB–581",
      "type_grade": null,
      "alloy_desig_uns_no": "N06007",
      "class_condition_temper": "Solution ann.",
      "size_thickness_in": "5/16 < t ≤3/4",
      "p_no": 45,
      "min_tensile_strength_ksi": 90,
      "min_yield_strength_ksi": 35,
      "maximum_use_temperature_f": 1000,
      "external_pressure_chart_no": "NFN–11",
      "notes": "G1, G2, G3, T10",
      "values": {
        "100": 23.3,
        "150": 23.3,
        "200": 23.3,
        "250": 23.3,
        "300": 23.3,
        "350": 23.3,
        "400": 23.3,
        "450": 23.3,
        "500": 23.3,
        "550": 23.1,
        "600": 22.7,
        "650": 22.4,
        "700": 22.2,
        "750": 22.0,
        "800": 21.8,
        "850": 21.7,
        "900": 20.0,
        "950": 19.5,
        "1000": 18.9,
        "1050": null,
        "1100": null,
        "1150": null,
        "1200": null,
        "1250": null,
        "1300": null,
        "1350": null,
        "1400": null,
        "1450": null,
        "1500": null,
        "1550": null,
        "1600": null,
        "1650": null
      }
    },
    {
      "block": 4,
      "line_no": 1,
      "nominal_composition": "47Ni–22Cr–19Fe–6Mo",
      "product_form": "Plate, sheet, strip",
      "spec_no": "SB–582",
      "type_grade": null,
      "alloy_desig_uns_no": "N06007",
      "class_condition_temper": "Solution ann.",
      "size_thickness_in": "3/16 < t ≤3/4",
      "p_no": 45,
      "min_tensile_strength_ksi": 90,
      "min_yield_strength_ksi": 35,
      "maximum_use_temperature_f": 1000,
      "external_pressure_chart_no": "NFN–11",
      "notes": "G1, G3, T10",
      "values": {
        "100": 23.3,
        "150": 23.3,
        "200": 23.3,
        "250": 23.3,
        "300": 23.3,
        "350": 23.3,
        "400": 23.3,
        "450": 23.3,
        "500": 23.3,
        "550": 23.1,
        "600": 22.7,
        "650": 22.4,
        "700": 22.2,
        "750": 22.0,
        "800": 21.8,
        "850": 21.7,
        "900": 20.0,
        "950": 19.5,
        "1000": 18.9,
        "1050": null,
        "1100": null,
        "1150": null,
        "1200": null,
        "1250": null,
        "1300": null,
        "1350": null,
        "1400": null,
        "1450": null,
        "1500": null,
        "1550": null,
        "1600": null,
        "1650": null
      }
    },
    {
      "block": 4,
      "line_no": 2,
      "nominal_composition": "47Ni–22Cr–19Fe–6Mo",
      "product_form": "Wld. pipe",
      "spec_no": "SB–619",
      "type_grade": null,
      "alloy_desig_uns_no": "N06007",
      "class_condition_temper": "Solution ann.",
      "size_thickness_in": null,
      "p_no": 45,
      "min_tensile_strength_ksi": 90,
      "min_yield_strength_ksi": 35,
      "maximum_use_temperature_f": 1000,
      "external_pressure_chart_no": "NFN–11",
      "notes": "G1, G3, G7, T10",
      "values": {
        "100": 19.8,
        "150": 19.8,
        "200": 19.8,
        "250": 19.8,
        "300": 19.8,
        "350": 19.8,
        "400": 19.8,
        "450": 19.8,
        "500": 19.8,
        "550": 19.6,
        "600": 19.3,
        "650": 19.1,
        "700": 18.8,
        "750": 18.7,
        "800": 18.5,
        "850": 18.4,
        "900": 17.0,
        "950": 16.6,
        "1000": 16.1,
        "1050": null,
        "1100": null,
        "1150": null,
        "1200": null,
        "1250": null,
        "1300": null,
        "1350": null,
        "1400": null,
        "1450": null,
        "1500": null,
        "1550": null,
        "1600": null,
        "1650": null
      }
    },
    {
      "block": 4,
      "line_no": 3,
      "nominal_composition": "47Ni–22Cr–19Fe–6Mo",
      "product_form": "Smls. pipe & tube",
      "spec_no": "SB–622",
      "type_grade": null,
      "alloy_desig_uns_no": "N06007",
      "class_condition_temper": "Solution ann.",
      "size_thickness_in": null,
      "p_no": 45,
      "min_tensile_strength_ksi": 90,
      "min_yield_strength_ksi": 35,
      "maximum_use_temperature_f": 1000,
      "external_pressure_chart_no": "NFN–11",
      "notes": "G1, G3, T10",
      "values": {
        "100": 23.3,
        "150": 23.3,
        "200": 23.3,
        "250": 23.3,
        "300": 23.3,
        "350": 23.3,
        "400": 23.3,
        "450": 23.3,
        "500": 23.3,
        "550": 23.1,
        "600": 22.7,
        "650": 22.4,
        "700": 22.2,
        "750": 22.0,
        "800": 21.8,
        "850": 21.7,
        "900": 20.0,
        "950": 19.5,
        "1000": 18.9,
        "1050": null,
        "1100": null,
        "1150": null,
        "1200": null,
        "1250": null,
        "1300": null,
        "1350": null,
        "1400": null,
        "1450": null,
        "1500": null,
        "1550": null,
        "1600": null,
        "1650": null
      }
    },
    {
      "block": 4,
      "line_no": 4,
      "nominal_composition": "47Ni–22Cr–19Fe–6Mo",
      "product_form": "Wld. tube",
      "spec_no": "SB–626",
      "type_grade": null,
      "alloy_desig_uns_no": "N06007",
      "class_condition_temper": "Solution ann.",
      "size_thickness_in": null,
      "p_no": 45,
      "min_tensile_strength_ksi": 90,
      "min_yield_strength_ksi": 35,
      "maximum_use_temperature_f": 1000,
      "external_pressure_chart_no": "NFN–11",
      "notes": "G1, G3, G7, T10",
      "values": {
        "100": 19.8,
        "150": 19.8,
        "200": 19.8,
        "250": 19.8,
        "300": 19.8,
        "350": 19.8,
        "400": 19.8,
        "450": 19.8,
        "500": 19.8,
        "550": 19.6,
        "600": 19.3,
        "650": 19.1,
        "700": 18.8,
        "750": 18.7,
        "800": 18.5,
        "850": 18.4,
        "900": 17.0,
        "950": 16.6,
        "1000": 16.1,
        "1050": null,
        "1100": null,
        "1150": null,
        "1200": null,
        "1250": null,
        "1300": null,
        "1350": null,
        "1400": null,
        "1450": null,
        "1500": null,
        "1550": null,
        "1600": null,
        "1650": null
      }
    },
    {
      "block": 4,
      "line_no": 5,
      "nominal_composition": "55Ni–21Cr–13.5Mo",
      "product_form": "Smls. & wld. fittings",
      "spec_no": "SB–366",
      "type_grade": null,
      "alloy_desig_uns_no": "N06022",
      "class_condition_temper": "Solution ann.",
      "size_thickness_in": null,
      "p_no": 43,
      "min_tensile_strength_ksi": 100,
      "min_yield_strength_ksi": 45,
      "maximum_use_temperature_f": 1250,
      "external_pressure_chart_no": "NFN–10",
      "notes": "G1, G12, T13",
      "values": {
        "100": 30.0,
        "150": 30.0,
        "200": 30.0,
        "250": 30.0,
        "300": 30.0,
        "350": 30.0,
        "400": 30.0,
        "450": 29.9,
        "500": 29.0,
        "550": 28.2,
        "600": 27.6,
        "650": 27.0,
        "700": 26.5,
        "750": 26.1,
        "800": 25.7,
        "850": 25.4,
        "900": 25.1,
        "950": 24.9,
        "1000": 24.7,
        "1050": 24.1,
        "1100": 17.5,
        "1150": 12.7,
        "1200": 9.6,
        "1250": 7.6,
        "1300": null,
        "1350": null,
        "1400": null,
        "1450": null,
        "1500": null,
        "1550": null,
        "1600": null,
        "1650": null
      }
    },
    {
      "block": 4,
      "line_no": 6,
      "nominal_composition": "55Ni–21Cr–13.5Mo",
      "product_form": "Forgings",
      "spec_no": "SB–462",
      "type_grade": null,
      "alloy_desig_uns_no": "N06022",
      "class_condition_temper": "Solution ann.",
      "size_thickness_in": null,
      "p_no": 43,
      "min_tensile_strength_ksi": 100,
      "min_yield_strength_ksi": 45,
      "maximum_use_temperature_f": 1250,
      "external_pressure_chart_no": "NFN–10",
      "notes": "G1, G12, T13",
      "values": {
        "100": 30.0,
        "150": 30.0,
        "200": 30.0,
        "250": 30.0,
        "300": 30.0,
        "350": 30.0,
        "400": 30.0,
        "450": 29.9,
        "500": 29.0,
        "550": 28.2,
        "600": 27.6,
        "650": 27.0,
        "700": 26.5,
        "750": 26.1,
        "800": 25.7,
        "850": 25.4,
        "900": 25.1,
        "950": 24.9,
        "1000": 24.7,
        "1050": 24.1,
        "1100": 17.5,
        "1150": 12.7,
        "1200": 9.6,
        "1250": 7.6,
        "1300": null,
        "1350": null,
        "1400": null,
        "1450": null,
        "1500": null,
        "1550": null,
        "1600": null,
        "1650": null
      }
    },
    {
      "block": 4,
      "line_no": 7,
      "nominal_composition": "55Ni–21Cr–13.5Mo",
      "product_form": "Forgings",
      "spec_no": "SB–564",
      "type_grade": null,
      "alloy_desig_uns_no": "N06022",
      "class_condition_temper": "Solution ann.",
      "size_thickness_in": null,
      "p_no": 43,
      "min_tensile_strength_ksi": 100,
      "min_yield_strength_ksi": 45,
      "maximum_use_temperature_f": 1250,
      "external_pressure_chart_no": "NFN–10",
      "notes": "G1, G12, T13",
      "values": {
        "100": 30.0,
        "150": 30.0,
        "200": 30.0,
        "250": 30.0,
        "300": 30.0,
        "350": 30.0,
        "400": 30.0,
        "450": 29.9,
        "500": 29.0,
        "550": 28.2,
        "600": 27.6,
        "650": 27.0,
        "700": 26.5,
        "750": 26.1,
        "800": 25.7,
        "850": 25.4,
        "900": 25.1,
        "950": 24.9,
        "1000": 24.7,
        "1050": 24.1,
        "1100": 17.5,
        "1150": 12.7,
        "1200": 9.6,
        "1250": 7.6,
        "1300": null,
        "1350": null,
        "1400": null,
        "1450": null,
        "1500": null,
        "1550": null,
        "1600": null,
        "1650": null
      }
    },
    {
      "block": 4,
      "line_no": 8,
      "nominal_composition": "55Ni–21Cr–13.5Mo",
      "product_form": "Rod",
      "spec_no": "SB–574",
      "type_grade": null,
      "alloy_desig_uns_no": "N06022",
      "class_condition_temper": "Solution ann.",
      "size_thickness_in": null,
      "p_no": 43,
      "min_tensile_strength_ksi": 100,
      "min_yield_strength_ksi": 45,
      "maximum_use_temperature_f": 1250,
      "external_pressure_chart_no": "NFN–10",
      "notes": "G1, G12, T13",
      "values": {
        "100": 30.0,
        "150": 30.0,
        "200": 30.0,
        "250": 30.0,
        "300": 30.0,
        "350": 30.0,
        "400": 30.0,
        "450": 29.9,
        "500": 29.0,
        "550": 28.2,
        "600": 27.6,
        "650": 27.0,
        "700": 26.5,
        "750": 26.1,
        "800": 25.7,
        "850": 25.4,
        "900": 25.1,
        "950": 24.9,
        "1000": 24.7,
        "1050": 24.1,
        "1100": 17.5,
        "1150": 12.7,
        "1200": 9.6,
        "1250": 7.6,
        "1300": null,
        "1350": null,
        "1400": null,
        "1450": null,
        "1500": null,
        "1550": null,
        "1600": null,
        "1650": null
      }
    },
    {
      "block": 4,
      "line_no": 9,
      "nominal_composition": "55Ni–21Cr–13.5Mo",
      "product_form": "Plate, sheet, strip",
      "spec_no": "SB–575",
      "type_grade": null,
      "alloy_desig_uns_no": "N06022",
      "class_condition_temper": "Solution ann.",
      "size_thickness_in": null,
      "p_no": 43,
      "min_tensile_strength_ksi": 100,
      "min_yield_strength_ksi": 45,
      "maximum_use_temperature_f": 1250,
      "external_pressure_chart_no": "NFN–10",
      "notes": "G1, G12, T13",
      "values": {
        "100": 30.0,
        "150": 30.0,
        "200": 30.0,
        "250": 30.0,
        "300": 30.0,
        "350": 30.0,
        "400": 30.0,
        "450": 29.9,
        "500": 29.0,
        "550": 28.2,
        "600": 27.6,
        "650": 27.0,
        "700": 26.5,
        "750": 26.1,
        "800": 25.7,
        "850": 25.4,
        "900": 25.1,
        "950": 24.9,
        "1000": 24.7,
        "1050": 24.1,
        "1100": 17.5,
        "1150": 12.7,
        "1200": 9.6,
        "1250": 7.6,
        "1300": null,
        "1350": null,
        "1400": null,
        "1450": null,
        "1500": null,
        "1550": null,
        "1600": null,
        "1650": null
      }
    },
    {
      "block": 4,
      "line_no": 10,
      "nominal_composition": "55Ni–21Cr–13.5Mo",
      "product_form": "Wld. pipe",
      "spec_no": "SB–619",
      "type_grade": null,
      "alloy_desig_uns_no": "N06022",
      "class_condition_temper": "Solution ann.",
      "size_thickness_in": null,
      "p_no": 43,
      "min_tensile_strength_ksi": 100,
      "min_yield_strength_ksi": 45,
      "maximum_use_temperature_f": 1250,
      "external_pressure_chart_no": "NFN–10",
      "notes": "G1, G7, G12, T13",
      "values": {
        "100": 25.5,
        "150": 25.5,
        "200": 25.5,
        "250": 25.5,
        "300": 25.5,
        "350": 25.5,
        "400": 25.5,
        "450": 25.4,
        "500": 24.7,
        "550": 24.0,
        "600": 23.4,
        "650": 22.9,
        "700": 22.5,
        "750": 22.2,
        "800": 21.8,
        "850": 21.6,
        "900": 21.4,
        "950": 21.2,
        "1000": 21.0,
        "1050": 20.5,
        "1100": 14.9,
        "1150": 10.8,
        "1200": 8.2,
        "1250": 6.5,
        "1300": null,
        "1350": null,
        "1400": null,
        "1450": null,
        "1500": null,
        "1550": null,
        "1600": null,
        "1650": null
      }
    },
    {
      "block": 4,
      "line_no": 11,
      "nominal_composition": "55Ni–21Cr–13.5Mo",
      "product_form": "Smls. pipe & tube",
      "spec_no": "SB–622",
      "type_grade": null,
      "alloy_desig_uns_no": "N06022",
      "class_condition_temper": "Solution ann.",
      "size_thickness_in": null,
      "p_no": 43,
      "min_tensile_strength_ksi": 100,
      "min_yield_strength_ksi": 45,
      "maximum_use_temperature_f": 1250,
      "external_pressure_chart_no": "NFN–10",
      "notes": "G1, G12, T13",
      "values": {
        "100": 30.0,
        "150": 30.0,
        "200": 30.0,
        "250": 30.0,
        "300": 30.0,
        "350": 30.0,
        "400": 30.0,
        "450": 29.9,
        "500": 29.0,
        "550": 28.2,
        "600": 27.6,
        "650": 27.0,
        "700": 26.5,
        "750": 26.1,
        "800": 25.7,
        "850": 25.4,
        "900": 25.1,
        "950": 24.9,
        "1000": 24.7,
        "1050": 24.1,
        "1100": 17.5,
        "1150": 12.7,
        "1200": 9.6,
        "1250": 7.6,
        "1300": null,
        "1350": null,
        "1400": null,
        "1450": null,
        "1500": null,
        "1550": null,
        "1600": null,
        "1650": null
      }
    },
    {
      "block": 4,
      "line_no": 12,
      "nominal_composition": "55Ni–21Cr–13.5Mo",
      "product_form": "Wld. tube",
      "spec_no": "SB–626",
      "type_grade": null,
      "alloy_desig_uns_no": "N06022",
      "class_condition_temper": "Solution ann.",
      "size_thickness_in": null,
      "p_no": 43,
      "min_tensile_strength_ksi": 100,
      "min_yield_strength_ksi": 45,
      "maximum_use_temperature_f": 1250,
      "external_pressure_chart_no": "NFN–10",
      "notes": "G1, G7, G12, T13",
      "values": {
        "100": 25.5,
        "150": 25.5,
        "200": 25.5,
        "250": 25.5,
        "300": 25.5,
        "350": 25.5,
        "400": 25.5,
        "450": 25.4,
        "500": 24.7,
        "550": 24.0,
        "600": 23.4,
        "650": 22.9,
        "700": 22.5,
        "750": 22.2,
        "800": 21.8,
        "850": 21.6,
        "900": 21.4,
        "950": 21.2,
        "1000": 21.0,
        "1050": 20.5,
        "1100": 14.9,
        "1150": 10.8,
        "1200": 8.2,
        "1250": 6.5,
        "1300": null,
        "1350": null,
        "1400": null,
        "1450": null,
        "1500": null,
        "1550": null,
        "1600": null,
        "1650": null
      }
    },
    {
      "block": 4,
      "line_no": 13,
      "nominal_composition": "59Ni–23Cr–16Mo",
      "product_form": "Wld. fittings",
      "spec_no": "SB–366",
      "type_grade": null,
      "alloy_desig_uns_no": "N06059",
      "class_condition_temper": "Solution ann.",
      "size_thickness_in": null,
      "p_no": 43,
      "min_tensile_strength_ksi": 100,
      "min_yield_strength_ksi": 45,
      "maximum_use_temperature_f": 1400,
      "external_pressure_chart_no": "NFN–14",
      "notes": "G1, G3, G7, G11, T14",
      "values": {
        "100": 25.5,
        "150": 25.5,
        "200": 25.5,
        "250": 25.5,
        "300": 25.5,
        "350": 25.5,
        "400": 25.5,
        "450": 25.5,
        "500": 25.2,
        "550": 24.6,
        "600": 23.9,
        "650": 23.3,
        "700": 22.8,
        "750": 22.2,
        "800": 21.7,
        "850": 21.2,
        "900": 20.8,
        "950": 20.5,
        "1000": 20.4,
        "1050": 20.4,
        "1100": 16.0,
        "1150": 12.4,
        "1200": 9.9,
        "1250": 8.0,
        "1300": 6.3,
        "1350": 5.0,
        "1400": 4.1,
        "1450": null,
        "1500": null,
        "1550": null,
        "1600": null,
        "1650": null
      }
    },
    {
      "block": 4,
      "line_no": 14,
      "nominal_composition": "59Ni–23Cr–16Mo",
      "product_form": "Smls. fittings",
      "spec_no": "SB–366",
      "type_grade": null,
      "alloy_desig_uns_no": "N06059",
      "class_condition_temper": "Solution ann.",
      "size_thickness_in": null,
      "p_no": 43,
      "min_tensile_strength_ksi": 100,
      "min_yield_strength_ksi": 45,
      "maximum_use_temperature_f": 1400,
      "external_pressure_chart_no": "NFN–14",
      "notes": "G1, G3, G11, T14",
      "values": {
        "100": 30.0,
        "150": 30.0,
        "200": 30.0,
        "250": 30.0,
        "300": 30.0,
        "350": 30.0,
        "400": 30.0,
        "450": 30.0,
        "500": 29.7,
        "550": 28.9,
        "600": 28.2,
        "650": 27.5,
        "700": 26.8,
        "750": 26.1,
        "800": 25.5,
        "850": 25.0,
        "900": 24.5,
        "950": 24.2,
        "1000": 24.0,
        "1050": 24.0,
        "1100": 18.8,
        "1150": 14.6,
        "1200": 11.6,
        "1250": 9.4,
        "1300": 7.4,
        "1350": 5.9,
        "1400": 4.8,
        "1450": null,
        "1500": null,
        "1550": null,
        "1600": null,
        "1650": null
      }
    },
    {
      "block": 4,
      "line_no": 15,
      "nominal_composition": "59Ni–23Cr–16Mo",
      "product_form": "Forged fittings",
      "spec_no": "SB–462",
      "type_grade": null,
      "alloy_desig_uns_no": "N06059",
      "class_condition_temper": "Solution ann.",
      "size_thickness_in": null,
      "p_no": 43,
      "min_tensile_strength_ksi": 100,
      "min_yield_strength_ksi": 45,
      "maximum_use_temperature_f": 1400,
      "external_pressure_chart_no": "NFN–14",
      "notes": "G1, G3, G11, T14",
      "values": {
        "100": 30.0,
        "150": 30.0,
        "200": 30.0,
        "250": 30.0,
        "300": 30.0,
        "350": 30.0,
        "400": 30.0,
        "450": 30.0,
        "500": 29.7,
        "550": 28.9,
        "600": 28.2,
        "650": 27.5,
        "700": 26.8,
        "750": 26.1,
        "800": 25.5,
        "850": 25.0,
        "900": 24.5,
        "950": 24.2,
        "1000": 24.0,
        "1050": 24.0,
        "1100": 18.8,
        "1150": 14.6,
        "1200": 11.6,
        "1250": 9.4,
        "1300": 7.4,
        "1350": 5.9,
        "1400": 4.8,
        "1450": null,
        "1500": null,
        "1550": null,
        "1600": null,
        "1650": null
      }
    },
    {
      "block": 4,
      "line_no": 16,
      "nominal_composition": "59Ni–23Cr–16Mo",
      "product_form": "Forgings",
      "spec_no": "SB–564",
      "type_grade": null,
      "alloy_desig_uns_no": "N06059",
      "class_condition_temper": "Solution ann.",
      "size_thickness_in": null,
      "p_no": 43,
      "min_tensile_strength_ksi": 100,
      "min_yield_strength_ksi": 45,
      "maximum_use_temperature_f": 1400,
      "external_pressure_chart_no": "NFN–14",
      "notes": "G1, G3, G11, T14",
      "values": {
        "100": 30.0,
        "150": 30.0,
        "200": 30.0,
        "250": 30.0,
        "300": 30.0,
        "350": 30.0,
        "400": 30.0,
        "450": 30.0,
        "500": 29.7,
        "550": 28.9,
        "600": 28.2,
        "650": 27.5,
        "700": 26.8,
        "750": 26.1,
        "800": 25.5,
        "850": 25.0,
        "900": 24.5,
        "950": 24.2,
        "1000": 24.0,
        "1050": 24.0,
        "1100": 18.8,
        "1150": 14.6,
        "1200": 11.6,
        "1250": 9.4,
        "1300": 7.4,
        "1350": 5.9,
        "1400": 4.8,
        "1450": null,
        "1500": null,
        "1550": null,
        "1600": null,
        "1650": null
      }
    },
    {
      "block": 4,
      "line_no": 17,
      "nominal_composition": "59Ni–23Cr–16Mo",
      "product_form": "Bar, rod",
      "spec_no": "SB–574",
      "type_grade": null,
      "alloy_desig_uns_no": "N06059",
      "class_condition_temper": "Solution ann.",
      "size_thickness_in": null,
      "p_no": 43,
      "min_tensile_strength_ksi": 100,
      "min_yield_strength_ksi": 45,
      "maximum_use_temperature_f": 1400,
      "external_pressure_chart_no": "NFN–14",
      "notes": "G1, G3, G11, T14",
      "values": {
        "100": 30.0,
        "150": 30.0,
        "200": 30.0,
        "250": 30.0,
        "300": 30.0,
        "350": 30.0,
        "400": 30.0,
        "450": 30.0,
        "500": 29.7,
        "550": 28.9,
        "600": 28.2,
        "650": 27.5,
        "700": 26.8,
        "750": 26.1,
        "800": 25.5,
        "850": 25.0,
        "900": 24.5,
        "950": 24.2,
        "1000": 24.0,
        "1050": 24.0,
        "1100": 18.8,
        "1150": 14.6,
        "1200": 11.6,
        "1250": 9.4,
        "1300": 7.4,
        "1350": 5.9,
        "1400": 4.8,
        "1450": null,
        "1500": null,
        "1550": null,
        "1600": null,
        "1650": null
      }
    },
    {
      "block": 4,
      "line_no": 18,
      "nominal_composition": "59Ni–23Cr–16Mo",
      "product_form": "Plate, sheet, strip",
      "spec_no": "SB–575",
      "type_grade": null,
      "alloy_desig_uns_no": "N06059",
      "class_condition_temper": "Solution ann.",
      "size_thickness_in": null,
      "p_no": 43,
      "min_tensile_strength_ksi": 100,
      "min_yield_strength_ksi": 45,
      "maximum_use_temperature_f": 1400,
      "external_pressure_chart_no": "NFN–14",
      "notes": "G1, G3, G11, T14",
      "values": {
        "100": 30.0,
        "150": 30.0,
        "200": 30.0,
        "250": 30.0,
        "300": 30.0,
        "350": 30.0,
        "400": 30.0,
        "450": 30.0,
        "500": 29.7,
        "550": 28.9,
        "600": 28.2,
        "650": 27.5,
        "700": 26.8,
        "750": 26.1,
        "800": 25.5,
        "850": 25.0,
        "900": 24.5,
        "950": 24.2,
        "1000": 24.0,
        "1050": 24.0,
        "1100": 18.8,
        "1150": 14.6,
        "1200": 11.6,
        "1250": 9.4,
        "1300": 7.4,
        "1350": 5.9,
        "1400": 4.8,
        "1450": null,
        "1500": null,
        "1550": null,
        "1600": null,
        "1650": null
      }
    },
    {
      "block": 4,
      "line_no": 19,
      "nominal_composition": "59Ni–23Cr–16Mo",
      "product_form": "Wld. pipe",
      "spec_no": "SB–619",
      "type_grade": null,
      "alloy_desig_uns_no": "N06059",
      "class_condition_temper": "Solution ann.",
      "size_thickness_in": null,
      "p_no": 43,
      "min_tensile_strength_ksi": 100,
      "min_yield_strength_ksi": 45,
      "maximum_use_temperature_f": 1400,
      "external_pressure_chart_no": "NFN–14",
      "notes": "G1, G3, G7, G11, T14",
      "values": {
        "100": 25.5,
        "150": 25.5,
        "200": 25.5,
        "250": 25.5,
        "300": 25.5,
        "350": 25.5,
        "400": 25.5,
        "450": 25.5,
        "500": 25.2,
        "550": 24.6,
        "600": 23.9,
        "650": 23.3,
        "700": 22.8,
        "750": 22.2,
        "800": 21.7,
        "850": 21.2,
        "900": 20.8,
        "950": 20.5,
        "1000": 20.4,
        "1050": 20.4,
        "1100": 16.0,
        "1150": 12.4,
        "1200": 9.9,
        "1250": 8.0,
        "1300": 6.3,
        "1350": 5.0,
        "1400": 4.1,
        "1450": null,
        "1500": null,
        "1550": null,
        "1600": null,
        "1650": null
      }
    },
    {
      "block": 4,
      "line_no": 20,
      "nominal_composition": "59Ni–23Cr–16Mo",
      "product_form": "Smls. pipe & tube",
      "spec_no": "SB–622",
      "type_grade": null,
      "alloy_desig_uns_no": "N06059",
      "class_condition_temper": "Solution ann.",
      "size_thickness_in": null,
      "p_no": 43,
      "min_tensile_strength_ksi": 100,
      "min_yield_strength_ksi": 45,
      "maximum_use_temperature_f": 1400,
      "external_pressure_chart_no": "NFN–14",
      "notes": "G1, G3, G11, T14",
      "values": {
        "100": 30.0,
        "150": 30.0,
        "200": 30.0,
        "250": 30.0,
        "300": 30.0,
        "350": 30.0,
        "400": 30.0,
        "450": 30.0,
        "500": 29.7,
        "550": 28.9,
        "600": 28.2,
        "650": 27.5,
        "700": 26.8,
        "750": 26.1,
        "800": 25.5,
        "850": 25.0,
        "900": 24.5,
        "950": 24.2,
        "1000": 24.0,
        "1050": 24.0,
        "1100": 18.8,
        "1150": 14.6,
        "1200": 11.6,
        "1250": 9.4,
        "1300": 7.4,
        "1350": 5.9,
        "1400": 4.8,
        "1450": null,
        "1500": null,
        "1550": null,
        "1600": null,
        "1650": null
      }
    },
    {
      "block": 4,
      "line_no": 21,
      "nominal_composition": "59Ni–23Cr–16Mo",
      "product_form": "Wld. tube",
      "spec_no": "SB–626",
      "type_grade": null,
      "alloy_desig_uns_no": "N06059",
      "class_condition_temper": "Solution ann.",
      "size_thickness_in": null,
      "p_no": 43,
      "min_tensile_strength_ksi": 100,
      "min_yield_strength_ksi": 45,
      "maximum_use_temperature_f": 1400,
      "external_pressure_chart_no": "NFN–14",
      "notes": "G1, G3, G7, G11, T14",
      "values": {
        "100": 25.5,
        "150": 25.5,
        "200": 25.5,
        "250": 25.5,
        "300": 25.5,
        "350": 25.5,
        "400": 25.5,
        "450": 25.5,
        "500": 25.2,
        "550": 24.6,
        "600": 23.9,
        "650": 23.3,
        "700": 22.8,
        "750": 22.2,
        "800": 21.7,
        "850": 21.2,
        "900": 20.8,
        "950": 20.5,
        "1000": 20.4,
        "1050": 20.4,
        "1100": 16.0,
        "1150": 12.4,
        "1200": 9.9,
        "1250": 8.0,
        "1300": 6.3,
        "1350": 5.0,
        "1400": 4.1,
        "1450": null,
        "1500": null,
        "1550": null,
        "1600": null,
        "1650": null
      }
    },
    {
      "block": 4,
      "line_no": 22,
      "nominal_composition": "61Ni–16Mo–16Cr",
      "product_form": "Rod",
      "spec_no": "SB–574",
      "type_grade": null,
      "alloy_desig_uns_no": "N06455",
      "class_condition_temper": "Solution ann.",
      "size_thickness_in": null,
      "p_no": 43,
      "min_tensile_strength_ksi": 100,
      "min_yield_strength_ksi": 40,
      "maximum_use_temperature_f": 800,
      "external_pressure_chart_no": "NFN–14",
      "notes": "G1, G2, G3",
      "values": {
        "100": 26.7,
        "150": 26.7,
        "200": 26.7,
        "250": 26.7,
        "300": 26.7,
        "350": 26.7,
        "400": 26.7,
        "450": 26.7,
        "500": 26.7,
        "550": 26.7,
        "600": 26.7,
        "650": 26.7,
        "700": 26.5,
        "750": 26.1,
        "800": 25.8,
        "850": null,
        "900": null,
        "950": null,
        "1000": null,
        "1050": null,
        "1100": null,
        "1150": null,
        "1200": null,
        "1250": null,
        "1300": null,
        "1350": null,
        "1400": null,
        "1450": null,
        "1500": null,
        "1550": null,
        "1600": null,
        "1650": null
      }
    },
    {
      "block": 4,
      "line_no": 23,
      "nominal_composition": "61Ni–16Mo–16Cr",
      "product_form": "Plate, sheet, strip",
      "spec_no": "SB–575",
      "type_grade": null,
      "alloy_desig_uns_no": "N06455",
      "class_condition_temper": "Solution ann.",
      "size_thickness_in": null,
      "p_no": 43,
      "min_tensile_strength_ksi": 100,
      "min_yield_strength_ksi": 40,
      "maximum_use_temperature_f": 800,
      "external_pressure_chart_no": "NFN–14",
      "notes": "G1, G3",
      "values": {
        "100": 26.7,
        "150": 26.7,
        "200": 26.7,
        "250": 26.7,
        "300": 26.7,
        "350": 26.7,
        "400": 26.7,
        "450": 26.7,
        "500": 26.7,
        "550": 26.7,
        "600": 26.7,
        "650": 26.7,
        "700": 26.5,
        "750": 26.1,
        "800": 25.8,
        "850": null,
        "900": null,
        "950": null,
        "1000": null,
        "1050": null,
        "1100": null,
        "1150": null,
        "1200": null,
        "1250": null,
        "1300": null,
        "1350": null,
        "1400": null,
        "1450": null,
        "1500": null,
        "1550": null,
        "1600": null,
        "1650": null
      }
    },
    {
      "block": 4,
      "line_no": 24,
      "nominal_composition": "61Ni–16Mo–16Cr",
      "product_form": "Wld. pipe",
      "spec_no": "SB–619",
      "type_grade": null,
      "alloy_desig_uns_no": "N06455",
      "class_condition_temper": "Solution ann.",
      "size_thickness_in": null,
      "p_no": 43,
      "min_tensile_strength_ksi": 100,
      "min_yield_strength_ksi": 40,
      "maximum_use_temperature_f": 800,
      "external_pressure_chart_no": "NFN–14",
      "notes": "G1, G3, G7",
      "values": {
        "100": 22.7,
        "150": 22.7,
        "200": 22.7,
        "250": 22.7,
        "300": 22.7,
        "350": 22.7,
        "400": 22.7,
        "450": 22.7,
        "500": 22.7,
        "550": 22.7,
        "600": 22.7,
        "650": 22.7,
        "700": 22.5,
        "750": 22.2,
        "800": 21.9,
        "850": null,
        "900": null,
        "950": null,
        "1000": null,
        "1050": null,
        "1100": null,
        "1150": null,
        "1200": null,
        "1250": null,
        "1300": null,
        "1350": null,
        "1400": null,
        "1450": null,
        "1500": null,
        "1550": null,
        "1600": null,
        "1650": null
      }
    },
    {
      "block": 4,
      "line_no": 25,
      "nominal_composition": "61Ni–16Mo–16Cr",
      "product_form": "Smls. pipe & tube",
      "spec_no": "SB–622",
      "type_grade": null,
      "alloy_desig_uns_no": "N06455",
      "class_condition_temper": "Solution ann.",
      "size_thickness_in": null,
      "p_no": 43,
      "min_tensile_strength_ksi": 100,
      "min_yield_strength_ksi": 40,
      "maximum_use_temperature_f": 800,
      "external_pressure_chart_no": "NFN–14",
      "notes": "G1, G3",
      "values": {
        "100": 26.7,
        "150": 26.7,
        "200": 26.7,
        "250": 26.7,
        "300": 26.7,
        "350": 26.7,
        "400": 26.7,
        "450": 26.7,
        "500": 26.7,
        "550": 26.7,
        "600": 26.7,
        "650": 26.7,
        "700": 26.5,
        "750": 26.1,
        "800": 25.8,
        "850": null,
        "900": null,
        "950": null,
        "1000": null,
        "1050": null,
        "1100": null,
        "1150": null,
        "1200": null,
        "1250": null,
        "1300": null,
        "1350": null,
        "1400": null,
        "1450": null,
        "1500": null,
        "1550": null,
        "1600": null,
        "1650": null
      }
    },
    {
      "block": 4,
      "line_no": 26,
      "nominal_composition": "61Ni–16Mo–16Cr",
      "product_form": "Wld. tube",
      "spec_no": "SB–626",
      "type_grade": null,
      "alloy_desig_uns_no": "N06455",
      "class_condition_temper": "Solution ann.",
      "size_thickness_in": null,
      "p_no": 43,
      "min_tensile_strength_ksi": 100,
      "min_yield_strength_ksi": 40,
      "maximum_use_temperature_f": 800,
      "external_pressure_chart_no": "NFN–14",
      "notes": "G1, G3, G7",
      "values": {
        "100": 22.7,
        "150": 22.7,
        "200": 22.7,
        "250": 22.7,
        "300": 22.7,
        "350": 22.7,
        "400": 22.7,
        "450": 22.7,
        "500": 22.7,
        "550": 22.7,
        "600": 22.7,
        "650": 22.7,
        "700": 22.7,
        "750": 22.7,
        "800": 22.7,
        "850": null,
        "900": null,
        "950": null,
        "1000": null,
        "1050": null,
        "1100": null,
        "1150": null,
        "1200": null,
        "1250": null,
        "1300": null,
        "1350": null,
        "1400": null,
        "1450": null,
        "1500": null,
        "1550": null,
        "1600": null,
        "1650": null
      }
    },
    {
      "block": 4,
      "line_no": 27,
      "nominal_composition": "72Ni–15Cr–8Fe",
      "product_form": "Smls. pipe & tube",
      "spec_no": "SB–167",
      "type_grade": null,
      "alloy_desig_uns_no": "N06600",
      "class_condition_temper": "Cold worked/ann.",
      "size_thickness_in": "O.D. > 5",
      "p_no": 43,
      "min_tensile_strength_ksi": 80,
      "min_yield_strength_ksi": 30,
      "maximum_use_temperature_f": 1200,
      "external_pressure_chart_no": "NFN–4",
      "notes": "G1, G3, T10",
      "values": {
        "100": 20.0,
        "150": 20.0,
        "200": 20.0,
        "250": 20.0,
        "300": 20.0,
        "350": 20.0,
        "400": 20.0,
        "450": 20.0,
        "500": 20.0,
        "550": 20.0,
        "600": 20.0,
        "650": 20.0,
        "700": 20.0,
        "750": 20.0,
        "800": 20.0,
        "850": 20.0,
        "900": 16.0,
        "950": 10.6,
        "1000": 7.0,
        "1050": 4.5,
        "1100": 3.0,
        "1150": 2.2,
        "1200": 2.0,
        "1250": null,
        "1300": null,
        "1350": null,
        "1400": null,
        "1450": null,
        "1500": null,
        "1550": null,
        "1600": null,
        "1650": null
      }
    },
    {
      "block": 4,
      "line_no": 28,
      "nominal_composition": "72Ni–15Cr–8Fe",
      "product_form": "Smls. tube",
      "spec_no": "SB–163",
      "type_grade": null,
      "alloy_desig_uns_no": "N06600",
      "class_condition_temper": "Annealed",
      "size_thickness_in": null,
      "p_no": 43,
      "min_tensile_strength_ksi": 80,
      "min_yield_strength_ksi": 35,
      "maximum_use_temperature_f": 1200,
      "external_pressure_chart_no": "NFN–4",
      "notes": "G1, G3, T10",
      "values": {
        "100": 23.3,
        "150": 23.3,
        "200": 23.3,
        "250": 23.3,
        "300": 23.3,
        "350": 23.3,
        "400": 23.3,
        "450": 23.3,
        "500": 23.3,
        "550": 23.3,
        "600": 23.3,
        "650": 23.3,
        "700": 23.3,
        "750": 23.3,
        "800": 23.3,
        "850": 23.3,
        "900": 16.0,
        "950": 10.6,
        "1000": 7.0,
        "1050": 4.5,
        "1100": 3.0,
        "1150": 2.2,
        "1200": 2.0,
        "1250": null,
        "1300": null,
        "1350": null,
        "1400": null,
        "1450": null,
        "1500": null,
        "1550": null,
        "1600": null,
        "1650": null
      }
    },
    {
      "block": 4,
      "line_no": 29,
      "nominal_composition": "72Ni–15Cr–8Fe",
