Repository: danivelas0/asme-pcc

File: resources/asme_bpvc/sec_ii/bpvc_ii_d_metric_2025/appendices/nonmandatory_appendix_a.json (part 1 of 3)
{
  "source": {
    "code": "ASME BPVC Section II, Part D (Metric)",
    "edition": "2025",
    "title": "ASME Boiler and Pressure Vessel Code, Section II - Materials, Part D - Properties (Metric)",
    "extracted_from": "D Metric 2025 .pdf",
    "note": "Technical content only. Publisher front/back matter, running heads and printed folios are omitted. Values are as printed; the ASME ellipsis (no value / not permitted) is represented as null. NP = Not Permitted and SPT = Supports Only are kept verbatim where printed."
  },
  "appendix": "Nonmandatory Appendix A",
  "kind": "Nonmandatory",
  "identifier": "A",
  "title": "Issues Associated with Materials Used in ASME Code Construction",
  "title_as_printed": "ISSUES ASSOCIATED WITH MATERIALS USED IN ASME CODE CONSTRUCTION",
  "pdf_pages": [
    1405,
    1424
  ],
  "section_count": 57,
  "word_count": 15495,
  "note": "Prose only. Tables and figures printed inside this appendix are in ../appendices/tables and ../appendices/figures.",
  "sections": [
    {
      "id": "A-100",
      "heading": "GENERAL",
      "paragraphs": [
        "The performance over time of the various ferrous and nonferrous alloys permitted for use in Code construction may be influenced by many factors, ranging from the processes involved in their fabrication into components and their installation to changes in the material structure or direct damage to the material related to operation in the intended service. If Code-constructed equipment is to provide the reasonably long period of safe operation expected by the users of that equipment, then the equipment designers must be aware of any potential change in the material's properties related to fabrication, installation, or service as they go about selecting materials for Code usage. Although the Code does not mandate that all of the various metallurgical phenomena and environmental effects that can influence material performance be considered in the design of a Code component, such consideration is a part of the good engineering judgment that is expected to be exercised in all Code-related matters and, as such, this Nonmandatory Appendix is provided to designers and other Code users to assist in the material selection process. Historically, some of the information contained in this Nonmandatory Appendix has been available in other Sections of the Boiler and Pressure Vessel Code, as well as in the Piping Code. In addition to information provided previously in Nonmandatory Appendix A, Metallurgical Phenomena, in Section II, Part D, there was information available in Section VIII and more recently in Section III Appendices, Nonmandatory Appendix W, Environmental Effects. A review of these various information sources revealed that there were many important issues not covered, and that there were other issues that required revision to incorporate new information. Thus, what follows is an expanded coverage of metallurgical phenomena and environmental effects. It is emphasized, however, that this is not a comprehensive coverage of all possible mechanisms, nor is it an exhaustive treatment of the individual topics. Rather, this revised Appendix is intended to serve as a more convenient resource for designers and users of Code equipment as they consider the many issues that could adversely affect materials in Code service."
      ]
    },
    {
      "id": "A-110",
      "heading": "ISSUES COVERED",
      "paragraphs": [
        "Issues covered in this Nonmandatory Appendix include those listed below (it is recognized, of course, that some of these issues could be placed in more than one of the general categories). In the first section, on metallurgical changes (A-200), an attempt is made to identify the materials most commonly affected by the changes in question. In the remaining sections (A-300 through A-800), the various types of damage to which materials may be subject are described, with a strong emphasis on the environmental effects that, in the absence of appropriate preventive measures, can render the materials inoperable. Items covered in each section and paragraph are as follows: Section/ Paragraph Number Section/Paragraph Description A-200 Metallurgical changes A-201 Graphitization (occurs almost exclusively in carbon and C–Mo steels) A-202 Softening (occurs in most ferritic alloys used for elevated temperature service) A-203 Temper embrittlement (occurs in low alloy steels) A-204 Strain aging (occurs in carbon and low alloy steels) A-205 Cold working (effects occur in most steels, but are particularly important for the 300 series stainless steels) A-206 Relaxation cracking A-207 475°C embrittlement (occurs mostly in high chromium stainless steels and in the ferritic phase of duplex stainless steels) A-208 Sigma phase embrittlement (occurs in 300 series stainless steels and in some 400 series stainless steels with Cr >17%) A-209 Laves phase precipitation (occurs in some 300 series stainless steels, Fe–Ni base alloys, Co-base superalloys, and in the tungsten-bearing CSEF steels) A-210 Sensitization (carbide formation) (occurs in both the 300 series stainless steels as well as in 400 series stainless grades) A-211 Thermal aging embrittlement (occurs to varying degrees in most ferrous alloys) A-212 Radiation embrittlement (affects all materials, both ferrous and nonferrous) A-213 Solidification cracking in nickel alloys A-300 Uniform corrosion A-301 General corrosion and wastage A-302 Atmospheric corrosion A-303 Galvanic corrosion A-304 Stray current corrosion Section/ Paragraph Number Section/Paragraph Description A-305 High-temperature corrosion A-306 Soil corrosion A-307 Caustic corrosion A-308 Carbon dioxide corrosion A-309 Concentration cell corrosion A-310 Differential-temperature cell corrosion A-311 Molten salt corrosion A-312 Liquid metal corrosion A-400 Localized corrosion A-401 Pitting corrosion A-402 Filiform corrosion A-403 Crevice corrosion A-404 Microbiologically induced corrosion A-500 Metallurgically influenced corrosion A-501 Intergranular corrosion A-502 Dealloying corrosion (dezincification and graphite corrosion) (occurs mainly in brasses and gray cast iron) A-503 Grooving (occurs mostly in ERW carbon steel pipe) A-600 Mechanically assisted corrosion A-601 Velocity-affected corrosion A-602 Erosion-corrosion A-603 Impingement corrosion A-604 Cavitation erosion A-605 Corrosion fatigue A-700 Environmentally induced embrittlement and cracking A-701 Stress corrosion cracking – Transgranular stress corrosion cracking – Intergranular stress corrosion cracking – Irradiation-assisted stress corrosion cracking A-702 Hydrogen damage – Hydrogen embrittlement – Hydrogen stress cracking – Hydrogen attack (high-temperature damage) A-703 Liquid metal embrittlement A-704 Caustic embrittlement A-705 Flow-assisted corrosion A-706 Sulfur embrittlement A-800 Mechanical damage mechanisms A-801 Fretting and wear A-802 Thermal fatigue A-803 Dynamic loading A-804 Anisotropy Discussion of the above various issues in this Nonmandatory Appendix is limited to a definition of the phenomenon or environmental effect in question, which includes a brief description of the conditions under which the metallurgical change or the damage may occur. This is followed by a references section that is provided to guide the Code user to more-comprehensive sources of information. Some \"authoritative sources\" used in covering materials issues are listed below. These are not all of the possible references, but they are considered to be adequate for providing a general characterization of the various phenomena and environmental effects discussed."
      ]
    },
    {
      "id": "A-120",
      "heading": "GENERAL REFERENCES",
      "paragraphs": [
        "ASM Handbooks Volume 1, Properties and Selection: Iron, Steels, and High- Performance Alloys, 1993 Volume 2, Properties and Selection: Nonferrous Alloys and Special-Purpose Materials, 1993 Volume 9, Metallography and Microstructures, 2004 Volume 11, Failure Analysis and Prevention, 2002 Volume 13A, Corrosion: Fundamentals, Testing, and Protection, 2003 Volume 13B, Corrosion: Materials, 2005 Volume 13C, Corrosion: Environments and Industries, 2006 Garverick, L., Corrosion in the Petrochemical Industry, ASM, 1994 Collins, J. A., Failure of Materials in Mechanical Design, John Wiley and Sons, New York, 1981 Wulpi, D. J., Understanding How Components Fail, ASM, 1985 Smith, G. V., Properties of Metals at Elevated Temperatures, McGraw-Hill Book Co., New York, 1950 Revie, R. W. and Uhlig, H. H., Corrosion and Corrosion Control, John Wiley and Sons, New York, 2008 Dobis, J. D. and Bennett, D. C., Damage Mechanisms Affecting Fixed Equipment in the Pulp and Paper Industry, WRC Bulletin 488, January 2004 Dobis, J. D. et al., Damage Mechanisms Affecting Fixed Equipment in the Refining Industry, WRC Bulletin 489, February 2004 Dobis, J. D. and French, D. N., Damage Mechanisms Affecting Fixed Equipment in the Fossil Electric Power Industry, WRC Bulletin 490, April 2004 McGuire, M. F., Stainless Steels for Design Engineers, ASM International, 2008 References cited in • Section II, Part D (2007 Edition), Materials Properties, Appendix A, Metallurgical Phenomena • Section III, Division 1 (2007 Edition), Nuclear Construction, Appendix W, Environmental Effects • ASME B31.1-2007, Power Piping • ASME B31.3-2008, Process Piping"
      ]
    },
    {
      "id": "A-200",
      "heading": "METALLURGICAL CHANGES THAT CAN OCCUR IN SERVICE",
      "paragraphs": [
        "Materials purchased to ASTM or ASME specifications are, by intent, well-defined substances, each having a well-characterized database from which allowable stresses can be developed. However, there are certain manufacturing and installation processes, as well as many service conditions, that can affect the macrostructure and microstructure of these materials and, in so doing, modify the behavior of these materials in service. These are the \"bulk\" effects where large parts of an entire structure have been altered – and these effects are sometimes called metallurgical phenomena. The various phenomena of potential interest to Code users are discussed below, in no particular order of importance."
      ]
    },
    {
      "id": "A-201",
      "heading": "GRAPHITIZATION",
      "paragraphs": [
        "Definition. Graphitization is a process in A-201.1 which some portion of the carbon, present in the iron carbide that forms in the microstructure of carbon or carbon–0.5Mo steels during virtually all standard heat treatments for these steels, dissociates from the carbides and forms separate particles of free carbon, or graphite. This change will occur only over a relatively long period of time when the steel is operating in the temperature range of 425°C to 595°C and, depending on the nature of the distribution of the graphite particles in the microstructure, can result in a substantial loss of the material's strength and ductility. The graphite particles may be randomly distributed throughout the structure, in which case the effects on material performance will be minimal (although a modest loss of creep strength may be observed), or they may be aligned along certain preferred planes in the structure (e.g., at the edge of weld heat-affected zones or along cold-worked bands of material), in which case the loss of ductility can be severe, leading to unexpected failure of the component. Graphitization competes with another metallurgical phenomenon known as spheroidization (discussed in A-202), with graphitization more likely to occur at temperatures below approximately 550°C. The relative susceptibility to graphitization of the carbon or carbon–moly steels can vary substantially, depending on the specific heat chemistry, and there is not at this time a good quantitative understanding of the influence of individual elements on susceptibility. For example, it has long been suspected that aluminum enhances the graphitization process, so that aluminum-killed steels are more susceptible to graphitization than are steels killed with silicon or titanium, but some investigators have disputed this, suggesting that the aluminum may hasten the process of the initial particle formation but does not influence the overall extent of the graphitization over time. Nor is there at this time a complete understanding of why in some cases the aligned-type particle formation is favored over the random-type formation. As noted above, graphitization will occur over a range of temperatures, with the rate of particle formation varying with temperature. Experience has shown that for the carbon–moly steels the temperatures of greatest susceptibility are approximately 30°C higher than for the plain carbon steels. The addition of approximately 0.5 weight % chromium to the steel will stabilize the carbides in the microstructure and prevent the occurrence of graphitization, which is an inducement to use other grades of steel containing chromium for service at elevated temperatures. References. In addition to the general refer- A-201.2 ences cited in A-120, see also the following references for additional details: [1] Embrittlement of Components in Fossil Fueled Power Plants, EPRI 1004515, 2003. [2] Boiler Tubes: Theory and Practice, Volume 3: Steam Touched Tubes, EPRI TR-105261 – V3. [3] French, D. N., \"Microstructural Degradation,\" The National Board of Boiler and Pressure Vessel Inspectors, June 2001. [4] Foulds, J. R. and R. Viswanathan, \"Graphitization of Steels in Elevated Temperature Service,\" Proceedings of the First International Symposium on Microstructures and Mechanical Properties of Aging Materials, The Minerals, Metals and Materials Society, November 1992. [5] Port, R. D., \"Non-Weld-Related Graphitization Failures,\" Corrosion/89, Paper No. 248, NACE. [6] Wilson, J. G., Graphitization of Steel in Petroleum Refining Equipment and the Effect of Graphitization of Steel on Stress Rupture Properties, WRC Bulletin 32, January 1957. [7] Thielsch, H., Defects and Failures in Pressure Vessels and Piping, Reinhold Publishing Corp., 1965. [8] Hemingway, W. L., \"The Study of Graphitization,\" The Edwards Valve Co., 1952."
      ]
    },
    {
      "id": "A-202",
      "heading": "SPHEROIDIZATION (SOFTENING)",
      "paragraphs": [
        "Definition. As noted in A-201.1, graphitiza- A-202.1 tion and spheroidization are competing processes in which the carbide phases of certain steels are altered as the result of prolonged exposure to temperatures in the range of 425°C to 760°C. In the case of spheroidization, the carbide does not break down to release the carbon, but it changes from an approximately planar shape developed during the original heat treatment (e.g., the platelike lamellae of pearlite in normalized carbon steel) to a lower-energy spheroidal shape, resulting in some loss of both room temperature and elevated temperature strength (by as much as 30%), but an increase in ductility. Spheroidization may occur in any carbon or alloy steel, including the 9% Cr and 12% Cr creep strength-enhanced ferritic steels. Experience over the years has shown the following:",
        "(a) Annealed steels are more resistant to spheroidization than normalized steels, since they are intentionally heat treated to exist in a more stable condition.",
        "(b) Coarse-grained steels are more resistant to spheroidization than fine-grained steels.",
        "(c) Fine-grained silicon-killed steels are more resistant than aluminum-killed steels. For components operating in the time-dependent regime, spheroidization often is an inevitable part of the aging process, and qualitative correlations between the degree of spheroidization and the amount of remaining life have been used with a moderate degree of success. References. In addition to the general refer- A-202.2 ences cited in A-120, see the references cited in A-201.2, particularly references [3] and [5]."
      ]
    },
    {
      "id": "A-203",
      "heading": "TEMPER EMBRITTLEMENT",
      "paragraphs": [
        "Definition. Temper embrittlement is a me- A-203.1 tallurgical phenomenon that can occur in several different classes of steel, including plain carbon steels, low alloy steels, and martensitic steels, in which the toughness of the material drops significantly when subjected to prolonged exposure to temperatures within what would be considered a normal range for either heat treatment or service. When testing for embrittlement is carried out by use of the Charpy V-notch test, the embrittlement manifests itself as an upward shift in the ductile-to-brittle transition temperature. The mechanisms of embrittlement vary somewhat with the type of steel involved, but in the application of materials for Code construction, the more significant embrittlement is that which occurs in some low alloy steels during long-time exposure in the temperature range of 345°C to 595°C. Temper embrittlement can occur either during fabrication or during prolonged exposure in the embrittling temperature range during service. For the low alloy steels, the embrittling mechanism has been shown to involve the preferential segregation of certain residual and surface-active elements to the grain boundaries. Elements that are believed to be particularly harmful include phosphorous, arsenic, antimony, and tin, with other elements, such as manganese, silicon, chromium, nickel, and vanadium, playing a lesser role in the embrittlement process by facilitating the action of the more-harmful elements. The embrittled material is most vulnerable during equipment startups and shutdowns, during which times it is most likely to fracture in a brittle manner when rapidly loaded at temperatures within or below the transition temperature range. One of the most commonly used low alloy steels, 21/4Cr–1Mo, is also one of the most susceptible steels, with 3Cr–1Mo being slightly less susceptible. High-strength low alloy (HSLA) chromium–molybdenum– vanadium steels are also susceptible to temper embrittlement. Steels of an older vintage (prior to approximately 1972) and those steels produced without the advantage of modern clean steel technologies also tend to be more susceptible to the embrittlement, due to the higher levels of impurities. Various methods have been devised for controlling the susceptibility to temper embrittlement through control of chemical composition, with the use of the J and X factors having achieved a fairly broad range of acceptance. Through use of these factors, the amounts of the most deleterious elements are limited to levels known to confer a high degree of resistance to temper embrittlement. These factors are defined as follows: In addition to material composition, postweld heat treatment procedures should be carefully selected and/ or qualified to avoid temper embrittlement before exposing the material to service conditions. The effects of temper embrittlement can be reversed by heating the affected material to a minimum temperature of 620°C and holding for 2 h per 25.4 mm of thickness, followed by rapid cooling to room temperature. However, the material will quickly re-embrittle if it is reexposed to the conditions that caused the embrittlement in the first place. References. In addition to the general refer- A-203.2 ences cited in A-120, see the following references for additional details: [1] API RP 934, Materials and Fabrication Requirements for 21/4Cr-1Mo and 3Cr-1Mo Steel Heavy Wall Pressure Vessels for High Temperature, High Pressure Hydrogen Service, American Petroleum Institute. [2] White, R. A. and E. F. Ehmke, Materials Selection for Refineries and Associated Facilities. NACE, 1991, pp. 53-54. [3] Viswanathan, R., Damage Mechanisms and Life Assessment of High Temperature Components, ASM International, 1989. [4] Swift, R. A., \"Temper Embrittlement in Low Alloy Ferritic Steels,\" Corrosion/76, Paper No. 125, NACE."
      ]
    },
    {
      "id": "A-204",
      "heading": "STRAIN AGING",
      "paragraphs": [
        "Definition. An early (1948 edition/1960 A-204.1 reprinting) edition of the ASM Metals Handbook defines strain aging as \"aging induced by cold working.\" With improved understanding of the strain aging mechanism, strain aging now can be defined as an age-hardening phenomena in which the tensile strength and hardness of a cold-worked material are increased and the ductility reduced when that material is exposed to moderately elevated temperatures, normally as a result of service, although it can also occur during fabrication. The most common mechanism for the aging is the precipitation of nitrides at dislocations and other crystalline defects created during the cold working of the material, and it is for this reason that strain age damage is far more prevalent in older versions (pre-1980) of carbon and carbon–0.5 molybdenum steels, where control of the nitrogen content was less effective. Newer steels made in basic oxygen furnaces and fully killed with aluminum have not shown as great a susceptibility to strain age damage. The effects of strain aging can be minimized or eliminated by a stress-relieving heat treatment following the cold working, where the temperature of the stress relief is sufficiently high to substantially reduce the number of available initiation sites for the nitride precipitation. References. Most of what is needed to un- A-204.2 derstand and deal with strain aging can be found in the general references cited in A-120."
      ]
    },
    {
      "id": "A-205",
      "heading": "COLD WORKING (COLD STRAIN)",
      "paragraphs": [
        "Definition. Cold working is any process of A-205.1 plastic deformation of a metal that occurs at temperatures below the material's transformation or recrystallization temperature and in which the material is hardened by the strain. As the hardness of a cold-worked material is increased, the ductility of the material decreases. The amount of hardening that occurs with a given amount of cold work varies with the alloy system, and cold work effects are particularly pronounced in alloys like the austenitic (3XX series) stainless steels. When austenitic stainless steels that have been moderately to heavily cold worked are operated in the creep range (generally above about 540°C), recrystallization may occur and the grain size can be substantially reduced, particularly if the temperature is limited to a level only slightly above the recrystallization temperature. This can result in an increase in the creep rate, with a corresponding decrease in creep rupture strength. As discussed earlier (see A-201 and A-204), cold work contributes to certain types of microstructural instability. In addition, the residual stresses induced by cold work can substantially increase the risk of cracking in austenitic stainless steels and other austenitic alloys when these materials are exposed to certain types of aggressive environment (see A-701 on stress corrosion cracking). Cold work can accelerate other forms of embrittlement; see reference [1]. Concern over the effects of cold work has led to the implementation of various requirements in the construction codes for heat treatment of certain cold-worked materials once a critical level of strain is exceeded. It is understood that because of the complexity of the relationship between cold work and material degradation, implementation of the heat treatment rules is not a guarantee that premature failures will be avoided in all situations. Likewise, violation of the limits defined in the rules will not inevitably result in premature failures. Factors such as melting practice, consolidation (forming) and heat treatment practices of the material producer, and the initial grain size all can play a role in determining whether a cold-worked material operates reliably in service. However, the rules represent a consensus of what can be considered good practice by parties representing disparate interests and, in general, serve to benefit the end user. References. The general references cited in A-205.2 A-120 contain extensive information on the effects of cold work in materials used for Code construction. See the following reference for additional detail: [1] Groebner, P. J. and R. F. Steigerwald, \"Effect of Cold Work on the 885°F (475°C) Embrittlement of 18Cr-2Mo Ferritic Stainless Steels,\" Journal of Metals, July 1977, pp. 17–23."
      ]
    },
    {
      "id": "A-206",
      "heading": "RELAXATION CRACKING (STRAIN-INDUCED PRECIPITATION HARDENING)",
      "paragraphs": [
        "Definition. Relaxation cracking is a condi- A-206.1 tion that may develop in cold-worked or warm-worked austenitic materials when temper-resistant particles precipitate at excess defect sites generated by the cold or warm working operations; these precipitates act to \"pin\" the defects, which results in a substantial increase in the material's creep strength and hardness. The bulk of the strengthening occurs within the individual grains, while the grain boundaries remain comparatively weak, so that when the material is heated to intermediate temperatures in the range of 510°C to 760°C any strains that develop either in response to heat treatments or service temperatures concentrate in the grain boundaries. This can lead to rapid creep crack growth and ultimately failure of the component in a nonductile fashion. In the austenitic stainless steel alloys, the precipitates commonly are carbides and carbonitrides involving columbium or titanium, while in the nickel-base alloys titanium and aluminum contribute to the formation of gamma prime or gamma double-prime precipitates. There is substantial heat-to-heat variability in the relative susceptibility of an alloy to relaxation cracking, but in susceptible heats the rate of crack growth can be quite rapid if the amount of working and the temperature of exposure are unfavorable. In fact, pressure parts fabricated from susceptible heats of 347H material and 310HCbN have cracked through-wall during heat-up for solution annealing. The rules contained in PG-19 (BPVC Section I) and UHA-44 (Section VIII, Division 1) were developed, in part, to minimize the risk of relaxation cracking. A-206.2 References. [1] Truman, R. J. and H. W. Kirkby, \"Some Ductility Aspects of 18-12-1Nb Steel,\" Journal of the Iron and Steel Institute, October 1960. [2] Moore, N. E. and J. A. Griffiths, \"Microstructural Causes of Heat-Affected Zone Cracking in Heavy Section 18- 12-Nb Austenitic Stainless Steel Welded Joints,\" Journal of the Iron and Steel Institute, January 1961. [3] Shingledecker, J. P. \"Creep-Rupture Behavior and Recrystallization in Cold-Bent Boiler Tubing for USC Applications,\" Proceedings of the 5th International Conference on Advances in Materials Technology for Fossil Power Plants, Marco Island, Florida, 2007. [4] Van Wortel, H. \"Control of Relaxation Cracking in Austenitic High Temperature Components,\" Corrosion/ 2007, Paper No. 07423, NACE."
      ]
    },
    {
      "id": "A-207",
      "heading": "475°C EMBRITTLEMENT",
      "paragraphs": [
        "Definition. Upon exposure to elevated tem- A-207.1 peratures, high chromium stainless steels and the ferrite phase of austenitic and austenitic–ferritic (duplex) stainless steels are subject to a type of embrittlement in which the material hardness increases and the tensile ductility and toughness decrease at and below the service temperature. This metallurgical phenomenon is observed at chromium levels in excess of 10% to 12% and the embrittlement may be due to carbide, nitride, or silicide precipitation, especially at the lower chromium levels, rather than precipitation of alpha prime chromium-rich particles. The severity of embrittlement increases with increasing chromium content, and the effect is enhanced by certain alloying elements, notably aluminum, molybdenum, and tungsten, which tend to increase and stabilize the ferrite content. While the maximum rate of embrittlement occurs at 475°C, a typical \"C\" curve time– temperature behavior is observed and some alloys with as little as 15% to 18% chromium have shown significant embrittlement with just a few thousand hours exposure at temperatures as low as 260°C. At very high chromium levels, alpha prime embrittlement proceeds via spinodal decomposition, rather than by nucleation and growth of discrete alpha prime particles. This may be the primary cause of embrittlement for alloys S44735 and S44660. The 475°C embrittlement generally becomes apparent first as a reduction in Charpy impact ductile–brittle transition temperature (DBTT), and only in its last stages are changes in strength, hardness, and ductility observed. The embrittlement normally is not a problem at elevated temperatures, but it can become a problem when components are cooled to ambient temperatures. References. In addition to the general refer- A-207.2 ences cited in A-120, see also the following references for additional information: [1] Miller, G. E. \"Experiences with 885°F Embrittlement in Ferritic Stainless Steels,\" Materials Protection, NACE International, May 1966. [2] Groebner, P. J., \"The 885°F (475°C) Embrittlement of Ferritic Steels,\" Metallurgical Transactions, Volume 4, January 1973, pp. 251–260. [3] Nichol, T. J., A. Datta, and G. Aggen, \"Embrittlement of Ferritic Stainless Steels,\" Metallurgical Transactions, Volume 11A, April 1980, pp. 573–585."
      ]
    },
    {
      "id": "A-208",
      "heading": "SIGMA PHASE EMBRITTLEMENT",
      "paragraphs": [
        "Definition. Sigma phase embrittlement is a A-208.1 metallurgical phenomenon in which an iron–chromium intermetallic compound that is hard and brittle forms in certain high alloy steels after prolonged exposure at temperatures ranging from 565°C to 925°C. The embrittling effect is observed most immediately at lower temperatures, where there is a reduction in tensile ductility and a loss in toughness. The presence of sigma phase normally is less injurious at the higher temperatures where it forms. However, under certain conditions the presence of large amounts of the sigma phase has been linked to significant reductions in creep ductility, with a corresponding reduction in the creep life of a component. Materials typically susceptible to sigma phase formation include the following:",
        "(a) 300 series stainless steels, including both wrought and cast forms, as well as weld metal",
        "(b) 400 series stainless steels, both ferritic and martensitic types, generally with chromium levels of 17% and more",
        "(c) duplex stainless steels Factors that influence the rate of sigma phase formation include the amount of delta ferrite present, time within the temperature range of formation, prior cold working, variations in composition due to progressive solidification, increased chromium content, and the presence of ferrite-stabilizing elements, particularly molybdenum, niobium, and titanium, which act to increase the chromium equivalent, while austenitestabilizing elements, particularly carbon, nitrogen, nickel, and manganese, reduce the rate of sigma phase formation. Sigma phase can nucleate preferentially at carbides and especially at ferrite–austenite interfaces in predominantly austenitic alloys, or in duplex alloys it can result from the transformation of the delta ferrite phase at temperatures following exposure to temperatures above approximately 650°C. It is possible to \"de-sigmatize\" affected materials by re-solution annealing at a minimum of 1 065°C for about 4 h, followed by a water quench, but the rate of reformation when reexposed to temperatures within the susceptible range is rapid. References. In addition to the general refer- A-208.2 ences cited in A-120, see also the following references for additional details: [1] Viswanathan, R., \"Damage Mechanisms and Life Assessment of High Temperature Components,\" ASM International, 1989. [2] API Publication 581, \"Risk-Based Resource Document,\" American Petroleum Institute. [3] Kiesheyer, H. and H. Brandis, \"Precipitation and Embrittlement Behavior of Nickel-Containing Superferrites,\" Zeit. Werkst. 8, March 1977, pp. 69–77."
      ]
    },
    {
      "id": "A-209",
      "heading": "LAVES AND LAVES PHASE PRECIPITATION",
      "paragraphs": [
        "Definition. Most austenitic (300 series) A-209.1 stainless steels are metastable materials, which means that during elevated temperature service a range of complex carbides and other noncarbide phases may form, depending on the time and temperature of exposure, the specific alloy composition, and prior cold working or other fabrication process variables. One of those phases is the Laves phase, the formation of which may occur during alloy production or during service, and is another of the metallurgical phenomena that may occur during exposure of austenitic stainless steels containing molybdenum, titanium, and niobium, in the temperature range from just above 595°C to approximately 870°C. Laves phase may also develop in other iron-base, iron–nickel-base, or cobalt-base superalloys, including the tungsten-enriched grades of the creep strength-enhanced ferritic steels (e.g., Grades 92 and 122). Silicon and niobium promote formation of Laves phase in Alloy 718 (N07718). Laves phase precipitates within the grains (intragranularly) or intergranularly, forming into globular particles or into platelets. Laves phase forms during solidification of high niobium alloys, most notably N07718, and its presence can result in the embrittlement of welded materials unless a very high temperature solution-annealing operation is performed as the postweld heat treatment. There is also an Ni2Mg Laves phase that can form as a result of excessive desulfurization of N07718 and similar alloys. References. In addition to the general refer- A-209.2 ences cited in A-120, see also the following references for additional details: [1] Kriege, O. H., \"Phase Separation as a Technique for the Characterization of Superalloys,\" STP 557, ASTM, 1974. [2] Kuy, E., \"On the Methodology of Phase Extraction in Nickel-Base Superalloys,\" Practical Metallography, Volume 13, November 1976."
      ]
    },
    {
      "id": "A-210",
      "heading": "SENSITIZATION (CARBIDE FORMATION)",
      "paragraphs": [
        "Definition. Sensitization involves the preci- A-210.1 pitation of chromium carbides along the grain boundaries of austenitic (300 series) and ferritic/martensitic (400 series) stainless steels when they are exposed for significant periods of time in the temperature range of about 540°C to 845°C. Most high-temperature alloys are sensitized either as-produced or as the result of service. The grain boundary precipitation of the chromium carbides typically results in a strengthening of the alloy; however, because the formation of the carbides depletes the material immediately adjacent to the precipitates of chromium, the material can be highly susceptible to intergranular corrosion when exposed to corrosive aqueous environments at lower temperatures. The rate at which sensitization occurs and the degree of sensitization will depend on the specific material composition and the time and temperature of exposure. For example, the ferritic stainless grades will sensitize much more rapidly than the austenitic grades, due to the difference in diffusion rates in the two different crystal structures. Portions of a weld heat-affected zone in a susceptible material inevitably will be subjected to sensitizing temperatures and this should be considered if the welded component is to be subjected to a corrosive environment. For high-temperature applications, the material will desensitize over time as the chromium from the surrounding material diffuses back into the depleted region, but this process occurs much more slowly than the sensitization itself. Modifications have been made to the composition of some austenitic and ferritic grades to minimize the risk of sensitization, including the reduction of carbon (i.e., the socalled L grades) and the introduction of elements such as titanium and niobium that form carbides in preference to the chromium carbide (e.g., Type 321 and Type 347). It should be noted, however, that in high-temperature applications, the presence of \"stabilizing\" elements such as titanium or niobium will typically retard, but not prevent, the occurrence of sensitization, although the presence of these elements will alter the rate of its development. It should be understood that the sensitized condition does not relate directly to the presence of the carbides in the grain boundaries; rather, the condition occurs because at a certain stage in the evolution of the carbides, chromium-depleted zones are created that render the material subject to intergranular attack. Different tests for sensitization (e.g., ASTM A262 Practices A, B, C, E, and F) will detect different levels of chromium depletion and may yield different results. Since the extent of chromium depletion can vary, the degree of sensitization (DOS) varies too. Standard electrochemical techniques (see ASTM G108) exist for quantifying the DOS and allow determination of whether the DOS is compatible with the intended service. Note that some of the intergranular corrosion tests (most commonly the ASTM A262, Practice C Nitric Acid Test) may detect susceptibility to intergranular corrosion caused by mechanisms other than carbide precipitation. Thus, test method selection and the proper interpretation of results are important. References. In addition to the general refer- A-210.2 ences cited in A-120, see also the following reference for additional details: [1] J. J. Demo and A. P. Bond, \"Intergranular Corrosion and Embrittlement of Ferritic Stainless Steels,\" Corrosion, Volume 31, January 1975, pp. 21-22."
      ]
    },
    {
      "id": "A-211",
      "heading": "THERMAL AGING EMBRITTLEMENT",
      "paragraphs": [
