Repository: danivelas0/asme-pcc

File: resources/asme_bpvc/sec_ii/bpvc_ii_d_metric_2025/appendices/nonmandatory_appendix_e.json
{
  "source": {
    "code": "ASME BPVC Section II, Part D (Metric)",
    "edition": "2025",
    "title": "ASME Boiler and Pressure Vessel Code, Section II - Materials, Part D - Properties (Metric)",
    "extracted_from": "D Metric 2025 .pdf",
    "note": "Technical content only. Publisher front/back matter, running heads and printed folios are omitted. Values are as printed; the ASME ellipsis (no value / not permitted) is represented as null. NP = Not Permitted and SPT = Supports Only are kept verbatim where printed."
  },
  "appendix": "Nonmandatory Appendix E",
  "kind": "Nonmandatory",
  "identifier": "E",
  "title": "Material Data for Stress Analysis in the Time-dependent Regime",
  "title_as_printed": "MATERIAL DATA FOR STRESS ANALYSIS IN THE TIME-DEPENDENT REGIME",
  "pdf_pages": [
    1433,
    1534
  ],
  "section_count": 1,
  "word_count": 5515,
  "note": "Prose only. Tables and figures printed inside this appendix are in ../appendices/tables and ../appendices/figures.",
  "sections": [
    {
      "id": "E-100",
      "heading": "INTRODUCTION",
      "paragraphs": [
        "Tables E-100.1-1 through Table E-100.23-1 and Figures E-100.2-1 through E-100.22-11 were drawn from the 2015 Edition of Section III, Subsection NH. They are intended to be used in the time-dependent stress analysis for nonnuclear applications using the strain method. A cross-reference between the table and figure numbers in this Appendix and those in the 2015 Edition of Section III, Subsection NH is provided in Table E-100.24-1. Ni–Fe–Cr 21/4Cr–1Mo 9Cr–1Mo–V UNS N08810 402 358 379 391 327 341 378 290 303 362 248 265 345 202 228 … … 326 … … 305 … … 282 … … 258 … … 233 … … 208 … … 182 … … 157 … … 132 … … 109 YS Reduction Factor TS Reduction Factor 1.00 0.80 1.00 0.80 0.90 0.90 [Note (1)] [Note (1)] 1.0 [Note (2)] Time, h 103 3 × 103 104 3 × 104 105 3 × 105 1.00 1.00 1.00 1.00 1.00 1.00 1.00 1.00 1.00 1.00 1.00 1.00 1.00 1.00 1.00 1.00 1.00 1.00 1.00 1.00 1.00 1.00 1.00 0.93 1.00 1.00 1.00 0.99 0.95 0.88 1.00 1.00 0.99 0.94 0.89 0.82 1.00 0.99 0.95 0.88 0.82 0.77 0.98 0.95 0.88 0.82 0.76 0.71 0.94 0.88 0.82 0.76 0.71 0.66 … … … … … 0.90 … … … … … 0.85 … … … … … 0.82 Time, h 103 3 × 103 104 3 × 104 105 3 × 105 1.00 1.00 1.00 1.00 1.00 1.00 1.00 1.00 1.00 1.00 1.00 1.00 1.00 1.00 1.00 1.00 1.00 1.00 1.00 1.00 1.00 1.00 0.93 0.89 1.00 1.00 0.98 0.94 0.88 0.84 1.00 0.98 0.93 0.88 0.83 0.79 0.98 0.94 0.88 0.84 0.79 0.74 0.95 0.90 0.84 0.80 0.74 0.70 0.91 0.86 0.80 0.75 0.70 0.65 … … … … … 0.87 … … … … … 0.82 … … … … … 0.78 Time, h 103 3 × 103 104 3 × 104 105 3 × 105 1.00 1.00 1.00 1.00 1.00 1.00 1.00 1.00 1.00 1.00 1.00 1.00 1.00 1.00 1.00 1.00 1.00 1.00 1.00 1.00 1.00 1.00 1.00 1.00 1.00 1.00 1.00 1.00 1.00 0.98 1.00 1.00 1.00 1.00 0.97 0.97 1.00 1.00 1.00 1.00 0.94 0.91 1.00 1.00 1.00 0.94 0.92 0.89 1.00 1.00 0.95 0.92 0.88 0.83 1.00 0.96 0.92 0.89 0.85 0.84 0.97 0.94 0.90 0.87 0.83 0.81 0.94 0.91 0.87 0.84 0.81 0.78 3 x 105 1 000 10 000 100 000 Time, h Types, Grades, or Classes F304, F304H, F316, F316H TP304, TP304H, TP316, TP316H 304, 316, 304H, 316H TP304, TP304H, TP316, TP316H TP304, TP304H, TP316, TP316H 304, 316, 304H, 316H TP304, TP304H, TP316, TP316H WP304, WP304H, WP316, WP316H, WP304W, WP304HW, WP316W, WP316HW 304, 304H, 316, 316H F304, F304H, F316, F316H FP304, FP304H, FP316, FP316H UNS N08810 UNS N08810 UNS N08810 UNS N08810 UNS N08810 F22, Class 1 T22 WP22, WP22W [Note (5)] P22 F22a FP22 Grade 22, Class 1 Pipe 21/4CR (SA-387, Grade 22, Class 1) F91 T91 P91 91 Class E308, E308L, E316, E316L, E16‐8‐2 ER308, ER308L, ER316, ER316L, ER16‐8‐2 E308, E308T, E308LT, E316T, E316LT‐1, EXXXT‐G (16‐8‐2 chemistry) ENiCrFe‐2 ERNiCr‐3 E90XX‐B3 (>0.05% carbon) EB3, ECB3 E90C‐B3 (>0.05% carbon), ER90S‐B3 E90T‐B3 (>0.05% carbon) E90XX‐B9 EB9 ER90S‐B9 Ni–Fe–Cr (Solution Annealed) UNS 21/4Cr–1Mo 9Cr–1Mo–V N08810 … 123 184 … 123 178 105 116 172 104 116 165 103 99 154 101 81 133 99 64 117 89 48 102 74 35 81 68 26 [Note (1)] 62 … 62 46 … 51 29 … … 41 … … 34 … … 28 … … 23 [Note (2)] … … … … … … Smt — Allowable Stress Intensity Values, MPa, Type 304 SS — 207-YS, 518-UTS (207-YS, 483-UTS) 207 172 138 Stress, MPa 103 Sm 69 34 0 427 Temp., °C 1 h 10 h 30 h 425 105 105 105 450 102 102 102 475 101 101 101 500 99 99 99 525 98 98 98 550 96 96 96 575 93 93 93 600 91 91 91 625 89 89 89 650 88 88 88 675 85 85 83 700 82 (81) 80 69 725 77 (74) 70 61 750 69 (66) 60 52 775 61 (57) 51 44 800 53 (49) 43 37 Smt — Allowable Stress Intensity Values, MPa, Type 316 SS — 207-YS, 518-UTS (207-YS, 483-UTS) 207 172 138 Stress, MPa 103 69 34 0 427 102 h Temp., °C 1 h 10 h 30 h 425 110 110 110 450 108 108 108 475 107 107 107 500 106 106 106 525 105 105 105 550 104 104 104 575 104 104 104 600 102 102 102 625 101 101 101 650 101 101 101 675 98 98 98 700 95 (92) 91 78 725 90 (85) 75 63 750 82 (76) 62 51 775 70 (65) 50 40 800 61 (58) 40 32 Smt — Allowable Stress Intensity Values, MPa, Ni–Fe–Cr (Alloy 800H) Smt — Allowable Stress Intensity Values, MPa, Ni–Fe–Cr (Alloy 800H) (Cont'd) Temp., °C 1 h 10 h 30 h 425 105 105 105 450 104 104 104 475 103 103 103 500 101 101 101 525 100 100 100 550 99 99 99 575 98 98 98 600 97 97 97 625 96 96 96 650 95 95 95 675 93 93 93 700 91 91 91 725 85 85 81 750 78 77 69 Smt — Allowable Stress Intensity Values, MPa, 21/4Cr–1Mo 276 248 220 193 165 Stress, MPa 138 110 Temp., °C 1 h 10 h 30 h … 375 123 123 400 123 123 123 425 123 123 123 450 122 122 122 475 119 119 119 500 116 116 116 525 112 112 112 550 107 107 98 575 100 89 80 600 89 72 66 625 72 58 53 650 62 43 42 Smt — Allowable Stress Intensity Values, MPa, 9Cr–1Mo–V 345 310 276 242 207 Stress, MPa 172 Sm values 138 103 69 34 0 371 399 427 102 h Temp., °C 1 h 10 h 30 h 375 183 183 183 183 400 179 179 179 179 425 172 172 172 172 450 165 165 165 165 475 156 156 156 156 500 147 147 147 147 525 136 136 136 136 550 125 125 125 125 575 114 114 114 114 600 101 101 101 101 625 88 88 88 650 76 76 76 427°C 454 482 510 566 538 593 621 704 649 677 105 2 5 2 5 2 5 106 103 104 103 h 3 × 103 h 104 h 3 × 104 h 105 h 3 × 105 h 141 141 141 141 141 141 138 138 138 138 137 134 134 132 130 129 126 116 125 123 121 117 107 93 115 113 108 100 87 73 107 103 94 82 70 58 100 91 78 66 56 46 88 75 63 54 44 37 74 62 51 43 36 29 61 51 42 35 28 23 51 42 35 28 22 19 42 34 28 23 18 15 35 29 22 18 15 12 29 23 18 15 12 9 24 19 15 12 9 7 18 15 11 9 7 5 427°C 454 482 510 538 566 593 621 704 649 677 5 2 5 2 5 2 5 103 104 105 106 103 h 3 × 103 h 104 h 3 × 104 h 105 h 3 × 105 h 143 143 143 143 143 143 142 142 142 142 142 140 141 141 141 140 138 135 139 139 138 134 131 125 136 134 130 126 118 108 128 125 119 113 101 87 119 114 105 95 79 67 110 105 91 75 62 51 94 86 72 59 48 40 72 64 57 48 38 31 58 51 44 38 30 24 46 41 34 28 22 18 36 31 25 21 16 13 29 24 19 16 11 9 23 18 14 12 8 7 17 13 10 8 5 4 427°C 454 482 510 538 566 593 621 649 677 106 5 2 5 2 5 104 105 3 × 103 h 104 h 3 × 104 h 105 h 3 × 105 h 132 132 132 132 132 130 130 130 130 130 128 128 128 127 126 127 126 126 125 124 124 124 122 119 109 122 121 113 103 88 117 111 96 83 72 107 91 79 67 58 89 75 64 55 47 74 62 53 45 39 61 52 44 37 31 50 41 35 29 25 41 34 29 24 20 34 28 24 20 16 377°C 399 427 454 482 510 538 566 593 1 000 10 000 100 000 300 000 103 h 3 × 103 h 104 h 3 × 104 h 105 h 3 × 105 h 245 245 245 245 245 245 216 205 196 183 172 161 186 173 160 142 125 112 164 149 130 116 101 89 136 122 106 92 80 71 111 99 85 74 64 56 89 78 66 57 48 41 74 64 54 46 38 33 59 50 42 35 29 25 … … … … … 47 … … … … … 36 … … … … … 28 St — Allowable Stress Intensity Values, MPa, 9Cr–1Mo–V 345 310 276 241 Stress, MPa 207 172 138 103 69 34 0 1 10 Temp., °C 1 h 10 h 30 h 375 325 325 325 400 317 317 317 425 307 307 307 450 294 294 294 475 275 275 271 500 262 249 235 525 242 214 200 550 217 182 170 575 189 154 142 600 164 126 115 625 139 106 96 650 117 87 78 Stresses, MPa Ni–Cr–Fe–Mo–Cb 21/4Cr–1Mo 9Cr–1Mo–V UNS N07718 1 034 1 016 989 970 955 945 937 929 925 922 918 914 909 902 896 160 269 888 151 243 883 [Note (1)] … 139 218 … 126 193 … 110 165 … … … … … … … … … … … … … … … … … … … … … … … … … … … … … … Temperature, °C 427 454 482 510 538 566 593 621 649 677 704 732 760 788 816 2 5 2 5 2 3 104 105 103 h 3 × 103 h 104 h 3 × 104 h 105 h 3 × 105 h 393 393 393 354 308 272 390 353 325 287 249 219 340 300 265 232 201 176 284 250 217 188 161 140 236 205 177 153 129 114 195 168 144 124 104 91 161 139 113 100 83 59 134 113 95 80 66 56 111 93 78 64 53 44 92 77 63 52 43 34 75 62 51 42 35 28 63 52 41 34 27 22 53 43 34 28 22 18 44 35 28 23 18 14 36 29 23 18 14 11 29 24 19 14 10 9 Temperature, °C 427 454 482 510 538 566 593 621 649 677 704 732 760 788 816 2 5 2 5 2 3 104 105 103 h 3 × 103 h 104 h 3 × 104 h 105 h 3 × 105 h 445 445 445 445 445 445 437 437 437 419 395 372 429 409 389 352 317 286 381 349 322 285 248 219 307 275 248 226 183 158 268 230 203 173 147 125 223 194 169 142 120 100 185 159 136 112 94 79 155 130 110 89 72 59 129 107 88 70 57 46 108 89 71 57 44 35 89 72 57 45 34 27 76 60 47 36 27 21 63 50 38 29 21 16 52 41 30 23 16 12 42 32 24 18 12 9 Temperature, °C 427 454 482 510 538 566 593 621 649 677 704 732 760 788 899 871 816 843 3 4 5 6 10 10 10 3 × 103 h 104 h 3 × 104 h 105 h 3 × 105 h 5× 105 h 387 387 387 374 330 312 385 385 354 307 270 254 384 333 292 252 220 207 321 276 241 207 180 168 268 229 198 169 146 137 223 189 163 138 119 111 185 156 134 113 96 90 154 129 110 92 78 72 127 106 90 75 63 58 105 87 73 61 51 47 87 72 60 49 41 38 72 59 49 40 33 30 59 48 40 32 26 24 49 39 32 26 21 19 40 32 26 21 17 15 33 26 21 17 13 12 27 21 17 13 11 9.7 22 17 14 11 8.5 7.6 18 14 11 8.5 6.7 6.0 15 11 8.9 6.8 5.3 4.7 Temperature, °C 371 399 427 454 482 510 621 538 649 566 593 104 105 3 × 105 Time, h 3 × 103 h 104 h 3 × 104 h 105 h 3 × 105 h 401 399 396 392 356 323 363 350 328 296 256 233 301 266 245 216 191 170 249 221 197 172 151 133 205 183 159 140 121 105 167 148 128 112 96 83 137 118 103 88 71 70 112 96 81 68 58 48 89 76 63 52 43 36 … … … … … 69 … … … … … 52 … … … … … 43 Temperature, °C 427 454 482 510 538 566 2 5 2 5 2 5 104 105 106 Time, h 3 × 103 h 104 h 3 × 104 h 105 h 3 × 105 h 1 160 1 160 1 160 1 100 1 060 1 150 1 110 1 060 1 020 985 1 070 1 020 974 924 883 975 926 881 825 775 865 812 759 704 649 778 723 672 609 558 Temp., \u0004C 371 399 427 454 482 510 538 566 593 621 649 10 000 100 000 300 000 Time, h 103 h 3 × 103 h 104 h 3 × 104 h 105 h 3 × 105 h 487 487 487 487 487 487 475 475 475 461 435 412 459 436 412 390 366 345 396 374 350 329 308 289 338 317 295 276 257 240 285 266 247 229 212 196 239 222 204 189 173 159 198 178 166 153 139 127 163 149 135 122 110 99 132 118 106 94 82 72 105 94 81 67 53 42 81 72 54 44 33 25 3 × 103 h 104 h 3 × 104 h 105 h 3 × 105 h 0.99 0.99 0.99 0.97 0.97 0.97 0.97 0.97 0.96 0.95 0.96 0.96 0.96 0.94 0.92 0.94 0.94 0.94 0.92 0.89 0.95 0.95 0.94 0.91 0.87 0.98 0.98 0.95 0.90 0.84 1.00 0.98 0.94 0.87 0.80 0.98 0.94 0.89 0.80 0.70 0.95 0.88 0.81 0.71 0.60 0.88 0.79 0.70 0.58 0.47 3 × 103 h 104 h 3 × 104 h 105 h 3 × 105 h 1.00 1.00 1.00 1.00 1.00 1.00 1.00 1.00 1.00 1.00 1.00 1.00 1.00 1.00 1.00 1.00 1.00 1.00 1.00 1.00 1.00 1.00 1.00 1.00 1.00 1.00 1.00 1.00 1.00 1.00 1.00 1.00 1.00 1.00 1.00 1.00 1.00 1.00 1.00 1.00 1.00 1.00 1.00 1.00 1.00 3 × 103 h 104 h 3 × 104 h 105 h 3 × 105 h 1.00 1.00 0.98 0.98 0.95 1.00 1.00 0.97 0.96 0.91 1.00 1.00 0.96 0.93 0.87 1.00 0.99 0.95 0.90 0.84 1.00 0.99 0.96 0.89 0.81 1.00 1.00 0.98 0.89 0.79 1.00 1.00 0.97 0.87 0.77 1.00 1.00 0.96 0.84 0.75 1.00 1.00 0.92 0.79 0.68 1.00 0.96 0.86 0.73 0.62 1.00 0.90 0.79 0.66 0.55 0.94 0.83 0.72 0.61 0.50 0.87 0.76 0.65 0.54 0.46 3 × 103 h 104 h 3 × 104 h 105 h 3 × 105 h 0.95 0.93 0.93 0.93 0.93 0.89 0.86 0.86 0.85 0.85 0.83 0.79 0.79 0.76 0.76 0.76 0.73 0.72 0.68 0.67 0.74 0.72 0.70 0.65 0.61 0.77 0.75 0.72 0.68 0.61 0.79 0.76 0.72 0.68 0.62 0.77 0.74 0.70 0.65 0.58 0.75 0.70 0.64 0.57 0.49 0.69 0.64 0.57 0.49 0.40 0.60 0.54 0.47 0.39 0.31 3 × 103 h 104 h 3 × 104 h 105 h 3 × 105 h 0.91 0.91 0.90 0.89 0.88 0.83 0.80 0.79 0.77 0.76 0.82 0.81 0.79 0.77 0.76 0.86 0.85 0.84 0.83 0.82 0.90 0.89 0.90 0.87 0.85 0.93 0.93 0.94 0.92 0.89 0.96 0.96 0.97 0.97 0.97 0.96 0.98 0.99 0.99 1.00 0.97 0.99 1.00 1.00 1.00 3 × 103 h 104 h 3 × 104 h 105 h 3 × 105 h 0.97 0.96 0.95 0.93 0.90 0.91 0.90 0.88 0.85 0.81 0.86 0.83 0.81 0.76 0.72 0.81 0.77 0.74 0.67 0.63 0.81 0.76 0.72 0.64 0.57 0.84 0.79 0.74 0.67 0.57 0.87 0.81 0.75 0.68 0.61 0.87 0.81 0.75 0.65 0.58 0.87 0.81 0.72 0.64 0.55 0.84 0.77 0.69 0.60 0.51 0.80 0.73 0.66 0.57 0.48 0.74 0.67 0.61 0.53 0.46 0.69 0.62 0.56 0.49 0.43 3 × 103 h 104 h 3 × 104 h 105 h 3 × 105 h 1.00 1.00 1.00 1.00 1.00 0.97 0.95 0.94 0.91 0.89 0.94 0.91 0.88 0.84 0.80 0.94 0.90 0.86 0.82 0.77 0.94 0.89 0.85 0.80 0.76 0.94 0.89 0.84 0.79 0.74 0.93 0.88 0.83 0.77 0.72 0.93 0.87 0.81 0.75 0.70 0.92 0.85 0.80 0.73 0.68 0.91 0.84 0.77 0.71 0.65 0.90 0.83 0.76 0.69 0.63 0.88 0.81 0.74 0.66 0.60 3 × 103 h 104 h 3 × 104 h 105 h 3 × 105 h 1.00 1.00 1.00 1.00 1.00 0.93 0.92 0.92 0.91 0.91 0.87 0.86 0.85 0.84 0.83 0.85 0.84 0.84 0.82 0.81 0.88 0.86 0.84 0.83 0.81 0.88 0.87 0.85 0.83 0.81 0.89 0.87 0.85 0.83 0.81 0.90 0.88 0.86 0.83 0.81 0.91 0.88 0.85 0.82 0.80 0.91 0.88 0.85 0.82 0.78 0.91 0.87 0.84 0.78 0.71 0.90 0.82 0.76 0.67 0.59 3 × 103 h 104 h 3 × 104 h 105 h 3 × 105 h 1.00 1.00 1.00 1.00 1.00 1.00 1.00 1.00 1.00 0.99 1.00 1.00 1.00 0.99 0.97 1.00 1.00 0.99 0.97 0.94 1.00 0.99 0.97 0.94 0.90 0.99 0.97 0.93 0.89 0.85 0.97 0.93 0.89 0.84 0.79 0.94 0.90 0.86 0.80 0.75 0.89 0.83 0.78 0.71 0.66 Ratio 1.0 0.95 0.93 0.92 0.91 0.89 0.87 0.84 0.80 0.76 Grades B8, Class 1 and B8A, Class 1A [Note (1)] B8M, Class 1 and B8MA, Class 1A [Note (1)] N07718 Alloy 316 SS 718 38 40 230 38 40 228 37 39 227 37 39 226 36 39 224 35 39 222 … 35 39 … 34 38 … 33 37 … 32 37 … 32 37 … 27 29 <10 h 100 300 1 000 St 3 000 10 000 30 000 100 000 200 000 593 649 704 760 <10 h 100 300 St 1 000 3 000 10 000 30 000 100 000 200 000 593 649 704 760 Temperature, °C 10−100 h 300 1 000 3 000 St 10 000 30 000 100 000 300 000 510 538 566 593 3 × 103 h 104 h 3 × 104 h 105 h 3 × 105 h 306 306 306 306 306 304 304 304 304 304 303 303 303 300 300 301 298 288 275 263 290 282 261 242 224 265 250 228 208 191 304 SS not exceeding 40°C 425 480 104 105 106 2 5 2 5 2 5 540°C 595°C 650°C 705°C 0.0425 0.0382 0.0335 0.0297 0.0284 0.025 0.0217 0.0186 0.0197 0.017 0.0146 0.0123 0.0128 0.011 0.0093 0.0077 0.0096 0.0082 0.0069 0.0057 0.00735 0.0063 0.00525 0.00443 0.0055 0.0047 0.00385 0.00333 0.0045 0.0038 0.00315 0.00276 0.00373 0.0032 0.00263 0.0023 0.00298 0.0026 0.00215 0.00185 0.00256 0.00226 0.00187 0.00158 0.00224 0.00197 0.00162 0.00138 0.00188 0.00164 0.0014 0.00117 0.00167 0.00145 0.00123 0.00105 0.0015 0.0013 0.0011 0.00094 0.0013 0.00112 0.00098 0.00084 316 SS For metal temperatures not exceeding 40°C 425 480 595 705 104 105 106 5 2 5 2 5 480°C 540°C to 650°C 705°C 0.0378 0.0318 0.0214 0.0251 0.0208 0.0149 0.0181 0.0148 0.0105 0.0123 0.00974 0.00711 0.00961 0.00744 0.00551 0.00761 0.00574 0.00431 0.00571 0.00424 0.00328 0.00466 0.00339 0.00268 0.00381 0.00279 0.00226 0.00301 0.00221 0.00186 0.00256 0.00186 0.00162 0.00221 0.00161 0.00144 0.00182 0.00136 0.00121 0.00159 0.00121 0.00108 0.00139 0.00109 0.000954 0.00118 0.000963 0.000834 425°C 540°C 104 105 106 540°C 650°C 760°C 0.0424 0.03414 0.02841 0.02735 0.02199 0.01829 0.01849 0.01483 0.01233 0.01164 0.00932 0.00774 0.00849 0.00678 0.00562 0.00660 0.00533 0.00469 0.00515 0.00417 0.00388 0.00454 0.00366 0.00349 0.00433 0.00347 0.00309 0.00409 0.00327 0.00270 0.00293 0.00234 0.00212 0.00243 0.00197 0.00183 0.00212 0.00175 0.00164 0.00194 0.00155 0.00149 0.00186 0.00147 0.00140 0.00178 0.00140 0.00132 0.00169 0.00131 0.00122 21/4 Cr-1Mo Steel For metal temperatures not exceeding 425°C 595°C 105 106 107 480°C to 595°C 0.040 0.0163 0.0097 0.0070 0.0056 0.0042 0.0039 0.0035 0.00265 0.00215 0.00182 0.00158 0.00142 0.00130 0.00118 Design line 104 105 106 107 108 2 5 2 5 2 5 2 5 Strain Range, ϵ t (m/m), at 540°C Temperature 0.028 0.019 0.0138 0.0095 0.0075 0.0062 0.0050 0.0044 0.0039 0.0029 0.0024 0.0021 0.0019 0.00176 0.0017 0.00163 0.00155 0.00148 0.00140 0.00132 0.00125 0.00120 Time–Temperature Limits for Application of Section II External Pressure Charts for Cylinder Under Axial Compression 816 760 704 649 Temperature, °C 593 538 482 427 102 10 Time–Temperature Limits for Application of Section II External Pressure Charts for Sphere Under External Pressure 816 760 704 649 Temperature, °C 593 538 482 427 102 10 316 SS 304 SS 9Cr–1Mo–V 21/4Cr–1Mo 50 60 70 80 90 100 300 000 h 1.0 1.2 1.4 1.6 1.8 2.0 2.2 Strain, % 30 000 h 100 000 h 300 000 h 1.2 1.4 1.6 1.8 2.0 2.2 300 h 1 000 h 3 000 h 10 000 h 30 000 h 100 000 h 300 000 h 1.0 1.2 1.4 1.6 1.8 2.0 2.2 Strain, % 30 h 100 h 300 h 1 000 h 3 000 h 10 000 h 30 000 h 100 000 h 300 000 h 1.2 1.4 1.6 1.8 2.0 2.2 1 h 10 h 30 h 100 h 300 h 1 000 h 3 000 h 10 000 h 30 000 h 100 000 h 300 000 h 1.0 1.2 1.4 1.6 1.8 2.0 2.2 Strain, % Hot tensile 1 h 10 h 30 h 100 h 300 h 1 000 h 3 000 h 10 000 h 30 000 h 100 000 h 300 000 h 1.2 1.4 1.6 1.8 2.0 2.2 Hot tensile 1 h 10 h 30 h 100 h 300 h 1 000 h 3 000 h 10 000 h 30 000 h 100 000 h 300 000 h 1.2 1.4 1.6 1.8 2.0 2.2 Hot tensile 1 h 10 h 30 h 100 h 300 h 1 000 h 3 000 h 10 000 h 30 000 h 100 000 h 300 000 h 1.2 1.4 1.6 1.8 2.0 2.2 Hot tensile 1 h 10 h 30 h 100 h 300 h 1 000 h 3 000 h 10 000 h 30 000 h 100 000 h 300 000 h 1.2 1.4 1.6 1.8 2.0 2.2 Hot tensile 1 h 10 h 30 h 100 h 300 h 1 000 h 3 000 h 10 000 h 30 000 h 100 000 h 300 000 h 1.2 1.4 1.6 1.8 2.0 2.2 Hot tensile 1 h 10 h 30 h 100 h 300 h 1 000 h 3 000 h 10 000 h 30 000 h 100 000 h 300 000 h 1.0 1.2 1.4 1.6 1.8 2.0 2.2 Strain, % Hot tensile 1 h 10 h 30 h 100 h 300 h 1 000 h 3 000 h 10 000 h 30 000 h 100 000 h 300 000 h 1.2 1.4 1.6 1.8 2.0 2.2 Hot tensile 1 h 10 h 30 h 100 h 300 h 1 000 h 3 000 h 10 000 h 30 000 h 100 000 h 300 000 h 1.2 1.4 1.6 1.8 2.0 2.2 Strain, % Hot tensile 1 h 10 h 30 h 100 h 300 h 1 000 h 3 000 h 10 000 h 30 000 h 100 000 h 300 000 h 1.2 1.4 1.6 1.8 2.0 2.2 Hot tensile 1 h 10 h 30 h 100 h 300 h 1 000 h 3 000 h 10 000 h 30 000 h 100 000 h 300 000 h 1.0 1.2 1.4 1.6 1.8 2.0 2.2 Strain, % 1.2 1.4 1.6 1.8 2.0 2.2 300 000 h 1.0 1.2 1.4 1.6 1.8 2.0 2.2 Strain, % 30 000 h 100 000 h 300 000 h 1.2 1.4 1.6 1.8 2.0 2.2 Strain, % Hot tensile to 1 000 h 3 000 h 10 000 h 30 000 h 100 000 h 300 000 h 1.0 1.2 1.4 1.6 1.8 2.0 2.2 Strain, % 300 h 1 000 h 3 000 h 10 000 h 30 000 h 100 000 h 300 000 h 1.2 1.4 1.6 1.8 2.0 2.2 10 h 30 h 100 h 300 h 1 000 h 3 000 h 10 000 h 30 000 h 100 000 h 300 000 h 1.2 1.4 1.6 1.8 2.0 2.2 Hot tensile to 1 h 10 h 30 h 100 h 300 h 1 000 h 3 000 h 10 000 h 30 000 h 100 000 h 300 000 h 1.2 1.4 1.6 1.8 2.0 2.2 Hot tensile 1 h 10 h 30 h 100 h 300 h 1 000 h 3 000 h 10 000 h 30 000 h 100 000 h 300 000 h 1.2 1.4 1.6 1.8 2.0 2.2 Hot tensile 1 h 10 h 30 h 100 h 300 h 1 000 h 3 000 h 10 000 h 30 000 h 100 000 h 300 000 h 1.2 1.4 1.6 1.8 2.0 2.2 Hot tensile 1 h 10 h 30 h 100 h 300 h 1 000 h 3 000 h 10 000 h 30 000 h 100 000 h 300 000 h 1.2 1.4 1.6 1.8 2.0 2.2 Hot tensile 1 h 10 h 30 h 100 h 300 h 1 000 h 3 000 h 10 000 h 30 000 h 100 000 h 300 000 h 1.2 1.4 1.6 1.8 2.0 2.2 Hot tensile 1 h 10 h 30 h 100 h 300 h 1 000 h 3 000 h 10 000 h 30 000 h 100 000 h 300 000 h 1.2 1.4 1.6 1.8 2.0 2.2 Hot tensile 1 h 10 h 30 h 100 h 300 h 1 000 h 3 000 h 10 000 h 30 000 h 100 000 h 300 000 h 1.2 1.4 1.6 1.8 2.0 2.2 Hot tensile 1 h 10 h 30 h 100 h 300 h 1 000 h 3 000 h 10 000 h 30 000 h 100 000 h 300 000 h 1.2 1.4 1.6 1.8 2.0 2.2 Hot tensile 1 h 10 h 30 h 100 h 300 h 1 000 h 3 000 h 10 000 h 30 000 100 000 300 000 1.2 1.4 1.6 1.8 2.0 2.2 Hot tensile 300 000 h 1.0 1.2 1.4 1.6 1.8 2.0 2.2 Strain, % Hot tensile 100 000 h 300 000 h 1.2 1.4 1.6 1.8 2.0 2.2 Hot tensile 10 000 h 30 000 h 100 000 h 300 000 h 1.0 1.2 1.4 1.6 1.8 2.0 2.2 Strain, % Hot tensile 1 000 h 3 000 h 10 000 h 30 000 h 100 000 h 300 000 h 1.2 1.4 1.6 1.8 2.0 2.2 Hot tensile 100 h 300 h 1 000 h 3 000 h 10 000 h 30 000 h 100 000 h 300 000 h 1.0 1.2 1.4 1.6 1.8 2.0 2.2 Strain, % Hot tensile 30 h 100 h 300 h 1 000 h 3 000 h 10 000 h 30 000 h 100 000 h 300 000 h 1.2 1.4 1.6 1.8 2.0 2.2 Hot tensile 3 h 10 h 30 h 100 h 300 h 1 000 h 3 000 h 10 000 h 30 000 h 100 000 h 300 000 h 1.0 1.2 1.4 1.6 1.8 2.0 2.2 Strain, % Hot tensile 1h 3 h 10 h 30 h 100 h 300 h 1 000 h 3 000 h 10 000 h 30 000 h 100 000 h 300 000 h 1.2 1.4 1.6 1.8 2.0 2.2 Hot tensile 1 h 3 h 10 h 30 h 100 h 300 h 1 000 h 3 000 h 10 000 h 30 000 h 100 000 h 300 000 h 1.2 1.4 1.6 1.8 2.0 2.2 Hot tensile 1 h 3 h 10 h 30 h 100 h 300 h 1 000 h 3 000 h 10 000 h 30 000 h 100 000 h 300 000 h 1.2 1.4 1.6 1.8 2.0 2.2 Hot tensile 1 h 3 h 10 h 30 h 100 h 300 h 1 000 h 3 000 h 10 000 h 30 000 h 100 000 h 300 000 h 1.0 1.2 1.4 1.6 1.8 2.0 2.2 Strain, % Hot tensile 1 h 3 h 10 h 30 h 100 h 300 h 1 000 h 3 000 h 10 000 h 30 000 h 100 000 h 300 000 h 1.2 1.4 1.6 1.8 2.0 2.2 Average hot tensile and 500 000 h 2.0 3.0 Strain, % 10 h 100 h 1 000 h 10 000 h 100 000 h 500 000 h 2.0 3.0 1 h 10 h 100 h 1 000 h 10 000 h 100 000 h 500 000 h 2.0 3.0 Strain, % 1 h 10 h 100 h 1 000 h 10 000 h 100 000 h 500 000 h 2.0 3.0 1 h 10 h 100 h 1 000 h 10 000 h 100 000 h 500 000 h 2.0 3.0 Strain, % 1 h 10 h 100 h 1 000 h 10 000 h 100 000 h 500 000 h 2.0 3.0 1 h 10 h 100 h 1 000 h 10 000 h 100 000 h 500 000 h 2.0 3.0 Strain, % 1 h 10 h 100 h 1 000 h 10 000 h 100 000 h 500 000 h 2.0 3.0 Average hot tensile 1 h 10 h 100 h 1 000 h 10 000 h 100 000 h 500 000 h 2.0 3.0 Strain, % Hot tensile 1 h 3 h 10 h 30 h 100 h 300 h 1 000 h 1.2 1.4 1.6 1.8 2.0 2.2 Hot tensile 1 h 3 h 10 h 30 h 100 h 300 h 1 000 h 1.2 1.4 1.6 1.8 2.0 2.2 Strain, % 1.2 1.4 1.6 1.8 2.0 2.2 100 000 h 300 000 h 1.2 1.4 1.6 1.8 2.0 2.2 1 000 h Hot tensile 30 000 h 100 000 h 300 000 h 3 000 h 10 000 h 1.2 1.4 1.6 1.8 2.0 2.2 Strain, % Hot tensile 100 h 1 000 h 3 000 h 10 000 h 30 000 h 100 000 h 300 000 h 1.2 1.4 1.6 1.8 2.0 2.2 Strain, % 10 h 30 h 100 h 300 h 1 000 h 3 000 h 10 000 h 30 000 h 100 000 h 300 000 h 1.2 1.4 1.6 1.8 2.0 2.2 1 h 3 h 10 h 30 h 100 h 300 h 1 000 h 3 000 h 10 000 h 30 000 h 100 000 h 300 000 h 1.2 1.4 1.6 1.8 2.0 2.2 Hot tensile 1 h 3 h 10 h 30 h 100 h 300 h 1 000 h 3 000 h 10 000 h 30 000 h 100 000 h 300 000 h 1.2 1.4 1.6 1.8 2.0 2.2 Hot tensile 1 h 3 h 10 h 30 h 100 h 300 h 1 000 h 3 000 h 10 000 h 30 000 h 100 000 h 300 000 h 1.2 1.4 1.6 1.8 2.0 2.2 Hot tensile 1 h 3 h 10 h 30 h 100 h 300 h 1 000 h 3 000 h 10 000 h 30 000 h 100 000 h 300 000 h 1.2 1.4 1.6 1.8 2.0 2.2 Hot tensile 0.3 h 1 h 3 h 10 h 30 h 100 h 300 h 1 000 h 3 000 h 10 000 h 30 000 h 100 000 h 300 000 h 1.2 1.4 1.6 1.8 2.0 2.2 Hot tensile 1 h 3 h 10 h 30 h 100 h 300 h 1 000 h 3 000 h 10 000 h 30 000 h 100 000 h 300 000 h 1.2 1.4 1.6 1.8 2.0 2.2 Type 316 0.04–0.06 0.04–0.07 0.6 1.0–2.0 11.00–12.5 17.00–18.00 2.5–3.0 <0.02 <0.03 … 0.05 0.02 0.003 [Note (3)] 0.003 0.015 0.015 0.05 0.01 3–6 AOD or AOD/ESR 595 Nonmandatory Appendix E Designation Nonmandatory Appendix E Designation Nonmandatory Appendix E Designation Nonmandatory Appendix E Designation INTENTIONALLY LEFT BLANK"
      ]
    }
  ]
}

File: resources/asme_bpvc/sec_ii/bpvc_ii_d_metric_2025/appendices/nonmandatory_appendix_a.json (part 2 of 3)
{
        "Definition. Several forms of thermally in- A-211.1 duced embrittlement have previously been covered in A-201 (graphitization), A-203 (temper embrittlement), A-204 (strain-aging embrittlement), A-207 (475°C embrittlement), and A-208 (sigma phase embrittlement). Issues not yet covered within the general subject of thermal aging embrittlement include blue brittleness, quench age embrittlement, stress-relief embrittlement, and tempered-martensite embrittlement. These last four issues all arise during fabrication-related heating activities. Blue brittleness is an embrittling phenomenon that occurs when plain carbon steels and some alloy steels are heated into the temperature range of 230°C to 370°C. Blue brittleness is an accelerated form of strain-age embrittlement and is characterized by an increase in strength and a marked decrease in ductility and toughness. Quench-age embrittlement occurs in low carbon steels when the material undergoes hardening in response to the precipitation of carbides at existing dislocations due to differences in the solid solubility of carbon in ferrite at different temperatures. The hardening reaction is made possible by rapid cooling from temperatures slightly below the lower critical transformation temperature, at which temperature the solubility of carbon is substantially greater than at room temperature. As the hardness of the steel increases with increased aging at room temperature, the ductility decreases proportionally. An aging period of several weeks at room temperature is required for maximum embrittlement. Stress-relief embrittlement is also known as postweld heat treat cracking or reheat cracking; where this mechanism is active, it will lead to intergranular cracking within the higher-strength portions of the weld zone (e.g., the coarse-grained heat-affected zone and the weld deposit itself) during stress relieving or during subsequent elevated temperature service. The metallurgical phenomenon occurs only in low alloy structural and pressure vessel steels, ferritic creep-resisting steels, austenitic stainless steels, and some nickel-base alloys. In all of these alloys, the rapid precipitation of temper-resistant phases during the early stages of heat treatment or service leads to a significant strengthening of the interior of grains within the material. The creep strain that is the mechanism of stress relief then concentrates within the grain boundary regions, which often are depleted of precipitates, leading to rapid intergranular cracking. Tempered-martensite embrittlement is a metallurgical phenomenon affecting quenched and tempered high-strength low alloy steels over the temperature range of 205°C to 370°C. Tempered-martensite embrittlement is generally thought to be caused by ferrite networks that develop due to the precipitation of cementite platelets along prior-austenite grain boundaries. Steels containing significant percentages of chromium or manganese have the highest potential for this form of embrittlement. References. Everything covered in this para- A-211.2 graph was derived from the general references cited in A-120, with particular emphasis on ASM Handbook Volumes 1 and 11."
      ]
    },
    {
      "id": "A-212",
      "heading": "RADIATION EMBRITTLEMENT",
      "paragraphs": [
        "Definition. Radiation embrittlement is a me- A-212.1 tallurgical phenomenon affecting most structural materials exposed to high levels of high-energy neutrons, usually within or near the cores of nuclear reactors. The embrittlement is evident as a substantial loss in toughness and ductility, with accompanying gains in strength (hardening). For pressure-boundary materials, the most significant concern is the increase in the ductile-to-brittle transition temperature and a decrease in the upper-shelf energy observed during impact tests. Extensive research over the years has revealed the following:",
        "(a) High-strength steels that have lower initial nil-ductility transition temperatures than low-strength steels are generally less susceptible to radiation embrittlement.",
        "(b) Steels with low initial nil-ductility transition temperatures, fine-grain microstructures, and structures with high dislocation densities generally show greater resistance to radiation embrittlement.",
        "(c) Steels with tempered-martensite in the microstructures are less susceptible than those with tempered upper bainite or ferritic microstructures.",
        "(d) Vacuum degassing and control of alloying elements such as copper, phosphorus, and possibly nickel help to reduce the susceptibility to radiation embrittlement. References. In addition to the general refer- A-212.2 ences cited in A-120, additional useful information can be derived from the following references: [1] Billington, D. S. and J. H. Crawford, Radiation Damage in Solids, Princeton University Press, 1961. [2] Bement, A. L., STP 484, Irradiation Effects on Structural Alloys for Nuclear Reactor Applications, ASTM, 1970. [3] Wechsler, M. S. and W. H. Smith, CONF-730801, Symposium on Materials Performance in Operating Nuclear Systems, National Technical Information Center, August 1973."
      ]
    },
    {
      "id": "A-213",
      "heading": "SOLIDIFICATION CRACKING",
      "paragraphs": [
        "Solidification cracking is a form of hot cracking that can occur in weldments of nickel-base alloys. Solidification cracking occurs when alloying elements or impurities are present that segregate during solidification and form low-melting-point liquid films on grain boundaries. Tensile stresses, which build up during solidification and cooling of the weld metal, can cause cracking along the liquid films. Elements that can promote solidification cracking in nickel-base alloys include sulfur, phosphorus, silicon, boron, and zirconium. The problem may appear as macroscopic solidification cracks, typically along the weld centerline, or as microfissures within the weld metal. Solidification cracks may or may not be open to the surface. For a given material, the occurrence of solidification cracking is influenced by weld joint design and weld bead geometry. Solidification cracking is promoted by high heat input, a concave weld bead profile, and a teardropshaped weld pool. Heavy restraint, due to thick material or a rigid joint design, will also promote solidification cracking."
      ]
    },
    {
      "id": "A-300",
      "heading": "UNIFORM CORROSION",
      "paragraphs": [
        "This is the simplest form of environmental damage – one that generally results in a uniform amount of wall loss over a defined period of time. It can usually be expressed as some amount of wall thickness lost per unit of time (e.g., mils per year). Most Sections of the Code have requirements for corrosion allowance, and uniform corrosion is usually what is addressed. The following are several possible uniform corrosion mechanisms, which are presented in no particular order of importance."
      ]
    },
    {
      "id": "A-301",
      "heading": "GENERAL CORROSION AND WASTAGE",
      "paragraphs": [
        "Definition. General corrosion and wastage A-301.1 are terms frequently used to describe the phenomenon of uniform corrosion in a material. General corrosion refers to corrosion dominated by uniform wall thinning that typically proceeds without any obvious signs of localized attack. Weathering steels and copper alloys are classic examples of materials that undergo general attack or corrosion in the process of developing a semiprotective oxide layer that then resists subsequent attack. The term wastage is defined in Webster's Dictionary as that which is lost by \"deterioration, wear, destruction, or the like.\" In general corrosion and wastage, electrochemical reactions develop between adjacent closely spaced micro-anode and micro-cathode areas, resulting in what appears to be (on a macro scale) a uniform loss of material. Consequently, general corrosion and wastage can be considered to be a specialized form of pitting attack, in which the number of individual electrochemical cells active on the material surface is so great that to the unaided eye it appears that the material is being removed uniformly over the entire surface of the component affected. References. Most of what is needed to un- A-301.2 derstand and effectively deal with general corrosion and wastage can be found in the general references cited in A-120."
      ]
    },
    {
      "id": "A-302",
      "heading": "ATMOSPHERIC CORROSION",
      "paragraphs": [
        "Definition. Atmospheric corrosion is the A-302.1 process in which material cross-section is reduced as the result of the corrosive nature of the atmosphere. The relative corrosivity of the atmosphere depends heavily on the location of the metal parts under consideration. For example, metal parts exposed to dry desert air typically will suffer very little, if any, corrosion due to the absence of moisture – an essential component in any electrochemical reaction. On the other hand, metals exposed to warm and moist tropical conditions, particularly near a seacoast, may undergo rapid wall loss. A variety of factors can influence the rate of atmospheric corrosion, including temperature, humidity, the strength of prevailing winds, and the presence of pollutants in the air. If airborne particulate matter happens to deposit on the metal, then that substance, along with any moisture present, might lead to nonuniform attack (which is discussed in A-400, Localized Corrosion). References. Most of what is needed to un- A-302.2 derstand and effectively deal with atmospheric corrosion can be found in the general references cited in A-120."
      ]
    },
    {
      "id": "A-303",
      "heading": "GALVANIC CORROSION",
      "paragraphs": [
        "Definition. A useful definition of galvanic A-303.1 corrosion comes from ASM Handbook Volume 11, which reads as follows: When dissimilar metals are in electrical contact in an electrolyte, the less noble metal (anode) is attacked to a greater degree than if it were exposed alone, and the more noble metal (cathode) is attacked to a lesser degree than if it were exposed alone. This behavior, which is known as galvanic corrosion, can often be recognized by the fact that the corrosion is more severe near the junction of the two metals than elsewhere on the metal surfaces. Galvanic corrosion is usually the result of poor design and selection of materials, or the plating out of a more noble metal from solution on a less noble metal. The greater the difference in potential between the two metals, the more rapid will be the galvanic attack. The textbook electromotive-force series ranks the metals according to their chemical reactivity, but applies only to the laboratory conditions under which the reactivity was determined. In practice, the solution potential of metals is affected by such factors as the presence of passive or other protective films on some metals, polarization effects, the degree of aeration, complexing agents, and temperature. References. Information that can be of use A-303.2 in dealing with galvanic corrosion can be found in the general references cited in A-120."
      ]
    },
    {
      "id": "A-304",
      "heading": "STRAY CURRENT CORROSION",
      "paragraphs": [
        "Definition. Stray current corrosion is dam- A-304.1 age to materials that occurs due to the influence of electric currents from a source (or sources) external to the component affected (typically extraneous current in the earth). This type of attack is most frequently seen in buried cast iron, carbon steel, and low alloy steel components – mostly because high alloy steels and most nonferrous materials are not typically buried. Sources of stray currents may include cathodic protection systems, electric welding machines, and grounded direct-current electric sources. However, temporary use of welding equipment during fabrication or repair on-site is unlikely to cause a long-term problem. Nearby aluminum pot line facilities, electroplating, electrolytic refining, or electrowinning facilities are more likely sources of stray currents. Other environmental factors, e.g., oxygen concentration, pH, and soil makeup, may play a role in the overall corrosion process. At points where the current enters the metal, the site will become cathodic – and the site where the current leaves will become anodic. These coupled cells may be located hundreds of yards apart, or they may be located in close proximity to each other, e.g., on either side of a gasketed pipe joint. Bolted flange connections do not provide reliable electrical continuity in pipe systems unless electrical bonds are used that are carefully installed and maintained. References. What is described above with A-304.2 regard to stray current corrosion was generally derived from the general references cited in A-120. Additional references that may prove useful include the following: [1] Parker, M. E. and E. G. Peattie, Pipeline Corrosion and Cathodic Protection, Third Edition, Gulf Publishing, 1984. [2] NACE Paper No. 98559, \"Stray Currents Generation, Interference Effects and Control.\""
      ]
    },
    {
      "id": "A-305",
      "heading": "HIGH-TEMPERATURE CORROSION",
      "paragraphs": [
        "Definition. High-temperature corrosion is A-305.1 the attack of a metal surface that occurs when the material is exposed to an oxidizing gas at elevated temperature. Corrosion or metal loss occurs by direct reaction with the gas, without the presence of a liquid electrolyte. This type of corrosion may also be called high-temperature oxidation, tarnishing, or scaling. As should be expected, the rate of attack typically increases with increasing temperature, although in some material/environment combinations the rate of attack may diminish with increasing temperature. When exposed to a high-temperature environment, most engineering materials will spontaneously form an oxide film on their surface, and depending on the character of the film, it may substantially impede the corrosion process or have very little effect on the rate of attack. Initial film formation occurs rapidly, but subsequent increases in film thickness depend upon transport of reactive species through the film. Although these films are generally considered to be oxides, the films may also be sulfides, carbides, or mixtures of these species – or other species depending on the balance of oxidation and reduction, and the dissociation pressure. References. The general references cited in A-305.2 A-120 provide information that is useful in understanding and dealing with this type of corrosion."
      ]
    },
    {
      "id": "A-306",
      "heading": "SOIL CORROSION",
      "paragraphs": [
        "Definition. Soil corrosion is the deteriora- A-306.1 tion of metals and alloys that occurs when they are exposed to soils. Since \"soils\" can consist of an endless variety of naturally occurring substances, as well as an equally large number of man-made contaminants, predicting under what conditions soil corrosion will occur and how rapidly it will proceed can be an extraordinarily difficult task. The materials that most often are found to have experienced soil corrosion are those materials, such as cast irons, carbon steels, and low alloy steels, from which buried piping is produced. Naturally occurring factors that will influence susceptibility to soil corrosion include moisture content, oxygen availability, soil homogeneity, soil drainage, the presence of seashells (in coastal areas), and the overall soil chemistry. Chloride and sulfate content, together with soil pH, also strongly affect the susceptibility of a material to soil corrosion. Other factors that may affect soil corrosion include, but are not limited to, dissimilar soils, galvanic corrosion, stray currents, differential aeration cells, and microbiologically induced corrosion. These issues are all discussed in more detail elsewhere in this Nonmandatory Appendix. Soil corrosion is characterized by external wall thinning (general corrosion), accompanied by areas of localized attack due to pitting. Corrosion rates tend to increase with higher metal temperatures. References. In addition to the general refer- A-306.2 ences cited in A-120, the following references should be of use: [1] Jones, D. A., Principles and Prevention of Corrosion, Macmillan Publishing Co., New York, 1992. [2] NACE RP-0169, Standard Recommended Practice: Control of External Corrosion on Underground or Submerged Metallic Piping Systems, NACE International."
      ]
    },
    {
      "id": "A-307",
      "heading": "CAUSTIC CORROSION",
      "paragraphs": [
        "Definition. Caustic corrosion is a form of lo- A-307.1 calized attack of metals and alloys that occurs when caustic (or alkaline) salts, primarily NaOH and KOH, concentrate on a surface. However, more general corrosion can also occur, depending on the level of concentration. Caustic corrosion is an all-too-common problem in steam- or water-side boilers, where the caustic salts can concentrate under deposits formed on the internal surface of evaporative tubing. The caustics in these units often are intentionally added to control pH and to protect tube surfaces in the event of the introduction of acidic species, such as chlorides. Materials mostly affected by this type of corrosion include the carbon steels, low alloy steels, and some aluminum alloys. References. Information useful in under- A-307.2 standing the basics of caustic corrosion, including means of prevention, can be found in the general references cited in A-120."
      ]
    },
    {
      "id": "A-308",
      "heading": "CARBON DIOXIDE CORROSION",
      "paragraphs": [
        "Definition. Carbon dioxide corrosion is a A-308.1 form of metal attack that occurs when carbon dioxide dissolves in water and forms carbonic acid, which is the actual corrodent. As with any acid, the pH of the solution is lowered and, with sufficient quantities, general corrosion and/or pitting will occur. Materials most commonly affected by carbon dioxide corrosion are the carbon steels and, to a lesser extent, the low alloy steels Alloy steels containing at least 12% chromium tend to be immune to carbon dioxide corrosion. References. The information needed to un- A-308.2 derstand the basics of carbon dioxide corrosion can be found in the general references cited in A-120."
      ]
    },
    {
      "id": "A-309",
      "heading": "CONCENTRATION CELL CORROSION",
      "paragraphs": [
        "Definition. Concentration cell corrosion is A-309.1 damage to a metal or alloy that occurs when an electrolytic cell develops, the electromotive driving force of which is caused by a local difference in the concentration of some component of the electrolyte. This concentration difference leads to the formation of discrete anodic and cathodic regions. If the difference in electromotive force or potential is great enough, the more anodic area corrodes preferentially. There are many situations in which concentration cells may form, e.g.:",
        "(a) The rate of diffusion of air produces differential aeration in the layers of water or aqueous solutions just below the liquid level and causes concentration cell corrosion in this region on partly immersed metal parts.",
        "(b) In a metal part that is partly immersed in a liquid electrolyte, a concentration cell can develop if the gaseous phase above the electrolyte consists of a gas (or gases) other than air.",
        "(c) Concentration cell corrosion can initiate on buried metals as a result of their being in contact with soils that have different chemical compositions, water contents, or degrees of aeration (oxygen supply). See the paragraphs below for pitting, crevice, and microbiologically influenced corrosion, which are all special forms of concentration cell corrosion. References. Information useful for under- A-309.2 standing the basic causes of concentration cell corrosion can be found in the general references cited in A-120."
      ]
    },
    {
      "id": "A-310",
      "heading": "DIFFERENTIAL-TEMPERATURE CELL CORROSION",
      "paragraphs": [
        "Definition. Differential-temperature cell cor- A-310.1 rosion is one of the more obscure corrosion processes that cause metal loss when different parts of the same metal or alloy are immersed in an electrolyte that varies in temperature from one location to another. If the anode and cathode are areas located on a single piece of metal (or on two electrically connected pieces of the same metal) immersed in the same electrolyte, corrosion will proceed as in any short-circuit galvanic cell. For steels immersed in dilute aerated chloride solutions, the warmer area is anodic to the cooler area. But, as the reaction progresses, the polarity may reverse, depending on aeration, the solution velocity where it contacts the metal surface, and other factors. For copper in aqueous salt solutions, the area of the metal at the higher temperature is the cathode and the area at the lower temperature is the anode. So, there is preferential attack at the anodic area, with copper dissolving from the cold area and depositing on the warmer cathodic area. References. Information useful for under- A-310.2 standing the basics of differential-temperature cell corrosion can be found in the general references cited in A-120."
      ]
    },
    {
      "id": "A-311",
      "heading": "MOLTEN SALT CORROSION",
      "paragraphs": [
        "Definition. Molten salt corrosion is the attack A-311.1 that metals experience when a molten salt in contact with the surface completely or partially dissolves the protective oxide film that in more benign environments limits the rate of attack. In the absence of the protective oxide film, the reaction of the metal with dissolved or combined oxygen in the salt can occur very rapidly to form molten flux in the salt or nodular oxide on the metal surface, which then promotes galvanic corrosion. The molten salts may be fluorides, chlorides, nitrates, or sulfates, or they may be molten hydroxides or carbonates. Uniform metal loss is the most common form of molten salt corrosion. However, selective leaching of one or more elements from the metal may occur at the higher temperatures, whereas pitting and/or crevice corrosion may take place at the lower temperatures. All forms of corrosion observed in aqueous systems, such as stress-assisted corrosion, galvanic corrosion, erosion-corrosion, and fretting, have been experienced in molten salts. Molten salt exposure will exist where molten salts are used for heat transfer or storage, but may also occur in waste incineration, fossil-fuel combustion, and other high-temperature environments. In the latter environments, this phenomenon is often called hot corrosion. References. Much of the information needed A-311.2 to understand the basics of molten salt corrosion can be found in the general references cited in A-120. Reputable material suppliers should also be contacted to determine if one or more of their materials has shown good performance under conditions similar to those where the problem exists."
      ]
    },
    {
      "id": "A-312",
      "heading": "LIQUID METAL CORROSION",
      "paragraphs": [
        "Definition. Liquid metal corrosion is the at- A-312.1 tack experienced by susceptible materials in plants and/ or systems that use liquid metals as coolants. These systems are generally associated with nuclear reactors, other than the conventional water-cooled or gas-cooled types. System coolants may be molten forms of sodium, sodium– potassium (NaK) eutectic, lead, lithium, mercury, cesium, lead–bismuth alloys, and lead–lithium alloys. An experience base exists showing which structural/pressure boundary materials are suitable at given time/temperature combinations for service with particular liquid metals. Liquid metal corrosion may involve dissolution from a surface by direct dissolution; surface reaction, involving solid-metal atoms, the liquid metal, and an impurity element present in the liquid metal: or intergranular attack. It may also involve impurity and interstitial reactions, alloying (or dealloying), and compound reduction. In evaluating instances of liquid metal corrosion, there are three important factors: – surface attrition (loss in thickness) – depth of depleted zone (altered base metal) – presence of intergranular attack A factor often overlooked is the probability that any material lost in a given region of a liquid metal system may turn up elsewhere in the system as a deposit, most likely in a cooler portion of the system. References. Liquid metal corrosion is a fairly A-312.2 rare occurrence, since there are limited applications for the use of liquid metals. A general understanding of the corrosion mechanism can be derived from the general references cited in A-120. One additional source of information is [1] Draley, J. E. and J. R. Weeks, Corrosion by Liquid Metals, Plenum Press, 1970."
      ]
    },
    {
      "id": "A-400",
      "heading": "LOCALIZED CORROSION",
      "paragraphs": [
        "As the name implies, localized corrosion is a broad term describing any one of a number of corrosion processes in which damage takes place at small and well-defined locations on the surface of a material rather than uniformly over the entire surface. A concern with this type of corrosion is that often it is difficult to determine how serious is the degree of attack until leakage at one or more sites on the surface actually occurs. This type of corrosion usually does not lead to the catastrophic ruptures typically associated with gross wall loss over a period of time. The following are several mechanisms considered to be forms of localized corrosion, in no particular order of significance."
      ]
    },
    {
      "id": "A-401",
      "heading": "PITTING CORROSION",
      "paragraphs": [
        "Definition. Pitting corrosion is defined as lo- A-401.1 calized attack of a metal surface, with the attack confined to a point or small area in which the ratio of the depth of the attack to the amount of surface area affected is large. Pitting is one of the most difficult types of corrosion to manage, because of the lack of predictability regarding where the attack will occur and the speed with which the attack may proceed. The mechanism driving pitting corrosion is thought to begin with a local breakdown of the passive film on the metal surface. The breakdown is followed by the formation of an electrolytic cell. The anode of this cell is the small area of active attack and the cathode is the remaining large area of passivated metal. Once pits begin, they tend to continue to grow in depth by a self-sustaining or autocatalytic process. Propagation of pits is thought to involve the dissolution of metal and the maintenance of a high degree of acidity at the bottom of the pit by hydrolysis of the dissolved metal ions. References. Information that may be useful A-401.2 in effectively dealing with pitting corrosion can be found in the general references cited in A-120."
      ]
    },
    {
      "id": "A-402",
      "heading": "FILIFORM CORROSION",
      "paragraphs": [
        "Definition. Filiform corrosion is that materi- A-402.1 al deterioration that occurs under some coatings which assumes the form of randomly distributed threadlike filaments. Filiform corrosion usually occurs on metal surfaces that are coated with a thin layer (approximately 4 mils) of an organic coating. The corrosion usually initiates at a defect of some sort (i.e., a hole, a scratch, etc.) in the coating. Filiform corrosion generally occurs when the coated material is exposed to temperatures in the range of 20°C to 35°C at relative humidity levels between 60% and 95%. The surrounding atmosphere must contain air or oxygen. Filiform corrosion is characterized by its unique appearance, in which fine filaments emanate from one or more sources in somewhat random directions across the surface of the material. The filaments are fine tunnels composed of corrosion products underneath the bulged or cracked coating. References. Most of what is needed to un- A-402.2 derstand and deal with filiform corrosion can be found in the general references cited in A-120."
      ]
    },
    {
      "id": "A-403",
      "heading": "CREVICE CORROSION (AND DENTING)",
      "paragraphs": [
        "Definition. Crevice corrosion is the localized A-403.1 attack of a metal surface that occurs when the surface is located immediately adjacent to an area that is shielded from full exposure to the environment by the surface of another material (not necessarily a metal). The environment, itself, may be relatively benign with respect to the metal experiencing the crevice corrosion. The term denting has a more specialized meaning, originating primarily from special crevice corrosion problems experienced in pressurized water nuclear reactor steam generators. Denting involves corrosion of the tube support plates, with the resulting denting of the tubes due to the impingement of the increased volume of the corrosion products on the surface of the tubing. Crevices frequently occur as narrow openings or spaces (gaps) between metal-to-metal or nonmetal-to-metal components. These may occur as a normal part of any construction (e.g., the area around a washer on a bolted assembly). Unintentional crevices also occur as cracks, laps, seams, and other similar discontinuities. Under-deposit corrosion is another form of crevice corrosion. Note also that the presence of weld spatter and unremoved heat tint has been identified as a potential source of pitting of welds in stainless steels. In crevice corrosion, regardless of the materials involved, a common factor is the development of localized environments that differ from the bulk coolant environment. This condition is referred to as an oxygen differential cell and it develops as oxygen within the crevice is consumed while the bulk coolant remains constant in oxygen content. The bulk surfaces then become the larger cathode, while the crevice area becomes the anode, resulting in potentially rapid attack of the anodic area. References. The information needed to un- A-403.2 derstand and deal with crevice corrosion can be found in the general references cited in A-120."
      ]
    },
    {
      "id": "A-404",
      "heading": "MICROBIOLOGICALLY INFLUENCED CORROSION",
      "paragraphs": [
        "Definition. Microbiologically influenced cor- A-404.1 rosion (MIC) is the deterioration that can occur in a broad range of alloys as the result of the metabolic activity of microorganisms. Attack from MIC typically is characterized by localized pitting under deposits or tubercles that are utilized by the organisms to sustain their metabolic activity. In cast irons and carbon steels, subsurface damage usually appears to be cup-shaped, while in stainless steels, subsurface cavities or \"wormholes\" tend to develop. MIC usually occurs in situations where water is present (either continuously or intermittently), particularly when stagnant or low-flow conditions exist, which fosters the growth of microorganisms. There are a large variety of microorganisms that potentially can be involved in the degradation of materials and they thrive on a variety of nutrients including inorganic substances (sulfur, ammonia, hydrogen sulfide, etc.) and organics, such as hydrocarbons and organic acids. All of these organisms require carbon, nitrogen, and phosphorus for their growth. In most cases the conditions favoring the development of MIC will not exist over the entire surface of the component under attack, whether it is a pipe, a pump, or a boiler tube, but rather will be associated with the local formation of dispersed deposits or slime coatings. Welds often are preferentially affected by MIC. This corrosion mechanism has been encountered in numerous industries, including the chemical processing industry, the fossil and nuclear power industries, the petrochemical industry (both offshore and oil field), and generally in any application in which buried pipelines are involved. References. In addition to the general refer- A-404.2 ences cited in A-120, the following sources of information may be helpful in dealing with MIC: [1] Kobrin, G., ed., A Practical Manual on Microbiologically Influenced Corrosion, NACE International, 1993. [2] Lucina, G. J., Sourcebook for Microbiologically Influenced Corrosion in Nuclear Power Plants, EPRI NP-5580, Electric Power Research Institute, 1988."
      ]
    },
    {
      "id": "A-500",
      "heading": "METALLURGICALLY INFLUENCED CORROSION",
      "paragraphs": [
        "This group of corrosion mechanisms involves those cases where the structure of a material has been altered either during fabrication into a component or during relatively longtime exposure to service conditions. Examples of these mechanisms follow."
      ]
    },
    {
      "id": "A-501",
      "heading": "INTERGRANULAR CORROSION",
      "paragraphs": [
        "Definition. Intergranular corrosion is the at- A-501.1 tack of a material that occurs preferentially at its grain boundaries, usually with slight or negligible attack on the adjacent grain surfaces. This is also known as intercrystalline corrosion, or intergranular attack (IGA). One prerequisite for intergranular corrosion is the development of a condition in which the grain boundary or the material immediately adjacent to the grain boundary is rendered substantially less resistant to certain contaminants, due to a local concentration or loss of particular elements. This may involve the diffusion of certain types of impurities to the grain boundaries, or it may involve the depletion of critical alloying constituents from the material immediately adjacent to the grain boundary due to the precipitation of carbide or carbonitride phases in the grain boundaries. A second obvious prerequisite for intergranular corrosion is exposure of the susceptible material to an electrolyte, which may be either the system coolant or an external contaminant activated by the presence of moisture in some form. The classic example of intergranular corrosion is the standard carbon grade of Type 304 stainless steel that has been joined by welding to another piece of metal (Type 304 SS or otherwise). With typical welding heat input and a slower rate of cooling from the temperatures of welding, and in the absence of a postweld solution-annealing heat treatment, chromium-rich carbides form in the grain boundaries located in the heat-affected zone. The formation of these carbides robs chromium from the adjoining material, setting up a significant difference in corrosion potential between the chromium-depleted material at the grain boundaries and the chromium-enriched material within the grains. In this condition, rapid dissolution of the chromium-depleted material can occur if the material is exposed to a contaminant, because the anodic area (i.e., the chromium-depleted material at the grain boundaries) is small compared to the cathodic area (i.e., the much larger intragranular area where the chromium is at \"normal\" levels). See also A-210, dealing with sensitization (carbide formation). Several common aluminum alloys also suffer from intergranular corrosion (often called exfoliation corrosion) due to segregation of alloying elements such as copper and magnesium. References. Information useful in under- A-501.2 standing the basics of intergranular corrosion can be found in the general references cited in A-120."
      ]
    },
    {
      "id": "A-502",
      "heading": "DEALLOYING CORROSION (DEZINCIFICATION AND GRAPHITE CORROSION)",
      "paragraphs": [
        "Definition. Dealloying involves the selective A-502.1 attack of one or more components of a metal solid solution. Also known as parting or selective leaching, it is the mechanism involved in such phenomena as decarburization, decobaltification, denickelification, dezincification, and graphite corrosion. One highly detrimental result of this type of selective attack is that with the loss of one or more of the alloy constituents, the density of the material may be reduced and the structure may become porous. In turn, this can lead to an undermining of the material's mechanical integrity, so that the material becomes subject to sudden unanticipated overload failure. The process by which dealloying occurs is not fully understood and, as a consequence, the variables controlling the process are difficult to quantify; however, it is known that damage may occur progressively over many years under conditions of operation that are otherwise regarded as innocuous. Dezincification, which is one of the most common forms of dealloying corrosion, occurs in some brasses and involves the selective removal of zinc from the alloy. Inhibited alpha phase brasses containing certain minor alloying additions are less prone to dezincification, while the duplex alpha–beta phase brasses are more prone to this degradation mechanism. Graphitic corrosion is another very common form of dealloying that affects primarily gray cast iron. Ductile and malleable cast irons tend to be immune to dealloying corrosion. References. Information needed to under- A-502.2 stand and effectively deal with dealloying corrosion can be found in the general references cited in A-120."
      ]
    },
    {
      "id": "A-503",
      "heading": "GROOVING",
      "paragraphs": [
        "Definition. Grooving is a form of localized A-503.1 corrosion that is most typically encountered in electric resistance welded (ERW) carbon steel pipe exposed to aggressive aqueous coolants. The preferential corrosion, or grooving, is related to the redistribution of manganese sulfides along the weld line during the welding process. The higher temperatures that develop in the weld area during welding tend to break down the manganese sulfides, leading to local enrichment of the matrix in sulfur. The resulting heterogeneous structure can behave like a dissimilar metal couple, leading to selective attack of the sulfur-enriched anodic zone (the groove) in the presence of an electrolyte. References. Information useful in effectively A-503.2 dealing with grooving can be found in the general references cited in A-120."
      ]
    },
    {
      "id": "A-600",
      "heading": "MECHANICALLY ASSISTED CORROSION",
      "paragraphs": [
        "These are corrosion-related damage mechanisms in which the process of metal loss is substantially enhanced by the impinging action of a solid, liquid, or gas present in the operating environment on the surface of the component containing that environment. The impinging substance may be any impurity, corrosion product, or entrained gas contained within the operating system. The damage caused by any one of these mechanisms tends to be localized, reflecting the influence of variations in the flow pattern of the water or other process fluids. Examples of these mechanisms follow."
      ]
    },
    {
      "id": "A-601",
      "heading": "VELOCITY-AFFECTED CORROSION",
      "paragraphs": [
