Repository: danivelas0/asme-pcc

File: resources/asme_bpvc/sec_ii/bpvc_ii_d_metric_2025/notes_table_5b.json
{
  "source": {
    "code": "ASME BPVC Section II, Part D (Metric)",
    "edition": "2025",
    "title": "ASME Boiler and Pressure Vessel Code, Section II - Materials, Part D - Properties (Metric)",
    "extracted_from": "D Metric 2025 .pdf",
    "note": "Technical content only. Publisher front/back matter, running heads and printed folios are omitted. Values are as printed; the ASME ellipsis (no value / not permitted) is represented as null. NP = Not Permitted and SPT = Supports Only are kept verbatim where printed."
  },
  "document": "NOTES TO TABLE 5B",
  "applies_to": "Table 5B",
  "pdf_pages": [
    608,
    609
  ],
  "item_count": 41,
  "sections": [
    {
      "section": "GENERAL NOTES",
      "items": [
        {
          "id": "(a)",
          "text": "The following abbreviations are used: ann., annealed; extr., extruded; fin., finished; rel., relieved; Smls., Seamless; and Wld., Welded."
        },
        {
          "id": "(b)",
          "text": "An alternative typeface is used for stress values obtained from time–dependent properties (see Notes T1 through T15)."
        },
        {
          "id": "(c)",
          "text": "Where specifications, grades, classes, and types are listed in this Table, and where the material specification in Section II, Part A or Part B is a dual–unit specification (e.g., SB–407/SB–407M), the values listed in this Table shall be applicable to either the customary U.S. version of the material specification or the SI units version of the material specification. For example, the values listed for SB–407 Grade N08800 shall be used when SB–407M Grade N08800 is used in construction."
        },
        {
          "id": "(d)",
          "text": "The values in this Table may be interpolated to determine values for intermediate temperatures. The values at intermediate temperatures shall be rounded to the same number of decimal places as the value at the higher temperature between which values are being interpolated. The rounding rule is: when the next digit beyond the last place to be retained is less than 5, retain unchanged the digit in the last place retained; when the digit next beyond the last place to be retained is 5 or greater, increase by 1 the digit in the last place retained."
        },
        {
          "id": "(e)",
          "text": "The properties of steels are influenced by the processing history, heat treatment, melting practice, and level of residual elements. See Nonmandatory Appendix A for more information."
        },
        {
          "id": "(f)",
          "text": "Where a size limit appears in the Size/Thickness column, the limit applies to the dimension appropriate to the product form: wall thickness of tubing, pipe, pipe fittings, and hollow forgings; thickness of plate, flat bar and forgings, and polygonal bar; diameter of solid bar and bolting; and thickest cross–section of other pressure parts, e.g., castings and forgings."
        }
      ]
    },
    {
      "section": "NOTES – GENERAL REQUIREMENTS",
      "items": [
        {
          "id": "G1",
          "text": "Due to the relatively low yield strength of these materials, these higher stress values were established at temperatures where the short– time tensile properties govern to permit the use of these alloys where slightly greater deformation is acceptable. The stress values in this range exceed 662/3% but do not exceed 90% of the yield strength at temperature. Use of these stresses may result in dimensional changes due to permanent strain. These stress values are not recommended for the flanges of gasketed joints or other applications where slight amounts of distortion can cause leakage or malfunction. Table Y–2 lists multiplying factors that, when applied to the yield strength values shown in Table Y–1, will give allowable stress values that will result in lower levels of permanent strain."
        },
        {
          "id": "G2",
          "text": "Use of external pressure charts for material in the form of bar stock is permitted for stiffening rings only."
        },
        {
          "id": "G3",
          "text": "Maximum allowable stress values for 40°C may be used at temperatures down to –200°C without additional specification requirements."
        },
        {
          "id": "G4",
          "text": "Maximum allowable stress values for 40°C may be used at temperatures down to –270°C without additional specification requirements."
        },
        {
          "id": "G5",
          "text": "Maximum temperature for external pressure design not to exceed 175°C."
        },
        {
          "id": "G6",
          "text": "These alloys are occasionally subject to the hazard of stress corrosion cracking. Even though they are suitable for engineering use under a wide variety of corrosive conditions, with no particular hazard with respect to stress corrosion, the supplier of the material should be consulted before applying them."
        },
        {
          "id": "G7",
          "text": "A joint efficiency factor of 0.85 has been applied in arriving at the maximum allowable stress values for this material."
        },
        {
          "id": "G8",
          "text": "For stress relieved tempers (T451, T4510, T4511, T651, T6510, T6511), stress values for materials in the basic temper shall be used."
        },
        {
          "id": "G9",
          "text": "Copper–silicon alloys are not always suitable when exposed to certain media and high temperature, particularly steam above 100°C. The user should satisfy him/herself that the alloy selected is satisfactory for the service for which it is to be used."
        },
        {
          "id": "G10",
          "text": "At temperatures over 550°C, these stress values apply only when the carbon is 0.04% or higher."
        },
        {
          "id": "G11",
          "text": "This alloy is subject to severe loss of impact strength at room temperatures after exposure in the range of 550°C to 750°C."
        },
        {
          "id": "G12",
          "text": "Alloy N06022 in the solution annealed condition is subject to severe loss of impact strength at room temperatures after exposure in the range of 550°C to 675°C."
        },
        {
          "id": "G13",
          "text": "Creep–fatigue, thermal ratcheting, and environmental effects are increasingly significant failure modes at temperatures in excess of 825° C and shall be considered in the design."
        },
        {
          "id": "G14",
          "text": "The allowable stress value at 65°C shall be used at 66°C."
        }
      ]
    },
    {
      "section": "NOTES – HEAT TREATMENT REQUIREMENTS",
      "items": [
        {
          "id": "H1",
          "text": "For temperatures above 550°C, these stress values may be used only if the material is annealed at a minimum temperature of 1040°C and has a carbon content of 0.04% or higher."
        },
        {
          "id": "H2",
          "text": "For temperatures above 550°C, these stress values may be used only if the material is heat treated by heating it to a minimum temperature of 1040°C and quenching in water or rapidly cooling by other means."
        }
      ]
    },
    {
      "section": "NOTES – TIME–DEPENDENT PROPERTIES",
      "items": [
        {
          "id": "T1",
          "text": "Allowable stresses for temperatures of 125°C and above are values obtained from time–dependent properties."
        },
        {
          "id": "T2",
          "text": "Allowable stresses for temperatures of 150°C and above are values obtained from time–dependent properties."
        },
        {
          "id": "T3",
          "text": "Allowable stresses for temperatures of 175°C and above are values obtained from time–dependent properties."
        },
        {
          "id": "T4",
          "text": "Allowable stresses for temperatures of 200°C and above are values obtained from time–dependent properties."
        },
        {
          "id": "T5",
          "text": "Allowable stresses for temperatures of 275°C and above are values obtained from time–dependent properties."
        },
        {
          "id": "T6",
          "text": "Allowable stresses for temperatures of 325°C and above are values obtained from time–dependent properties."
        },
        {
          "id": "T7",
          "text": "Allowable stresses for temperatures of 375°C and above are values obtained from time–dependent properties."
        },
        {
          "id": "T8",
          "text": "Allowable stresses for temperatures of 400°C and above are values obtained from time–dependent properties."
        },
        {
          "id": "T9",
          "text": "Allowable stresses for temperatures of 425°C and above are values obtained from time–dependent properties."
        },
        {
          "id": "T10",
          "text": "Allowable stresses for temperatures of 450°C and above are values obtained from time–dependent properties."
        },
        {
          "id": "T11",
          "text": "Allowable stresses for temperatures of 500°C and above are values obtained from time–dependent properties."
        },
        {
          "id": "T12",
          "text": "Allowable stresses for temperatures of 525°C and above are values obtained from time–dependent properties."
        },
        {
          "id": "T13",
          "text": "Allowable stresses for temperatures of 550°C and above are values obtained from time–dependent properties."
        },
        {
          "id": "T14",
          "text": "Allowable stresses for temperatures of 575°C and above are values obtained from time–dependent properties."
        },
        {
          "id": "T15",
          "text": "Allowable stresses for temperatures of 250°C and above are values obtained from time–dependent properties."
        }
      ]
    },
    {
      "section": "NOTES – WELDING REQUIREMENTS",
      "items": [
        {
          "id": "W1",
          "text": "Welding except for seal welds is not permitted."
        },
        {
          "id": "W2",
          "text": "For welded construction, stress values for material at O temper shall be used."
        },
        {
          "id": "W3",
          "text": "The stress values given for this material are not applicable when either welding or thermal cutting is employed."
        },
        {
          "id": "W4",
          "text": "Use NFA–12 when welded with 5356 or 5556 filler metal, all thicknesses, or 4043 or 5554 filler metal, thickness ≤ 10 mm. Use NFA–13 when welded with 4043 or 5554 filler metal, thickness > 10 mm."
        }
      ]
    }
  ]
}

File: resources/asme_bpvc/sec_ii/bpvc_ii_d_metric_2025/notes_table_6a.json
{
  "source": {
    "code": "ASME BPVC Section II, Part D (Metric)",
    "edition": "2025",
    "title": "ASME Boiler and Pressure Vessel Code, Section II - Materials, Part D - Properties (Metric)",
    "extracted_from": "D Metric 2025 .pdf",
    "note": "Technical content only. Publisher front/back matter, running heads and printed folios are omitted. Values are as printed; the ASME ellipsis (no value / not permitted) is represented as null. NP = Not Permitted and SPT = Supports Only are kept verbatim where printed."
  },
  "document": "NOTES TO TABLE 6A",
  "applies_to": "Table 6A",
  "pdf_pages": [
    618,
    618
  ],
  "item_count": 21,
  "sections": [
    {
      "section": "GENERAL NOTES",
      "items": [
        {
          "id": "(a)",
          "text": "The stress values in this Table may be interpolated to determine values for intermediate temperatures. The values at intermediate temperatures shall be rounded to the same number of decimal places as the value at the higher temperature between which values are being interpolated. The rounding rule is: when the next digit beyond the last place to be retained is less than 5, retain unchanged the digit in the last place retained; when the digit next beyond the last place to be retained is 5 or greater, increase by 1 the digit in the last place retained."
        },
        {
          "id": "(b)",
          "text": "Where a size limit appears in the Size/Thickness column, the limit applies to the dimension appropriate to the product form: wall thickness of tubing, pipe, pipe fittings, and hollow forgings; thickness of plate, flat bar and forgings, and polygonal bar; diameter of solid bar and bolting; and thickest cross–section of other pressure parts, e.g., castings and forgings."
        },
        {
          "id": "(c)",
          "text": "The following abbreviations are used: Smls., Seamless; and Wld., Welded."
        },
        {
          "id": "(d)",
          "text": "The maximum allowable use temperature is 260°C. The values for 275°C are provided for interpolation only."
        }
      ]
    },
    {
      "section": "NOTES – GENERAL REQUIREMENTS",
      "items": [
        {
          "id": "G1",
          "text": "These allowable stress values apply also to structural shapes."
        },
        {
          "id": "G2",
          "text": "SA/CSA–G40.21 as specified in ASME BPVC, Section II, Part A, grade 38W may be used in lieu of SA–36 for plates and bars not exceeding 19 mm."
        },
        {
          "id": "G3",
          "text": "Tensile value is expected minimum."
        },
        {
          "id": "G4",
          "text": "The stress value includes a joint factor of 0.85."
        },
        {
          "id": "G5",
          "text": "The stress value includes a joint factor of 0.60."
        },
        {
          "id": "G6",
          "text": "The stress value includes a casting quality factor of 0.80. Increased casting quality factors as a result of material examination beyond the requirements of the material specifications shall not be permitted."
        },
        {
          "id": "G7",
          "text": "The stress value is established from a consideration of strength only and will be satisfactory for average service. For bolted joints, where freedom from leakage over a long period of time without retightening is required, lower stress values may be necessary as determined from the relative flexibility of the flange and bolts, and corresponding relaxation properties."
        },
        {
          "id": "G8",
          "text": "For tie–rods and draw bolts on cast–iron sectional boilers subject to system pressure."
        },
        {
          "id": "G9",
          "text": "The water temperature shall not exceed 99°C."
        },
        {
          "id": "G10",
          "text": "Tubing material shall be fully annealed."
        },
        {
          "id": "G11",
          "text": "The limitations of ASME BPVC, Section IV, HF–204.2 and HF–204.3 apply."
        },
        {
          "id": "G12",
          "text": "Heat treatment after forming or fabrication is neither required nor prohibited."
        },
        {
          "id": "G13",
          "text": "For arc or resistance welded studs only."
        },
        {
          "id": "G14",
          "text": "For cold–rolled strips only."
        }
      ]
    },
    {
      "section": "NOTES – WELDING REQUIREMENTS",
      "items": [
        {
          "id": "W1",
          "text": "Welding or brazing is not permitted."
        },
        {
          "id": "W2",
          "text": "For tie–rods and draw bolts up to 22 mm diameter subject to system pressure, welding is not permitted."
        },
        {
          "id": "W3",
          "text": "For tie–rods and draw bolts over 22 mm diameter and up to 32 mm diameter subject to system pressure, welding is not permitted."
        }
      ]
    }
  ]
}

File: resources/asme_bpvc/sec_ii/bpvc_ii_d_metric_2025/notes_table_u.json
{
  "source": {
    "code": "ASME BPVC Section II, Part D (Metric)",
    "edition": "2025",
    "title": "ASME Boiler and Pressure Vessel Code, Section II - Materials, Part D - Properties (Metric)",
    "extracted_from": "D Metric 2025 .pdf",
    "note": "Technical content only. Publisher front/back matter, running heads and printed folios are omitted. Values are as printed; the ASME ellipsis (no value / not permitted) is represented as null. NP = Not Permitted and SPT = Supports Only are kept verbatim where printed."
  },
  "document": "NOTES TO TABLE U",
  "applies_to": "Table U",
  "pdf_pages": [
    866,
    866
  ],
  "item_count": 6,
  "sections": [
    {
      "section": "GENERAL NOTES",
      "items": [
        {
          "id": "(a)",
          "text": "The following abbreviations are used: ann., annealed; cond., condenser; CW, cold worked; fin., finished; fr., from; ftgs., fittings; HW, hot worked; N, Normalized; NT, Normalized and tempered; QT, Quenched and tempered; rel., relieved; rld., rolled; Smls., Seamless; Sol., Solution; SR, stress relieved; Str., Strength; treat., treated; and Wld., Welded."
        },
        {
          "id": "(b)",
          "text": "The tabulated values of tensile strength are those which the Committee believes are suitable for use in design calculations. At temperatures above room temperature, the values of tensile strength tend toward an average or expected value which may be as much as 10% above the tensile strength trend curve adjusted to the minimum specified room temperature tensile strength. The tensile strength values do not correspond exactly to \"average\" as this term is applied to a statistical treatment of a homogeneous set of data. Neither the ASME Material Specifications nor the rules of Sections I, III, VIII, or XII require elevated temperature testing for tensile strengths of production material for use in Code components. It is not intended that results of such tests, if performed, be compared with these tabulated tensile strength values for ASME Code acceptance/rejection purposes for materials. If some elevated temperature test results on production material appear lower than the tabulated values by a large amount (more than the typical variability of material and suggesting the possibility of some error), further investigation by retest or other means should be considered."
        },
        {
          "id": "(c)",
          "text": "Notes limiting applications of these materials appear in Tables 1A, 1B, 2A, 2B, 3, 4, 5A, and 5B."
        },
        {
          "id": "(d)",
          "text": "Where specifications, grades, classes, and types are listed in this Table, and where the material specification in Section II, Part A or Part B is a dual–unit specification (e.g., SA–516/SA–516M), the values listed in this Table shall be applicable to either the customary U.S. version of the material specification or the SI units version of the material specification. For example, the values listed for SA–516 Grade 70 shall be used when SA–516M Grade 485 is used in construction."
        },
        {
          "id": "(e)",
          "text": "The values in this Table may be interpolated to determine values for intermediate temperatures. The values at intermediate temperatures shall be rounded to the same number of decimal places as the value at the higher temperature between which values are being interpolated. The rounding rule is: when the next digit beyond the last place to be retained is less than 5, retain unchanged the digit in the last place retained; when the digit next beyond the last place to be retained is 5 or greater, increase by 1 the digit in the last place retained."
        },
        {
          "id": "(f)",
          "text": "Where a size limit appears in the Size/Thickness column, the limit applies to the dimension appropriate to the product form: wall thickness of tubing, pipe, pipe fittings, and hollow forgings; thickness of plate, flat bar and forgings, and polygonal bar; diameter of solid bar and bolting; and thickest cross–section of other pressure parts, e.g., castings and forgings."
        }
      ]
    }
  ]
}

File: resources/asme_bpvc/sec_ii/bpvc_ii_d_metric_2025/notes_table_y_1.json
{
  "source": {
    "code": "ASME BPVC Section II, Part D (Metric)",
    "edition": "2025",
    "title": "ASME Boiler and Pressure Vessel Code, Section II - Materials, Part D - Properties (Metric)",
    "extracted_from": "D Metric 2025 .pdf",
    "note": "Technical content only. Publisher front/back matter, running heads and printed folios are omitted. Values are as printed; the ASME ellipsis (no value / not permitted) is represented as null. NP = Not Permitted and SPT = Supports Only are kept verbatim where printed."
  },
  "document": "NOTES TO TABLE Y-1",
  "applies_to": "Table Y-1",
  "pdf_pages": [
    1203,
    1203
  ],
  "item_count": 8,
  "sections": [
    {
      "section": "GENERAL NOTES",
      "items": [
        {
          "id": "(a)",
          "text": "The following abbreviations are used: ann., annealed; cond., condenser; CW, cold worked; extr., extruded; fin., finished; fr., from; HW, hot worked; N, Normalized; NT, Normalized and tempered; QT, Quenched and tempered; rel., relieved; rld., rolled; Smls., Seamless; Sol., Solution; SR, stress relieved; treat., treated; and Wld., Welded."
        },
        {
          "id": "(b)",
          "text": "The tabulated values of yield strength are those which the Committee believes are suitable for use in design calculations. At temperatures above room temperature, the yield strength values correspond to the yield strength trend curve adjusted to the minimum specified room temperature yield strength. The yield strength values do not correspond exactly to \"minimum\" or \"average\" as these terms are applied to a statistical treatment of a homogeneous set of data. Neither the ASME Material Specifications nor the rules of Sections I, III, VIII, or XII require elevated temperature testing for yield strengths of production material for use in Code components. It is not intended that results of such tests, if performed, be compared with these tabulated yield strength values for ASME Code acceptance/rejection purposes for materials. If some elevated temperature test results on production material appear lower than the tabulated values by a large amount (more than the typical variability of material and suggesting the possibility of some error), further investigation by retest or other means should be considered."
        },
        {
          "id": "(c)",
          "text": "Notes limiting applications of these materials appear in Tables 1A, 1B, 2A, 2B, 3, 4, 5A, and 5B."
        },
        {
          "id": "(d)",
          "text": "These values represent yield strength design values that are appropriate for use in any section of the ASME Boiler & Pressure Vessel Code in which the material is permitted and not otherwise restricted by applicability temperature limits, application limits, or notes."
        },
        {
          "id": "(e)",
          "text": "Where specifications, grades, classes, and types are listed in this Table, and where the material specification in Section II, Part A or Part B is a dual–unit specification (e.g., SA–516/SA–516M), the values listed in this Table shall be applicable to either the U.S. customary version of the material specification or the SI units version of the material specification. For example, the values listed for SA–516 Grade 70 shall be used when SA–516M Grade 485 is used in construction."
        },
        {
          "id": "(f)",
          "text": "The values in this Table may be interpolated to determine values for intermediate temperatures. The values at intermediate temperatures shall be rounded to the same number of decimal places as the value at the higher temperature between which values are being interpolated. The rounding rule is: when the next digit beyond the last place to be retained is less than 5, retain unchanged the digit in the last place retained; when the digit next beyond the last place to be retained is 5 or greater, increase by 1 the digit in the last place retained."
        },
        {
          "id": "(g)",
          "text": "Where a size limit appears in the Size/Thickness column, the limit applies to the dimension appropriate to the product form: wall thickness of tubing, pipe, pipe fittings, and hollow forgings; thickness of plate, flat bar and forgings, and polygonal bar; diameter of solid bar and bolting; and thickest cross–section of other pressure parts, e.g., castings and forgings. NOTES FOR SECTION VIII, DIVISION 3 APPLICATIONS"
        },
        {
          "id": "(1)",
          "text": "Strength values for intermediate thickness may be interpolated."
        }
      ]
    }
  ]
}

File: resources/asme_bpvc/sec_ii/bpvc_ii_d_metric_2025/table_1b.json (part 1 of 46)
{
  "source": {
    "code": "ASME BPVC Section II, Part D (Metric)",
    "edition": "2025",
    "title": "ASME Boiler and Pressure Vessel Code, Section II - Materials, Part D - Properties (Metric)",
    "extracted_from": "D Metric 2025 .pdf",
    "note": "Technical content only. Publisher front/back matter, running heads and printed folios are omitted. Values are as printed; the ASME ellipsis (no value / not permitted) is represented as null. NP = Not Permitted and SPT = Supports Only are kept verbatim where printed."
  },
  "table_id": "Table 1B",
  "title": "Section I; Section III, Division 1, Classes 2 and 3;* Section VIII, Division 1; and Section XII Maximum Allowable Stress Values, S, for Nonferrous Materials (*See Maximum Temperature Limits for Restrictions on Class)",
  "pdf_pages": [
    226,
    353
  ],
  "page_count": 128,
  "row_count": 1419,
  "columns_identification": [
    "Nominal Composition",
    "Product Form",
    "Spec. No.",
    "Type/Grade",
    "Alloy Desig./UNS No.",
    "Class/Condition/ Temper",
    "Size/Thickness, mm",
    "P-No.",
    "Min. Tensile Strength, MPa",
    "Min. Yield Strength, MPa",
    "I",
    "III",
    "VIII-1",
    "XII",
    "External Pressure Chart No.",
    "Notes"
  ],
  "columns_values": [
    "40",
    "65",
    "100",
    "125",
    "150",
    "175",
    "200",
    "225",
    "250",
    "275",
    "300",
    "325",
    "350",
    "375",
    "400",
    "425",
    "450",
    "475",
    "500",
    "525",
    "550",
    "575",
    "600",
    "625",
    "650",
    "675",
    "700",
    "725",
    "750",
    "775",
    "800",
    "825",
    "850",
    "875",
    "900"
  ],
  "value_axis": "Maximum Allowable Stress, MPa (Multiply by 1000 to Obtain kPa), for Metal Temperature, °C, Not Exceeding",
  "column_groups": [
    "Applicability and Max.",
    "Temperature Limits",
    "(NP = Not Permitted)",
    "(SPT = Supports Only)",
    "Maximum Allowable Stress, MPa (Multiply by 1000 to Obtain kPa), for Metal Temperature, °C, Not Exceeding",
    "Maximum Allowable Stress, MPa (Multiply by 1000 to Obtain kPa), for Metal Temperature,°C, Not Exceeding"
  ],
  "rows": [
    {
      "block": 1,
      "line_no": 1,
      "nominal_composition": null,
      "product_form": "Plate, sheet",
      "spec_no": "SB–209",
      "type_grade": null,
      "alloy_desig_uns_no": "Alclad 3003 O",
      "class_condition_temper": null,
      "size_thickness_mm": "0.15–12.67",
      "p_no": 21,
      "min_tensile_strength_mpa": 90,
      "min_yield_strength_mpa": 30,
      "i": "NP",
      "iii": "121 (Cl. 3 only)",
      "viii_1": 204,
      "xii": 204,
      "external_pressure_chart_no": "NFA–7 G16",
      "notes": null,
      "values": {
        "40": 20.7,
        "65": 19.9,
        "100": 19.3,
        "125": 18.4,
        "150": 15.0,
        "175": 11.2,
        "200": 9.4,
        "225": 7.7,
        "250": null,
        "275": null,
        "300": null,
        "325": null,
        "350": null,
        "375": null,
        "400": null,
        "425": null,
        "450": null,
        "475": null,
        "500": null,
        "525": null,
        "550": null,
        "575": null,
        "600": null,
        "625": null,
        "650": null,
        "675": null,
        "700": null,
        "725": null,
        "750": null,
        "775": null,
        "800": null,
        "825": null,
        "850": null,
        "875": null,
        "900": null
      }
    },
    {
      "block": 1,
      "line_no": 2,
      "nominal_composition": null,
      "product_form": "Plate, sheet",
      "spec_no": "SB–209",
      "type_grade": null,
      "alloy_desig_uns_no": "Alclad 3003 O",
      "class_condition_temper": null,
      "size_thickness_mm": "12.70–76.20",
      "p_no": 21,
      "min_tensile_strength_mpa": 95,
      "min_yield_strength_mpa": 35,
      "i": "NP",
      "iii": "121 (Cl. 3 only)",
      "viii_1": 204,
      "xii": 204,
      "external_pressure_chart_no": "NFA–7 G25",
      "notes": null,
      "values": {
        "40": 23.0,
        "65": 22.1,
        "100": 21.4,
        "125": 20.5,
        "150": 15.0,
        "175": 11.2,
        "200": 9.4,
        "225": 7.7,
        "250": null,
        "275": null,
        "300": null,
        "325": null,
        "350": null,
        "375": null,
        "400": null,
        "425": null,
        "450": null,
        "475": null,
        "500": null,
        "525": null,
        "550": null,
        "575": null,
        "600": null,
        "625": null,
        "650": null,
        "675": null,
        "700": null,
        "725": null,
        "750": null,
        "775": null,
        "800": null,
        "825": null,
        "850": null,
        "875": null,
        "900": null
      }
    },
    {
      "block": 1,
      "line_no": 3,
      "nominal_composition": null,
      "product_form": "Plate, sheet",
      "spec_no": "SB–209",
      "type_grade": null,
      "alloy_desig_uns_no": "Alclad 3003",
      "class_condition_temper": "H112",
      "size_thickness_mm": "6.35–12.67",
      "p_no": 21,
      "min_tensile_strength_mpa": 110,
      "min_yield_strength_mpa": 60,
      "i": "NP",
      "iii": "148 (Cl. 3 only)",
      "viii_1": 204,
      "xii": 204,
      "external_pressure_chart_no": "NFA–7 G16, W3",
      "notes": null,
      "values": {
        "40": 31.5,
        "65": 31.0,
        "100": 28.2,
        "125": 26.1,
        "150": 22.6,
        "175": 18.8,
        "200": 15.0,
        "225": 12.0,
        "250": null,
        "275": null,
        "300": null,
        "325": null,
        "350": null,
        "375": null,
        "400": null,
        "425": null,
        "450": null,
        "475": null,
        "500": null,
        "525": null,
        "550": null,
        "575": null,
        "600": null,
        "625": null,
        "650": null,
        "675": null,
        "700": null,
        "725": null,
        "750": null,
        "775": null,
        "800": null,
        "825": null,
        "850": null,
        "875": null,
        "900": null
      }
    },
    {
      "block": 1,
      "line_no": 4,
      "nominal_composition": null,
      "product_form": "Plate, sheet",
      "spec_no": "SB–209",
      "type_grade": null,
      "alloy_desig_uns_no": "Alclad 3003",
      "class_condition_temper": "H112",
      "size_thickness_mm": "12.70–50.80",
      "p_no": 21,
      "min_tensile_strength_mpa": 105,
      "min_yield_strength_mpa": 40,
      "i": "NP",
      "iii": "93 (Cl. 3 only)",
      "viii_1": 204,
      "xii": 204,
      "external_pressure_chart_no": "NFA–7 G26, W3",
      "notes": null,
      "values": {
        "40": 27.6,
        "65": 26.6,
        "100": 25.6,
        "125": 24.5,
        "150": 15.0,
        "175": 11.2,
        "200": 9.4,
        "225": 7.7,
        "250": null,
        "275": null,
        "300": null,
        "325": null,
        "350": null,
        "375": null,
        "400": null,
        "425": null,
        "450": null,
        "475": null,
        "500": null,
        "525": null,
        "550": null,
        "575": null,
        "600": null,
        "625": null,
        "650": null,
        "675": null,
        "700": null,
        "725": null,
        "750": null,
        "775": null,
        "800": null,
        "825": null,
        "850": null,
        "875": null,
        "900": null
      }
    },
    {
      "block": 1,
      "line_no": 5,
      "nominal_composition": null,
      "product_form": "Plate, sheet",
      "spec_no": "SB–209",
      "type_grade": null,
      "alloy_desig_uns_no": "Alclad 3003",
      "class_condition_temper": "H112",
      "size_thickness_mm": "50.83–76.20",
      "p_no": 21,
      "min_tensile_strength_mpa": 100,
      "min_yield_strength_mpa": 40,
      "i": "NP",
      "iii": "93 (Cl. 3 only)",
      "viii_1": 204,
      "xii": 204,
      "external_pressure_chart_no": "NFA–7 G26, W3",
      "notes": null,
      "values": {
        "40": 27.6,
        "65": 26.6,
        "100": 25.6,
        "125": 24.0,
        "150": 15.0,
        "175": 11.2,
        "200": 9.4,
        "225": 7.7,
        "250": null,
        "275": null,
        "300": null,
        "325": null,
        "350": null,
        "375": null,
        "400": null,
        "425": null,
        "450": null,
        "475": null,
        "500": null,
        "525": null,
        "550": null,
        "575": null,
        "600": null,
        "625": null,
        "650": null,
        "675": null,
        "700": null,
        "725": null,
        "750": null,
        "775": null,
        "800": null,
        "825": null,
        "850": null,
        "875": null,
        "900": null
      }
    },
    {
      "block": 1,
      "line_no": 6,
      "nominal_composition": null,
      "product_form": "Plate, sheet",
      "spec_no": "SB–209",
      "type_grade": null,
      "alloy_desig_uns_no": "Alclad 3003",
      "class_condition_temper": "H12",
      "size_thickness_mm": "0.43–12.67",
      "p_no": 21,
      "min_tensile_strength_mpa": 110,
      "min_yield_strength_mpa": 75,
      "i": "NP",
      "iii": "148 (Cl. 3 only)",
      "viii_1": 204,
      "xii": 204,
      "external_pressure_chart_no": "NFA–7 G16, W3",
      "notes": null,
      "values": {
        "40": 31.5,
        "65": 31.5,
        "100": 30.6,
        "125": 28.7,
        "150": 22.6,
        "175": 18.8,
        "200": 15.0,
        "225": 12.0,
        "250": null,
        "275": null,
        "300": null,
        "325": null,
        "350": null,
        "375": null,
        "400": null,
        "425": null,
        "450": null,
        "475": null,
        "500": null,
        "525": null,
        "550": null,
        "575": null,
        "600": null,
        "625": null,
        "650": null,
        "675": null,
        "700": null,
        "725": null,
        "750": null,
        "775": null,
        "800": null,
        "825": null,
        "850": null,
        "875": null,
        "900": null
      }
    },
    {
      "block": 1,
      "line_no": 7,
      "nominal_composition": null,
      "product_form": "Plate, sheet",
      "spec_no": "SB–209",
      "type_grade": null,
      "alloy_desig_uns_no": "Alclad 3003",
      "class_condition_temper": "H12",
      "size_thickness_mm": "12.70–50.80",
      "p_no": 21,
      "min_tensile_strength_mpa": 115,
      "min_yield_strength_mpa": 85,
      "i": "NP",
      "iii": "148 (Cl. 3 only)",
      "viii_1": 204,
      "xii": 204,
      "external_pressure_chart_no": "NFA–7 G25, W3",
      "notes": null,
      "values": {
        "40": 33.5,
        "65": 33.5,
        "100": 32.5,
        "125": 30.5,
        "150": 22.6,
        "175": 18.8,
        "200": 15.0,
        "225": 12.0,
        "250": null,
        "275": null,
        "300": null,
        "325": null,
        "350": null,
        "375": null,
        "400": null,
        "425": null,
        "450": null,
        "475": null,
        "500": null,
        "525": null,
        "550": null,
        "575": null,
        "600": null,
        "625": null,
        "650": null,
        "675": null,
        "700": null,
        "725": null,
        "750": null,
        "775": null,
        "800": null,
        "825": null,
        "850": null,
        "875": null,
        "900": null
      }
    },
    {
      "block": 1,
      "line_no": 8,
      "nominal_composition": null,
      "product_form": "Plate, sheet",
      "spec_no": "SB–209",
      "type_grade": null,
      "alloy_desig_uns_no": "Alclad 3003",
      "class_condition_temper": "H14",
      "size_thickness_mm": "0.23–12.67",
      "p_no": 21,
      "min_tensile_strength_mpa": 130,
      "min_yield_strength_mpa": 110,
      "i": "NP",
      "iii": "121 (Cl. 3 only)",
      "viii_1": 204,
      "xii": 204,
      "external_pressure_chart_no": "NFA–7 G16, W3",
      "notes": null,
      "values": {
        "40": 37.4,
        "65": 37.4,
        "100": 37.4,
        "125": 35.9,
        "150": 26.5,
        "175": 19.0,
        "200": 15.4,
        "225": 12.0,
        "250": null,
        "275": null,
        "300": null,
        "325": null,
        "350": null,
        "375": null,
        "400": null,
        "425": null,
        "450": null,
        "475": null,
        "500": null,
        "525": null,
        "550": null,
        "575": null,
        "600": null,
        "625": null,
        "650": null,
        "675": null,
        "700": null,
        "725": null,
        "750": null,
        "775": null,
        "800": null,
        "825": null,
        "850": null,
        "875": null,
        "900": null
      }
    },
    {
      "block": 1,
      "line_no": 9,
      "nominal_composition": null,
      "product_form": "Plate, sheet",
      "spec_no": "SB–209",
      "type_grade": null,
      "alloy_desig_uns_no": "Alclad 3003",
      "class_condition_temper": "H14",
      "size_thickness_mm": "12.70–25.40",
      "p_no": 21,
      "min_tensile_strength_mpa": 140,
      "min_yield_strength_mpa": 115,
      "i": "NP",
      "iii": "121 (Cl. 3 only)",
      "viii_1": 204,
      "xii": 204,
      "external_pressure_chart_no": "NFA–7 G25, W3",
      "notes": null,
      "values": {
        "40": 39.4,
        "65": 39.4,
        "100": 39.4,
        "125": 37.8,
        "150": 26.5,
        "175": 19.0,
        "200": 15.4,
        "225": 12.0,
        "250": null,
        "275": null,
        "300": null,
        "325": null,
        "350": null,
        "375": null,
        "400": null,
        "425": null,
        "450": null,
        "475": null,
        "500": null,
        "525": null,
        "550": null,
        "575": null,
        "600": null,
        "625": null,
        "650": null,
        "675": null,
        "700": null,
        "725": null,
        "750": null,
        "775": null,
        "800": null,
        "825": null,
        "850": null,
        "875": null,
        "900": null
      }
    },
    {
      "block": 1,
      "line_no": 10,
      "nominal_composition": null,
      "product_form": "Drawn smls. tube",
      "spec_no": "SB–210",
      "type_grade": null,
      "alloy_desig_uns_no": "Alclad 3003 O",
      "class_condition_temper": null,
      "size_thickness_mm": "0.25–12.70",
      "p_no": 21,
      "min_tensile_strength_mpa": 90,
      "min_yield_strength_mpa": 30,
      "i": "NP",
      "iii": "121 (Cl. 3 only)",
      "viii_1": 204,
      "xii": 204,
      "external_pressure_chart_no": "NFA–7 G16",
      "notes": null,
      "values": {
        "40": 20.7,
        "65": 19.9,
        "100": 19.3,
        "125": 18.4,
        "150": 15.0,
        "175": 11.2,
        "200": 9.4,
        "225": 7.7,
        "250": null,
        "275": null,
        "300": null,
        "325": null,
        "350": null,
        "375": null,
        "400": null,
        "425": null,
        "450": null,
        "475": null,
        "500": null,
        "525": null,
        "550": null,
        "575": null,
        "600": null,
        "625": null,
        "650": null,
        "675": null,
        "700": null,
        "725": null,
        "750": null,
        "775": null,
        "800": null,
        "825": null,
        "850": null,
        "875": null,
        "900": null
      }
    },
    {
      "block": 1,
      "line_no": 11,
      "nominal_composition": null,
      "product_form": "Drawn smls. tube",
      "spec_no": "SB–210",
      "type_grade": null,
      "alloy_desig_uns_no": "Alclad 3003",
      "class_condition_temper": "H113",
      "size_thickness_mm": "1.27–12.70",
      "p_no": 21,
      "min_tensile_strength_mpa": 90,
      "min_yield_strength_mpa": 30,
      "i": "NP",
      "iii": "121 (Cl. 3 only)",
      "viii_1": 204,
      "xii": 204,
      "external_pressure_chart_no": "NFA–7 G16, W3",
      "notes": null,
      "values": {
        "40": 20.7,
        "65": 19.9,
        "100": 19.3,
        "125": 18.4,
        "150": 15.0,
        "175": 11.2,
        "200": 9.4,
        "225": 7.7,
        "250": null,
        "275": null,
        "300": null,
        "325": null,
        "350": null,
        "375": null,
        "400": null,
        "425": null,
        "450": null,
        "475": null,
        "500": null,
        "525": null,
        "550": null,
        "575": null,
        "600": null,
        "625": null,
        "650": null,
        "675": null,
        "700": null,
        "725": null,
        "750": null,
        "775": null,
        "800": null,
        "825": null,
        "850": null,
        "875": null,
        "900": null
      }
    },
    {
      "block": 1,
      "line_no": 12,
      "nominal_composition": null,
      "product_form": "Drawn smls. tube",
      "spec_no": "SB–210",
      "type_grade": null,
      "alloy_desig_uns_no": "Alclad 3003",
      "class_condition_temper": "H14",
      "size_thickness_mm": "0.25–12.70",
      "p_no": 21,
      "min_tensile_strength_mpa": 130,
      "min_yield_strength_mpa": 110,
      "i": "NP",
      "iii": "121 (Cl. 3 only)",
      "viii_1": 204,
      "xii": 204,
      "external_pressure_chart_no": "NFA–1 G16, W3",
      "notes": null,
      "values": {
        "40": 37.4,
        "65": 37.4,
        "100": 37.4,
        "125": 35.9,
        "150": 26.5,
        "175": 19.0,
        "200": 15.4,
        "225": 12.0,
        "250": null,
        "275": null,
        "300": null,
        "325": null,
        "350": null,
        "375": null,
        "400": null,
        "425": null,
        "450": null,
        "475": null,
        "500": null,
        "525": null,
        "550": null,
        "575": null,
        "600": null,
        "625": null,
        "650": null,
        "675": null,
        "700": null,
        "725": null,
        "750": null,
        "775": null,
        "800": null,
        "825": null,
        "850": null,
        "875": null,
        "900": null
      }
    },
    {
      "block": 1,
      "line_no": 13,
      "nominal_composition": null,
      "product_form": "Drawn smls. tube",
      "spec_no": "SB–210",
      "type_grade": null,
      "alloy_desig_uns_no": "Alclad 3003",
      "class_condition_temper": "H18",
      "size_thickness_mm": "0.25–12.70",
      "p_no": 21,
      "min_tensile_strength_mpa": 180,
      "min_yield_strength_mpa": 160,
      "i": "NP",
      "iii": "121 (Cl. 3 only)",
      "viii_1": 204,
      "xii": 204,
      "external_pressure_chart_no": "NFA–1 G16, W3",
      "notes": null,
      "values": {
        "40": 51.2,
        "65": 51.2,
        "100": 48.5,
        "125": 45.1,
        "150": 32.6,
        "175": 22.6,
        "200": 16.9,
        "225": 12.4,
        "250": null,
        "275": null,
        "300": null,
        "325": null,
        "350": null,
        "375": null,
        "400": null,
        "425": null,
        "450": null,
        "475": null,
        "500": null,
        "525": null,
        "550": null,
        "575": null,
        "600": null,
        "625": null,
        "650": null,
        "675": null,
        "700": null,
        "725": null,
        "750": null,
        "775": null,
        "800": null,
        "825": null,
        "850": null,
        "875": null,
        "900": null
      }
    },
    {
      "block": 1,
      "line_no": 14,
      "nominal_composition": null,
      "product_form": "Cond. & heat exch. tubes",
      "spec_no": "SB–234",
      "type_grade": null,
      "alloy_desig_uns_no": "Alclad 3003",
      "class_condition_temper": "H14",
      "size_thickness_mm": "0.25–5.08",
      "p_no": 21,
      "min_tensile_strength_mpa": 130,
      "min_yield_strength_mpa": 110,
      "i": "NP",
      "iii": "121 (Cl. 3 only)",
      "viii_1": 204,
      "xii": 204,
      "external_pressure_chart_no": "NFA–1 G16, W4",
      "notes": null,
      "values": {
        "40": 37.4,
        "65": 37.4,
        "100": 37.4,
        "125": 35.9,
        "150": 26.5,
        "175": 19.0,
        "200": 15.4,
        "225": 12.0,
        "250": null,
        "275": null,
        "300": null,
        "325": null,
        "350": null,
        "375": null,
        "400": null,
        "425": null,
        "450": null,
        "475": null,
        "500": null,
        "525": null,
        "550": null,
        "575": null,
        "600": null,
        "625": null,
        "650": null,
        "675": null,
        "700": null,
        "725": null,
        "750": null,
        "775": null,
        "800": null,
        "825": null,
        "850": null,
        "875": null,
        "900": null
      }
    },
    {
      "block": 1,
      "line_no": 15,
      "nominal_composition": null,
      "product_form": "Cond. & heat exch. tubes",
      "spec_no": "SB–234",
      "type_grade": null,
      "alloy_desig_uns_no": "Alclad 3003",
      "class_condition_temper": "H25",
      "size_thickness_mm": "0.25–5.08",
      "p_no": 21,
      "min_tensile_strength_mpa": 145,
      "min_yield_strength_mpa": 125,
      "i": "NP",
      "iii": "121 (Cl. 3 only)",
      "viii_1": 204,
      "xii": 204,
      "external_pressure_chart_no": "NFA–1 G16, W4",
      "notes": null,
      "values": {
        "40": 41.4,
        "65": 41.4,
        "100": 41.4,
        "125": 39.4,
        "150": 26.5,
        "175": 19.0,
        "200": 15.4,
        "225": 12.0,
        "250": null,
        "275": null,
        "300": null,
        "325": null,
        "350": null,
        "375": null,
        "400": null,
        "425": null,
        "450": null,
        "475": null,
        "500": null,
        "525": null,
        "550": null,
        "575": null,
        "600": null,
        "625": null,
        "650": null,
        "675": null,
        "700": null,
        "725": null,
        "750": null,
        "775": null,
        "800": null,
        "825": null,
        "850": null,
        "875": null,
        "900": null
      }
    },
    {
      "block": 1,
      "line_no": 16,
      "nominal_composition": null,
      "product_form": "Smls. extr. tube",
      "spec_no": "SB–241",
      "type_grade": null,
      "alloy_desig_uns_no": "Alclad 3003 O",
      "class_condition_temper": null,
      "size_thickness_mm": null,
      "p_no": 21,
      "min_tensile_strength_mpa": 90,
      "min_yield_strength_mpa": 30,
      "i": "NP",
      "iii": "121 (Cl. 3 only)",
      "viii_1": 204,
      "xii": 204,
      "external_pressure_chart_no": "NFA–7 G16",
      "notes": null,
      "values": {
        "40": 20.7,
        "65": 19.9,
        "100": 19.3,
        "125": 18.4,
        "150": 15.0,
        "175": 11.2,
        "200": 8.7,
        "225": 6.7,
        "250": null,
        "275": null,
        "300": null,
        "325": null,
        "350": null,
        "375": null,
        "400": null,
        "425": null,
        "450": null,
        "475": null,
        "500": null,
        "525": null,
        "550": null,
        "575": null,
        "600": null,
        "625": null,
        "650": null,
        "675": null,
        "700": null,
        "725": null,
        "750": null,
        "775": null,
        "800": null,
        "825": null,
        "850": null,
        "875": null,
        "900": null
      }
    },
    {
      "block": 1,
      "line_no": 17,
      "nominal_composition": null,
      "product_form": "Smls. extr. tube",
      "spec_no": "SB–241",
      "type_grade": null,
      "alloy_desig_uns_no": "Alclad 3003",
      "class_condition_temper": "H112",
      "size_thickness_mm": null,
      "p_no": 21,
      "min_tensile_strength_mpa": 90,
      "min_yield_strength_mpa": 30,
      "i": "NP",
      "iii": "121 (Cl. 3 only)",
      "viii_1": 204,
      "xii": 204,
      "external_pressure_chart_no": "NFA–7 G16, W3",
      "notes": null,
      "values": {
        "40": 20.7,
        "65": 19.9,
        "100": 19.3,
        "125": 18.4,
        "150": 15.0,
        "175": 11.2,
        "200": 8.7,
        "225": 6.7,
        "250": null,
        "275": null,
        "300": null,
        "325": null,
        "350": null,
        "375": null,
        "400": null,
        "425": null,
        "450": null,
        "475": null,
        "500": null,
        "525": null,
        "550": null,
        "575": null,
        "600": null,
        "625": null,
        "650": null,
        "675": null,
        "700": null,
        "725": null,
        "750": null,
        "775": null,
        "800": null,
        "825": null,
        "850": null,
        "875": null,
        "900": null
      }
    },
    {
      "block": 1,
      "line_no": 18,
      "nominal_composition": null,
      "product_form": "Plate, sheet",
      "spec_no": "SB–209",
      "type_grade": null,
      "alloy_desig_uns_no": "Alclad 3004 O",
      "class_condition_temper": null,
      "size_thickness_mm": "0.15–12.67",
      "p_no": 22,
      "min_tensile_strength_mpa": 145,
      "min_yield_strength_mpa": 55,
      "i": "NP",
      "iii": "148 (Cl. 3 only)",
      "viii_1": 204,
      "xii": 204,
      "external_pressure_chart_no": "NFA–7 G16",
      "notes": null,
      "values": {
        "40": 36.8,
        "65": 36.8,
        "100": 36.8,
        "125": 36.8,
        "150": 30.7,
        "175": 23.8,
        "200": 15.1,
        "225": 10.1,
        "250": null,
        "275": null,
        "300": null,
        "325": null,
        "350": null,
        "375": null,
        "400": null,
        "425": null,
        "450": null,
        "475": null,
        "500": null,
        "525": null,
        "550": null,
        "575": null,
        "600": null,
        "625": null,
        "650": null,
        "675": null,
        "700": null,
        "725": null,
        "750": null,
        "775": null,
        "800": null,
        "825": null,
        "850": null,
        "875": null,
        "900": null
      }
    },
    {
      "block": 1,
      "line_no": 19,
      "nominal_composition": null,
      "product_form": "Plate, sheet",
      "spec_no": "SB–209",
      "type_grade": null,
      "alloy_desig_uns_no": "Alclad 3004 O",
      "class_condition_temper": null,
      "size_thickness_mm": "12.70–76.20",
      "p_no": 22,
      "min_tensile_strength_mpa": 150,
      "min_yield_strength_mpa": 60,
      "i": "NP",
      "iii": "148 (Cl. 3 only)",
      "viii_1": 204,
      "xii": 204,
      "external_pressure_chart_no": "NFA–7 G25",
      "notes": null,
      "values": {
        "40": 39.1,
        "65": 39.1,
        "100": 39.1,
        "125": 39.1,
        "150": 30.7,
        "175": 23.8,
        "200": 15.1,
        "225": 10.1,
        "250": null,
        "275": null,
        "300": null,
        "325": null,
        "350": null,
        "375": null,
        "400": null,
        "425": null,
        "450": null,
        "475": null,
        "500": null,
        "525": null,
        "550": null,
        "575": null,
        "600": null,
        "625": null,
        "650": null,
        "675": null,
        "700": null,
        "725": null,
        "750": null,
        "775": null,
        "800": null,
        "825": null,
        "850": null,
        "875": null,
        "900": null
      }
    },
    {
      "block": 1,
      "line_no": 20,
      "nominal_composition": null,
      "product_form": "Plate, sheet",
      "spec_no": "SB–209",
      "type_grade": null,
      "alloy_desig_uns_no": "Alclad 3004",
      "class_condition_temper": "H112",
      "size_thickness_mm": "6.35–12.67",
      "p_no": 22,
      "min_tensile_strength_mpa": 150,
      "min_yield_strength_mpa": 60,
      "i": "NP",
      "iii": "148 (Cl. 3 only)",
      "viii_1": 204,
      "xii": 204,
      "external_pressure_chart_no": "NFA–7 G16, W3",
      "notes": null,
      "values": {
        "40": 39.1,
        "65": 39.1,
        "100": 39.1,
        "125": 39.1,
        "150": 31.3,
        "175": 23.9,
        "200": 15.2,
        "225": 10.1,
        "250": null,
        "275": null,
        "300": null,
        "325": null,
        "350": null,
        "375": null,
        "400": null,
        "425": null,
        "450": null,
        "475": null,
        "500": null,
        "525": null,
        "550": null,
        "575": null,
        "600": null,
        "625": null,
        "650": null,
        "675": null,
        "700": null,
        "725": null,
        "750": null,
        "775": null,
        "800": null,
        "825": null,
        "850": null,
        "875": null,
        "900": null
      }
    },
    {
      "block": 1,
      "line_no": 21,
      "nominal_composition": null,
      "product_form": "Plate, sheet",
      "spec_no": "SB–209",
      "type_grade": null,
      "alloy_desig_uns_no": "Alclad 3004",
      "class_condition_temper": "H112",
      "size_thickness_mm": "12.70–76.20",
      "p_no": 22,
      "min_tensile_strength_mpa": 160,
      "min_yield_strength_mpa": 60,
      "i": "NP",
      "iii": "148 (Cl. 3 only)",
      "viii_1": 204,
      "xii": 204,
      "external_pressure_chart_no": "NFA–7 G25, W3",
      "notes": null,
      "values": {
        "40": 41.4,
        "65": 41.2,
        "100": 41.2,
        "125": 41.2,
        "150": 31.3,
        "175": 23.9,
        "200": 15.2,
        "225": 10.1,
        "250": null,
        "275": null,
        "300": null,
        "325": null,
        "350": null,
        "375": null,
        "400": null,
        "425": null,
        "450": null,
        "475": null,
        "500": null,
        "525": null,
        "550": null,
        "575": null,
        "600": null,
        "625": null,
        "650": null,
        "675": null,
        "700": null,
        "725": null,
        "750": null,
        "775": null,
        "800": null,
        "825": null,
        "850": null,
        "875": null,
        "900": null
      }
    },
    {
      "block": 1,
      "line_no": 22,
      "nominal_composition": null,
      "product_form": "Plate, sheet",
      "spec_no": "SB–209",
      "type_grade": null,
      "alloy_desig_uns_no": "Alclad 3004",
      "class_condition_temper": "H32",
      "size_thickness_mm": "0.43–12.67",
      "p_no": 22,
      "min_tensile_strength_mpa": 185,
      "min_yield_strength_mpa": 140,
      "i": "NP",
      "iii": "121 (Cl. 3 only)",
      "viii_1": 204,
      "xii": 204,
      "external_pressure_chart_no": "NFA–7 G16, W3",
      "notes": null,
      "values": {
        "40": 53.2,
        "65": 53.2,
        "100": 53.2,
        "125": 53.2,
        "150": 35.2,
        "175": 24.0,
        "200": 15.5,
        "225": 10.1,
        "250": null,
        "275": null,
        "300": null,
        "325": null,
        "350": null,
        "375": null,
        "400": null,
        "425": null,
        "450": null,
        "475": null,
        "500": null,
        "525": null,
        "550": null,
        "575": null,
        "600": null,
        "625": null,
        "650": null,
        "675": null,
        "700": null,
        "725": null,
        "750": null,
        "775": null,
        "800": null,
        "825": null,
        "850": null,
        "875": null,
        "900": null
      }
    },
    {
      "block": 1,
      "line_no": 23,
      "nominal_composition": null,
      "product_form": "Plate, sheet",
      "spec_no": "SB–209",
      "type_grade": null,
      "alloy_desig_uns_no": "Alclad 3004",
      "class_condition_temper": "H32",
      "size_thickness_mm": "12.70–50.80",
      "p_no": 22,
      "min_tensile_strength_mpa": 195,
      "min_yield_strength_mpa": 145,
      "i": "NP",
      "iii": "121 (Cl. 3 only)",
      "viii_1": 204,
      "xii": 204,
      "external_pressure_chart_no": "NFA–7 G25, W3",
      "notes": null,
      "values": {
        "40": 55.2,
        "65": 55.2,
        "100": 55.2,
        "125": 55.2,
        "150": 35.2,
        "175": 24.0,
        "200": 15.5,
        "225": 10.1,
        "250": null,
        "275": null,
        "300": null,
        "325": null,
        "350": null,
        "375": null,
        "400": null,
        "425": null,
        "450": null,
        "475": null,
        "500": null,
        "525": null,
        "550": null,
        "575": null,
        "600": null,
        "625": null,
        "650": null,
        "675": null,
        "700": null,
        "725": null,
        "750": null,
        "775": null,
        "800": null,
        "825": null,
        "850": null,
        "875": null,
        "900": null
      }
    },
    {
      "block": 1,
      "line_no": 24,
      "nominal_composition": null,
      "product_form": "Plate, sheet",
      "spec_no": "SB–209",
      "type_grade": null,
      "alloy_desig_uns_no": "Alclad 3004",
      "class_condition_temper": "H34",
      "size_thickness_mm": "0.23–12.67",
      "p_no": 22,
      "min_tensile_strength_mpa": 215,
      "min_yield_strength_mpa": 165,
      "i": "NP",
      "iii": "121 (Cl. 3 only)",
      "viii_1": 204,
      "xii": 204,
      "external_pressure_chart_no": "NFA–7 G16, W3",
      "notes": null,
      "values": {
        "40": 61.1,
        "65": 61.1,
        "100": 61.1,
        "125": 61.1,
        "150": 35.2,
        "175": 24.0,
        "200": 15.5,
        "225": 10.1,
        "250": null,
        "275": null,
        "300": null,
        "325": null,
        "350": null,
        "375": null,
        "400": null,
        "425": null,
        "450": null,
        "475": null,
        "500": null,
        "525": null,
        "550": null,
        "575": null,
        "600": null,
        "625": null,
        "650": null,
        "675": null,
        "700": null,
        "725": null,
        "750": null,
        "775": null,
        "800": null,
        "825": null,
        "850": null,
        "875": null,
        "900": null
      }
    },
    {
      "block": 1,
      "line_no": 25,
      "nominal_composition": null,
      "product_form": "Plate, sheet",
      "spec_no": "SB–209",
      "type_grade": null,
      "alloy_desig_uns_no": "Alclad 3004",
      "class_condition_temper": "H34",
      "size_thickness_mm": "12.70–25.40",
      "p_no": 22,
      "min_tensile_strength_mpa": 220,
      "min_yield_strength_mpa": 170,
      "i": "NP",
      "iii": "121 (Cl. 3 only)",
      "viii_1": 204,
      "xii": 204,
      "external_pressure_chart_no": "NFA–7 G25, W3",
      "notes": null,
      "values": {
        "40": 63.0,
        "65": 63.0,
        "100": 63.0,
        "125": 63.0,
        "150": 35.2,
        "175": 24.0,
        "200": 15.5,
        "225": 10.1,
        "250": null,
        "275": null,
        "300": null,
        "325": null,
        "350": null,
        "375": null,
        "400": null,
        "425": null,
        "450": null,
        "475": null,
        "500": null,
        "525": null,
        "550": null,
        "575": null,
        "600": null,
        "625": null,
        "650": null,
        "675": null,
        "700": null,
        "725": null,
        "750": null,
        "775": null,
        "800": null,
        "825": null,
        "850": null,
        "875": null,
        "900": null
      }
    },
    {
      "block": 1,
      "line_no": 26,
      "nominal_composition": null,
      "product_form": "Plate, sheet",
      "spec_no": "SB–209",
      "type_grade": null,
      "alloy_desig_uns_no": "Alclad 6061 T4",
      "class_condition_temper": null,
      "size_thickness_mm": "0.25–6.34",
      "p_no": 23,
      "min_tensile_strength_mpa": 185,
      "min_yield_strength_mpa": 95,
      "i": "NP",
      "iii": "204 (Cl. 3 only)",
      "viii_1": 204,
      "xii": 204,
      "external_pressure_chart_no": "NFA–12",
      "notes": "G16, G24, W4",
      "values": {
        "40": 53.2,
        "65": 53.2,
        "100": 53.2,
        "125": 52.9,
        "150": 42.6,
        "175": 39.5,
        "200": 28.0,
        "225": 21.2,
        "250": null,
        "275": null,
        "300": null,
        "325": null,
        "350": null,
        "375": null,
        "400": null,
        "425": null,
        "450": null,
        "475": null,
        "500": null,
        "525": null,
        "550": null,
        "575": null,
        "600": null,
        "625": null,
        "650": null,
        "675": null,
        "700": null,
        "725": null,
        "750": null,
        "775": null,
        "800": null,
        "825": null,
        "850": null,
        "875": null,
        "900": null
      }
    },
    {
      "block": 1,
      "line_no": 27,
      "nominal_composition": null,
      "product_form": "Plate, sheet",
      "spec_no": "SB–209",
      "type_grade": null,
      "alloy_desig_uns_no": "Alclad 6061",
      "class_condition_temper": "T451",
      "size_thickness_mm": "6.35–12.69",
      "p_no": 23,
      "min_tensile_strength_mpa": 185,
      "min_yield_strength_mpa": 95,
      "i": "NP",
      "iii": "204 (Cl. 3 only)",
      "viii_1": 204,
      "xii": 204,
      "external_pressure_chart_no": "NFA–12",
      "notes": "G16, G24, W4",
      "values": {
        "40": 53.2,
        "65": 53.2,
        "100": 53.2,
        "125": 52.9,
        "150": 42.6,
        "175": 39.5,
        "200": 28.0,
        "225": 21.2,
        "250": null,
        "275": null,
        "300": null,
        "325": null,
        "350": null,
        "375": null,
        "400": null,
        "425": null,
        "450": null,
        "475": null,
        "500": null,
        "525": null,
        "550": null,
        "575": null,
        "600": null,
        "625": null,
        "650": null,
        "675": null,
        "700": null,
        "725": null,
        "750": null,
        "775": null,
        "800": null,
        "825": null,
        "850": null,
        "875": null,
        "900": null
      }
    },
    {
      "block": 1,
      "line_no": 28,
      "nominal_composition": null,
      "product_form": "Plate, sheet",
      "spec_no": "SB–209",
      "type_grade": null,
      "alloy_desig_uns_no": "Alclad 6061",
      "class_condition_temper": "T451",
      "size_thickness_mm": "12.70–76.20",
      "p_no": 23,
      "min_tensile_strength_mpa": 205,
      "min_yield_strength_mpa": 110,
      "i": "NP",
      "iii": "204 (Cl. 3 only)",
      "viii_1": 204,
      "xii": 204,
      "external_pressure_chart_no": "NFA–12",
      "notes": "G24, G25, W4",
      "values": {
        "40": 59.1,
        "65": 59.1,
        "100": 59.1,
        "125": 58.5,
        "150": 42.6,
        "175": 39.5,
        "200": 28.0,
        "225": 21.2,
        "250": null,
        "275": null,
        "300": null,
        "325": null,
        "350": null,
        "375": null,
        "400": null,
        "425": null,
        "450": null,
        "475": null,
        "500": null,
        "525": null,
        "550": null,
        "575": null,
        "600": null,
        "625": null,
        "650": null,
        "675": null,
        "700": null,
        "725": null,
        "750": null,
        "775": null,
        "800": null,
        "825": null,
        "850": null,
        "875": null,
        "900": null
      }
    },
    {
      "block": 1,
      "line_no": 29,
      "nominal_composition": null,
      "product_form": "Plate, sheet",
      "spec_no": "SB–209",
      "type_grade": null,
      "alloy_desig_uns_no": "Alclad 6061",
      "class_condition_temper": "T4 wld.",
      "size_thickness_mm": "0.25–6.34",
      "p_no": 23,
      "min_tensile_strength_mpa": 165,
      "min_yield_strength_mpa": null,
      "i": "NP",
      "iii": "204 (Cl. 3 only)",
      "viii_1": 204,
      "xii": 204,
      "external_pressure_chart_no": "NFA–12 G24, W7",
      "notes": null,
      "values": {
        "40": 47.3,
        "65": 47.3,
        "100": 47.3,
        "125": 46.8,
        "150": 37.7,
        "175": 32.1,
        "200": 24.8,
        "225": 19.7,
        "250": null,
        "275": null,
        "300": null,
        "325": null,
        "350": null,
        "375": null,
        "400": null,
        "425": null,
        "450": null,
        "475": null,
        "500": null,
        "525": null,
        "550": null,
