Repository: danivelas0/asme-pcc

File: resources/asme_bpvc/sec_ii/bpvc_ii_d_metric_2025/table_3.json (part 1 of 8)
{
  "source": {
    "code": "ASME BPVC Section II, Part D (Metric)",
    "edition": "2025",
    "title": "ASME Boiler and Pressure Vessel Code, Section II - Materials, Part D - Properties (Metric)",
    "extracted_from": "D Metric 2025 .pdf",
    "note": "Technical content only. Publisher front/back matter, running heads and printed folios are omitted. Values are as printed; the ASME ellipsis (no value / not permitted) is represented as null. NP = Not Permitted and SPT = Supports Only are kept verbatim where printed."
  },
  "table_id": "Table 3",
  "title": "Section III, Division 1, Classes 2 and 3;* Section VIII, Divisions 1 and 2;† and Section XII Maximum Allowable Stress Values, S, for Bolting Materials (*See Maximum Temperature Limits for Restrictions on Class) (†Use with Part 4.16 of Section VIII, Division 2)",
  "pdf_pages": [
    480,
    507
  ],
  "page_count": 28,
  "row_count": 243,
  "columns_identification": [
    "Nominal Composition",
    "Product Form",
    "Spec. No.",
    "Type/ Grade",
    "Alloy Desig./ UNS No.",
    "Class/ Condition/ Temper",
    "Size/ Thickness, mm",
    "Min. Tensile Strength, MPa",
    "Min. Yield Strength, MPa",
    "III",
    "Applicability and Max. Temperature Limits (NP = Not Permitted) VIII-1",
    "VIII-2",
    "XII",
    "Notes"
  ],
  "columns_values": [
    "40",
    "65",
    "100",
    "125",
    "150",
    "175",
    "200",
    "225",
    "250",
    "275",
    "300",
    "325",
    "350",
    "375",
    "400",
    "425",
    "450",
    "475",
    "500",
    "525",
    "550",
    "575",
    "600",
    "625",
    "650",
    "675",
    "700",
    "725",
    "750",
    "775",
    "800",
    "825",
    "850",
    "875",
    "900"
  ],
  "value_axis": "Maximum Allowable Stress, MPa (Multiply by 1000 to Obtain kPa), for Metal Temperature,°C, Not Exceeding",
  "column_groups": [
    "Maximum Allowable Stress, MPa (Multiply by 1000 to Obtain kPa), for Metal Temperature,°C, Not Exceeding",
    "Maximum Allowable Stress, MPa (Multiply by 1000 to Obtain kPa), for Metal Temperature, °C, Not Exceeding"
  ],
  "rows": [
    {
      "block": 1,
      "line_no": 1,
      "nominal_composition": "Carbon steel",
      "product_form": "Bolting",
      "spec_no": "SA–307",
      "type_grade": "A",
      "alloy_desig_uns_no": null,
      "class_condition_temper": null,
      "size_thickness_mm": "6 ≤t ≤100",
      "min_tensile_strength_mpa": 415,
      "min_yield_strength_mpa": null,
      "iii": "NP",
      "applicability_and_max_temperature_limits_np_not_permitted_viii_1": 232,
      "viii_2": "NP",
      "xii": "NP",
      "notes": "G12",
      "values": {
        "40": 48.3,
        "65": 48.3,
        "100": 48.3,
        "125": 48.3,
        "150": 48.3,
        "175": 48.3,
        "200": 48.3,
        "225": 48.3,
        "250": 48.3,
        "275": null,
        "300": null,
        "325": null,
        "350": null,
        "375": null,
        "400": null,
        "425": null,
        "450": null,
        "475": null,
        "500": null,
        "525": null,
        "550": null,
        "575": null,
        "600": null,
        "625": null,
        "650": null,
        "675": null,
        "700": null,
        "725": null,
        "750": null,
        "775": null,
        "800": null,
        "825": null,
        "850": null,
        "875": null,
        "900": null
      }
    },
    {
      "block": 1,
      "line_no": 2,
      "nominal_composition": "Carbon steel",
      "product_form": "Bolting",
      "spec_no": "SA–307",
      "type_grade": "B",
      "alloy_desig_uns_no": null,
      "class_condition_temper": null,
      "size_thickness_mm": null,
      "min_tensile_strength_mpa": 415,
      "min_yield_strength_mpa": null,
      "iii": 204,
      "applicability_and_max_temperature_limits_np_not_permitted_viii_1": 232,
      "viii_2": "NP",
      "xii": 232,
      "notes": null,
      "values": {
        "40": 48.3,
        "65": 48.3,
        "100": 48.3,
        "125": 48.3,
        "150": 48.3,
        "175": 48.3,
        "200": 48.3,
        "225": 48.3,
        "250": 48.3,
        "275": null,
        "300": null,
        "325": null,
        "350": null,
        "375": null,
        "400": null,
        "425": null,
        "450": null,
        "475": null,
        "500": null,
        "525": null,
        "550": null,
        "575": null,
        "600": null,
        "625": null,
        "650": null,
        "675": null,
        "700": null,
        "725": null,
        "750": null,
        "775": null,
        "800": null,
        "825": null,
        "850": null,
        "875": null,
        "900": null
      }
    },
    {
      "block": 1,
      "line_no": 3,
      "nominal_composition": "Carbon steel",
      "product_form": "Bolting",
      "spec_no": "SA–449",
      "type_grade": 1,
      "alloy_desig_uns_no": "K04200",
      "class_condition_temper": null,
      "size_thickness_mm": "38 < t ≤75",
      "min_tensile_strength_mpa": 620,
      "min_yield_strength_mpa": 400,
      "iii": 371,
      "applicability_and_max_temperature_limits_np_not_permitted_viii_1": 343,
      "viii_2": 343,
      "xii": 343,
      "notes": null,
      "values": {
        "40": 100,
        "65": 100,
        "100": 100,
        "125": 100,
        "150": 100,
        "175": 100,
        "200": 100,
        "225": 100,
        "250": 100,
        "275": 100,
        "300": 100,
        "325": 100,
        "350": 100,
        "375": 100,
        "400": null,
        "425": null,
        "450": null,
        "475": null,
        "500": null,
        "525": null,
        "550": null,
        "575": null,
        "600": null,
        "625": null,
        "650": null,
        "675": null,
        "700": null,
        "725": null,
        "750": null,
        "775": null,
        "800": null,
        "825": null,
        "850": null,
        "875": null,
        "900": null
      }
    },
    {
      "block": 1,
      "line_no": 4,
      "nominal_composition": null,
      "product_form": null,
      "spec_no": null,
      "type_grade": null,
      "alloy_desig_uns_no": null,
      "class_condition_temper": null,
      "size_thickness_mm": null,
      "min_tensile_strength_mpa": null,
      "min_yield_strength_mpa": null,
      "iii": null,
      "applicability_and_max_temperature_limits_np_not_permitted_viii_1": null,
      "viii_2": null,
      "xii": null,
      "notes": null,
      "values": {
        "40": null,
        "65": null,
        "100": null,
        "125": null,
        "150": null,
        "175": null,
        "200": null,
        "225": null,
        "250": null,
        "275": null,
        "300": null,
        "325": null,
        "350": null,
        "375": null,
        "400": null,
        "425": null,
        "450": null,
        "475": null,
        "500": null,
        "525": null,
        "550": null,
        "575": null,
        "600": null,
        "625": null,
        "650": null,
        "675": null,
        "700": null,
        "725": null,
        "750": null,
        "775": null,
        "800": null,
        "825": null,
        "850": null,
        "875": null,
        "900": null
      }
    },
    {
      "block": 1,
      "line_no": 5,
      "nominal_composition": "Carbon steel",
      "product_form": "Bolting",
      "spec_no": "SA–325",
      "type_grade": 1,
      "alloy_desig_uns_no": "K02706",
      "class_condition_temper": null,
      "size_thickness_mm": "25 < t ≤38",
      "min_tensile_strength_mpa": 725,
      "min_yield_strength_mpa": 560,
      "iii": 343,
      "applicability_and_max_temperature_limits_np_not_permitted_viii_1": 343,
      "viii_2": 343,
      "xii": 343,
      "notes": null,
      "values": {
        "40": 139,
        "65": 139,
        "100": 139,
        "125": 139,
        "150": 139,
        "175": 139,
        "200": 139,
        "225": 139,
        "250": 139,
        "275": 139,
        "300": 139,
        "325": 139,
        "350": 139,
        "375": null,
        "400": null,
        "425": null,
        "450": null,
        "475": null,
        "500": null,
        "525": null,
        "550": null,
        "575": null,
        "600": null,
        "625": null,
        "650": null,
        "675": null,
        "700": null,
        "725": null,
        "750": null,
        "775": null,
        "800": null,
        "825": null,
        "850": null,
        "875": null,
        "900": null
      }
    },
    {
      "block": 1,
      "line_no": 6,
      "nominal_composition": "Carbon steel",
      "product_form": "Bolting",
      "spec_no": "SA–449",
      "type_grade": 1,
      "alloy_desig_uns_no": "K04200",
      "class_condition_temper": null,
      "size_thickness_mm": "25 < t ≤38",
      "min_tensile_strength_mpa": 725,
      "min_yield_strength_mpa": 560,
      "iii": 371,
      "applicability_and_max_temperature_limits_np_not_permitted_viii_1": 371,
      "viii_2": 371,
      "xii": 343,
      "notes": null,
      "values": {
        "40": 139,
        "65": 139,
        "100": 139,
        "125": 139,
        "150": 139,
        "175": 139,
        "200": 139,
        "225": 139,
        "250": 139,
        "275": 139,
        "300": 139,
        "325": 139,
        "350": 139,
        "375": 139,
        "400": null,
        "425": null,
        "450": null,
        "475": null,
        "500": null,
        "525": null,
        "550": null,
        "575": null,
        "600": null,
        "625": null,
        "650": null,
        "675": null,
        "700": null,
        "725": null,
        "750": null,
        "775": null,
        "800": null,
        "825": null,
        "850": null,
        "875": null,
        "900": null
      }
    },
    {
      "block": 1,
      "line_no": 7,
      "nominal_composition": "Carbon steel",
      "product_form": "Bolting",
      "spec_no": "SA–354",
      "type_grade": "BC",
      "alloy_desig_uns_no": "K04100",
      "class_condition_temper": null,
      "size_thickness_mm": "64 < t ≤100",
      "min_tensile_strength_mpa": 795,
      "min_yield_strength_mpa": 685,
      "iii": 343,
      "applicability_and_max_temperature_limits_np_not_permitted_viii_1": 343,
      "viii_2": 343,
      "xii": 343,
      "notes": null,
      "values": {
        "40": 159,
        "65": 159,
        "100": 159,
        "125": 159,
        "150": 159,
        "175": 159,
        "200": 159,
        "225": 159,
        "250": 159,
        "275": 159,
        "300": 159,
        "325": 159,
        "350": 159,
        "375": null,
        "400": null,
        "425": null,
        "450": null,
        "475": null,
        "500": null,
        "525": null,
        "550": null,
        "575": null,
        "600": null,
        "625": null,
        "650": null,
        "675": null,
        "700": null,
        "725": null,
        "750": null,
        "775": null,
        "800": null,
        "825": null,
        "850": null,
        "875": null,
        "900": null
      }
    },
    {
      "block": 1,
      "line_no": 8,
      "nominal_composition": "Carbon steel",
      "product_form": "Bolting",
      "spec_no": "SA–325",
      "type_grade": 1,
      "alloy_desig_uns_no": "K02706",
      "class_condition_temper": null,
      "size_thickness_mm": "13 ≤t ≤25",
      "min_tensile_strength_mpa": 825,
      "min_yield_strength_mpa": 635,
      "iii": "NP",
      "applicability_and_max_temperature_limits_np_not_permitted_viii_1": 343,
      "viii_2": 343,
      "xii": 343,
      "notes": null,
      "values": {
        "40": 159,
        "65": 159,
        "100": 159,
        "125": 159,
        "150": 159,
        "175": 159,
        "200": 159,
        "225": 159,
        "250": 159,
        "275": 159,
        "300": 159,
        "325": 159,
        "350": 159,
        "375": null,
        "400": null,
        "425": null,
        "450": null,
        "475": null,
        "500": null,
        "525": null,
        "550": null,
        "575": null,
        "600": null,
        "625": null,
        "650": null,
        "675": null,
        "700": null,
        "725": null,
        "750": null,
        "775": null,
        "800": null,
        "825": null,
        "850": null,
        "875": null,
        "900": null
      }
    },
    {
      "block": 1,
      "line_no": 9,
      "nominal_composition": "Carbon steel",
      "product_form": "Bolting",
      "spec_no": "SA–449",
      "type_grade": 1,
      "alloy_desig_uns_no": "K04200",
      "class_condition_temper": null,
      "size_thickness_mm": "≤25",
      "min_tensile_strength_mpa": 825,
      "min_yield_strength_mpa": 635,
      "iii": 371,
      "applicability_and_max_temperature_limits_np_not_permitted_viii_1": 343,
      "viii_2": 343,
      "xii": 343,
      "notes": null,
      "values": {
        "40": 159,
        "65": 159,
        "100": 159,
        "125": 159,
        "150": 159,
        "175": 159,
        "200": 159,
        "225": 159,
        "250": 159,
        "275": 159,
        "300": 159,
        "325": 159,
        "350": 159,
        "375": 159,
        "400": null,
        "425": null,
        "450": null,
        "475": null,
        "500": null,
        "525": null,
        "550": null,
        "575": null,
        "600": null,
        "625": null,
        "650": null,
        "675": null,
        "700": null,
        "725": null,
        "750": null,
        "775": null,
        "800": null,
        "825": null,
        "850": null,
        "875": null,
        "900": null
      }
    },
    {
      "block": 1,
      "line_no": 10,
      "nominal_composition": "Carbon steel",
      "product_form": "Bolting",
      "spec_no": "SA–354",
      "type_grade": "BC",
      "alloy_desig_uns_no": "K04100",
      "class_condition_temper": null,
      "size_thickness_mm": "6 < t ≤64",
      "min_tensile_strength_mpa": 860,
      "min_yield_strength_mpa": 750,
      "iii": 343,
      "applicability_and_max_temperature_limits_np_not_permitted_viii_1": 343,
      "viii_2": 343,
      "xii": 343,
      "notes": null,
      "values": {
        "40": 172,
        "65": 172,
        "100": 172,
        "125": 172,
        "150": 172,
        "175": 172,
        "200": 172,
        "225": 172,
        "250": 172,
        "275": 172,
        "300": 172,
        "325": 172,
        "350": 172,
        "375": null,
        "400": null,
        "425": null,
        "450": null,
        "475": null,
        "500": null,
        "525": null,
        "550": null,
        "575": null,
        "600": null,
        "625": null,
        "650": null,
        "675": null,
        "700": null,
        "725": null,
        "750": null,
        "775": null,
        "800": null,
        "825": null,
        "850": null,
        "875": null,
        "900": null
      }
    },
    {
      "block": 1,
      "line_no": 11,
      "nominal_composition": "Carbon steel",
      "product_form": "Bolting",
      "spec_no": "SA–354",
      "type_grade": "BD",
      "alloy_desig_uns_no": "K04100",
      "class_condition_temper": null,
      "size_thickness_mm": "64 < t ≤100",
      "min_tensile_strength_mpa": 965,
      "min_yield_strength_mpa": 795,
      "iii": 343,
      "applicability_and_max_temperature_limits_np_not_permitted_viii_1": 343,
      "viii_2": 343,
      "xii": 343,
      "notes": null,
      "values": {
        "40": 193,
        "65": 193,
        "100": 193,
        "125": 193,
        "150": 193,
        "175": 193,
        "200": 193,
        "225": 193,
        "250": 193,
        "275": 193,
        "300": 193,
        "325": 193,
        "350": 193,
        "375": null,
        "400": null,
        "425": null,
        "450": null,
        "475": null,
        "500": null,
        "525": null,
        "550": null,
        "575": null,
        "600": null,
        "625": null,
        "650": null,
        "675": null,
        "700": null,
        "725": null,
        "750": null,
        "775": null,
        "800": null,
        "825": null,
        "850": null,
        "875": null,
        "900": null
      }
    },
    {
      "block": 1,
      "line_no": 12,
      "nominal_composition": "Carbon steel",
      "product_form": "Bolting",
      "spec_no": "SA–354",
      "type_grade": "BD",
      "alloy_desig_uns_no": "K04100",
      "class_condition_temper": null,
      "size_thickness_mm": "6 < t ≤64",
      "min_tensile_strength_mpa": 1035,
      "min_yield_strength_mpa": 895,
      "iii": 343,
      "applicability_and_max_temperature_limits_np_not_permitted_viii_1": 343,
      "viii_2": 343,
      "xii": 343,
      "notes": null,
      "values": {
        "40": 207,
        "65": 207,
        "100": 207,
        "125": 207,
        "150": 207,
        "175": 207,
        "200": 207,
        "225": 207,
        "250": 207,
        "275": 207,
        "300": 207,
        "325": 207,
        "350": 207,
        "375": null,
        "400": null,
        "425": null,
        "450": null,
        "475": null,
        "500": null,
        "525": null,
        "550": null,
        "575": null,
        "600": null,
        "625": null,
        "650": null,
        "675": null,
        "700": null,
        "725": null,
        "750": null,
        "775": null,
        "800": null,
        "825": null,
        "850": null,
        "875": null,
        "900": null
      }
    },
    {
      "block": 1,
      "line_no": 13,
      "nominal_composition": null,
      "product_form": "Bolting",
      "spec_no": "SA–320",
      "type_grade": "L7A",
      "alloy_desig_uns_no": "G40370",
      "class_condition_temper": null,
      "size_thickness_mm": "≤65",
      "min_tensile_strength_mpa": 860,
      "min_yield_strength_mpa": 725,
      "iii": "NP",
      "applicability_and_max_temperature_limits_np_not_permitted_viii_1": 343,
      "viii_2": 343,
      "xii": 343,
      "notes": "W3",
      "values": {
        "40": 172,
        "65": 172,
        "100": 172,
        "125": 172,
        "150": 172,
        "175": 172,
        "200": 172,
        "225": 172,
        "250": 172,
        "275": 172,
        "300": 172,
        "325": 172,
        "350": 172,
        "375": null,
        "400": null,
        "425": null,
        "450": null,
        "475": null,
        "500": null,
        "525": null,
        "550": null,
        "575": null,
        "600": null,
        "625": null,
        "650": null,
        "675": null,
        "700": null,
        "725": null,
        "750": null,
        "775": null,
        "800": null,
        "825": null,
        "850": null,
        "875": null,
        "900": null
      }
    },
    {
      "block": 1,
      "line_no": 14,
      "nominal_composition": null,
      "product_form": "Bolting",
      "spec_no": "SA–574",
      "type_grade": 4037,
      "alloy_desig_uns_no": "G40370",
      "class_condition_temper": null,
      "size_thickness_mm": "≥16",
      "min_tensile_strength_mpa": 1170,
      "min_yield_strength_mpa": 930,
      "iii": 288,
      "applicability_and_max_temperature_limits_np_not_permitted_viii_1": 288,
      "viii_2": "NP",
      "xii": 288,
      "notes": "G7, G11, W1",
      "values": {
        "40": 233,
        "65": 233,
        "100": 233,
        "125": 233,
        "150": 233,
        "175": 233,
        "200": 233,
        "225": 233,
        "250": 233,
        "275": 233,
        "300": 233,
        "325": null,
        "350": null,
        "375": null,
        "400": null,
        "425": null,
        "450": null,
        "475": null,
        "500": null,
        "525": null,
        "550": null,
        "575": null,
        "600": null,
        "625": null,
        "650": null,
        "675": null,
        "700": null,
        "725": null,
        "750": null,
        "775": null,
        "800": null,
        "825": null,
        "850": null,
        "875": null,
        "900": null
      }
    },
    {
      "block": 1,
      "line_no": 15,
      "nominal_composition": null,
      "product_form": "Bolting",
      "spec_no": "SA–574",
      "type_grade": 4042,
      "alloy_desig_uns_no": "G40420",
      "class_condition_temper": null,
      "size_thickness_mm": "≥16",
      "min_tensile_strength_mpa": 1170,
      "min_yield_strength_mpa": 930,
      "iii": 288,
      "applicability_and_max_temperature_limits_np_not_permitted_viii_1": 288,
      "viii_2": "NP",
      "xii": 288,
      "notes": "G7, G11, W1",
      "values": {
        "40": 233,
        "65": 233,
        "100": 233,
        "125": 233,
        "150": 233,
        "175": 233,
        "200": 233,
        "225": 233,
        "250": 233,
        "275": 233,
        "300": 233,
        "325": null,
        "350": null,
        "375": null,
        "400": null,
        "425": null,
        "450": null,
        "475": null,
        "500": null,
        "525": null,
        "550": null,
        "575": null,
        "600": null,
        "625": null,
        "650": null,
        "675": null,
        "700": null,
        "725": null,
        "750": null,
        "775": null,
        "800": null,
        "825": null,
        "850": null,
        "875": null,
        "900": null
      }
    },
    {
      "block": 1,
      "line_no": 16,
      "nominal_composition": null,
      "product_form": "Bolting",
      "spec_no": "SA–574",
      "type_grade": 4037,
      "alloy_desig_uns_no": "G40370",
      "class_condition_temper": null,
      "size_thickness_mm": "≤13",
      "min_tensile_strength_mpa": 1240,
      "min_yield_strength_mpa": 965,
      "iii": 288,
      "applicability_and_max_temperature_limits_np_not_permitted_viii_1": 288,
      "viii_2": "NP",
      "xii": 288,
      "notes": "G7, G11, W1",
      "values": {
        "40": 241,
        "65": 241,
        "100": 241,
        "125": 241,
        "150": 241,
        "175": 241,
        "200": 241,
        "225": 241,
        "250": 241,
        "275": 241,
        "300": 241,
        "325": null,
        "350": null,
        "375": null,
        "400": null,
        "425": null,
        "450": null,
        "475": null,
        "500": null,
        "525": null,
        "550": null,
        "575": null,
        "600": null,
        "625": null,
        "650": null,
        "675": null,
        "700": null,
        "725": null,
        "750": null,
        "775": null,
        "800": null,
        "825": null,
        "850": null,
        "875": null,
        "900": null
      }
    },
    {
      "block": 1,
      "line_no": 17,
      "nominal_composition": null,
      "product_form": "Bolting",
      "spec_no": "SA–574",
      "type_grade": 4042,
      "alloy_desig_uns_no": "G40420",
      "class_condition_temper": null,
      "size_thickness_mm": "≤13",
      "min_tensile_strength_mpa": 1240,
      "min_yield_strength_mpa": 965,
      "iii": 288,
      "applicability_and_max_temperature_limits_np_not_permitted_viii_1": 288,
      "viii_2": "NP",
      "xii": 288,
      "notes": "G7, G11, W1",
      "values": {
        "40": 241,
        "65": 241,
        "100": 241,
        "125": 241,
        "150": 241,
        "175": 241,
        "200": 241,
        "225": 241,
        "250": 241,
        "275": 241,
        "300": 241,
        "325": null,
        "350": null,
        "375": null,
        "400": null,
        "425": null,
        "450": null,
        "475": null,
        "500": null,
        "525": null,
        "550": null,
        "575": null,
        "600": null,
        "625": null,
        "650": null,
        "675": null,
        "700": null,
        "725": null,
        "750": null,
        "775": null,
        "800": null,
        "825": null,
        "850": null,
        "875": null,
        "900": null
      }
    },
    {
      "block": 1,
      "line_no": 18,
      "nominal_composition": null,
      "product_form": "Bolting",
      "spec_no": "SA–574",
      "type_grade": "5137M",
      "alloy_desig_uns_no": null,
      "class_condition_temper": null,
      "size_thickness_mm": "≥16",
      "min_tensile_strength_mpa": 1170,
      "min_yield_strength_mpa": 930,
      "iii": 288,
      "applicability_and_max_temperature_limits_np_not_permitted_viii_1": 288,
      "viii_2": "NP",
      "xii": "NP",
      "notes": "G7, G11, W1",
      "values": {
        "40": 233,
        "65": 233,
        "100": 233,
        "125": 233,
        "150": 233,
        "175": 233,
        "200": 233,
        "225": 233,
        "250": 233,
        "275": 233,
        "300": 233,
        "325": null,
        "350": null,
        "375": null,
        "400": null,
        "425": null,
        "450": null,
        "475": null,
        "500": null,
        "525": null,
        "550": null,
        "575": null,
        "600": null,
        "625": null,
        "650": null,
        "675": null,
        "700": null,
        "725": null,
        "750": null,
        "775": null,
        "800": null,
        "825": null,
        "850": null,
        "875": null,
        "900": null
      }
    },
    {
      "block": 1,
      "line_no": 19,
      "nominal_composition": null,
      "product_form": "Bolting",
      "spec_no": "SA–574",
      "type_grade": "51B37M",
      "alloy_desig_uns_no": null,
      "class_condition_temper": null,
      "size_thickness_mm": "≥16",
      "min_tensile_strength_mpa": 1170,
      "min_yield_strength_mpa": 930,
      "iii": 288,
      "applicability_and_max_temperature_limits_np_not_permitted_viii_1": 288,
      "viii_2": "NP",
      "xii": "NP",
      "notes": "G7, G11, W1",
      "values": {
        "40": 233,
        "65": 233,
        "100": 233,
        "125": 233,
        "150": 233,
        "175": 233,
        "200": 233,
        "225": 233,
        "250": 233,
        "275": 233,
        "300": 233,
        "325": null,
        "350": null,
        "375": null,
        "400": null,
        "425": null,
        "450": null,
        "475": null,
        "500": null,
        "525": null,
        "550": null,
        "575": null,
        "600": null,
        "625": null,
        "650": null,
        "675": null,
        "700": null,
        "725": null,
        "750": null,
        "775": null,
        "800": null,
        "825": null,
        "850": null,
        "875": null,
        "900": null
      }
    },
    {
      "block": 1,
      "line_no": 20,
      "nominal_composition": null,
      "product_form": "Bolting",
      "spec_no": "SA–574",
      "type_grade": "5137M",
      "alloy_desig_uns_no": null,
      "class_condition_temper": null,
      "size_thickness_mm": "≤13",
      "min_tensile_strength_mpa": 1240,
      "min_yield_strength_mpa": 965,
      "iii": 288,
      "applicability_and_max_temperature_limits_np_not_permitted_viii_1": 288,
      "viii_2": "NP",
      "xii": "NP",
      "notes": "G7, G11, W1",
      "values": {
        "40": 241,
        "65": 241,
        "100": 241,
        "125": 241,
        "150": 241,
        "175": 241,
        "200": 241,
        "225": 241,
        "250": 241,
        "275": 241,
        "300": 241,
        "325": null,
        "350": null,
        "375": null,
        "400": null,
        "425": null,
        "450": null,
        "475": null,
        "500": null,
        "525": null,
        "550": null,
        "575": null,
        "600": null,
        "625": null,
        "650": null,
        "675": null,
        "700": null,
        "725": null,
        "750": null,
        "775": null,
        "800": null,
        "825": null,
        "850": null,
        "875": null,
        "900": null
      }
    },
    {
      "block": 1,
      "line_no": 21,
      "nominal_composition": null,
      "product_form": "Bolting",
      "spec_no": "SA–574",
      "type_grade": "51B37M",
      "alloy_desig_uns_no": null,
      "class_condition_temper": null,
      "size_thickness_mm": "≤13",
      "min_tensile_strength_mpa": 1240,
      "min_yield_strength_mpa": 965,
      "iii": 288,
      "applicability_and_max_temperature_limits_np_not_permitted_viii_1": 288,
      "viii_2": "NP",
      "xii": "NP",
      "notes": "G7, G11, W1",
      "values": {
        "40": 241,
        "65": 241,
        "100": 241,
        "125": 241,
        "150": 241,
        "175": 241,
        "200": 241,
        "225": 241,
        "250": 241,
        "275": 241,
        "300": 241,
        "325": null,
        "350": null,
        "375": null,
        "400": null,
        "425": null,
        "450": null,
        "475": null,
        "500": null,
        "525": null,
        "550": null,
        "575": null,
        "600": null,
        "625": null,
        "650": null,
        "675": null,
        "700": null,
        "725": null,
        "750": null,
        "775": null,
        "800": null,
        "825": null,
        "850": null,
        "875": null,
        "900": null
      }
    },
    {
      "block": 1,
      "line_no": 22,
      "nominal_composition": "1Cr–1Mn–1/4Mo",
      "product_form": "Bolting",
      "spec_no": "SA–540",
      "type_grade": "B22",
      "alloy_desig_uns_no": "H41420",
      "class_condition_temper": 5,
      "size_thickness_mm": "50 < t ≤100",
      "min_tensile_strength_mpa": 795,
      "min_yield_strength_mpa": 690,
      "iii": 371,
      "applicability_and_max_temperature_limits_np_not_permitted_viii_1": "NP",
      "viii_2": "NP",
      "xii": "NP",
      "notes": null,
      "values": {
        "40": 159,
        "65": 159,
        "100": 159,
        "125": 159,
        "150": 159,
        "175": 159,
        "200": 159,
        "225": 159,
        "250": 159,
        "275": 159,
        "300": 159,
        "325": 159,
        "350": 159,
        "375": 159,
        "400": null,
        "425": null,
        "450": null,
        "475": null,
        "500": null,
        "525": null,
        "550": null,
        "575": null,
        "600": null,
        "625": null,
        "650": null,
        "675": null,
        "700": null,
        "725": null,
        "750": null,
        "775": null,
        "800": null,
        "825": null,
        "850": null,
        "875": null,
        "900": null
      }
    },
    {
      "block": 1,
      "line_no": 23,
      "nominal_composition": "1Cr–1Mn–1/4Mo",
      "product_form": "Bolting",
      "spec_no": "SA–540",
      "type_grade": "B22",
      "alloy_desig_uns_no": "H41420",
      "class_condition_temper": 5,
      "size_thickness_mm": "≤50",
      "min_tensile_strength_mpa": 825,
      "min_yield_strength_mpa": 725,
      "iii": 371,
      "applicability_and_max_temperature_limits_np_not_permitted_viii_1": "NP",
      "viii_2": "NP",
      "xii": "NP",
      "notes": null,
      "values": {
        "40": 165,
        "65": 165,
        "100": 165,
        "125": 165,
        "150": 165,
        "175": 165,
        "200": 165,
        "225": 165,
        "250": 165,
        "275": 165,
        "300": 165,
        "325": 165,
        "350": 165,
        "375": 165,
        "400": null,
        "425": null,
        "450": null,
        "475": null,
        "500": null,
        "525": null,
        "550": null,
        "575": null,
        "600": null,
        "625": null,
        "650": null,
        "675": null,
        "700": null,
        "725": null,
        "750": null,
        "775": null,
        "800": null,
        "825": null,
        "850": null,
        "875": null,
        "900": null
      }
    },
    {
      "block": 1,
      "line_no": 24,
      "nominal_composition": "1Cr–1Mn–1/4Mo",
      "product_form": "Bolting",
      "spec_no": "SA–540",
      "type_grade": "B22",
      "alloy_desig_uns_no": "H41420",
      "class_condition_temper": 4,
      "size_thickness_mm": "≤100",
      "min_tensile_strength_mpa": 930,
      "min_yield_strength_mpa": 825,
      "iii": 371,
      "applicability_and_max_temperature_limits_np_not_permitted_viii_1": "NP",
      "viii_2": "NP",
      "xii": "NP",
      "notes": null,
      "values": {
        "40": 186,
        "65": 186,
        "100": 186,
        "125": 186,
        "150": 186,
        "175": 186,
        "200": 186,
        "225": 186,
        "250": 186,
        "275": 186,
        "300": 186,
        "325": 186,
        "350": 186,
        "375": 186,
        "400": null,
        "425": null,
        "450": null,
        "475": null,
        "500": null,
        "525": null,
        "550": null,
        "575": null,
        "600": null,
        "625": null,
        "650": null,
        "675": null,
        "700": null,
        "725": null,
        "750": null,
        "775": null,
        "800": null,
        "825": null,
        "850": null,
        "875": null,
        "900": null
      }
    },
    {
      "block": 1,
      "line_no": 25,
      "nominal_composition": "1Cr–1Mn–1/4Mo",
      "product_form": "Bolting",
      "spec_no": "SA–540",
      "type_grade": "B22",
      "alloy_desig_uns_no": "H41420",
      "class_condition_temper": 3,
      "size_thickness_mm": "≤100",
      "min_tensile_strength_mpa": 1000,
      "min_yield_strength_mpa": 895,
      "iii": 371,
      "applicability_and_max_temperature_limits_np_not_permitted_viii_1": 371,
      "viii_2": "NP",
      "xii": 343,
      "notes": null,
      "values": {
        "40": 200,
        "65": 200,
        "100": 200,
        "125": 200,
        "150": 200,
        "175": 200,
        "200": 200,
        "225": 200,
        "250": 200,
        "275": 200,
        "300": 200,
        "325": 200,
        "350": 200,
        "375": 200,
        "400": null,
        "425": null,
        "450": null,
        "475": null,
        "500": null,
        "525": null,
        "550": null,
        "575": null,
        "600": null,
        "625": null,
        "650": null,
        "675": null,
        "700": null,
        "725": null,
        "750": null,
        "775": null,
        "800": null,
        "825": null,
        "850": null,
        "875": null,
        "900": null
      }
    },
    {
      "block": 1,
      "line_no": 26,
      "nominal_composition": "1Cr–1Mn–1/4Mo",
      "product_form": "Bolting",
      "spec_no": "SA–540",
      "type_grade": "B22",
      "alloy_desig_uns_no": "H41420",
      "class_condition_temper": 2,
      "size_thickness_mm": "≤75",
      "min_tensile_strength_mpa": 1070,
      "min_yield_strength_mpa": 965,
      "iii": 371,
      "applicability_and_max_temperature_limits_np_not_permitted_viii_1": "NP",
      "viii_2": "NP",
      "xii": "NP",
      "notes": null,
      "values": {
        "40": 214,
        "65": 214,
        "100": 214,
        "125": 214,
        "150": 214,
        "175": 214,
        "200": 214,
        "225": 214,
        "250": 214,
        "275": 214,
        "300": 214,
        "325": 214,
        "350": 214,
        "375": 214,
        "400": null,
        "425": null,
        "450": null,
        "475": null,
        "500": null,
        "525": null,
        "550": null,
        "575": null,
        "600": null,
        "625": null,
        "650": null,
        "675": null,
        "700": null,
        "725": null,
        "750": null,
        "775": null,
        "800": null,
        "825": null,
        "850": null,
        "875": null,
        "900": null
      }
    },
    {
      "block": 1,
      "line_no": 27,
      "nominal_composition": "1Cr–1Mn–1/4Mo",
      "product_form": "Bolting",
      "spec_no": "SA–540",
      "type_grade": "B22",
      "alloy_desig_uns_no": "H41420",
      "class_condition_temper": 1,
      "size_thickness_mm": "≤38",
      "min_tensile_strength_mpa": 1140,
      "min_yield_strength_mpa": 1035,
      "iii": 371,
      "applicability_and_max_temperature_limits_np_not_permitted_viii_1": "NP",
      "viii_2": "NP",
      "xii": "NP",
      "notes": null,
      "values": {
        "40": 228,
        "65": 228,
        "100": 228,
        "125": 228,
        "150": 228,
        "175": 228,
        "200": 228,
        "225": 228,
        "250": 228,
        "275": 228,
        "300": 228,
        "325": 228,
        "350": 228,
        "375": 228,
        "400": null,
        "425": null,
        "450": null,
        "475": null,
        "500": null,
        "525": null,
        "550": null,
        "575": null,
        "600": null,
        "625": null,
        "650": null,
        "675": null,
        "700": null,
        "725": null,
        "750": null,
        "775": null,
        "800": null,
        "825": null,
        "850": null,
        "875": null,
        "900": null
      }
    },
    {
      "block": 1,
      "line_no": 28,
      "nominal_composition": null,
      "product_form": "Bolting",
      "spec_no": "SA–193",
      "type_grade": "B7",
      "alloy_desig_uns_no": "G41400",
      "class_condition_temper": null,
      "size_thickness_mm": "100 < t ≤180",
      "min_tensile_strength_mpa": 690,
      "min_yield_strength_mpa": 515,
      "iii": 427,
      "applicability_and_max_temperature_limits_np_not_permitted_viii_1": 538,
      "viii_2": 427,
      "xii": 343,
      "notes": "T5",
      "values": {
        "40": 130,
        "65": 130,
        "100": 130,
        "125": 130,
        "150": 130,
        "175": 130,
        "200": 130,
        "225": 130,
        "250": 130,
        "275": 130,
        "300": 130,
        "325": 130,
        "350": 130,
        "375": 130,
        "400": 130,
        "425": 125,
        "450": 115,
        "475": 93.7,
        "500": 68.4,
        "525": 43.8,
        "550": 18.9,
        "575": null,
        "600": null,
        "625": null,
        "650": null,
        "675": null,
        "700": null,
        "725": null,
        "750": null,
        "775": null,
        "800": null,
        "825": null,
        "850": null,
        "875": null,
        "900": null
      }
    },
    {
      "block": 1,
      "line_no": 29,
      "nominal_composition": null,
      "product_form": "Bolting",
      "spec_no": "SA–193",
      "type_grade": "B7M",
      "alloy_desig_uns_no": "G41400",
      "class_condition_temper": null,
      "size_thickness_mm": "≤100",
      "min_tensile_strength_mpa": 690,
      "min_yield_strength_mpa": 550,
      "iii": "NP",
      "applicability_and_max_temperature_limits_np_not_permitted_viii_1": 538,
      "viii_2": 427,
      "xii": 343,
      "notes": "T5",
      "values": {
        "40": 138,
        "65": 138,
        "100": 138,
        "125": 138,
        "150": 138,
        "175": 138,
        "200": 138,
        "225": 138,
        "250": 138,
        "275": 138,
        "300": 138,
        "325": 138,
        "350": 138,
        "375": 138,
        "400": 138,
        "425": 128,
        "450": 115,
        "475": 93.6,
        "500": 68.4,
        "525": 43.7,
        "550": 18.9,
        "575": null,
        "600": null,
        "625": null,
        "650": null,
        "675": null,
        "700": null,
        "725": null,
        "750": null,
        "775": null,
        "800": null,
        "825": null,
        "850": null,
        "875": null,
        "900": null
      }
    },
    {
      "block": 1,
      "line_no": 30,
      "nominal_composition": null,
      "product_form": "Bolting",
      "spec_no": "SA–320",
      "type_grade": "L7M",
      "alloy_desig_uns_no": "G41400",
      "class_condition_temper": null,
      "size_thickness_mm": "≤65",
      "min_tensile_strength_mpa": 690,
      "min_yield_strength_mpa": 550,
      "iii": "NP",
      "applicability_and_max_temperature_limits_np_not_permitted_viii_1": 538,
      "viii_2": 427,
      "xii": 343,
      "notes": "T5",
      "values": {
        "40": 138,
        "65": 138,
        "100": 138,
        "125": 138,
        "150": 138,
        "175": 138,
        "200": 138,
        "225": 138,
        "250": 138,
        "275": 138,
        "300": 138,
        "325": 138,
        "350": 138,
        "375": 138,
        "400": 138,
        "425": 128,
        "450": 115,
        "475": 93.6,
        "500": 68.4,
        "525": 43.7,
        "550": 18.9,
