Repository: danivelas0/asme-pcc

File: resources/asme_bpvc/sec_ii/bpvc_ii_d_metric_2025/table_5a.json (part 1 of 20)
{
  "source": {
    "code": "ASME BPVC Section II, Part D (Metric)",
    "edition": "2025",
    "title": "ASME Boiler and Pressure Vessel Code, Section II - Materials, Part D - Properties (Metric)",
    "extracted_from": "D Metric 2025 .pdf",
    "note": "Technical content only. Publisher front/back matter, running heads and printed folios are omitted. Values are as printed; the ASME ellipsis (no value / not permitted) is represented as null. NP = Not Permitted and SPT = Supports Only are kept verbatim where printed."
  },
  "table_id": "Table 5A",
  "title": "Section VIII, Division 2, Class 2 Maximum Allowable Stress Values, S, for Ferrous Materials",
  "pdf_pages": [
    522,
    581
  ],
  "page_count": 60,
  "row_count": 672,
  "columns_identification": [
    "Nominal Composition",
    "Product Form",
    "Spec. No.",
    "Type/Grade",
    "Alloy Desig./ UNS No.",
    "Class/ Condition/ Temper",
    "Size/ Thickness, mm",
    "P-No.",
    "Group No.",
    "Min. Tensile Strength, MPa",
    "Min. Yield Strength, MPa",
    "Maximum Use Temperature, °C",
    "External Pressure Chart No.",
    "Notes"
  ],
  "columns_values": [
    "40",
    "65",
    "100",
    "125",
    "150",
    "175",
    "200",
    "225",
    "250",
    "275",
    "300",
    "325",
    "350",
    "375",
    "400",
    "425",
    "450",
    "475",
    "500",
    "525",
    "550",
    "575",
    "600",
    "625",
    "650",
    "675",
    "700",
    "725",
    "750",
    "775",
    "800",
    "825"
  ],
  "value_axis": "Maximum Allowable Stress, MPa (Multiply by 1000 to Obtain kPa), for Metal Temperature,°C, Not Exceeding",
  "column_groups": [
    "Maximum Allowable Stress, MPa (Multiply by 1000 to Obtain kPa), for Metal Temperature,°C, Not Exceeding",
    "Maximum Allowable Stress, MPa (Multiply by 1000 to Obtain kPa), for Metal Temperature, °C, Not Exceeding"
  ],
  "rows": [
    {
      "block": 1,
      "line_no": 1,
      "nominal_composition": "Carbon steel",
      "product_form": "Bar, shapes",
      "spec_no": "SA–675",
      "type_grade": 45,
      "alloy_desig_uns_no": null,
      "class_condition_temper": null,
      "size_thickness_mm": null,
      "p_no": 1,
      "group_no": 1,
      "min_tensile_strength_mpa": 310,
      "min_yield_strength_mpa": 155,
      "maximum_use_temperature_c": 482,
      "external_pressure_chart_no": "CS–6",
      "notes": "G13, T4",
      "values": {
        "40": 103,
        "65": 97.3,
        "100": 94.3,
        "125": 92.8,
        "150": 91.4,
        "175": 90.1,
        "200": 88.6,
        "225": 87.0,
        "250": 85.1,
        "275": 83.0,
        "300": 80.7,
        "325": 78.4,
        "350": 76.0,
        "375": 73.7,
        "400": 71.5,
        "425": 64.0,
        "450": 55.8,
        "475": 43.9,
        "500": 31.7,
        "525": null,
        "550": null,
        "575": null,
        "600": null,
        "625": null,
        "650": null,
        "675": null,
        "700": null,
        "725": null,
        "750": null,
        "775": null,
        "800": null,
        "825": null
      }
    },
    {
      "block": 1,
      "line_no": 2,
      "nominal_composition": "Carbon steel",
      "product_form": "Plate",
      "spec_no": "SA–285",
      "type_grade": "A",
      "alloy_desig_uns_no": "K01700 …",
      "class_condition_temper": null,
      "size_thickness_mm": null,
      "p_no": 1,
      "group_no": 1,
      "min_tensile_strength_mpa": 310,
      "min_yield_strength_mpa": 165,
      "maximum_use_temperature_c": 482,
      "external_pressure_chart_no": "CS–1",
      "notes": "G13, T3",
      "values": {
        "40": 110,
        "65": 104,
        "100": 101,
        "125": 98.9,
        "150": 97.5,
        "175": 96.1,
        "200": 94.6,
        "225": 92.8,
        "250": 90.8,
        "275": 88.5,
        "300": 86.1,
        "325": 83.6,
        "350": 81.1,
        "375": 78.6,
        "400": 73.3,
        "425": 64.0,
        "450": 55.8,
        "475": 43.9,
        "500": 31.7,
        "525": null,
        "550": null,
        "575": null,
        "600": null,
        "625": null,
        "650": null,
        "675": null,
        "700": null,
        "725": null,
        "750": null,
        "775": null,
        "800": null,
        "825": null
      }
    },
    {
      "block": 1,
      "line_no": 3,
      "nominal_composition": "Carbon steel",
      "product_form": "Smls. pipe",
      "spec_no": "SA–106",
      "type_grade": "A",
      "alloy_desig_uns_no": "K02501 …",
      "class_condition_temper": null,
      "size_thickness_mm": null,
      "p_no": 1,
      "group_no": 1,
      "min_tensile_strength_mpa": 330,
      "min_yield_strength_mpa": 205,
      "maximum_use_temperature_c": 538,
      "external_pressure_chart_no": "CS–2",
      "notes": "G13, T1",
      "values": {
        "40": 138,
        "65": 130,
        "100": 126,
        "125": 124,
        "150": 122,
        "175": 120,
        "200": 118,
        "225": 116,
        "250": 113,
        "275": 111,
        "300": 108,
        "325": 105,
        "350": 100,
        "375": 99.1,
        "400": 73.3,
        "425": 64.0,
        "450": 55.8,
        "475": 43.9,
        "500": 31.7,
        "525": 21.4,
        "550": 14.2,
        "575": null,
        "600": null,
        "625": null,
        "650": null,
        "675": null,
        "700": null,
        "725": null,
        "750": null,
        "775": null,
        "800": null,
        "825": null
      }
    },
    {
      "block": 1,
      "line_no": 4,
      "nominal_composition": "Carbon steel",
      "product_form": "Bar, shapes",
      "spec_no": "SA–675",
      "type_grade": 50,
      "alloy_desig_uns_no": null,
      "class_condition_temper": null,
      "size_thickness_mm": null,
      "p_no": 1,
      "group_no": 1,
      "min_tensile_strength_mpa": 345,
      "min_yield_strength_mpa": 170,
      "maximum_use_temperature_c": 482,
      "external_pressure_chart_no": "CS–1",
      "notes": "G13, T3",
      "values": {
        "40": 115,
        "65": 108,
        "100": 105,
        "125": 103,
        "150": 102,
        "175": 100,
        "200": 98.5,
        "225": 96.6,
        "250": 94.5,
        "275": 92.2,
        "300": 89.7,
        "325": 87.1,
        "350": 84.5,
        "375": 81.9,
        "400": 73.3,
        "425": 64.0,
        "450": 55.8,
        "475": 43.9,
        "500": 31.7,
        "525": null,
        "550": null,
        "575": null,
        "600": null,
        "625": null,
        "650": null,
        "675": null,
        "700": null,
        "725": null,
        "750": null,
        "775": null,
        "800": null,
        "825": null
      }
    },
    {
      "block": 1,
      "line_no": 5,
      "nominal_composition": "Carbon steel",
      "product_form": "Plate",
      "spec_no": "SA–285",
      "type_grade": "B",
      "alloy_desig_uns_no": "K02200 …",
      "class_condition_temper": null,
      "size_thickness_mm": "t ≤50",
      "p_no": 1,
      "group_no": 1,
      "min_tensile_strength_mpa": 345,
      "min_yield_strength_mpa": 185,
      "maximum_use_temperature_c": 482,
      "external_pressure_chart_no": "CS–1",
      "notes": "T2",
      "values": {
        "40": 124,
        "65": 117,
        "100": 113,
        "125": 111,
        "150": 110,
        "175": 108,
        "200": 106,
        "225": 104,
        "250": 102,
        "275": 99.6,
        "300": 96.9,
        "325": 94.1,
        "350": 91.2,
        "375": 78.8,
        "400": 73.3,
        "425": 64.0,
        "450": 55.8,
        "475": 43.9,
        "500": 31.7,
        "525": null,
        "550": null,
        "575": null,
        "600": null,
        "625": null,
        "650": null,
        "675": null,
        "700": null,
        "725": null,
        "750": null,
        "775": null,
        "800": null,
        "825": null
      }
    },
    {
      "block": 1,
      "line_no": 6,
      "nominal_composition": "Carbon steel",
      "product_form": "Bar, shapes",
      "spec_no": "SA–675",
      "type_grade": 55,
      "alloy_desig_uns_no": null,
      "class_condition_temper": null,
      "size_thickness_mm": null,
      "p_no": 1,
      "group_no": 1,
      "min_tensile_strength_mpa": 380,
      "min_yield_strength_mpa": 190,
      "maximum_use_temperature_c": 482,
      "external_pressure_chart_no": "CS–1",
      "notes": "G13, T4",
      "values": {
        "40": 126,
        "65": 119,
        "100": 115,
        "125": 113,
        "150": 112,
        "175": 110,
        "200": 108,
        "225": 106,
        "250": 104,
        "275": 101,
        "300": 98.7,
        "325": 95.8,
        "350": 92.9,
        "375": 90.1,
        "400": 87.4,
        "425": 75.3,
        "450": 62.1,
        "475": 45.0,
        "500": 31.7,
        "525": null,
        "550": null,
        "575": null,
        "600": null,
        "625": null,
        "650": null,
        "675": null,
        "700": null,
        "725": null,
        "750": null,
        "775": null,
        "800": null,
        "825": null
      }
    },
    {
      "block": 1,
      "line_no": 7,
      "nominal_composition": "Carbon steel",
      "product_form": "Plate",
      "spec_no": "SA–285",
      "type_grade": "C",
      "alloy_desig_uns_no": "K02801 …",
      "class_condition_temper": null,
      "size_thickness_mm": "t ≤50",
      "p_no": 1,
      "group_no": 1,
      "min_tensile_strength_mpa": 380,
      "min_yield_strength_mpa": 205,
      "maximum_use_temperature_c": 538,
      "external_pressure_chart_no": "CS–2",
      "notes": "G13, T3",
      "values": {
        "40": 138,
        "65": 130,
        "100": 126,
        "125": 124,
        "150": 122,
        "175": 120,
        "200": 118,
        "225": 116,
        "250": 113,
        "275": 111,
        "300": 108,
        "325": 105,
        "350": 101,
        "375": 98.3,
        "400": 89.0,
        "425": 75.3,
        "450": 62.1,
        "475": 45.0,
        "500": 31.7,
        "525": 21.4,
        "550": 14.2,
        "575": null,
        "600": null,
        "625": null,
        "650": null,
        "675": null,
        "700": null,
        "725": null,
        "750": null,
        "775": null,
        "800": null,
        "825": null
      }
    },
    {
      "block": 1,
      "line_no": 8,
      "nominal_composition": "Carbon steel",
      "product_form": "Smls. pipe",
      "spec_no": "SA–333",
      "type_grade": 1,
      "alloy_desig_uns_no": "K03008 …",
      "class_condition_temper": null,
      "size_thickness_mm": null,
      "p_no": 1,
      "group_no": 1,
      "min_tensile_strength_mpa": 380,
      "min_yield_strength_mpa": 205,
      "maximum_use_temperature_c": 538,
      "external_pressure_chart_no": "CS–2",
      "notes": "T3",
      "values": {
        "40": 138,
        "65": 130,
        "100": 126,
        "125": 124,
        "150": 122,
        "175": 120,
        "200": 118,
        "225": 116,
        "250": 113,
        "275": 111,
        "300": 108,
        "325": 105,
        "350": 101,
        "375": 98.3,
        "400": 95.1,
        "425": 79.5,
        "450": 62.6,
        "475": 45.0,
        "500": 31.7,
        "525": 21.4,
        "550": 14.2,
        "575": null,
        "600": null,
        "625": null,
        "650": null,
        "675": null,
        "700": null,
        "725": null,
        "750": null,
        "775": null,
        "800": null,
        "825": null
      }
    },
    {
      "block": 1,
      "line_no": 9,
      "nominal_composition": "Carbon steel",
      "product_form": "Smls. tube",
      "spec_no": "SA–334",
      "type_grade": 1,
      "alloy_desig_uns_no": "K03008 …",
      "class_condition_temper": null,
      "size_thickness_mm": null,
      "p_no": 1,
      "group_no": 1,
      "min_tensile_strength_mpa": 380,
      "min_yield_strength_mpa": 205,
      "maximum_use_temperature_c": 371,
      "external_pressure_chart_no": "CS–2",
      "notes": null,
      "values": {
        "40": 138,
        "65": 130,
        "100": 126,
        "125": 124,
        "150": 122,
        "175": 120,
        "200": 118,
        "225": 116,
        "250": 113,
        "275": 111,
        "300": 108,
        "325": 105,
        "350": 101,
        "375": 98.3,
        "400": null,
        "425": null,
        "450": null,
        "475": null,
        "500": null,
        "525": null,
        "550": null,
        "575": null,
        "600": null,
        "625": null,
        "650": null,
        "675": null,
        "700": null,
        "725": null,
        "750": null,
        "775": null,
        "800": null,
        "825": null
      }
    },
    {
      "block": 1,
      "line_no": 10,
      "nominal_composition": "Carbon steel",
      "product_form": "Plate",
      "spec_no": "SA–516",
      "type_grade": 55,
      "alloy_desig_uns_no": "K01800 …",
      "class_condition_temper": null,
      "size_thickness_mm": null,
      "p_no": 1,
      "group_no": 1,
      "min_tensile_strength_mpa": 380,
      "min_yield_strength_mpa": 205,
      "maximum_use_temperature_c": 538,
      "external_pressure_chart_no": "CS–2",
      "notes": "G13, T3",
      "values": {
        "40": 138,
        "65": 130,
        "100": 126,
        "125": 124,
        "150": 122,
        "175": 120,
        "200": 118,
        "225": 116,
        "250": 113,
        "275": 111,
        "300": 108,
        "325": 105,
        "350": 101,
        "375": 98.3,
        "400": 89.0,
        "425": 75.3,
        "450": 62.1,
        "475": 45.0,
        "500": 31.7,
        "525": 21.4,
        "550": 14.2,
        "575": null,
        "600": null,
        "625": null,
        "650": null,
        "675": null,
        "700": null,
        "725": null,
        "750": null,
        "775": null,
        "800": null,
        "825": null
      }
    },
    {
      "block": 1,
      "line_no": 11,
      "nominal_composition": "Carbon steel",
      "product_form": "Smls. pipe",
      "spec_no": "SA–524",
      "type_grade": "II",
      "alloy_desig_uns_no": "K02104 …",
      "class_condition_temper": null,
      "size_thickness_mm": null,
      "p_no": 1,
      "group_no": 1,
      "min_tensile_strength_mpa": 380,
      "min_yield_strength_mpa": 205,
      "maximum_use_temperature_c": 538,
      "external_pressure_chart_no": "CS–2",
      "notes": "G13, T3",
      "values": {
        "40": 138,
        "65": 130,
        "100": 126,
        "125": 124,
        "150": 122,
        "175": 120,
        "200": 118,
        "225": 116,
        "250": 113,
        "275": 111,
        "300": 108,
        "325": 105,
        "350": 101,
        "375": 98.3,
        "400": 89.0,
        "425": 75.3,
        "450": 62.1,
        "475": 45.0,
        "500": 31.7,
        "525": 21.4,
        "550": 14.2,
        "575": null,
        "600": null,
        "625": null,
        "650": null,
        "675": null,
        "700": null,
        "725": null,
        "750": null,
        "775": null,
        "800": null,
        "825": null
      }
    },
    {
      "block": 1,
      "line_no": 12,
      "nominal_composition": "Carbon steel",
      "product_form": "Plate, bar, shapes SA–36",
      "spec_no": null,
      "type_grade": null,
      "alloy_desig_uns_no": "K02600 …",
      "class_condition_temper": null,
      "size_thickness_mm": null,
      "p_no": 1,
      "group_no": 1,
      "min_tensile_strength_mpa": 400,
      "min_yield_strength_mpa": 250,
      "maximum_use_temperature_c": 371,
      "external_pressure_chart_no": "CS–2",
      "notes": "G13",
      "values": {
        "40": 165,
        "65": 156,
        "100": 151,
        "125": 148,
        "150": 146,
        "175": 144,
        "200": 142,
        "225": 139,
        "250": 136,
        "275": 133,
        "300": 129,
        "325": 125,
        "350": 122,
        "375": 119,
        "400": null,
        "425": null,
        "450": null,
        "475": null,
        "500": null,
        "525": null,
        "550": null,
        "575": null,
        "600": null,
        "625": null,
        "650": null,
        "675": null,
        "700": null,
        "725": null,
        "750": null,
        "775": null,
        "800": null,
        "825": null
      }
    },
    {
      "block": 1,
      "line_no": 13,
      "nominal_composition": "Carbon steel",
      "product_form": "Plate",
      "spec_no": "SA–662",
      "type_grade": "A",
      "alloy_desig_uns_no": "K01701 …",
      "class_condition_temper": null,
      "size_thickness_mm": null,
      "p_no": 1,
      "group_no": 1,
      "min_tensile_strength_mpa": 400,
      "min_yield_strength_mpa": 275,
      "maximum_use_temperature_c": 371,
      "external_pressure_chart_no": "CS–2",
      "notes": null,
      "values": {
        "40": 167,
        "65": 167,
        "100": 167,
        "125": 165,
        "150": 163,
        "175": 160,
        "200": 158,
        "225": 155,
        "250": 151,
        "275": 148,
        "300": 144,
        "325": 139,
        "350": 135,
        "375": 132,
        "400": null,
        "425": null,
        "450": null,
        "475": null,
        "500": null,
        "525": null,
        "550": null,
        "575": null,
        "600": null,
        "625": null,
        "650": null,
        "675": null,
        "700": null,
        "725": null,
        "750": null,
        "775": null,
        "800": null,
        "825": null
      }
    },
    {
      "block": 1,
      "line_no": 14,
      "nominal_composition": "Carbon steel",
      "product_form": "Forgings",
      "spec_no": "SA–181",
      "type_grade": null,
      "alloy_desig_uns_no": "K03502 60",
      "class_condition_temper": null,
      "size_thickness_mm": null,
      "p_no": 1,
      "group_no": 1,
      "min_tensile_strength_mpa": 415,
      "min_yield_strength_mpa": 205,
      "maximum_use_temperature_c": 538,
      "external_pressure_chart_no": "CS–2",
      "notes": "G13, T3",
      "values": {
        "40": 138,
        "65": 130,
        "100": 126,
        "125": 124,
        "150": 122,
        "175": 120,
        "200": 118,
        "225": 116,
        "250": 113,
        "275": 111,
        "300": 108,
        "325": 105,
        "350": 101,
        "375": 98.3,
        "400": 95.1,
        "425": 79.5,
        "450": 62.6,
        "475": 45.0,
        "500": 31.7,
        "525": 21.4,
        "550": 14.2,
        "575": null,
        "600": null,
        "625": null,
        "650": null,
        "675": null,
        "700": null,
        "725": null,
        "750": null,
        "775": null,
        "800": null,
        "825": null
      }
    },
    {
      "block": 1,
      "line_no": 15,
      "nominal_composition": "Carbon steel",
      "product_form": "Castings",
      "spec_no": "SA–216",
      "type_grade": "WCA",
      "alloy_desig_uns_no": "J02502",
      "class_condition_temper": null,
      "size_thickness_mm": null,
      "p_no": 1,
      "group_no": 1,
      "min_tensile_strength_mpa": 415,
      "min_yield_strength_mpa": 205,
      "maximum_use_temperature_c": 538,
      "external_pressure_chart_no": "CS–2",
      "notes": "G13, T3",
      "values": {
        "40": 138,
        "65": 130,
        "100": 126,
        "125": 124,
        "150": 122,
        "175": 120,
        "200": 118,
        "225": 116,
        "250": 113,
        "275": 111,
        "300": 108,
        "325": 105,
        "350": 101,
        "375": 98.3,
        "400": 95.1,
        "425": 79.5,
        "450": 62.6,
        "475": 45.0,
        "500": 31.7,
        "525": 21.4,
        "550": 14.2,
        "575": null,
        "600": null,
        "625": null,
        "650": null,
        "675": null,
        "700": null,
        "725": null,
        "750": null,
        "775": null,
        "800": null,
        "825": null
      }
    },
    {
      "block": 1,
      "line_no": 16,
      "nominal_composition": "Carbon steel",
      "product_form": "Forgings",
      "spec_no": "SA–266",
      "type_grade": 1,
      "alloy_desig_uns_no": "K03506 …",
      "class_condition_temper": null,
      "size_thickness_mm": null,
      "p_no": 1,
      "group_no": 1,
      "min_tensile_strength_mpa": 415,
      "min_yield_strength_mpa": 205,
      "maximum_use_temperature_c": 538,
      "external_pressure_chart_no": "CS–2",
      "notes": "G13, T3",
      "values": {
        "40": 138,
        "65": 130,
        "100": 126,
        "125": 124,
        "150": 122,
        "175": 120,
        "200": 118,
        "225": 116,
        "250": 113,
        "275": 111,
        "300": 108,
        "325": 105,
        "350": 101,
        "375": 98.3,
        "400": 95.1,
        "425": 79.5,
        "450": 62.6,
        "475": 45.0,
        "500": 31.7,
        "525": 21.4,
        "550": 14.2,
        "575": null,
        "600": null,
        "625": null,
        "650": null,
        "675": null,
        "700": null,
        "725": null,
        "750": null,
        "775": null,
        "800": null,
        "825": null
      }
    },
    {
      "block": 1,
      "line_no": 17,
      "nominal_composition": "Carbon steel",
      "product_form": "Forgings",
      "spec_no": "SA–350",
      "type_grade": "LF1",
      "alloy_desig_uns_no": "K03009 1",
      "class_condition_temper": null,
      "size_thickness_mm": null,
      "p_no": 1,
      "group_no": 1,
      "min_tensile_strength_mpa": 415,
      "min_yield_strength_mpa": 205,
      "maximum_use_temperature_c": 371,
      "external_pressure_chart_no": "CS–2",
      "notes": "G13",
      "values": {
        "40": 138,
        "65": 130,
        "100": 126,
        "125": 124,
        "150": 122,
        "175": 120,
        "200": 118,
        "225": 116,
        "250": 113,
        "275": 111,
        "300": 108,
        "325": 105,
        "350": 101,
        "375": 98.3,
        "400": null,
        "425": null,
        "450": null,
        "475": null,
        "500": null,
        "525": null,
        "550": null,
        "575": null,
        "600": null,
        "625": null,
        "650": null,
        "675": null,
        "700": null,
        "725": null,
        "750": null,
        "775": null,
        "800": null,
        "825": null
      }
    },
    {
      "block": 1,
      "line_no": 18,
      "nominal_composition": "Carbon steel",
      "product_form": "Bar, shapes",
      "spec_no": "SA–675",
      "type_grade": 60,
      "alloy_desig_uns_no": null,
      "class_condition_temper": null,
      "size_thickness_mm": null,
      "p_no": 1,
      "group_no": 1,
      "min_tensile_strength_mpa": 415,
      "min_yield_strength_mpa": 205,
      "maximum_use_temperature_c": 482,
      "external_pressure_chart_no": "CS–2",
      "notes": "G13, T3",
      "values": {
        "40": 138,
        "65": 130,
        "100": 126,
        "125": 124,
        "150": 122,
        "175": 120,
        "200": 118,
        "225": 116,
        "250": 113,
        "275": 111,
        "300": 108,
        "325": 105,
        "350": 101,
        "375": 98.3,
        "400": 95.1,
        "425": 79.5,
        "450": 62.6,
        "475": 45.0,
        "500": 31.7,
        "525": null,
        "550": null,
        "575": null,
        "600": null,
        "625": null,
        "650": null,
        "675": null,
        "700": null,
        "725": null,
        "750": null,
        "775": null,
        "800": null,
        "825": null
      }
    },
    {
      "block": 1,
      "line_no": 19,
      "nominal_composition": "Carbon steel",
      "product_form": "Forgings",
      "spec_no": "SA–765",
      "type_grade": "I",
      "alloy_desig_uns_no": "K03046 …",
      "class_condition_temper": null,
      "size_thickness_mm": null,
      "p_no": 1,
      "group_no": 1,
      "min_tensile_strength_mpa": 415,
      "min_yield_strength_mpa": 205,
      "maximum_use_temperature_c": 538,
      "external_pressure_chart_no": "CS–2",
      "notes": "G13, T3",
      "values": {
        "40": 138,
        "65": 130,
        "100": 126,
        "125": 124,
        "150": 122,
        "175": 120,
        "200": 118,
        "225": 116,
        "250": 113,
        "275": 111,
        "300": 108,
        "325": 105,
        "350": 101,
        "375": 98.3,
        "400": 95.1,
        "425": 79.5,
        "450": 62.6,
        "475": 45.0,
        "500": 31.7,
        "525": 21.4,
        "550": 14.2,
        "575": null,
        "600": null,
        "625": null,
        "650": null,
        "675": null,
        "700": null,
        "725": null,
        "750": null,
        "775": null,
        "800": null,
        "825": null
      }
    },
    {
      "block": 1,
      "line_no": 20,
      "nominal_composition": "Carbon steel",
      "product_form": "Plate",
      "spec_no": "SA–515",
      "type_grade": 60,
      "alloy_desig_uns_no": "K02401 …",
      "class_condition_temper": null,
      "size_thickness_mm": null,
      "p_no": 1,
      "group_no": 1,
      "min_tensile_strength_mpa": 415,
      "min_yield_strength_mpa": 220,
      "maximum_use_temperature_c": 538,
      "external_pressure_chart_no": "CS–2",
      "notes": "G13, T3",
      "values": {
        "40": 147,
        "65": 138,
        "100": 134,
        "125": 132,
        "150": 130,
        "175": 128,
        "200": 126,
        "225": 124,
        "250": 121,
        "275": 118,
        "300": 115,
        "325": 111,
        "350": 108,
        "375": 105,
        "400": 95.1,
        "425": 79.5,
        "450": 62.6,
        "475": 45.0,
        "500": 31.7,
        "525": 21.4,
        "550": 14.2,
        "575": null,
        "600": null,
        "625": null,
        "650": null,
        "675": null,
        "700": null,
        "725": null,
        "750": null,
        "775": null,
        "800": null,
        "825": null
      }
    },
    {
      "block": 1,
      "line_no": 21,
      "nominal_composition": "Carbon steel",
      "product_form": "Plate",
      "spec_no": "SA–516",
      "type_grade": 60,
      "alloy_desig_uns_no": "K02100 …",
      "class_condition_temper": null,
      "size_thickness_mm": null,
      "p_no": 1,
      "group_no": 1,
      "min_tensile_strength_mpa": 415,
      "min_yield_strength_mpa": 220,
      "maximum_use_temperature_c": 538,
      "external_pressure_chart_no": "CS–2",
      "notes": "G13, T3",
      "values": {
        "40": 147,
        "65": 138,
        "100": 134,
        "125": 132,
        "150": 130,
        "175": 128,
        "200": 126,
        "225": 124,
        "250": 121,
        "275": 118,
        "300": 115,
        "325": 111,
        "350": 108,
        "375": 105,
        "400": 95.1,
        "425": 79.5,
        "450": 62.6,
        "475": 45.0,
        "500": 31.7,
        "525": 21.4,
        "550": 14.2,
        "575": null,
        "600": null,
        "625": null,
        "650": null,
        "675": null,
        "700": null,
        "725": null,
        "750": null,
        "775": null,
        "800": null,
        "825": null
      }
    },
    {
      "block": 1,
      "line_no": 22,
      "nominal_composition": "Carbon steel",
      "product_form": "Plate",
      "spec_no": "SA–283",
      "type_grade": "D",
      "alloy_desig_uns_no": "K02702 …",
      "class_condition_temper": null,
      "size_thickness_mm": null,
      "p_no": 1,
      "group_no": 1,
      "min_tensile_strength_mpa": 415,
      "min_yield_strength_mpa": 230,
      "maximum_use_temperature_c": 343,
      "external_pressure_chart_no": "CS–2",
      "notes": null,
      "values": {
        "40": 152,
        "65": 143,
        "100": 138,
        "125": 136,
        "150": 134,
        "175": 132,
        "200": 130,
        "225": 128,
        "250": 125,
        "275": 122,
        "300": 118,
        "325": 115,
        "350": 111,
        "375": null,
        "400": null,
        "425": null,
        "450": null,
        "475": null,
        "500": null,
        "525": null,
        "550": null,
        "575": null,
        "600": null,
        "625": null,
        "650": null,
        "675": null,
        "700": null,
        "725": null,
        "750": null,
        "775": null,
        "800": null,
        "825": null
      }
    },
    {
      "block": 1,
      "line_no": 23,
      "nominal_composition": "Carbon steel",
      "product_form": "Smls. pipe",
      "spec_no": "SA–106",
      "type_grade": "B",
      "alloy_desig_uns_no": "K03006 …",
      "class_condition_temper": null,
      "size_thickness_mm": null,
      "p_no": 1,
      "group_no": 1,
      "min_tensile_strength_mpa": 415,
      "min_yield_strength_mpa": 240,
      "maximum_use_temperature_c": 371,
      "external_pressure_chart_no": "CS–2",
      "notes": "G13",
      "values": {
        "40": 161,
        "65": 151,
        "100": 147,
        "125": 144,
        "150": 142,
        "175": 140,
        "200": 138,
        "225": 135,
        "250": 132,
        "275": 129,
        "300": 126,
        "325": 122,
        "350": 118,
        "375": 115,
        "400": null,
        "425": null,
        "450": null,
        "475": null,
        "500": null,
        "525": null,
        "550": null,
        "575": null,
        "600": null,
        "625": null,
        "650": null,
        "675": null,
        "700": null,
        "725": null,
        "750": null,
        "775": null,
        "800": null,
        "825": null
      }
    },
    {
      "block": 1,
      "line_no": 24,
      "nominal_composition": "Carbon steel",
      "product_form": "Fittings",
      "spec_no": "SA–234",
      "type_grade": "WPB",
      "alloy_desig_uns_no": "K03006 …",
      "class_condition_temper": null,
      "size_thickness_mm": null,
      "p_no": 1,
      "group_no": 1,
      "min_tensile_strength_mpa": 415,
      "min_yield_strength_mpa": 240,
      "maximum_use_temperature_c": 538,
      "external_pressure_chart_no": "CS–2",
      "notes": "G13, T2",
      "values": {
        "40": 161,
        "65": 151,
        "100": 147,
        "125": 144,
        "150": 142,
        "175": 140,
        "200": 138,
        "225": 135,
        "250": 132,
        "275": 129,
        "300": 126,
        "325": 122,
        "350": 118,
        "375": 115,
        "400": 95.1,
        "425": 79.5,
        "450": 62.6,
        "475": 45.0,
        "500": 31.7,
        "525": 21.4,
        "550": 14.2,
        "575": null,
        "600": null,
        "625": null,
        "650": null,
        "675": null,
        "700": null,
        "725": null,
        "750": null,
        "775": null,
        "800": null,
        "825": null
      }
    },
    {
      "block": 1,
      "line_no": 25,
      "nominal_composition": "Carbon steel",
      "product_form": "Smls. pipe",
      "spec_no": "SA–333",
      "type_grade": 6,
      "alloy_desig_uns_no": "K03006 …",
      "class_condition_temper": null,
      "size_thickness_mm": null,
      "p_no": 1,
      "group_no": 1,
      "min_tensile_strength_mpa": 415,
      "min_yield_strength_mpa": 240,
      "maximum_use_temperature_c": 538,
      "external_pressure_chart_no": "CS–2",
      "notes": "G13, T2",
      "values": {
        "40": 161,
        "65": 151,
        "100": 147,
        "125": 144,
        "150": 142,
        "175": 140,
        "200": 138,
        "225": 135,
        "250": 132,
        "275": 129,
        "300": 126,
        "325": 122,
        "350": 118,
        "375": 115,
        "400": 95.1,
        "425": 79.5,
        "450": 62.6,
        "475": 45.0,
        "500": 31.7,
        "525": 21.4,
        "550": 14.2,
        "575": null,
        "600": null,
        "625": null,
        "650": null,
        "675": null,
        "700": null,
        "725": null,
        "750": null,
        "775": null,
        "800": null,
        "825": null
      }
    },
    {
      "block": 1,
      "line_no": 26,
      "nominal_composition": "Carbon steel",
      "product_form": "Forgings",
      "spec_no": "SA–372",
      "type_grade": "A",
      "alloy_desig_uns_no": "K03002 …",
      "class_condition_temper": null,
      "size_thickness_mm": null,
      "p_no": 1,
      "group_no": 1,
      "min_tensile_strength_mpa": 415,
      "min_yield_strength_mpa": 240,
      "maximum_use_temperature_c": 343,
      "external_pressure_chart_no": "CS–2",
      "notes": "G9, H2",
      "values": {
        "40": 161,
        "65": 154,
        "100": 146,
        "125": 139,
        "150": 133,
        "175": 127,
        "200": 122,
        "225": 118,
        "250": 115,
        "275": 112,
        "300": 110,
        "325": 109,
        "350": 107,
        "375": null,
        "400": null,
        "425": null,
        "450": null,
        "475": null,
        "500": null,
        "525": null,
        "550": null,
        "575": null,
        "600": null,
        "625": null,
        "650": null,
        "675": null,
        "700": null,
        "725": null,
        "750": null,
        "775": null,
        "800": null,
        "825": null
      }
    },
    {
      "block": 1,
      "line_no": 27,
      "nominal_composition": "Carbon steel",
      "product_form": "Fittings",
      "spec_no": "SA–420",
      "type_grade": "WPL6",
      "alloy_desig_uns_no": null,
      "class_condition_temper": null,
      "size_thickness_mm": null,
      "p_no": 1,
      "group_no": 1,
      "min_tensile_strength_mpa": 415,
      "min_yield_strength_mpa": 240,
      "maximum_use_temperature_c": 454,
      "external_pressure_chart_no": "CS–2",
      "notes": "G13, T2",
      "values": {
        "40": 161,
        "65": 151,
        "100": 147,
        "125": 144,
        "150": 142,
        "175": 140,
        "200": 138,
        "225": 135,
        "250": 132,
        "275": 129,
        "300": 126,
        "325": 122,
        "350": 118,
        "375": 115,
        "400": 95.1,
        "425": 79.5,
        "450": 62.6,
        "475": 45.0,
        "500": null,
        "525": null,
        "550": null,
        "575": null,
        "600": null,
        "625": null,
        "650": null,
        "675": null,
        "700": null,
        "725": null,
        "750": null,
        "775": null,
        "800": null,
        "825": null
      }
    },
    {
      "block": 1,
      "line_no": 28,
      "nominal_composition": "Carbon steel",
      "product_form": "Smls. pipe",
      "spec_no": "SA–524",
      "type_grade": "I",
      "alloy_desig_uns_no": "K02104 …",
      "class_condition_temper": null,
      "size_thickness_mm": null,
      "p_no": 1,
      "group_no": 1,
      "min_tensile_strength_mpa": 414,
      "min_yield_strength_mpa": 240,
      "maximum_use_temperature_c": 538,
      "external_pressure_chart_no": "CS–2",
      "notes": "G13, T2",
      "values": {
        "40": 161,
        "65": 151,
        "100": 147,
        "125": 144,
        "150": 142,
        "175": 140,
        "200": 138,
        "225": 135,
        "250": 132,
        "275": 129,
        "300": 126,
        "325": 122,
        "350": 118,
        "375": 115,
        "400": 95.1,
        "425": 79.5,
        "450": 62.6,
        "475": 45.0,
        "500": 31.7,
        "525": 21.4,
        "550": 14.2,
        "575": null,
        "600": null,
        "625": null,
        "650": null,
        "675": null,
        "700": null,
        "725": null,
        "750": null,
        "775": null,
        "800": null,
        "825": null
      }
    },
    {
      "block": 1,
      "line_no": 29,
      "nominal_composition": "Carbon steel",
      "product_form": "Forgings",
      "spec_no": "SA–727",
      "type_grade": null,
      "alloy_desig_uns_no": "K02506 …",
      "class_condition_temper": null,
      "size_thickness_mm": null,
      "p_no": 1,
      "group_no": 1,
      "min_tensile_strength_mpa": 415,
      "min_yield_strength_mpa": 250,
      "maximum_use_temperature_c": 538,
      "external_pressure_chart_no": "CS–2",
      "notes": "G13, T2",
      "values": {
        "40": 165,
        "65": 156,
        "100": 151,
        "125": 148,
        "150": 146,
        "175": 144,
        "200": 142,
        "225": 139,
        "250": 136,
        "275": 133,
        "300": 129,
        "325": 125,
        "350": 122,
        "375": 119,
        "400": 95.1,
        "425": 79.5,
        "450": 62.6,
        "475": 45.0,
        "500": 31.7,
        "525": 21.4,
        "550": 14.2,
        "575": null,
        "600": null,
        "625": null,
        "650": null,
        "675": null,
        "700": null,
        "725": null,
        "750": null,
        "775": null,
        "800": null,
        "825": null
      }
    },
    {
      "block": 1,
      "line_no": 30,
      "nominal_composition": "Carbon steel",
      "product_form": "Wld. tube",
      "spec_no": "SA–178",
      "type_grade": "C",
      "alloy_desig_uns_no": "K03503 …",
      "class_condition_temper": null,
      "size_thickness_mm": null,
      "p_no": 1,
      "group_no": 1,
      "min_tensile_strength_mpa": 415,
      "min_yield_strength_mpa": 255,
      "maximum_use_temperature_c": 538,
      "external_pressure_chart_no": "CS–2",
      "notes": "G6, G13, T2",
      "values": {
        "40": 145,
        "65": 136,
        "100": 132,
        "125": 130,
        "150": 128,
        "175": 126,
        "200": 124,
        "225": 122,
        "250": 119,
        "275": 116,
        "300": 113,
        "325": 110,
        "350": 106,
        "375": 104,
        "400": 80.8,
        "425": 67.6,
        "450": 53.2,
        "475": 38.3,
        "500": 27.0,
        "525": 18.2,
        "550": 12.0,
        "575": null,
        "600": null,
        "625": null,
        "650": null,
        "675": null,
        "700": null,
        "725": null,
        "750": null,
        "775": null,
        "800": null,
        "825": null
      }
    },
    {
      "block": 1,
      "line_no": 31,
      "nominal_composition": "Carbon steel",
      "product_form": "Smls. tube",
      "spec_no": "SA–210",
      "type_grade": "A–1",
      "alloy_desig_uns_no": "K02707 …",
      "class_condition_temper": null,
      "size_thickness_mm": null,
      "p_no": 1,
      "group_no": 1,
      "min_tensile_strength_mpa": 415,
      "min_yield_strength_mpa": 255,
      "maximum_use_temperature_c": 538,
      "external_pressure_chart_no": "CS–2",
      "notes": "G13, T2",
      "values": {
        "40": 170,
        "65": 160,
        "100": 155,
        "125": 153,
        "150": 150,
        "175": 148,
        "200": 146,
        "225": 143,
        "250": 140,
        "275": 136,
        "300": 133,
        "325": 129,
        "350": 125,
        "375": 122,
        "400": 95.1,
        "425": 79.5,
        "450": 62.6,
        "475": 45.0,
        "500": 31.7,
        "525": 21.4,
        "550": 14.2,
        "575": null,
        "600": null,
        "625": null,
        "650": null,
        "675": null,
        "700": null,
        "725": null,
        "750": null,
        "775": null,
        "800": null,
        "825": null
      }
    },
    {
      "block": 1,
      "line_no": 32,
      "nominal_composition": "Carbon steel",
      "product_form": "Bar, shapes",
      "spec_no": "SA–675",
      "type_grade": 65,
      "alloy_desig_uns_no": null,
      "class_condition_temper": null,
      "size_thickness_mm": null,
      "p_no": 1,
      "group_no": 1,
      "min_tensile_strength_mpa": 450,
      "min_yield_strength_mpa": 225,
      "maximum_use_temperature_c": 538,
      "external_pressure_chart_no": "CS–2",
      "notes": "G13, T3",
      "values": {
        "40": 149,
        "65": 140,
        "100": 136,
        "125": 134,
        "150": 132,
        "175": 130,
        "200": 128,
        "225": 126,
        "250": 123,
        "275": 120,
        "300": 117,
        "325": 113,
        "350": 110,
        "375": 106,
        "400": 95.1,
        "425": 79.5,
        "450": 64.4,
        "475": 47.7,
        "500": 32.5,
        "525": 21.4,
