Repository: danivelas0/asme-pcc

File: resources/asme_bpvc/sec_ii/bpvc_ii_d_metric_2025/table_6d.json (part 1 of 2)
{
  "source": {
    "code": "ASME BPVC Section II, Part D (Metric)",
    "edition": "2025",
    "title": "ASME Boiler and Pressure Vessel Code, Section II - Materials, Part D - Properties (Metric)",
    "extracted_from": "D Metric 2025 .pdf",
    "note": "Technical content only. Publisher front/back matter, running heads and printed folios are omitted. Values are as printed; the ASME ellipsis (no value / not permitted) is represented as null. NP = Not Permitted and SPT = Supports Only are kept verbatim where printed."
  },
  "table_id": "Table 6D",
  "title": "Section IV Maximum Allowable Stress Values, S, for Unlined Water Heater Materials",
  "pdf_pages": [
    634,
    639
  ],
  "page_count": 6,
  "row_count": 95,
  "columns_identification": [
    "Nominal Composition",
    "Product Form",
    "Spec. No.",
    "Type/ Grade",
    "Alloy Desig./ UNS No.",
    "Size/ Thickness, mm",
    "P-No.",
    "Group No.",
    "Min. Tensile Strength, MPa",
    "Min. Yield Strength, MPa",
    "External Pressure Chart No.",
    "Notes"
  ],
  "columns_values": [
    "40",
    "65",
    "100",
    "125",
    "150",
    "175",
    "200",
    "225",
    "250",
    "275"
  ],
  "value_axis": "Maximum Allowable Stress, MPa (Multiply by 1000 to Obtain kPa), for Metal",
  "column_groups": [
    "Maximum Allowable Stress, MPa (Multiply by 1000 to Obtain kPa), for Metal",
    "Temperature, °C, Not Exceeding"
  ],
  "rows": [
    {
      "block": 1,
      "line_no": 1,
      "nominal_composition": "18Cr–2Mo",
      "product_form": "Plate",
      "spec_no": "SA–240",
      "type_grade": null,
      "alloy_desig_uns_no": "S44400",
      "size_thickness_mm": "t ≤10",
      "p_no": 7,
      "group_no": 2,
      "min_tensile_strength_mpa": 415,
      "min_yield_strength_mpa": 275,
      "external_pressure_chart_no": "CS–2",
      "notes": null,
      "values": {
        "40": 104,
        "65": 103,
        "100": 103,
        "125": 102,
        "150": 100,
        "175": 99.1,
        "200": 98.0,
        "225": 97.0,
        "250": 96.0,
        "275": 94.9
      }
    },
    {
      "block": 1,
      "line_no": 2,
      "nominal_composition": "18Cr–2Mo",
      "product_form": "Smls. tube",
      "spec_no": "SA–268",
      "type_grade": null,
      "alloy_desig_uns_no": "S44400",
      "size_thickness_mm": "t ≤10",
      "p_no": 7,
      "group_no": 2,
      "min_tensile_strength_mpa": 415,
      "min_yield_strength_mpa": 275,
      "external_pressure_chart_no": "CS–2",
      "notes": null,
      "values": {
        "40": 104,
        "65": 103,
        "100": 103,
        "125": 102,
        "150": 100,
        "175": 99.1,
        "200": 98.0,
        "225": 97.0,
        "250": 96.0,
        "275": 94.9
      }
    },
    {
      "block": 1,
      "line_no": 3,
      "nominal_composition": "18Cr–2Mo",
      "product_form": "Wld. tube",
      "spec_no": "SA–268",
      "type_grade": null,
      "alloy_desig_uns_no": "S44400",
      "size_thickness_mm": "t ≤10",
      "p_no": 7,
      "group_no": 2,
      "min_tensile_strength_mpa": 415,
      "min_yield_strength_mpa": 275,
      "external_pressure_chart_no": "CS–2",
      "notes": "G1",
      "values": {
        "40": 88.0,
        "65": 87.9,
        "100": 87.8,
        "125": 86.5,
        "150": 85.2,
        "175": 84.3,
        "200": 83.3,
        "225": 82.5,
        "250": 81.6,
        "275": 80.6
      }
    },
    {
      "block": 1,
      "line_no": 4,
      "nominal_composition": "18Cr–2Mo",
      "product_form": "Bar",
      "spec_no": "SA–479",
      "type_grade": null,
      "alloy_desig_uns_no": "S44400",
      "size_thickness_mm": "t ≤10",
      "p_no": 7,
      "group_no": 2,
      "min_tensile_strength_mpa": 415,
      "min_yield_strength_mpa": null,
      "external_pressure_chart_no": "CS–2",
      "notes": null,
      "values": {
        "40": 104,
        "65": 103,
        "100": 103,
        "125": 102,
        "150": 100,
        "175": 99.1,
        "200": 98.0,
        "225": 97.0,
        "250": 96.0,
        "275": 94.9
      }
    },
    {
      "block": 1,
      "line_no": 5,
      "nominal_composition": "18Cr–Ti",
      "product_form": "Plate",
      "spec_no": "SA–240",
      "type_grade": 439,
      "alloy_desig_uns_no": "S43035",
      "size_thickness_mm": "t ≤10",
      "p_no": 7,
      "group_no": 2,
      "min_tensile_strength_mpa": 415,
      "min_yield_strength_mpa": 205,
      "external_pressure_chart_no": "CS–2",
      "notes": null,
      "values": {
        "40": 104,
        "65": 103,
        "100": 103,
        "125": 102,
        "150": 99.8,
        "175": 98.5,
        "200": 97.3,
        "225": 96.4,
        "250": 95.5,
        "275": 94.5
      }
    },
    {
      "block": 1,
      "line_no": 6,
      "nominal_composition": "18Cr–Ti",
      "product_form": "Smls. tube",
      "spec_no": "SA–268",
      "type_grade": "TP439",
      "alloy_desig_uns_no": "S43035",
      "size_thickness_mm": "t ≤10",
      "p_no": 7,
      "group_no": 2,
      "min_tensile_strength_mpa": 415,
      "min_yield_strength_mpa": 205,
      "external_pressure_chart_no": "CS–2",
      "notes": null,
      "values": {
        "40": 104,
        "65": 103,
        "100": 103,
        "125": 102,
        "150": 99.8,
        "175": 98.5,
        "200": 97.3,
        "225": 96.4,
        "250": 95.5,
        "275": 94.5
      }
    },
    {
      "block": 1,
      "line_no": 7,
      "nominal_composition": "18Cr–Ti",
      "product_form": "Bar",
      "spec_no": "SA–479",
      "type_grade": 439,
      "alloy_desig_uns_no": "S43035",
      "size_thickness_mm": "t ≤10",
      "p_no": 7,
      "group_no": 2,
      "min_tensile_strength_mpa": 485,
      "min_yield_strength_mpa": 225,
      "external_pressure_chart_no": "CS–2",
      "notes": null,
      "values": {
        "40": 121,
        "65": 121,
        "100": 117,
        "125": 114,
        "150": 112,
        "175": 109,
        "200": 108,
        "225": 106,
        "250": 104,
        "275": 94.5
      }
    },
    {
      "block": 1,
      "line_no": 8,
      "nominal_composition": "29Cr–4Mo",
      "product_form": "Smls. tube",
      "spec_no": "SA–268",
      "type_grade": "29–4",
      "alloy_desig_uns_no": "S44700",
      "size_thickness_mm": null,
      "p_no": "10J",
      "group_no": 1,
      "min_tensile_strength_mpa": 550,
      "min_yield_strength_mpa": 415,
      "external_pressure_chart_no": "HA–6",
      "notes": "G2",
      "values": {
        "40": 138,
        "65": 138,
        "100": 137,
        "125": 135,
        "150": 133,
        "175": 133,
        "200": 133,
        "225": 133,
        "250": 133,
        "275": 133
      }
    },
    {
      "block": 1,
      "line_no": 9,
      "nominal_composition": "29Cr–4Mo",
      "product_form": "Wld. tube",
      "spec_no": "SA–268",
      "type_grade": "29–4",
      "alloy_desig_uns_no": "S44700",
      "size_thickness_mm": null,
      "p_no": "10J",
      "group_no": 1,
      "min_tensile_strength_mpa": 550,
      "min_yield_strength_mpa": 415,
      "external_pressure_chart_no": "HA–6",
      "notes": "G1, G2",
      "values": {
        "40": 117,
        "65": 117,
        "100": 116,
        "125": 115,
        "150": 113,
        "175": 113,
        "200": 113,
        "225": 113,
        "250": 113,
        "275": 113
      }
    },
    {
      "block": 1,
      "line_no": 10,
      "nominal_composition": "16Cr–12Ni–2Mo",
      "product_form": "Forgings",
      "spec_no": "SA–182",
      "type_grade": "F316L",
      "alloy_desig_uns_no": "S31603",
      "size_thickness_mm": "t ≤13",
      "p_no": 8,
      "group_no": 1,
      "min_tensile_strength_mpa": 485,
      "min_yield_strength_mpa": 170,
      "external_pressure_chart_no": "HA–4",
      "notes": null,
      "values": {
        "40": 115,
        "65": 105,
        "100": 96.7,
        "125": 91.3,
        "150": 87.3,
        "175": 83.3,
        "200": 80.7,
        "225": 78.7,
        "250": 76.0,
        "275": 74.0
      }
    },
    {
      "block": 1,
      "line_no": 11,
      "nominal_composition": "16Cr–12Ni–2Mo",
      "product_form": "Forgings",
      "spec_no": "SA–182",
      "type_grade": "F316L",
      "alloy_desig_uns_no": "S31603",
      "size_thickness_mm": "t ≤13",
      "p_no": 8,
      "group_no": 1,
      "min_tensile_strength_mpa": 485,
      "min_yield_strength_mpa": 170,
      "external_pressure_chart_no": "HA–4",
      "notes": "G3",
      "values": {
        "40": 121,
        "65": 119,
        "100": 117,
        "125": 114,
        "150": 110,
        "175": 109,
        "200": 107,
        "225": 106,
        "250": 103,
        "275": 99.9
      }
    },
    {
      "block": 1,
      "line_no": 12,
      "nominal_composition": "16Cr–12Ni–2Mo",
      "product_form": "Smls. tube",
      "spec_no": "SA–213",
      "type_grade": "TP316L",
      "alloy_desig_uns_no": "S31603",
      "size_thickness_mm": "t ≤13",
      "p_no": 8,
      "group_no": 1,
      "min_tensile_strength_mpa": 485,
      "min_yield_strength_mpa": 170,
      "external_pressure_chart_no": "HA–4",
      "notes": null,
      "values": {
        "40": 115,
        "65": 105,
        "100": 96.7,
        "125": 91.3,
        "150": 87.3,
        "175": 83.3,
        "200": 80.7,
        "225": 78.7,
        "250": 76.0,
        "275": 74.0
      }
    },
    {
      "block": 1,
      "line_no": 13,
      "nominal_composition": "16Cr–12Ni–2Mo",
      "product_form": "Smls. tube",
      "spec_no": "SA–213",
      "type_grade": "TP316L",
      "alloy_desig_uns_no": "S31603",
      "size_thickness_mm": "t ≤13",
      "p_no": 8,
      "group_no": 1,
      "min_tensile_strength_mpa": 485,
      "min_yield_strength_mpa": 170,
      "external_pressure_chart_no": "HA–4",
      "notes": "G3",
      "values": {
        "40": 121,
        "65": 119,
        "100": 117,
        "125": 114,
        "150": 110,
        "175": 109,
        "200": 107,
        "225": 106,
        "250": 103,
        "275": 99.9
      }
    },
    {
      "block": 1,
      "line_no": 14,
      "nominal_composition": "16Cr–12Ni–2Mo",
      "product_form": "Plate",
      "spec_no": "SA–240",
      "type_grade": "316L",
      "alloy_desig_uns_no": "S31603",
      "size_thickness_mm": "t ≤13",
      "p_no": 8,
      "group_no": 1,
      "min_tensile_strength_mpa": 485,
      "min_yield_strength_mpa": 170,
      "external_pressure_chart_no": "HA–4",
      "notes": null,
      "values": {
        "40": 115,
        "65": 105,
        "100": 96.7,
        "125": 91.3,
        "150": 87.3,
        "175": 83.3,
        "200": 80.7,
        "225": 78.7,
        "250": 76.0,
        "275": 74.0
      }
    },
    {
      "block": 1,
      "line_no": 15,
      "nominal_composition": "16Cr–12Ni–2Mo",
      "product_form": "Plate",
      "spec_no": "SA–240",
      "type_grade": "316L",
      "alloy_desig_uns_no": "S31603",
      "size_thickness_mm": "t ≤13",
      "p_no": 8,
      "group_no": 1,
      "min_tensile_strength_mpa": 485,
      "min_yield_strength_mpa": 170,
      "external_pressure_chart_no": "HA–4",
      "notes": "G3",
      "values": {
        "40": 121,
        "65": 119,
        "100": 117,
        "125": 114,
        "150": 110,
        "175": 109,
        "200": 107,
        "225": 106,
        "250": 103,
        "275": 99.9
      }
    },
    {
      "block": 1,
      "line_no": 16,
      "nominal_composition": "16Cr–12Ni–2Mo",
      "product_form": "Wld. tube",
      "spec_no": "SA–249",
      "type_grade": "TP316L",
      "alloy_desig_uns_no": "S31603",
      "size_thickness_mm": "t ≤13",
      "p_no": 8,
      "group_no": 1,
      "min_tensile_strength_mpa": 485,
      "min_yield_strength_mpa": 170,
      "external_pressure_chart_no": "HA–4",
      "notes": "G1",
      "values": {
        "40": 97.5,
        "65": 89.0,
        "100": 82.2,
        "125": 77.6,
        "150": 74.2,
        "175": 70.8,
        "200": 68.6,
        "225": 66.9,
        "250": 64.6,
        "275": 62.9
      }
    },
    {
      "block": 1,
      "line_no": 17,
      "nominal_composition": "16Cr–12Ni–2Mo",
      "product_form": "Wld. tube",
      "spec_no": "SA–249",
      "type_grade": "TP316L",
      "alloy_desig_uns_no": "S31603",
      "size_thickness_mm": "t ≤13",
      "p_no": 8,
      "group_no": 1,
      "min_tensile_strength_mpa": 485,
      "min_yield_strength_mpa": 170,
      "external_pressure_chart_no": "HA–4",
      "notes": "G1, G3",
      "values": {
        "40": 103,
        "65": 101,
        "100": 99.2,
        "125": 96.5,
        "150": 93.7,
        "175": 92.4,
        "200": 91.2,
        "225": 90.3,
        "250": 87.2,
        "275": 84.9
      }
    },
    {
      "block": 1,
      "line_no": 18,
      "nominal_composition": "16Cr–12Ni–2Mo",
      "product_form": "Smls. pipe",
      "spec_no": "SA–312",
      "type_grade": "TP316L",
      "alloy_desig_uns_no": "S31603",
      "size_thickness_mm": "t ≤13",
      "p_no": 8,
      "group_no": 1,
      "min_tensile_strength_mpa": 485,
      "min_yield_strength_mpa": 170,
      "external_pressure_chart_no": "HA–4",
      "notes": null,
      "values": {
        "40": 115,
        "65": 105,
        "100": 96.7,
        "125": 91.3,
        "150": 87.3,
        "175": 83.3,
        "200": 80.7,
        "225": 78.7,
        "250": 76.0,
        "275": 74.0
      }
    },
    {
      "block": 1,
      "line_no": 19,
      "nominal_composition": "16Cr–12Ni–2Mo",
      "product_form": "Smls. pipe",
      "spec_no": "SA–312",
      "type_grade": "TP316L",
      "alloy_desig_uns_no": "S31603",
      "size_thickness_mm": "t ≤13",
      "p_no": 8,
      "group_no": 1,
      "min_tensile_strength_mpa": 485,
      "min_yield_strength_mpa": 170,
      "external_pressure_chart_no": "HA–4",
      "notes": "G3",
      "values": {
        "40": 121,
        "65": 119,
        "100": 117,
        "125": 114,
        "150": 110,
        "175": 109,
        "200": 107,
        "225": 106,
        "250": 103,
        "275": 99.9
      }
    },
    {
      "block": 1,
      "line_no": 20,
      "nominal_composition": "16Cr–12Ni–2Mo",
      "product_form": "Wld. pipe",
      "spec_no": "SA–312",
      "type_grade": "TP316L",
      "alloy_desig_uns_no": "S31603",
      "size_thickness_mm": "t ≤13",
      "p_no": 8,
      "group_no": 1,
      "min_tensile_strength_mpa": 485,
      "min_yield_strength_mpa": 170,
      "external_pressure_chart_no": "HA–4",
      "notes": "G1",
      "values": {
        "40": 97.5,
        "65": 89.0,
        "100": 82.2,
        "125": 77.6,
        "150": 74.2,
        "175": 70.8,
        "200": 68.6,
        "225": 66.9,
        "250": 64.6,
        "275": 62.9
      }
    },
    {
      "block": 1,
      "line_no": 21,
      "nominal_composition": "16Cr–12Ni–2Mo",
      "product_form": "Wld. pipe",
      "spec_no": "SA–312",
      "type_grade": "TP316L",
      "alloy_desig_uns_no": "S31603",
      "size_thickness_mm": "t ≤13",
      "p_no": 8,
      "group_no": 1,
      "min_tensile_strength_mpa": 485,
      "min_yield_strength_mpa": 170,
      "external_pressure_chart_no": "HA–4",
      "notes": "G1, G3",
      "values": {
        "40": 103,
        "65": 101,
        "100": 99.2,
        "125": 96.5,
        "150": 93.7,
        "175": 92.4,
        "200": 91.2,
        "225": 90.3,
        "250": 87.2,
        "275": 84.9
      }
    },
    {
      "block": 1,
      "line_no": 22,
      "nominal_composition": "16Cr–12Ni–2Mo",
      "product_form": "Bar",
      "spec_no": "SA–479",
      "type_grade": "316L",
      "alloy_desig_uns_no": "S31603",
      "size_thickness_mm": "t ≤13",
      "p_no": 8,
      "group_no": 1,
      "min_tensile_strength_mpa": 485,
      "min_yield_strength_mpa": 170,
      "external_pressure_chart_no": "HA–4",
      "notes": null,
      "values": {
        "40": 115,
        "65": 105,
        "100": 96.7,
        "125": 91.3,
        "150": 87.3,
        "175": 83.3,
        "200": 80.7,
        "225": 78.7,
        "250": 76.0,
        "275": 74.0
      }
    },
    {
      "block": 1,
      "line_no": 23,
      "nominal_composition": "16Cr–12Ni–2Mo",
      "product_form": "Bar",
      "spec_no": "SA–479",
      "type_grade": "316L",
      "alloy_desig_uns_no": "S31603",
      "size_thickness_mm": "t ≤13",
      "p_no": 8,
      "group_no": 1,
      "min_tensile_strength_mpa": 485,
      "min_yield_strength_mpa": 170,
      "external_pressure_chart_no": "HA–4",
      "notes": "G3",
      "values": {
        "40": 121,
        "65": 119,
        "100": 117,
        "125": 114,
        "150": 110,
        "175": 109,
        "200": 107,
        "225": 106,
        "250": 103,
        "275": 99.9
      }
    },
    {
      "block": 1,
      "line_no": 24,
      "nominal_composition": "16Cr–12Ni–2Mo",
      "product_form": "Forgings",
      "spec_no": "SA–182",
      "type_grade": "F316",
      "alloy_desig_uns_no": "S31600",
      "size_thickness_mm": "t ≤13",
      "p_no": 8,
      "group_no": 1,
      "min_tensile_strength_mpa": 515,
      "min_yield_strength_mpa": 205,
      "external_pressure_chart_no": "HA–2",
      "notes": null,
      "values": {
        "40": 129,
        "65": 126,
        "100": 117,
        "125": 112,
        "150": 107,
        "175": 103,
        "200": 98.7,
        "225": 96.0,
        "250": 92.7,
        "275": 90.7
      }
    },
    {
      "block": 1,
      "line_no": 25,
      "nominal_composition": "16Cr–12Ni–2Mo",
      "product_form": "Forgings",
      "spec_no": "SA–182",
      "type_grade": "F316",
      "alloy_desig_uns_no": "S31600",
      "size_thickness_mm": "t ≤13",
      "p_no": 8,
      "group_no": 1,
      "min_tensile_strength_mpa": 515,
      "min_yield_strength_mpa": 205,
      "external_pressure_chart_no": "HA–2",
      "notes": "G3",
      "values": {
        "40": 129,
        "65": 129,
        "100": 129,
        "125": 127,
        "150": 126,
        "175": 125,
        "200": 124,
        "225": 124,
        "250": 124,
        "275": 122
      }
    },
    {
      "block": 1,
      "line_no": 26,
      "nominal_composition": "16Cr–12Ni–2Mo",
      "product_form": "Smls. tube",
      "spec_no": "SA–213",
      "type_grade": "TP316",
      "alloy_desig_uns_no": "S31600",
      "size_thickness_mm": "t ≤13",
      "p_no": 8,
      "group_no": 1,
      "min_tensile_strength_mpa": 515,
      "min_yield_strength_mpa": 205,
      "external_pressure_chart_no": "HA–2",
      "notes": null,
      "values": {
        "40": 129,
        "65": 126,
        "100": 117,
        "125": 112,
        "150": 107,
        "175": 103,
        "200": 98.7,
        "225": 96.0,
        "250": 92.7,
        "275": 90.7
      }
    },
    {
      "block": 1,
      "line_no": 27,
      "nominal_composition": "16Cr–12Ni–2Mo",
      "product_form": "Smls. tube",
      "spec_no": "SA–213",
      "type_grade": "TP316",
      "alloy_desig_uns_no": "S31600",
      "size_thickness_mm": "t ≤13",
      "p_no": 8,
      "group_no": 1,
      "min_tensile_strength_mpa": 515,
      "min_yield_strength_mpa": 205,
      "external_pressure_chart_no": "HA–2",
      "notes": "G3",
      "values": {
        "40": 129,
        "65": 129,
        "100": 129,
        "125": 127,
        "150": 126,
        "175": 125,
        "200": 124,
        "225": 124,
        "250": 124,
        "275": 122
      }
    },
    {
      "block": 1,
      "line_no": 28,
      "nominal_composition": "16Cr–12Ni–2Mo",
      "product_form": "Plate",
      "spec_no": "SA–240",
      "type_grade": 316,
      "alloy_desig_uns_no": "S31600",
      "size_thickness_mm": "t ≤13",
      "p_no": 8,
      "group_no": 1,
      "min_tensile_strength_mpa": 515,
      "min_yield_strength_mpa": 205,
      "external_pressure_chart_no": "HA–2",
      "notes": null,
      "values": {
        "40": 129,
        "65": 126,
        "100": 117,
        "125": 112,
        "150": 107,
        "175": 103,
        "200": 98.7,
        "225": 96.0,
        "250": 92.7,
        "275": 90.7
      }
    },
    {
      "block": 1,
      "line_no": 29,
      "nominal_composition": "16Cr–12Ni–2Mo",
      "product_form": "Plate",
      "spec_no": "SA–240",
      "type_grade": 316,
      "alloy_desig_uns_no": "S31600",
      "size_thickness_mm": "t ≤13",
      "p_no": 8,
      "group_no": 1,
      "min_tensile_strength_mpa": 515,
      "min_yield_strength_mpa": 205,
      "external_pressure_chart_no": "HA–2",
      "notes": "G3",
      "values": {
        "40": 129,
        "65": 129,
        "100": 129,
        "125": 127,
        "150": 126,
        "175": 125,
        "200": 124,
        "225": 124,
        "250": 124,
        "275": 122
      }
    },
    {
      "block": 1,
      "line_no": 30,
      "nominal_composition": "16Cr–12Ni–2Mo",
      "product_form": "Wld. tube",
      "spec_no": "SA–249",
      "type_grade": "TP316",
      "alloy_desig_uns_no": "S31600",
      "size_thickness_mm": "t ≤13",
      "p_no": 8,
      "group_no": 1,
      "min_tensile_strength_mpa": 515,
      "min_yield_strength_mpa": 205,
      "external_pressure_chart_no": "HA–2",
      "notes": "G1",
      "values": {
        "40": 110,
        "65": 107,
        "100": 99.7,
        "125": 95.2,
        "150": 91.2,
        "175": 87.3,
        "200": 83.9,
        "225": 81.6,
        "250": 78.8,
        "275": 77.1
      }
    },
    {
      "block": 1,
      "line_no": 31,
      "nominal_composition": "16Cr–12Ni–2Mo",
      "product_form": "Wld. tube",
      "spec_no": "SA–249",
      "type_grade": "TP316",
      "alloy_desig_uns_no": "S31600",
      "size_thickness_mm": "t ≤13",
      "p_no": 8,
      "group_no": 1,
      "min_tensile_strength_mpa": 515,
      "min_yield_strength_mpa": 205,
      "external_pressure_chart_no": "HA–2",
      "notes": "G1, G3",
      "values": {
        "40": 110,
        "65": 110,
        "100": 110,
        "125": 108,
        "150": 107,
        "175": 106,
        "200": 105,
        "225": 105,
        "250": 105,
        "275": 104
      }
    },
    {
      "block": 1,
      "line_no": 32,
      "nominal_composition": "16Cr–12Ni–2Mo",
      "product_form": "Smls. pipe",
      "spec_no": "SA–312",
      "type_grade": "TP316",
      "alloy_desig_uns_no": "S31600",
      "size_thickness_mm": "t ≤13",
      "p_no": 8,
      "group_no": 1,
      "min_tensile_strength_mpa": 515,
      "min_yield_strength_mpa": 205,
      "external_pressure_chart_no": "HA–2",
      "notes": null,
      "values": {
        "40": 129,
        "65": 126,
        "100": 117,
        "125": 112,
        "150": 107,
        "175": 103,
        "200": 98.7,
        "225": 96.0,
        "250": 92.7,
        "275": 90.7
      }
    },
    {
      "block": 1,
      "line_no": 33,
      "nominal_composition": "16Cr–12Ni–2Mo",
      "product_form": "Smls. pipe",
      "spec_no": "SA–312",
      "type_grade": "TP316",
      "alloy_desig_uns_no": "S31600",
      "size_thickness_mm": "t ≤13",
      "p_no": 8,
      "group_no": 1,
      "min_tensile_strength_mpa": 515,
      "min_yield_strength_mpa": 205,
      "external_pressure_chart_no": "HA–2",
      "notes": "G3",
      "values": {
        "40": 129,
        "65": 129,
        "100": 129,
        "125": 127,
        "150": 126,
        "175": 125,
        "200": 124,
        "225": 124,
        "250": 124,
        "275": 122
      }
    },
    {
      "block": 1,
      "line_no": 34,
      "nominal_composition": "16Cr–12Ni–2Mo",
      "product_form": "Wld. pipe",
      "spec_no": "SA–312",
      "type_grade": "TP316",
      "alloy_desig_uns_no": "S31600",
      "size_thickness_mm": "t ≤13",
      "p_no": 8,
      "group_no": 1,
      "min_tensile_strength_mpa": 515,
      "min_yield_strength_mpa": 205,
      "external_pressure_chart_no": "HA–2",
      "notes": "G1",
      "values": {
        "40": 110,
        "65": 107,
        "100": 99.7,
        "125": 95.2,
        "150": 91.2,
        "175": 87.3,
        "200": 83.9,
        "225": 81.6,
        "250": 78.8,
        "275": 77.1
      }
    },
    {
      "block": 1,
      "line_no": 35,
      "nominal_composition": "16Cr–12Ni–2Mo",
      "product_form": "Wld. pipe",
      "spec_no": "SA–312",
      "type_grade": "TP316",
      "alloy_desig_uns_no": "S31600",
      "size_thickness_mm": "t ≤13",
      "p_no": 8,
      "group_no": 1,
      "min_tensile_strength_mpa": 515,
      "min_yield_strength_mpa": 205,
      "external_pressure_chart_no": "HA–2",
      "notes": "G1, G3",
      "values": {
        "40": 110,
        "65": 110,
        "100": 110,
        "125": 108,
        "150": 107,
        "175": 106,
        "200": 105,
        "225": 105,
        "250": 105,
        "275": 104
      }
    },
    {
      "block": 1,
      "line_no": 36,
      "nominal_composition": "16Cr–12Ni–2Mo",
      "product_form": "Bar",
      "spec_no": "SA–479",
      "type_grade": 316,
      "alloy_desig_uns_no": "S31600",
      "size_thickness_mm": "t ≤13",
      "p_no": 8,
      "group_no": 1,
      "min_tensile_strength_mpa": 515,
      "min_yield_strength_mpa": 205,
      "external_pressure_chart_no": "HA–2",
      "notes": null,
      "values": {
        "40": 129,
        "65": 126,
        "100": 117,
        "125": 112,
        "150": 107,
        "175": 103,
        "200": 98.7,
        "225": 96.0,
        "250": 92.7,
        "275": 90.7
      }
    },
    {
      "block": 1,
      "line_no": 37,
      "nominal_composition": "16Cr–12Ni–2Mo",
      "product_form": "Bar",
      "spec_no": "SA–479",
      "type_grade": 316,
      "alloy_desig_uns_no": "S31600",
      "size_thickness_mm": "t ≤13",
      "p_no": 8,
      "group_no": 1,
      "min_tensile_strength_mpa": 515,
      "min_yield_strength_mpa": 205,
      "external_pressure_chart_no": "HA–2",
      "notes": "G3",
      "values": {
        "40": 129,
        "65": 129,
        "100": 129,
        "125": 127,
        "150": 126,
        "175": 125,
        "200": 124,
        "225": 124,
        "250": 124,
        "275": 122
      }
    },
    {
      "block": 1,
      "line_no": 38,
      "nominal_composition": "18Cr–8Ni",
      "product_form": "Forgings",
      "spec_no": "SA–182",
      "type_grade": "F304L",
      "alloy_desig_uns_no": "S30403",
      "size_thickness_mm": "t ≤13",
      "p_no": 8,
      "group_no": 1,
      "min_tensile_strength_mpa": 485,
      "min_yield_strength_mpa": 170,
      "external_pressure_chart_no": "HA–3",
      "notes": null,
      "values": {
        "40": 115,
        "65": 105,
        "100": 97.3,
        "125": 92.0,
        "150": 88.0,
        "175": 84.0,
        "200": 80.7,
        "225": 78.0,
        "250": 76.0,
        "275": 74.0
      }
    },
    {
      "block": 1,
      "line_no": 39,
      "nominal_composition": "18Cr–8Ni",
      "product_form": "Forgings",
      "spec_no": "SA–182",
      "type_grade": "F304L",
      "alloy_desig_uns_no": "S30403",
      "size_thickness_mm": "t ≤13",
      "p_no": 8,
      "group_no": 1,
      "min_tensile_strength_mpa": 485,
      "min_yield_strength_mpa": 170,
      "external_pressure_chart_no": "HA–3",
      "notes": "G3",
      "values": {
        "40": 121,
        "65": 117,
        "100": 113,
        "125": 109,
        "150": 105,
        "175": 103,
        "200": 102,
        "225": 101,
        "250": 99.5,
        "275": 98.9
      }
    },
    {
      "block": 1,
      "line_no": 40,
      "nominal_composition": "18Cr–8Ni",
      "product_form": "Smls. tube",
      "spec_no": "SA–213",
      "type_grade": "TP304L",
      "alloy_desig_uns_no": "S30403",
      "size_thickness_mm": "t ≤13",
      "p_no": 8,
      "group_no": 1,
      "min_tensile_strength_mpa": 485,
      "min_yield_strength_mpa": 170,
      "external_pressure_chart_no": "HA–3",
      "notes": null,
      "values": {
        "40": 115,
        "65": 105,
        "100": 97.3,
        "125": 92.0,
        "150": 88.0,
        "175": 84.0,
        "200": 80.7,
        "225": 78.0,
        "250": 76.0,
        "275": 74.0
      }
    },
    {
      "block": 1,
      "line_no": 41,
      "nominal_composition": "18Cr–8Ni",
      "product_form": "Smls. tube",
      "spec_no": "SA–213",
      "type_grade": "TP304L",
      "alloy_desig_uns_no": "S30403",
      "size_thickness_mm": "t ≤13",
      "p_no": 8,
      "group_no": 1,
      "min_tensile_strength_mpa": 485,
      "min_yield_strength_mpa": 170,
      "external_pressure_chart_no": "HA–3",
      "notes": "G3",
      "values": {
        "40": 121,
        "65": 117,
        "100": 113,
        "125": 109,
        "150": 105,
        "175": 103,
        "200": 102,
        "225": 101,
        "250": 99.5,
        "275": 98.9
      }
    },
    {
      "block": 1,
      "line_no": 42,
      "nominal_composition": "18Cr–8Ni",
      "product_form": "Plate",
      "spec_no": "SA–240",
      "type_grade": "304L",
      "alloy_desig_uns_no": "S30403",
      "size_thickness_mm": "t ≤13",
      "p_no": 8,
      "group_no": 1,
      "min_tensile_strength_mpa": 485,
      "min_yield_strength_mpa": 170,
      "external_pressure_chart_no": "HA–3",
      "notes": null,
      "values": {
        "40": 115,
        "65": 105,
        "100": 97.3,
        "125": 92.0,
        "150": 88.0,
        "175": 84.0,
        "200": 80.7,
        "225": 78.0,
        "250": 76.0,
        "275": 74.0
      }
    },
    {
      "block": 1,
      "line_no": 43,
      "nominal_composition": "18Cr–8Ni",
      "product_form": "Plate",
      "spec_no": "SA–240",
      "type_grade": "304L",
      "alloy_desig_uns_no": "S30403",
      "size_thickness_mm": "t ≤13",
      "p_no": 8,
      "group_no": 1,
      "min_tensile_strength_mpa": 485,
      "min_yield_strength_mpa": 170,
      "external_pressure_chart_no": "HA–3",
      "notes": "G3",
      "values": {
        "40": 121,
        "65": 117,
        "100": 113,
        "125": 109,
        "150": 105,
        "175": 103,
        "200": 102,
        "225": 101,
        "250": 99.5,
        "275": 98.9
      }
    },
    {
      "block": 1,
      "line_no": 44,
      "nominal_composition": "18Cr–8Ni",
      "product_form": "Wld. tube",
      "spec_no": "SA–249",
      "type_grade": "TP304L",
      "alloy_desig_uns_no": "S30403",
      "size_thickness_mm": "t ≤13",
      "p_no": 8,
      "group_no": 1,
      "min_tensile_strength_mpa": 485,
      "min_yield_strength_mpa": 170,
      "external_pressure_chart_no": "HA–3",
      "notes": "G1",
      "values": {
        "40": 97.5,
        "65": 89.0,
        "100": 82.7,
        "125": 78.2,
        "150": 74.8,
        "175": 71.4,
        "200": 68.6,
        "225": 66.3,
        "250": 64.6,
        "275": 62.9
      }
    },
    {
      "block": 1,
      "line_no": 45,
      "nominal_composition": "18Cr–8Ni",
      "product_form": "Wld. tube",
      "spec_no": "SA–249",
      "type_grade": "TP304L",
      "alloy_desig_uns_no": "S30403",
      "size_thickness_mm": "t ≤13",
      "p_no": 8,
      "group_no": 1,
      "min_tensile_strength_mpa": 485,
      "min_yield_strength_mpa": 170,
      "external_pressure_chart_no": "HA–3",
      "notes": "G1, G3",
      "values": {
        "40": 103,
        "65": 99.3,
        "100": 96.1,
        "125": 92.8,
        "150": 89.5,
        "175": 87.9,
        "200": 86.3,
        "225": 85.4,
        "250": 84.6,
        "275": 84.0
      }
    },
    {
      "block": 2,
      "line_no": 1,
      "nominal_composition": "18Cr–8Ni",
      "product_form": "Smls. pipe",
      "spec_no": "SA–312",
      "type_grade": "TP304L",
      "alloy_desig_uns_no": "S30403",
      "size_thickness_mm": "t ≤13",
      "p_no": 8,
      "group_no": 1,
      "min_tensile_strength_mpa": 485,
      "min_yield_strength_mpa": 170,
      "external_pressure_chart_no": "HA–3",
      "notes": null,
      "values": {
        "40": 115,
        "65": 105,
        "100": 97.3,
        "125": 92.0,
        "150": 88.0,
        "175": 84.0,
        "200": 80.7,
        "225": 78.0,
        "250": 76.0,
        "275": 74.0
      }
    },
    {
      "block": 2,
      "line_no": 2,
      "nominal_composition": "18Cr–8Ni",
      "product_form": "Smls. pipe",
      "spec_no": "SA–312",
      "type_grade": "TP304L",
      "alloy_desig_uns_no": "S30403",
      "size_thickness_mm": "t ≤13",
      "p_no": 8,
      "group_no": 1,
      "min_tensile_strength_mpa": 485,
      "min_yield_strength_mpa": 170,
      "external_pressure_chart_no": "HA–3",
      "notes": "G3",
      "values": {
        "40": 121,
        "65": 117,
        "100": 113,
        "125": 109,
        "150": 105,
        "175": 103,
        "200": 102,
        "225": 101,
        "250": 99.5,
        "275": 98.9
      }
    },
    {
      "block": 2,
      "line_no": 3,
      "nominal_composition": "18Cr–8Ni",
      "product_form": "Wld. pipe",
      "spec_no": "SA–312",
      "type_grade": "TP304L",
      "alloy_desig_uns_no": "S30403",
      "size_thickness_mm": "t ≤13",
      "p_no": 8,
      "group_no": 1,
      "min_tensile_strength_mpa": 485,
      "min_yield_strength_mpa": 170,
      "external_pressure_chart_no": "HA–3",
      "notes": "G1",
      "values": {
        "40": 97.5,
        "65": 89.0,
        "100": 82.7,
        "125": 78.2,
        "150": 74.8,
        "175": 71.4,
        "200": 68.6,
        "225": 66.3,
        "250": 64.6,
        "275": 62.9
      }
    },
    {
      "block": 2,
      "line_no": 4,
      "nominal_composition": "18Cr–8Ni",
      "product_form": "Wld. pipe",
      "spec_no": "SA–312",
      "type_grade": "TP304L",
      "alloy_desig_uns_no": "S30403",
      "size_thickness_mm": "t ≤13",
      "p_no": 8,
      "group_no": 1,
      "min_tensile_strength_mpa": 485,
      "min_yield_strength_mpa": 170,
      "external_pressure_chart_no": "HA–3",
      "notes": "G1, G3",
      "values": {
        "40": 103,
        "65": 99.3,
        "100": 96.1,
        "125": 92.8,
        "150": 89.5,
        "175": 87.9,
        "200": 86.3,
        "225": 85.4,
        "250": 84.6,
        "275": 84.0
      }
    },
    {
      "block": 2,
      "line_no": 5,
      "nominal_composition": "18Cr–8Ni",
      "product_form": "Bar",
      "spec_no": "SA–479",
      "type_grade": "304L",
      "alloy_desig_uns_no": "S30403",
      "size_thickness_mm": "t ≤13",
      "p_no": 8,
      "group_no": 1,
      "min_tensile_strength_mpa": 485,
      "min_yield_strength_mpa": 170,
      "external_pressure_chart_no": "HA–3",
      "notes": null,
      "values": {
        "40": 115,
        "65": 105,
        "100": 97.3,
        "125": 92.0,
        "150": 88.0,
        "175": 84.0,
        "200": 80.7,
        "225": 78.0,
        "250": 76.0,
        "275": 74.0
      }
    },
    {
      "block": 2,
      "line_no": 6,
      "nominal_composition": "18Cr–8Ni",
      "product_form": "Bar",
      "spec_no": "SA–479",
      "type_grade": "304L",
      "alloy_desig_uns_no": "S30403",
      "size_thickness_mm": "t ≤13",
      "p_no": 8,
      "group_no": 1,
      "min_tensile_strength_mpa": 485,
      "min_yield_strength_mpa": 170,
      "external_pressure_chart_no": "HA–3",
      "notes": "G3",
      "values": {
        "40": 121,
        "65": 117,
        "100": 113,
        "125": 109,
        "150": 105,
        "175": 103,
        "200": 102,
        "225": 101,
        "250": 99.5,
        "275": 98.9
      }
    },
    {
      "block": 2,
      "line_no": 7,
      "nominal_composition": "18Cr–8Ni",
      "product_form": "Forgings",
      "spec_no": "SA–182",
      "type_grade": "F304",
      "alloy_desig_uns_no": "S30400",
      "size_thickness_mm": null,
      "p_no": 8,
      "group_no": 1,
      "min_tensile_strength_mpa": 515,
      "min_yield_strength_mpa": 205,
      "external_pressure_chart_no": "HA–1",
      "notes": null,
      "values": {
        "40": 129,
        "65": 123,
        "100": 113,
        "125": 107,
        "150": 103,
        "175": 98.7,
        "200": 96.0,
        "225": 92.7,
        "250": 90.0,
        "275": 88.0
      }
    },
    {
      "block": 2,
      "line_no": 8,
      "nominal_composition": "18Cr–8Ni",
      "product_form": "Forgings",
      "spec_no": "SA–182",
      "type_grade": "F304",
      "alloy_desig_uns_no": "S30400",
      "size_thickness_mm": null,
      "p_no": 8,
      "group_no": 1,
      "min_tensile_strength_mpa": 515,
      "min_yield_strength_mpa": 205,
      "external_pressure_chart_no": "HA–1",
      "notes": "G3",
      "values": {
        "40": 129,
        "65": 125,
        "100": 121,
        "125": 118,
        "150": 114,
        "175": 112,
        "200": 111,
        "225": 110,
        "250": 109,
        "275": 109
      }
    },
    {
      "block": 2,
      "line_no": 9,
      "nominal_composition": "18Cr–8Ni",
      "product_form": "Smls. tube",
      "spec_no": "SA–213",
      "type_grade": "TP304",
      "alloy_desig_uns_no": "S30400",
      "size_thickness_mm": "t ≤13",
      "p_no": 8,
      "group_no": 1,
      "min_tensile_strength_mpa": 515,
      "min_yield_strength_mpa": 205,
      "external_pressure_chart_no": "HA–1",
      "notes": null,
      "values": {
        "40": 129,
        "65": 123,
        "100": 113,
        "125": 107,
        "150": 103,
        "175": 98.7,
        "200": 96.0,
        "225": 92.7,
        "250": 90.0,
        "275": 88.0
      }
    },
    {
      "block": 2,
      "line_no": 10,
      "nominal_composition": "18Cr–8Ni",
      "product_form": "Smls. tube",
      "spec_no": "SA–213",
      "type_grade": "TP304",
      "alloy_desig_uns_no": "S30400",
      "size_thickness_mm": "t ≤13",
      "p_no": 8,
      "group_no": 1,
      "min_tensile_strength_mpa": 515,
      "min_yield_strength_mpa": 205,
      "external_pressure_chart_no": "HA–1",
      "notes": "G3",
      "values": {
        "40": 129,
        "65": 125,
        "100": 121,
        "125": 118,
        "150": 114,
        "175": 112,
        "200": 111,
        "225": 110,
        "250": 109,
        "275": 109
      }
    },
    {
      "block": 2,
      "line_no": 11,
      "nominal_composition": "18Cr–8Ni",
      "product_form": "Plate",
      "spec_no": "SA–240",
      "type_grade": 304,
      "alloy_desig_uns_no": "S30400",
      "size_thickness_mm": "t ≤13",
      "p_no": 8,
      "group_no": 1,
      "min_tensile_strength_mpa": 515,
      "min_yield_strength_mpa": 205,
      "external_pressure_chart_no": "HA–1",
      "notes": null,
      "values": {
        "40": 129,
        "65": 123,
        "100": 113,
        "125": 107,
        "150": 103,
        "175": 98.7,
        "200": 96.0,
        "225": 92.7,
        "250": 90.0,
        "275": 88.0
      }
    },
    {
      "block": 2,
      "line_no": 12,
      "nominal_composition": "18Cr–8Ni",
      "product_form": "Plate",
      "spec_no": "SA–240",
      "type_grade": 304,
      "alloy_desig_uns_no": "S30400",
      "size_thickness_mm": "t ≤13",
      "p_no": 8,
      "group_no": 1,
      "min_tensile_strength_mpa": 515,
      "min_yield_strength_mpa": 205,
      "external_pressure_chart_no": "HA–1",
      "notes": "G3",
      "values": {
        "40": 129,
        "65": 125,
        "100": 121,
        "125": 118,
        "150": 114,
        "175": 112,
        "200": 111,
        "225": 110,
        "250": 109,
        "275": 109
      }
    },
    {
      "block": 2,
      "line_no": 13,
      "nominal_composition": "18Cr–8Ni",
      "product_form": "Wld. tube",
      "spec_no": "SA–249",
      "type_grade": "TP304",
      "alloy_desig_uns_no": "S30400",
      "size_thickness_mm": "t ≤13",
      "p_no": 8,
      "group_no": 1,
      "min_tensile_strength_mpa": 515,
      "min_yield_strength_mpa": 205,
      "external_pressure_chart_no": "HA–1",
      "notes": "G1",
      "values": {
        "40": 110,
        "65": 104,
        "100": 96.3,
        "125": 91.2,
        "150": 87.3,
        "175": 83.9,
        "200": 81.6,
        "225": 78.8,
        "250": 76.5,
        "275": 74.8
      }
    },
