Repository: danivelas0/asme-pcc

File: resources/asme_bpvc/sec_ii/bpvc_ii_d_metric_2025/table_tm_1.json
{
  "source": {
    "code": "ASME BPVC Section II, Part D (Metric)",
    "edition": "2025",
    "title": "ASME Boiler and Pressure Vessel Code, Section II - Materials, Part D - Properties (Metric)",
    "extracted_from": "D Metric 2025 .pdf",
    "note": "Technical content only. Publisher front/back matter, running heads and printed folios are omitted. Values are as printed; the ASME ellipsis (no value / not permitted) is represented as null. NP = Not Permitted and SPT = Supports Only are kept verbatim where printed."
  },
  "table_id": "Table TM-1",
  "title": "Moduli of Elasticity E of Ferrous Materials for Given Temperatures",
  "pdf_pages": [
    1238,
    1240
  ],
  "page_count": 3,
  "row_count": 19,
  "notes": [
    "NOTES: Material Group A consists of the following carbon–molybdenum and manganese steels: (1) C–1/4Mo C–1/2Mo Mn–1/4Mo Mn–1/2Mo (2) Material Group B consists of the following Ni steels: 3/4Cr–1/2Ni–Cu 3/4Cr–3/4Ni–Cu–Al 1/2Ni–1/2Cr–1/4Mo–V 1/2Ni–1/2Mo–V 3/4Ni–1/2Cr–1/2Mo–V 3/4Ni–1/2Cu–Mo 3/4Ni–1/2Mo–1/3Cr–V Mn–1/2Mo–1/4Ni Mn–1/2Mo–1/2Ni Mn–1/2Ni–V Mn–V 3/4Ni–1/2Mo–Cr–V 3/4Ni–1Mo–3/4Cr 1Ni–1/2Cr–1/2Mo 11/4Ni–1Cr–1/2Mo 13/4Ni–3/4Cr–1/4Mo 2Ni–11/2Cr–1/4Mo–V 2Ni–1Cu"
  ],
  "columns": [
    "Materials",
    "−200",
    "−125",
    "−75",
    "25",
    "100",
    "150",
    "200",
    "250",
    "300",
    "350",
    "400",
    "450",
    "500",
    "550",
    "600",
    "650",
    "700"
  ],
  "value_axis": "Modulus of Elasticity E = Value Given × 103 MPa, for Temperature, °C, of",
  "column_groups": [
    "Modulus of Elasticity E = Value Given × 103 MPa, for Temperature, °C, of"
  ],
  "rows": [
    {
      "materials": "Carbon steels with C ≤0.30%",
      "values": {
        "−200": 216,
        "−125": 212,
        "−75": 209,
        "25": 202,
        "100": 198,
        "150": 195,
        "200": 192,
        "250": 189,
        "300": 185,
        "350": 179,
        "400": 171,
        "450": 162,
        "500": 151,
        "550": 137,
        "600": null,
        "650": null,
        "700": null
      }
    },
    {
      "materials": "Carbon steels with C > 0.30%",
      "values": {
        "−200": 215,
        "−125": 211,
        "−75": 207,
        "25": 201,
        "100": 197,
        "150": 194,
        "200": 191,
        "250": 188,
        "300": 183,
        "350": 178,
        "400": 170,
        "450": 161,
        "500": 149,
        "550": 136,
        "600": 121,
        "650": null,
        "700": null
      }
    },
    {
      "materials": "Ductile cast iron",
      "values": {
        "−200": null,
        "−125": null,
        "−75": 169,
        "25": 161,
        "100": 155,
        "150": 151,
        "200": 147,
        "250": 142,
        "300": 138,
        "350": 134,
        "400": null,
        "450": null,
        "500": null,
        "550": null,
        "600": null,
        "650": null,
        "700": null
      }
    },
    {
      "materials": "Material Group A [Note (1)]",
      "values": {
        "−200": 214,
        "−125": 210,
        "−75": 207,
        "25": 200,
        "100": 196,
        "150": 193,
        "200": 190,
        "250": 187,
        "300": 183,
        "350": 177,
        "400": 170,
        "450": 160,
        "500": 149,
        "550": 135,
        "600": 121,
        "650": null,
        "700": null
      }
    },
    {
      "materials": "Material Group B [Note (2)]",
      "values": {
        "−200": 204,
        "−125": 200,
        "−75": 197,
        "25": 191,
        "100": 187,
        "150": 184,
        "200": 181,
        "250": 178,
        "300": 174,
        "350": 171,
        "400": 167,
        "450": 163,
        "500": 158,
        "550": 153,
        "600": 147,
        "650": 141,
        "700": 133
      }
    },
    {
      "materials": "Material Group C [Note (3)]",
      "values": {
        "−200": 218,
        "−125": 213,
        "−75": 210,
        "25": 204,
        "100": 200,
        "150": 197,
        "200": 193,
        "250": 190,
        "300": 186,
        "350": 183,
        "400": 179,
        "450": 174,
        "500": 169,
        "550": 164,
        "600": 157,
        "650": 150,
        "700": 142
      }
    },
    {
      "materials": "Material Group D [Note (4)]",
      "values": {
        "−200": 225,
        "−125": 220,
        "−75": 217,
        "25": 210,
        "100": 206,
        "150": 202,
        "200": 199,
        "250": 196,
        "300": 192,
        "350": 188,
        "400": 184,
        "450": 180,
        "500": 175,
        "550": 169,
        "600": 162,
        "650": 155,
        "700": 146
      }
    },
    {
      "materials": "Material Group E [Note (5)]",
      "values": {
        "−200": 228,
        "−125": 223,
        "−75": 220,
        "25": 213,
        "100": 208,
        "150": 205,
        "200": 201,
        "250": 198,
        "300": 195,
        "350": 191,
        "400": 187,
        "450": 183,
        "500": 179,
        "550": 174,
        "600": 168,
        "650": 161,
        "700": 153
      }
    },
    {
      "materials": "Material Group F [Note (6)]",
      "values": {
        "−200": 215,
        "−125": 212,
        "−75": 208,
        "25": 201,
        "100": 195,
        "150": 192,
        "200": 189,
        "250": 186,
        "300": 182,
        "350": 178,
        "400": 173,
        "450": 166,
        "500": 157,
        "550": 145,
        "600": 131,
        "650": null,
        "700": null
      }
    },
    {
      "materials": "Material Group G [Note (7)]",
      "values": {
        "−200": 209,
        "−125": 204,
        "−75": 201,
        "25": 195,
        "100": 189,
        "150": 186,
        "200": 183,
        "250": 179,
        "300": 176,
        "350": 172,
        "400": 169,
        "450": 165,
        "500": 160,
        "550": 156,
        "600": 151,
        "650": 146,
        "700": 140
      }
    },
    {
      "materials": "Material Group H [Note (9)]",
      "values": {
        "−200": null,
        "−125": null,
        "−75": 209,
        "25": 200,
        "100": 194,
        "150": 190,
        "200": 186,
        "250": 183,
        "300": 180,
        "350": 177,
        "400": 174,
        "450": 172,
        "500": null,
        "550": null,
        "600": null,
        "650": null,
        "700": null
      }
    },
    {
      "materials": "Material Group I [Note (10)]",
      "values": {
        "−200": 192,
        "−125": 187,
        "−75": 184,
        "25": 178,
        "100": 173,
        "150": 170,
        "200": 167,
        "250": 163,
        "300": 160,
        "350": 157,
        "400": 154,
        "450": 151,
        "500": 148,
        "550": 145,
        "600": 142,
        "650": 139,
        "700": 135
      }
    },
    {
      "materials": "Material Group J [Note (11)]",
      "values": {
        "−200": 214,
        "−125": 209,
        "−75": 205,
        "25": 197,
        "100": 191,
        "150": 187,
        "200": 184,
        "250": 180,
        "300": 176,
        "350": 172,
        "400": 168,
        "450": 164,
        "500": 161,
        "550": 157,
        "600": null,
        "650": null,
        "700": null
      }
    },
    {
      "materials": "S13800 [Note (12)]",
      "values": {
        "−200": 217,
        "−125": 213,
        "−75": 209,
        "25": 202,
        "100": 197,
        "150": 194,
        "200": 190,
        "250": 186,
        "300": 183,
        "350": 179,
        "400": 175,
        "450": 171,
        "500": null,
        "550": null,
        "600": null,
        "650": null,
        "700": null
      }
    },
    {
      "materials": "S15500 [Note (13)]",
      "values": {
        "−200": 210,
        "−125": 206,
        "−75": 203,
        "25": 196,
        "100": 191,
        "150": 188,
        "200": 184,
        "250": 181,
        "300": 177,
        "350": 173,
        "400": 169,
        "450": 166,
        "500": null,
        "550": null,
        "600": null,
        "650": null,
        "700": null
      }
    },
    {
      "materials": "S45000 [Note (14)]",
      "values": {
        "−200": 218,
        "−125": 213,
        "−75": 210,
        "25": 203,
        "100": 198,
        "150": 194,
        "200": 191,
        "250": 187,
        "300": 183,
        "350": 179,
        "400": 175,
        "450": 171,
        "500": null,
        "550": null,
        "600": null,
        "650": null,
        "700": null
      }
    },
    {
      "materials": "S17400 [Note (15)]",
      "values": {
        "−200": 210,
        "−125": 206,
        "−75": 203,
        "25": 196,
        "100": 191,
        "150": 188,
        "200": 184,
        "250": 181,
        "300": 177,
        "350": 173,
        "400": 169,
        "450": 166,
        "500": null,
        "550": null,
        "600": null,
        "650": null,
        "700": null
      }
    },
    {
      "materials": "S17700 [Note (16)]",
      "values": {
        "−200": 218,
        "−125": 213,
        "−75": 210,
        "25": 203,
        "100": 198,
        "150": 194,
        "200": 191,
        "250": 187,
        "300": 183,
        "350": 179,
        "400": 175,
        "450": 171,
        "500": null,
        "550": null,
        "600": null,
        "650": null,
        "700": null
      }
    },
    {
      "materials": "S66286 [Note (17)]",
      "values": {
        "−200": 214,
        "−125": 211,
        "−75": 208,
        "25": 201,
        "100": 196,
        "150": 192,
        "200": 189,
        "250": 185,
        "300": 181,
        "350": 178,
        "400": 174,
        "450": 169,
        "500": null,
        "550": null,
        "600": null,
        "650": null,
        "700": null
      }
    }
  ],
  "subpart": "Subpart 2 - Physical Properties Tables",
  "note_members": [
    {
      "nota": "(1)",
      "tipo": "grupo",
      "grupo": "Material Group A",
      "encabezado": "Material Group A consists of the following carbon–molybdenum and manganese steels:",
      "miembros": [
        "C–1/4Mo",
        "Mn–1/2Mo–1/4Ni",
        "C–1/2Mo",
        "Mn–1/2Mo–1/2Ni",
        "Mn–1/4Mo",
        "Mn–1/2Ni–V",
        "Mn–1/2Mo",
        "Mn–V"
      ]
    },
    {
      "nota": "(2)",
      "tipo": "grupo",
      "grupo": "Material Group B",
      "encabezado": "Material Group B consists of the following Ni steels:",
      "miembros": [
        "3/4Cr–1/2Ni–Cu",
        "3/4Cr–3/4Ni–Cu–Al",
        "1/2Ni–1/2Cr–1/4Mo–V",
        "1/2Ni–1/2Mo–V",
        "3/4Ni–1/2Cr–1/2Mo–V",
        "3/4Ni–1/2Cu–Mo",
        "3/4Ni–1/2Mo–1/3Cr–V",
        "3/4Ni–1/2Mo–Cr–V",
        "3/4Ni–1Mo–3/4Cr",
        "1Ni–1/2Cr–1/2Mo",
        "11/4Ni–1Cr–1/2Mo",
        "13/4Ni–3/4Cr–1/4Mo",
        "2Ni–11/2Cr–1/4Mo–V",
        "2Ni–1Cu",
        "21/2Ni",
        "23/4Ni–11/2Cr–1/2Mo–V",
        "31/2Ni",
        "31/2Ni–11/2Cr–1/2Mo–1/2Mn",
        "31/2Ni–13/4Cr–1/2Mo–V",
        "4Ni–11/2Cr–1/2Mo–V",
        "7Ni"
      ]
    },
    {
      "nota": "(3)",
      "tipo": "grupo",
      "grupo": "Material Group C",
      "encabezado": "Material Group C consists of the following 1/2–2Cr steels:",
      "miembros": [
        "1/2Cr–1/5Mo–V",
        "1/2Cr–1/4Mo–Si",
        "1/2Cr–1/2Mo",
        "1Cr–1/5Mo",
        "1Cr–1/2Mo",
        "1Cr–1/2Mo–V",
        "11/4Cr–1/2Mo",
        "11/4Cr–1/2Mo–Si",
        "13/4Cr–1/2Mo–Ti",
        "2Cr–1/2Mo"
      ]
    },
    {
      "nota": "(4)",
      "tipo": "grupo",
      "grupo": "Material Group D",
      "encabezado": "Material Group D consists of the following 21/4–3Cr steels:",
      "miembros": [
        "21/4Cr–1Mo",
        "3Cr–1Mo",
        "3Cr–1Mo–1/4V–Cb–Ca",
        "3Cr–1Mo–1/4V–Ti–B"
      ]
    },
    {
      "nota": "(5)",
      "tipo": "grupo",
      "grupo": "Material Group E",
      "encabezado": "Material Group E consists of the following 5–9Cr steels:",
      "miembros": [
        "5Cr–1/2Mo",
        "5Cr–1/2Mo–Si",
        "5Cr–1/2Mo–Ti",
        "7Cr–1/2Mo",
        "9Cr–Mo, including variations thereof"
      ]
    },
    {
      "nota": "(6)",
      "tipo": "grupo",
      "grupo": "Material Group F",
      "encabezado": "Material Group F consists of the following chromium steels:",
      "miembros": [
        "11Cr–Ti",
        "12Cr–Al",
        "13Cr",
        "13Cr–4Ni",
        "15Cr",
        "17Cr"
      ]
    },
    {
      "nota": "(7)",
      "tipo": "grupo",
      "grupo": "Material Group G",
      "encabezado": "Material Group G consists of the following austenitic steels:",
      "miembros": [
        "16Cr–12Ni–2Mo",
        "16Cr–12Ni–2Mo–N",
        "18Cr–3Ni–13Mn",
        "18Cr–8Ni",
        "18Cr–8Ni–N",
        "18Cr–8Ni–S",
        "18Cr–8Ni–Se",
        "18Cr–10Ni–Cb",
        "18Cr–10Ni–Ti",
        "18Cr–13Ni–3Mo",
        "18Cr–18Ni–2Si",
        "21Cr–6Ni–9Mn",
        "22Cr–13Ni–5Mn",
        "23Cr–12Ni",
        "25Cr–20Ni"
      ]
    },
    {
      "nota": "(8)",
      "tipo": "grupo",
      "grupo": "Material Group H",
      "encabezado": "Material Group H consists of the following duplex (austenitic–ferritic) stainless steels:",
      "miembros": [
        "18Cr–5Ni–3Mo",
        "22Cr–2Ni–Mo–N",
        "22Cr–5Ni–3Mo–N",
        "23Cr–4Ni–Mo–Cu–N",
        "24Cr–10Ni–4Mo–N",
        "25Cr–5Ni–3Mo–2Cu",
        "25Cr–6Ni–Mo–N",
        "25Cr–6.5Ni–3Mo–N",
        "25Cr–7Ni–3Mo–W–Cu–N",
        "25Cr–7Ni–4Mo–N",
        "25Cr–7.5Ni–3.5Mo–N–Cu–W",
        "27Cr–7.5Ni–4.5Mo–Co–N",
        "29Cr–6.5Ni–2Mo–N"
      ]
    },
    {
      "nota": "(9)",
      "tipo": "grupo",
      "grupo": "Material Group H",
      "encabezado": "Material Group H consists of the following duplex (austenitic–ferritic) stainless steels:",
      "miembros": [
        "18Cr–5Ni–3Mo",
        "22Cr–2Ni–Mo–N",
        "22Cr–5Ni–3Mo–N",
        "23Cr–4Ni–Mo–Cu–N",
        "24Cr–10Ni–4Mo–N",
        "25Cr–5Ni–3Mo–2Cu",
        "25Cr–6Ni–Mo–N",
        "25Cr–6.5Ni–3Mo–N",
        "25Cr–7Ni–3Mo–W–Cu–N",
        "25Cr–7Ni–4Mo–N",
        "25Cr–7.5Ni–3.5Mo–N–Cu–W",
        "27Cr–7.5Ni–4.5Mo–Co–N",
        "29Cr–6.5Ni–2Mo–N"
      ]
    },
    {
      "nota": "(10)",
      "tipo": "grupo",
      "grupo": "Material Group I",
      "encabezado": "Material Group I consists of the following high-silicon austenitic steels:",
      "miembros": [
        "14Cr–16Ni–6Si–Cu–Mo",
        "17.5Cr–17.5Ni–5.3Si",
        "18Cr–8Ni–4Si–N",
        "18Cr–20Ni–5.5Si"
      ]
    },
    {
      "nota": "(11)",
      "tipo": "grupo",
      "grupo": "Material Group J",
      "encabezado": "Material Group J consists of the following high-molybdenum austenitic stainless steels:",
      "miembros": [
        "27Ni–22Cr–7Mo–Cu–N",
        "20Cr–18Ni–6Mo",
        "24Cr–22Ni–6Mo–2W–Cu–N",
        "31Ni–31Fe–29Cr–Mo",
        "46Fe–24Ni–21Cr–6Mo–N",
        "25Ni–47Fe–21Cr–5Mo",
        "25Ni–47Fe–23Cr–5.5Mo–N",
        "44Fe–25Ni–21Cr–Mo",
        "25Ni–20Cr–6Mo–Cu–N"
      ]
    },
    {
      "nota": "(12)",
      "tipo": "alias",
      "encabezado": "Also known as 13Cr–8Ni–2Mo, XM‐13, or PH13‐8Mo.",
      "miembros": []
    },
    {
      "nota": "(13)",
      "tipo": "alias",
      "encabezado": "Also known as 15Cr–5Ni–3Mo, XM‐12, or 15‐5PH.",
      "miembros": []
    },
    {
      "nota": "(14)",
      "tipo": "alias",
      "encabezado": "Also known as 15Cr–6Ni–Cu–Mo, Custom 450, or XM‐25. Modulus values are for material aged at 480°C.",
      "miembros": []
    },
    {
      "nota": "(15)",
      "tipo": "alias",
      "encabezado": "Also known as 17Cr–4Ni–4Cu, Grade 630, or 17‐4PH.",
      "miembros": []
    },
    {
      "nota": "(16)",
      "tipo": "alias",
      "encabezado": "Also known as 17Cr–7Ni–1Al, Grade 631, or 17‐7PH.",
      "miembros": []
    },
    {
      "nota": "(17)",
      "tipo": "alias",
      "encabezado": "Also known as 25Ni–15Cr–2Ti, Grade 660, or A‐286 stainless steel.",
      "miembros": []
    }
  ],
  "notes_extraction": {
    "extraido_de": "D Metric 2025 _p1201-p1500.pdf",
    "metodo": "orden de lectura por bloques (x0 creciente, y0 decreciente); la pagina de notas esta rotada",
    "folios_impresos": [
      1188,
      1189,
      1190
    ],
    "notas_de_grupo": 11,
    "notas_de_alias": 6,
    "observaciones": [
      "ASME BPVC.II.D.M-2025 imprime las Notas (8) y (9) duplicadas: ambas definen 'Material Group H' (duplex austenitico-ferritico) con identica lista de miembros. Verificado por coordenadas en el folio impreso 1190; no es un artefacto de extraccion. La tabla solo referencia la Nota (9). Se cargan ambas tal como estan impresas (no se deduplican)."
    ]
  }
}
