Repository: danivelas0/asme-pcc

File: resources/asme_bpvc/sec_ii/bpvc_ii_d_metric_2025/table_6d.json (part 2 of 2)
    "External Pressure Chart No.",
    "Notes"
  ],
  "columns_values": [
    {
      "block": 2,
      "line_no": 14,
      "nominal_composition": "18Cr–8Ni",
      "product_form": "Wld. tube",
      "spec_no": "SA–249",
      "type_grade": "TP304",
      "alloy_desig_uns_no": "S30400",
      "size_thickness_mm": "t ≤13",
      "p_no": 8,
      "group_no": 1,
      "min_tensile_strength_mpa": 515,
      "min_yield_strength_mpa": 205,
      "external_pressure_chart_no": "HA–1",
      "notes": "G1, G3",
      "values": {
        "40": 110,
        "65": 106,
        "100": 103,
        "125": 100,
        "150": 96.9,
        "175": 95.4,
        "200": 93.9,
        "225": 93.4,
        "250": 92.9,
        "275": 92.9
      }
    },
    {
      "block": 2,
      "line_no": 15,
      "nominal_composition": "18Cr–8Ni",
      "product_form": "Smls. pipe",
      "spec_no": "SA–312",
      "type_grade": "TP304",
      "alloy_desig_uns_no": "S30400",
      "size_thickness_mm": "t ≤13",
      "p_no": 8,
      "group_no": 1,
      "min_tensile_strength_mpa": 515,
      "min_yield_strength_mpa": 205,
      "external_pressure_chart_no": "HA–1",
      "notes": null,
      "values": {
        "40": 129,
        "65": 123,
        "100": 113,
        "125": 107,
        "150": 103,
        "175": 98.7,
        "200": 96.0,
        "225": 92.7,
        "250": 90.0,
        "275": 88.0
      }
    },
    {
      "block": 2,
      "line_no": 16,
      "nominal_composition": "18Cr–8Ni",
      "product_form": "Smls. pipe",
      "spec_no": "SA–312",
      "type_grade": "TP304",
      "alloy_desig_uns_no": "S30400",
      "size_thickness_mm": "t ≤13",
      "p_no": 8,
      "group_no": 1,
      "min_tensile_strength_mpa": 515,
      "min_yield_strength_mpa": 205,
      "external_pressure_chart_no": "HA–1",
      "notes": "G3",
      "values": {
        "40": 129,
        "65": 125,
        "100": 121,
        "125": 118,
        "150": 114,
        "175": 112,
        "200": 111,
        "225": 110,
        "250": 109,
        "275": 109
      }
    },
    {
      "block": 2,
      "line_no": 17,
      "nominal_composition": "18Cr–8Ni",
      "product_form": "Wld. pipe",
      "spec_no": "SA–312",
      "type_grade": "TP304",
      "alloy_desig_uns_no": "S30400",
      "size_thickness_mm": "t ≤13",
      "p_no": 8,
      "group_no": 1,
      "min_tensile_strength_mpa": 515,
      "min_yield_strength_mpa": 205,
      "external_pressure_chart_no": "HA–1",
      "notes": "G1",
      "values": {
        "40": 110,
        "65": 104,
        "100": 96.3,
        "125": 91.2,
        "150": 87.3,
        "175": 83.9,
        "200": 81.6,
        "225": 78.8,
        "250": 76.5,
        "275": 74.8
      }
    },
    {
      "block": 2,
      "line_no": 18,
      "nominal_composition": "18Cr–8Ni",
      "product_form": "Wld. pipe",
      "spec_no": "SA–312",
      "type_grade": "TP304",
      "alloy_desig_uns_no": "S30400",
      "size_thickness_mm": "t ≤13",
      "p_no": 8,
      "group_no": 1,
      "min_tensile_strength_mpa": 515,
      "min_yield_strength_mpa": 205,
      "external_pressure_chart_no": "HA–1",
      "notes": "G1, G3",
      "values": {
        "40": 110,
        "65": 106,
        "100": 103,
        "125": 100,
        "150": 96.9,
        "175": 95.4,
        "200": 93.9,
        "225": 93.4,
        "250": 92.9,
        "275": 92.9
      }
    },
    {
      "block": 2,
      "line_no": 19,
      "nominal_composition": "18Cr–8Ni",
      "product_form": "Bar",
      "spec_no": "SA–479",
      "type_grade": 304,
      "alloy_desig_uns_no": "S30400",
      "size_thickness_mm": "t ≤13",
      "p_no": 8,
      "group_no": 1,
      "min_tensile_strength_mpa": 515,
      "min_yield_strength_mpa": 205,
      "external_pressure_chart_no": "HA–1",
      "notes": null,
      "values": {
        "40": 129,
        "65": 123,
        "100": 113,
        "125": 107,
        "150": 103,
        "175": 98.7,
        "200": 96.0,
        "225": 92.7,
        "250": 90.0,
        "275": 88.0
      }
    },
    {
      "block": 2,
      "line_no": 20,
      "nominal_composition": "18Cr–8Ni",
      "product_form": "Bar",
      "spec_no": "SA–479",
      "type_grade": 304,
      "alloy_desig_uns_no": "S30400",
      "size_thickness_mm": "t ≤13",
      "p_no": 8,
      "group_no": 1,
      "min_tensile_strength_mpa": 515,
      "min_yield_strength_mpa": 205,
      "external_pressure_chart_no": "HA–1",
      "notes": "G3",
      "values": {
        "40": 129,
        "65": 125,
        "100": 121,
        "125": 118,
        "150": 114,
        "175": 112,
        "200": 111,
        "225": 110,
        "250": 109,
        "275": 109
      }
    },
    {
      "block": 2,
      "line_no": 21,
      "nominal_composition": "20Cr–3Ni–1.5Mo–N",
      "product_form": "Plate",
      "spec_no": "SA–240",
      "type_grade": null,
      "alloy_desig_uns_no": "S32003",
      "size_thickness_mm": "t > 5",
      "p_no": "10H",
      "group_no": 1,
      "min_tensile_strength_mpa": 655,
      "min_yield_strength_mpa": 450,
      "external_pressure_chart_no": "HA–5",
      "notes": null,
      "values": {
        "40": 164,
        "65": 155,
        "100": 143,
        "125": 139,
        "150": 136,
        "175": 135,
        "200": 134,
        "225": 134,
        "250": 134,
        "275": 134
      }
    },
    {
      "block": 2,
      "line_no": 22,
      "nominal_composition": "20Cr–3Ni–1.5Mo–N",
      "product_form": "Smls. tube",
      "spec_no": "SA–789",
      "type_grade": null,
      "alloy_desig_uns_no": "S32003",
      "size_thickness_mm": "t > 5",
      "p_no": "10H",
      "group_no": 1,
      "min_tensile_strength_mpa": 655,
      "min_yield_strength_mpa": 450,
      "external_pressure_chart_no": "HA–5",
      "notes": null,
      "values": {
        "40": 164,
        "65": 155,
        "100": 143,
        "125": 139,
        "150": 136,
        "175": 135,
        "200": 134,
        "225": 134,
        "250": 134,
        "275": 134
      }
    },
    {
      "block": 2,
      "line_no": 23,
      "nominal_composition": "20Cr–3Ni–1.5Mo–N",
      "product_form": "Wld. tube",
      "spec_no": "SA–789",
      "type_grade": null,
      "alloy_desig_uns_no": "S32003",
      "size_thickness_mm": "t > 5",
      "p_no": "10H",
      "group_no": 1,
      "min_tensile_strength_mpa": 655,
      "min_yield_strength_mpa": 450,
      "external_pressure_chart_no": "HA–5",
      "notes": "G1",
      "values": {
        "40": 139,
        "65": 132,
        "100": 122,
        "125": 118,
        "150": 115,
        "175": 115,
        "200": 114,
        "225": 114,
        "250": 114,
        "275": 114
      }
    },
    {
      "block": 2,
      "line_no": 24,
      "nominal_composition": "20Cr–3Ni–1.5Mo–N",
      "product_form": "Smls. pipe",
      "spec_no": "SA–790",
      "type_grade": null,
      "alloy_desig_uns_no": "S32003",
      "size_thickness_mm": "t > 5",
      "p_no": "10H",
      "group_no": 1,
      "min_tensile_strength_mpa": 655,
      "min_yield_strength_mpa": 450,
      "external_pressure_chart_no": "HA–5",
      "notes": null,
      "values": {
        "40": 164,
        "65": 155,
        "100": 143,
        "125": 139,
        "150": 136,
        "175": 135,
        "200": 134,
        "225": 134,
        "250": 134,
        "275": 134
      }
    },
    {
      "block": 2,
      "line_no": 25,
      "nominal_composition": "20Cr–3Ni–1.5Mo–N",
      "product_form": "Wld. pipe",
      "spec_no": "SA–790",
      "type_grade": null,
      "alloy_desig_uns_no": "S32003",
      "size_thickness_mm": "t > 5",
      "p_no": "10H",
      "group_no": 1,
      "min_tensile_strength_mpa": 655,
      "min_yield_strength_mpa": 450,
      "external_pressure_chart_no": "HA–5",
      "notes": "G1",
      "values": {
        "40": 139,
        "65": 132,
        "100": 122,
        "125": 118,
        "150": 115,
        "175": 115,
        "200": 114,
        "225": 114,
        "250": 114,
        "275": 114
      }
    },
    {
      "block": 2,
      "line_no": 26,
      "nominal_composition": "20Cr–3Ni–1.5Mo–N",
      "product_form": "Sheet, strip",
      "spec_no": "SA–240",
      "type_grade": null,
      "alloy_desig_uns_no": "S32003",
      "size_thickness_mm": "t ≤5",
      "p_no": "10H",
      "group_no": 1,
      "min_tensile_strength_mpa": 690,
      "min_yield_strength_mpa": 485,
      "external_pressure_chart_no": "HA–5",
      "notes": null,
      "values": {
        "40": 172,
        "65": 163,
        "100": 151,
        "125": 147,
        "150": 143,
        "175": 142,
        "200": 141,
        "225": 141,
        "250": 141,
        "275": 141
      }
    },
    {
      "block": 2,
      "line_no": 27,
      "nominal_composition": "20Cr–3Ni–1.5Mo–N",
      "product_form": "Smls. tube",
      "spec_no": "SA–789",
      "type_grade": null,
      "alloy_desig_uns_no": "S32003",
      "size_thickness_mm": "t ≤5",
      "p_no": "10H",
      "group_no": 1,
      "min_tensile_strength_mpa": 690,
      "min_yield_strength_mpa": 485,
      "external_pressure_chart_no": "HA–5",
      "notes": null,
      "values": {
        "40": 172,
        "65": 163,
        "100": 151,
        "125": 147,
        "150": 143,
        "175": 142,
        "200": 141,
        "225": 141,
        "250": 141,
        "275": 141
      }
    },
    {
      "block": 2,
      "line_no": 28,
      "nominal_composition": "20Cr–3Ni–1.5Mo–N",
      "product_form": "Wld. tube",
      "spec_no": "SA–789",
      "type_grade": null,
      "alloy_desig_uns_no": "S32003",
      "size_thickness_mm": "t ≤5",
      "p_no": "10H",
      "group_no": 1,
      "min_tensile_strength_mpa": 690,
      "min_yield_strength_mpa": 485,
      "external_pressure_chart_no": "HA–5",
      "notes": "G1",
      "values": {
        "40": 146,
        "65": 139,
        "100": 128,
        "125": 125,
        "150": 121,
        "175": 121,
        "200": 120,
        "225": 120,
        "250": 120,
        "275": 120
      }
    },
    {
      "block": 2,
      "line_no": 29,
      "nominal_composition": "20Cr–3Ni–1.5Mo–N",
      "product_form": "Smls. pipe",
      "spec_no": "SA–790",
      "type_grade": null,
      "alloy_desig_uns_no": "S32003",
      "size_thickness_mm": "t ≤5",
      "p_no": "10H",
      "group_no": 1,
      "min_tensile_strength_mpa": 690,
      "min_yield_strength_mpa": 485,
      "external_pressure_chart_no": "HA–5",
      "notes": null,
      "values": {
        "40": 172,
        "65": 163,
        "100": 151,
        "125": 147,
        "150": 143,
        "175": 142,
        "200": 141,
        "225": 141,
        "250": 141,
        "275": 141
      }
    },
    {
      "block": 2,
      "line_no": 30,
      "nominal_composition": "20Cr–3Ni–1.5Mo–N",
      "product_form": "Wld. pipe",
      "spec_no": "SA–790",
      "type_grade": null,
      "alloy_desig_uns_no": "S32003",
      "size_thickness_mm": "t ≤5",
      "p_no": "10H",
      "group_no": 1,
      "min_tensile_strength_mpa": 690,
      "min_yield_strength_mpa": 485,
      "external_pressure_chart_no": "HA–5",
      "notes": "G1",
      "values": {
        "40": 146,
        "65": 139,
        "100": 128,
        "125": 125,
        "150": 121,
        "175": 121,
        "200": 120,
        "225": 120,
        "250": 120,
        "275": 120
      }
    },
    {
      "block": 2,
      "line_no": 31,
      "nominal_composition": "21Cr–5Mn–1.5Ni–Cu–N",
      "product_form": "Plate",
      "spec_no": "SA–240",
      "type_grade": null,
      "alloy_desig_uns_no": "S32101",
      "size_thickness_mm": "t > 5",
      "p_no": "10H",
      "group_no": 1,
      "min_tensile_strength_mpa": 650,
      "min_yield_strength_mpa": 450,
      "external_pressure_chart_no": "HA–5",
      "notes": null,
      "values": {
        "40": 163,
        "65": 163,
        "100": 163,
        "125": 159,
        "150": 155,
        "175": 152,
        "200": 150,
        "225": 149,
        "250": 149,
        "275": 149
      }
    },
    {
      "block": 2,
      "line_no": 32,
      "nominal_composition": "21Cr–5Mn–1.5Ni–Cu–N",
      "product_form": "Smls. tube",
      "spec_no": "SA–789",
      "type_grade": null,
      "alloy_desig_uns_no": "S32101",
      "size_thickness_mm": "t > 5",
      "p_no": "10H",
      "group_no": 1,
      "min_tensile_strength_mpa": 650,
      "min_yield_strength_mpa": 450,
      "external_pressure_chart_no": "HA–5",
      "notes": null,
      "values": {
        "40": 163,
        "65": 163,
        "100": 163,
        "125": 159,
        "150": 155,
        "175": 152,
        "200": 150,
        "225": 149,
        "250": 149,
        "275": 149
      }
    },
    {
      "block": 2,
      "line_no": 33,
      "nominal_composition": "21Cr–5Mn–1.5Ni–Cu–N",
      "product_form": "Wld. tube",
      "spec_no": "SA–789",
      "type_grade": null,
      "alloy_desig_uns_no": "S32101",
      "size_thickness_mm": "t > 5",
      "p_no": "10H",
      "group_no": 1,
      "min_tensile_strength_mpa": 650,
      "min_yield_strength_mpa": 450,
      "external_pressure_chart_no": "HA–5",
      "notes": "G1",
      "values": {
        "40": 138,
        "65": 138,
        "100": 138,
        "125": 135,
        "150": 131,
        "175": 129,
        "200": 127,
        "225": 127,
        "250": 127,
        "275": 127
      }
    },
    {
      "block": 2,
      "line_no": 34,
      "nominal_composition": "21Cr–5Mn–1.5Ni–Cu–N",
      "product_form": "Smls. pipe",
      "spec_no": "SA–790",
      "type_grade": null,
      "alloy_desig_uns_no": "S32101",
      "size_thickness_mm": "t > 5",
      "p_no": "10H",
      "group_no": 1,
      "min_tensile_strength_mpa": 650,
      "min_yield_strength_mpa": 450,
      "external_pressure_chart_no": "HA–5",
      "notes": null,
      "values": {
        "40": 163,
        "65": 163,
        "100": 163,
        "125": 159,
        "150": 155,
        "175": 152,
        "200": 150,
        "225": 149,
        "250": 149,
        "275": 149
      }
    },
    {
      "block": 2,
      "line_no": 35,
      "nominal_composition": "21Cr–5Mn–1.5Ni–Cu–N",
      "product_form": "Wld. pipe",
      "spec_no": "SA–790",
      "type_grade": null,
      "alloy_desig_uns_no": "S32101",
      "size_thickness_mm": "t > 5",
      "p_no": "10H",
      "group_no": 1,
      "min_tensile_strength_mpa": 650,
      "min_yield_strength_mpa": 450,
      "external_pressure_chart_no": "HA–5",
      "notes": "G1",
      "values": {
        "40": 138,
        "65": 138,
        "100": 138,
        "125": 135,
        "150": 131,
        "175": 129,
        "200": 127,
        "225": 127,
        "250": 127,
        "275": 127
      }
    },
    {
      "block": 2,
      "line_no": 36,
      "nominal_composition": "21Cr–5Mn–1.5Ni–Cu–N",
      "product_form": "Sheet, strip",
      "spec_no": "SA–240",
      "type_grade": null,
      "alloy_desig_uns_no": "S32101",
      "size_thickness_mm": "t ≤5",
      "p_no": "10H",
      "group_no": 1,
      "min_tensile_strength_mpa": 700,
      "min_yield_strength_mpa": 530,
      "external_pressure_chart_no": "HA–5",
      "notes": null,
      "values": {
        "40": 175,
        "65": 175,
        "100": 175,
        "125": 171,
        "150": 167,
        "175": 164,
        "200": 161,
        "225": 161,
        "250": 161,
        "275": 161
      }
    },
    {
      "block": 2,
      "line_no": 37,
      "nominal_composition": "21Cr–5Mn–1.5Ni–Cu–N",
      "product_form": "Smls. tube",
      "spec_no": "SA–789",
      "type_grade": null,
      "alloy_desig_uns_no": "S32101",
      "size_thickness_mm": "t ≤5",
      "p_no": "10H",
      "group_no": 1,
      "min_tensile_strength_mpa": 700,
      "min_yield_strength_mpa": 530,
      "external_pressure_chart_no": "HA–5",
      "notes": null,
      "values": {
        "40": 175,
        "65": 175,
        "100": 175,
        "125": 171,
        "150": 167,
        "175": 164,
        "200": 161,
        "225": 161,
        "250": 161,
        "275": 161
      }
    },
    {
      "block": 2,
      "line_no": 38,
      "nominal_composition": "21Cr–5Mn–1.5Ni–Cu–N",
      "product_form": "Wld. tube",
      "spec_no": "SA–789",
      "type_grade": null,
      "alloy_desig_uns_no": "S32101",
      "size_thickness_mm": "t ≤5",
      "p_no": "10H",
      "group_no": 1,
      "min_tensile_strength_mpa": 700,
      "min_yield_strength_mpa": 530,
      "external_pressure_chart_no": "HA–5",
      "notes": "G1",
      "values": {
        "40": 149,
        "65": 149,
        "100": 149,
        "125": 145,
        "150": 142,
        "175": 139,
        "200": 137,
        "225": 137,
        "250": 136,
        "275": 136
      }
    },
    {
      "block": 2,
      "line_no": 39,
      "nominal_composition": "21Cr–5Mn–1.5Ni–Cu–N",
      "product_form": "Smls. pipe",
      "spec_no": "SA–790",
      "type_grade": null,
      "alloy_desig_uns_no": "S32101",
      "size_thickness_mm": "t ≤5",
      "p_no": "10H",
      "group_no": 1,
      "min_tensile_strength_mpa": 700,
      "min_yield_strength_mpa": 530,
      "external_pressure_chart_no": "HA–5",
      "notes": null,
      "values": {
        "40": 175,
        "65": 175,
        "100": 175,
        "125": 171,
        "150": 167,
        "175": 164,
        "200": 161,
        "225": 161,
        "250": 161,
        "275": 161
      }
    },
    {
      "block": 2,
      "line_no": 40,
      "nominal_composition": "21Cr–5Mn–1.5Ni–Cu–N",
      "product_form": "Wld. pipe",
      "spec_no": "SA–790",
      "type_grade": null,
      "alloy_desig_uns_no": "S32101",
      "size_thickness_mm": "t ≤5",
      "p_no": "10H",
      "group_no": 1,
      "min_tensile_strength_mpa": 700,
      "min_yield_strength_mpa": 530,
      "external_pressure_chart_no": "HA–5",
      "notes": "G1",
      "values": {
        "40": 149,
        "65": 149,
        "100": 149,
        "125": 145,
        "150": 142,
        "175": 139,
        "200": 137,
        "225": 137,
        "250": 136,
        "275": 136
      }
    },
    {
      "block": 2,
      "line_no": 41,
      "nominal_composition": "22Cr–5Ni–3Mo–N",
      "product_form": "Plate",
      "spec_no": "SA–240",
      "type_grade": null,
      "alloy_desig_uns_no": "S31803",
      "size_thickness_mm": null,
      "p_no": "10H",
      "group_no": 1,
      "min_tensile_strength_mpa": 620,
      "min_yield_strength_mpa": 450,
      "external_pressure_chart_no": "HA–5",
      "notes": null,
      "values": {
        "40": 155,
        "65": 155,
        "100": 155,
        "125": 152,
        "150": 150,
        "175": 147,
        "200": 144,
        "225": 143,
        "250": 141,
        "275": 140
      }
    },
    {
      "block": 2,
      "line_no": 42,
      "nominal_composition": "22Cr–5Ni–3Mo–N",
      "product_form": "Smls. tube",
      "spec_no": "SA–789",
      "type_grade": null,
      "alloy_desig_uns_no": "S31803",
      "size_thickness_mm": null,
      "p_no": "10H",
      "group_no": 1,
      "min_tensile_strength_mpa": 620,
      "min_yield_strength_mpa": 450,
      "external_pressure_chart_no": "HA–5",
      "notes": null,
      "values": {
        "40": 155,
        "65": 155,
        "100": 155,
        "125": 152,
        "150": 150,
        "175": 147,
        "200": 144,
        "225": 143,
        "250": 141,
        "275": 140
      }
    },
    {
      "block": 2,
      "line_no": 43,
      "nominal_composition": "22Cr–5Ni–3Mo–N",
      "product_form": "Wld. tube",
      "spec_no": "SA–789",
      "type_grade": null,
      "alloy_desig_uns_no": "S31803",
      "size_thickness_mm": null,
      "p_no": "10H",
      "group_no": 1,
      "min_tensile_strength_mpa": 620,
      "min_yield_strength_mpa": 450,
      "external_pressure_chart_no": "HA–5",
      "notes": "G1",
      "values": {
        "40": 132,
        "65": 132,
        "100": 132,
        "125": 129,
        "150": 128,
        "175": 125,
        "200": 122,
        "225": 122,
        "250": 120,
        "275": 119
      }
    },
    {
      "block": 2,
      "line_no": 44,
      "nominal_composition": "22Cr–5Ni–3Mo–N",
      "product_form": "Smls. pipe",
      "spec_no": "SA–790",
      "type_grade": null,
      "alloy_desig_uns_no": "S31803",
      "size_thickness_mm": null,
      "p_no": "10H",
      "group_no": 1,
      "min_tensile_strength_mpa": 620,
      "min_yield_strength_mpa": 450,
      "external_pressure_chart_no": "HA–5",
      "notes": null,
      "values": {
        "40": 155,
        "65": 155,
        "100": 155,
        "125": 152,
        "150": 150,
        "175": 147,
        "200": 144,
        "225": 143,
        "250": 141,
        "275": 140
      }
    },
    {
      "block": 2,
      "line_no": 45,
      "nominal_composition": "22Cr–5Ni–3Mo–N",
      "product_form": "Wld. pipe",
      "spec_no": "SA–790",
      "type_grade": null,
      "alloy_desig_uns_no": "S31803",
      "size_thickness_mm": null,
      "p_no": "10H",
      "group_no": 1,
      "min_tensile_strength_mpa": 620,
      "min_yield_strength_mpa": 450,
      "external_pressure_chart_no": "HA–5",
      "notes": "G1",
      "values": {
        "40": 132,
        "65": 132,
        "100": 132,
        "125": 129,
        "150": 128,
        "175": 125,
        "200": 122,
        "225": 122,
        "250": 120,
        "275": 119
      }
    },
    {
      "block": 3,
      "line_no": 1,
      "nominal_composition": "22Cr–5Ni–3Mo–N",
      "product_form": "Plate, sheet, strip",
      "spec_no": "SA–240",
      "type_grade": null,
      "alloy_desig_uns_no": "S32205",
      "size_thickness_mm": null,
      "p_no": "10H",
      "group_no": 1,
      "min_tensile_strength_mpa": 655,
      "min_yield_strength_mpa": 450,
      "external_pressure_chart_no": "HA–5",
      "notes": null,
      "values": {
        "40": 164,
        "65": 164,
        "100": 164,
        "125": 161,
        "150": 158,
        "175": 155,
        "200": 153,
        "225": 151,
        "250": 149,
        "275": 148
      }
    },
    {
      "block": 3,
      "line_no": 2,
      "nominal_composition": "22Cr–5Ni–3Mo–N",
      "product_form": "Smls. pipe",
      "spec_no": "SA–790",
      "type_grade": null,
      "alloy_desig_uns_no": "S32205",
      "size_thickness_mm": null,
      "p_no": "10H",
      "group_no": 1,
      "min_tensile_strength_mpa": 655,
      "min_yield_strength_mpa": 450,
      "external_pressure_chart_no": "HA–5",
      "notes": null,
      "values": {
        "40": 164,
        "65": 164,
        "100": 164,
        "125": 161,
        "150": 158,
        "175": 155,
        "200": 153,
        "225": 151,
        "250": 149,
        "275": 148
      }
    },
    {
      "block": 3,
      "line_no": 3,
      "nominal_composition": "22Cr–5Ni–3Mo–N",
      "product_form": "Wld. pipe",
      "spec_no": "SA–790",
      "type_grade": null,
      "alloy_desig_uns_no": "S32205",
      "size_thickness_mm": null,
      "p_no": "10H",
      "group_no": 1,
      "min_tensile_strength_mpa": 655,
      "min_yield_strength_mpa": 450,
      "external_pressure_chart_no": "HA–5",
      "notes": "G1",
      "values": {
        "40": 139,
        "65": 139,
        "100": 139,
        "125": 137,
        "150": 134,
        "175": 132,
        "200": 130,
        "225": 128,
        "250": 127,
        "275": 126
      }
    },
    {
      "block": 3,
      "line_no": 4,
      "nominal_composition": "22Cr–5Ni–3Mo–N",
      "product_form": "Smls. tube",
      "spec_no": "SA–789",
      "type_grade": null,
      "alloy_desig_uns_no": "S32205",
      "size_thickness_mm": null,
      "p_no": "10H",
      "group_no": 1,
      "min_tensile_strength_mpa": 655,
      "min_yield_strength_mpa": 480,
      "external_pressure_chart_no": "HA–5",
      "notes": null,
      "values": {
        "40": 164,
        "65": 164,
        "100": 164,
        "125": 161,
        "150": 158,
        "175": 155,
        "200": 153,
        "225": 151,
        "250": 149,
        "275": 148
      }
    },
    {
      "block": 3,
      "line_no": 5,
      "nominal_composition": "22Cr–5Ni–3Mo–N",
      "product_form": "Wld. tube",
      "spec_no": "SA–789",
      "type_grade": null,
      "alloy_desig_uns_no": "S32205",
      "size_thickness_mm": null,
      "p_no": "10H",
      "group_no": 1,
      "min_tensile_strength_mpa": 655,
      "min_yield_strength_mpa": 480,
      "external_pressure_chart_no": "HA–5",
      "notes": "G1",
      "values": {
        "40": 139,
        "65": 139,
        "100": 139,
        "125": 137,
        "150": 134,
        "175": 132,
        "200": 130,
        "225": 128,
        "250": 127,
        "275": 126
      }
    }
  ],
  "subpart": "Subpart 1 - Stress Tables"
}
