Repository: danivelas0/asme-pcc

File: resources/asme_bpvc/sec_ii/bpvc_ii_d_metric_2025/table_1b.json (part 18 of 46)
    "External Pressure Chart No.",
    "Notes"
  ],
  "columns_values": [
        "600": null,
        "625": null,
        "650": null,
        "675": null,
        "700": null,
        "725": null,
        "750": null,
        "775": null,
        "800": null,
        "825": null,
        "850": null,
        "875": null,
        "900": null
      }
    },
    {
      "block": 12,
      "line_no": 25,
      "nominal_composition": null,
      "product_form": "Wld. pipe",
      "spec_no": "SB–467",
      "type_grade": null,
      "alloy_desig_uns_no": "C70620",
      "class_condition_temper": "WO61",
      "size_thickness_mm": "≤114",
      "p_no": 34,
      "min_tensile_strength_mpa": 275,
      "min_yield_strength_mpa": 105,
      "i": "NP",
      "iii": "232 (Cl. 3 only)",
      "viii_1": 316,
      "xii": 316,
      "external_pressure_chart_no": "NFC–3",
      "notes": "G14, G42, T5",
      "values": {
        "40": 58.6,
        "65": 57.3,
        "100": 55.5,
        "125": 54.3,
        "150": 53.0,
        "175": 51.8,
        "200": 51.2,
        "225": 50.0,
        "250": 45.8,
        "275": 41.3,
        "300": 35.6,
        "325": 26.2,
        "350": null,
        "375": null,
        "400": null,
        "425": null,
        "450": null,
        "475": null,
        "500": null,
        "525": null,
        "550": null,
        "575": null,
        "600": null,
        "625": null,
        "650": null,
        "675": null,
        "700": null,
        "725": null,
        "750": null,
        "775": null,
        "800": null,
        "825": null,
        "850": null,
        "875": null,
        "900": null
      }
    },
    {
      "block": 12,
      "line_no": 26,
      "nominal_composition": null,
      "product_form": "Wld. pipe",
      "spec_no": "SB–467",
      "type_grade": null,
      "alloy_desig_uns_no": "C70620",
      "class_condition_temper": "WO61",
      "size_thickness_mm": "≤114",
      "p_no": 34,
      "min_tensile_strength_mpa": 275,
      "min_yield_strength_mpa": 105,
      "i": "NP",
      "iii": "232 (Cl. 3 only)",
      "viii_1": 316,
      "xii": 316,
      "external_pressure_chart_no": "NFC–3",
      "notes": "G5, G14, G42, T22",
      "values": {
        "40": 58.6,
        "65": 58.6,
        "100": 58.6,
        "125": 58.6,
        "150": 58.6,
        "175": 58.6,
        "200": 58.6,
        "225": 58.6,
        "250": 51.3,
        "275": 41.3,
        "300": 35.6,
        "325": 26.2,
        "350": null,
        "375": null,
        "400": null,
        "425": null,
        "450": null,
        "475": null,
        "500": null,
        "525": null,
        "550": null,
        "575": null,
        "600": null,
        "625": null,
        "650": null,
        "675": null,
        "700": null,
        "725": null,
        "750": null,
        "775": null,
        "800": null,
        "825": null,
        "850": null,
        "875": null,
        "900": null
      }
    },
    {
      "block": 12,
      "line_no": 27,
      "nominal_composition": null,
      "product_form": "Wld. tube",
      "spec_no": "SB–543",
      "type_grade": null,
      "alloy_desig_uns_no": "C70620",
      "class_condition_temper": "WO61",
      "size_thickness_mm": null,
      "p_no": 34,
      "min_tensile_strength_mpa": 275,
      "min_yield_strength_mpa": 105,
      "i": "NP",
      "iii": "232 (Cl. 3 only)",
      "viii_1": 316,
      "xii": 316,
      "external_pressure_chart_no": "NFC–3",
      "notes": "G14, G42, T5",
      "values": {
        "40": 58.6,
        "65": 57.3,
        "100": 55.5,
        "125": 54.3,
        "150": 53.0,
        "175": 51.8,
        "200": 51.2,
        "225": 50.0,
        "250": 45.8,
        "275": 41.3,
        "300": 35.6,
        "325": 26.2,
        "350": null,
        "375": null,
        "400": null,
        "425": null,
        "450": null,
        "475": null,
        "500": null,
        "525": null,
        "550": null,
        "575": null,
        "600": null,
        "625": null,
        "650": null,
        "675": null,
        "700": null,
        "725": null,
        "750": null,
        "775": null,
        "800": null,
        "825": null,
        "850": null,
        "875": null,
        "900": null
      }
    },
    {
      "block": 12,
      "line_no": 28,
      "nominal_composition": null,
      "product_form": "Wld. tube",
      "spec_no": "SB–543",
      "type_grade": null,
      "alloy_desig_uns_no": "C70620",
      "class_condition_temper": "WO61",
      "size_thickness_mm": null,
      "p_no": 34,
      "min_tensile_strength_mpa": 275,
      "min_yield_strength_mpa": 105,
      "i": "NP",
      "iii": "232 (Cl. 3 only)",
      "viii_1": 316,
      "xii": 316,
      "external_pressure_chart_no": "NFC–3",
      "notes": "G5, G14, G42, T22",
      "values": {
        "40": 58.6,
        "65": 58.6,
        "100": 58.6,
        "125": 58.6,
        "150": 58.6,
        "175": 58.6,
        "200": 58.6,
        "225": 58.6,
        "250": 51.3,
        "275": 41.3,
        "300": 35.6,
        "325": 26.2,
        "350": null,
        "375": null,
        "400": null,
        "425": null,
        "450": null,
        "475": null,
        "500": null,
        "525": null,
        "550": null,
        "575": null,
        "600": null,
        "625": null,
        "650": null,
        "675": null,
        "700": null,
        "725": null,
        "750": null,
        "775": null,
        "800": null,
        "825": null,
        "850": null,
        "875": null,
        "900": null
      }
    },
    {
      "block": 12,
      "line_no": 29,
      "nominal_composition": null,
      "product_form": "Finned wld. tube",
      "spec_no": "SB–956",
      "type_grade": null,
      "alloy_desig_uns_no": "C70620",
      "class_condition_temper": "WO61",
      "size_thickness_mm": null,
      "p_no": 34,
      "min_tensile_strength_mpa": 275,
      "min_yield_strength_mpa": 100,
      "i": "NP",
      "iii": "NP",
      "viii_1": 316,
      "xii": "NP",
      "external_pressure_chart_no": "NFC–3",
      "notes": "G14, G42, T5",
      "values": {
        "40": 58.6,
        "65": 57.3,
        "100": 55.5,
        "125": 54.3,
        "150": 53.0,
        "175": 51.8,
        "200": 51.2,
        "225": 50.0,
        "250": 45.8,
        "275": 41.3,
        "300": 35.6,
        "325": 26.2,
        "350": null,
        "375": null,
        "400": null,
        "425": null,
        "450": null,
        "475": null,
        "500": null,
        "525": null,
        "550": null,
        "575": null,
        "600": null,
        "625": null,
        "650": null,
        "675": null,
        "700": null,
        "725": null,
        "750": null,
        "775": null,
        "800": null,
        "825": null,
        "850": null,
        "875": null,
        "900": null
      }
    },
    {
      "block": 12,
      "line_no": 30,
      "nominal_composition": null,
      "product_form": "Finned wld. tube",
      "spec_no": "SB–956",
      "type_grade": null,
      "alloy_desig_uns_no": "C70620",
      "class_condition_temper": "WO61",
      "size_thickness_mm": null,
      "p_no": 34,
      "min_tensile_strength_mpa": 275,
      "min_yield_strength_mpa": 100,
      "i": "NP",
      "iii": "NP",
      "viii_1": 316,
      "xii": "NP",
      "external_pressure_chart_no": "NFC–3",
      "notes": "G5, G14, G42, T22",
      "values": {
        "40": 58.6,
        "65": 58.6,
        "100": 58.6,
        "125": 58.6,
        "150": 58.6,
        "175": 58.6,
        "200": 58.6,
        "225": 58.6,
        "250": 51.3,
        "275": 41.3,
        "300": 35.6,
        "325": 26.2,
        "350": null,
        "375": null,
        "400": null,
        "425": null,
        "450": null,
        "475": null,
        "500": null,
        "525": null,
        "550": null,
        "575": null,
        "600": null,
        "625": null,
        "650": null,
        "675": null,
        "700": null,
        "725": null,
        "750": null,
        "775": null,
        "800": null,
        "825": null,
        "850": null,
        "875": null,
        "900": null
      }
    },
    {
      "block": 12,
      "line_no": 31,
      "nominal_composition": null,
      "product_form": "Forgings",
      "spec_no": "SB–283",
      "type_grade": null,
      "alloy_desig_uns_no": "C70620",
      "class_condition_temper": "M10",
      "size_thickness_mm": "≤152",
      "p_no": 34,
      "min_tensile_strength_mpa": 310,
      "min_yield_strength_mpa": 124,
      "i": "NP",
      "iii": "NP",
      "viii_1": 316,
      "xii": 316,
      "external_pressure_chart_no": "NFC–3 T22",
      "notes": null,
      "values": {
        "40": 82.7,
        "65": 80.3,
        "100": 78.3,
        "125": 76.7,
        "150": 74.4,
        "175": 72.9,
        "200": 72.1,
        "225": 70.9,
        "250": 60.4,
        "275": 51.7,
        "300": 45.2,
        "325": 39.0,
        "350": null,
        "375": null,
        "400": null,
        "425": null,
        "450": null,
        "475": null,
        "500": null,
        "525": null,
        "550": null,
        "575": null,
        "600": null,
        "625": null,
        "650": null,
        "675": null,
        "700": null,
        "725": null,
        "750": null,
        "775": null,
        "800": null,
        "825": null,
        "850": null,
        "875": null,
        "900": null
      }
    },
    {
      "block": 12,
      "line_no": 32,
      "nominal_composition": null,
      "product_form": "Forgings",
      "spec_no": "SB–283",
      "type_grade": null,
      "alloy_desig_uns_no": "C70620",
      "class_condition_temper": "M10",
      "size_thickness_mm": "≤152",
      "p_no": 34,
      "min_tensile_strength_mpa": 310,
      "min_yield_strength_mpa": 124,
      "i": "NP",
      "iii": "NP",
      "viii_1": 316,
      "xii": 316,
      "external_pressure_chart_no": "NFC–3 G5, T22",
      "notes": null,
      "values": {
        "40": 82.7,
        "65": 82.7,
        "100": 82.7,
        "125": 82.7,
        "150": 82.7,
        "175": 82.7,
        "200": 82.7,
        "225": 82.7,
        "250": 60.4,
        "275": 51.7,
        "300": 45.2,
        "325": 39.0,
        "350": null,
        "375": null,
        "400": null,
        "425": null,
        "450": null,
        "475": null,
        "500": null,
        "525": null,
        "550": null,
        "575": null,
        "600": null,
        "625": null,
        "650": null,
        "675": null,
        "700": null,
        "725": null,
        "750": null,
        "775": null,
        "800": null,
        "825": null,
        "850": null,
        "875": null,
        "900": null
      }
    },
    {
      "block": 12,
      "line_no": 33,
      "nominal_composition": null,
      "product_form": "Wld. pipe",
      "spec_no": "SB–467",
      "type_grade": null,
      "alloy_desig_uns_no": "C70620",
      "class_condition_temper": "WM50",
      "size_thickness_mm": "≤114",
      "p_no": 34,
      "min_tensile_strength_mpa": 310,
      "min_yield_strength_mpa": 205,
      "i": "NP",
      "iii": "NP",
      "viii_1": 316,
      "xii": 316,
      "external_pressure_chart_no": "NFC–3",
      "notes": "G14, G42, W11",
      "values": {
        "40": 58.6,
        "65": 57.3,
        "100": 55.5,
        "125": 54.3,
        "150": 53.0,
        "175": 51.8,
        "200": 51.2,
        "225": 50.0,
        "250": 45.8,
        "275": 41.3,
        "300": 35.6,
        "325": 26.2,
        "350": null,
        "375": null,
        "400": null,
        "425": null,
        "450": null,
        "475": null,
        "500": null,
        "525": null,
        "550": null,
        "575": null,
        "600": null,
        "625": null,
        "650": null,
        "675": null,
        "700": null,
        "725": null,
        "750": null,
        "775": null,
        "800": null,
        "825": null,
        "850": null,
        "875": null,
        "900": null
      }
    },
    {
      "block": 12,
      "line_no": 34,
      "nominal_composition": null,
      "product_form": "Smls. tube",
      "spec_no": "SB–111",
      "type_grade": null,
      "alloy_desig_uns_no": "C70620",
      "class_condition_temper": "H55",
      "size_thickness_mm": null,
      "p_no": 34,
      "min_tensile_strength_mpa": 310,
      "min_yield_strength_mpa": 240,
      "i": "NP",
      "iii": "232 (Cl. 3 only)",
      "viii_1": 316,
      "xii": 316,
      "external_pressure_chart_no": "NFC–3 G41, T5",
      "notes": null,
      "values": {
        "40": 68.9,
        "65": 66.9,
        "100": 65.2,
        "125": 63.9,
        "150": 62.0,
        "175": 60.7,
        "200": 60.1,
        "225": 59.1,
        "250": 56.8,
        "275": 51.7,
        "300": 45.2,
        "325": 39.0,
        "350": null,
        "375": null,
        "400": null,
        "425": null,
        "450": null,
        "475": null,
        "500": null,
        "525": null,
        "550": null,
        "575": null,
        "600": null,
        "625": null,
        "650": null,
        "675": null,
        "700": null,
        "725": null,
        "750": null,
        "775": null,
        "800": null,
        "825": null,
        "850": null,
        "875": null,
        "900": null
      }
    },
    {
      "block": 12,
      "line_no": 35,
      "nominal_composition": null,
      "product_form": "Smls. pipe & tube",
      "spec_no": "SB–466",
      "type_grade": null,
      "alloy_desig_uns_no": "C70620",
      "class_condition_temper": "H55",
      "size_thickness_mm": null,
      "p_no": 34,
      "min_tensile_strength_mpa": 310,
      "min_yield_strength_mpa": 240,
      "i": "NP",
      "iii": "NP",
      "viii_1": 316,
      "xii": 316,
      "external_pressure_chart_no": "NFC–3 G41, T5",
      "notes": null,
      "values": {
        "40": 68.9,
        "65": 66.9,
        "100": 65.2,
        "125": 63.9,
        "150": 62.0,
        "175": 60.7,
        "200": 60.1,
        "225": 59.1,
        "250": 56.8,
        "275": 51.7,
        "300": 45.2,
        "325": 39.0,
        "350": null,
        "375": null,
        "400": null,
        "425": null,
        "450": null,
        "475": null,
        "500": null,
        "525": null,
        "550": null,
        "575": null,
        "600": null,
        "625": null,
        "650": null,
        "675": null,
        "700": null,
        "725": null,
        "750": null,
        "775": null,
        "800": null,
        "825": null,
        "850": null,
        "875": null,
        "900": null
      }
    },
    {
      "block": 12,
      "line_no": 36,
      "nominal_composition": null,
      "product_form": "Wld. tube",
      "spec_no": "SB–543",
      "type_grade": null,
      "alloy_desig_uns_no": "C70620",
      "class_condition_temper": "WC55",
      "size_thickness_mm": null,
      "p_no": 34,
      "min_tensile_strength_mpa": 310,
      "min_yield_strength_mpa": 240,
      "i": "NP",
      "iii": "232 (Cl. 3 only)",
      "viii_1": 316,
      "xii": 316,
      "external_pressure_chart_no": "NFC–3",
      "notes": "G14, G41, G42, T5",
      "values": {
        "40": 58.6,
        "65": 57.3,
        "100": 55.5,
        "125": 54.3,
        "150": 53.0,
        "175": 51.8,
        "200": 51.2,
        "225": 50.0,
        "250": 45.8,
        "275": 41.3,
        "300": 35.6,
        "325": 26.2,
        "350": null,
        "375": null,
        "400": null,
        "425": null,
        "450": null,
        "475": null,
        "500": null,
        "525": null,
        "550": null,
        "575": null,
        "600": null,
        "625": null,
        "650": null,
        "675": null,
        "700": null,
        "725": null,
        "750": null,
        "775": null,
        "800": null,
        "825": null,
        "850": null,
        "875": null,
        "900": null
      }
    },
    {
      "block": 12,
      "line_no": 37,
      "nominal_composition": null,
      "product_form": "Finned wld. tube",
      "spec_no": "SB–956",
      "type_grade": null,
      "alloy_desig_uns_no": "C70620",
      "class_condition_temper": "WC55",
      "size_thickness_mm": null,
      "p_no": 34,
      "min_tensile_strength_mpa": 310,
      "min_yield_strength_mpa": 240,
      "i": "NP",
      "iii": "NP",
      "viii_1": 316,
      "xii": "NP",
      "external_pressure_chart_no": "NFC–3",
      "notes": "G14, G41, G42, T5",
      "values": {
        "40": 58.6,
        "65": 57.3,
        "100": 55.5,
        "125": 54.3,
        "150": 53.0,
        "175": 51.8,
        "200": 51.2,
        "225": 50.0,
        "250": 45.8,
        "275": 41.3,
        "300": 35.6,
        "325": 26.2,
        "350": null,
        "375": null,
        "400": null,
        "425": null,
        "450": null,
        "475": null,
        "500": null,
        "525": null,
        "550": null,
        "575": null,
        "600": null,
        "625": null,
        "650": null,
        "675": null,
        "700": null,
        "725": null,
        "750": null,
        "775": null,
        "800": null,
        "825": null,
        "850": null,
        "875": null,
        "900": null
      }
    },
    {
      "block": 12,
      "line_no": 38,
      "nominal_composition": null,
      "product_form": "Wld. pipe",
      "spec_no": "SB–467",
      "type_grade": null,
      "alloy_desig_uns_no": "C70620",
      "class_condition_temper": "Wld. fr. cold rld. strip",
      "size_thickness_mm": "≤114",
      "p_no": 34,
      "min_tensile_strength_mpa": 370,
      "min_yield_strength_mpa": 310,
      "i": "NP",
      "iii": "NP",
      "viii_1": 316,
      "xii": 316,
      "external_pressure_chart_no": "NFC–3",
      "notes": "G14, G42, T5",
      "values": {
        "40": 58.6,
        "65": 57.3,
        "100": 55.5,
        "125": 54.3,
        "150": 53.0,
        "175": 51.8,
        "200": 51.2,
        "225": 50.0,
        "250": 45.8,
        "275": 41.3,
        "300": 35.6,
        "325": 26.2,
        "350": null,
        "375": null,
        "400": null,
        "425": null,
        "450": null,
        "475": null,
        "500": null,
        "525": null,
        "550": null,
        "575": null,
        "600": null,
        "625": null,
        "650": null,
        "675": null,
        "700": null,
        "725": null,
        "750": null,
        "775": null,
        "800": null,
        "825": null,
        "850": null,
        "875": null,
        "900": null
      }
    },
    {
      "block": 12,
      "line_no": 39,
      "nominal_composition": null,
      "product_form": "Smls. tube",
      "spec_no": "SB–466",
      "type_grade": null,
      "alloy_desig_uns_no": "C71000",
      "class_condition_temper": "O60",
      "size_thickness_mm": null,
      "p_no": 34,
      "min_tensile_strength_mpa": 310,
      "min_yield_strength_mpa": 110,
      "i": "NP",
      "iii": "371 (Cl. 3 only)",
      "viii_1": 371,
      "xii": 343,
      "external_pressure_chart_no": "NFC–3 T7",
      "notes": null,
      "values": {
        "40": 73.8,
        "65": 71.8,
        "100": 69.9,
        "125": 68.4,
        "150": 66.7,
        "175": 65.1,
        "200": 63.5,
        "225": 61.9,
        "250": 60.5,
        "275": 59.2,
        "300": 57.9,
        "325": 56.4,
        "350": 51.9,
        "375": 47.6,
        "400": null,
        "425": null,
        "450": null,
        "475": null,
        "500": null,
        "525": null,
        "550": null,
        "575": null,
        "600": null,
        "625": null,
        "650": null,
        "675": null,
        "700": null,
        "725": null,
        "750": null,
        "775": null,
        "800": null,
        "825": null,
        "850": null,
        "875": null,
        "900": null
      }
    },
    {
      "block": 12,
      "line_no": 40,
      "nominal_composition": null,
      "product_form": "Smls. tube",
      "spec_no": "SB–466",
      "type_grade": null,
      "alloy_desig_uns_no": "C71000",
      "class_condition_temper": "O60",
      "size_thickness_mm": null,
      "p_no": 34,
      "min_tensile_strength_mpa": 310,
      "min_yield_strength_mpa": 110,
      "i": "NP",
      "iii": "371 (Cl. 3 only)",
      "viii_1": 371,
      "xii": 343,
      "external_pressure_chart_no": "NFC–3 G5, T7",
      "notes": null,
      "values": {
        "40": 73.8,
        "65": 73.8,
        "100": 73.8,
        "125": 73.8,
        "150": 73.8,
        "175": 73.8,
        "200": 73.8,
        "225": 73.8,
        "250": 73.8,
        "275": 73.8,
        "300": 73.8,
        "325": 56.4,
        "350": 51.9,
        "375": 47.6,
        "400": null,
        "425": null,
        "450": null,
        "475": null,
        "500": null,
        "525": null,
        "550": null,
        "575": null,
        "600": null,
        "625": null,
        "650": null,
        "675": null,
        "700": null,
        "725": null,
        "750": null,
        "775": null,
        "800": null,
        "825": null,
        "850": null,
        "875": null,
        "900": null
      }
    },
    {
      "block": 12,
      "line_no": 41,
      "nominal_composition": null,
      "product_form": "Smls. cond. tube",
      "spec_no": "SB–111",
      "type_grade": null,
      "alloy_desig_uns_no": "C71000",
      "class_condition_temper": "O61",
      "size_thickness_mm": null,
      "p_no": 34,
      "min_tensile_strength_mpa": 310,
      "min_yield_strength_mpa": 110,
      "i": null,
      "iii": "371 371 (Cl. 3 only)",
      "viii_1": 371,
      "xii": 343,
      "external_pressure_chart_no": "NFC–3 G1, T7",
      "notes": null,
      "values": {
        "40": 73.8,
        "65": 71.8,
        "100": 69.9,
        "125": 68.4,
        "150": 66.7,
        "175": 65.1,
        "200": 63.5,
        "225": 61.9,
        "250": 60.5,
        "275": 59.2,
        "300": 57.9,
        "325": 56.4,
        "350": 51.9,
        "375": 47.6,
        "400": null,
        "425": null,
        "450": null,
        "475": null,
        "500": null,
        "525": null,
        "550": null,
        "575": null,
        "600": null,
        "625": null,
        "650": null,
        "675": null,
        "700": null,
        "725": null,
        "750": null,
        "775": null,
        "800": null,
        "825": null,
        "850": null,
        "875": null,
        "900": null
      }
    },
    {
      "block": 12,
      "line_no": 42,
      "nominal_composition": null,
      "product_form": "Smls. cond. tube",
      "spec_no": "SB–111",
      "type_grade": null,
      "alloy_desig_uns_no": "C71000",
      "class_condition_temper": "O61",
      "size_thickness_mm": null,
      "p_no": 34,
      "min_tensile_strength_mpa": 310,
      "min_yield_strength_mpa": 110,
      "i": null,
      "iii": "371 371 (Cl. 3 only)",
      "viii_1": 371,
      "xii": 343,
      "external_pressure_chart_no": "NFC–3 G5, T7",
      "notes": null,
      "values": {
        "40": 73.8,
        "65": 73.8,
        "100": 73.8,
        "125": 73.8,
        "150": 73.8,
        "175": 73.8,
        "200": 73.8,
        "225": 73.8,
        "250": 73.8,
        "275": 73.8,
        "300": 73.8,
        "325": 56.4,
        "350": 51.9,
        "375": 47.6,
        "400": null,
        "425": null,
        "450": null,
        "475": null,
        "500": null,
        "525": null,
        "550": null,
        "575": null,
        "600": null,
        "625": null,
        "650": null,
        "675": null,
        "700": null,
        "725": null,
        "750": null,
        "775": null,
        "800": null,
        "825": null,
        "850": null,
        "875": null,
        "900": null
      }
    },
    {
      "block": 12,
      "line_no": 43,
      "nominal_composition": null,
      "product_form": "Finned tube",
      "spec_no": "SB–359",
      "type_grade": null,
      "alloy_desig_uns_no": "C71000",
      "class_condition_temper": "O61",
      "size_thickness_mm": null,
      "p_no": 34,
      "min_tensile_strength_mpa": 310,
      "min_yield_strength_mpa": 110,
      "i": "NP",
      "iii": "371 (Cl. 3 only)",
      "viii_1": 371,
      "xii": "NP",
      "external_pressure_chart_no": "NFC–3 G1, T7",
      "notes": null,
      "values": {
        "40": 73.8,
        "65": 71.8,
        "100": 69.9,
        "125": 68.4,
        "150": 66.7,
        "175": 65.1,
        "200": 63.5,
        "225": 61.9,
        "250": 60.5,
        "275": 59.2,
        "300": 57.9,
        "325": 56.4,
        "350": 51.9,
        "375": 47.6,
        "400": null,
        "425": null,
        "450": null,
        "475": null,
        "500": null,
        "525": null,
        "550": null,
        "575": null,
        "600": null,
        "625": null,
        "650": null,
        "675": null,
        "700": null,
        "725": null,
        "750": null,
        "775": null,
        "800": null,
        "825": null,
        "850": null,
        "875": null,
        "900": null
      }
    },
    {
      "block": 12,
      "line_no": 44,
      "nominal_composition": null,
      "product_form": "Finned tube",
      "spec_no": "SB–359",
      "type_grade": null,
      "alloy_desig_uns_no": "C71000",
      "class_condition_temper": "O61",
      "size_thickness_mm": null,
      "p_no": 34,
      "min_tensile_strength_mpa": 310,
      "min_yield_strength_mpa": 110,
      "i": "NP",
      "iii": "371 (Cl. 3 only)",
      "viii_1": 371,
      "xii": "NP",
      "external_pressure_chart_no": "NFC–3 G5, T7",
      "notes": null,
      "values": {
        "40": 73.8,
        "65": 73.8,
        "100": 73.8,
        "125": 73.8,
        "150": 73.8,
        "175": 73.8,
        "200": 73.8,
        "225": 73.8,
        "250": 73.8,
        "275": 73.8,
        "300": 73.8,
        "325": 56.4,
        "350": 51.9,
        "375": 47.6,
        "400": null,
        "425": null,
        "450": null,
        "475": null,
        "500": null,
        "525": null,
        "550": null,
        "575": null,
        "600": null,
        "625": null,
        "650": null,
        "675": null,
        "700": null,
        "725": null,
        "750": null,
        "775": null,
        "800": null,
        "825": null,
        "850": null,
        "875": null,
        "900": null
      }
    },
    {
      "block": 12,
      "line_no": 45,
      "nominal_composition": null,
      "product_form": "Smls. tube",
      "spec_no": "SB–395",
      "type_grade": null,
      "alloy_desig_uns_no": "C71000",
      "class_condition_temper": "O61",
      "size_thickness_mm": null,
      "p_no": 34,
      "min_tensile_strength_mpa": 310,
      "min_yield_strength_mpa": 110,
      "i": "NP",
      "iii": "371 (Cl. 3 only)",
      "viii_1": 371,
      "xii": 343,
      "external_pressure_chart_no": "NFC–3 T7",
      "notes": null,
      "values": {
        "40": 73.8,
        "65": 71.8,
        "100": 69.9,
        "125": 68.4,
        "150": 66.7,
        "175": 65.1,
        "200": 63.5,
        "225": 61.9,
        "250": 60.5,
        "275": 59.2,
        "300": 57.9,
        "325": 56.4,
        "350": 51.9,
        "375": 47.6,
        "400": null,
        "425": null,
        "450": null,
        "475": null,
        "500": null,
        "525": null,
        "550": null,
        "575": null,
        "600": null,
        "625": null,
        "650": null,
        "675": null,
        "700": null,
        "725": null,
        "750": null,
        "775": null,
        "800": null,
        "825": null,
        "850": null,
        "875": null,
        "900": null
      }
    },
    {
      "block": 13,
      "line_no": 1,
      "nominal_composition": null,
      "product_form": "Smls. tube",
      "spec_no": "SB–395",
      "type_grade": null,
      "alloy_desig_uns_no": "C71000",
      "class_condition_temper": "O61",
      "size_thickness_mm": null,
      "p_no": 34,
      "min_tensile_strength_mpa": 310,
      "min_yield_strength_mpa": 110,
      "i": "NP",
      "iii": "371 (Cl. 3 only)",
      "viii_1": 371,
      "xii": 343,
      "external_pressure_chart_no": "NFC–3 G5, T7",
      "notes": null,
      "values": {
        "40": 73.8,
        "65": 73.8,
        "100": 73.8,
        "125": 73.8,
        "150": 73.8,
        "175": 73.8,
        "200": 73.8,
        "225": 73.8,
        "250": 73.8,
        "275": 73.8,
        "300": 73.8,
        "325": 56.4,
        "350": 51.9,
        "375": 47.6,
        "400": null,
        "425": null,
        "450": null,
        "475": null,
        "500": null,
        "525": null,
        "550": null,
        "575": null,
        "600": null,
        "625": null,
        "650": null,
        "675": null,
        "700": null,
        "725": null,
        "750": null,
        "775": null,
        "800": null,
        "825": null,
        "850": null,
        "875": null,
        "900": null
      }
    },
    {
      "block": 13,
      "line_no": 2,
      "nominal_composition": null,
      "product_form": "Wld. pipe",
      "spec_no": "SB–467",
      "type_grade": null,
      "alloy_desig_uns_no": "C71500",
      "class_condition_temper": "WO61",
      "size_thickness_mm": ">114",
      "p_no": 34,
      "min_tensile_strength_mpa": 310,
      "min_yield_strength_mpa": 105,
      "i": "NP",
      "iii": "316 (Cl. 3 only)",
      "viii_1": "NP",
      "xii": "NP",
      "external_pressure_chart_no": "NFC–3 G14, W11",
      "notes": null,
      "values": {
        "40": 58.6,
        "65": 56.6,
        "100": 54.8,
        "125": 53.6,
        "150": 52.4,
        "175": 51.8,
        "200": 50.5,
        "225": 49.8,
        "250": 48.8,
        "275": 47.8,
        "300": 47.3,
        "325": 46.6,
        "350": null,
        "375": null,
        "400": null,
        "425": null,
        "450": null,
        "475": null,
        "500": null,
        "525": null,
        "550": null,
        "575": null,
        "600": null,
        "625": null,
        "650": null,
        "675": null,
        "700": null,
        "725": null,
        "750": null,
        "775": null,
        "800": null,
        "825": null,
        "850": null,
        "875": null,
        "900": null
      }
    },
    {
      "block": 13,
      "line_no": 3,
      "nominal_composition": null,
      "product_form": "Wld. pipe",
      "spec_no": "SB–467",
      "type_grade": null,
      "alloy_desig_uns_no": "C71500",
      "class_condition_temper": "WO61",
      "size_thickness_mm": ">114",
      "p_no": 34,
      "min_tensile_strength_mpa": 310,
      "min_yield_strength_mpa": 105,
      "i": "NP",
      "iii": "316 (Cl. 3 only)",
      "viii_1": "NP",
      "xii": "NP",
      "external_pressure_chart_no": "NFC–3",
      "notes": "G5, G14, W11",
      "values": {
        "40": 58.6,
        "65": 58.6,
        "100": 58.6,
        "125": 58.6,
        "150": 58.6,
        "175": 58.6,
        "200": 58.6,
        "225": 58.6,
        "250": 58.6,
        "275": 58.6,
        "300": 58.6,
        "325": 58.6,
        "350": null,
        "375": null,
        "400": null,
        "425": null,
        "450": null,
        "475": null,
        "500": null,
        "525": null,
        "550": null,
        "575": null,
        "600": null,
        "625": null,
        "650": null,
        "675": null,
        "700": null,
        "725": null,
        "750": null,
        "775": null,
        "800": null,
        "825": null,
        "850": null,
        "875": null,
        "900": null
      }
    },
    {
      "block": 13,
      "line_no": 4,
      "nominal_composition": null,
      "product_form": "Plate, sheet",
      "spec_no": "SB–171",
      "type_grade": null,
      "alloy_desig_uns_no": "C71500",
      "class_condition_temper": "M10, M20",
      "size_thickness_mm": "60 < t ≤140",
      "p_no": 34,
      "min_tensile_strength_mpa": 310,
      "min_yield_strength_mpa": 125,
      "i": "NP",
      "iii": 371,
      "viii_1": 371,
      "xii": 343,
      "external_pressure_chart_no": "NFC–4 …",
      "notes": null,
      "values": {
        "40": 82.7,
        "65": 80.0,
        "100": 77.4,
        "125": 75.6,
        "150": 74.4,
        "175": 72.5,
        "200": 71.2,
        "225": 70.0,
        "250": 68.7,
        "275": 67.9,
        "300": 67.0,
        "325": 65.9,
        "350": 65.4,
        "375": 64.7,
        "400": null,
        "425": null,
        "450": null,
        "475": null,
        "500": null,
        "525": null,
        "550": null,
        "575": null,
        "600": null,
        "625": null,
        "650": null,
        "675": null,
        "700": null,
        "725": null,
        "750": null,
        "775": null,
        "800": null,
        "825": null,
        "850": null,
        "875": null,
        "900": null
      }
    },
    {
      "block": 13,
      "line_no": 5,
      "nominal_composition": null,
      "product_form": "Plate, sheet",
      "spec_no": "SB–171",
      "type_grade": null,
      "alloy_desig_uns_no": "C71500",
      "class_condition_temper": "M10, M20",
      "size_thickness_mm": "60 < t ≤140",
      "p_no": 34,
      "min_tensile_strength_mpa": 310,
      "min_yield_strength_mpa": 125,
      "i": "NP",
      "iii": 371,
      "viii_1": 371,
      "xii": 343,
      "external_pressure_chart_no": "NFC–4 G5",
      "notes": null,
      "values": {
        "40": 82.7,
        "65": 82.7,
        "100": 82.7,
        "125": 82.7,
        "150": 82.7,
        "175": 82.7,
        "200": 82.7,
        "225": 82.7,
        "250": 82.7,
        "275": 82.7,
        "300": 82.7,
        "325": 82.7,
        "350": 82.7,
        "375": 82.7,
        "400": null,
        "425": null,
        "450": null,
        "475": null,
        "500": null,
        "525": null,
        "550": null,
        "575": null,
        "600": null,
        "625": null,
        "650": null,
        "675": null,
        "700": null,
        "725": null,
        "750": null,
        "775": null,
        "800": null,
        "825": null,
        "850": null,
        "875": null,
        "900": null
      }
    },
    {
      "block": 13,
      "line_no": 6,
      "nominal_composition": null,
      "product_form": "Plate, sheet",
      "spec_no": "SB–171",
      "type_grade": null,
      "alloy_desig_uns_no": "C71500",
      "class_condition_temper": "O20, O25",
      "size_thickness_mm": "60 < t ≤140",
      "p_no": 34,
      "min_tensile_strength_mpa": 310,
      "min_yield_strength_mpa": 125,
      "i": "NP",
      "iii": 371,
      "viii_1": 371,
      "xii": 343,
      "external_pressure_chart_no": "NFC–4 …",
      "notes": null,
      "values": {
        "40": 82.7,
        "65": 80.0,
        "100": 77.4,
        "125": 75.6,
        "150": 74.4,
        "175": 72.5,
        "200": 71.2,
        "225": 70.0,
        "250": 68.7,
        "275": 67.9,
        "300": 67.0,
        "325": 65.9,
        "350": 65.4,
        "375": 64.7,
        "400": null,
        "425": null,
        "450": null,
        "475": null,
        "500": null,
        "525": null,
        "550": null,
        "575": null,
        "600": null,
        "625": null,
        "650": null,
        "675": null,
        "700": null,
        "725": null,
        "750": null,
        "775": null,
        "800": null,
        "825": null,
        "850": null,
        "875": null,
        "900": null
      }
    },
    {
      "block": 13,
      "line_no": 7,
      "nominal_composition": null,
      "product_form": "Plate, sheet",
      "spec_no": "SB–171",
      "type_grade": null,
      "alloy_desig_uns_no": "C71500",
      "class_condition_temper": "O20, O25",
      "size_thickness_mm": "60 < t ≤140",
      "p_no": 34,
      "min_tensile_strength_mpa": 310,
      "min_yield_strength_mpa": 125,
      "i": "NP",
      "iii": 371,
      "viii_1": 371,
      "xii": 343,
      "external_pressure_chart_no": "NFC–4 G5",
      "notes": null,
      "values": {
        "40": 82.7,
        "65": 82.7,
        "100": 82.7,
        "125": 82.7,
        "150": 82.7,
        "175": 82.7,
        "200": 82.7,
        "225": 82.7,
        "250": 82.7,
        "275": 82.7,
        "300": 82.7,
        "325": 82.7,
        "350": 82.7,
        "375": 82.7,
        "400": null,
        "425": null,
        "450": null,
        "475": null,
        "500": null,
        "525": null,
        "550": null,
        "575": null,
        "600": null,
        "625": null,
        "650": null,
        "675": null,
        "700": null,
        "725": null,
        "750": null,
        "775": null,
        "800": null,
        "825": null,
        "850": null,
        "875": null,
        "900": null
      }
    },
    {
      "block": 13,
      "line_no": 8,
      "nominal_composition": null,
      "product_form": "Plate, sheet",
      "spec_no": "SB–171",
      "type_grade": null,
      "alloy_desig_uns_no": "C71500",
      "class_condition_temper": "M10, M20",
      "size_thickness_mm": null,
      "p_no": 34,
      "min_tensile_strength_mpa": 345,
      "min_yield_strength_mpa": 140,
      "i": "NP",
      "iii": 371,
      "viii_1": 371,
      "xii": 343,
      "external_pressure_chart_no": "NFC–4 …",
      "notes": null,
      "values": {
        "40": 91.9,
        "65": 89.0,
        "100": 86.4,
        "125": 84.5,
        "150": 82.6,
        "175": 80.8,
        "200": 79.5,
        "225": 77.7,
        "250": 76.3,
        "275": 75.1,
        "300": 74.1,
        "325": 73.6,
        "350": 72.8,
        "375": 71.5,
        "400": null,
        "425": null,
        "450": null,
        "475": null,
        "500": null,
        "525": null,
        "550": null,
        "575": null,
        "600": null,
        "625": null,
        "650": null,
        "675": null,
        "700": null,
        "725": null,
        "750": null,
        "775": null,
        "800": null,
        "825": null,
        "850": null,
        "875": null,
        "900": null
      }
    },
    {
      "block": 13,
      "line_no": 9,
      "nominal_composition": null,
      "product_form": "Plate, sheet",
      "spec_no": "SB–171",
      "type_grade": null,
      "alloy_desig_uns_no": "C71500",
      "class_condition_temper": "M10, M20",
      "size_thickness_mm": null,
      "p_no": 34,
      "min_tensile_strength_mpa": 345,
      "min_yield_strength_mpa": 140,
      "i": "NP",
      "iii": 371,
      "viii_1": 371,
      "xii": 343,
      "external_pressure_chart_no": "NFC–4 G5",
      "notes": null,
      "values": {
        "40": 91.9,
        "65": 91.9,
        "100": 91.9,
        "125": 91.9,
        "150": 91.9,
        "175": 91.9,
        "200": 91.9,
        "225": 91.9,
        "250": 91.9,
        "275": 91.9,
        "300": 91.9,
        "325": 91.9,
        "350": 91.9,
        "375": 91.9,
        "400": null,
        "425": null,
        "450": null,
        "475": null,
        "500": null,
        "525": null,
        "550": null,
        "575": null,
        "600": null,
        "625": null,
        "650": null,
        "675": null,
        "700": null,
        "725": null,
        "750": null,
        "775": null,
        "800": null,
        "825": null,
        "850": null,
        "875": null,
        "900": null
      }
    },
    {
      "block": 13,
      "line_no": 10,
      "nominal_composition": null,
      "product_form": "Plate, sheet",
      "spec_no": "SB–171",
      "type_grade": null,
      "alloy_desig_uns_no": "C71500",
      "class_condition_temper": "O20, O25",
      "size_thickness_mm": null,
      "p_no": 34,
      "min_tensile_strength_mpa": 345,
      "min_yield_strength_mpa": 140,
      "i": "NP",
      "iii": 371,
      "viii_1": 371,
      "xii": 343,
      "external_pressure_chart_no": "NFC–4 …",
      "notes": null,
      "values": {
        "40": 91.9,
        "65": 89.0,
        "100": 86.4,
        "125": 84.5,
        "150": 82.6,
        "175": 80.8,
        "200": 79.5,
