Repository: danivelas0/asme-pcc

File: resources/asme_bpvc/sec_ii/bpvc_ii_d_metric_2025/table_1b.json (part 22 of 46)
    "External Pressure Chart No.",
    "Notes"
  ],
  "columns_values": [
      "nominal_composition": null,
      "product_form": "Smls. & wld. fittings",
      "spec_no": "SB–366",
      "type_grade": null,
      "alloy_desig_uns_no": "N04400",
      "class_condition_temper": "Annealed",
      "size_thickness_mm": null,
      "p_no": 42,
      "min_tensile_strength_mpa": 485,
      "min_yield_strength_mpa": 195,
      "i": "NP",
      "iii": 427,
      "viii_1": 482,
      "xii": 343,
      "external_pressure_chart_no": "NFN–3",
      "notes": "T19, W5, W12",
      "values": {
        "40": 129,
        "65": 121,
        "100": 112,
        "125": 108,
        "150": 105,
        "175": 103,
        "200": 101,
        "225": 101,
        "250": 101,
        "275": 101,
        "300": 101,
        "325": 101,
        "350": 101,
        "375": 101,
        "400": 100,
        "425": 99.3,
        "450": 79.9,
        "475": 60.2,
        "500": 42.1,
        "525": null,
        "550": null,
        "575": null,
        "600": null,
        "625": null,
        "650": null,
        "675": null,
        "700": null,
        "725": null,
        "750": null,
        "775": null,
        "800": null,
        "825": null,
        "850": null,
        "875": null,
        "900": null
      }
    },
    {
      "block": 15,
      "line_no": 14,
      "nominal_composition": null,
      "product_form": "Hexagons, rings, discs",
      "spec_no": "SB–164",
      "type_grade": null,
      "alloy_desig_uns_no": "N04400",
      "class_condition_temper": "Hot worked",
      "size_thickness_mm": "54 < t ≤102",
      "p_no": 42,
      "min_tensile_strength_mpa": 517,
      "min_yield_strength_mpa": 207,
      "i": "NP",
      "iii": 427,
      "viii_1": 482,
      "xii": 343,
      "external_pressure_chart_no": "NFN–3 T9",
      "notes": null,
      "values": {
        "40": 138,
        "65": 136,
        "100": 133,
        "125": 131,
        "150": 128,
        "175": 126,
        "200": 124,
        "225": 122,
        "250": 122,
        "275": 121,
        "300": 120,
        "325": 119,
        "350": 118,
        "375": 117,
        "400": 116,
        "425": 102,
        "450": 65.2,
        "475": 34.9,
        "500": 8.09,
        "525": null,
        "550": null,
        "575": null,
        "600": null,
        "625": null,
        "650": null,
        "675": null,
        "700": null,
        "725": null,
        "750": null,
        "775": null,
        "800": null,
        "825": null,
        "850": null,
        "875": null,
        "900": null
      }
    },
    {
      "block": 15,
      "line_no": 15,
      "nominal_composition": null,
      "product_form": "Plate",
      "spec_no": "SB–127",
      "type_grade": null,
      "alloy_desig_uns_no": "N04400",
      "class_condition_temper": "As rolled",
      "size_thickness_mm": null,
      "p_no": 42,
      "min_tensile_strength_mpa": 515,
      "min_yield_strength_mpa": 275,
      "i": "NP",
      "iii": 427,
      "viii_1": 482,
      "xii": 343,
      "external_pressure_chart_no": "NFN–3",
      "notes": "G12, G20, T9",
      "values": {
        "40": 148,
        "65": 148,
        "100": 148,
        "125": 148,
        "150": 148,
        "175": 148,
        "200": 148,
        "225": 148,
        "250": 148,
        "275": 148,
        "300": 148,
        "325": 148,
        "350": 147,
        "375": 141,
        "400": 127,
        "425": 102,
        "450": 64.9,
        "475": 35.0,
        "500": 8.02,
        "525": null,
        "550": null,
        "575": null,
        "600": null,
        "625": null,
        "650": null,
        "675": null,
        "700": null,
        "725": null,
        "750": null,
        "775": null,
        "800": null,
        "825": null,
        "850": null,
        "875": null,
        "900": null
      }
    },
    {
      "block": 15,
      "line_no": 16,
      "nominal_composition": null,
      "product_form": "Rounds, squares, rectangles",
      "spec_no": "SB–164",
      "type_grade": null,
      "alloy_desig_uns_no": "N04400",
      "class_condition_temper": "Hot worked",
      "size_thickness_mm": "305 < t ≤356",
      "p_no": 42,
      "min_tensile_strength_mpa": 517,
      "min_yield_strength_mpa": 276,
      "i": "NP",
      "iii": "NP",
      "viii_1": 482,
      "xii": 343,
      "external_pressure_chart_no": "NFN–3 T9",
      "notes": null,
      "values": {
        "40": 148,
        "65": 148,
        "100": 148,
        "125": 148,
        "150": 148,
        "175": 148,
        "200": 148,
        "225": 148,
        "250": 148,
        "275": 148,
        "300": 148,
        "325": 148,
        "350": 147,
        "375": 141,
        "400": 127,
        "425": 102,
        "450": 64.9,
        "475": 35.0,
        "500": 8.02,
        "525": null,
        "550": null,
        "575": null,
        "600": null,
        "625": null,
        "650": null,
        "675": null,
        "700": null,
        "725": null,
        "750": null,
        "775": null,
        "800": null,
        "825": null,
        "850": null,
        "875": null,
        "900": null
      }
    },
    {
      "block": 15,
      "line_no": 17,
      "nominal_composition": null,
      "product_form": "Rounds, squares, rectangles",
      "spec_no": "SB–164",
      "type_grade": null,
      "alloy_desig_uns_no": "N04400",
      "class_condition_temper": "Hot worked",
      "size_thickness_mm": "≤305",
      "p_no": 42,
      "min_tensile_strength_mpa": 552,
      "min_yield_strength_mpa": 276,
      "i": "NP",
      "iii": "427 (Cl. 3 only)",
      "viii_1": 482,
      "xii": 343,
      "external_pressure_chart_no": "NFN–3 T9",
      "notes": null,
      "values": {
        "40": 158,
        "65": 158,
        "100": 158,
        "125": 158,
        "150": 158,
        "175": 158,
        "200": 158,
        "225": 158,
        "250": 158,
        "275": 158,
        "300": 158,
        "325": 158,
        "350": 157,
        "375": 149,
        "400": 127,
        "425": 102,
        "450": 65.0,
        "475": 35.0,
        "500": 8.04,
        "525": null,
        "550": null,
        "575": null,
        "600": null,
        "625": null,
        "650": null,
        "675": null,
        "700": null,
        "725": null,
        "750": null,
        "775": null,
        "800": null,
        "825": null,
        "850": null,
        "875": null,
        "900": null
      }
    },
    {
      "block": 15,
      "line_no": 18,
      "nominal_composition": null,
      "product_form": "Hexagons",
      "spec_no": "SB–164",
      "type_grade": null,
      "alloy_desig_uns_no": "N04400",
      "class_condition_temper": "Hot worked",
      "size_thickness_mm": null,
      "p_no": 42,
      "min_tensile_strength_mpa": 552,
      "min_yield_strength_mpa": 276,
      "i": "NP",
      "iii": "427 (Cl. 3 only)",
      "viii_1": 482,
      "xii": 343,
      "external_pressure_chart_no": "NFN–3 T9",
      "notes": null,
      "values": {
        "40": 158,
        "65": 158,
        "100": 158,
        "125": 158,
        "150": 158,
        "175": 158,
        "200": 158,
        "225": 158,
        "250": 158,
        "275": 158,
        "300": 158,
        "325": 158,
        "350": 157,
        "375": 149,
        "400": 127,
        "425": 102,
        "450": 65.0,
        "475": 35.0,
        "500": 8.04,
        "525": null,
        "550": null,
        "575": null,
        "600": null,
        "625": null,
        "650": null,
        "675": null,
        "700": null,
        "725": null,
        "750": null,
        "775": null,
        "800": null,
        "825": null,
        "850": null,
        "875": null,
        "900": null
      }
    },
    {
      "block": 15,
      "line_no": 19,
      "nominal_composition": null,
      "product_form": "Smls. tube",
      "spec_no": "SB–163",
      "type_grade": null,
      "alloy_desig_uns_no": "N04400",
      "class_condition_temper": "Stress rel.",
      "size_thickness_mm": null,
      "p_no": 42,
      "min_tensile_strength_mpa": 585,
      "min_yield_strength_mpa": 380,
      "i": "NP",
      "iii": 427,
      "viii_1": 427,
      "xii": 343,
      "external_pressure_chart_no": "NFN–3 G11, T8",
      "notes": null,
      "values": {
        "40": 168,
        "65": 168,
        "100": 168,
        "125": 168,
        "150": 168,
        "175": 168,
        "200": 168,
        "225": 168,
        "250": 168,
        "275": 167,
        "300": 166,
        "325": 164,
        "350": 162,
        "375": 154,
        "400": 123,
        "425": 89.7,
        "450": 56.9,
        "475": null,
        "500": null,
        "525": null,
        "550": null,
        "575": null,
        "600": null,
        "625": null,
        "650": null,
        "675": null,
        "700": null,
        "725": null,
        "750": null,
        "775": null,
        "800": null,
        "825": null,
        "850": null,
        "875": null,
        "900": null
      }
    },
    {
      "block": 15,
      "line_no": 20,
      "nominal_composition": null,
      "product_form": "Smls. pipe & tube",
      "spec_no": "SB–165",
      "type_grade": null,
      "alloy_desig_uns_no": "N04400",
      "class_condition_temper": "Stress rel.",
      "size_thickness_mm": null,
      "p_no": 42,
      "min_tensile_strength_mpa": 585,
      "min_yield_strength_mpa": 380,
      "i": "NP",
      "iii": 427,
      "viii_1": 260,
      "xii": 260,
      "external_pressure_chart_no": "NFN–3 G5, G21, T8",
      "notes": null,
      "values": {
        "40": 168,
        "65": 168,
        "100": 168,
        "125": 168,
        "150": 168,
        "175": 168,
        "200": 168,
        "225": 168,
        "250": 168,
        "275": 167,
        "300": 166,
        "325": 164,
        "350": 162,
        "375": 154,
        "400": 123,
        "425": 89.7,
        "450": 56.9,
        "475": null,
        "500": null,
        "525": null,
        "550": null,
        "575": null,
        "600": null,
        "625": null,
        "650": null,
        "675": null,
        "700": null,
        "725": null,
        "750": null,
        "775": null,
        "800": null,
        "825": null,
        "850": null,
        "875": null,
        "900": null
      }
    },
    {
      "block": 15,
      "line_no": 21,
      "nominal_composition": "67Ni–30Cu–S",
      "product_form": "Bar",
      "spec_no": "SB–164",
      "type_grade": null,
      "alloy_desig_uns_no": "N04405",
      "class_condition_temper": "Annealed",
      "size_thickness_mm": null,
      "p_no": 42,
      "min_tensile_strength_mpa": 485,
      "min_yield_strength_mpa": 170,
      "i": "NP",
      "iii": 427,
      "viii_1": 482,
      "xii": 343,
      "external_pressure_chart_no": "NFN–3 T10",
      "notes": null,
      "values": {
        "40": 115,
        "65": 107,
        "100": 99.4,
        "125": 95.9,
        "150": 93.7,
        "175": 92.1,
        "200": 91.1,
        "225": 90.6,
        "250": 90.4,
        "275": 90.3,
        "300": 90.3,
        "325": 90.3,
        "350": 90.2,
        "375": 89.5,
        "400": 88.9,
        "425": 87.9,
        "450": 78.5,
        "475": 60.8,
        "500": 41.8,
        "525": null,
        "550": null,
        "575": null,
        "600": null,
        "625": null,
        "650": null,
        "675": null,
        "700": null,
        "725": null,
        "750": null,
        "775": null,
        "800": null,
        "825": null,
        "850": null,
        "875": null,
        "900": null
      }
    },
    {
      "block": 15,
      "line_no": 22,
      "nominal_composition": "67Ni–30Cu–S",
      "product_form": "Bar",
      "spec_no": "SB–164",
      "type_grade": null,
      "alloy_desig_uns_no": "N04405",
      "class_condition_temper": "Hot worked",
      "size_thickness_mm": null,
      "p_no": 42,
      "min_tensile_strength_mpa": 515,
      "min_yield_strength_mpa": 240,
      "i": "NP",
      "iii": 427,
      "viii_1": 482,
      "xii": 343,
      "external_pressure_chart_no": "NFN–3 T10",
      "notes": null,
      "values": {
        "40": 148,
        "65": 148,
        "100": 148,
        "125": 148,
        "150": 148,
        "175": 146,
        "200": 144,
        "225": 143,
        "250": 142,
        "275": 141,
        "300": 140,
        "325": 139,
        "350": 138,
        "375": 136,
        "400": 127,
        "425": 102,
        "450": 64.9,
        "475": 35.1,
        "500": 8.01,
        "525": null,
        "550": null,
        "575": null,
        "600": null,
        "625": null,
        "650": null,
        "675": null,
        "700": null,
        "725": null,
        "750": null,
        "775": null,
        "800": null,
        "825": null,
        "850": null,
        "875": null,
        "900": null
      }
    },
    {
      "block": 15,
      "line_no": 23,
      "nominal_composition": "47Ni–22Cr–9Mo–18Fe",
      "product_form": "Plate, sheet, strip",
      "spec_no": "SB–435",
      "type_grade": null,
      "alloy_desig_uns_no": "N06002",
      "class_condition_temper": "Annealed",
      "size_thickness_mm": null,
      "p_no": 43,
      "min_tensile_strength_mpa": 655,
      "min_yield_strength_mpa": 240,
      "i": "NP",
      "iii": 427,
      "viii_1": 899,
      "xii": 343,
      "external_pressure_chart_no": "NFN–15 G4, G5, T15",
      "notes": null,
      "values": {
        "40": 161,
        "65": 161,
        "100": 161,
        "125": 161,
        "150": 161,
        "175": 161,
        "200": 161,
        "225": 159,
        "250": 155,
        "275": 152,
        "300": 148,
        "325": 145,
        "350": 142,
        "375": 140,
        "400": 139,
        "425": 137,
        "450": 136,
        "475": 135,
        "500": 135,
        "525": 134,
        "550": 133,
        "575": 131,
        "600": 115,
        "625": 95.9,
        "650": 77.3,
        "675": 64.8,
        "700": 54.9,
        "725": 44.8,
        "750": 36.1,
        "775": 29.2,
        "800": 23.7,
        "825": 19.0,
        "850": 14.8,
        "875": 11.2,
        "900": 8.14
      }
    },
    {
      "block": 15,
      "line_no": 24,
      "nominal_composition": "47Ni–22Cr–9Mo–18Fe",
      "product_form": "Plate, sheet, strip",
      "spec_no": "SB–435",
      "type_grade": null,
      "alloy_desig_uns_no": "N06002",
      "class_condition_temper": "Annealed",
      "size_thickness_mm": null,
      "p_no": 43,
      "min_tensile_strength_mpa": 655,
      "min_yield_strength_mpa": 240,
      "i": "NP",
      "iii": "NP",
      "viii_1": 899,
      "xii": 343,
      "external_pressure_chart_no": "NFN–15 G4, T16",
      "notes": null,
      "values": {
        "40": 161,
        "65": 153,
        "100": 143,
        "125": 137,
        "150": 132,
        "175": 127,
        "200": 123,
        "225": 119,
        "250": 115,
        "275": 112,
        "300": 110,
        "325": 107,
        "350": 105,
        "375": 104,
        "400": 103,
        "425": 101,
        "450": 101,
        "475": 100,
        "500": 99.5,
        "525": 98.8,
        "550": 98.6,
        "575": 98.4,
        "600": 97.8,
        "625": 95.9,
        "650": 77.3,
        "675": 64.8,
        "700": 54.9,
        "725": 44.8,
        "750": 36.1,
        "775": 29.2,
        "800": 23.7,
        "825": 19.0,
        "850": 14.8,
        "875": 11.2,
        "900": 8.14
      }
    },
    {
      "block": 15,
      "line_no": 25,
      "nominal_composition": "47Ni–22Cr–9Mo–18Fe",
      "product_form": "Rod",
      "spec_no": "SB–572",
      "type_grade": null,
      "alloy_desig_uns_no": "N06002",
      "class_condition_temper": "Annealed",
      "size_thickness_mm": null,
      "p_no": 43,
      "min_tensile_strength_mpa": 655,
      "min_yield_strength_mpa": 240,
      "i": "NP",
      "iii": 427,
      "viii_1": 899,
      "xii": 343,
      "external_pressure_chart_no": "NFN–15",
      "notes": "G4, G5, G13, T15",
      "values": {
        "40": 161,
        "65": 161,
        "100": 161,
        "125": 161,
        "150": 161,
        "175": 161,
        "200": 161,
        "225": 159,
        "250": 155,
        "275": 152,
        "300": 148,
        "325": 145,
        "350": 142,
        "375": 140,
        "400": 139,
        "425": 137,
        "450": 136,
        "475": 135,
        "500": 135,
        "525": 134,
        "550": 133,
        "575": 131,
        "600": 115,
        "625": 95.9,
        "650": 77.3,
        "675": 64.8,
        "700": 54.9,
        "725": 44.8,
        "750": 36.1,
        "775": 29.2,
        "800": 23.7,
        "825": 19.0,
        "850": 14.8,
        "875": 11.2,
        "900": 8.14
      }
    },
    {
      "block": 15,
      "line_no": 26,
      "nominal_composition": "47Ni–22Cr–9Mo–18Fe",
      "product_form": "Rod",
      "spec_no": "SB–572",
      "type_grade": null,
      "alloy_desig_uns_no": "N06002",
      "class_condition_temper": "Annealed",
      "size_thickness_mm": null,
      "p_no": 43,
      "min_tensile_strength_mpa": 655,
      "min_yield_strength_mpa": 240,
      "i": "NP",
      "iii": "NP",
      "viii_1": 899,
      "xii": 343,
      "external_pressure_chart_no": "NFN–15",
      "notes": "G4, G13, T16",
      "values": {
        "40": 161,
        "65": 153,
        "100": 143,
        "125": 137,
        "150": 132,
        "175": 127,
        "200": 123,
        "225": 119,
        "250": 115,
        "275": 112,
        "300": 110,
        "325": 107,
        "350": 105,
        "375": 104,
        "400": 103,
        "425": 101,
        "450": 101,
        "475": 100,
        "500": 99.5,
        "525": 98.8,
        "550": 98.6,
        "575": 98.4,
        "600": 97.8,
        "625": 95.9,
        "650": 77.3,
        "675": 64.8,
        "700": 54.9,
        "725": 44.8,
        "750": 36.1,
        "775": 29.2,
        "800": 23.7,
        "825": 19.0,
        "850": 14.8,
        "875": 11.2,
        "900": 8.14
      }
    },
    {
      "block": 15,
      "line_no": 27,
      "nominal_composition": "47Ni–22Cr–9Mo–18Fe",
      "product_form": "Smls. & wld. fittings",
      "spec_no": "SB–366",
      "type_grade": null,
      "alloy_desig_uns_no": "N06002",
      "class_condition_temper": "Annealed",
      "size_thickness_mm": null,
      "p_no": 43,
      "min_tensile_strength_mpa": 690,
      "min_yield_strength_mpa": 275,
      "i": "NP",
      "iii": 427,
      "viii_1": 899,
      "xii": 343,
      "external_pressure_chart_no": "NFN–15",
      "notes": "G4, G5, T15, W5, W12",
      "values": {
        "40": 184,
        "65": 184,
        "100": 184,
        "125": 184,
        "150": 184,
        "175": 184,
        "200": 184,
        "225": 182,
        "250": 178,
        "275": 173,
        "300": 169,
        "325": 166,
        "350": 163,
        "375": 160,
        "400": 158,
        "425": 157,
        "450": 155,
        "475": 155,
        "500": 153,
        "525": 153,
        "550": 151,
        "575": 143,
        "600": 114,
        "625": 94.8,
        "650": 77.2,
        "675": 64.8,
        "700": 54.8,
        "725": 45.3,
        "750": 36.3,
        "775": 29.2,
        "800": 23.7,
        "825": 19.0,
        "850": 14.8,
        "875": 11.2,
        "900": 8.14
      }
    },
    {
      "block": 15,
      "line_no": 28,
      "nominal_composition": "47Ni–22Cr–9Mo–18Fe",
      "product_form": "Wld. pipe",
      "spec_no": "SB–619",
      "type_grade": null,
      "alloy_desig_uns_no": "N06002",
      "class_condition_temper": "Solution ann.",
      "size_thickness_mm": null,
      "p_no": 43,
      "min_tensile_strength_mpa": 690,
      "min_yield_strength_mpa": 275,
      "i": "NP",
      "iii": 427,
      "viii_1": 899,
      "xii": 343,
      "external_pressure_chart_no": "NFN–15",
      "notes": "G4, G5, G14, T14, W5",
      "values": {
        "40": 157,
        "65": 157,
        "100": 157,
        "125": 157,
        "150": 157,
        "175": 157,
        "200": 157,
        "225": 155,
        "250": 151,
        "275": 147,
        "300": 143,
        "325": 140,
        "350": 138,
        "375": 136,
        "400": 134,
        "425": 133,
        "450": 132,
        "475": 131,
        "500": 131,
        "525": 130,
        "550": 129,
        "575": 122,
        "600": 96.8,
        "625": 80.3,
        "650": 65.6,
        "675": 55.1,
        "700": 46.3,
        "725": 38.1,
        "750": 30.9,
        "775": 24.7,
        "800": 20.1,
        "825": 16.6,
        "850": 12.7,
        "875": 9.19,
        "900": 6.79
      }
    },
    {
      "block": 15,
      "line_no": 29,
      "nominal_composition": "47Ni–22Cr–9Mo–18Fe",
      "product_form": "Wld. pipe",
      "spec_no": "SB–619",
      "type_grade": null,
      "alloy_desig_uns_no": "N06002",
      "class_condition_temper": "Solution ann.",
      "size_thickness_mm": null,
      "p_no": 43,
      "min_tensile_strength_mpa": 690,
      "min_yield_strength_mpa": 275,
      "i": "NP",
      "iii": "NP",
      "viii_1": 899,
      "xii": 343,
      "external_pressure_chart_no": "NFN–15",
      "notes": "G4, G14, T16",
      "values": {
        "40": 157,
        "65": 148,
        "100": 139,
        "125": 134,
        "150": 129,
        "175": 124,
        "200": 119,
        "225": 116,
        "250": 112,
        "275": 109,
        "300": 106,
        "325": 104,
        "350": 102,
        "375": 100,
        "400": 99.2,
        "425": 98.6,
        "450": 98.0,
        "475": 97.4,
        "500": 96.8,
        "525": 96.1,
        "550": 95.8,
        "575": 95.6,
        "600": 93.6,
        "625": 80.3,
        "650": 65.6,
        "675": 55.1,
        "700": 46.3,
        "725": 38.1,
        "750": 30.9,
        "775": 24.7,
        "800": 20.1,
        "825": 16.6,
        "850": 12.7,
        "875": 9.19,
        "900": 6.79
      }
    },
    {
      "block": 15,
      "line_no": 30,
      "nominal_composition": "47Ni–22Cr–9Mo–18Fe",
      "product_form": "Smls. pipe & tube",
      "spec_no": "SB–622",
      "type_grade": null,
      "alloy_desig_uns_no": "N06002",
      "class_condition_temper": "Solution ann.",
      "size_thickness_mm": null,
      "p_no": 43,
      "min_tensile_strength_mpa": 690,
      "min_yield_strength_mpa": 275,
      "i": "NP",
      "iii": 427,
      "viii_1": 899,
      "xii": 343,
      "external_pressure_chart_no": "NFN–15 G4, G5, T14",
      "notes": null,
      "values": {
        "40": 184,
        "65": 184,
        "100": 184,
        "125": 184,
        "150": 184,
        "175": 184,
        "200": 184,
        "225": 182,
        "250": 178,
        "275": 173,
        "300": 169,
        "325": 166,
        "350": 163,
        "375": 160,
        "400": 158,
        "425": 157,
        "450": 155,
        "475": 155,
        "500": 153,
        "525": 153,
        "550": 151,
        "575": 143,
        "600": 114,
        "625": 94.8,
        "650": 77.2,
        "675": 64.8,
        "700": 54.8,
        "725": 45.3,
        "750": 36.3,
        "775": 29.2,
        "800": 23.7,
        "825": 19.0,
        "850": 14.8,
        "875": 11.2,
        "900": 8.14
      }
    },
    {
      "block": 15,
      "line_no": 31,
      "nominal_composition": "47Ni–22Cr–9Mo–18Fe",
      "product_form": "Smls. pipe & tube",
      "spec_no": "SB–622",
      "type_grade": null,
      "alloy_desig_uns_no": "N06002",
      "class_condition_temper": "Solution ann.",
      "size_thickness_mm": null,
      "p_no": 43,
      "min_tensile_strength_mpa": 690,
      "min_yield_strength_mpa": 275,
      "i": "NP",
      "iii": "NP",
      "viii_1": 899,
      "xii": 343,
      "external_pressure_chart_no": "NFN–15 G4, T16",
      "notes": null,
      "values": {
        "40": 184,
        "65": 175,
        "100": 164,
        "125": 157,
        "150": 151,
        "175": 146,
        "200": 141,
        "225": 136,
        "250": 132,
        "275": 128,
        "300": 125,
        "325": 122,
        "350": 120,
        "375": 118,
        "400": 117,
        "425": 116,
        "450": 115,
        "475": 115,
        "500": 114,
        "525": 113,
        "550": 113,
        "575": 112,
        "600": 110,
        "625": 94.8,
        "650": 77.2,
        "675": 64.8,
        "700": 54.8,
        "725": 45.3,
        "750": 36.3,
        "775": 29.2,
        "800": 23.7,
        "825": 19.0,
        "850": 14.8,
        "875": 11.2,
        "900": 8.14
      }
    },
    {
      "block": 15,
      "line_no": 32,
      "nominal_composition": "47Ni–22Cr–9Mo–18Fe",
      "product_form": "Wld. tube",
      "spec_no": "SB–626",
      "type_grade": null,
      "alloy_desig_uns_no": "N06002",
      "class_condition_temper": "Solution ann.",
      "size_thickness_mm": null,
      "p_no": 43,
      "min_tensile_strength_mpa": 690,
      "min_yield_strength_mpa": 275,
      "i": "NP",
      "iii": 427,
      "viii_1": 899,
      "xii": 343,
      "external_pressure_chart_no": "NFN–15",
      "notes": "G4, G5, G14, T14, W5",
      "values": {
        "40": 157,
        "65": 157,
        "100": 157,
        "125": 157,
        "150": 157,
        "175": 157,
        "200": 157,
        "225": 155,
        "250": 151,
        "275": 147,
        "300": 143,
        "325": 140,
        "350": 138,
        "375": 136,
        "400": 134,
        "425": 133,
        "450": 132,
        "475": 131,
        "500": 131,
        "525": 130,
        "550": 129,
        "575": 122,
        "600": 96.8,
        "625": 80.3,
        "650": 65.6,
        "675": 55.1,
        "700": 46.3,
        "725": 38.1,
        "750": 30.9,
        "775": 24.7,
        "800": 20.1,
        "825": 16.6,
        "850": 12.7,
        "875": 9.19,
        "900": 6.79
      }
    },
    {
      "block": 15,
      "line_no": 33,
      "nominal_composition": "47Ni–22Cr–9Mo–18Fe",
      "product_form": "Wld. tube",
      "spec_no": "SB–626",
      "type_grade": null,
      "alloy_desig_uns_no": "N06002",
      "class_condition_temper": "Solution ann.",
      "size_thickness_mm": null,
      "p_no": 43,
      "min_tensile_strength_mpa": 690,
      "min_yield_strength_mpa": 275,
      "i": "NP",
      "iii": "NP",
      "viii_1": 899,
      "xii": 343,
      "external_pressure_chart_no": "NFN–15",
      "notes": "G4, G14, T16",
      "values": {
        "40": 157,
        "65": 148,
        "100": 139,
        "125": 134,
        "150": 129,
        "175": 124,
        "200": 119,
        "225": 116,
        "250": 112,
        "275": 109,
        "300": 106,
        "325": 104,
        "350": 102,
        "375": 100,
        "400": 99.2,
        "425": 98.6,
        "450": 98.0,
        "475": 97.4,
        "500": 96.8,
        "525": 96.1,
        "550": 95.8,
        "575": 95.6,
        "600": 93.6,
        "625": 80.3,
        "650": 65.6,
        "675": 55.1,
        "700": 46.3,
        "725": 38.1,
        "750": 30.9,
        "775": 24.7,
        "800": 20.1,
        "825": 16.6,
        "850": 12.7,
        "875": 9.19,
        "900": 6.79
      }
    },
    {
      "block": 15,
      "line_no": 34,
      "nominal_composition": "47Ni–22Cr–19Fe–6Mo",
      "product_form": "Rod",
      "spec_no": "SB–581",
      "type_grade": null,
      "alloy_desig_uns_no": "N06007",
      "class_condition_temper": "Solution ann.",
      "size_thickness_mm": null,
      "p_no": 45,
      "min_tensile_strength_mpa": 585,
      "min_yield_strength_mpa": 205,
      "i": "NP",
      "iii": "NP",
      "viii_1": 538,
      "xii": 343,
      "external_pressure_chart_no": "NFN–11 …",
      "notes": null,
      "values": {
        "40": 138,
        "65": 131,
        "100": 123,
        "125": 119,
        "150": 115,
        "175": 112,
        "200": 109,
        "225": 106,
        "250": 104,
        "275": 102,
        "300": 100,
        "325": 98.8,
        "350": 97.7,
        "375": 97.1,
        "400": 96.5,
        "425": 95.9,
        "450": 95.3,
        "475": 94.7,
        "500": 94.0,
        "525": 93.8,
        "550": 93.8,
        "575": null,
        "600": null,
        "625": null,
        "650": null,
        "675": null,
        "700": null,
        "725": null,
        "750": null,
        "775": null,
        "800": null,
        "825": null,
        "850": null,
        "875": null,
        "900": null
      }
    },
    {
      "block": 15,
      "line_no": 35,
      "nominal_composition": "47Ni–22Cr–19Fe–6Mo",
      "product_form": "Rod",
      "spec_no": "SB–581",
      "type_grade": null,
      "alloy_desig_uns_no": "N06007",
      "class_condition_temper": "Solution ann.",
      "size_thickness_mm": null,
      "p_no": 45,
      "min_tensile_strength_mpa": 585,
      "min_yield_strength_mpa": 205,
      "i": "NP",
      "iii": "NP",
      "viii_1": 538,
      "xii": 343,
      "external_pressure_chart_no": "NFN–11 G5",
      "notes": null,
      "values": {
        "40": 138,
        "65": 138,
        "100": 138,
        "125": 138,
        "150": 138,
        "175": 138,
        "200": 138,
        "225": 138,
        "250": 138,
        "275": 137,
        "300": 136,
        "325": 134,
        "350": 132,
        "375": 131,
        "400": 130,
        "425": 129,
        "450": 128,
        "475": 128,
        "500": 127,
        "525": 126,
        "550": 126,
        "575": null,
        "600": null,
        "625": null,
        "650": null,
        "675": null,
        "700": null,
        "725": null,
        "750": null,
        "775": null,
        "800": null,
        "825": null,
        "850": null,
        "875": null,
        "900": null
      }
    },
    {
      "block": 15,
      "line_no": 36,
      "nominal_composition": "47Ni–22Cr–19Fe–6Mo",
      "product_form": "Plate, sheet, strip",
      "spec_no": "SB–582",
      "type_grade": null,
      "alloy_desig_uns_no": "N06007",
      "class_condition_temper": "Solution ann.",
      "size_thickness_mm": null,
      "p_no": 45,
      "min_tensile_strength_mpa": 585,
      "min_yield_strength_mpa": 205,
      "i": "NP",
      "iii": "NP",
      "viii_1": 538,
      "xii": 343,
      "external_pressure_chart_no": "NFN–11 …",
      "notes": null,
      "values": {
        "40": 138,
        "65": 131,
        "100": 123,
        "125": 119,
        "150": 115,
        "175": 112,
        "200": 109,
        "225": 106,
        "250": 104,
        "275": 102,
        "300": 100,
        "325": 98.8,
        "350": 97.7,
        "375": 97.1,
        "400": 96.5,
        "425": 95.9,
        "450": 95.3,
        "475": 94.7,
        "500": 94.0,
        "525": 93.8,
        "550": 93.8,
        "575": null,
        "600": null,
        "625": null,
        "650": null,
        "675": null,
        "700": null,
        "725": null,
        "750": null,
        "775": null,
        "800": null,
        "825": null,
        "850": null,
        "875": null,
        "900": null
      }
    },
    {
      "block": 15,
      "line_no": 37,
      "nominal_composition": "47Ni–22Cr–19Fe–6Mo",
      "product_form": "Plate, sheet, strip",
      "spec_no": "SB–582",
      "type_grade": null,
      "alloy_desig_uns_no": "N06007",
      "class_condition_temper": "Solution ann.",
      "size_thickness_mm": null,
      "p_no": 45,
      "min_tensile_strength_mpa": 585,
      "min_yield_strength_mpa": 205,
      "i": "NP",
      "iii": "NP",
      "viii_1": 538,
      "xii": 343,
      "external_pressure_chart_no": "NFN–11 G5",
      "notes": null,
      "values": {
        "40": 138,
        "65": 138,
        "100": 138,
        "125": 138,
        "150": 138,
        "175": 138,
        "200": 138,
        "225": 138,
        "250": 138,
        "275": 137,
        "300": 136,
        "325": 134,
        "350": 132,
        "375": 131,
        "400": 130,
        "425": 129,
        "450": 128,
        "475": 128,
        "500": 127,
        "525": 126,
        "550": 126,
        "575": null,
        "600": null,
        "625": null,
        "650": null,
        "675": null,
        "700": null,
        "725": null,
        "750": null,
        "775": null,
        "800": null,
        "825": null,
        "850": null,
        "875": null,
        "900": null
      }
    },
    {
      "block": 15,
      "line_no": 38,
      "nominal_composition": "47Ni–22Cr–19Fe–6Mo",
      "product_form": "Smls. & wld. fittings",
      "spec_no": "SB–366",
      "type_grade": null,
      "alloy_desig_uns_no": "N06007",
      "class_condition_temper": "Annealed",
      "size_thickness_mm": null,
      "p_no": 45,
      "min_tensile_strength_mpa": 620,
      "min_yield_strength_mpa": 240,
      "i": "NP",
      "iii": "NP",
      "viii_1": 538,
      "xii": 343,
      "external_pressure_chart_no": "NFN–11 G5, W12",
      "notes": null,
      "values": {
        "40": 161,
        "65": 161,
        "100": 161,
        "125": 161,
        "150": 161,
        "175": 161,
        "200": 161,
        "225": 161,
        "250": 161,
        "275": 160,
        "300": 158,
        "325": 156,
        "350": 154,
        "375": 153,
        "400": 152,
        "425": 150,
        "450": 150,
        "475": 149,
        "500": 149,
        "525": 148,
        "550": 147,
        "575": null,
        "600": null,
        "625": null,
        "650": null,
        "675": null,
        "700": null,
        "725": null,
        "750": null,
        "775": null,
        "800": null,
        "825": null,
        "850": null,
        "875": null,
        "900": null
      }
    },
    {
      "block": 15,
      "line_no": 39,
      "nominal_composition": "47Ni–22Cr–19Fe–6Mo",
      "product_form": "Rod",
      "spec_no": "SB–581",
      "type_grade": null,
      "alloy_desig_uns_no": "N06007",
      "class_condition_temper": "Solution ann.",
      "size_thickness_mm": null,
      "p_no": 45,
      "min_tensile_strength_mpa": 620,
      "min_yield_strength_mpa": 240,
      "i": "NP",
      "iii": "NP",
      "viii_1": 538,
      "xii": 343,
      "external_pressure_chart_no": "NFN–11 …",
      "notes": null,
      "values": {
        "40": 161,
        "65": 152,
        "100": 143,
        "125": 138,
        "150": 134,
        "175": 130,
        "200": 127,
        "225": 124,
        "250": 121,
        "275": 119,
        "300": 117,
        "325": 115,
        "350": 114,
        "375": 113,
        "400": 112,
        "425": 112,
        "450": 111,
        "475": 110,
        "500": 110,
        "525": 109,
        "550": 109,
        "575": null,
        "600": null,
        "625": null,
        "650": null,
        "675": null,
        "700": null,
        "725": null,
        "750": null,
        "775": null,
        "800": null,
        "825": null,
        "850": null,
        "875": null,
        "900": null
      }
    },
    {
      "block": 15,
      "line_no": 40,
      "nominal_composition": "47Ni–22Cr–19Fe–6Mo",
      "product_form": "Rod",
      "spec_no": "SB–581",
      "type_grade": null,
      "alloy_desig_uns_no": "N06007",
      "class_condition_temper": "Solution ann.",
      "size_thickness_mm": null,
      "p_no": 45,
      "min_tensile_strength_mpa": 620,
      "min_yield_strength_mpa": 240,
      "i": "NP",
      "iii": "NP",
      "viii_1": 538,
      "xii": 343,
      "external_pressure_chart_no": "NFN–11 G5",
      "notes": null,
      "values": {
        "40": 161,
        "65": 161,
        "100": 161,
        "125": 161,
        "150": 161,
        "175": 161,
        "200": 161,
        "225": 161,
        "250": 161,
        "275": 160,
        "300": 158,
        "325": 156,
        "350": 154,
        "375": 153,
        "400": 152,
        "425": 150,
        "450": 150,
        "475": 149,
        "500": 148,
        "525": 148,
        "550": 147,
        "575": null,
        "600": null,
        "625": null,
        "650": null,
        "675": null,
        "700": null,
        "725": null,
        "750": null,
        "775": null,
        "800": null,
        "825": null,
        "850": null,
        "875": null,
        "900": null
      }
    },
    {
      "block": 15,
      "line_no": 41,
      "nominal_composition": "47Ni–22Cr–19Fe–6Mo",
      "product_form": "Plate, sheet, strip",
      "spec_no": "SB–582",
      "type_grade": null,
      "alloy_desig_uns_no": "N06007",
      "class_condition_temper": "Solution ann.",
      "size_thickness_mm": null,
      "p_no": 45,
      "min_tensile_strength_mpa": 620,
      "min_yield_strength_mpa": 240,
      "i": "NP",
      "iii": "NP",
      "viii_1": 538,
      "xii": 343,
      "external_pressure_chart_no": "NFN–11 …",
      "notes": null,
      "values": {
        "40": 161,
        "65": 152,
        "100": 143,
        "125": 138,
        "150": 134,
        "175": 130,
        "200": 127,
        "225": 124,
        "250": 121,
        "275": 119,
        "300": 117,
        "325": 115,
        "350": 114,
        "375": 113,
        "400": 112,
        "425": 112,
        "450": 111,
        "475": 110,
        "500": 110,
        "525": 109,
        "550": 109,
        "575": null,
        "600": null,
        "625": null,
        "650": null,
        "675": null,
        "700": null,
        "725": null,
        "750": null,
        "775": null,
        "800": null,
        "825": null,
        "850": null,
        "875": null,
        "900": null
      }
    },
    {
      "block": 15,
      "line_no": 42,
      "nominal_composition": "47Ni–22Cr–19Fe–6Mo",
      "product_form": "Plate, sheet, strip",
      "spec_no": "SB–582",
      "type_grade": null,
      "alloy_desig_uns_no": "N06007",
      "class_condition_temper": "Solution ann.",
      "size_thickness_mm": null,
      "p_no": 45,
      "min_tensile_strength_mpa": 620,
      "min_yield_strength_mpa": 240,
      "i": "NP",
      "iii": "NP",
      "viii_1": 538,
      "xii": 343,
      "external_pressure_chart_no": "NFN–11 G5",
      "notes": null,
      "values": {
        "40": 161,
        "65": 161,
        "100": 161,
        "125": 161,
        "150": 161,
        "175": 161,
        "200": 161,
        "225": 161,
        "250": 161,
        "275": 160,
        "300": 158,
        "325": 156,
        "350": 154,
        "375": 153,
        "400": 152,
        "425": 150,
        "450": 150,
        "475": 149,
        "500": 148,
        "525": 148,
        "550": 147,
        "575": null,
        "600": null,
        "625": null,
        "650": null,
        "675": null,
        "700": null,
        "725": null,
        "750": null,
        "775": null,
        "800": null,
        "825": null,
        "850": null,
        "875": null,
        "900": null
      }
    },
    {
      "block": 15,
      "line_no": 43,
      "nominal_composition": "47Ni–22Cr–19Fe–6Mo",
      "product_form": "Wld. pipe",
      "spec_no": "SB–619",
      "type_grade": null,
      "alloy_desig_uns_no": "N06007",
      "class_condition_temper": "Solution ann.",
      "size_thickness_mm": null,
      "p_no": 45,
      "min_tensile_strength_mpa": 620,
      "min_yield_strength_mpa": 240,
      "i": "NP",
      "iii": "NP",
      "viii_1": 538,
      "xii": 343,
      "external_pressure_chart_no": "NFN–11 G14",
      "notes": null,
      "values": {
        "40": 137,
        "65": 129,
        "100": 121,
        "125": 117,
        "150": 114,
        "175": 110,
        "200": 107,
        "225": 105,
        "250": 103,
        "275": 101,
        "300": 99.5,
        "325": 98.1,
        "350": 97.0,
        "375": 96.4,
        "400": 95.1,
        "425": 94.5,
        "450": 94.5,
        "475": 94.0,
        "500": 93.3,
        "525": 93.1,
        "550": 93.1,
        "575": null,
        "600": null,
        "625": null,
        "650": null,
        "675": null,
        "700": null,
        "725": null,
        "750": null,
        "775": null,
        "800": null,
        "825": null,
