Repository: danivelas0/asme-pcc

File: resources/asme_bpvc/sec_ii/bpvc_ii_d_metric_2025/table_1b.json (part 36 of 46)
    "External Pressure Chart No.",
    "Notes"
  ],
  "columns_values": [
        "850": 9.03,
        "875": 7.35,
        "900": 5.86
      }
    },
    {
      "block": 24,
      "line_no": 40,
      "nominal_composition": "33Ni–42Fe–21Cr",
      "product_form": "Smls. pipe & tube",
      "spec_no": "SB–407",
      "type_grade": null,
      "alloy_desig_uns_no": "N08810",
      "class_condition_temper": "Hot fin./ann.",
      "size_thickness_mm": null,
      "p_no": 45,
      "min_tensile_strength_mpa": 450,
      "min_yield_strength_mpa": 170,
      "i": 816,
      "iii": 427,
      "viii_1": 982,
      "xii": "NP",
      "external_pressure_chart_no": "NFN–9",
      "notes": "G4, G5, G30, T15",
      "values": {
        "40": 115,
        "65": 115,
        "100": 115,
        "125": 115,
        "150": 115,
        "175": 115,
        "200": 115,
        "225": 115,
        "250": 115,
        "275": 115,
        "300": 115,
        "325": 113,
        "350": 110,
        "375": 108,
        "400": 105,
        "425": 104,
        "450": 102,
        "475": 100,
        "500": 98.6,
        "525": 97.1,
        "550": 95.9,
        "575": 91.8,
        "600": 75.7,
        "625": 62.6,
        "650": 50.6,
        "675": 41.2,
        "700": 33.6,
        "725": 27.7,
        "750": 22.6,
        "775": 18.3,
        "800": 15.0,
        "825": 11.9,
        "850": 9.03,
        "875": 7.35,
        "900": 5.86
      }
    },
    {
      "block": 24,
      "line_no": 41,
      "nominal_composition": "33Ni–42Fe–21Cr",
      "product_form": "Bar",
      "spec_no": "SB–408",
      "type_grade": null,
      "alloy_desig_uns_no": "N08810",
      "class_condition_temper": "Annealed",
      "size_thickness_mm": null,
      "p_no": 45,
      "min_tensile_strength_mpa": 450,
      "min_yield_strength_mpa": 170,
      "i": 816,
      "iii": "NP",
      "viii_1": 899,
      "xii": "NP",
      "external_pressure_chart_no": "NFN–9 G4, T16",
      "notes": null,
      "values": {
        "40": 115,
        "65": 111,
        "100": 105,
        "125": 102,
        "150": 99.2,
        "175": 96.6,
        "200": 94.2,
        "225": 92.0,
        "250": 89.8,
        "275": 87.6,
        "300": 85.4,
        "325": 83.4,
        "350": 81.5,
        "375": 79.8,
        "400": 78.5,
        "425": 76.6,
        "450": 75.3,
        "475": 74.2,
        "500": 72.8,
        "525": 72.0,
        "550": 71.2,
        "575": 69.9,
        "600": 68.4,
        "625": 62.6,
        "650": 50.6,
        "675": 41.2,
        "700": 33.6,
        "725": 27.7,
        "750": 22.6,
        "775": 18.3,
        "800": 15.0,
        "825": 11.9,
        "850": 9.03,
        "875": 7.35,
        "900": 5.86
      }
    },
    {
      "block": 24,
      "line_no": 42,
      "nominal_composition": "33Ni–42Fe–21Cr",
      "product_form": "Bar",
      "spec_no": "SB–408",
      "type_grade": null,
      "alloy_desig_uns_no": "N08810",
      "class_condition_temper": "Annealed",
      "size_thickness_mm": null,
      "p_no": 45,
      "min_tensile_strength_mpa": 450,
      "min_yield_strength_mpa": 170,
      "i": 816,
      "iii": 427,
      "viii_1": 899,
      "xii": "NP",
      "external_pressure_chart_no": "NFN–9 G4, G5, T15",
      "notes": null,
      "values": {
        "40": 115,
        "65": 115,
        "100": 115,
        "125": 115,
        "150": 115,
        "175": 115,
        "200": 115,
        "225": 115,
        "250": 115,
        "275": 115,
        "300": 115,
        "325": 113,
        "350": 110,
        "375": 108,
        "400": 105,
        "425": 104,
        "450": 102,
        "475": 100,
        "500": 98.6,
        "525": 97.1,
        "550": 95.9,
        "575": 91.8,
        "600": 75.7,
        "625": 62.6,
        "650": 50.6,
        "675": 41.2,
        "700": 33.6,
        "725": 27.7,
        "750": 22.6,
        "775": 18.3,
        "800": 15.0,
        "825": 11.9,
        "850": 9.03,
        "875": 7.35,
        "900": 5.86
      }
    },
    {
      "block": 24,
      "line_no": 43,
      "nominal_composition": "33Ni–42Fe–21Cr",
      "product_form": "Plate",
      "spec_no": "SB–409",
      "type_grade": null,
      "alloy_desig_uns_no": "N08810",
      "class_condition_temper": "Annealed",
      "size_thickness_mm": null,
      "p_no": 45,
      "min_tensile_strength_mpa": 450,
      "min_yield_strength_mpa": 170,
      "i": 816,
      "iii": "NP",
      "viii_1": 899,
      "xii": "NP",
      "external_pressure_chart_no": "NFN–9 G4, T16",
      "notes": null,
      "values": {
        "40": 115,
        "65": 111,
        "100": 105,
        "125": 102,
        "150": 99.2,
        "175": 96.6,
        "200": 94.2,
        "225": 92.0,
        "250": 89.8,
        "275": 87.6,
        "300": 85.4,
        "325": 83.4,
        "350": 81.5,
        "375": 79.8,
        "400": 78.5,
        "425": 76.6,
        "450": 75.3,
        "475": 74.2,
        "500": 72.8,
        "525": 72.0,
        "550": 71.2,
        "575": 69.9,
        "600": 68.4,
        "625": 62.6,
        "650": 50.6,
        "675": 41.2,
        "700": 33.6,
        "725": 27.7,
        "750": 22.6,
        "775": 18.3,
        "800": 15.0,
        "825": 11.9,
        "850": 9.03,
        "875": 7.35,
        "900": 5.86
      }
    },
    {
      "block": 24,
      "line_no": 44,
      "nominal_composition": "33Ni–42Fe–21Cr",
      "product_form": "Plate",
      "spec_no": "SB–409",
      "type_grade": null,
      "alloy_desig_uns_no": "N08810",
      "class_condition_temper": "Annealed",
      "size_thickness_mm": null,
      "p_no": 45,
      "min_tensile_strength_mpa": 450,
      "min_yield_strength_mpa": 170,
      "i": 816,
      "iii": 427,
      "viii_1": 899,
      "xii": "NP",
      "external_pressure_chart_no": "NFN–9 G4, G5, T15",
      "notes": null,
      "values": {
        "40": 115,
        "65": 115,
        "100": 115,
        "125": 115,
        "150": 115,
        "175": 115,
        "200": 115,
        "225": 115,
        "250": 115,
        "275": 115,
        "300": 115,
        "325": 113,
        "350": 110,
        "375": 108,
        "400": 105,
        "425": 104,
        "450": 102,
        "475": 100,
        "500": 98.6,
        "525": 97.1,
        "550": 95.9,
        "575": 91.8,
        "600": 75.7,
        "625": 62.6,
        "650": 50.6,
        "675": 41.2,
        "700": 33.6,
        "725": 27.7,
        "750": 22.6,
        "775": 18.3,
        "800": 15.0,
        "825": 11.9,
        "850": 9.03,
        "875": 7.35,
        "900": 5.86
      }
    },
    {
      "block": 24,
      "line_no": 45,
      "nominal_composition": "33Ni–42Fe–21Cr",
      "product_form": "Wld. pipe",
      "spec_no": "SB–514",
      "type_grade": null,
      "alloy_desig_uns_no": "N08810",
      "class_condition_temper": "Annealed",
      "size_thickness_mm": null,
      "p_no": 45,
      "min_tensile_strength_mpa": 450,
      "min_yield_strength_mpa": 170,
      "i": "NP",
      "iii": "NP",
      "viii_1": 899,
      "xii": "NP",
      "external_pressure_chart_no": "NFN–9",
      "notes": "G4, G14, T16",
      "values": {
        "40": 97.9,
        "65": 94.0,
        "100": 89.6,
        "125": 87.0,
        "150": 84.7,
        "175": 82.6,
        "200": 80.4,
        "225": 78.1,
        "250": 75.9,
        "275": 74.2,
        "300": 72.7,
        "325": 71.0,
        "350": 69.2,
        "375": 68.1,
        "400": 66.8,
        "425": 65.6,
        "450": 64.4,
        "475": 63.0,
        "500": 62.3,
        "525": 61.3,
        "550": 60.3,
        "575": 59.6,
        "600": 58.1,
        "625": 53.2,
        "650": 43.0,
        "675": 34.9,
        "700": 28.6,
        "725": 23.3,
        "750": 19.4,
        "775": 15.6,
        "800": 12.5,
        "825": 10.1,
        "850": 7.75,
        "875": 6.28,
        "900": 4.98
      }
    },
    {
      "block": 25,
      "line_no": 1,
      "nominal_composition": "33Ni–42Fe–21Cr",
      "product_form": "Wld. pipe",
      "spec_no": "SB–514",
      "type_grade": null,
      "alloy_desig_uns_no": "N08810",
      "class_condition_temper": "Annealed",
      "size_thickness_mm": null,
      "p_no": 45,
      "min_tensile_strength_mpa": 450,
      "min_yield_strength_mpa": 170,
      "i": "NP",
      "iii": "NP",
      "viii_1": 899,
      "xii": "NP",
      "external_pressure_chart_no": "NFN–9",
      "notes": "G4, G5, G14, T15",
      "values": {
        "40": 97.9,
        "65": 97.9,
        "100": 97.9,
        "125": 97.9,
        "150": 97.9,
        "175": 97.9,
        "200": 97.9,
        "225": 97.9,
        "250": 97.9,
        "275": 97.8,
        "300": 97.2,
        "325": 95.9,
        "350": 93.8,
        "375": 91.3,
        "400": 89.6,
        "425": 88.4,
        "450": 86.5,
        "475": 85.1,
        "500": 83.9,
        "525": 82.7,
        "550": 81.4,
        "575": 77.9,
        "600": 64.6,
        "625": 53.2,
        "650": 43.0,
        "675": 34.9,
        "700": 28.6,
        "725": 23.3,
        "750": 19.4,
        "775": 15.6,
        "800": 12.5,
        "825": 10.1,
        "850": 7.75,
        "875": 6.28,
        "900": 4.98
      }
    },
    {
      "block": 25,
      "line_no": 2,
      "nominal_composition": "33Ni–42Fe–21Cr",
      "product_form": "Wld. tube",
      "spec_no": "SB–515",
      "type_grade": null,
      "alloy_desig_uns_no": "N08810",
      "class_condition_temper": "Annealed",
      "size_thickness_mm": null,
      "p_no": 45,
      "min_tensile_strength_mpa": 450,
      "min_yield_strength_mpa": 170,
      "i": 816,
      "iii": "NP",
      "viii_1": 899,
      "xii": "NP",
      "external_pressure_chart_no": "NFN–9",
      "notes": "G4, G14, T16",
      "values": {
        "40": 97.9,
        "65": 94.0,
        "100": 89.6,
        "125": 87.0,
        "150": 84.7,
        "175": 82.6,
        "200": 80.4,
        "225": 78.1,
        "250": 75.9,
        "275": 74.2,
        "300": 72.7,
        "325": 71.0,
        "350": 69.2,
        "375": 68.1,
        "400": 66.8,
        "425": 65.6,
        "450": 64.4,
        "475": 63.0,
        "500": 62.3,
        "525": 61.3,
        "550": 60.3,
        "575": 59.6,
        "600": 58.1,
        "625": 53.2,
        "650": 43.0,
        "675": 34.9,
        "700": 28.6,
        "725": 23.3,
        "750": 19.4,
        "775": 15.6,
        "800": 12.5,
        "825": 10.1,
        "850": 7.75,
        "875": 6.28,
        "900": 4.98
      }
    },
    {
      "block": 25,
      "line_no": 3,
      "nominal_composition": "33Ni–42Fe–21Cr",
      "product_form": "Wld. tube",
      "spec_no": "SB–515",
      "type_grade": null,
      "alloy_desig_uns_no": "N08810",
      "class_condition_temper": "Annealed",
      "size_thickness_mm": null,
      "p_no": 45,
      "min_tensile_strength_mpa": 450,
      "min_yield_strength_mpa": 170,
      "i": 816,
      "iii": "NP",
      "viii_1": 899,
      "xii": "NP",
      "external_pressure_chart_no": "NFN–9",
      "notes": "G4, G5, G14, T15",
      "values": {
        "40": 97.9,
        "65": 97.9,
        "100": 97.9,
        "125": 97.9,
        "150": 97.9,
        "175": 97.9,
        "200": 97.9,
        "225": 97.9,
        "250": 97.9,
        "275": 97.8,
        "300": 97.2,
        "325": 95.9,
        "350": 93.8,
        "375": 91.3,
        "400": 89.6,
        "425": 88.4,
        "450": 86.5,
        "475": 85.1,
        "500": 83.9,
        "525": 82.7,
        "550": 81.4,
        "575": 77.9,
        "600": 64.6,
        "625": 53.2,
        "650": 43.0,
        "675": 34.9,
        "700": 28.6,
        "725": 23.3,
        "750": 19.4,
        "775": 15.6,
        "800": 12.5,
        "825": 10.1,
        "850": 7.75,
        "875": 6.28,
        "900": 4.98
      }
    },
    {
      "block": 25,
      "line_no": 4,
      "nominal_composition": "33Ni–42Fe–21Cr",
      "product_form": "Forgings",
      "spec_no": "SB–564",
      "type_grade": null,
      "alloy_desig_uns_no": "N08810",
      "class_condition_temper": "Annealed",
      "size_thickness_mm": null,
      "p_no": 45,
      "min_tensile_strength_mpa": 450,
      "min_yield_strength_mpa": 170,
      "i": 816,
      "iii": "NP",
      "viii_1": 899,
      "xii": "NP",
      "external_pressure_chart_no": "NFN–9 G4, T16",
      "notes": null,
      "values": {
        "40": 115,
        "65": 111,
        "100": 105,
        "125": 102,
        "150": 99.2,
        "175": 96.6,
        "200": 94.2,
        "225": 92.0,
        "250": 89.8,
        "275": 87.6,
        "300": 85.4,
        "325": 83.4,
        "350": 81.5,
        "375": 79.8,
        "400": 78.5,
        "425": 76.6,
        "450": 75.3,
        "475": 74.2,
        "500": 72.8,
        "525": 72.0,
        "550": 71.2,
        "575": 69.9,
        "600": 68.4,
        "625": 62.6,
        "650": 50.6,
        "675": 41.2,
        "700": 33.6,
        "725": 27.7,
        "750": 22.6,
        "775": 18.3,
        "800": 15.0,
        "825": 11.9,
        "850": 9.03,
        "875": 7.35,
        "900": 5.86
      }
    },
    {
      "block": 25,
      "line_no": 5,
      "nominal_composition": "33Ni–42Fe–21Cr",
      "product_form": "Forgings",
      "spec_no": "SB–564",
      "type_grade": null,
      "alloy_desig_uns_no": "N08810",
      "class_condition_temper": "Annealed",
      "size_thickness_mm": null,
      "p_no": 45,
      "min_tensile_strength_mpa": 450,
      "min_yield_strength_mpa": 170,
      "i": 816,
      "iii": 427,
      "viii_1": 899,
      "xii": "NP",
      "external_pressure_chart_no": "NFN–9 G4, G5, T15",
      "notes": null,
      "values": {
        "40": 115,
        "65": 115,
        "100": 115,
        "125": 115,
        "150": 115,
        "175": 115,
        "200": 115,
        "225": 115,
        "250": 115,
        "275": 115,
        "300": 115,
        "325": 113,
        "350": 110,
        "375": 108,
        "400": 105,
        "425": 104,
        "450": 102,
        "475": 100,
        "500": 98.6,
        "525": 97.1,
        "550": 95.9,
        "575": 91.8,
        "600": 75.7,
        "625": 62.6,
        "650": 50.6,
        "675": 41.2,
        "700": 33.6,
        "725": 27.7,
        "750": 22.6,
        "775": 18.3,
        "800": 15.0,
        "825": 11.9,
        "850": 9.03,
        "875": 7.35,
        "900": 5.86
      }
    },
    {
      "block": 25,
      "line_no": 6,
      "nominal_composition": "33Ni–42Fe–21Cr",
      "product_form": "Smls. tube",
      "spec_no": "SB–163",
      "type_grade": null,
      "alloy_desig_uns_no": "N08811",
      "class_condition_temper": "Annealed",
      "size_thickness_mm": null,
      "p_no": 45,
      "min_tensile_strength_mpa": 450,
      "min_yield_strength_mpa": 170,
      "i": 816,
      "iii": "NP",
      "viii_1": 899,
      "xii": "NP",
      "external_pressure_chart_no": "NFN–9 G4, T17",
      "notes": null,
      "values": {
        "40": 115,
        "65": 111,
        "100": 105,
        "125": 102,
        "150": 99.2,
        "175": 96.6,
        "200": 94.2,
        "225": 92.0,
        "250": 89.8,
        "275": 87.6,
        "300": 85.4,
        "325": 83.4,
        "350": 81.5,
        "375": 79.8,
        "400": 78.5,
        "425": 76.6,
        "450": 75.3,
        "475": 74.2,
        "500": 72.8,
        "525": 72.0,
        "550": 71.2,
        "575": 69.8,
        "600": 68.6,
        "625": 66.4,
        "650": 56.8,
        "675": 46.8,
        "700": 38.6,
        "725": 31.5,
        "750": 25.5,
        "775": 20.6,
        "800": 17.1,
        "825": 13.8,
        "850": 10.2,
        "875": 7.98,
        "900": 6.2
      }
    },
    {
      "block": 25,
      "line_no": 7,
      "nominal_composition": "33Ni–42Fe–21Cr",
      "product_form": "Smls. tube",
      "spec_no": "SB–163",
      "type_grade": null,
      "alloy_desig_uns_no": "N08811",
      "class_condition_temper": "Annealed",
      "size_thickness_mm": null,
      "p_no": 45,
      "min_tensile_strength_mpa": 450,
      "min_yield_strength_mpa": 170,
      "i": 816,
      "iii": "NP",
      "viii_1": 899,
      "xii": "NP",
      "external_pressure_chart_no": "NFN–9 G4, G5, T15",
      "notes": null,
      "values": {
        "40": 115,
        "65": 115,
        "100": 115,
        "125": 115,
        "150": 115,
        "175": 115,
        "200": 115,
        "225": 115,
        "250": 115,
        "275": 115,
        "300": 115,
        "325": 113,
        "350": 110,
        "375": 108,
        "400": 105,
        "425": 104,
        "450": 102,
        "475": 100,
        "500": 98.7,
        "525": 97.1,
        "550": 96.1,
        "575": 94.1,
        "600": 85.5,
        "625": 69.3,
        "650": 56.8,
        "675": 46.8,
        "700": 38.6,
        "725": 31.5,
        "750": 25.5,
        "775": 20.6,
        "800": 17.1,
        "825": 13.8,
        "850": 10.2,
        "875": 7.98,
        "900": 6.2
      }
    },
    {
      "block": 25,
      "line_no": 8,
      "nominal_composition": "33Ni–42Fe–21Cr",
      "product_form": "Smls. pipe & tube",
      "spec_no": "SB–407",
      "type_grade": null,
      "alloy_desig_uns_no": "N08811",
      "class_condition_temper": "Annealed",
      "size_thickness_mm": null,
      "p_no": 45,
      "min_tensile_strength_mpa": 450,
      "min_yield_strength_mpa": 170,
      "i": 816,
      "iii": "NP",
      "viii_1": 899,
      "xii": "NP",
      "external_pressure_chart_no": "NFN–9 G4, T17",
      "notes": null,
      "values": {
        "40": 115,
        "65": 111,
        "100": 105,
        "125": 102,
        "150": 99.2,
        "175": 96.6,
        "200": 94.2,
        "225": 92.0,
        "250": 89.8,
        "275": 87.6,
        "300": 85.4,
        "325": 83.4,
        "350": 81.5,
        "375": 79.8,
        "400": 78.5,
        "425": 76.6,
        "450": 75.3,
        "475": 74.2,
        "500": 72.8,
        "525": 72.0,
        "550": 71.2,
        "575": 69.8,
        "600": 68.6,
        "625": 66.4,
        "650": 56.8,
        "675": 46.8,
        "700": 38.6,
        "725": 31.5,
        "750": 25.5,
        "775": 20.6,
        "800": 17.1,
        "825": 13.8,
        "850": 10.2,
        "875": 7.98,
        "900": 6.2
      }
    },
    {
      "block": 25,
      "line_no": 9,
      "nominal_composition": "33Ni–42Fe–21Cr",
      "product_form": "Smls. pipe & tube",
      "spec_no": "SB–407",
      "type_grade": null,
      "alloy_desig_uns_no": "N08811",
      "class_condition_temper": "Annealed",
      "size_thickness_mm": null,
      "p_no": 45,
      "min_tensile_strength_mpa": 450,
      "min_yield_strength_mpa": 170,
      "i": 816,
      "iii": "NP",
      "viii_1": 899,
      "xii": "NP",
      "external_pressure_chart_no": "NFN–9 G4, G5, T15",
      "notes": null,
      "values": {
        "40": 115,
        "65": 115,
        "100": 115,
        "125": 115,
        "150": 115,
        "175": 115,
        "200": 115,
        "225": 115,
        "250": 115,
        "275": 115,
        "300": 115,
        "325": 113,
        "350": 110,
        "375": 108,
        "400": 105,
        "425": 104,
        "450": 102,
        "475": 100,
        "500": 98.7,
        "525": 97.1,
        "550": 96.1,
        "575": 94.1,
        "600": 85.5,
        "625": 69.3,
        "650": 56.8,
        "675": 46.8,
        "700": 38.6,
        "725": 31.5,
        "750": 25.5,
        "775": 20.6,
        "800": 17.1,
        "825": 13.8,
        "850": 10.2,
        "875": 7.98,
        "900": 6.2
      }
    },
    {
      "block": 25,
      "line_no": 10,
      "nominal_composition": "33Ni–42Fe–21Cr",
      "product_form": "Bar",
      "spec_no": "SB–408",
      "type_grade": null,
      "alloy_desig_uns_no": "N08811",
      "class_condition_temper": "Annealed",
      "size_thickness_mm": null,
      "p_no": 45,
      "min_tensile_strength_mpa": 450,
      "min_yield_strength_mpa": 170,
      "i": 816,
      "iii": "NP",
      "viii_1": 899,
      "xii": "NP",
      "external_pressure_chart_no": "NFN–9 G4, T17",
      "notes": null,
      "values": {
        "40": 115,
        "65": 111,
        "100": 105,
        "125": 102,
        "150": 99.2,
        "175": 96.6,
        "200": 94.2,
        "225": 92.0,
        "250": 89.8,
        "275": 87.6,
        "300": 85.4,
        "325": 83.4,
        "350": 81.5,
        "375": 79.8,
        "400": 78.5,
        "425": 76.6,
        "450": 75.3,
        "475": 74.2,
        "500": 72.8,
        "525": 72.0,
        "550": 71.2,
        "575": 69.8,
        "600": 68.6,
        "625": 66.4,
        "650": 56.8,
        "675": 46.8,
        "700": 38.6,
        "725": 31.5,
        "750": 25.5,
        "775": 20.6,
        "800": 17.1,
        "825": 13.8,
        "850": 10.2,
        "875": 7.98,
        "900": 6.2
      }
    },
    {
      "block": 25,
      "line_no": 11,
      "nominal_composition": "33Ni–42Fe–21Cr",
      "product_form": "Bar",
      "spec_no": "SB–408",
      "type_grade": null,
      "alloy_desig_uns_no": "N08811",
      "class_condition_temper": "Annealed",
      "size_thickness_mm": null,
      "p_no": 45,
      "min_tensile_strength_mpa": 450,
      "min_yield_strength_mpa": 170,
      "i": 816,
      "iii": "NP",
      "viii_1": 899,
      "xii": "NP",
      "external_pressure_chart_no": "NFN–9 G4, G5, T15",
      "notes": null,
      "values": {
        "40": 115,
        "65": 115,
        "100": 115,
        "125": 115,
        "150": 115,
        "175": 115,
        "200": 115,
        "225": 115,
        "250": 115,
        "275": 115,
        "300": 115,
        "325": 113,
        "350": 110,
        "375": 108,
        "400": 105,
        "425": 104,
        "450": 102,
        "475": 100,
        "500": 98.7,
        "525": 97.1,
        "550": 96.1,
        "575": 94.1,
        "600": 85.5,
        "625": 69.3,
        "650": 56.8,
        "675": 46.8,
        "700": 38.6,
        "725": 31.5,
        "750": 25.5,
        "775": 20.6,
        "800": 17.1,
        "825": 13.8,
        "850": 10.2,
        "875": 7.98,
        "900": 6.2
      }
    },
    {
      "block": 25,
      "line_no": 12,
      "nominal_composition": "33Ni–42Fe–21Cr",
      "product_form": "Plate",
      "spec_no": "SB–409",
      "type_grade": null,
      "alloy_desig_uns_no": "N08811",
      "class_condition_temper": "Annealed",
      "size_thickness_mm": null,
      "p_no": 45,
      "min_tensile_strength_mpa": 450,
      "min_yield_strength_mpa": 170,
      "i": 816,
      "iii": "NP",
      "viii_1": 899,
      "xii": "NP",
      "external_pressure_chart_no": "NFN–9 G4, T17",
      "notes": null,
      "values": {
        "40": 115,
        "65": 111,
        "100": 105,
        "125": 102,
        "150": 99.2,
        "175": 96.6,
        "200": 94.2,
        "225": 92.0,
        "250": 89.8,
        "275": 87.6,
        "300": 85.4,
        "325": 83.4,
        "350": 81.5,
        "375": 79.8,
        "400": 78.5,
        "425": 76.6,
        "450": 75.3,
        "475": 74.2,
        "500": 72.8,
        "525": 72.0,
        "550": 71.2,
        "575": 69.8,
        "600": 68.6,
        "625": 66.4,
        "650": 56.8,
        "675": 46.8,
        "700": 38.6,
        "725": 31.5,
        "750": 25.5,
        "775": 20.6,
        "800": 17.1,
        "825": 13.8,
        "850": 10.2,
        "875": 7.98,
        "900": 6.2
      }
    },
    {
      "block": 25,
      "line_no": 13,
      "nominal_composition": "33Ni–42Fe–21Cr",
      "product_form": "Plate",
      "spec_no": "SB–409",
      "type_grade": null,
      "alloy_desig_uns_no": "N08811",
      "class_condition_temper": "Annealed",
      "size_thickness_mm": null,
      "p_no": 45,
      "min_tensile_strength_mpa": 450,
      "min_yield_strength_mpa": 170,
      "i": 816,
      "iii": "NP",
      "viii_1": 899,
      "xii": "NP",
      "external_pressure_chart_no": "NFN–9 G4, G5, T15",
      "notes": null,
      "values": {
        "40": 115,
        "65": 115,
        "100": 115,
        "125": 115,
        "150": 115,
        "175": 115,
        "200": 115,
        "225": 115,
        "250": 115,
        "275": 115,
        "300": 115,
        "325": 113,
        "350": 110,
        "375": 108,
        "400": 105,
        "425": 104,
        "450": 102,
        "475": 100,
        "500": 98.7,
        "525": 97.1,
        "550": 96.1,
        "575": 94.1,
        "600": 85.5,
        "625": 69.3,
        "650": 56.8,
        "675": 46.8,
        "700": 38.6,
        "725": 31.5,
        "750": 25.5,
        "775": 20.6,
        "800": 17.1,
        "825": 13.8,
        "850": 10.2,
        "875": 7.98,
        "900": 6.2
      }
    },
    {
      "block": 25,
      "line_no": 14,
      "nominal_composition": "33Ni–42Fe–21Cr",
      "product_form": "Wld. tube",
      "spec_no": "SB–515",
      "type_grade": null,
      "alloy_desig_uns_no": "N08811",
      "class_condition_temper": "Annealed",
      "size_thickness_mm": null,
      "p_no": 45,
      "min_tensile_strength_mpa": 450,
      "min_yield_strength_mpa": 170,
      "i": 816,
      "iii": "NP",
      "viii_1": 899,
      "xii": "NP",
      "external_pressure_chart_no": "NFN–9",
      "notes": "G4, G14, T17",
      "values": {
        "40": 97.9,
        "65": 94.0,
        "100": 89.6,
        "125": 87.0,
        "150": 84.7,
        "175": 82.6,
        "200": 80.4,
        "225": 78.1,
        "250": 75.9,
        "275": 74.2,
        "300": 72.7,
        "325": 71.0,
        "350": 69.2,
        "375": 68.1,
        "400": 66.8,
        "425": 65.6,
        "450": 64.4,
        "475": 63.0,
        "500": 62.3,
        "525": 61.3,
        "550": 60.3,
        "575": 59.6,
        "600": 58.3,
        "625": 56.7,
        "650": 48.6,
        "675": 39.8,
        "700": 32.8,
        "725": 27.1,
        "750": 21.9,
        "775": 17.5,
        "800": 14.7,
        "825": 11.7,
        "850": 8.26,
        "875": 6.68,
        "900": 5.24
      }
    },
    {
      "block": 25,
      "line_no": 15,
      "nominal_composition": "33Ni–42Fe–21Cr",
      "product_form": "Wld. tube",
      "spec_no": "SB–515",
      "type_grade": null,
      "alloy_desig_uns_no": "N08811",
      "class_condition_temper": "Annealed",
      "size_thickness_mm": null,
      "p_no": 45,
      "min_tensile_strength_mpa": 450,
      "min_yield_strength_mpa": 170,
      "i": 816,
      "iii": "NP",
      "viii_1": 899,
      "xii": "NP",
      "external_pressure_chart_no": "NFN–9",
      "notes": "G4, G5, G14, T16",
      "values": {
        "40": 97.9,
        "65": 97.9,
        "100": 97.9,
        "125": 97.9,
        "150": 97.9,
        "175": 97.9,
        "200": 97.9,
        "225": 97.9,
        "250": 97.9,
        "275": 97.8,
        "300": 97.2,
        "325": 95.9,
        "350": 93.8,
        "375": 91.3,
        "400": 89.6,
        "425": 88.4,
        "450": 86.5,
        "475": 85.1,
        "500": 83.9,
        "525": 82.7,
        "550": 81.4,
        "575": 80.2,
        "600": 76.6,
        "625": 58.2,
        "650": 48.6,
        "675": 39.8,
        "700": 32.8,
        "725": 27.1,
        "750": 21.9,
        "775": 17.5,
        "800": 14.7,
        "825": 11.7,
        "850": 8.26,
        "875": 6.68,
        "900": 5.24
      }
    },
    {
      "block": 25,
      "line_no": 16,
      "nominal_composition": "33Ni–42Fe–21Cr",
      "product_form": "Forgings",
      "spec_no": "SB–564",
      "type_grade": null,
      "alloy_desig_uns_no": "N08811",
      "class_condition_temper": "Annealed",
      "size_thickness_mm": null,
      "p_no": 45,
      "min_tensile_strength_mpa": 450,
      "min_yield_strength_mpa": 170,
      "i": 816,
      "iii": "NP",
      "viii_1": 899,
      "xii": "NP",
      "external_pressure_chart_no": "NFN–9 G4, T17",
      "notes": null,
      "values": {
        "40": 115,
        "65": 111,
        "100": 105,
        "125": 102,
        "150": 99.2,
        "175": 96.6,
        "200": 94.2,
        "225": 92.0,
        "250": 89.8,
        "275": 87.6,
        "300": 85.4,
        "325": 83.4,
        "350": 81.5,
        "375": 79.8,
        "400": 78.5,
        "425": 76.6,
        "450": 75.3,
        "475": 74.2,
        "500": 72.8,
        "525": 72.0,
        "550": 71.2,
        "575": 69.8,
        "600": 68.6,
        "625": 66.4,
        "650": 56.8,
        "675": 46.8,
        "700": 38.6,
        "725": 31.5,
        "750": 25.5,
        "775": 20.6,
        "800": 17.1,
        "825": 13.8,
        "850": 10.2,
        "875": 7.98,
        "900": 6.2
      }
    },
    {
      "block": 25,
      "line_no": 17,
      "nominal_composition": "33Ni–42Fe–21Cr",
      "product_form": "Forgings",
      "spec_no": "SB–564",
      "type_grade": null,
      "alloy_desig_uns_no": "N08811",
      "class_condition_temper": "Annealed",
      "size_thickness_mm": null,
      "p_no": 45,
      "min_tensile_strength_mpa": 450,
      "min_yield_strength_mpa": 170,
      "i": 816,
      "iii": "NP",
      "viii_1": 899,
      "xii": "NP",
      "external_pressure_chart_no": "NFN–9 G4, G5, T15",
      "notes": null,
      "values": {
        "40": 115,
        "65": 115,
        "100": 115,
        "125": 115,
        "150": 115,
        "175": 115,
        "200": 115,
        "225": 115,
        "250": 115,
        "275": 115,
        "300": 115,
        "325": 113,
        "350": 110,
        "375": 108,
        "400": 105,
        "425": 104,
        "450": 102,
        "475": 100,
        "500": 98.7,
        "525": 97.1,
        "550": 96.1,
        "575": 94.1,
        "600": 85.5,
        "625": 69.3,
        "650": 56.8,
        "675": 46.8,
        "700": 38.6,
        "725": 31.5,
        "750": 25.5,
        "775": 20.6,
        "800": 17.1,
        "825": 13.8,
        "850": 10.2,
        "875": 7.98,
        "900": 6.2
      }
    },
    {
      "block": 25,
      "line_no": 18,
      "nominal_composition": "42Ni–21.5Cr–3Mo–2.3Cu",
      "product_form": "Smls. tube",
      "spec_no": "SB–163",
      "type_grade": null,
      "alloy_desig_uns_no": "N08825",
      "class_condition_temper": "Annealed",
      "size_thickness_mm": null,
      "p_no": 45,
      "min_tensile_strength_mpa": 585,
      "min_yield_strength_mpa": 240,
      "i": "NP",
      "iii": "427 (Cl. 3 only)",
      "viii_1": 538,
      "xii": 343,
      "external_pressure_chart_no": "NFN–7 …",
      "notes": null,
      "values": {
        "40": 161,
        "65": 154,
        "100": 146,
        "125": 143,
        "150": 140,
        "175": 137,
        "200": 134,
        "225": 131,
        "250": 129,
        "275": 126,
        "300": 124,
        "325": 122,
        "350": 120,
        "375": 119,
        "400": 119,
        "425": 117,
        "450": 117,
        "475": 117,
        "500": 116,
        "525": 115,
        "550": 113,
        "575": null,
        "600": null,
        "625": null,
        "650": null,
        "675": null,
        "700": null,
        "725": null,
        "750": null,
        "775": null,
        "800": null,
        "825": null,
        "850": null,
        "875": null,
        "900": null
      }
    },
    {
      "block": 25,
      "line_no": 19,
      "nominal_composition": "42Ni–21.5Cr–3Mo–2.3Cu",
      "product_form": "Smls. tube",
      "spec_no": "SB–163",
      "type_grade": null,
      "alloy_desig_uns_no": "N08825",
      "class_condition_temper": "Annealed",
      "size_thickness_mm": null,
      "p_no": 45,
      "min_tensile_strength_mpa": 585,
      "min_yield_strength_mpa": 240,
      "i": "NP",
      "iii": "427 (Cl. 3 only)",
      "viii_1": 538,
      "xii": 343,
      "external_pressure_chart_no": "NFN–7 G5",
      "notes": null,
      "values": {
        "40": 161,
        "65": 161,
        "100": 161,
        "125": 161,
        "150": 161,
        "175": 161,
        "200": 161,
        "225": 161,
        "250": 161,
        "275": 161,
        "300": 161,
        "325": 161,
        "350": 161,
        "375": 161,
        "400": 160,
        "425": 159,
        "450": 158,
        "475": 157,
        "500": 156,
        "525": 155,
        "550": 153,
        "575": null,
        "600": null,
        "625": null,
        "650": null,
        "675": null,
        "700": null,
        "725": null,
        "750": null,
        "775": null,
        "800": null,
        "825": null,
        "850": null,
        "875": null,
        "900": null
      }
    },
    {
      "block": 25,
      "line_no": 20,
      "nominal_composition": "42Ni–21.5Cr–3Mo–2.3Cu",
      "product_form": "Smls. & wld. fittings",
      "spec_no": "SB–366",
      "type_grade": null,
      "alloy_desig_uns_no": "N08825",
      "class_condition_temper": "Annealed",
      "size_thickness_mm": null,
      "p_no": 45,
      "min_tensile_strength_mpa": 585,
      "min_yield_strength_mpa": 240,
      "i": "NP",
      "iii": "427 (Cl. 3 only)",
      "viii_1": 538,
      "xii": 343,
      "external_pressure_chart_no": "NFN–7",
      "notes": "G5, W5, W12",
      "values": {
        "40": 161,
        "65": 161,
        "100": 161,
        "125": 161,
        "150": 161,
        "175": 161,
        "200": 161,
        "225": 161,
        "250": 161,
        "275": 161,
        "300": 161,
        "325": 161,
        "350": 161,
        "375": 161,
        "400": 160,
        "425": 159,
        "450": 158,
        "475": 157,
        "500": 156,
        "525": 155,
        "550": 153,
        "575": null,
        "600": null,
        "625": null,
        "650": null,
        "675": null,
        "700": null,
        "725": null,
        "750": null,
        "775": null,
        "800": null,
        "825": null,
        "850": null,
        "875": null,
        "900": null
      }
    },
    {
      "block": 25,
      "line_no": 21,
      "nominal_composition": "42Ni–21.5Cr–3Mo–2.3Cu",
      "product_form": "Smls. pipe & tube",
      "spec_no": "SB–423",
      "type_grade": null,
      "alloy_desig_uns_no": "N08825",
      "class_condition_temper": "Cold worked/ann.",
      "size_thickness_mm": null,
      "p_no": 45,
      "min_tensile_strength_mpa": 585,
      "min_yield_strength_mpa": 240,
      "i": null,
      "iii": "538 427 (Cl. 3 only)",
      "viii_1": 538,
      "xii": 343,
      "external_pressure_chart_no": "NFN–7 …",
      "notes": null,
      "values": {
        "40": 161,
        "65": 154,
        "100": 146,
        "125": 143,
        "150": 140,
        "175": 137,
        "200": 134,
        "225": 131,
        "250": 129,
        "275": 126,
        "300": 124,
        "325": 122,
        "350": 120,
        "375": 119,
        "400": 119,
        "425": 117,
        "450": 117,
        "475": 117,
        "500": 116,
        "525": 115,
        "550": 113,
        "575": null,
        "600": null,
        "625": null,
        "650": null,
        "675": null,
        "700": null,
        "725": null,
        "750": null,
        "775": null,
        "800": null,
        "825": null,
        "850": null,
        "875": null,
        "900": null
      }
    },
    {
      "block": 25,
      "line_no": 22,
      "nominal_composition": "42Ni–21.5Cr–3Mo–2.3Cu",
      "product_form": "Smls. pipe & tube",
      "spec_no": "SB–423",
      "type_grade": null,
      "alloy_desig_uns_no": "N08825",
      "class_condition_temper": "Cold worked/ann.",
      "size_thickness_mm": null,
      "p_no": 45,
      "min_tensile_strength_mpa": 585,
      "min_yield_strength_mpa": 240,
      "i": null,
      "iii": "538 427 (Cl. 3 only)",
      "viii_1": 538,
      "xii": 343,
      "external_pressure_chart_no": "NFN–7 G5",
      "notes": null,
      "values": {
        "40": 161,
        "65": 161,
        "100": 161,
        "125": 161,
        "150": 161,
        "175": 161,
        "200": 161,
        "225": 161,
        "250": 161,
        "275": 161,
        "300": 161,
        "325": 161,
        "350": 161,
        "375": 161,
        "400": 160,
        "425": 159,
        "450": 158,
        "475": 157,
        "500": 156,
        "525": 155,
        "550": 153,
        "575": null,
        "600": null,
        "625": null,
        "650": null,
        "675": null,
        "700": null,
        "725": null,
        "750": null,
        "775": null,
        "800": null,
        "825": null,
        "850": null,
        "875": null,
        "900": null
      }
    },
    {
      "block": 25,
      "line_no": 23,
      "nominal_composition": "42Ni–21.5Cr–3Mo–2.3Cu",
      "product_form": "Plate",
      "spec_no": "SB–424",
      "type_grade": null,
      "alloy_desig_uns_no": "N08825",
      "class_condition_temper": "Annealed",
      "size_thickness_mm": null,
      "p_no": 45,
      "min_tensile_strength_mpa": 585,
      "min_yield_strength_mpa": 240,
      "i": null,
      "iii": "538 427 (Cl. 3 only)",
      "viii_1": 538,
      "xii": 343,
      "external_pressure_chart_no": "NFN–7 …",
      "notes": null,
      "values": {
        "40": 161,
        "65": 154,
        "100": 146,
        "125": 143,
        "150": 140,
        "175": 137,
        "200": 134,
        "225": 131,
        "250": 129,
        "275": 126,
        "300": 124,
        "325": 122,
        "350": 120,
        "375": 119,
        "400": 119,
        "425": 117,
        "450": 117,
        "475": 117,
        "500": 116,
        "525": 115,
        "550": 113,
        "575": null,
        "600": null,
        "625": null,
        "650": null,
        "675": null,
        "700": null,
        "725": null,
        "750": null,
        "775": null,
        "800": null,
        "825": null,
        "850": null,
        "875": null,
        "900": null
      }
    },
    {
      "block": 25,
      "line_no": 24,
      "nominal_composition": "42Ni–21.5Cr–3Mo–2.3Cu",
      "product_form": "Plate",
      "spec_no": "SB–424",
      "type_grade": null,
      "alloy_desig_uns_no": "N08825",
      "class_condition_temper": "Annealed",
      "size_thickness_mm": null,
      "p_no": 45,
      "min_tensile_strength_mpa": 585,
      "min_yield_strength_mpa": 240,
      "i": null,
      "iii": "538 427 (Cl. 3 only)",
      "viii_1": 538,
      "xii": 343,
      "external_pressure_chart_no": "NFN–7 G5",
      "notes": null,
      "values": {
        "40": 161,
        "65": 161,
        "100": 161,
        "125": 161,
        "150": 161,
        "175": 161,
        "200": 161,
        "225": 161,
        "250": 161,
        "275": 161,
        "300": 161,
        "325": 161,
        "350": 161,
        "375": 161,
        "400": 160,
        "425": 159,
        "450": 158,
        "475": 157,
        "500": 156,
        "525": 155,
        "550": 153,
        "575": null,
        "600": null,
        "625": null,
        "650": null,
        "675": null,
        "700": null,
        "725": null,
        "750": null,
        "775": null,
        "800": null,
        "825": null,
        "850": null,
        "875": null,
        "900": null
      }
    },
    {
      "block": 25,
      "line_no": 25,
      "nominal_composition": "42Ni–21.5Cr–3Mo–2.3Cu",
      "product_form": "Bar, rod",
      "spec_no": "SB–425",
      "type_grade": null,
      "alloy_desig_uns_no": "N08825",
      "class_condition_temper": "Annealed",
      "size_thickness_mm": null,
      "p_no": 45,
      "min_tensile_strength_mpa": 585,
      "min_yield_strength_mpa": 240,
      "i": null,
      "iii": "538 427 (Cl. 3 only)",
      "viii_1": 538,
      "xii": 343,
      "external_pressure_chart_no": "NFN–7 …",
      "notes": null,
      "values": {
        "40": 161,
        "65": 154,
        "100": 146,
        "125": 143,
        "150": 140,
        "175": 137,
        "200": 134,
        "225": 131,
        "250": 129,
        "275": 126,
        "300": 124,
        "325": 122,
        "350": 120,
        "375": 119,
        "400": 119,
        "425": 117,
        "450": 117,
        "475": 117,
