Repository: danivelas0/asme-pcc

File: resources/asme_bpvc/sec_ii/bpvc_ii_d_metric_2025/table_1b.json (part 39 of 46)
    "External Pressure Chart No.",
    "Notes"
  ],
  "columns_values": [
        "375": 122,
        "400": 120,
        "425": 118,
        "450": 117,
        "475": 115,
        "500": 115,
        "525": 114,
        "550": 114,
        "575": 112,
        "600": 99.1,
        "625": 81.6,
        "650": 67.0,
        "675": 54.6,
        "700": 42.2,
        "725": null,
        "750": null,
        "775": null,
        "800": null,
        "825": null,
        "850": null,
        "875": null,
        "900": null
      }
    },
    {
      "block": 26,
      "line_no": 43,
      "nominal_composition": "54Ni–16Mo–15Cr",
      "product_form": "Rod",
      "spec_no": "SB–574",
      "type_grade": null,
      "alloy_desig_uns_no": "N10276",
      "class_condition_temper": "Solution ann.",
      "size_thickness_mm": null,
      "p_no": 43,
      "min_tensile_strength_mpa": 690,
      "min_yield_strength_mpa": 285,
      "i": 538,
      "iii": 427,
      "viii_1": 677,
      "xii": 343,
      "external_pressure_chart_no": "NFN–10 G5, T14",
      "notes": null,
      "values": {
        "40": 188,
        "65": 188,
        "100": 188,
        "125": 188,
        "150": 188,
        "175": 188,
        "200": 188,
        "225": 188,
        "250": 187,
        "275": 183,
        "300": 177,
        "325": 172,
        "350": 169,
        "375": 165,
        "400": 162,
        "425": 159,
        "450": 157,
        "475": 156,
        "500": 155,
        "525": 154,
        "550": 145,
        "575": 118,
        "600": 99.1,
        "625": 81.6,
        "650": 67.0,
        "675": 54.6,
        "700": 42.2,
        "725": null,
        "750": null,
        "775": null,
        "800": null,
        "825": null,
        "850": null,
        "875": null,
        "900": null
      }
    },
    {
      "block": 26,
      "line_no": 44,
      "nominal_composition": "54Ni–16Mo–15Cr",
      "product_form": "Plate, sheet, strip",
      "spec_no": "SB–575",
      "type_grade": null,
      "alloy_desig_uns_no": "N10276",
      "class_condition_temper": "Solution ann.",
      "size_thickness_mm": null,
      "p_no": 43,
      "min_tensile_strength_mpa": 690,
      "min_yield_strength_mpa": 285,
      "i": 538,
      "iii": 427,
      "viii_1": 677,
      "xii": 343,
      "external_pressure_chart_no": "NFN–10 G5, T14",
      "notes": null,
      "values": {
        "40": 188,
        "65": 188,
        "100": 188,
        "125": 188,
        "150": 188,
        "175": 188,
        "200": 188,
        "225": 188,
        "250": 187,
        "275": 183,
        "300": 177,
        "325": 172,
        "350": 169,
        "375": 165,
        "400": 162,
        "425": 159,
        "450": 157,
        "475": 156,
        "500": 155,
        "525": 154,
        "550": 145,
        "575": 118,
        "600": 99.1,
        "625": 81.6,
        "650": 67.0,
        "675": 54.6,
        "700": 42.2,
        "725": null,
        "750": null,
        "775": null,
        "800": null,
        "825": null,
        "850": null,
        "875": null,
        "900": null
      }
    },
    {
      "block": 26,
      "line_no": 45,
      "nominal_composition": "54Ni–16Mo–15Cr",
      "product_form": "Plate, sheet, strip",
      "spec_no": "SB–575",
      "type_grade": null,
      "alloy_desig_uns_no": "N10276",
      "class_condition_temper": "Solution ann.",
      "size_thickness_mm": null,
      "p_no": 43,
      "min_tensile_strength_mpa": 690,
      "min_yield_strength_mpa": 285,
      "i": null,
      "iii": "538 427 (Cl. 3 only)",
      "viii_1": 677,
      "xii": 343,
      "external_pressure_chart_no": "NFN–10 T15",
      "notes": null,
      "values": {
        "40": 188,
        "65": 180,
        "100": 170,
        "125": 164,
        "150": 158,
        "175": 153,
        "200": 148,
        "225": 143,
        "250": 139,
        "275": 135,
        "300": 131,
        "325": 128,
        "350": 125,
        "375": 122,
        "400": 120,
        "425": 118,
        "450": 117,
        "475": 115,
        "500": 115,
        "525": 114,
        "550": 114,
        "575": 112,
        "600": 99.1,
        "625": 81.6,
        "650": 67.0,
        "675": 54.6,
        "700": 42.2,
        "725": null,
        "750": null,
        "775": null,
        "800": null,
        "825": null,
        "850": null,
        "875": null,
        "900": null
      }
    },
    {
      "block": 27,
      "line_no": 1,
      "nominal_composition": "54Ni–16Mo–15Cr",
      "product_form": "Wld. pipe",
      "spec_no": "SB–619",
      "type_grade": null,
      "alloy_desig_uns_no": "N10276",
      "class_condition_temper": "Solution ann.",
      "size_thickness_mm": null,
      "p_no": 43,
      "min_tensile_strength_mpa": 690,
      "min_yield_strength_mpa": 285,
      "i": "NP",
      "iii": "427 (Cl. 3 only)",
      "viii_1": "NP",
      "xii": "NP",
      "external_pressure_chart_no": "NFN–10 W5",
      "notes": null,
      "values": {
        "40": 188,
        "65": 180,
        "100": 170,
        "125": 164,
        "150": 158,
        "175": 153,
        "200": 148,
        "225": 143,
        "250": 139,
        "275": 135,
        "300": 131,
        "325": 128,
        "350": 125,
        "375": 122,
        "400": 120,
        "425": 118,
        "450": 117,
        "475": null,
        "500": null,
        "525": null,
        "550": null,
        "575": null,
        "600": null,
        "625": null,
        "650": null,
        "675": null,
        "700": null,
        "725": null,
        "750": null,
        "775": null,
        "800": null,
        "825": null,
        "850": null,
        "875": null,
        "900": null
      }
    },
    {
      "block": 27,
      "line_no": 2,
      "nominal_composition": "54Ni–16Mo–15Cr",
      "product_form": "Wld. pipe",
      "spec_no": "SB–619",
      "type_grade": null,
      "alloy_desig_uns_no": "N10276",
      "class_condition_temper": "Solution ann.",
      "size_thickness_mm": null,
      "p_no": 43,
      "min_tensile_strength_mpa": 690,
      "min_yield_strength_mpa": 285,
      "i": "NP",
      "iii": "427 (Cl. 3 only)",
      "viii_1": "NP",
      "xii": "NP",
      "external_pressure_chart_no": "NFN–10 G5, W5",
      "notes": null,
      "values": {
        "40": 188,
        "65": 188,
        "100": 188,
        "125": 188,
        "150": 188,
        "175": 188,
        "200": 188,
        "225": 188,
        "250": 187,
        "275": 183,
        "300": 177,
        "325": 172,
        "350": 169,
        "375": 165,
        "400": 162,
        "425": 159,
        "450": 157,
        "475": null,
        "500": null,
        "525": null,
        "550": null,
        "575": null,
        "600": null,
        "625": null,
        "650": null,
        "675": null,
        "700": null,
        "725": null,
        "750": null,
        "775": null,
        "800": null,
        "825": null,
        "850": null,
        "875": null,
        "900": null
      }
    },
    {
      "block": 27,
      "line_no": 3,
      "nominal_composition": "54Ni–16Mo–15Cr",
      "product_form": "Wld. pipe",
      "spec_no": "SB–619",
      "type_grade": null,
      "alloy_desig_uns_no": "N10276",
      "class_condition_temper": "Solution ann.",
      "size_thickness_mm": null,
      "p_no": 43,
      "min_tensile_strength_mpa": 690,
      "min_yield_strength_mpa": 285,
      "i": 538,
      "iii": 427,
      "viii_1": 677,
      "xii": 343,
      "external_pressure_chart_no": "NFN–10",
      "notes": "G5, G14, T14, W6",
      "values": {
        "40": 160,
        "65": 160,
        "100": 160,
        "125": 160,
        "150": 160,
        "175": 160,
        "200": 160,
        "225": 160,
        "250": 158,
        "275": 155,
        "300": 151,
        "325": 147,
        "350": 143,
        "375": 140,
        "400": 138,
        "425": 135,
        "450": 134,
        "475": 133,
        "500": 131,
        "525": 131,
        "550": 124,
        "575": 100,
        "600": 84.6,
        "625": 69.5,
        "650": 56.7,
        "675": 46.2,
        "700": 35.7,
        "725": null,
        "750": null,
        "775": null,
        "800": null,
        "825": null,
        "850": null,
        "875": null,
        "900": null
      }
    },
    {
      "block": 27,
      "line_no": 4,
      "nominal_composition": "54Ni–16Mo–15Cr",
      "product_form": "Wld. pipe",
      "spec_no": "SB–619",
      "type_grade": null,
      "alloy_desig_uns_no": "N10276",
      "class_condition_temper": "Solution ann.",
      "size_thickness_mm": null,
      "p_no": 43,
      "min_tensile_strength_mpa": 690,
      "min_yield_strength_mpa": 285,
      "i": 538,
      "iii": "NP",
      "viii_1": 677,
      "xii": 343,
      "external_pressure_chart_no": "NFN–10 G14, T15",
      "notes": null,
      "values": {
        "40": 160,
        "65": 152,
        "100": 144,
        "125": 139,
        "150": 135,
        "175": 130,
        "200": 126,
        "225": 121,
        "250": 118,
        "275": 115,
        "300": 111,
        "325": 109,
        "350": 106,
        "375": 104,
        "400": 102,
        "425": 100,
        "450": 98.8,
        "475": 98.1,
        "500": 97.5,
        "525": 96.7,
        "550": 96.5,
        "575": 95.2,
        "600": 84.6,
        "625": 69.5,
        "650": 56.7,
        "675": 46.2,
        "700": 35.7,
        "725": null,
        "750": null,
        "775": null,
        "800": null,
        "825": null,
        "850": null,
        "875": null,
        "900": null
      }
    },
    {
      "block": 27,
      "line_no": 5,
      "nominal_composition": "54Ni–16Mo–15Cr",
      "product_form": "Smls. pipe & tube",
      "spec_no": "SB–622",
      "type_grade": null,
      "alloy_desig_uns_no": "N10276",
      "class_condition_temper": "Solution ann.",
      "size_thickness_mm": null,
      "p_no": 43,
      "min_tensile_strength_mpa": 690,
      "min_yield_strength_mpa": 285,
      "i": 538,
      "iii": 427,
      "viii_1": 677,
      "xii": 343,
      "external_pressure_chart_no": "NFN–10 G5, T14",
      "notes": null,
      "values": {
        "40": 188,
        "65": 188,
        "100": 188,
        "125": 188,
        "150": 188,
        "175": 188,
        "200": 188,
        "225": 188,
        "250": 187,
        "275": 183,
        "300": 177,
        "325": 172,
        "350": 169,
        "375": 165,
        "400": 162,
        "425": 159,
        "450": 157,
        "475": 156,
        "500": 155,
        "525": 154,
        "550": 145,
        "575": 118,
        "600": 99.1,
        "625": 81.6,
        "650": 67.0,
        "675": 54.6,
        "700": 42.2,
        "725": null,
        "750": null,
        "775": null,
        "800": null,
        "825": null,
        "850": null,
        "875": null,
        "900": null
      }
    },
    {
      "block": 27,
      "line_no": 6,
      "nominal_composition": "54Ni–16Mo–15Cr",
      "product_form": "Smls. pipe & tube",
      "spec_no": "SB–622",
      "type_grade": null,
      "alloy_desig_uns_no": "N10276",
      "class_condition_temper": "Solution ann.",
      "size_thickness_mm": null,
      "p_no": 43,
      "min_tensile_strength_mpa": 690,
      "min_yield_strength_mpa": 285,
      "i": null,
      "iii": "538 427 (Cl. 3 only)",
      "viii_1": 677,
      "xii": 343,
      "external_pressure_chart_no": "NFN–10 T15",
      "notes": null,
      "values": {
        "40": 188,
        "65": 180,
        "100": 170,
        "125": 164,
        "150": 158,
        "175": 153,
        "200": 148,
        "225": 143,
        "250": 139,
        "275": 135,
        "300": 131,
        "325": 128,
        "350": 125,
        "375": 122,
        "400": 120,
        "425": 118,
        "450": 117,
        "475": 115,
        "500": 115,
        "525": 114,
        "550": 114,
        "575": 112,
        "600": 99.1,
        "625": 81.6,
        "650": 67.0,
        "675": 54.6,
        "700": 42.2,
        "725": null,
        "750": null,
        "775": null,
        "800": null,
        "825": null,
        "850": null,
        "875": null,
        "900": null
      }
    },
    {
      "block": 27,
      "line_no": 7,
      "nominal_composition": "54Ni–16Mo–15Cr",
      "product_form": "Wld. tube",
      "spec_no": "SB–626",
      "type_grade": null,
      "alloy_desig_uns_no": "N10276",
      "class_condition_temper": "Solution ann.",
      "size_thickness_mm": null,
      "p_no": 43,
      "min_tensile_strength_mpa": 690,
      "min_yield_strength_mpa": 285,
      "i": "NP",
      "iii": "427 (Cl. 3 only)",
      "viii_1": "NP",
      "xii": "NP",
      "external_pressure_chart_no": "NFN–10 W5",
      "notes": null,
      "values": {
        "40": 188,
        "65": 180,
        "100": 170,
        "125": 164,
        "150": 158,
        "175": 153,
        "200": 148,
        "225": 143,
        "250": 139,
        "275": 135,
        "300": 131,
        "325": 128,
        "350": 125,
        "375": 122,
        "400": 120,
        "425": 118,
        "450": 117,
        "475": null,
        "500": null,
        "525": null,
        "550": null,
        "575": null,
        "600": null,
        "625": null,
        "650": null,
        "675": null,
        "700": null,
        "725": null,
        "750": null,
        "775": null,
        "800": null,
        "825": null,
        "850": null,
        "875": null,
        "900": null
      }
    },
    {
      "block": 27,
      "line_no": 8,
      "nominal_composition": "54Ni–16Mo–15Cr",
      "product_form": "Wld. tube",
      "spec_no": "SB–626",
      "type_grade": null,
      "alloy_desig_uns_no": "N10276",
      "class_condition_temper": "Solution ann.",
      "size_thickness_mm": null,
      "p_no": 43,
      "min_tensile_strength_mpa": 690,
      "min_yield_strength_mpa": 285,
      "i": "NP",
      "iii": "427 (Cl. 3 only)",
      "viii_1": "NP",
      "xii": "NP",
      "external_pressure_chart_no": "NFN–10 G5, W5",
      "notes": null,
      "values": {
        "40": 188,
        "65": 188,
        "100": 188,
        "125": 188,
        "150": 188,
        "175": 188,
        "200": 188,
        "225": 188,
        "250": 187,
        "275": 183,
        "300": 177,
        "325": 172,
        "350": 169,
        "375": 165,
        "400": 162,
        "425": 159,
        "450": 157,
        "475": null,
        "500": null,
        "525": null,
        "550": null,
        "575": null,
        "600": null,
        "625": null,
        "650": null,
        "675": null,
        "700": null,
        "725": null,
        "750": null,
        "775": null,
        "800": null,
        "825": null,
        "850": null,
        "875": null,
        "900": null
      }
    },
    {
      "block": 27,
      "line_no": 9,
      "nominal_composition": "54Ni–16Mo–15Cr",
      "product_form": "Wld. tube",
      "spec_no": "SB–626",
      "type_grade": null,
      "alloy_desig_uns_no": "N10276",
      "class_condition_temper": "Solution ann.",
      "size_thickness_mm": null,
      "p_no": 43,
      "min_tensile_strength_mpa": 690,
      "min_yield_strength_mpa": 285,
      "i": 538,
      "iii": 427,
      "viii_1": 677,
      "xii": 343,
      "external_pressure_chart_no": "NFN–10",
      "notes": "G5, G14, T14, W6",
      "values": {
        "40": 160,
        "65": 160,
        "100": 160,
        "125": 160,
        "150": 160,
        "175": 160,
        "200": 160,
        "225": 160,
        "250": 158,
        "275": 155,
        "300": 151,
        "325": 147,
        "350": 143,
        "375": 140,
        "400": 138,
        "425": 135,
        "450": 134,
        "475": 133,
        "500": 131,
        "525": 131,
        "550": 124,
        "575": 100,
        "600": 84.6,
        "625": 69.5,
        "650": 56.7,
        "675": 46.2,
        "700": 35.7,
        "725": null,
        "750": null,
        "775": null,
        "800": null,
        "825": null,
        "850": null,
        "875": null,
        "900": null
      }
    },
    {
      "block": 27,
      "line_no": 10,
      "nominal_composition": "54Ni–16Mo–15Cr",
      "product_form": "Wld. tube",
      "spec_no": "SB–626",
      "type_grade": null,
      "alloy_desig_uns_no": "N10276",
      "class_condition_temper": "Solution ann.",
      "size_thickness_mm": null,
      "p_no": 43,
      "min_tensile_strength_mpa": 690,
      "min_yield_strength_mpa": 285,
      "i": 538,
      "iii": "NP",
      "viii_1": 677,
      "xii": 343,
      "external_pressure_chart_no": "NFN–10 G14, T15",
      "notes": null,
      "values": {
        "40": 160,
        "65": 152,
        "100": 144,
        "125": 139,
        "150": 135,
        "175": 130,
        "200": 126,
        "225": 121,
        "250": 118,
        "275": 115,
        "300": 111,
        "325": 109,
        "350": 106,
        "375": 104,
        "400": 102,
        "425": 100,
        "450": 98.8,
        "475": 98.1,
        "500": 97.5,
        "525": 96.7,
        "550": 96.5,
        "575": 95.2,
        "600": 84.6,
        "625": 69.5,
        "650": 56.7,
        "675": 46.2,
        "700": 35.7,
        "725": null,
        "750": null,
        "775": null,
        "800": null,
        "825": null,
        "850": null,
        "875": null,
        "900": null
      }
    },
    {
      "block": 27,
      "line_no": 11,
      "nominal_composition": "62Ni–22Mo–15Cr",
      "product_form": "Smls. & wld. fittings",
      "spec_no": "SB–366",
      "type_grade": null,
      "alloy_desig_uns_no": "N10362",
      "class_condition_temper": "Solution ann.",
      "size_thickness_mm": null,
      "p_no": 43,
      "min_tensile_strength_mpa": 725,
      "min_yield_strength_mpa": 310,
      "i": "NP",
      "iii": "NP",
      "viii_1": 427,
      "xii": "NP",
      "external_pressure_chart_no": "NFN–10 G5, W12",
      "notes": null,
      "values": {
        "40": 207,
        "65": 207,
        "100": 207,
        "125": 207,
        "150": 207,
        "175": 207,
        "200": 204,
        "225": 202,
        "250": 199,
        "275": 197,
        "300": 193,
        "325": 190,
        "350": 188,
        "375": 186,
        "400": 184,
        "425": 182,
        "450": 180,
        "475": null,
        "500": null,
        "525": null,
        "550": null,
        "575": null,
        "600": null,
        "625": null,
        "650": null,
        "675": null,
        "700": null,
        "725": null,
        "750": null,
        "775": null,
        "800": null,
        "825": null,
        "850": null,
        "875": null,
        "900": null
      }
    },
    {
      "block": 27,
      "line_no": 12,
      "nominal_composition": "62Ni–22Mo–15Cr",
      "product_form": "Forgings",
      "spec_no": "SB–462",
      "type_grade": null,
      "alloy_desig_uns_no": "N10362",
      "class_condition_temper": "Solution ann.",
      "size_thickness_mm": null,
      "p_no": 43,
      "min_tensile_strength_mpa": 725,
      "min_yield_strength_mpa": 310,
      "i": "NP",
      "iii": "NP",
      "viii_1": 427,
      "xii": "NP",
      "external_pressure_chart_no": "NFN–10 …",
      "notes": null,
      "values": {
        "40": 207,
        "65": 193,
        "100": 182,
        "125": 175,
        "150": 169,
        "175": 163,
        "200": 157,
        "225": 153,
        "250": 149,
        "275": 146,
        "300": 143,
        "325": 141,
        "350": 139,
        "375": 138,
        "400": 136,
        "425": 135,
        "450": 134,
        "475": null,
        "500": null,
        "525": null,
        "550": null,
        "575": null,
        "600": null,
        "625": null,
        "650": null,
        "675": null,
        "700": null,
        "725": null,
        "750": null,
        "775": null,
        "800": null,
        "825": null,
        "850": null,
        "875": null,
        "900": null
      }
    },
    {
      "block": 27,
      "line_no": 13,
      "nominal_composition": "62Ni–22Mo–15Cr",
      "product_form": "Forgings",
      "spec_no": "SB–462",
      "type_grade": null,
      "alloy_desig_uns_no": "N10362",
      "class_condition_temper": "Solution ann.",
      "size_thickness_mm": null,
      "p_no": 43,
      "min_tensile_strength_mpa": 725,
      "min_yield_strength_mpa": 310,
      "i": "NP",
      "iii": "NP",
      "viii_1": 427,
      "xii": "NP",
      "external_pressure_chart_no": "NFN–10 G5",
      "notes": null,
      "values": {
        "40": 207,
        "65": 207,
        "100": 207,
        "125": 207,
        "150": 207,
        "175": 207,
        "200": 204,
        "225": 202,
        "250": 199,
        "275": 197,
        "300": 193,
        "325": 190,
        "350": 188,
        "375": 186,
        "400": 184,
        "425": 182,
        "450": 180,
        "475": null,
        "500": null,
        "525": null,
        "550": null,
        "575": null,
        "600": null,
        "625": null,
        "650": null,
        "675": null,
        "700": null,
        "725": null,
        "750": null,
        "775": null,
        "800": null,
        "825": null,
        "850": null,
        "875": null,
        "900": null
      }
    },
    {
      "block": 27,
      "line_no": 14,
      "nominal_composition": "62Ni–22Mo–15Cr",
      "product_form": "Forgings",
      "spec_no": "SB–564",
      "type_grade": null,
      "alloy_desig_uns_no": "N10362",
      "class_condition_temper": "Solution ann.",
      "size_thickness_mm": null,
      "p_no": 43,
      "min_tensile_strength_mpa": 725,
      "min_yield_strength_mpa": 310,
      "i": "NP",
      "iii": "NP",
      "viii_1": 427,
      "xii": "NP",
      "external_pressure_chart_no": "NFN–10 …",
      "notes": null,
      "values": {
        "40": 207,
        "65": 193,
        "100": 182,
        "125": 175,
        "150": 169,
        "175": 163,
        "200": 157,
        "225": 153,
        "250": 149,
        "275": 146,
        "300": 143,
        "325": 141,
        "350": 139,
        "375": 138,
        "400": 136,
        "425": 135,
        "450": 134,
        "475": null,
        "500": null,
        "525": null,
        "550": null,
        "575": null,
        "600": null,
        "625": null,
        "650": null,
        "675": null,
        "700": null,
        "725": null,
        "750": null,
        "775": null,
        "800": null,
        "825": null,
        "850": null,
        "875": null,
        "900": null
      }
    },
    {
      "block": 27,
      "line_no": 15,
      "nominal_composition": "62Ni–22Mo–15Cr",
      "product_form": "Forgings",
      "spec_no": "SB–564",
      "type_grade": null,
      "alloy_desig_uns_no": "N10362",
      "class_condition_temper": "Solution ann.",
      "size_thickness_mm": null,
      "p_no": 43,
      "min_tensile_strength_mpa": 725,
      "min_yield_strength_mpa": 310,
      "i": "NP",
      "iii": "NP",
      "viii_1": 427,
      "xii": "NP",
      "external_pressure_chart_no": "NFN–10 G5",
      "notes": null,
      "values": {
        "40": 207,
        "65": 207,
        "100": 207,
        "125": 207,
        "150": 207,
        "175": 207,
        "200": 204,
        "225": 202,
        "250": 199,
        "275": 197,
        "300": 193,
        "325": 190,
        "350": 188,
        "375": 186,
        "400": 184,
        "425": 182,
        "450": 180,
        "475": null,
        "500": null,
        "525": null,
        "550": null,
        "575": null,
        "600": null,
        "625": null,
        "650": null,
        "675": null,
        "700": null,
        "725": null,
        "750": null,
        "775": null,
        "800": null,
        "825": null,
        "850": null,
        "875": null,
        "900": null
      }
    },
    {
      "block": 27,
      "line_no": 16,
      "nominal_composition": "62Ni–22Mo–15Cr",
      "product_form": "Rod",
      "spec_no": "SB–574",
      "type_grade": null,
      "alloy_desig_uns_no": "N10362",
      "class_condition_temper": "Solution ann.",
      "size_thickness_mm": null,
      "p_no": 43,
      "min_tensile_strength_mpa": 725,
      "min_yield_strength_mpa": 310,
      "i": "NP",
      "iii": "NP",
      "viii_1": 427,
      "xii": "NP",
      "external_pressure_chart_no": "NFN–10 …",
      "notes": null,
      "values": {
        "40": 207,
        "65": 193,
        "100": 182,
        "125": 175,
        "150": 169,
        "175": 163,
        "200": 157,
        "225": 153,
        "250": 149,
        "275": 146,
        "300": 143,
        "325": 141,
        "350": 139,
        "375": 138,
        "400": 136,
        "425": 135,
        "450": 134,
        "475": null,
        "500": null,
        "525": null,
        "550": null,
        "575": null,
        "600": null,
        "625": null,
        "650": null,
        "675": null,
        "700": null,
        "725": null,
        "750": null,
        "775": null,
        "800": null,
        "825": null,
        "850": null,
        "875": null,
        "900": null
      }
    },
    {
      "block": 27,
      "line_no": 17,
      "nominal_composition": "62Ni–22Mo–15Cr",
      "product_form": "Rod",
      "spec_no": "SB–574",
      "type_grade": null,
      "alloy_desig_uns_no": "N10362",
      "class_condition_temper": "Solution ann.",
      "size_thickness_mm": null,
      "p_no": 43,
      "min_tensile_strength_mpa": 725,
      "min_yield_strength_mpa": 310,
      "i": "NP",
      "iii": "NP",
      "viii_1": 427,
      "xii": "NP",
      "external_pressure_chart_no": "NFN–10 G5",
      "notes": null,
      "values": {
        "40": 207,
        "65": 207,
        "100": 207,
        "125": 207,
        "150": 207,
        "175": 207,
        "200": 204,
        "225": 202,
        "250": 199,
        "275": 197,
        "300": 193,
        "325": 190,
        "350": 188,
        "375": 186,
        "400": 184,
        "425": 182,
        "450": 180,
        "475": null,
        "500": null,
        "525": null,
        "550": null,
        "575": null,
        "600": null,
        "625": null,
        "650": null,
        "675": null,
        "700": null,
        "725": null,
        "750": null,
        "775": null,
        "800": null,
        "825": null,
        "850": null,
        "875": null,
        "900": null
      }
    },
    {
      "block": 27,
      "line_no": 18,
      "nominal_composition": "62Ni–22Mo–15Cr",
      "product_form": "Plate, sheet, strip",
      "spec_no": "SB–575",
      "type_grade": null,
      "alloy_desig_uns_no": "N10362",
      "class_condition_temper": "Solution ann.",
      "size_thickness_mm": null,
      "p_no": 43,
      "min_tensile_strength_mpa": 725,
      "min_yield_strength_mpa": 310,
      "i": "NP",
      "iii": "NP",
      "viii_1": 427,
      "xii": "NP",
      "external_pressure_chart_no": "NFN–10 …",
      "notes": null,
      "values": {
        "40": 207,
        "65": 193,
        "100": 182,
        "125": 175,
        "150": 169,
        "175": 163,
        "200": 157,
        "225": 153,
        "250": 149,
        "275": 146,
        "300": 143,
        "325": 141,
        "350": 139,
        "375": 138,
        "400": 136,
        "425": 135,
        "450": 134,
        "475": null,
        "500": null,
        "525": null,
        "550": null,
        "575": null,
        "600": null,
        "625": null,
        "650": null,
        "675": null,
        "700": null,
        "725": null,
        "750": null,
        "775": null,
        "800": null,
        "825": null,
        "850": null,
        "875": null,
        "900": null
      }
    },
    {
      "block": 27,
      "line_no": 19,
      "nominal_composition": "62Ni–22Mo–15Cr",
      "product_form": "Plate, sheet, strip",
      "spec_no": "SB–575",
      "type_grade": null,
      "alloy_desig_uns_no": "N10362",
      "class_condition_temper": "Solution ann.",
      "size_thickness_mm": null,
      "p_no": 43,
      "min_tensile_strength_mpa": 725,
      "min_yield_strength_mpa": 310,
      "i": "NP",
      "iii": "NP",
      "viii_1": 427,
      "xii": "NP",
      "external_pressure_chart_no": "NFN–10 G5",
      "notes": null,
      "values": {
        "40": 207,
        "65": 207,
        "100": 207,
        "125": 207,
        "150": 207,
        "175": 207,
        "200": 204,
        "225": 202,
        "250": 199,
        "275": 197,
        "300": 193,
        "325": 190,
        "350": 188,
        "375": 186,
        "400": 184,
        "425": 182,
        "450": 180,
        "475": null,
        "500": null,
        "525": null,
        "550": null,
        "575": null,
        "600": null,
        "625": null,
        "650": null,
        "675": null,
        "700": null,
        "725": null,
        "750": null,
        "775": null,
        "800": null,
        "825": null,
        "850": null,
        "875": null,
        "900": null
      }
    },
    {
      "block": 27,
      "line_no": 20,
      "nominal_composition": "62Ni–22Mo–15Cr",
      "product_form": "Wld. pipe",
      "spec_no": "SB–619",
      "type_grade": null,
      "alloy_desig_uns_no": "N10362",
      "class_condition_temper": "Solution ann.",
      "size_thickness_mm": null,
      "p_no": 43,
      "min_tensile_strength_mpa": 725,
      "min_yield_strength_mpa": 310,
      "i": "NP",
      "iii": "NP",
      "viii_1": 427,
      "xii": "NP",
      "external_pressure_chart_no": "NFN–10 G14",
      "notes": null,
      "values": {
        "40": 176,
        "65": 164,
        "100": 155,
        "125": 149,
        "150": 144,
        "175": 139,
        "200": 133,
        "225": 130,
        "250": 127,
        "275": 124,
        "300": 122,
        "325": 120,
        "350": 118,
        "375": 117,
        "400": 116,
        "425": 115,
        "450": 114,
        "475": null,
        "500": null,
        "525": null,
        "550": null,
        "575": null,
        "600": null,
        "625": null,
        "650": null,
        "675": null,
        "700": null,
        "725": null,
        "750": null,
        "775": null,
        "800": null,
        "825": null,
        "850": null,
        "875": null,
        "900": null
      }
    },
    {
      "block": 27,
      "line_no": 21,
      "nominal_composition": "62Ni–22Mo–15Cr",
      "product_form": "Wld. pipe",
      "spec_no": "SB–619",
      "type_grade": null,
      "alloy_desig_uns_no": "N10362",
      "class_condition_temper": "Solution ann.",
      "size_thickness_mm": null,
      "p_no": 43,
      "min_tensile_strength_mpa": 725,
      "min_yield_strength_mpa": 310,
      "i": "NP",
      "iii": "NP",
      "viii_1": 427,
      "xii": "NP",
      "external_pressure_chart_no": "NFN–10 G5, G14",
      "notes": null,
      "values": {
        "40": 176,
        "65": 176,
        "100": 176,
        "125": 176,
        "150": 176,
        "175": 176,
        "200": 173,
        "225": 172,
        "250": 169,
        "275": 167,
        "300": 164,
        "325": 162,
        "350": 160,
        "375": 158,
        "400": 156,
        "425": 155,
        "450": 153,
        "475": null,
        "500": null,
        "525": null,
        "550": null,
        "575": null,
        "600": null,
        "625": null,
        "650": null,
        "675": null,
        "700": null,
        "725": null,
        "750": null,
        "775": null,
        "800": null,
        "825": null,
        "850": null,
        "875": null,
        "900": null
      }
    },
    {
      "block": 27,
      "line_no": 22,
      "nominal_composition": "62Ni–22Mo–15Cr",
      "product_form": "Smls. pipe & tube",
      "spec_no": "SB–622",
      "type_grade": null,
      "alloy_desig_uns_no": "N10362",
      "class_condition_temper": "Solution ann.",
      "size_thickness_mm": null,
      "p_no": 43,
      "min_tensile_strength_mpa": 725,
      "min_yield_strength_mpa": 310,
      "i": "NP",
      "iii": "NP",
      "viii_1": 427,
      "xii": "NP",
      "external_pressure_chart_no": "NFN–10 …",
      "notes": null,
      "values": {
        "40": 207,
        "65": 193,
        "100": 182,
        "125": 175,
        "150": 169,
        "175": 163,
        "200": 157,
        "225": 153,
        "250": 149,
        "275": 146,
        "300": 143,
        "325": 141,
        "350": 139,
        "375": 138,
        "400": 136,
        "425": 135,
        "450": 134,
        "475": null,
        "500": null,
        "525": null,
        "550": null,
        "575": null,
        "600": null,
        "625": null,
        "650": null,
        "675": null,
        "700": null,
        "725": null,
        "750": null,
        "775": null,
        "800": null,
        "825": null,
        "850": null,
        "875": null,
        "900": null
      }
    },
    {
      "block": 27,
      "line_no": 23,
      "nominal_composition": "62Ni–22Mo–15Cr",
      "product_form": "Smls. pipe & tube",
      "spec_no": "SB–622",
      "type_grade": null,
      "alloy_desig_uns_no": "N10362",
      "class_condition_temper": "Solution ann.",
      "size_thickness_mm": null,
      "p_no": 43,
      "min_tensile_strength_mpa": 725,
      "min_yield_strength_mpa": 310,
      "i": "NP",
      "iii": "NP",
      "viii_1": 427,
      "xii": "NP",
      "external_pressure_chart_no": "NFN–10 G5",
      "notes": null,
      "values": {
        "40": 207,
        "65": 207,
        "100": 207,
        "125": 207,
        "150": 207,
        "175": 207,
        "200": 204,
        "225": 202,
        "250": 199,
        "275": 197,
        "300": 193,
        "325": 190,
        "350": 188,
        "375": 186,
        "400": 184,
        "425": 182,
        "450": 180,
        "475": null,
        "500": null,
        "525": null,
        "550": null,
        "575": null,
        "600": null,
        "625": null,
        "650": null,
        "675": null,
        "700": null,
        "725": null,
        "750": null,
        "775": null,
        "800": null,
        "825": null,
        "850": null,
        "875": null,
        "900": null
      }
    },
    {
      "block": 27,
      "line_no": 24,
      "nominal_composition": "62Ni–22Mo–15Cr",
      "product_form": "Wld. tube",
      "spec_no": "SB–626",
      "type_grade": null,
      "alloy_desig_uns_no": "N10362",
      "class_condition_temper": "Solution ann.",
      "size_thickness_mm": null,
      "p_no": 43,
      "min_tensile_strength_mpa": 725,
      "min_yield_strength_mpa": 310,
      "i": "NP",
      "iii": "NP",
      "viii_1": 427,
      "xii": "NP",
      "external_pressure_chart_no": "NFN–10 G14",
      "notes": null,
      "values": {
        "40": 176,
        "65": 164,
        "100": 155,
        "125": 149,
        "150": 144,
        "175": 139,
        "200": 133,
        "225": 130,
        "250": 127,
        "275": 124,
        "300": 122,
        "325": 120,
        "350": 118,
        "375": 117,
        "400": 116,
        "425": 115,
        "450": 114,
        "475": null,
        "500": null,
        "525": null,
        "550": null,
        "575": null,
        "600": null,
        "625": null,
        "650": null,
        "675": null,
        "700": null,
        "725": null,
        "750": null,
        "775": null,
        "800": null,
        "825": null,
        "850": null,
        "875": null,
        "900": null
      }
    },
    {
      "block": 27,
      "line_no": 25,
      "nominal_composition": "62Ni–22Mo–15Cr",
      "product_form": "Wld. tube",
      "spec_no": "SB–626",
      "type_grade": null,
      "alloy_desig_uns_no": "N10362",
      "class_condition_temper": "Solution ann.",
      "size_thickness_mm": null,
      "p_no": 43,
      "min_tensile_strength_mpa": 725,
      "min_yield_strength_mpa": 310,
      "i": "NP",
      "iii": "NP",
      "viii_1": 427,
      "xii": "NP",
      "external_pressure_chart_no": "NFN–10 G5, G14",
      "notes": null,
      "values": {
        "40": 176,
        "65": 176,
        "100": 176,
        "125": 176,
        "150": 176,
        "175": 176,
        "200": 173,
        "225": 172,
        "250": 169,
        "275": 167,
        "300": 164,
        "325": 162,
        "350": 160,
        "375": 158,
        "400": 156,
        "425": 155,
        "450": 153,
        "475": null,
        "500": null,
        "525": null,
        "550": null,
        "575": null,
        "600": null,
        "625": null,
        "650": null,
        "675": null,
        "700": null,
        "725": null,
        "750": null,
        "775": null,
        "800": null,
        "825": null,
        "850": null,
        "875": null,
        "900": null
      }
    },
    {
      "block": 27,
      "line_no": 26,
      "nominal_composition": "Ni–28Mo–3Fe–1.3Cr–0.25Al",
      "product_form": "Plate, sheet, strip",
      "spec_no": "SB–333",
      "type_grade": null,
      "alloy_desig_uns_no": "N10629",
      "class_condition_temper": "Solution ann.",
      "size_thickness_mm": null,
      "p_no": 44,
      "min_tensile_strength_mpa": 760,
      "min_yield_strength_mpa": 350,
      "i": "NP",
      "iii": "NP",
      "viii_1": 427,
      "xii": "NP",
      "external_pressure_chart_no": "NFN–16 G5",
      "notes": null,
      "values": {
        "40": 216,
        "65": 216,
        "100": 216,
        "125": 216,
        "150": 216,
        "175": 216,
        "200": 216,
        "225": 216,
        "250": 215,
        "275": 213,
        "300": 212,
        "325": 210,
        "350": 209,
        "375": 208,
        "400": 207,
        "425": 206,
        "450": 205,
        "475": null,
        "500": null,
        "525": null,
        "550": null,
        "575": null,
        "600": null,
        "625": null,
        "650": null,
        "675": null,
        "700": null,
        "725": null,
        "750": null,
        "775": null,
        "800": null,
        "825": null,
        "850": null,
        "875": null,
        "900": null
      }
    },
    {
      "block": 27,
      "line_no": 27,
      "nominal_composition": "Ni–28Mo–3Fe–1.3Cr–0.25Al",
      "product_form": "Plate, sheet, strip",
      "spec_no": "SB–333",
      "type_grade": null,
      "alloy_desig_uns_no": "N10629",
      "class_condition_temper": "Solution ann.",
      "size_thickness_mm": null,
      "p_no": 44,
      "min_tensile_strength_mpa": 760,
      "min_yield_strength_mpa": 350,
      "i": "NP",
      "iii": "NP",
      "viii_1": 427,
      "xii": "NP",
      "external_pressure_chart_no": "NFN–16 …",
      "notes": null,
      "values": {
        "40": 216,
        "65": 216,
        "100": 216,
        "125": 211,
        "150": 204,
        "175": 198,
        "200": 194,
        "225": 191,
        "250": 187,
        "275": 184,
        "300": 181,
        "325": 179,
        "350": 177,
        "375": 176,
        "400": 174,
        "425": 173,
        "450": 172,
        "475": null,
        "500": null,
        "525": null,
        "550": null,
        "575": null,
        "600": null,
        "625": null,
        "650": null,
        "675": null,
        "700": null,
        "725": null,
        "750": null,
        "775": null,
        "800": null,
        "825": null,
        "850": null,
        "875": null,
        "900": null
      }
    },
    {
      "block": 27,
      "line_no": 28,
      "nominal_composition": "Ni–28Mo–3Fe–1.3Cr–0.25Al",
      "product_form": "Rod",
      "spec_no": "SB–335",
      "type_grade": null,
      "alloy_desig_uns_no": "N10629",
      "class_condition_temper": "Solution ann.",
      "size_thickness_mm": null,
      "p_no": 44,
      "min_tensile_strength_mpa": 760,
      "min_yield_strength_mpa": 350,
      "i": "NP",
      "iii": "NP",
      "viii_1": 427,
      "xii": "NP",
      "external_pressure_chart_no": "NFN–16 G5",
      "notes": null,
      "values": {
        "40": 216,
        "65": 216,
        "100": 216,
        "125": 216,
