Repository: danivelas0/asme-pcc

File: resources/asme_bpvc/sec_ii/bpvc_ii_d_metric_2025/table_1b.json (part 41 of 46)
    "External Pressure Chart No.",
    "Notes"
  ],
  "columns_values": [
      "min_tensile_strength_mpa": 760,
      "min_yield_strength_mpa": 350,
      "i": "NP",
      "iii": "NP",
      "viii_1": 427,
      "xii": 343,
      "external_pressure_chart_no": "NFN–16 G14",
      "notes": null,
      "values": {
        "40": 184,
        "65": 184,
        "100": 184,
        "125": 181,
        "150": 177,
        "175": 173,
        "200": 170,
        "225": 167,
        "250": 164,
        "275": 162,
        "300": 160,
        "325": 159,
        "350": 157,
        "375": 156,
        "400": 154,
        "425": 151,
        "450": 149,
        "475": null,
        "500": null,
        "525": null,
        "550": null,
        "575": null,
        "600": null,
        "625": null,
        "650": null,
        "675": null,
        "700": null,
        "725": null,
        "750": null,
        "775": null,
        "800": null,
        "825": null,
        "850": null,
        "875": null,
        "900": null
      }
    },
    {
      "block": 28,
      "line_no": 15,
      "nominal_composition": "65Ni–29.5Mo–2Fe–2Cr",
      "product_form": "Plate, sheet, strip",
      "spec_no": "SB–333",
      "type_grade": null,
      "alloy_desig_uns_no": "N10675",
      "class_condition_temper": "Solution ann.",
      "size_thickness_mm": null,
      "p_no": 44,
      "min_tensile_strength_mpa": 760,
      "min_yield_strength_mpa": 350,
      "i": "NP",
      "iii": "NP",
      "viii_1": 427,
      "xii": 343,
      "external_pressure_chart_no": "NFN–16 G5",
      "notes": null,
      "values": {
        "40": 216,
        "65": 216,
        "100": 216,
        "125": 216,
        "150": 216,
        "175": 216,
        "200": 216,
        "225": 216,
        "250": 215,
        "275": 213,
        "300": 212,
        "325": 210,
        "350": 209,
        "375": 208,
        "400": 207,
        "425": 206,
        "450": 205,
        "475": null,
        "500": null,
        "525": null,
        "550": null,
        "575": null,
        "600": null,
        "625": null,
        "650": null,
        "675": null,
        "700": null,
        "725": null,
        "750": null,
        "775": null,
        "800": null,
        "825": null,
        "850": null,
        "875": null,
        "900": null
      }
    },
    {
      "block": 28,
      "line_no": 16,
      "nominal_composition": "65Ni–29.5Mo–2Fe–2Cr",
      "product_form": "Plate, sheet, strip",
      "spec_no": "SB–333",
      "type_grade": null,
      "alloy_desig_uns_no": "N10675",
      "class_condition_temper": "Solution ann.",
      "size_thickness_mm": null,
      "p_no": 44,
      "min_tensile_strength_mpa": 760,
      "min_yield_strength_mpa": 350,
      "i": "NP",
      "iii": "NP",
      "viii_1": 427,
      "xii": 343,
      "external_pressure_chart_no": "NFN–16 …",
      "notes": null,
      "values": {
        "40": 216,
        "65": 216,
        "100": 216,
        "125": 213,
        "150": 209,
        "175": 204,
        "200": 199,
        "225": 195,
        "250": 191,
        "275": 187,
        "300": 183,
        "325": 180,
        "350": 177,
        "375": 175,
        "400": 173,
        "425": 171,
        "450": 169,
        "475": null,
        "500": null,
        "525": null,
        "550": null,
        "575": null,
        "600": null,
        "625": null,
        "650": null,
        "675": null,
        "700": null,
        "725": null,
        "750": null,
        "775": null,
        "800": null,
        "825": null,
        "850": null,
        "875": null,
        "900": null
      }
    },
    {
      "block": 28,
      "line_no": 17,
      "nominal_composition": "65Ni–29.5Mo–2Fe–2Cr",
      "product_form": "Rod",
      "spec_no": "SB–335",
      "type_grade": null,
      "alloy_desig_uns_no": "N10675",
      "class_condition_temper": "Solution ann.",
      "size_thickness_mm": null,
      "p_no": 44,
      "min_tensile_strength_mpa": 760,
      "min_yield_strength_mpa": 350,
      "i": "NP",
      "iii": "NP",
      "viii_1": 427,
      "xii": 343,
      "external_pressure_chart_no": "NFN–16 G5",
      "notes": null,
      "values": {
        "40": 216,
        "65": 216,
        "100": 216,
        "125": 216,
        "150": 216,
        "175": 216,
        "200": 216,
        "225": 216,
        "250": 215,
        "275": 213,
        "300": 212,
        "325": 210,
        "350": 209,
        "375": 208,
        "400": 207,
        "425": 206,
        "450": 205,
        "475": null,
        "500": null,
        "525": null,
        "550": null,
        "575": null,
        "600": null,
        "625": null,
        "650": null,
        "675": null,
        "700": null,
        "725": null,
        "750": null,
        "775": null,
        "800": null,
        "825": null,
        "850": null,
        "875": null,
        "900": null
      }
    },
    {
      "block": 28,
      "line_no": 18,
      "nominal_composition": "65Ni–29.5Mo–2Fe–2Cr",
      "product_form": "Rod",
      "spec_no": "SB–335",
      "type_grade": null,
      "alloy_desig_uns_no": "N10675",
      "class_condition_temper": "Solution ann.",
      "size_thickness_mm": null,
      "p_no": 44,
      "min_tensile_strength_mpa": 760,
      "min_yield_strength_mpa": 350,
      "i": "NP",
      "iii": "NP",
      "viii_1": 427,
      "xii": 343,
      "external_pressure_chart_no": "NFN–16 …",
      "notes": null,
      "values": {
        "40": 216,
        "65": 216,
        "100": 216,
        "125": 213,
        "150": 209,
        "175": 204,
        "200": 199,
        "225": 195,
        "250": 191,
        "275": 187,
        "300": 183,
        "325": 180,
        "350": 177,
        "375": 175,
        "400": 173,
        "425": 171,
        "450": 169,
        "475": null,
        "500": null,
        "525": null,
        "550": null,
        "575": null,
        "600": null,
        "625": null,
        "650": null,
        "675": null,
        "700": null,
        "725": null,
        "750": null,
        "775": null,
        "800": null,
        "825": null,
        "850": null,
        "875": null,
        "900": null
      }
    },
    {
      "block": 28,
      "line_no": 19,
      "nominal_composition": "65Ni–29.5Mo–2Fe–2Cr",
      "product_form": "Smls. & wld. fittings",
      "spec_no": "SB–366",
      "type_grade": null,
      "alloy_desig_uns_no": "N10675",
      "class_condition_temper": "Solution ann.",
      "size_thickness_mm": null,
      "p_no": 44,
      "min_tensile_strength_mpa": 760,
      "min_yield_strength_mpa": 350,
      "i": "NP",
      "iii": "NP",
      "viii_1": 427,
      "xii": 343,
      "external_pressure_chart_no": "NFN–16 G5, W12",
      "notes": null,
      "values": {
        "40": 216,
        "65": 216,
        "100": 216,
        "125": 216,
        "150": 216,
        "175": 216,
        "200": 216,
        "225": 216,
        "250": 215,
        "275": 213,
        "300": 212,
        "325": 210,
        "350": 209,
        "375": 208,
        "400": 207,
        "425": 206,
        "450": 205,
        "475": null,
        "500": null,
        "525": null,
        "550": null,
        "575": null,
        "600": null,
        "625": null,
        "650": null,
        "675": null,
        "700": null,
        "725": null,
        "750": null,
        "775": null,
        "800": null,
        "825": null,
        "850": null,
        "875": null,
        "900": null
      }
    },
    {
      "block": 28,
      "line_no": 20,
      "nominal_composition": "65Ni–29.5Mo–2Fe–2Cr",
      "product_form": "Forgings",
      "spec_no": "SB–462",
      "type_grade": null,
      "alloy_desig_uns_no": "N10675",
      "class_condition_temper": "Solution ann.",
      "size_thickness_mm": null,
      "p_no": 44,
      "min_tensile_strength_mpa": 760,
      "min_yield_strength_mpa": 350,
      "i": "NP",
      "iii": "NP",
      "viii_1": 427,
      "xii": "NP",
      "external_pressure_chart_no": "NFN–16 G5",
      "notes": null,
      "values": {
        "40": 216,
        "65": 216,
        "100": 216,
        "125": 216,
        "150": 216,
        "175": 216,
        "200": 216,
        "225": 216,
        "250": 215,
        "275": 213,
        "300": 212,
        "325": 210,
        "350": 209,
        "375": 208,
        "400": 207,
        "425": 206,
        "450": 205,
        "475": null,
        "500": null,
        "525": null,
        "550": null,
        "575": null,
        "600": null,
        "625": null,
        "650": null,
        "675": null,
        "700": null,
        "725": null,
        "750": null,
        "775": null,
        "800": null,
        "825": null,
        "850": null,
        "875": null,
        "900": null
      }
    },
    {
      "block": 28,
      "line_no": 21,
      "nominal_composition": "65Ni–29.5Mo–2Fe–2Cr",
      "product_form": "Forgings",
      "spec_no": "SB–462",
      "type_grade": null,
      "alloy_desig_uns_no": "N10675",
      "class_condition_temper": "Solution ann.",
      "size_thickness_mm": null,
      "p_no": 44,
      "min_tensile_strength_mpa": 760,
      "min_yield_strength_mpa": 350,
      "i": "NP",
      "iii": "NP",
      "viii_1": 427,
      "xii": "NP",
      "external_pressure_chart_no": "NFN–16 …",
      "notes": null,
      "values": {
        "40": 216,
        "65": 216,
        "100": 216,
        "125": 213,
        "150": 209,
        "175": 204,
        "200": 199,
        "225": 195,
        "250": 191,
        "275": 187,
        "300": 183,
        "325": 180,
        "350": 177,
        "375": 175,
        "400": 173,
        "425": 171,
        "450": 169,
        "475": null,
        "500": null,
        "525": null,
        "550": null,
        "575": null,
        "600": null,
        "625": null,
        "650": null,
        "675": null,
        "700": null,
        "725": null,
        "750": null,
        "775": null,
        "800": null,
        "825": null,
        "850": null,
        "875": null,
        "900": null
      }
    },
    {
      "block": 28,
      "line_no": 22,
      "nominal_composition": "65Ni–29.5Mo–2Fe–2Cr",
      "product_form": "Forgings",
      "spec_no": "SB–564",
      "type_grade": null,
      "alloy_desig_uns_no": "N10675",
      "class_condition_temper": "Solution ann.",
      "size_thickness_mm": null,
      "p_no": 44,
      "min_tensile_strength_mpa": 760,
      "min_yield_strength_mpa": 350,
      "i": "NP",
      "iii": "NP",
      "viii_1": 427,
      "xii": 343,
      "external_pressure_chart_no": "NFN–16 G5",
      "notes": null,
      "values": {
        "40": 216,
        "65": 216,
        "100": 216,
        "125": 216,
        "150": 216,
        "175": 216,
        "200": 216,
        "225": 216,
        "250": 215,
        "275": 213,
        "300": 212,
        "325": 210,
        "350": 209,
        "375": 208,
        "400": 207,
        "425": 206,
        "450": 205,
        "475": null,
        "500": null,
        "525": null,
        "550": null,
        "575": null,
        "600": null,
        "625": null,
        "650": null,
        "675": null,
        "700": null,
        "725": null,
        "750": null,
        "775": null,
        "800": null,
        "825": null,
        "850": null,
        "875": null,
        "900": null
      }
    },
    {
      "block": 28,
      "line_no": 23,
      "nominal_composition": "65Ni–29.5Mo–2Fe–2Cr",
      "product_form": "Forgings",
      "spec_no": "SB–564",
      "type_grade": null,
      "alloy_desig_uns_no": "N10675",
      "class_condition_temper": "Solution ann.",
      "size_thickness_mm": null,
      "p_no": 44,
      "min_tensile_strength_mpa": 760,
      "min_yield_strength_mpa": 350,
      "i": "NP",
      "iii": "NP",
      "viii_1": 427,
      "xii": 343,
      "external_pressure_chart_no": "NFN–16 …",
      "notes": null,
      "values": {
        "40": 216,
        "65": 216,
        "100": 216,
        "125": 213,
        "150": 209,
        "175": 204,
        "200": 199,
        "225": 195,
        "250": 191,
        "275": 187,
        "300": 183,
        "325": 180,
        "350": 177,
        "375": 175,
        "400": 173,
        "425": 171,
        "450": 169,
        "475": null,
        "500": null,
        "525": null,
        "550": null,
        "575": null,
        "600": null,
        "625": null,
        "650": null,
        "675": null,
        "700": null,
        "725": null,
        "750": null,
        "775": null,
        "800": null,
        "825": null,
        "850": null,
        "875": null,
        "900": null
      }
    },
    {
      "block": 28,
      "line_no": 24,
      "nominal_composition": "65Ni–29.5Mo–2Fe–2Cr",
      "product_form": "Wld. pipe",
      "spec_no": "SB–619",
      "type_grade": null,
      "alloy_desig_uns_no": "N10675",
      "class_condition_temper": "Solution ann.",
      "size_thickness_mm": null,
      "p_no": 44,
      "min_tensile_strength_mpa": 760,
      "min_yield_strength_mpa": 350,
      "i": "NP",
      "iii": "NP",
      "viii_1": 427,
      "xii": 343,
      "external_pressure_chart_no": "NFN–16 G5, G14",
      "notes": null,
      "values": {
        "40": 184,
        "65": 184,
        "100": 184,
        "125": 184,
        "150": 184,
        "175": 184,
        "200": 184,
        "225": 184,
        "250": 183,
        "275": 181,
        "300": 180,
        "325": 179,
        "350": 178,
        "375": 177,
        "400": 176,
        "425": 175,
        "450": 174,
        "475": null,
        "500": null,
        "525": null,
        "550": null,
        "575": null,
        "600": null,
        "625": null,
        "650": null,
        "675": null,
        "700": null,
        "725": null,
        "750": null,
        "775": null,
        "800": null,
        "825": null,
        "850": null,
        "875": null,
        "900": null
      }
    },
    {
      "block": 28,
      "line_no": 25,
      "nominal_composition": "65Ni–29.5Mo–2Fe–2Cr",
      "product_form": "Wld. pipe",
      "spec_no": "SB–619",
      "type_grade": null,
      "alloy_desig_uns_no": "N10675",
      "class_condition_temper": "Solution ann.",
      "size_thickness_mm": null,
      "p_no": 44,
      "min_tensile_strength_mpa": 760,
      "min_yield_strength_mpa": 350,
      "i": "NP",
      "iii": "NP",
      "viii_1": 427,
      "xii": 343,
      "external_pressure_chart_no": "NFN–16 G14",
      "notes": null,
      "values": {
        "40": 184,
        "65": 184,
        "100": 184,
        "125": 181,
        "150": 178,
        "175": 174,
        "200": 170,
        "225": 166,
        "250": 163,
        "275": 160,
        "300": 156,
        "325": 153,
        "350": 150,
        "375": 149,
        "400": 147,
        "425": 146,
        "450": 144,
        "475": null,
        "500": null,
        "525": null,
        "550": null,
        "575": null,
        "600": null,
        "625": null,
        "650": null,
        "675": null,
        "700": null,
        "725": null,
        "750": null,
        "775": null,
        "800": null,
        "825": null,
        "850": null,
        "875": null,
        "900": null
      }
    },
    {
      "block": 28,
      "line_no": 26,
      "nominal_composition": "65Ni–29.5Mo–2Fe–2Cr",
      "product_form": "Smls. pipe & tube",
      "spec_no": "SB–622",
      "type_grade": null,
      "alloy_desig_uns_no": "N10675",
      "class_condition_temper": "Solution ann.",
      "size_thickness_mm": null,
      "p_no": 44,
      "min_tensile_strength_mpa": 760,
      "min_yield_strength_mpa": 350,
      "i": "NP",
      "iii": "NP",
      "viii_1": 427,
      "xii": 343,
      "external_pressure_chart_no": "NFN–16 G5",
      "notes": null,
      "values": {
        "40": 216,
        "65": 216,
        "100": 216,
        "125": 216,
        "150": 216,
        "175": 216,
        "200": 216,
        "225": 216,
        "250": 215,
        "275": 213,
        "300": 212,
        "325": 210,
        "350": 209,
        "375": 208,
        "400": 207,
        "425": 206,
        "450": 205,
        "475": null,
        "500": null,
        "525": null,
        "550": null,
        "575": null,
        "600": null,
        "625": null,
        "650": null,
        "675": null,
        "700": null,
        "725": null,
        "750": null,
        "775": null,
        "800": null,
        "825": null,
        "850": null,
        "875": null,
        "900": null
      }
    },
    {
      "block": 28,
      "line_no": 27,
      "nominal_composition": "65Ni–29.5Mo–2Fe–2Cr",
      "product_form": "Smls. pipe & tube",
      "spec_no": "SB–622",
      "type_grade": null,
      "alloy_desig_uns_no": "N10675",
      "class_condition_temper": "Solution ann.",
      "size_thickness_mm": null,
      "p_no": 44,
      "min_tensile_strength_mpa": 760,
      "min_yield_strength_mpa": 350,
      "i": "NP",
      "iii": "NP",
      "viii_1": 427,
      "xii": 343,
      "external_pressure_chart_no": "NFN–16 …",
      "notes": null,
      "values": {
        "40": 216,
        "65": 216,
        "100": 216,
        "125": 213,
        "150": 209,
        "175": 204,
        "200": 199,
        "225": 195,
        "250": 191,
        "275": 187,
        "300": 183,
        "325": 180,
        "350": 177,
        "375": 175,
        "400": 173,
        "425": 171,
        "450": 169,
        "475": null,
        "500": null,
        "525": null,
        "550": null,
        "575": null,
        "600": null,
        "625": null,
        "650": null,
        "675": null,
        "700": null,
        "725": null,
        "750": null,
        "775": null,
        "800": null,
        "825": null,
        "850": null,
        "875": null,
        "900": null
      }
    },
    {
      "block": 28,
      "line_no": 28,
      "nominal_composition": "65Ni–29.5Mo–2Fe–2Cr",
      "product_form": "Wld. tube",
      "spec_no": "SB–626",
      "type_grade": null,
      "alloy_desig_uns_no": "N10675",
      "class_condition_temper": "Solution ann.",
      "size_thickness_mm": null,
      "p_no": 44,
      "min_tensile_strength_mpa": 760,
      "min_yield_strength_mpa": 350,
      "i": "NP",
      "iii": "NP",
      "viii_1": 427,
      "xii": 343,
      "external_pressure_chart_no": "NFN–16 G5, G14",
      "notes": null,
      "values": {
        "40": 184,
        "65": 184,
        "100": 184,
        "125": 184,
        "150": 184,
        "175": 184,
        "200": 184,
        "225": 184,
        "250": 183,
        "275": 181,
        "300": 180,
        "325": 179,
        "350": 178,
        "375": 177,
        "400": 176,
        "425": 175,
        "450": 174,
        "475": null,
        "500": null,
        "525": null,
        "550": null,
        "575": null,
        "600": null,
        "625": null,
        "650": null,
        "675": null,
        "700": null,
        "725": null,
        "750": null,
        "775": null,
        "800": null,
        "825": null,
        "850": null,
        "875": null,
        "900": null
      }
    },
    {
      "block": 28,
      "line_no": 29,
      "nominal_composition": "65Ni–29.5Mo–2Fe–2Cr",
      "product_form": "Wld. tube",
      "spec_no": "SB–626",
      "type_grade": null,
      "alloy_desig_uns_no": "N10675",
      "class_condition_temper": "Solution ann.",
      "size_thickness_mm": null,
      "p_no": 44,
      "min_tensile_strength_mpa": 760,
      "min_yield_strength_mpa": 350,
      "i": "NP",
      "iii": "NP",
      "viii_1": 427,
      "xii": 343,
      "external_pressure_chart_no": "NFN–16 G14",
      "notes": null,
      "values": {
        "40": 184,
        "65": 184,
        "100": 184,
        "125": 181,
        "150": 178,
        "175": 174,
        "200": 170,
        "225": 166,
        "250": 163,
        "275": 160,
        "300": 156,
        "325": 153,
        "350": 150,
        "375": 149,
        "400": 147,
        "425": 146,
        "450": 144,
        "475": null,
        "500": null,
        "525": null,
        "550": null,
        "575": null,
        "600": null,
        "625": null,
        "650": null,
        "675": null,
        "700": null,
        "725": null,
        "750": null,
        "775": null,
        "800": null,
        "825": null,
        "850": null,
        "875": null,
        "900": null
      }
    },
    {
      "block": 28,
      "line_no": 30,
      "nominal_composition": "37Ni–30Co–28Cr–2.7Si",
      "product_form": "Smls. & wld. fittings",
      "spec_no": "SB–366",
      "type_grade": null,
      "alloy_desig_uns_no": "N12160",
      "class_condition_temper": "Solution ann.",
      "size_thickness_mm": null,
      "p_no": 46,
      "min_tensile_strength_mpa": 620,
      "min_yield_strength_mpa": 240,
      "i": "NP",
      "iii": "NP",
      "viii_1": 816,
      "xii": "NP",
      "external_pressure_chart_no": "NFN–13",
      "notes": "G5, T14, W12",
      "values": {
        "40": 161,
        "65": 161,
        "100": 161,
        "125": 161,
        "150": 161,
        "175": 159,
        "200": 154,
        "225": 148,
        "250": 142,
        "275": 137,
        "300": 133,
        "325": 130,
        "350": 128,
        "375": 127,
        "400": 126,
        "425": 126,
        "450": 126,
        "475": 126,
        "500": 126,
        "525": 122,
        "550": 105,
        "575": 89.2,
        "600": 72.4,
        "625": 61.2,
        "650": 51.3,
        "675": 43.2,
        "700": 36.2,
        "725": 31.0,
        "750": 26.5,
        "775": 22.5,
        "800": 19.1,
        "825": 16.1,
        "850": null,
        "875": null,
        "900": null
      }
    },
    {
      "block": 28,
      "line_no": 31,
      "nominal_composition": "37Ni–30Co–28Cr–2.7Si",
      "product_form": "Plate, sheet, strip",
      "spec_no": "SB–435",
      "type_grade": null,
      "alloy_desig_uns_no": "N12160",
      "class_condition_temper": "Solution ann.",
      "size_thickness_mm": null,
      "p_no": 46,
      "min_tensile_strength_mpa": 620,
      "min_yield_strength_mpa": 240,
      "i": "NP",
      "iii": "NP",
      "viii_1": 816,
      "xii": "NP",
      "external_pressure_chart_no": "NFN–13 T14",
      "notes": null,
      "values": {
        "40": 161,
        "65": 151,
        "100": 139,
        "125": 132,
        "150": 126,
        "175": 120,
        "200": 115,
        "225": 110,
        "250": 105,
        "275": 101,
        "300": 98.6,
        "325": 96.5,
        "350": 94.7,
        "375": 93.8,
        "400": 93.8,
        "425": 93.1,
        "450": 93.1,
        "475": 93.1,
        "500": 93.1,
        "525": 93.1,
        "550": 93.0,
        "575": 89.2,
        "600": 72.4,
        "625": 61.2,
        "650": 51.3,
        "675": 43.2,
        "700": 36.2,
        "725": 31.0,
        "750": 26.5,
        "775": 22.5,
        "800": 19.1,
        "825": 16.1,
        "850": null,
        "875": null,
        "900": null
      }
    },
    {
      "block": 28,
      "line_no": 32,
      "nominal_composition": "37Ni–30Co–28Cr–2.7Si",
      "product_form": "Plate, sheet, strip",
      "spec_no": "SB–435",
      "type_grade": null,
      "alloy_desig_uns_no": "N12160",
      "class_condition_temper": "Solution ann.",
      "size_thickness_mm": null,
      "p_no": 46,
      "min_tensile_strength_mpa": 620,
      "min_yield_strength_mpa": 240,
      "i": "NP",
      "iii": "NP",
      "viii_1": 816,
      "xii": "NP",
      "external_pressure_chart_no": "NFN–13 G5, T14",
      "notes": null,
      "values": {
        "40": 161,
        "65": 161,
        "100": 161,
        "125": 161,
        "150": 161,
        "175": 159,
        "200": 154,
        "225": 148,
        "250": 142,
        "275": 137,
        "300": 133,
        "325": 130,
        "350": 128,
        "375": 127,
        "400": 126,
        "425": 126,
        "450": 126,
        "475": 126,
        "500": 126,
        "525": 122,
        "550": 105,
        "575": 89.2,
        "600": 72.4,
        "625": 61.2,
        "650": 51.3,
        "675": 43.2,
        "700": 36.2,
        "725": 31.0,
        "750": 26.5,
        "775": 22.5,
        "800": 19.1,
        "825": 16.1,
        "850": null,
        "875": null,
        "900": null
      }
    },
    {
      "block": 28,
      "line_no": 33,
      "nominal_composition": "37Ni–30Co–28Cr–2.7Si",
      "product_form": "Forgings",
      "spec_no": "SB–564",
      "type_grade": null,
      "alloy_desig_uns_no": "N12160",
      "class_condition_temper": "Solution ann.",
      "size_thickness_mm": null,
      "p_no": 46,
      "min_tensile_strength_mpa": 620,
      "min_yield_strength_mpa": 240,
      "i": "NP",
      "iii": "NP",
      "viii_1": 816,
      "xii": "NP",
      "external_pressure_chart_no": "NFN–13 T14",
      "notes": null,
      "values": {
        "40": 161,
        "65": 151,
        "100": 139,
        "125": 132,
        "150": 126,
        "175": 120,
        "200": 115,
        "225": 110,
        "250": 105,
        "275": 101,
        "300": 98.6,
        "325": 96.5,
        "350": 94.7,
        "375": 93.8,
        "400": 93.8,
        "425": 93.1,
        "450": 93.1,
        "475": 93.1,
        "500": 93.1,
        "525": 93.1,
        "550": 93.0,
        "575": 89.2,
        "600": 72.4,
        "625": 61.2,
        "650": 51.3,
        "675": 43.2,
        "700": 36.2,
        "725": 31.0,
        "750": 26.5,
        "775": 22.5,
        "800": 19.1,
        "825": 16.1,
        "850": null,
        "875": null,
        "900": null
      }
    },
    {
      "block": 28,
      "line_no": 34,
      "nominal_composition": "37Ni–30Co–28Cr–2.7Si",
      "product_form": "Forgings",
      "spec_no": "SB–564",
      "type_grade": null,
      "alloy_desig_uns_no": "N12160",
      "class_condition_temper": "Solution ann.",
      "size_thickness_mm": null,
      "p_no": 46,
      "min_tensile_strength_mpa": 620,
      "min_yield_strength_mpa": 240,
      "i": "NP",
      "iii": "NP",
      "viii_1": 816,
      "xii": "NP",
      "external_pressure_chart_no": "NFN–13 G5, T14",
      "notes": null,
      "values": {
        "40": 161,
        "65": 161,
        "100": 161,
        "125": 161,
        "150": 161,
        "175": 159,
        "200": 154,
        "225": 148,
        "250": 142,
        "275": 137,
        "300": 133,
        "325": 130,
        "350": 128,
        "375": 127,
        "400": 126,
        "425": 126,
        "450": 126,
        "475": 126,
        "500": 126,
        "525": 122,
        "550": 105,
        "575": 89.2,
        "600": 72.4,
        "625": 61.2,
        "650": 51.3,
        "675": 43.2,
        "700": 36.2,
        "725": 31.0,
        "750": 26.5,
        "775": 22.5,
        "800": 19.1,
        "825": 16.1,
        "850": null,
        "875": null,
        "900": null
      }
    },
    {
      "block": 28,
      "line_no": 35,
      "nominal_composition": "37Ni–30Co–28Cr–2.7Si",
      "product_form": "Rod",
      "spec_no": "SB–572",
      "type_grade": null,
      "alloy_desig_uns_no": "N12160",
      "class_condition_temper": "Solution ann.",
      "size_thickness_mm": null,
      "p_no": 46,
      "min_tensile_strength_mpa": 620,
      "min_yield_strength_mpa": 240,
      "i": "NP",
      "iii": "NP",
      "viii_1": 816,
      "xii": "NP",
      "external_pressure_chart_no": "NFN–13 T14",
      "notes": null,
      "values": {
        "40": 161,
        "65": 151,
        "100": 139,
        "125": 132,
        "150": 126,
        "175": 120,
        "200": 115,
        "225": 110,
        "250": 105,
        "275": 101,
        "300": 98.6,
        "325": 96.5,
        "350": 94.7,
        "375": 93.8,
        "400": 93.8,
        "425": 93.1,
        "450": 93.1,
        "475": 93.1,
        "500": 93.1,
        "525": 93.1,
        "550": 93.0,
        "575": 89.2,
        "600": 72.4,
        "625": 61.2,
        "650": 51.3,
        "675": 43.2,
        "700": 36.2,
        "725": 31.0,
        "750": 26.5,
        "775": 22.5,
        "800": 19.1,
        "825": 16.1,
        "850": null,
        "875": null,
        "900": null
      }
    },
    {
      "block": 28,
      "line_no": 36,
      "nominal_composition": "37Ni–30Co–28Cr–2.7Si",
      "product_form": "Rod",
      "spec_no": "SB–572",
      "type_grade": null,
      "alloy_desig_uns_no": "N12160",
      "class_condition_temper": "Solution ann.",
      "size_thickness_mm": null,
      "p_no": 46,
      "min_tensile_strength_mpa": 620,
      "min_yield_strength_mpa": 240,
      "i": "NP",
      "iii": "NP",
      "viii_1": 816,
      "xii": "NP",
      "external_pressure_chart_no": "NFN–13 G5, T14",
      "notes": null,
      "values": {
        "40": 161,
        "65": 161,
        "100": 161,
        "125": 161,
        "150": 161,
        "175": 159,
        "200": 154,
        "225": 148,
        "250": 142,
        "275": 137,
        "300": 133,
        "325": 130,
        "350": 128,
        "375": 127,
        "400": 126,
        "425": 126,
        "450": 126,
        "475": 126,
        "500": 126,
        "525": 122,
        "550": 105,
        "575": 89.2,
        "600": 72.4,
        "625": 61.2,
        "650": 51.3,
        "675": 43.2,
        "700": 36.2,
        "725": 31.0,
        "750": 26.5,
        "775": 22.5,
        "800": 19.1,
        "825": 16.1,
        "850": null,
        "875": null,
        "900": null
      }
    },
    {
      "block": 28,
      "line_no": 37,
      "nominal_composition": "37Ni–30Co–28Cr–2.7Si",
      "product_form": "Wld. pipe",
      "spec_no": "SB–619",
      "type_grade": null,
      "alloy_desig_uns_no": "N12160",
      "class_condition_temper": "Solution ann.",
      "size_thickness_mm": null,
      "p_no": 46,
      "min_tensile_strength_mpa": 620,
      "min_yield_strength_mpa": 240,
      "i": "NP",
      "iii": "NP",
      "viii_1": 816,
      "xii": "NP",
      "external_pressure_chart_no": "NFN–13 G14, T14",
      "notes": null,
      "values": {
        "40": 137,
        "65": 128,
        "100": 118,
        "125": 113,
        "150": 107,
        "175": 102,
        "200": 97.3,
        "225": 93.1,
        "250": 89.5,
        "275": 86.6,
        "300": 84.1,
        "325": 81.9,
        "350": 80.4,
        "375": 80.0,
        "400": 80.0,
        "425": 79.3,
        "450": 79.3,
        "475": 79.3,
        "500": 79.3,
        "525": 79.3,
        "550": 79.3,
        "575": 76.1,
        "600": 61.8,
        "625": 51.8,
        "650": 43.8,
        "675": 37.0,
        "700": 30.6,
        "725": 26.5,
        "750": 22.8,
        "775": 19.4,
        "800": 16.4,
        "825": 13.3,
        "850": null,
        "875": null,
        "900": null
      }
    },
    {
      "block": 28,
      "line_no": 38,
      "nominal_composition": "37Ni–30Co–28Cr–2.7Si",
      "product_form": "Wld. pipe",
      "spec_no": "SB–619",
      "type_grade": null,
      "alloy_desig_uns_no": "N12160",
      "class_condition_temper": "Solution ann.",
      "size_thickness_mm": null,
      "p_no": 46,
      "min_tensile_strength_mpa": 620,
      "min_yield_strength_mpa": 240,
      "i": "NP",
      "iii": "NP",
      "viii_1": 816,
      "xii": "NP",
      "external_pressure_chart_no": "NFN–13",
      "notes": "G5, G14, T14",
      "values": {
        "40": 137,
        "65": 137,
        "100": 137,
        "125": 137,
        "150": 136,
        "175": 135,
        "200": 131,
        "225": 126,
        "250": 121,
        "275": 117,
        "300": 113,
        "325": 111,
        "350": 108,
        "375": 108,
        "400": 108,
        "425": 108,
        "450": 108,
        "475": 108,
        "500": 108,
        "525": 104,
        "550": 89.4,
        "575": 76.1,
        "600": 61.8,
        "625": 51.8,
        "650": 43.8,
        "675": 37.0,
        "700": 30.6,
        "725": 26.5,
        "750": 22.8,
        "775": 19.4,
        "800": 16.4,
        "825": 13.3,
        "850": null,
        "875": null,
        "900": null
      }
    },
    {
      "block": 28,
      "line_no": 39,
      "nominal_composition": "37Ni–30Co–28Cr–2.7Si",
      "product_form": "Smls. pipe & tube",
      "spec_no": "SB–622",
      "type_grade": null,
      "alloy_desig_uns_no": "N12160",
      "class_condition_temper": "Solution ann.",
      "size_thickness_mm": null,
      "p_no": 46,
      "min_tensile_strength_mpa": 620,
      "min_yield_strength_mpa": 240,
      "i": "NP",
      "iii": "NP",
      "viii_1": 816,
      "xii": "NP",
      "external_pressure_chart_no": "NFN–13 T14",
      "notes": null,
      "values": {
        "40": 161,
        "65": 151,
        "100": 139,
        "125": 132,
        "150": 126,
        "175": 120,
        "200": 115,
        "225": 110,
        "250": 105,
        "275": 101,
        "300": 98.6,
        "325": 96.5,
        "350": 94.7,
        "375": 93.8,
        "400": 93.8,
        "425": 93.1,
        "450": 93.1,
        "475": 93.1,
        "500": 93.1,
        "525": 93.1,
        "550": 93.0,
        "575": 89.2,
        "600": 72.4,
        "625": 61.2,
        "650": 51.3,
        "675": 43.2,
        "700": 36.2,
        "725": 31.0,
        "750": 26.5,
        "775": 22.5,
        "800": 19.1,
        "825": 16.1,
        "850": null,
        "875": null,
        "900": null
      }
    },
    {
      "block": 28,
      "line_no": 40,
      "nominal_composition": "37Ni–30Co–28Cr–2.7Si",
      "product_form": "Smls. pipe & tube",
      "spec_no": "SB–622",
      "type_grade": null,
      "alloy_desig_uns_no": "N12160",
      "class_condition_temper": "Solution ann.",
      "size_thickness_mm": null,
      "p_no": 46,
      "min_tensile_strength_mpa": 620,
      "min_yield_strength_mpa": 240,
      "i": "NP",
      "iii": "NP",
      "viii_1": 816,
      "xii": "NP",
      "external_pressure_chart_no": "NFN–13 G5, T14",
      "notes": null,
      "values": {
        "40": 161,
        "65": 161,
        "100": 161,
        "125": 161,
        "150": 161,
        "175": 159,
        "200": 154,
        "225": 148,
        "250": 142,
        "275": 137,
        "300": 133,
        "325": 130,
        "350": 128,
        "375": 127,
        "400": 126,
        "425": 126,
        "450": 126,
        "475": 126,
        "500": 126,
        "525": 122,
        "550": 105,
        "575": 89.2,
        "600": 72.4,
        "625": 61.2,
        "650": 51.3,
        "675": 43.2,
        "700": 36.2,
        "725": 31.0,
        "750": 26.5,
        "775": 22.5,
        "800": 19.1,
        "825": 16.1,
        "850": null,
        "875": null,
        "900": null
      }
    },
    {
      "block": 28,
      "line_no": 41,
      "nominal_composition": "37Ni–30Co–28Cr–2.7Si",
      "product_form": "Wld. tube",
      "spec_no": "SB–626",
      "type_grade": null,
      "alloy_desig_uns_no": "N12160",
      "class_condition_temper": "Solution ann.",
      "size_thickness_mm": null,
      "p_no": 46,
      "min_tensile_strength_mpa": 620,
      "min_yield_strength_mpa": 240,
      "i": "NP",
      "iii": "NP",
      "viii_1": 816,
      "xii": "NP",
      "external_pressure_chart_no": "NFN–13 G14, T14",
      "notes": null,
      "values": {
        "40": 137,
        "65": 128,
        "100": 118,
        "125": 113,
        "150": 107,
        "175": 102,
        "200": 97.3,
        "225": 93.1,
        "250": 89.5,
        "275": 86.6,
        "300": 84.1,
        "325": 81.9,
        "350": 80.4,
        "375": 80.0,
        "400": 80.0,
        "425": 79.3,
        "450": 79.3,
        "475": 79.3,
        "500": 79.3,
        "525": 79.3,
        "550": 79.3,
        "575": 76.1,
        "600": 61.8,
        "625": 51.8,
        "650": 43.8,
        "675": 37.0,
        "700": 30.6,
        "725": 26.5,
        "750": 22.8,
        "775": 19.4,
        "800": 16.4,
        "825": 13.3,
        "850": null,
        "875": null,
        "900": null
      }
    },
    {
      "block": 28,
      "line_no": 42,
      "nominal_composition": "37Ni–30Co–28Cr–2.7Si",
      "product_form": "Wld. tube",
      "spec_no": "SB–626",
      "type_grade": null,
      "alloy_desig_uns_no": "N12160",
      "class_condition_temper": "Solution ann.",
      "size_thickness_mm": null,
      "p_no": 46,
      "min_tensile_strength_mpa": 620,
      "min_yield_strength_mpa": 240,
      "i": "NP",
      "iii": "NP",
      "viii_1": 816,
      "xii": "NP",
      "external_pressure_chart_no": "NFN–13",
      "notes": "G5, G14, T14",
      "values": {
        "40": 137,
        "65": 137,
        "100": 137,
        "125": 137,
        "150": 136,
        "175": 135,
        "200": 131,
        "225": 126,
        "250": 121,
        "275": 117,
        "300": 113,
        "325": 111,
        "350": 108,
        "375": 108,
        "400": 108,
        "425": 108,
        "450": 108,
        "475": 108,
        "500": 108,
        "525": 104,
        "550": 89.4,
        "575": 76.1,
        "600": 61.8,
        "625": 51.8,
        "650": 43.8,
        "675": 37.0,
        "700": 30.6,
        "725": 26.5,
        "750": 22.8,
        "775": 19.4,
        "800": 16.4,
        "825": 13.3,
        "850": null,
        "875": null,
        "900": null
      }
    },
    {
      "block": 28,
      "line_no": 43,
      "nominal_composition": "59Ni–22Cr–14Mo–4Fe–3W",
      "product_form": "Castings",
      "spec_no": "SA–494",
      "type_grade": "CX2MW",
      "alloy_desig_uns_no": "N26022",
      "class_condition_temper": "Solution ann.",
      "size_thickness_mm": null,
      "p_no": 43,
      "min_tensile_strength_mpa": 550,
      "min_yield_strength_mpa": 310,
      "i": "NP",
      "iii": "NP",
      "viii_1": 260,
      "xii": 260,
      "external_pressure_chart_no": "NFN–10 G15",
      "notes": null,
      "values": {
        "40": 158,
        "65": 156,
        "100": 152,
        "125": 150,
        "150": 149,
        "175": 148,
        "200": 148,
        "225": 148,
        "250": 148,
        "275": 148,
        "300": null,
        "325": null,
        "350": null,
        "375": null,
        "400": null,
        "425": null,
        "450": null,
        "475": null,
        "500": null,
        "525": null,
        "550": null,
        "575": null,
        "600": null,
        "625": null,
        "650": null,
        "675": null,
        "700": null,
        "725": null,
        "750": null,
        "775": null,
        "800": null,
        "825": null,
        "850": null,
        "875": null,
        "900": null
      }
    },
    {
      "block": 28,
      "line_no": 44,
      "nominal_composition": "53Ni–17Mo–16Cr–6Fe–5W",
      "product_form": "Castings",
      "spec_no": "SA–494",
      "type_grade": "CW–12MW/C",
      "alloy_desig_uns_no": "N30002",
      "class_condition_temper": "Annealed",
      "size_thickness_mm": null,
      "p_no": null,
      "min_tensile_strength_mpa": 495,
      "min_yield_strength_mpa": 275,
      "i": "NP",
      "iii": "NP",
      "viii_1": 538,
      "xii": 343,
      "external_pressure_chart_no": "NFN–10 G15, W1",
      "notes": null,
      "values": {
        "40": 142,
        "65": 138,
        "100": 133,
        "125": 130,
        "150": 128,
        "175": 128,
        "200": 128,
        "225": 127,
        "250": 126,
        "275": 122,
        "300": 118,
        "325": 117,
        "350": 117,
        "375": 117,
        "400": 117,
        "425": 117,
        "450": 117,
        "475": 115,
        "500": 112,
        "525": 110,
        "550": 108,
        "575": null,
        "600": null,
        "625": null,
        "650": null,
        "675": null,
        "700": null,
        "725": null,
        "750": null,
        "775": null,
        "800": null,
        "825": null,
        "850": null,
        "875": null,
        "900": null
      }
    },
    {
      "block": 28,
