Repository: danivelas0/asme-pcc

File: resources/asme_pcc/pcc_2/p4_nonmetallic/art_401_nonmetallic_composite/art_401.json (part 3 of 3)
{
      "text": "(c) The basic structure of a composite repair in this context is considered in Figure 401-5.1-1."
    },
    {
      "type": "section_header",
      "page": 220,
      "number": "401-5.2",
      "level": 3,
      "text": "401-5.2 Defects Within the Repair System"
    },
    {
      "type": "paragraph",
      "page": 220,
      "text": "(a) The Repair System supplier shall provide postinstallation visual inspection criteria. Guidance on defects and allowable limits that are likely to be of importance are given in Table 401-5.2-1 ."
    },
    {
      "type": "paragraph",
      "page": 220,
      "text": "(b) The installer shall take care to ensure that these defects are not formed during application of the Repair System."
    },
    {
      "type": "section_header",
      "page": 220,
      "number": "401-5.3",
      "level": 3,
      "text": "401-5.3 Repair of Defects Within the Repair System"
    },
    {
      "type": "paragraph",
      "page": 220,
      "text": "(a) Dry areas in the polymer-rich surface layer may be repaired by abrading and cleaning the affected area and then wetting out with more polymer."
    },
    {
      "type": "paragraph",
      "page": 220,
      "text": "(b) Repairs containing defects that exceed the limits in Table 401-5.2-1 shall be removed in their entirety and a new repair installed. However, on agreement with the owner, local removal of the damaged area and reapplication of the Repair System materials to this area are allowable if the Repair System supplier can demonstrate that this will restore the full performance of the repair."
    },
    {
      "type": "section_header",
      "page": 220,
      "number": "401-5.4",
      "level": 3,
      "text": "401-5.4 Inspection Methods"
    },
    {
      "type": "section_header",
      "page": 220,
      "number": "401-5.4.1",
      "level": 4,
      "text": "401-5.4.1 Visual Inspection"
    },
    {
      "type": "paragraph",
      "page": 220,
      "text": "(a) The inspection of the repair (composite) laminate may be performed visually after installation."
    },
    {
      "type": "paragraph",
      "page": 220,
      "text": "(b) The inspection of the bond quality between the repair laminate and substrate may be performed visually during installation."
    },
    {
      "type": "paragraph",
      "page": 220,
      "text": "(c) The inspection of the substrate may be performed visually before installation of the repair (composite) laminate."
    },
    {
      "type": "section_header",
      "page": 220,
      "number": "401-5.4.2",
      "level": 4,
      "text": "401-5.4.2 Hardness Test"
    },
    {
      "type": "paragraph",
      "page": 220,
      "text": "(a) Barcol hardness may be performed in accordance with Table 401-3.2-1 ."
    },
    {
      "type": "paragraph",
      "page": 220,
      "text": "(b) Shore hardness may be performed in accordance with Table 401-3.2-1 ."
    },
    {
      "type": "section_header",
      "page": 220,
      "number": "401-5.4.3",
      "level": 4,
      "text": "401-5.4.3 Tap Test"
    },
    {
      "type": "paragraph",
      "page": 220,
      "text": "(a) The tap test may be utilized to identify delaminations and voids in the cured laminate that sound hollow in comparison with a solid area."
    },
    {
      "type": "paragraph",
      "page": 220,
      "text": "(b) In the tap test, the surface of the structure is tapped by hand using a hard, blunt object, such as a tapping hammer [less than 60 g (2 oz)], a sounding wand, or a coin. NOTE: This method is often used as the first inspection method, which may be followed by other NDE techniques."
    },
    {
      "type": "paragraph",
      "page": 220,
      "text": "401-5.4.4 Repair System Supplier Guidance. Refer to Repair System supplier for guidance on methods for inspecting the Repair System."
    },
    {
      "type": "table",
      "page": 220,
      "number": "401-4.6-1",
      "caption": "Table 401-4.6-1 Hold Points During Installation",
      "structure": "reconstructed",
      "html": "<content-ref src='/page/219/Reference/430'></content-ref><table><thead><tr><th></th><th>Hold Point</th><th>Checked By</th></tr></thead><tbody><tr><td>Method</td><td>statement</td><td>Installer</td></tr><tr><td>Materials</td><td>preparation</td><td></td></tr><tr><td>□</td><td>reinforcement</td><td></td></tr><tr><td>□</td><td>polymer</td><td></td></tr><tr><td></td><td>Substrate surface preparation</td><td></td></tr><tr><td>□</td><td>inspection</td><td></td></tr><tr><td></td><td></td><td>Installer or supervisor</td></tr><tr><td>Filler</td><td>profile</td><td>Installer</td></tr><tr><td>Stage</td><td>check on reinforcement</td><td>lay-up Installer</td></tr><tr><td>Tests</td><td>on repair laminate</td><td></td></tr><tr><td>□ cure</td><td>(hardness)</td><td></td></tr><tr><td>□</td><td>thickness</td><td></td></tr><tr><td>□</td><td>dimensions</td><td></td></tr><tr><td>□</td><td>external inspection (see</td><td>Table 401-5.2-1)</td></tr><tr><td></td><td></td><td>Installer or supervisor</td></tr><tr><td>Pressure</td><td>test</td><td>Inspection authority</td></tr></tbody></table>",
      "text": "Hold Point Checked By Method statement Installer Materials preparation □ reinforcement □ polymer Substrate surface preparation □ inspection Installer or supervisor Filler profile Installer Stage check on reinforcement lay-up Installer Tests on repair laminate □ cure (hardness) □ thickness □ dimensions □ external inspection (see Table 401-5.2-1) Installer or supervisor Pressure test Inspection authority",
      "verification": {
        "cells_checked": 36,
        "cell_traceability": 1.0,
        "unsourced_words": 0,
        "unsourced_examples": []
      }
    },
    {
      "type": "section_header",
      "page": 221,
      "number": "401-5.5",
      "level": 3,
      "text": "401-5.5 Repair System Replacement Strategy"
    },
    {
      "type": "paragraph",
      "page": 221,
      "text": "(a) The maintenance and replacement strategy for Repair Systems will be a function of the type of original defect in the component."
    },
    {
      "type": "paragraph",
      "page": 221,
      "text": "(b) For above-ground process systems, visual inspection of the repair laminate for defects in accordance with Table 401-5.2-1 should be performed as part of the maintenance strategy. The frequency of inspection should be determined in accordance with the risk assessment. If defects are located, then further assessment will be required."
    },
    {
      "type": "paragraph",
      "page": 221,
      "text": "(c) If the assessment determines that replacement is required, then replacement options include"
    },
    {
      "type": "paragraph",
      "page": 221,
      "text": "(1) removal of the repair (e.g., through ultra-high"
    },
    {
      "type": "paragraph",
      "page": 221,
      "text": "pressure water jetting or sand blasting) and replacement (2) repair the repair laminate. In this case the damaged repair laminate shall be considered as the defect for design purposes and a new repair designed according to para. 401-3.4"
    },
    {
      "type": "paragraph",
      "page": 221,
      "text": "(3) localized repair of the damaged area, para. 401-5.3"
    },
    {
      "type": "paragraph",
      "page": 221,
      "text": "401-5.5.1 External Defects. For external defects, it is assumed that further deterioration of the defect is stopped on application of the repair laminate. Therefore, the maintenance strategy should be to ensure that the repair laminate remains intact, i.e., the repair laminate is not damaged or delaminated in part from the substrate."
    },
    {
      "type": "section_header",
      "page": 221,
      "number": "401-5.5.2",
      "level": 4,
      "text": "401-5.5.2 Internal or Through-Wall Defects"
    },
    {
      "type": "paragraph",
      "page": 221,
      "text": "NOTE: For internal corrosion or through-wall defects, further deterioration or growth of the defect can continue despite application of the repair laminate."
    },
    {
      "type": "paragraph",
      "page": 221,
      "text": "(a) In addition to the requirements set out in para. 401-5.5.1, the maintenance strategy should ensure that the internal defect does not grow to a size greater than assumed in the design of the repair or that the repair laminate does not delaminate from the component substrate."
    },
    {
      "type": "paragraph",
      "page": 221,
      "text": "(b) The frequency of inspection should be determined in accordance with the risk assessment."
    },
    {
      "type": "paragraph",
      "page": 221,
      "text": "(c) If the design assessment determines that the Repair System is no longer fit for purpose, then other maintenance/repair options should be considered, as described in this Standard."
    },
    {
      "type": "section_header",
      "page": 221,
      "number": "401-6",
      "level": 2,
      "text": "401-6 SYSTEM PRESSURE TESTING"
    },
    {
      "type": "paragraph",
      "page": 221,
      "text": "(a) System pressure testing, if required, shall be specified by the owner."
    },
    {
      "type": "paragraph",
      "page": 221,
      "text": "(b) All repairs shall be cured in accordance with the Repair System supplier instructions before pressure testing."
    },
    {
      "type": "paragraph",
      "page": 221,
      "text": "(c) A pressure test of not less than 1.0 times the MAOP/ MOP shall be performed."
    },
    {
      "type": "paragraph",
      "page": 221,
      "text": "(d) A pressure test may be performed for a reasonable period of time to capture other potential Repair System conditions."
    },
    {
      "type": "paragraph",
      "page": 221,
      "text": "(e) If the test pressure exceeds the pressure for which the Repair System has been designed, then this higher pressure shall be considered as a separate design case. For the purposes of the calculation, the test condition may be treated as an occasional load."
    },
    {
      "type": "paragraph",
      "page": 221,
      "text": "(f) Any signs of leakage or indication of repair laminate failure shall be cause for rejection of the repair."
    },
    {
      "type": "paragraph",
      "page": 221,
      "text": "(g) See Article 501 for additional guidance on pressure testing."
    },
    {
      "type": "section_header",
      "page": 221,
      "number": "401-7",
      "level": 2,
      "text": "401-7 REFERENCES"
    },
    {
      "type": "section_header",
      "page": 221,
      "number": "401-7.1",
      "level": 3,
      "text": "401-7.1 Referenced Codes and Standards"
    },
    {
      "type": "paragraph",
      "page": 221,
      "text": "The following codes and standards are referenced in this Article."
    },
    {
      "type": "paragraph",
      "page": 221,
      "text": "API RP 579-1-2016/ASME FFS-1, Fitness-For-Service (latest edition)"
    },
    {
      "type": "paragraph",
      "page": 221,
      "text": "API 620-2013, Design and Construction of Large, Welded, Low-pressure Storage Tanks"
    },
    {
      "type": "figure",
      "page": 221,
      "number": "401-5.1-1",
      "caption": "Figure 401-5.1-1 Schematic of a Repair System and Location of Defects",
      "image": "fig/fig_401_5_1_1.png"
    },
    {
      "type": "figure",
      "page": 221,
      "image": "fig/art_401_figure_3.png"
    },
    {
      "type": "paragraph",
      "page": 222,
      "text": "API 650-2013 with 2014 addendum, Welded Tanks for Oil Storage Publisher: American Petroleum Institute (API), 200 Massachusetts Avenue NW, Suite 1100, Washington, DC 20001-5571 (www.api.org ) ASME B31.1-2016, Power Piping ASME B31.3-2016, Process Piping ASME B31.4-2016, Pipeline Transportation Systems for Liquids and Slurries ASME B31.8-2016, Gas Transmission and Distribution Piping Systems ASME B31G-2012, Manual for Determining the Remaining Strength of Corroded Pipelines: Supplement to ASME B31 Code for Pressure Piping ASME Boiler and Pressure Vessel Code ASME PCC-2–2015, Repair of Pressure Equipment and Piping Publisher: The American Society of Mechanical Engineers (ASME), Two Park Avenue, New York, NY 10016-5990 (www.asme.org)"
    },
    {
      "type": "table",
      "page": 222,
      "number": "401-5.2-1",
      "caption": "Table 401-5.2-1 Defect Type and Allowable Limits for the Composite Wrap",
      "structure": "not_reconstructed",
      "text": "Repair Section Defect Allowable Limits Repair material and substrate prior to repair application Check that substrate materials are those specified by design … Changes in geometry Repair area to be free of sharp changes in geometry [all radii > 5 mm (0.2 in.)], or sharp geometry to be faired-in Substrate preparation In accordance with Repair System specification Axial extent to be in accordance with design Surface temperature In accordance with repair design Defect Dimensions do not exceed those for which the repair has been designed Defect nature to be that for which the repair has been designed Location of repair Axial extent and positioning to be in accordance with design Interface Delamination Tap test may indicate presence of debonding None at ends of repair Polymer-rich layer Cracks None (check adhesive fillets) Foreign matter, blisters, and pits Maximum 10 mm (0.4 in.) in width, 2.5 mm (0.1 in.) in height Wrinkles No step changes in thickness greater than 2.5 mm (0.1 in.) in height Pinholes None deeper than polymer-rich layer Polymer color Uniform Dry spots None Composite laminate Fiber orientation As specified in design Unimpregnated/dry fiber None Exposed, cut edges/fibers None Foreign matter None Axial extent and positioning of the repair As specified in the design Does not extend beyond prepared surface"
    },
    {
      "type": "paragraph",
      "page": 223,
      "text": "ASTM C581-2003(2008)e1, Standard Practice for Determining Chemical Resistance of Thermosetting Resins Used in Glass-Reinforced Structures Intended for Liquid Service ASTM D149-2009(2013), Standard Test Method for Dielectric Breakdown Voltage and Dielectric Strength of Solid Electrical Insulating Materials at Commercial Power Frequencies ASTM D543-2014, Standard Practices for Evaluating the Resistance of Plastics to Chemical Reagents ASTM D648-2007, Standard Test Method for Deflection Temperature of Plastics Under Flexural Load in the Edgewise Position ASTM D695-2010, Standard Test Method for Compressive Properties of Rigid Plastics ASTM D790-2010, Standard Test Method for Flexural Properties of Unreinforced and Reinforced Plastics and Electrical Insulating Materials ASTM D1598-2002(2009), Standard Test Method for the Time-to-Failure of Plastic Pipe Under Constant Internal Pressure ASTM D1599-2014 e1, Standard Test Method for Resistance to Short-Time Hydraulic Pressure of Plastic Pipe, Tubing and Fittings ASTM D2240-2005(2010), Standard Test Method for Rubber Property — Durometer Hardness ASTM D2583-2013a, Standard Test Method for Indentation Hardness of Rigid Plastics by Means of a Barcol Impressor ASTM D2990-17, Standard Test Methods for Tensile, Compressive, and Flexural Creep and Creep-Rupture of Plastics ASTM D2992-2012, Standard Practice for Obtaining Hydrostatic or Pressure Design Basis for (Glass-Fiber-Reinforced Thermosetting Resin) Pipe and Fittings ASTM D3039-2014, Standard Test Method for Tensile Properties of Polymer Matrix Composite Materials ASTM D3165-2007(2014), Standard Test Method for Strength Properties of Adhesives in Shear by Tension Loading of Single-Lap-Joint Laminated Assemblies ASTM D3681-2012 e1, Standard Test Method for Chemical Resistance of \"Fiberglass\" (Glass-Fiber-Reinforced Thermosetting Resin) Pipe in a Deflected Condition ASTM D5379-2012, Standard Test Method for Shear Properties of Composite Materials by the V-Notched Beam Method ASTM D5868-2001(2014), Standard Test Method for Lap Shear Adhesion for Fiber Reinforced Plastic (FRP) Bonding ASTM D6604-2000(2013), Standard Practice for Glass Transition Temperatures of Hydrocarbon Resins by Differential Scanning Calorimetry ASTM D6641-2014, Standard Test Method for Compressive Properties of Polymer Matrix Composite Materials Using a Combined Loading Compression (CLC) Test Fixture ASTM E84-2015a, Standard Test Method for Surface Burning Characteristics of Building Materials ASTM E831-2014, Standard Test Method for Linear Thermal Expansion of Solid Materials by Thermomechanical Analysis ASTM E1640-2013, Standard Test Method for Assignment of the Glass Transition Temperature By Dynamic Mechanical Analysis ASTM G8-1996(2010), Standard Test Methods for Cathodic Disbonding of Pipeline Coatings ASTM G42-2011, Standard Test Method for Cathodic Disbonding of Pipeline Coatings Subjected to Elevated Temperatures ASTM G84-1989(2012), Standard Practice for Measurement of Time-of-Wetness on Surfaces Exposed to Wetting Conditions as in Atmospheric Corrosion Testing ASTM G95-2007(2013), Standard Test Method for Cathodic Disbondment Test of Pipeline Coatings (Attached Cell Method) Publisher: American Society for Testing and Materials (ASTM International), 100 Barr Harbor Drive, P.O. Box C700, West Conshohocken, PA 19428-2959 (www.astm.org ) AWWA D100-11, Welded Carbon Steel Tanks for Water Storage AWWA D103-14, Factory-Coated Bolted Carbon Steel Tanks for Water Storage Publisher: American Water Works Association (AWWA), 6666 West Quincy Avenue, Denver, CO 80235 (www.awwa.org) BS 7910: 1999, Guide on Methods for Assessing the Acceptability of Flaws in Metallic Structures BS EN 59:1977, Measurement of Hardness by Means of a Barcol Impressor BS EN 1465:1995, Determination of Tensile Lap Shear Strength of Rigid to Rigid Bonded Assemblies BS EN 4994-1987, Specification for the Design and Construction of Vessels and Storage Tanks in Reinforced Plastics BS EN 13121-2:2003, GRP Tanks and Vessels for Use Above Ground PD 5500, Specification for Unfired Fusion Welded Pressure Vessels Publisher: British Standards Institution, Inc. (BSI), 12950 Worldgate Drive, Suite 800, Herndon, VA 20170 (www.bsigroup.com ) ISO 75-1:2013, Plastics — Determination of temperature of deflection under load"
    },
    {
      "type": "list_item",
      "page": 224,
      "text": "ISO 75-3:2004, Plastics Determination of temperature of deflection under load — Part 3: High-strength thermosetting laminates and long-fibre-reinforced plastics ISO 178:2010, Plastics — Determination of flexural properties ISO 527-5:2009, Plastics— Determination of tensile properties — Part 5: Test conditions for unidirectional fibrereinforced plastic composites ISO 604:2002, Compressive properties of plastics ISO 868:2003, Plastics and ebonite — Determination of indentation hardness by means of a durometer (shore hardness) ISO 8501:1988, Preparation of steel substrates before application of paints and related products ISO 8502:1992, Tests for the assessment of steel cleanliness ISO 8503:1988, Surface roughness characteristics of blast cleaned steel substrates ISO 8504:2000, Surface preparation methods ISO 9001:2015, Quality management systems — Requirements ISO 10952:1999, Plastics piping systems — Glass-reinforced thermosetting plastics (GRP) pipes and fittings"
    },
    {
      "type": "list_item",
      "page": 224,
      "text": "Determination of the resistance to chemical attack from the inside of a section in a deflected condition ISO 11357-2:1999, Plastics— Differential scanning calorimetry (DSC)— Part 2: Determination of glass transition temperature ISO 11359-2:1999, Plastics—Thermomechanical analysis (TMA) — Part 2: Determination of coefficient of linear thermal expansion and glass transition temperature ISO 13623:2000, Petroleum and natural gas industries — Pipeline transportation systems ISO 14126:1999, Fibre-reinforced plastic composites — Determination of compressive properties in the inplane direction ISO 14692:2002, Petroleum and natural gas industries — Glass reinforced plastic (GRP) piping ISO 15649:2001, Petroleum and natural gas industries — Piping ISO 24817:2006, Petroleum, petrochemical and natural gas industries — Composite repairs for pipework — Qualification and design, installation, testing and inspection Publisher: International Organization for Standardization (ISO), Central Secretariat, Chemin de Blandonnet 8, Case Postale 401, 1214 Vernier, Geneva, Switzerland (www.iso.org ) 401-7.2 Related Codes and Standards The following are related codes and standards. Unless otherwise specified, the most recent standard (latest ASME Boiler and Pressure Vessel Code, Section III, Division 1, Subsection ND (ND-3611.2), Piping Design/ General Requirements/Acceptability/Stress Limits ASME Boiler and Pressure Vessel Code, Section III, Division 1, Subsection ND [ND-3672.6(a)], Piping Design/ General Requirements/Expansion and Flexibility/ Stresses/Stress Range ASME B31.5, Refrigeration Piping ASME B31.9, Building Services ASME B31.11, Slurry Transportation Piping Systems (Note: ASME B31.11 was absorbed by ASME B31.4. ASME B31.11 is not referenced in text and is provided for reference only.) Publisher: The American Society of Mechanical Engineers (ASME), Two Park Avenue, New York, NY 10016-5990 (www.asme.org) ASTM A106, Standard Specification for Seamless Carbon Steel Pipe for High-Temperature Service ASTM D638, Standard Test Method for Tensile Properties of Plastics ASTM D696, Standard Test Method for Coefficient of Linear Thermal Expansion of Plastics Between −30°C and 30°C with a Vitreous Silica Dilatometer ASTM D903, Standard Test Method for Peel or Stripping Strength of Adhesive Bonds ASTM D1763, Standard Specification for Epoxy Resins ASTM D2105, Standard Test Method for Longitudinal Tensile Properties of \"Fiberglass\" (Glass-Fiber-Reinforced Thermosetting-Resin) Pipe and Tube ASTM D2344, Standard Test Method for Short-Beam Strength of Polymer Matrix Composite Materials and Their Laminates ASTM D2837, Standard Test Method for Obtaining Hydrostatic Design Basis for Thermoplastic Pipe Materials ASTM D3846, Standard Test Method for In-Plane Shear Strength of Reinforced Plastics ASTM F412, Standard Terminology Relating to Plastic Piping Systems Publisher: American Society for Testing and Materials (ASTM International), 100 Barr Harbor Drive, P.O. Box C700, West Conshohocken, PA 19428-2959 (www.astm.org ) AWWA C-150/A21.51, Standard for Thickness Design of Ductile Iron Pipe AWWA C-151/A21.51, Standard for Ductile Iron Pipe, Centrifugally Cast, for Water or Other Liquids AWWA C-200, Standard for Steel Water Pipe 6 in. and Larger AWWA M-11, Steel Pipe — A Guide for Design and Installation Publisher: American Water Works Association (AWWA), 6666 West Quincy Avenue, Denver, CO 80235 (www.awwa.org)"
    },
    {
      "type": "paragraph",
      "page": 224,
      "text": "edition) available may be used."
    },
    {
      "type": "paragraph",
      "page": 225,
      "text": "BS 2782: Part 10, Method 1001, Measurement of Hardness by Means of a Barcol Impresser Publisher: British Standards Institution, Inc. (BSI), 12950 Worldgate Drive, Suite 800, Herndon, VA 20170 (www.bsigroup.com ) CSWIP, CSWIP-GRP-1-96 and CSWIP-GRP-2-96, as per ISO 8503 ISO 14129, Fibre-reinforced plastic composites — Determination of the in-plane shear stress/shear strain response, including the in-plane shear modulus and strength, by the plus or minus 45 degree tension test method ISO 15310, Fibre-reinforced plastic composites — Determination of the in-plane shear modulus by the plate twist method ISO EN 13121, GRP tanks and vessels for use above ground NTS-GRP-FJS/01 and NTS-GRP-INSP/01, NTS GRP Guidelines for Approval Schemes for Fitters, Joiners, Supervisors and Inspectors Publisher: International Organization for Standardization (ISO), Central Secretariat, Chemin de Blandonnet 8, Case Postale 401, 1214 Vernier, Geneva, Switzerland (www.iso.org )"
    }
  ],
  "verification_summary": {
    "tables_verified": 3,
    "lowest_cell_traceability": 1.0,
    "total_unsourced_words": 0
  }
}
