Repository: danivelas0/asme-pcc

File: resources/asme_pcc/pcc_2/p4_nonmetallic/art_403_nonmetallic_internal/art_403.json
{
  "code": "ASME PCC-2",
  "edition": "2022",
  "part": "Part 4 - NONMETALLIC AND BONDED REPAIRS",
  "chapter_kind": "article",
  "chapter_id": "403",
  "chapter_title": "Nonmetallic Internal Lining for Pipe: Sprayed Form for Buried Pipe",
  "parent_article": null,
  "appendix_class": null,
  "source_pages": [
    258,
    265
  ],
  "outline_pages": [
    258,
    265
  ],
  "extraction": {
    "tool": "marker 2.0.0",
    "source": "embedded text layer (born-digital, disable_ocr)",
    "llm": null,
    "image_format": "PNG",
    "boundaries": "PDF outline, refined to opening SectionHeader",
    "date": "2026-09-05"
  },
  "counts": {
    "blocks": 171,
    "figures": 1,
    "tables": 0,
    "equations": 0
  },
  "blocks": [
    {
      "type": "section_header",
      "page": 258,
      "number": "403",
      "level": 1,
      "text": "Article 403 Nonmetallic Internal Lining for Pipe: Sprayed Form for Buried Pipe"
    },
    {
      "type": "section_header",
      "page": 258,
      "number": "403-1",
      "level": 2,
      "text": "403-1 DESCRIPTION"
    },
    {
      "type": "section_header",
      "page": 258,
      "number": "403-1.1",
      "level": 3,
      "text": "403-1.1 Background"
    },
    {
      "type": "paragraph",
      "page": 258,
      "text": "This Article concerns the use of thermoset polymers as protective or structural lining for buried pipe when applied in a sprayed form (see Figure 403-1.1-1) . The pipe can be steel, cast iron, concrete, or other materials, located below ground/buried, and with/without liners (e.g., cement, paint). When using thermoset polymers, the repair is commonly called cured-in-place pipe (CIPP). This Article does not apply to aboveground piping, pumps, valves, tanks, or pressure vessels."
    },
    {
      "type": "paragraph",
      "page": 258,
      "text": "Use of CIPP repair methods can provide added structural strength, increased chemical and abrasion resistance, reduced infiltration and exfiltration, and reduced pipeline flow resistance. This repairmethodis particularly useful for buried piping greater than 600 mm (24 in.) in diameter."
    },
    {
      "type": "paragraph",
      "page": 258,
      "text": "The sprayed-form application of nonmetallic internal lining can be considered the in-place formation of a composite pipe."
    },
    {
      "type": "paragraph",
      "page": 258,
      "text": "Epoxies are perhaps the best of the thermoset polymers for buried pipe rehabilitation due to their versatility, strength, adherence to the host pipe, low coefficient of friction, and chemical and abrasion resistance."
    },
    {
      "type": "section_header",
      "page": 258,
      "number": "403-1.2",
      "level": 3,
      "text": "403-1.2 Advantages"
    },
    {
      "type": "paragraph",
      "page": 258,
      "text": "Properly applied onto the inside of the host pipe, the polymer adheres well to the pipe and becomes part of a composite system (polymer lining plus the host pipe). The polymer can be reinforced with chopped fiber (e.g., glass, carbon), fiber cloth, preimpregnated carbon, or pultruded carbon, thereby making the composite pipe much stronger. The polymer spray-form Repair System can be used manually for patching portions of the buried pipe instead of the entire buried pipe. It is relatively easy to apply where the pipe size permits man entry."
    },
    {
      "type": "section_header",
      "page": 258,
      "number": "403-1.3",
      "level": 3,
      "text": "403-1.3 Disadvantages"
    },
    {
      "type": "paragraph",
      "page": 258,
      "text": "This repair method is more difficult to apply for buried pipe less than DN 600 (NPS 24) in diameter, since manned pipe entry and spraying is practically impossible for individuals of typical size. There is the possibility of applying"
    },
    {
      "type": "paragraph",
      "page": 258,
      "text": "the sprayed-form Repair System in small pipes by remotely-operated robots. This is available for specialized applications."
    },
    {
      "type": "section_header",
      "page": 258,
      "number": "403-2",
      "level": 2,
      "text": "403-2 CAUTIONS AND LIMITATIONS"
    },
    {
      "type": "section_header",
      "page": 258,
      "number": "403-2.1",
      "level": 3,
      "text": "403-2.1 General"
    },
    {
      "type": "paragraph",
      "page": 258,
      "text": "Part 1 of this Standard contains additional requirements and limitations. This Article shall be used in conjunction with Part 1 ."
    },
    {
      "type": "section_header",
      "page": 258,
      "number": "403-2.2",
      "level": 3,
      "text": "403-2.2 Application Temperature Limitations"
    },
    {
      "type": "paragraph",
      "page": 258,
      "text": "The thermoset polymer's maximum and minimum design temperature limitations shall be considered for the specific application, since the material properties are substantially affected above the glass transition temperature, Tg , or heat distortion temperature, T HDT."
    },
    {
      "type": "section_header",
      "page": 258,
      "number": "403-2.3",
      "level": 3,
      "text": "403-2.3 Operating Temperature Limitations"
    },
    {
      "type": "paragraph",
      "page": 258,
      "text": "The thermoset polymer's maximum and minimum operating temperature shall be considered for the specific application, since the polymer's performance depends greatly on its composition. Beyond that temperature range, the service life of this repairmethod can be substantially shortened."
    },
    {
      "type": "section_header",
      "page": 258,
      "number": "403-2.4",
      "level": 3,
      "text": "403-2.4 Application Humidity Limitations"
    },
    {
      "type": "paragraph",
      "page": 258,
      "text": "The thermoset polymer's bond to the pipe substrate is affected by application humidity. The application humidity requirements shall be identified"
    },
    {
      "type": "paragraph",
      "page": 258,
      "text": "(a) for polymers that use solvents for the application process, since humidity can affect the drying process."
    },
    {
      "type": "paragraph",
      "page": 258,
      "text": "(b) for applications that need high bond strength to the pipe substrate, since high humidity can cause rapid oxidation (i.e., flash rust). This is a particularly important parameter for aluminum and iron pipe."
    },
    {
      "type": "paragraph",
      "page": 258,
      "text": "Thus, humidity within the application area needs to be controlled as recommended by the manufacturer."
    },
    {
      "type": "section_header",
      "page": 259,
      "number": "403-2.5",
      "level": 3,
      "text": "403-2.5 Application Surface Limitations"
    },
    {
      "type": "paragraph",
      "page": 259,
      "text": "The effective formation of a composite pipe requires that the lining adhere to the host pipe. The lining adherence is sensitive to the surface cleanliness and the surface profile."
    },
    {
      "type": "section_header",
      "page": 259,
      "number": "403-2.6",
      "level": 3,
      "text": "403-2.6 Application Curing Limitations"
    },
    {
      "type": "paragraph",
      "page": 259,
      "text": "The curing for thermoset polymers is time and temperature sensitive. The curing process at lower application temperatures may require auxiliary heat to avoid extremely long cure times."
    },
    {
      "type": "section_header",
      "page": 259,
      "number": "403-3",
      "level": 2,
      "text": "403-3 DESIGN"
    },
    {
      "type": "section_header",
      "page": 259,
      "number": "403-3.1",
      "level": 3,
      "text": "403-3.1 General Design Considerations"
    },
    {
      "type": "paragraph",
      "page": 259,
      "text": "There are three design application categories for CIPP repair."
    },
    {
      "type": "paragraph",
      "page": 259,
      "text": "(a) Design Application Category A — pipe corrosion protection liner from the contained fluid (nonload bearing)"
    },
    {
      "type": "paragraph",
      "page": 259,
      "text": "(1) This CIPP application is assumed to carry no system loads."
    },
    {
      "type": "paragraph",
      "page": 259,
      "text": "(2) The liner shall be sized to provide protective barrier against further degradation."
    },
    {
      "type": "paragraph",
      "page": 259,
      "text": "(b) Design Application Category B — load-bearing member for a system within a partially deteriorated buried pipe"
    },
    {
      "type": "paragraph",
      "page": 259,
      "text": "(1) This Article applies to continuously supported buried piping systems where the degraded host pipe still has sufficient strength to carry a portion of the soil, surface, and internal pressure loads."
    },
    {
      "type": "paragraph",
      "page": 259,
      "text": "(2) The liner shall be sized to resist the external groundwater hydrostatic load."
    },
    {
      "type": "paragraph",
      "page": 259,
      "text": "(c) Design Application Category C — load-bearing member for a system within a fully deteriorated buried pipe"
    },
    {
      "type": "paragraph",
      "page": 259,
      "text": "(1) This Article applies when the buried host pipe has insufficient structural capacity to carry the soil, surface, and pressure loads and serves only as a form for CIPP application."
    },
    {
      "type": "paragraph",
      "page": 259,
      "text": "(2) The liner shall be sized to handle all applicable loads."
    },
    {
      "type": "figure",
      "page": 259,
      "number": "403-1.1-1",
      "caption": "Figure 403-1.1-1 Structural Liner in Raw Water System",
      "image": "fig/fig_403_1_1_1.png"
    },
    {
      "type": "section_header",
      "page": 260,
      "number": "403-3.2",
      "level": 3,
      "text": "403-3.2 Types of Sprayed Form"
    },
    {
      "type": "paragraph",
      "page": 260,
      "text": "403-3.2.1 Polymer System. The sprayed-form Repair System shall consist of polymer application, with or without reinforcing fiber. The reinforcing fiber may be chopped, cloth, partially cured, or pultruded materials. The sprayed form may use a variety of reinforcing fibers (e.g., glass, carbon, Kevlar). Typically, the polymer resin and curing agent is mixed on-site, pumped through a spray nozzle, and applied directly to the internal pipe surface being protected or reinforced. The polymer may be mixed manually, the fiber wetted manually, and the combination polymer-fiber matrix applied manually to the pipe I.D."
    },
    {
      "type": "paragraph",
      "page": 260,
      "text": "403-3.2.2 CIPP Design Variables. The CIPP design shall consider the following for the specific application:"
    },
    {
      "type": "list_item",
      "page": 260,
      "text": "(a) system exposure (e.g., acids, solvents, water) range) (c) coefficients of thermal expansion (d) modulus of elasticity (e) tensile strength"
    },
    {
      "type": "paragraph",
      "page": 260,
      "text": "(b) operating temperatures (maximum, minimum, and"
    },
    {
      "type": "section_header",
      "page": 260,
      "number": "403-3.3",
      "level": 3,
      "text": "403-3.3 Piping Degradation Cases"
    },
    {
      "type": "paragraph",
      "page": 260,
      "text": "Paragraphs 403-3.3.1 through 403-3.3.5 provide the recommended design application category that should be used with the five degradation case scenarios. Alternatively, fitness-for-service standards (such as API 579-1/ ASME FFS-1 or ASME B31G) may be used to determine if other design application categories may be employed, or if repairs are even necessary."
    },
    {
      "type": "paragraph",
      "page": 260,
      "text": "403-3.3.1 Piping Degradation, Case # 1. Internal corrosion has not yet occurred or has penetrated less than the depth of the accepted corrosion allowance. In this case, the host pipe meets all of the necessary design requirements. The application of a protective CIPP lining may extend the satisfactory design life of the host pipe for the life of the plant. This case is a good candidate for design application Category A."
    },
    {
      "type": "paragraph",
      "page": 260,
      "text": "403-3.3.2 Piping Degradation, Case # 2. Internal corrosion is very localized, such as pitting corrosion. Some pinhole leaks may be evident. With the exception of these small areas, the host pipe has not lost its corrosion allowance. The losses in these small areas do not affect the general overall strength of the host pipe and do not indicate any near-term impending failure. The repair of these locally corroded areas will allow the host pipe to remain satisfactory until the next required inspection. This case is a good candidate for design application Category B."
    },
    {
      "type": "paragraph",
      "page": 260,
      "text": "403-3.3.3 Piping Degradation, Case # 3. There is severe corrosion, limited to short lengths or sections of host pipe. This general corrosion might have been caused by loss or damage to the original liner, flaws in the host pipe, poorly controlled weld material, or loss"
    },
    {
      "type": "paragraph",
      "page": 260,
      "text": "of cathodic protection. The losses due to this generalized corrosion are greater than the corrosion allowance and some degree of failure of the host pipe might be imminent. This case is a good candidate for design application Category B."
    },
    {
      "type": "paragraph",
      "page": 260,
      "text": "403-3.3.4 Piping Degradation, Case # 4. There is significant generalized internal corrosion. The host pipe has lost all or most of its corrosion allowance. The host pipe still maintains the majority of its required strength andis under no immediate danger of catastrophic failure. This case is a good candidate for design application Category B or Category C."
    },
    {
      "type": "paragraph",
      "page": 260,
      "text": "403-3.3.5 Piping Degradation, Case # 5. There is severe generalized corrosion, either internal or external or both. The host pipe is in immediate danger of failure. The host pipe can no longer be expected to carry the majority of the design loads. The host pipe may continue to undergo external corrosion even if a CIPP liner is installed. This Case is a good candidate for design application Category C."
    },
    {
      "type": "section_header",
      "page": 260,
      "number": "403-3.4",
      "level": 3,
      "text": "403-3.4 Material Considerations"
    },
    {
      "type": "paragraph",
      "page": 260,
      "text": "(a) This Article typically applies to thermoset polymers that may have reinforcing fiber."
    },
    {
      "type": "paragraph",
      "page": 260,
      "text": "(b) The thickness of the applied thermoset polymer (and amount/type of reinforcing fiber) shall depend on whether the material is to provide protective lining to pipe (design application Category A), structurally augment the partially deteriorated host pipe (design application Category B), or carry all the design loads of the pipe (design application Category C)."
    },
    {
      "type": "paragraph",
      "page": 260,
      "text": "(c) Polymer mixing ratios, setting time, and curing time shall comply with the manufacturer's specifications."
    },
    {
      "type": "section_header",
      "page": 260,
      "number": "403-3.5",
      "level": 3,
      "text": "403-3.5 Material Property Determination"
    },
    {
      "type": "paragraph",
      "page": 260,
      "text": "(a) The design life and the maximum/minimum temperatures to which CIPP will be exposed over that design life for all anticipated loading conditions shall be specified. Material properties shall be provided by the manufacturer. Normally the Manufacturer has a variety of thermoset polymers to fit the application's needs."
    },
    {
      "type": "paragraph",
      "page": 260,
      "text": "(b) Material testing is addressed in para. 403-5.2."
    },
    {
      "type": "paragraph",
      "page": 260,
      "text": "(c) A time-temperature-corrected flexural modulus of elasticity shall be determined in accordance with ASTM D790 or ISO 178 using the maximum temperature and design life from para. 403-3.6.1 ."
    },
    {
      "type": "paragraph",
      "page": 260,
      "text": "(d) A time-temperature-corrected ultimate tensile strength shall be determined in accordance with ASTM D638, ASTM D3039, or ISO 527 using the maximum/ minimum temperature and design life from para. 403-3.6.1."
    },
    {
      "type": "paragraph",
      "page": 261,
      "text": "(e) The long-term creep performance of the material may be determined in accordance with ASTM D2990 or BS EN 899-2."
    },
    {
      "type": "paragraph",
      "page": 261,
      "text": "(f) The coefficient of thermal expansion for the maximum and minimum temperatures from para. 403-3.6.1 shall be determined in accordance with ASTM D696, ASTM E831, or ISO 11359."
    },
    {
      "type": "paragraph",
      "page": 261,
      "text": "(g) The pull-off strength (adhesion) may be determined in accordance with ASTM D3983."
    },
    {
      "type": "paragraph",
      "page": 261,
      "text": "(h) The lap shear strength may be determined in accordance with ASTM D3165 or BS EN 1465."
    },
    {
      "type": "paragraph",
      "page": 261,
      "text": "(i) The peel or stripping strength may be determined in accordance with ASTM D903."
    },
    {
      "type": "paragraph",
      "page": 261,
      "text": "(j) The abrasion resistance may be determined in accordance with ASTM D4060 or CS 17."
    },
    {
      "type": "paragraph",
      "page": 261,
      "text": "(k) The impact strength may be determined in accordance with ASTM G14."
    },
    {
      "type": "section_header",
      "page": 261,
      "number": "403-3.6",
      "level": 3,
      "text": "403-3.6 Specific Design Requirements"
    },
    {
      "type": "paragraph",
      "page": 261,
      "text": "403-3.6.1 Design Thickness. The design thickness of the CIPP is a function of the polymer, reinforcing material, and design application category (A, B, or C). The anticipated or postulated loads shall be specified in the design specification for the piping system modifications."
    },
    {
      "type": "paragraph",
      "page": 261,
      "text": "403-3.6.2 Design Specification Required Loads. The design specification shall address the following loads:"
    },
    {
      "type": "paragraph",
      "page": 261,
      "text": "(a) Design for Internal Fluid Pressure. Internal pressure is typically the first design consideration for buried pipe. Having selected a pipe material and diameter compatible with the required flow, the designer calculates the minimum wall thickness required to safely sustain the design pressure at the design temperature. The equation used to calculate the wall thickness of buried piping is specified in the code or standard applicable to the service (see section 403-7 for references). In all cases, the intent of the equation for wall thickness is to limit the hoop stress in the host pipe (original design), composite pipe, or CIPP to a fraction of the material's specified minimum yield or ultimate strength. The form of the equation for the original design varies with the applicable code and pipe material, but it is not different than the aboveground pressure design equation (pipe wall is sized the same way for underground and above-ground service). For design application Categories B and C, the CIPP shall accommodate the system design pressure. See Mandatory Appendix 403-I for applicable equations for CIPP."
    },
    {
      "type": "paragraph",
      "page": 261,
      "text": "(b) Design for Soil Loads. Soil loads are an important consideration for pipesmade of rigid and nonductilematerials such as concrete or cast iron and pipes with large D / t such as encountered in civil engineering applications. Conversely, earth loads are rarely quantified for pressure piping made of ductile materials such as steel or polyethylene. For design application Category C, the CIPP shall"
    },
    {
      "type": "paragraph",
      "page": 261,
      "text": "withstand the soil load. See Mandatory Appendix 403-I for applicable equations for CIPP."
    },
    {
      "type": "paragraph",
      "page": 261,
      "text": "(c) Design for Surface Loads. The effect of heavy surface loads, such as highway or railroad traffic or structures built above the buried pipe, decreases as the square of the height of soil covers. This is often controlled by providing a minimum depth of cover above the pipe. Minimum depths of cover are specified by codes and standards and should be verified by analysis for particularly heavy surface loads. For design application Category C, the CIPP shall withstand the surface load. See Mandatory Appendix 403-I for applicable equations for CIPP."
    },
    {
      "type": "paragraph",
      "page": 261,
      "text": "(d) Design for Temperature Change. Buried pipelines are often operated at temperatures that are not significantly above the surrounding soil temperature. If there is no differential expansion between the soil and the pipe, then a thermal analysis is not required. In cases where the fluid is hot, compressive and bending stresses are generated as the pipe expansion is restrained by the surrounding soil, unless a mineral fiber cushion (or equivalent) has been wrapped around elbows and bends to permit thermal expansion. See Mandatory Appendix 403-I for applicable equations for CIPP."
    },
    {
      "type": "section_header",
      "page": 261,
      "number": "403-3.6.3",
      "level": 4,
      "text": "403-3.6.3 Design Specification Optional Loads. The design specification should consider the following loads:"
    },
    {
      "type": "paragraph",
      "page": 261,
      "text": "(a) Design for Water Hammer. The response of a buried pipe to water hammer differs from the behavior of above ground piping, since the pipe is restrained by soil that limits its movements and bending moments. Under the excessive hoop stresses from the pressure pulses that accompany water hammer, fitting, valve, or pipe rupture is possible."
    },
    {
      "type": "paragraph",
      "page": 261,
      "text": "(b) Design for Seismic Loads. In practice, the design of buried pipe for seismic loads is limited to critical applications in earthquake-prone areas. An earthquake may affect the integrity of a buried pipe in two possible ways: through wave passage (transient ground deformation) or permanent ground deformation. Failures in welded steel pipes are more often due to soil failures (liquefaction, landslides, fault movement) rather than the transient passage of seismic waves."
    },
    {
      "type": "paragraph",
      "page": 261,
      "text": "(c) Design for Other Loads. Other applicable loads should be considered (i.e., abrasion, impact)."
    },
    {
      "type": "section_header",
      "page": 261,
      "number": "403-4",
      "level": 2,
      "text": "403-4 FABRICATION (INSTALLATION)"
    },
    {
      "type": "section_header",
      "page": 261,
      "number": "403-4.1",
      "level": 3,
      "text": "403-4.1 Host Pipe Examination and Preparation"
    },
    {
      "type": "paragraph",
      "page": 261,
      "text": "403-4.1.1 Soundness Examination. A soundness examination shall be performed to determine the design condition of the host pipe, i.e., partially or fully deteriorated."
    },
    {
      "type": "paragraph",
      "page": 261,
      "text": "403-4.1.2 Safe Working Conditions. Safe working conditions shall be established through"
    },
    {
      "type": "paragraph",
      "page": 262,
      "text": "(a) identification of materials to be handled, including copies of MSDS."
    },
    {
      "type": "paragraph",
      "page": 262,
      "text": "(b) assessment of applicable safety regulations (e.g., OSHA) for the process."
    },
    {
      "type": "paragraph",
      "page": 262,
      "text": "(c) specification of details of personal protective measures to be adopted."
    },
    {
      "type": "paragraph",
      "page": 262,
      "text": "(d) listing of hazards associated with pipe being repaired and equipment in the vicinity of the repair site with protective measures. Note that for a fully deteriorated pipe, special safety precautions may be necessary prior to personnel entry into the pipe."
    },
    {
      "type": "paragraph",
      "page": 262,
      "text": "403-4.1.3 Surface Preparation. Theinterior of the host pipe shall be cleaned of loose rust, scale, and biofouling. For best adhesion of the thermoset polymer to the host pipe, the inside pipe surface shall be prepared to SSPC-SP-10/NACE 2 near-white-blast cleaning condition or to ASTM D4258 for concrete pipe."
    },
    {
      "type": "section_header",
      "page": 262,
      "number": "403-4.2",
      "level": 3,
      "text": "403-4.2 Polymer Mixing"
    },
    {
      "type": "paragraph",
      "page": 262,
      "text": "Resin and curing agent batches and mixture proportion shall be verified per the manufacturer's recommendations."
    },
    {
      "type": "section_header",
      "page": 262,
      "number": "403-4.3",
      "level": 3,
      "text": "403-4.3 Materials of Construction"
    },
    {
      "type": "paragraph",
      "page": 262,
      "text": "(a) The materials of construction shall be those for which the qualification and design have been completed. (b) The Repair System manufacturer shall have a quality program in place, such as ISO 9001, that demonstrates consistent and repeatable production quality."
    },
    {
      "type": "paragraph",
      "page": 262,
      "text": "(c) The quality program shall include batch testing of fibers and fabrics, polymers (resins and curing agents), and fillers. The frequency of sampling and the tests required shall be specified by the Repair System supplier. Batch testing may include tests such as:"
    },
    {
      "type": "paragraph",
      "page": 262,
      "text": "(1) physical properties of the fabric (e.g., mass per unit area)"
    },
    {
      "type": "paragraph",
      "page": 262,
      "text": "(2) tensile properties of the fibers (3) tensile properties of the composite"
    },
    {
      "type": "paragraph",
      "page": 262,
      "text": "(4) glass transition temperature of the polymer"
    },
    {
      "type": "paragraph",
      "page": 262,
      "text": "(5) gel times of the polymer"
    },
    {
      "type": "paragraph",
      "page": 262,
      "text": "(6) compression strength of filler material (d) Test results shall be retained or be retrievable by the Repair System supplier and be traceable by batch number."
    },
    {
      "type": "paragraph",
      "page": 262,
      "text": "(e) The Repair System supplier shall label Repair System materials issued with the relevant batch number(s)."
    },
    {
      "type": "section_header",
      "page": 262,
      "number": "403-4.4",
      "level": 3,
      "text": "403-4.4 Polymer Application"
    },
    {
      "type": "paragraph",
      "page": 262,
      "text": "(a) Polymer shall be applied in even and overlapping patterns until design thickness is achieved."
    },
    {
      "type": "paragraph",
      "page": 262,
      "text": "(b) When reinforcing fibers are added, they shall be evenly dispersed, wetted, and rolled or compressed to remove voids. Then the top layer of polymer shall be"
    },
    {
      "type": "paragraph",
      "page": 262,
      "text": "applied over the reinforcing fibers to provide a smooth, monolithic liner."
    },
    {
      "type": "paragraph",
      "page": 262,
      "text": "(c) If pultruded or preimpregnated carbon is being utilized, then the application process shall be as follows:"
    },
    {
      "type": "list_item",
      "page": 262,
      "text": "(1) apply adhesive layer of polymer"
    },
    {
      "type": "list_item",
      "page": 262,
      "text": "(2) press the carbon into the adhesive polymer"
    },
    {
      "type": "list_item",
      "page": 262,
      "text": "(3) apply the top coat to the structural liner to provide a smooth, monolithic surface"
    },
    {
      "type": "section_header",
      "page": 262,
      "number": "403-5",
      "level": 2,
      "text": "403-5 EXAMINATION"
    },
    {
      "type": "section_header",
      "page": 262,
      "number": "403-5.1",
      "level": 3,
      "text": "403-5.1 Test Sample Retrieval"
    },
    {
      "type": "paragraph",
      "page": 262,
      "text": "Samples may be taken in accordance with the following for each CIPP batch installed:"
    },
    {
      "type": "paragraph",
      "page": 262,
      "text": "(a) Samples shall be taken on coupon specimens identical to material applied onto the host pipe (similarly cured)."
    },
    {
      "type": "paragraph",
      "page": 262,
      "text": "(b) Number of samples shall be sufficiently large to provide statistically adequate number of specimens for each of the test procedures required in material testing (para. 403-5.2)."
    },
    {
      "type": "paragraph",
      "page": 262,
      "text": "(c) Samples shall be marked to provide traceability."
    },
    {
      "type": "section_header",
      "page": 262,
      "number": "403-5.2",
      "level": 3,
      "text": "403-5.2 Material Testing"
    },
    {
      "type": "paragraph",
      "page": 262,
      "text": "The test samples obtained in accordance with the para. 403-5.1 requirements for test sample retrieval should be tested to confirm the following design basis material property values:"
    },
    {
      "type": "paragraph",
      "page": 262,
      "text": "(a) time-temperature-corrected flexural modulus of elasticity for CIPP ( EF from Mandatory Appendix 403-I )"
    },
    {
      "type": "paragraph",
      "page": 262,
      "text": "(b) time-temperature-corrected ultimate tensile strength of CIPP ( ST from Mandatory Appendix 403-I )"
    },
    {
      "type": "paragraph",
      "page": 262,
      "text": "(c) the coefficient of thermal expansion used in the analysis required by Mandatory Appendix 403-I"
    },
    {
      "type": "section_header",
      "page": 262,
      "number": "403-5.3",
      "level": 3,
      "text": "403-5.3 CIPP-Installed Geometry Verification"
    },
    {
      "type": "paragraph",
      "page": 262,
      "text": "(a) The minimum installed CIPP wall thickness shall be verified to meet the design requirements using ultrasonic or other examinations."
    },
    {
      "type": "paragraph",
      "page": 262,
      "text": "(b) Examination shall be in accordance with approved procedures by qualified personnel."
    },
    {
      "type": "paragraph",
      "page": 262,
      "text": "(c) A set of four measurements, equally spaced around the circumference of the CIPP, should be taken at each end and at one intermediate point."
    },
    {
      "type": "paragraph",
      "page": 262,
      "text": "(d) Additional sets of measurements should be taken in areas of significant host pipe degradation."
    },
    {
      "type": "section_header",
      "page": 262,
      "number": "403-5.4",
      "level": 3,
      "text": "403-5.4 Documentation of CIPP As-Installed Condition"
    },
    {
      "type": "list_item",
      "page": 262,
      "text": "(a) A visual examination shall be performed."
    },
    {
      "type": "list_item",
      "page": 262,
      "text": "(b) Voids, surface flaws, and areas of improper curing shall be evaluated."
    },
    {
      "type": "list_item",
      "page": 262,
      "text": "(c) All inspection/examination and corrective action shall be in accordance with Mandatory Appendix 403-II ."
    },
    {
      "type": "section_header",
      "page": 263,
      "number": "403-5.5",
      "level": 3,
      "text": "403-5.5 Monitoring Plans"
    },
    {
      "type": "paragraph",
      "page": 263,
      "text": "(a) A plan for monitoring the corrosion rate of a partially deteriorated host pipe shall be prepared."
    },
    {
      "type": "paragraph",
      "page": 263,
      "text": "(b) No monitoring plan is required for a fully deteriorated host pipe, since the CIPPis sized to provide full structural integrity."
    },
    {
      "type": "paragraph",
      "page": 263,
      "text": "(c) A plan for monitoring CIPP for degradation due to environmental conditions, erosion, or thermal expansion/ contraction should be prepared."
    },
    {
      "type": "section_header",
      "page": 263,
      "number": "403-6",
      "level": 2,
      "text": "403-6 TESTING"
    },
    {
      "type": "paragraph",
      "page": 263,
      "text": "A system pressure test shall be performed on the CIPP as specified in paras. 403-6.1 and 403-6.2."
    },
    {
      "type": "section_header",
      "page": 263,
      "number": "403-6.1",
      "level": 3,
      "text": "403-6.1 Isolable Pipe"
    },
    {
      "type": "paragraph",
      "page": 263,
      "text": "403-6.1.1 Pressure Decay Test. The system integrity test for buried components that are isolable by valves or other means should consist of pressure decay over time that determines the leakage rate."
    },
    {
      "type": "paragraph",
      "page": 263,
      "text": "403-6.1.2 Fluid Volume Makeup Test. Alternatively, the system integrity test may consist of a fluid volume makeup to maintain a set pressure over time that determines the leakage rate."
    },
    {
      "type": "paragraph",
      "page": 263,
      "text": "403-6.1.3 Acceptance Criteria. The acceptable rate of pressure loss or volume makeup should be established over a minimum of 1 hr. Factors that may influence the acceptable rate of pressure loss or volume makeup are (a) volume of the system pressure test"
    },
    {
      "type": "paragraph",
      "page": 263,
      "text": "(b) leak tightness requirements for the buried components"
    },
    {
      "type": "section_header",
      "page": 263,
      "number": "403-6.2",
      "level": 3,
      "text": "403-6.2 Nonisolable Pipe"
    },
    {
      "type": "paragraph",
      "page": 263,
      "text": "403-6.2.1 Flow Impairment Test. The system integrity test for nonisolable buried components should consist of a test to confirm that flow during operation is not impaired."
    },
    {
      "type": "paragraph",
      "page": 263,
      "text": "403-6.2.2 Change in Flow Test. Alternatively, the system integrity test may determine the change in flow between the ends of the buried components."
    },
    {
      "type": "paragraph",
      "page": 263,
      "text": "403-6.2.3 Acceptance Criteria. The acceptable flow or change in flow should be established."
    },
    {
      "type": "section_header",
      "page": 263,
      "number": "403-7",
      "level": 2,
      "text": "403-7 REFERENCES"
    },
    {
      "type": "section_header",
      "page": 263,
      "text": "<22> 403-7.1 Referenced Codes and Standards"
    },
    {
      "type": "paragraph",
      "page": 263,
      "text": "The following is a list of publications referenced in this Article. Unless otherwise specified, the latest edition shall apply."
    },
    {
      "type": "paragraph",
      "page": 263,
      "text": "API 579-1/ASME FFS-1, Fitness-for-Service"
    },
    {
      "type": "paragraph",
      "page": 263,
      "text": "Publisher: American Petroleum Institute (API), 200 Massachusetts Avenue NW, Suite 1100, Washington, DC 20001-5571 (www.api.org )"
    },
    {
      "type": "paragraph",
      "page": 263,
      "text": "ASME B31G-1991, Manual for Determining the Remaining Strength of Corroded Pipelines: A Supplement to ASME B31 Code for Pressure Piping"
    },
    {
      "type": "paragraph",
      "page": 263,
      "text": "Publisher: The American Society of Mechanical Engineers (ASME), Two Park Avenue, New York, NY 10016-5900 (www.asme.org)"
    },
    {
      "type": "paragraph",
      "page": 263,
      "text": "ASTM D638-2003, Standard Test Method for Tensile Properties of Plastics"
    },
    {
      "type": "paragraph",
      "page": 263,
      "text": "ASTM D696-2003, Standard Test Method for Coefficient of Linear Thermal Expansion of Plastics Between −30°C and 30°C With Vitreous Silica Dilatometer"
    },
    {
      "type": "paragraph",
      "page": 263,
      "text": "ASTM D790-2003, Standard Test Methods for Flexural Properties of Unreinforced and Reinforced Plastics and Insulating Materials"
    },
    {
      "type": "paragraph",
      "page": 263,
      "text": "ASTM D903-1998, Standard Test Method for Peel or Stripping Strength of Adhesive Bonds"
    },
    {
      "type": "paragraph",
      "page": 263,
      "text": "ASTM D2105-1997, Standard Test Method for Longitudinal Tensile Properties of \"Fiberglass\" (Glass-Fiber-Reinforced Thermosetting-Resin) Pipe and Tube"
    },
    {
      "type": "paragraph",
      "page": 263,
      "text": "ASTM D2240-15e1, Standard Test Method for Rubber Property"
    },
    {
      "type": "paragraph",
      "page": 263,
      "text": "ASTM D2583-1995, Standard Test Method for Indentation Hardness of Rigid Plastics by Means of Barcol Impressor ASTM D2990-2001, Standard Test Method for Tensile, Compressive, and Flexural Creep and Creep-Rupture of Plastics"
    },
    {
      "type": "paragraph",
      "page": 263,
      "text": "ASTM D3039-2000, Standard Test Method for Tensile Properties of Polymer Matrix Composite Materials"
    },
    {
      "type": "paragraph",
      "page": 263,
      "text": "ASTM D3165-07(2014), Standard Test Method for Strength Properties of Adhesives in Shear by Tension Loading of Single-Lap-Joint Laminated Assemblies"
    },
    {
      "type": "paragraph",
      "page": 263,
      "text": "ASTM D3983-98(2011), Standard Test Method for Measuring Strength and Shear Modulus of Nonrigid Adhesives by the Thick-Adherend Tensile-Lap Specimen"
    },
    {
      "type": "paragraph",
      "page": 263,
      "text": "ASTM D4060-14, Standard Test Method for Abrasion Resistance of Organic Coatings by the Taber Abraser ASTM D4258, Standard Practice for Surface Cleaning Concrete for Coating"
    },
    {
      "type": "paragraph",
      "page": 263,
      "text": "ASTM D5162, Standard Practice for Discontinuity (Holiday) Testing of Nonconductive Protective Coating on Metallic Substrates"
    },
    {
      "type": "paragraph",
      "page": 263,
      "text": "ASTM E831-14, Standard Test Method for Linear Thermal Expansion of Solid Materials by Thermomechanical Analysis"
    },
    {
      "type": "paragraph",
      "page": 263,
      "text": "ASTM G14-2004, Standard Test Method for Impact Resis-"
    },
    {
      "type": "paragraph",
      "page": 263,
      "text": "tance of Pipeline Coatings (Falling Weight Test) Publisher: American Society for Testing and Materials (ASTM International), 100 Barr Harbor Drive, P.O. Box C700, West Conshohocken, PA 19428-2959 (www.astm.org )"
    },
    {
      "type": "paragraph",
      "page": 263,
      "text": "BS EN 59:1977, Measurement of hardness by means of a Barcol impressor"
    },
    {
      "type": "paragraph",
      "page": 264,
      "text": "BS EN 1465:1995, Adhesives — Determination of tensile lap-shear strength of rigid to rigid bonded assemblies Publisher: British Standards Institution, Inc. (BSI), 12950 Worldgate Drive, Suite 800, Herndon, VA 20170 (www.bsigroup.com ) ISO 178:2001, Plastics — Determination of flexural properties ISO 527:1993, Plastics— Determination of tensile properties ISO 868:2003, Plastics and ebonite — Determination of indentation hardness by means of a durometer (Shore hardness) ISO 899-2:2003+A1:2015, Plastics —- Determination of creep behaviour — Part 2: Flexural creep by threepoint loading ISO 11359-2:1999, Plastics—Thermomechanical analysis (TMA) — Part 2: Determination of coefficient of linear thermal expansion and glass transition temperature Publisher: International Organization for Standardization (ISO), Central Secretariat, Chemin de Blandonnet 8, Case Postale 401, 1214 Vernier, Geneva, Switzerland (www.iso.org ) NACE RP 0188-1988, Discontinuity (Holiday) Testing of Protective Coating SSPC-SP 10, Near-White Metal Blast Cleaning Publisher: Association for Materials Protection and Performance (AMPP) [formerly the National Association of Corrosion Engineers (NACE) and the Society for Protective Coatings (SSPC)], 15835 Park Ten Place, Houston, TX 77084-4906 ( www.ampp.org ) <22> 403-7.2 Related Codes and Standards The following are related codes and standards. Unless otherwise specified, the latest edition shall apply. ASME Boiler and Pressure Vessel Code, Code Case N-589- 1-2002, Class 3 Nonmetallic Cured-in-Place Piping; Section XI, Division 1 ASME Boiler and Pressure Vessel Code, Section III, Division 1, Subsection ND (ND-3611.2), Piping Design/ General Requirements/Acceptability/Stress Limits ASME Boiler and Pressure Vessel Code, Section III, Division 1, Subsection ND [ND-3672.6(a)], Piping Design/ General Requirements/Expansion and Flexibility/ Stresses/Stress Range ASME B31.1, Power Piping ASME B31.3, Process Piping ASME B31.4, Pipeline Transportation Systems for Liquids and Slurries ASME B31.5, Refrigeration Piping and Heat Transfer Components ASME B31.8, Gas Transmission and Distribution Piping Systems ASME B31.9, Building Services Piping Publisher: The American Society of Mechanical Engineers (ASME), Two Park Avenue, New York, NY 10016-5990 (www.asme.org) ASTM D1763, Standard Specification for Epoxy Resins ASTM D2837, Standard Test Method for Obtaining Hydrostatic Design Basis for Thermoplastic Pipe Materials ASTM D2992, Standard Practice for Obtaining Hydrostatic or Pressure Design Basis for \"Fiberglass\" (Glass-Fiber-Reinforced Thermosetting-Resin) Pipe and Fittings ASTM D4787, Standard Practice for Continuity Verification of Liquid or Sheet Linings Applied to Concrete Substrates ASTM F412, Standard Terminology Relating to Plastic Piping Systems ASTM G8, Standard Test Methods for Cathodic Disbonding of Pipeline Coatings Publisher: American Society for Testing and Materials (ASTM International), 100 Barr Harbor Drive, P.O. Box C700, West Conshohocken, PA 19428-2959 (www.astm.org ) AWWA C150/A21.51, Thickness Design of Ductile-Iron Pipe AWWA C151/A21.51, Ductile-Iron Pipe, Centrifugally Cast AWWA C200, Steel Water Pipe, 6 in. (150 mm) and Larger AWWA C300, Reinforced Concrete Pressure Pipe, Steel-Cylinder Type AWWA C301, Pre-stressed Concrete Pressure Pipe, Steel-Cylinder Type AWWA C302, Standard for Reinforced Concrete Pressure Pipe, Noncylinder Type AWWA C303, Concrete Pressure Pipe, Bar-Wrapped Steel-Cylinder Type AWWA C900, Polyvinyl Chloride (PVC) Pressure Pipe and Fabricated Fittings, 4 in. Through 60 in. (100 mm Through 1,500 mm) AWWA C905, Polyvinyl Chloride (PVC) Pressure Pipe and Fabricated Fittings, 14 in. Through 48 in. (350 mm through 1,200 mm), for Water Transmission and Distribution AWWA C906, Polyethylene (PE) Pressure Pipe and Fittings, 4 in. Through 65 in. (100 mm Through 1,650 mm), for Waterworks AWWA C950, Fiberglass Pressure Pipe AWWA M11, Steel Water Pipe — A Guide for Design and Installation, Fifth Edition AWWA M23, PVC Pipe — Design and Installation AWWA M45, Fiberglass Pipe Design, Third Edition Publisher: American Water Works Association (AWWA), 6666 West Quincy Avenue, Denver, CO 80235 (www.awwa.org) SSPC-SP 5/NACE No. 1, White Metal Blast Cleaning SSPC-SP 6/NACE No. 3, Commercial Blast Cleaning SSPC-SP 7/NACE No. 4, Brush-Off Blast Cleaning SSPC-SP 8, Pickling"
    },
    {
      "type": "paragraph",
      "page": 265,
      "text": "Publisher: Association for Materials Protection and Performance (AMPP) [formerly the National Association of Corrosion Engineers (NACE) and the Society for Protective Coatings (SSPC)], 15835 Park Ten"
    },
    {
      "type": "list_item",
      "page": 265,
      "text": "Place, Houston, TX 77084-4906 ( www.ampp.org ) 403-7.3 Related Technical Publications American Lifelines Alliance-ASCE, Guidelines for the Design of Buried Steel Pipe . New York, NY: ASCE Press, 2005 ( https://www.americanlifelinesalliance.com/pdf/ Update061305.pdf) Antaki, G. A. \"A Review of Methods for the Analysis of Buried Pressure Piping.\" Welding Research Council Bulletin 425 (1997) (https://www.forengineers.org/wrc-425.html ) Carlsson, Leif A., Donald F. Adams, R. Byron Pipes. Experi mental Characterization of Advanced Composite Mate rials , 3rd ed. Boca Raton, FL: CRC Press, 2003. Goodling, E.C. \"Buried Piping. An Analysis Procedure Update.\" Paper presented at the 1983 International Symposium on Lifeline Eathquake Engineering, the 4th National Congress on Pressure Vessels and Piping Technology, Portland, Oregon, June 1983. A. P. Moser, \"Buried Pipe Design,\" McGraw Hill, 1990 Walker, R. H. and C. W. Rowley. \"Structural Lining Systems in the Service Water Environment.\" Paper presented at the EPRI 12th Annual Service Water Systems Reliability Improvement Seminar, Biloxi, MS, July 1999. Watkins R. K., and A. P. Moser. \"Soil and Surface Loads on Buried Pipes Including Minimum Cover Requirements.\" Paper presented at the 1998 ASME Pressure Vessels and Piping Conference, San Diego, CA, July 1998."
    }
  ]
}
