Repository: danivelas0/asme-pcc

File: resources/asme_pcc/pcc_2/p2_welded_repairs/art_215_repair_welding/art_215.json
{
  "code": "ASME PCC-2",
  "edition": "2022",
  "part": "Part 2 - WELDED REPAIRS",
  "chapter_kind": "article",
  "chapter_id": "215",
  "chapter_title": "Repair Welding Considerations for Cr-Mo Steel Pressure Vessels",
  "parent_article": null,
  "appendix_class": null,
  "source_pages": [
    113,
    123
  ],
  "outline_pages": [
    113,
    123
  ],
  "extraction": {
    "tool": "marker 2.0.0",
    "source": "embedded text layer (born-digital, disable_ocr)",
    "llm": null,
    "image_format": "PNG",
    "boundaries": "PDF outline, refined to opening SectionHeader",
    "date": "2026-09-05"
  },
  "counts": {
    "blocks": 113,
    "figures": 3,
    "tables": 7,
    "equations": 0
  },
  "blocks": [
    {
      "type": "section_header",
      "page": 113,
      "number": "215",
      "level": 1,
      "text": "Article 215 Repair Welding Considerations for Cr – Mo Steel Pressure Vessels"
    },
    {
      "type": "section_header",
      "page": 113,
      "number": "215-1",
      "level": 2,
      "text": "215-1 DESCRIPTION"
    },
    {
      "type": "paragraph",
      "page": 113,
      "text": "<22> 215-1.1 Scope"
    },
    {
      "type": "paragraph",
      "page": 113,
      "text": "Repair welding considerations in this Article are applicable to pressure vessels for refinery, petrochemical, power generation, and other services where the requirements of this Article apply."
    },
    {
      "type": "section_header",
      "page": 113,
      "number": "215-1.2",
      "level": 3,
      "text": "215-1.2 Application"
    },
    {
      "type": "paragraph",
      "page": 113,
      "text": "(a) This Article describes weld repair considerations for pressure vessels made from Cr–Mo steels. The purpose of this Article is to provide a high-level overview of deterioration mechanisms and the subsequent factors that need to be considered in developing a detailed repair, examination, and testing plan for the successful repair of Cr–Mo pressure vessels."
    },
    {
      "type": "paragraph",
      "page": 113,
      "text": "(b) The Cr–Mo materials listed in Table 215-1.2-1 of this Article are susceptible to certain types of damage in elevated-temperature service (e.g., see WRC Bulletins 488, 489, and 490)."
    },
    {
      "type": "paragraph",
      "page": 113,
      "text": "(c) The repair of creep-damaged Cr-Mo steels, creepenhanced ferritic steels, vanadium-modified steels, or stainless steel cladding or weld overlay are not included in this Article. See Article 211 for information on weld overlay and clad restoration; creep will be covered in a separate Article in a future edition of this Standard."
    },
    {
      "type": "paragraph",
      "page": 113,
      "text": "(d) API RP 571 and API 579-1/ASME FFS-1 provide further information on temper embrittlement and other aging effects on the fracture toughness of Cr–Mo steels."
    },
    {
      "type": "section_header",
      "page": 113,
      "number": "215-1.3",
      "level": 3,
      "text": "215-1.3 Design Temperature"
    },
    {
      "type": "paragraph",
      "page": 113,
      "text": "The maximum design temperatures of Cr–Mo materials are as listed in the applicable codes of construction."
    },
    {
      "type": "section_header",
      "page": 113,
      "number": "215-1.4",
      "level": 3,
      "text": "215-1.4 Applicable Materials"
    },
    {
      "type": "paragraph",
      "page": 113,
      "text": "Typical Cr–Mo materials and their ASME designations are indicated in Table 215-1.2-1; however, equivalent international standard materials may also be used."
    },
    {
      "type": "section_header",
      "page": 113,
      "number": "215-2",
      "level": 2,
      "text": "215-2 LIMITATIONS"
    },
    {
      "type": "paragraph",
      "page": 113,
      "text": "Part 1 of this Standard contains additional requirements. This Article shall be used in conjunction with Part 1."
    },
    {
      "type": "section_header",
      "page": 113,
      "number": "215-3",
      "level": 2,
      "text": "215-3 DESIGN"
    },
    {
      "type": "section_header",
      "page": 113,
      "number": "215-3.1",
      "level": 3,
      "text": "215-3.1 Feasibility Study of Repair Welding"
    },
    {
      "type": "paragraph",
      "page": 113,
      "text": "(a) The materials listed in Table 215-1.2-1 may be repair welded provided an investigation has been performed to determine the cause of the damage to be repaired and provided appropriate weld repair procedures are used."
    },
    {
      "type": "paragraph",
      "page": 113,
      "text": "(b) The following should be assessed prior to performing repair welding:"
    },
    {
      "type": "list_item",
      "page": 113,
      "text": "(1) the structural integrity of the pressure vessel"
    },
    {
      "type": "list_item",
      "page": 113,
      "text": "(2) the feasibility of the repairs"
    },
    {
      "type": "list_item",
      "page": 113,
      "text": "(3) the suitability of the pressure vessel for the intended service after the repairs are completed"
    },
    {
      "type": "paragraph",
      "page": 113,
      "text": "The serviceability or fitness-for-service assessment should be based on API 579-1/ASME FFS-1, as shown in Figure 215-3.1-1 ."
    },
    {
      "type": "section_header",
      "page": 113,
      "number": "215-3.2",
      "level": 3,
      "text": "215-3.2 Consideration of In-Service Degradation"
    },
    {
      "type": "paragraph",
      "page": 113,
      "text": "(a) In-service degradation (see Table 215-3.2-1 and Figure 215-3.3-1) shall be considered before developing a repair welding procedure."
    },
    {
      "type": "paragraph",
      "page": 113,
      "text": "(b) Typical considerations for in-service degradation for weld repair are shown in Table 215-3.2-2."
    },
    {
      "type": "paragraph",
      "page": 113,
      "text": "(c) Further information on in-service degradation is provided in API RP 571 and in WRC Bulletins 488, 489, and 490."
    },
    {
      "type": "section_header",
      "page": 113,
      "number": "215-3.3",
      "level": 3,
      "text": "215-3.3 Examples of Damage"
    },
    {
      "type": "paragraph",
      "page": 113,
      "text": "Figure 215-3.3-1 shows examples of damage that can occur in Cr–Mo pressure vessels with or without stainless steel cladding or weld overlay. The examples are typical of high-temperature, high-pressure (HTHP) pressure vessels in refining service."
    },
    {
      "type": "section_header",
      "page": 113,
      "number": "215-3.4",
      "level": 3,
      "text": "215-3.4 Development of Weld Repair Procedures"
    },
    {
      "type": "paragraph",
      "page": 113,
      "text": "(a) The selection of weld repair method should be based on the reliability of the repaired area considering the future operation period, as shown in Figure 215-3.4-1 ."
    },
    {
      "type": "paragraph",
      "page": 113,
      "text": "(b) Sleeve repair and partial patch repair methods (see Table 215-3.5-1 ) are normally applied temporarily and are not recommended for periods beyond the next upcoming shutdown or outage without appropriate nondestructive examination (NDE) and applicable fitness-forservice assessment."
    },
    {
      "type": "section_header",
      "page": 114,
      "number": "215-3.5",
      "level": 3,
      "text": "215-3.5 Repair Welding Methods Applicable to Cr – Mo Vessels"
    },
    {
      "type": "paragraph",
      "page": 114,
      "text": "Some applicable repair welding approaches and alternatives to postweld heat treatment (PWHT) and the ASME PCC-2 Articles in which they are described are listed in Table 215-3.5-1, along with some additional limitations and considerations."
    },
    {
      "type": "section_header",
      "page": 114,
      "number": "215-3.6",
      "level": 3,
      "text": "215-3.6 Welding and Preheat"
    },
    {
      "type": "paragraph",
      "page": 114,
      "text": "When the actual aged condition of the component to be repaired cannot be sufficiently evaluated for development of a repair welding procedure, a bead-on plate test should be used to verify the repair welding procedure."
    },
    {
      "type": "paragraph",
      "page": 114,
      "text": "NOTE: A bead-on plate test is a type of self-restraint weld test used to evaluate the cracking sensitivity of the basematerials and arc welding consumables. Refer to Kayano et al. and Yamamoto et al. (see section 215-7) ."
    },
    {
      "type": "section_header",
      "page": 114,
      "number": "215-4",
      "level": 2,
      "text": "215-4 FABRICATION"
    },
    {
      "type": "section_header",
      "page": 114,
      "number": "215-4.1",
      "level": 3,
      "text": "215-4.1 Weld Repair Procedures"
    },
    {
      "type": "paragraph",
      "page": 114,
      "text": "(a) Weld repair procedures may be developed as indicated in Table 215-4.1-1."
    },
    {
      "type": "paragraph",
      "page": 114,
      "text": "(b) The welding procedure specification (WPS) shall be qualified in accordance with ASME BPVC, Section IX, as applicable, and/or the requirements imposed by the applicable construction code."
    },
    {
      "type": "section_header",
      "page": 114,
      "number": "215-4.2",
      "level": 3,
      "text": "215-4.2 Preparation for Welding"
    },
    {
      "type": "paragraph",
      "page": 114,
      "text": "(a) For shielded metal arc welding (SMAW), drying of electrodes shall be carried out to minimize the potential for hydrogen cracking."
    },
    {
      "type": "paragraph",
      "page": 114,
      "text": "(b) Welding bevel surfaces shall be clean, dry, and free of oil, paint, or other contaminants."
    },
    {
      "type": "section_header",
      "page": 114,
      "number": "215-4.3",
      "level": 3,
      "text": "215-4.3 Welding Conditions"
    },
    {
      "type": "paragraph",
      "page": 114,
      "text": "(a) To prevent hardening of welds, weld beads less than 50 mm (2 in.) in length should be avoided."
    },
    {
      "type": "paragraph",
      "page": 114,
      "text": "(b) Special precaution shall be taken to guard against brittle fracture due to local thermal temperature gradients."
    },
    {
      "type": "paragraph",
      "page": 114,
      "text": "(c) For one-side repair welding of piping, back shielding should be considered for 2 1 ∕ 4Cr–1Mo and higher alloy steels."
    },
    {
      "type": "paragraph",
      "page": 114,
      "text": "(d) The temper bead welding method may be considered after evaluation in some cases for low alloy welds when PWHT will not be carried out. See para. 215-4.7."
    },
    {
      "type": "section_header",
      "page": 114,
      "number": "215-4.4",
      "level": 3,
      "text": "215-4.4 Preheating and Post-Heating"
    },
    {
      "type": "paragraph",
      "page": 114,
      "text": "(a) To prevent hardening of welds and cold cracking, preheating, post-heating, and dehydrogenation heat treatment (DHT) shall be mandatory unless paras. 215-4.5 through 215-4.7 stipulate otherwise."
    },
    {
      "type": "paragraph",
      "page": 114,
      "text": "(b) Typical preheating and welding interpass temperatures are indicated in Table 215-4.4-1 ."
    },
    {
      "type": "section_header",
      "page": 114,
      "number": "215-4.5",
      "level": 3,
      "text": "215-4.5 De-Embrittlement Heat Treatment"
    },
    {
      "type": "paragraph",
      "page": 114,
      "text": "When the materials are severely embrittled, a deembrittlement heat treatment operation may be used to recover toughness of material, as shown in Table 215-4.5-1 ."
    },
    {
      "type": "section_header",
      "page": 114,
      "number": "215-4.6",
      "level": 3,
      "text": "215-4.6 Dehydrogenation Heat Treatment"
    },
    {
      "type": "paragraph",
      "page": 114,
      "text": "The preheat temperature should be maintained until PWHT or DHT is performed. When the materials are required to cool to ambient temperature after repair welding, dehydrogenation heating shall be carried out at a minimum of 300°C (570°F) for a minimum of 1 h, or for a duration to be agreed upon between the purchaser and fabricator, to prevent cold cracking."
    },
    {
      "type": "section_header",
      "page": 114,
      "number": "215-4.7",
      "level": 3,
      "text": "215-4.7 Postweld Heat Treatment"
    },
    {
      "type": "paragraph",
      "page": 114,
      "text": "(a) PWHT should be performed when required per applicable construction codes or standards."
    },
    {
      "type": "paragraph",
      "page": 114,
      "text": "(b) Temper bead and other welding methods as detailed in Article 209 may be applicable to some lowchrome steels when corresponding WPSs or procedure qualification records (PQRs) are developed specifically for the welding repair considering welding position and welding circumstances."
    },
    {
      "type": "paragraph",
      "page": 114,
      "text": "(c) Temper bead methods are usually not appropriate for 2 1 ∕ 4Cr–1Mo and higher-chrome materials used for hydrogen service because of the high weld-metal and heat-affected zone (HAZ) hardnesses generated by the welding process."
    },
    {
      "type": "paragraph",
      "page": 114,
      "text": "(d) In case of local PWHT, the PWHT procedure developed shall include the arrangement of thermocouples and insulation to minimize the thermal stresses generated during the PWHT operation. AWS D10.10 and WRC Bulletin 452 provide guidelines for developing a PWHT plan with specific band widths (soak band, heated band, and gradient control band) to ensure that thermal gradients are not harmful."
    },
    {
      "type": "section_header",
      "page": 114,
      "number": "215-5",
      "level": 2,
      "text": "215-5 EXAMINATION"
    },
    {
      "type": "paragraph",
      "page": 114,
      "text": "(a) NDE, as indicated in Table 215-4.1-1 , shall be considered at each appropriate step of repair welding work. The appropriate NDE procedure(s) for the applicable repair shall be selected to meet the requirements of the applicable construction code and to provide the level of examination necessary for the repair."
    },
    {
      "type": "paragraph",
      "page": 114,
      "text": "(b) NDE procedures shall be in accordance with ASME BPVC, Section V and applicable construction codes and standards."
    },
    {
      "type": "paragraph",
      "page": 114,
      "text": "(c) NDE before repair welding of pressure boundary shall include the following:"
    },
    {
      "type": "paragraph",
      "page": 115,
      "text": "(1) The entire area of the pressure vessel that is to be repair welded shall be examined by means of visual examination (VT) or other NDE methods as may be applicable to ensure that the area is free of any defect harmful to the repair operation, which may include welding, PWHT, and pressure testing."
    },
    {
      "type": "paragraph",
      "page": 115,
      "text": "(2) The need for carrying out pressure testing after repairs as well as the pressure used in pressure testing shall be evaluated in consideration of service conditions."
    },
    {
      "type": "paragraph",
      "page": 115,
      "text": "(d) NDE after weld repair and after pressure test shall include the following:"
    },
    {
      "type": "paragraph",
      "page": 115,
      "text": "(1) Complete NDE shall be performed in an area that is at least the maximum of either 2 T , where T is the thickness of material, or 100 mm (4 in.) from the edge of the repair-welded, preheated, or postweld heat-treated area, to ensure the area is free of defects."
    },
    {
      "type": "paragraph",
      "page": 115,
      "text": "(2) NDE of the area described in (1) shall also be performed after any pressure test is carried out."
    },
    {
      "type": "paragraph",
      "page": 115,
      "text": "(e) Acoustic emission testing may also be an effective"
    },
    {
      "type": "paragraph",
      "page": 115,
      "text": "means of examination following completion of repairs. (f) Where possible, in-service NDE monitoring during operation is recommended for the repaired areas."
    },
    {
      "type": "paragraph",
      "page": 115,
      "text": "(g) In some instances, NDE may be used in lieu of pressure testing for repairs. Refer to Article 502."
    },
    {
      "type": "paragraph",
      "page": 115,
      "text": "(h) Follow-up NDE after the pressure vessel is returned to service shall be performed based on fitness-for-service assessment requirements or applicable international surveys industry (ISI) codes."
    },
    {
      "type": "section_header",
      "page": 115,
      "number": "215-6",
      "level": 2,
      "text": "215-6 PRESSURE TESTING"
    },
    {
      "type": "paragraph",
      "page": 115,
      "text": "(a) The requirement for the applicability of a pressure test subsequent to weld repairs shall be evaluated."
    },
    {
      "type": "paragraph",
      "page": 115,
      "text": "(b) If a pressure test is determined to be required after the repair welding of pressure-bearing parts is completed, the pressure vessel or vessel part should be pressure tested in accordance with the requirements of the applicable construction code. If the applicable construction code has no such pressure test requirements, Article 501 should be followed."
    },
    {
      "type": "paragraph",
      "page": 115,
      "text": "(c) The pressure test, when required, shall be performed at a temperature higher than the fracture appearance transition temperature (FATT) and at or above the minimum temperature specified by the applicable construction code, to prevent brittle fracture during the pressure test."
    },
    {
      "type": "paragraph",
      "page": 115,
      "text": "(d) The toughness value of degraded materials shall be evaluated based on accumulated material database or samples obtained from vessel parts."
    },
    {
      "type": "paragraph",
      "page": 115,
      "text": "(e) For pressure vessels that operate in hydrogen service and are to be hydrotested, the hydrotest pressure shall be evaluated in consideration of hydrogen service conditions and shall be no higher than the vessel operating pressure."
    },
    {
      "type": "paragraph",
      "page": 115,
      "text": "(f) When a pressure test is to be carried out, consideration shall be given to the pressure train that the pressure vessel is located in, the possibility of isolation of compo-"
    },
    {
      "type": "paragraph",
      "page": 115,
      "text": "nents within that train, and the need for pressure testing the entire train."
    },
    {
      "type": "section_header",
      "page": 115,
      "number": "215-7",
      "level": 2,
      "text": "215-7 REFERENCES <22>"
    },
    {
      "type": "paragraph",
      "page": 115,
      "text": "The following is a list of publications referenced in this Article. Unless otherwise specified, the latest edition shall apply."
    },
    {
      "type": "paragraph",
      "page": 115,
      "text": "API 579-1 /ASME FFS-1 2007, Fitness-For-Service API RP 571, 2011, Damage Mechanisms Affecting Fixed Equipment in the Refining Industry API RP 934-A, Materials and Fabrication of 2 1 ∕ 4Cr–1Mo, 21 ∕ 4Cr–1Mo– 1 ∕ 4V, 3Cr–Mo, and 3Cr–1Mo– 1 ∕ 4V Steel Heavy Wall Pressure Vessels for High-Temperature, High-Pressure Hydrogen Service API RP 934-C, Materials and Fabrication of 1 1 ∕ 4Cr–1 ∕ 2Mo Steel Heavy Wall Pressure Vessels for High-Pressure Hydrogen Service Operating at or Below 825°F (441°C) API RP 934-E, Recommended Practice for Materials and Fabrication of 1 1 ∕ 4Cr– 1 ∕ 2Mo Steel Pressure Vessels for Service Above 825°F (440°C) API RP 941, Steels for Hydrogen Service at Elevated Temperatures and Pressures in Petroleum Refineries and Petrochemical Plants API TR 934-D, Technical Report on the Materials and Fabrication Issues of 1 1 ∕ 4Cr– 1 ∕ 2Mo and 1Cr– 1 ∕ 2Mo Steel Pressure Vessels Publisher: American Petroleum Institute (API), 200 Massachusetts Avenue NW, Suite 1100, Washington, DC 20001-5571 (www.api.org ) ASME Boiler and Pressure Vessel Code, Section V, Nondestructive Examination ASME Boiler and Pressure Vessel Code, Section IX, Welding, Brazing, and Fusing Qualifications ASME PCC-3, Inspection Planning Using Risk-Based Methods Kayano, R., Abe, M., and Hirai, Y., \"Guidelines for Repair Welding of Pressure Equipment in Refineries and Chemical Plants: Part 3 — Carbon Steel, High Tensile Steel and Cr–Mo Steel,\" paper no. PVP2011-57079 from the Proceedings of the ASME 2011 Pressure Vessels and Piping Conference, July 2011 Tahara, T., Antalffy, L. P., Kayano, R., and Tsutomu, K., \"Chronological Review of Manufacturing Technologies and Considerations of Maintenance/Inspection for Heavy Wall Hydroprocessing Reactors,\" paper no. PVP2013-97227 from the Proceedings of the ASME 2013 Pressure Vessels and Piping Conference, July 2013 Yamamoto, E., Tahara, T., Matsushita, Y., and Minami, F., \"Guidelines for Repair Welding of Pressure Equipment in Refineries and Chemical Plants: Part 1 — General,\" paper no. PVP2011-57809 from the Proceedings of the ASME 2011 Pressure Vessels and Piping Conference, July 2011"
    },
    {
      "type": "list_item",
      "page": 116,
      "text": "Publisher: The American Society of Mechanical Engineers (ASME), Two Park Avenue, New York, NY 10016-5990 (www.asme.org) Atkins, D., Thiessen, D., Nissley, N., and Adonyi, Y., \"Welding Process Effects in Weldability Testing of Steels,\" Welding Journal, April 2002 AWS D10.10/D10.10M, Recommended Practices for Local Heating of Welds in Piping and Tubing Publisher: American Welding Society (AWS), 8669 NW 36 Street, No. 130, Miami, FL 33166 (www.aws.org) BS EN ISO 17642-2:2005, Destructive test on welds in metallic materials — Cold cracking tests for weldments Arc welding processes, Part 2: Self-restraint tests Publisher: British Standards Institution, Inc. (BSI), 12950 Worldgate Drive, Suite 800, Herndon, VA 20170 (www.bsigroup.com ) WRC Bulletin 452, Recommended Practices for Local Heating of Welds in Pressure Vessels WRC Bulletin 488, Damage Mechanisms Affecting Fixed Equipment in the Pulp and Paper Industry WRC Bulletin 489, Damage Mechanisms Affecting Fixed Equipment in the Refining Industry WRC Bulletin 490, Damage Mechanisms Affecting Fixed Equipment in the Fossil Electric Power Industry Publisher: Welding Research Council (WRC), P.O. Box 201547, Shaker Heights, OH 44120 (www.forengineers.org/welding-research-council)"
    },
    {
      "type": "table",
      "page": 117,
      "number": "215-1.2-1",
      "caption": "Table 215-1.2-1 Cr – Mo Steels Applicable to This Article",
      "structure": "reconstructed",
      "html": "<content-ref src='/page/116/Reference/124'></content-ref><table><thead><tr><th>Typical</th><th>Materials</th><th></th><th></th><th></th><th></th><th></th><th></th><th></th></tr></thead><tbody><tr><td></td><td></td><td></td><td></td><td></td><td></td><td></td><td>ASME</td><td>Designation</td></tr><tr><td></td><td></td><td></td><td>Plates</td><td></td><td></td><td></td><td>Forgings</td><td>Vessel Piping Components</td></tr><tr><td>2Mo</td><td>SA-387-12,</td><td>Cl.</td><td>1</td><td>and</td><td>Cl.</td><td>2</td><td>SA-182-F12</td><td>SA-335-P12</td></tr><tr><td>4Cr– 1</td><td></td><td></td><td></td><td></td><td></td><td></td><td></td><td></td></tr><tr><td>2Mo</td><td>SA-387-11,</td><td>Cl.</td><td>1</td><td>and</td><td>Cl.</td><td>2</td><td>SA-182-F11</td><td>SA-335-P11</td></tr><tr><td>4Cr–1Mo</td><td>SA-387-22,</td><td>Cl.</td><td>1</td><td>and</td><td>Cl.</td><td>2</td><td>SA-182-F22, Cl.</td><td>1 and Cl. 3 SA-335-P22</td></tr><tr><td></td><td>SA-542-B,</td><td>Cl.</td><td>4</td><td></td><td></td><td></td><td>SA-336-F22, Cl.</td><td>1 and Cl. 3</td></tr><tr><td></td><td></td><td></td><td></td><td></td><td></td><td></td><td>SA-541-F22, Cl.</td><td>3</td></tr><tr><td>3Cr–1Mo</td><td>SA-387-21,</td><td>Cl.</td><td>1</td><td>and</td><td>Cl.</td><td>2</td><td>SA-182-F21</td><td>SA-335-P21</td></tr><tr><td></td><td></td><td></td><td></td><td></td><td></td><td></td><td>SA-336-F21, Cl.</td><td>1 and Cl. 3</td></tr><tr><td>2Mo</td><td>SA-387-5,</td><td>Cl.</td><td>1</td><td>and</td><td>Cl.</td><td>2</td><td>SA-182-F5</td><td>SA-335-P5</td></tr><tr><td>9Cr–1Mo</td><td></td><td></td><td></td><td></td><td></td><td></td><td>SA-182-F9</td><td>SA-335-P9</td></tr></tbody></table>",
      "text": "Typical Materials ASME Designation Plates Forgings Vessel Piping Components 2Mo SA-387-12, Cl. 1 and Cl. 2 SA-182-F12 SA-335-P12 4Cr– 1 2Mo SA-387-11, Cl. 1 and Cl. 2 SA-182-F11 SA-335-P11 4Cr–1Mo SA-387-22, Cl. 1 and Cl. 2 SA-182-F22, Cl. 1 and Cl. 3 SA-335-P22 SA-542-B, Cl. 4 SA-336-F22, Cl. 1 and Cl. 3 SA-541-F22, Cl. 3 3Cr–1Mo SA-387-21, Cl. 1 and Cl. 2 SA-182-F21 SA-335-P21 SA-336-F21, Cl. 1 and Cl. 3 2Mo SA-387-5, Cl. 1 and Cl. 2 SA-182-F5 SA-335-P5 9Cr–1Mo SA-182-F9 SA-335-P9",
      "verification": {
        "cells_checked": 65,
        "cell_traceability": 1.0,
        "unsourced_words": 0,
        "unsourced_examples": []
      }
    },
    {
      "type": "figure",
      "page": 118,
      "number": "215-3.1-1",
      "caption": "Figure 215-3.1-1 Standard Steps in Repair Welding",
      "image": "fig/fig_215_3_1_1.png"
    },
    {
      "type": "table",
      "page": 119,
      "number": "215-3.2-1",
      "caption": "Table 215-3.2-1 Typical In-Service Degradation",
      "structure": "not_reconstructed",
      "text": "Type of Damage Applicable Operating Conditions Degradation Phenomena Typical Susceptible Materials Temper embrittlement [Note (1)] 370°C–580°C (700°F–1,080°F) Toughness degradation in base metal and welds through the intergranular microsegregation of impurity elements as measured by the J factor for 21 ∕ 4Cr and higher Cr base metals, and the X bar factor for weld metals and for 1Cr and 11 ∕ 4Cr base and weld metals 1Cr–1 ∕ 2Mo 11 ∕ 4Cr–0.5Mo 21 ∕ 4Cr-1Mo 3Cr–1Mo 5Cr–1Mo Creep embrittlement Over 454°C (850°F) and with applied load Carbide precipitation and crack initiation in the coarse grain HAZ of a localized stressed area such as at a nozzle attachment weld 1Cr–1 ∕ 2Mo 11 ∕ 4Cr–1 ∕ 2Mo Hydrogen attack HTHP hydrogen environment Generation of methane bubbles, blisters, and cracks [Note (2)] Low-Cr materials in high-hydrogen, partial-pressure environment Hydrogen embrittlement HTHP hydrogen environment, and start-up and shutdown conditions Toughness degradation by hydrogen absorption 1Cr–1 ∕ 2Mo 11 ∕ 4Cr–1 ∕ 2Mo 21 ∕ 4Cr–1Mo 3Cr–1Mo Thermal fatigue Large temperature gradients during operation, and start-up and shutdown conditions Fracture crack propagation All materials"
    },
    {
      "type": "section_header",
      "page": 119,
      "text": "GENERAL NOTE:"
    },
    {
      "type": "paragraph",
      "page": 119,
      "text": "HAZ = heat-affected zone"
    },
    {
      "type": "paragraph",
      "page": 119,
      "text": "HTHP = high temperature, high pressure"
    },
    {
      "type": "section_header",
      "page": 119,
      "text": "NOTES:"
    },
    {
      "type": "paragraph",
      "page": 119,
      "text": "(1) Embrittlement manifests at lower temperatures during start-up and shutdown."
    },
    {
      "type": "paragraph",
      "page": 119,
      "text": "(2) See API RP 941."
    },
    {
      "type": "table",
      "page": 119,
      "number": "215-3.2-2",
      "caption": "Table 215-3.2-2 Typical Considerations for Weld Repair of In-Service Degradation",
      "structure": "not_reconstructed",
      "text": "Type of Damage Main Concerns Repair Considerations [Note (1)] Temper embrittlement Low toughness at start-up and shutdown Operating temperature limits Weldability De-embrittled heat treatment above 600°C (1,100°F), then rapid cooling Use of welding materials with low impurity levels Creep embrittlement Detection by NDE Flaw removal Elimination of stress riser, and higher-Cr material selection Hydrogen attack Detection by NDE Flaw removal Higher-Cr material selection [Note (2)] Stainless steel weld overlay cladding Hydrogen embrittlement Toughness at operating temp Weldability Dehydrogenation heat treatment above 300°C (570°F), 1 h min. Low-hydrogen welding process"
    },
    {
      "type": "paragraph",
      "page": 119,
      "text": "GENERAL NOTE: NDE = nondestructive examination"
    },
    {
      "type": "section_header",
      "page": 119,
      "text": "NOTES:"
    },
    {
      "type": "paragraph",
      "page": 119,
      "text": "(1) Table includes prevention/mitigation for repair and/or replacement."
    },
    {
      "type": "paragraph",
      "page": 119,
      "text": "(2) Refer to API RP 941, Nelson chart."
    },
    {
      "type": "figure",
      "page": 120,
      "number": "215-3.3-1",
      "caption": "Figure 215-3.3-1 Examples of Damage Common to Cr – Mo Pressure Vessels",
      "image": "fig/fig_215_3_3_1.png"
    },
    {
      "type": "figure",
      "page": 121,
      "number": "215-3.4-1",
      "caption": "Figure 215-3.4-1 Flowchart for the Selection of Repair Welding Methods",
      "image": "fig/fig_215_3_4_1.png"
    },
    {
      "type": "table",
      "page": 121,
      "number": "215-3.5-1",
      "caption": "Table 215-3.5-1 Repair Methods Applicable to Cr – Mo Vessels",
      "structure": "not_reconstructed",
      "text": "Types of Repair Relevant Article Additional Considerations Sleeve repair Article 206 Replacement with Type B sleeve at the first available opportunity is recommended Overlay welding and/or internal weld metal buildup Article 211 In case of corrosion metal loss, welding materials shall be selected considering cause of corrosion Butt-welded insert plates Article 201 Thickness of insert plate shall generally not be thicker than shell or head Alternatives to PWHT Article 209 Refer to para. 215-4.7 Alternatives to traditional welding preheat Article 208 …"
    },
    {
      "type": "table",
      "page": 122,
      "number": "215-4.1-1",
      "caption": "Table 215-4.1-1 Repair Approach Sequence",
      "structure": "not_reconstructed",
      "text": "Sequence Procedure Remarks 1. Identification of flaws [Note (1)] VT for identification of dimension and location, followed by NDE (PT, MT, and UT) … 2. Removal of flaws Grinding or gouging Finish grinding is required 3. Examination of groove MT or PT Ensure complete removal of defects 4. Repair welding Preheating [Note (2)] Temperature shall be measured on both sides at the preheated area [Note (3)] Weld repair — See Table 215-3.2-1 — Materials: Use equivalent or better grade of materials than those used during the original shop fabrication — Process: GTAW, SMAW, or FCAW Post-heating by burner, electric resistance, or induction heating Surface finishing by grinding — WPS or PQR is required — Low-hydrogen type materials shall be used for SMAW and FCAW processes — Interpass temperature and heat input shall be controlled For the prevention of cold cracking For the removal of stress risers 5. Examination MT, PT, UT, and RT Examination shall include neighboring areas outside of the repairs 6. Local PWHT As required by applicable codes [Note (4)] It may be necessary to guard against harmful thermal gradients 7. Examination MT, PT, and hardness checks Recheck for defects 8. Pressure test As required by applicable codes Heat pressure-retaining material before and during pressurization to prevent brittle fracture"
    },
    {
      "type": "section_header",
      "page": 122,
      "text": "GENERAL NOTE:"
    },
    {
      "type": "paragraph",
      "page": 122,
      "text": "FCAW = flux-cored arc welding GTAW = gas tungsten arc welding MT = magnetic particle testing PQR = procedure qualification record PT = penetrant testing PWHT = postweld heat treatment RT = radiography SMAW = shielded metal arc welding UT = ultrasonic testing VT = visual examination WPS = weld procedure specification"
    },
    {
      "type": "section_header",
      "page": 122,
      "text": "NOTES:"
    },
    {
      "type": "list_item",
      "page": 122,
      "text": "(1) Identify flaw size, distribution, location, and depth."
    },
    {
      "type": "list_item",
      "page": 122,
      "text": "(2) Preheating is mandatory for Cr–Mo steels."
    },
    {
      "type": "list_item",
      "page": 122,
      "text": "(3) See Article 208 ."
    },
    {
      "type": "list_item",
      "page": 122,
      "text": "(4) See WRC Bulletin 452 for additional guidelines."
    },
    {
      "type": "table",
      "page": 122,
      "number": "215-4.4-1",
      "caption": "Table 215-4.4-1 Typical Preheat and Interpass Temperatures",
      "structure": "not_reconstructed",
      "text": "Steel P-No./Group Minimum Preheating Temperature, °C (°F) Maximum Interpass Temperature, °C (°F) 1Cr–1 ∕ 2Mo, 11 ∕ 4Cr–1 ∕ 2Mo 4-1 120 (250) 300 (600) 21 ∕ 4Cr–1Mo 5A-1 150 (300) 300 (600) 21 ∕ 4Cr–1Mo 5C-1 177 (350) 300 (600) 3Cr–1Mo 5A-1 150 (300) 300 (600) 5Cr–1 ∕ 2Mo, 9Cr–1Mo 5B-1 200 (390) 300 (600)"
    },
    {
      "type": "table",
      "page": 123,
      "number": "215-4.5-1",
      "caption": "Table 215-4.5-1 De-Embrittlement Heat Treatment",
      "structure": "not_reconstructed",
      "text": "Type of Degradation Materials and Services to Be Considered De-Embrittlement Hydrogen attack All Cr–Mo steels at HTHP hydrogen services Not applicable due to irreversible phenomena Creep embrittlement 1Cr– 1 ∕ 2Mo, 11 ∕ 4Cr–1 ∕ 2Mo at over 480°C (900°F) Not applicable due to irreversible phenomena Temper embrittlement 2 1 ∕ 4Cr–1Mo, 3Cr–1Mo at 370°C to 580°C (700°F to 1,080°F) Heating at not less than 600°C (1,120°F) Hydrogen embrittlement 2 1 ∕ 4Cr–1Mo, 3Cr–1Mo at high-temperature hydrogen services Dehydrogenation shutdown operation or heat treatment at not less than 300°C (570°F)"
    }
  ],
  "verification_summary": {
    "tables_verified": 1,
    "lowest_cell_traceability": 1.0,
    "total_unsourced_words": 0
  }
}
