Repository: danivelas0/asme-pcc

File: resources/asme_pcc/pcc_2/part_3_mechanical_repairs/article_306_mechanical_clamp_repair/article_306_mechanical_clamp_repair.json
{
  "code": "ASME PCC-2",
  "edition": "2022",
  "part": "Part 3 - MECHANICAL REPAIRS",
  "chapter_kind": "article",
  "chapter_id": "306",
  "chapter_title": "Mechanical Clamp Repair",
  "parent_article": null,
  "appendix_class": null,
  "source_pages": [
    168,
    171
  ],
  "outline_pages": [
    168,
    171
  ],
  "extraction": {
    "tool": "marker 2.0.0",
    "source": "embedded text layer (born-digital, disable_ocr)",
    "llm": "gemini-3.5-flash",
    "image_format": "PNG",
    "boundaries": "PDF outline, refined to opening SectionHeader",
    "date": "2026-09-05"
  },
  "counts": {
    "blocks": 102,
    "figures": 2,
    "tables": 0,
    "equations": 0
  },
  "blocks": [
    {
      "type": "section_header",
      "page": 168,
      "number": "306",
      "level": 1,
      "text": "Article 306 Mechanical Clamp Repair"
    },
    {
      "type": "section_header",
      "page": 168,
      "number": "306-1",
      "level": 2,
      "text": "306-1 DESCRIPTION"
    },
    {
      "type": "paragraph",
      "page": 168,
      "text": "A mechanical clamp consists of split fittings mechanically joined together to seal off or reinforce a component."
    },
    {
      "type": "paragraph",
      "page": 168,
      "text": "Examples of mechanical clamps are illustrated in Figures 306-1-1 and 306-1-2 ."
    },
    {
      "type": "paragraph",
      "page": 168,
      "text": "Mechanical clamps are commonly used to seal repair-"
    },
    {
      "type": "paragraph",
      "page": 168,
      "text": "leaking components or reinforce damaged components. Mechanical clamps can have a variety of shapes (e.g., cylindrical, rectangular, with either flat or formed heads), often following the contour of the pipe or component being repaired.Mechanical clamps can also be used to enclose components such as flanges and valves or fittings, branches, nozzles, or vents and drains."
    },
    {
      "type": "paragraph",
      "page": 168,
      "text": "Mechanical clamps are often available as catalog items or they can be custom-made of two half shells, a sealing gasket and bolts, or studs and nuts."
    },
    {
      "type": "paragraph",
      "page": 168,
      "text": "The annular space between the mechanical clamp and the repaired component can be left either empty or filled, or lined with epoxy, sealant, fiber, refractory materials, or other compounds."
    },
    {
      "type": "paragraph",
      "page": 168,
      "text": "A clamp can be nonstructural (designed to contain leaks) or structural (designed to reinforce and hold together a damaged component)."
    },
    {
      "type": "section_header",
      "page": 168,
      "number": "306-2",
      "level": 2,
      "text": "306-2 LIMITATIONS"
    },
    {
      "type": "section_header",
      "page": 168,
      "number": "306-2.1",
      "level": 3,
      "text": "306-2.1 General"
    },
    {
      "type": "paragraph",
      "page": 168,
      "text": "Part 1 of this Standard contains additional requirements and limitations. This Article shall be used in conjunction with Part 1 ."
    },
    {
      "type": "section_header",
      "page": 168,
      "number": "306-2.2",
      "level": 3,
      "text": "306-2.2 Applicability"
    },
    {
      "type": "paragraph",
      "page": 168,
      "text": "Normally, mechanical clamps are used to contain leaks at packings, and at flanged and gasketed joints, or to contain leaks (or potential leaks) due to local thinning. The clamp is not always effective in preventing the propagation of a crack in the pipe or component. Therefore, leak clamps shall not be used when cracks are present, unless"
    },
    {
      "type": "paragraph",
      "page": 168,
      "text": "(a) the conditions that lead to the crack formation and propagation have been eliminated so that the crack will not grow during the planned life of the repair;"
    },
    {
      "type": "paragraph",
      "page": 168,
      "text": "(b) a fitness-for-service assessment shows that the crack growth during the planned life is acceptable, and that the crack will not propagate across the clamp; or"
    },
    {
      "type": "paragraph",
      "page": 168,
      "text": "(c) the crack is circumferential and the clamp is a structural clamp, where the clamp is designed for the case of full circumferential separation of the cracked component. A separate strong-back assembly may be used to provide structural integrity, while the clamp only provides leak seal. It is common for these two items to be independent, though used in concert."
    },
    {
      "type": "section_header",
      "page": 168,
      "number": "306-2.3",
      "level": 3,
      "text": "306-2.3 Qualifications"
    },
    {
      "type": "figure",
      "page": 168,
      "number": "306-1-1",
      "caption": "Figure 306-1-1 Example of a Mechanical Clamp",
      "image": "figures/figure_306_1_1.png"
    },
    {
      "type": "paragraph",
      "page": 168,
      "text": "Installation and sealant injection, where necessary, shall be performed by personnel qualified under conditions representative of the field application."
    },
    {
      "type": "section_header",
      "page": 168,
      "number": "306-2.4",
      "level": 3,
      "text": "306-2.4 Safety"
    },
    {
      "type": "paragraph",
      "page": 168,
      "text": "Personnel shall be aware of hazards in installing clamps on degraded components, and shall take the necessary precautions to avoid unacceptable risks. A risk review shall be conducted before a clamp is installed. Personnel shall take any necessary precautions to avoid unacceptable risks."
    },
    {
      "type": "section_header",
      "page": 169,
      "number": "306-2.5",
      "level": 3,
      "text": "306-2.5 Precautions"
    },
    {
      "type": "paragraph",
      "page": 169,
      "text": "If the component is leaking or has the potential to leak during installation, and if the contents are hazardous, additional precautions should be taken and those precautions should be addressed during the prejob hazard review meeting (e.g., need for fresh air suit, etc.)."
    },
    {
      "type": "section_header",
      "page": 169,
      "number": "306-3",
      "level": 2,
      "text": "306-3 DESIGN"
    },
    {
      "type": "section_header",
      "page": 169,
      "number": "306-3.1",
      "level": 3,
      "text": "306-3.1 Materials"
    },
    {
      "type": "paragraph",
      "page": 169,
      "text": "Clamp materials shall be listed in the construction or post-construction code, Figures 306-1-1 and 306-1-2, and be compatible with the fluid, pressure, and temperature, with due consideration for the stagnant condition created by a leak of fluid into the clamp. The mechanical clamp sealing element and its lubricant may prevent its use in high-temperature service. Generally, the material of construction of the clamp should be similar to the clamped component. Clamps made of different materials shall be acceptable if they are compatible with the process and existing components. The clamp design and construction, including material selection, shall be done considering the deterioration mode that led to the need for the repair. The clamp shall be suitable for resisting this deterioration mode for the life of the repair."
    },
    {
      "type": "section_header",
      "page": 169,
      "number": "306-3.2",
      "level": 3,
      "text": "306-3.2 Design Life"
    },
    {
      "type": "paragraph",
      "page": 169,
      "text": "The design life of the repair shall be based on the remaining strength of the repaired component, the corrosion resistance and mechanical properties of the clamp, its sealing elements and, where used, the sealant. Some sealants lose their sealing properties as a hot line is cooled down, or the sealant can deteriorate over time. This shall be considered if leaving the clamp in place for a new heat-up cycle or beyond the manufacturer's designated time at temperature."
    },
    {
      "type": "section_header",
      "page": 169,
      "number": "306-3.3",
      "level": 3,
      "text": "306-3.3 Failure Modes"
    },
    {
      "type": "paragraph",
      "page": 169,
      "text": "The clamp design shall consider the potential introduction of new failure modes in the clamped component. For example:"
    },
    {
      "type": "paragraph",
      "page": 169,
      "text": "(a) External parts of the repaired component, now enclosed by the clamp, such as flange bolts, that could significantly degrade, crack, or corrode if in contact with the leaking fluid."
    },
    {
      "type": "paragraph",
      "page": 169,
      "text": "(b) Because the clamp can be at a lower temperature than the component, condensate from leakage gases should be considered for its corrosive effects."
    },
    {
      "type": "paragraph",
      "page": 169,
      "text": "(c) The clamp can cause the component to run at a different temperature, which can increase the corrosion rate or cause dew-point corrosion."
    },
    {
      "type": "paragraph",
      "page": 169,
      "text": "(d) Process fluid contact or the insulating effect of the clamp may increase the temperature of encapsulated bolting, causing it to yield."
    },
    {
      "type": "figure",
      "page": 169,
      "number": "306-1-2",
      "caption": "Figure 306-1-2 Square Mechanical Clamp Over Drain Branch, With Sealant Injection Nozzle",
      "image": "figures/figure_306_1_2.png"
    },
    {
      "type": "paragraph",
      "page": 170,
      "text": "(e) The development of operating and residual stresses due to constrained differential expansion can cause the clamp to leak."
    },
    {
      "type": "section_header",
      "page": 170,
      "number": "306-3.4",
      "level": 3,
      "text": "306-3.4 Temperature and Toughness"
    },
    {
      "type": "paragraph",
      "page": 170,
      "text": "The clamp materials shall satisfy the minimum temperature and, where applicable, minimum toughness requirements of the applicable construction code or postconstruction code."
    },
    {
      "type": "section_header",
      "page": 170,
      "number": "306-3.5",
      "level": 3,
      "text": "306-3.5 Design Conditions"
    },
    {
      "type": "paragraph",
      "page": 170,
      "text": "Mechanical clamps, sealing surfaces, and bolting shall be designed for design conditions and anticipated transient loads imposed on the repaired pipe or component, following the design requirements of the construction code or post-construction code."
    },
    {
      "type": "section_header",
      "page": 170,
      "number": "306-3.6",
      "level": 3,
      "text": "306-3.6 Qualification"
    },
    {
      "type": "paragraph",
      "page": 170,
      "text": "In cases where there are no applicable design requirements, the principles of the applicable construction code or post-construction code shall be followed. Components of the mechanical clamp that are fabricated by machining standard fittings (such as cutting-out an opening in standard pipe caps to make end pieces) shall be qualified by analysis or testing, as provided in the applicable construction code or post-construction code, and be reinforced if necessary."
    },
    {
      "type": "section_header",
      "page": 170,
      "number": "306-3.7",
      "level": 3,
      "text": "306-3.7 Corrosion Allowance"
    },
    {
      "type": "paragraph",
      "page": 170,
      "text": "The design of the clamp shall include the applicable corrosion allowance, consistent with the service and the design life of the repair."
    },
    {
      "type": "section_header",
      "page": 170,
      "number": "306-3.8",
      "level": 3,
      "text": "306-3.8 Design Loads"
    },
    {
      "type": "paragraph",
      "page": 170,
      "text": "The design of the mechanical clamp for normal operating conditions shall consider the following:"
    },
    {
      "type": "paragraph",
      "page": 170,
      "text": "(a) the coincident maximum and minimum pressures and temperatures of the system, unless means are provided to limit the pressure in the mechanical clamp. Designing the clamp for a lower range of design and operating temperatures than the component is acceptable if justified by heat transfer analysis."
    },
    {
      "type": "paragraph",
      "page": 170,
      "text": "(b) the load imposed by the weight of the clamp, including the entrapped leaking fluid and annular space material."
    },
    {
      "type": "paragraph",
      "page": 170,
      "text": "(c) the effects of expansion, including differential expansion or contraction, and the effect on the flexibility of the pipe or component. On insulated lines and components the clamp may also be insulated to minimize differential expansion."
    },
    {
      "type": "section_header",
      "page": 170,
      "number": "306-3.9",
      "level": 3,
      "text": "306-3.9 Transient Loads"
    },
    {
      "type": "paragraph",
      "page": 170,
      "text": "Anticipated transient loads for use in the design of structural clamps shall include, but are not limited to"
    },
    {
      "type": "paragraph",
      "page": 170,
      "text": "(a) thrust loads, in case of full circumferential separation of the pipe or component. Design for the axial thrust resulting from full circumferential separation may be waived, provided the calculated remaining strength of the degraded component at the end of the design life (including expected continuing degradation in service) is determined to be sufficient. Additional restraints may be added to the pipe or component to reduce the loads on the clamp."
    },
    {
      "type": "paragraph",
      "page": 170,
      "text": "Where a clamp is intended to restrain longitudinal forces, a locking mechanism or strong-back shall be provided to prevent separation. Friction should not be relied on to hold together damaged or separated components in a fluid service that is flammable, toxic, or damaging to human tissues, or if the components operate in the creep range, unless a risk analysis documents that the risk of failure of the clamped joint is acceptable."
    },
    {
      "type": "paragraph",
      "page": 170,
      "text": "(b) wind, earthquake, or fluid transients (fluid hammer or liquid slug), as applicable."
    },
    {
      "type": "section_header",
      "page": 170,
      "number": "306-3.10",
      "level": 3,
      "text": "306-3.10 Vents and Drains"
    },
    {
      "type": "paragraph",
      "page": 170,
      "text": "When repairing a leaking component, the mechanical clamp assembly should be designed with vents and drains to permit venting the leak while assembling the clamp, then draining the annulus as necessary."
    },
    {
      "type": "paragraph",
      "page": 170,
      "text": "(a) Vents should also be provided for mechanical clamps installed under water to avoid over-pressurizing the water trapped in the annulus as the clamp is tightened."
    },
    {
      "type": "paragraph",
      "page": 170,
      "text": "(b) The vent or drain should include a threaded cap, a flange, or a valve that will be opened to preclude internal pressure buildup during assembly. This same vent or drain may be used to vent or drain the clamp in the future. If leak sealant material is to be injected into the clamp, these vent and drain connections may be used, or separate injections may be provided."
    },
    {
      "type": "section_header",
      "page": 170,
      "number": "306-3.11",
      "level": 3,
      "text": "306-3.11 Sound Metal"
    },
    {
      "type": "paragraph",
      "page": 170,
      "text": "The clamp shall be sufficiently long to extend to a sound area of the repaired component. The clamped component shall be examined to ensure that there is sufficient wall thickness at the clamp contact points to carry the pressure and structural loads in the component, plus the additional loads imposed by the clamp."
    },
    {
      "type": "section_header",
      "page": 170,
      "number": "306-3.12",
      "level": 3,
      "text": "306-3.12 Sealant Pressure"
    },
    {
      "type": "paragraph",
      "page": 170,
      "text": "If using sealant injection, the possibility of inward collapse of the clamped component due to the annulus pressure of the injected sealant shall be considered."
    },
    {
      "type": "paragraph",
      "page": 170,
      "text": "Consideration should be given to off-gassing of sealant compounds as they cure."
    },
    {
      "type": "section_header",
      "page": 170,
      "number": "306-3.13",
      "level": 3,
      "text": "306-3.13 Sealant Seepage"
    },
    {
      "type": "paragraph",
      "page": 170,
      "text": "If using sealant injection, the possibility and consequence of sealant seeping into the damaged component shall be considered."
    },
    {
      "type": "section_header",
      "page": 171,
      "number": "306-3.14",
      "level": 3,
      "text": "306-3.14 Joints"
    },
    {
      "type": "paragraph",
      "page": 171,
      "text": "Clamps over expansion joints, slip joints, ball joints, etc., are special cases that shall require analysis of the loads in the pipe system, anchors, and component nozzles with the clamp installed, with due consideration for thermalinduced movements in operating and shutdown conditions."
    },
    {
      "type": "section_header",
      "page": 171,
      "number": "306-4",
      "level": 2,
      "text": "306-4 FABRICATION"
    },
    {
      "type": "section_header",
      "page": 171,
      "number": "306-4.1",
      "level": 3,
      "text": "306-4.1 Preparation"
    },
    {
      "type": "paragraph",
      "page": 171,
      "text": "The component to which the clamp will be attached should be free of loose corrosion deposits, dirt, paint, insulation, mastics, and other coatings in the vicinity of the mechanical clamp installation, in particular the area where the sealing surfaces will contact the pressure component. These substances can prevent the sealing surfaces from seating properly against the pressure component or otherwise generate a leak path under the sealing surfaces. Clamps using sealant injection will generally overcome these concerns."
    },
    {
      "type": "section_header",
      "page": 171,
      "number": "306-4.2",
      "level": 3,
      "text": "306-4.2 Leak Box Installation"
    },
    {
      "type": "paragraph",
      "page": 171,
      "text": "Care shall be taken so as not to damage the clamp, especially the sealing surfaces. For small leaks, the clamp can typically be placed directly over the leak. Larger or higher pressure installations typically require the mechanical clamp be loosely installed on the component to the side of the leak and then slid and tightened over the leak."
    },
    {
      "type": "section_header",
      "page": 171,
      "number": "306-4.3",
      "level": 3,
      "text": "306-4.3 Qualification"
    },
    {
      "type": "paragraph",
      "page": 171,
      "text": "Personnel shall be qualified for installing the repair clamp and sealant injection, when sealant is applied."
    },
    {
      "type": "section_header",
      "page": 171,
      "number": "306-4.4",
      "level": 3,
      "text": "306-4.4 In-Service Installation"
    },
    {
      "type": "paragraph",
      "page": 171,
      "text": "The clamp may be installed when the system is out of service or, with the necessary safety procedures, in service."
    },
    {
      "type": "section_header",
      "page": 171,
      "number": "306-4.5",
      "level": 3,
      "text": "306-4.5 Leak Stoppage"
    },
    {
      "type": "paragraph",
      "page": 171,
      "text": "If a mechanical clamp is installed over a thinned or leaking component, consideration should be given to wrapping the component with fiberglass, composite, or metallic wraps such that the leak can be stopped prior to installing the clamp. This will also prevent introducing sealant into the process. This may also aid in future sealing, if the perimeter starts leaking."
    },
    {
      "type": "section_header",
      "page": 171,
      "number": "306-4.6",
      "level": 3,
      "text": "306-4.6 Welding"
    },
    {
      "type": "paragraph",
      "page": 171,
      "text": "The mechanical clamp may be welded to the component. In this case, the welding, examination, and testing provisions for leak repair boxes shall be reviewed for applicability to the repair."
    },
    {
      "type": "section_header",
      "page": 171,
      "number": "306-5",
      "level": 2,
      "text": "306-5 EXAMINATION"
    },
    {
      "type": "section_header",
      "page": 171,
      "number": "306-5.1",
      "level": 3,
      "text": "306-5.1 Applicability"
    },
    {
      "type": "paragraph",
      "page": 171,
      "text": "The final bolting torque shall be checked where specified by design."
    },
    {
      "type": "section_header",
      "page": 171,
      "number": "306-5.2",
      "level": 3,
      "text": "306-5.2 Visual Examination"
    },
    {
      "type": "paragraph",
      "page": 171,
      "text": "The assembly shall be visually examined for conformance with the design."
    },
    {
      "type": "section_header",
      "page": 171,
      "number": "306-5.3",
      "level": 3,
      "text": "306-5.3 Evaluation"
    },
    {
      "type": "paragraph",
      "page": 171,
      "text": "Results of examinations should be evaluated following the criteria of the applicable construction code or postconstruction code."
    },
    {
      "type": "section_header",
      "page": 171,
      "number": "306-6",
      "level": 2,
      "text": "306-6 TESTING"
    },
    {
      "type": "section_header",
      "page": 171,
      "number": "306-6.1",
      "level": 3,
      "text": "306-6.1 Applicability"
    },
    {
      "type": "paragraph",
      "page": 171,
      "text": "The designer shall determine the type of pressure or leak test to be conducted after installation, on the basis of risk — likelihood and consequence of failure of the repaired component when pressurizing the annulus between the clamp and the component."
    },
    {
      "type": "section_header",
      "page": 171,
      "number": "306-6.2",
      "level": 3,
      "text": "306-6.2 Test Method"
    },
    {
      "type": "paragraph",
      "page": 171,
      "text": "The test may consist of one of the following: (a) an in-service leak test if the consequence of an inservice leak out of the clamp is acceptable"
    },
    {
      "type": "paragraph",
      "page": 171,
      "text": "(b) a hydrostatic test (when hydrostatically testing a repair on a hot operating system, caution is required to avoid the discharge of flashing test water)"
    },
    {
      "type": "paragraph",
      "page": 171,
      "text": "(c) a pneumatic pressure test"
    },
    {
      "type": "paragraph",
      "page": 171,
      "text": "(d) a sensitive leak test (such as air with bubble solution, or helium leak test)"
    },
    {
      "type": "section_header",
      "page": 171,
      "number": "306-7",
      "level": 2,
      "text": "306-7 REFERENCES <22>"
    },
    {
      "type": "paragraph",
      "page": 171,
      "text": "The following is a list of publications referenced in this Article. Unless otherwise specified, the latest edition shall apply."
    },
    {
      "type": "paragraph",
      "page": 171,
      "text": "API 510, Pressure Vessel Inspection Code: Maintenance, Inspection, Rating, Repair and Alteration"
    },
    {
      "type": "paragraph",
      "page": 171,
      "text": "API 570, Piping Inspection Code: Inspection, Repair, Alteration, and Rerating of In-Service Piping Systems Publisher: American Petroleum Institute (API), 200 Massachusetts Avenue NW, Suite 1100, Washington, DC 20001-5571 (www.api.org )"
    },
    {
      "type": "paragraph",
      "page": 171,
      "text": "ASME Boiler and Pressure Vessel Code, Section VIII — Rules for Construction of Pressure Vessels"
    },
    {
      "type": "paragraph",
      "page": 171,
      "text": "Publisher: The American Society of Mechanical Engineers (ASME), Two Park Avenue, New York, NY 10016-5990 (www.asme.org)"
    }
  ]
}
