Repository: danivelas0/asme-pcc

File: resources/asme_pcc/pcc_2/part_4_nonmetallic_and_bonded_repairs/article_401_nonmetallic_composite_repair/article_401_nonmetallic_composite_repair.json (part 1 of 3)
{
  "code": "ASME PCC-2",
  "edition": "2022",
  "part": "Part 4 - NONMETALLIC AND BONDED REPAIRS",
  "chapter_kind": "article",
  "chapter_id": "401",
  "chapter_title": "Nonmetallic Composite Repair Systems: High-Risk Applications",
  "parent_article": null,
  "appendix_class": null,
  "source_pages": [
    208,
    225
  ],
  "outline_pages": [
    208,
    225
  ],
  "extraction": {
    "tool": "marker 2.0.0",
    "source": "embedded text layer (born-digital, disable_ocr)",
    "llm": "gemini-3.5-flash",
    "image_format": "PNG",
    "boundaries": "PDF outline, refined to opening SectionHeader",
    "date": "2026-09-05"
  },
  "counts": {
    "blocks": 429,
    "figures": 2,
    "tables": 7,
    "equations": 27
  },
  "blocks": [
    {
      "type": "section_header",
      "page": 208,
      "number": "401",
      "level": 1,
      "text": "Article 401 Nonmetallic Composite Repair Systems: High-Risk Applications <22>"
    },
    {
      "type": "section_header",
      "page": 208,
      "number": "401-1",
      "level": 2,
      "text": "401-1 DESCRIPTION"
    },
    {
      "type": "section_header",
      "page": 208,
      "number": "401-1.1",
      "level": 3,
      "text": "401-1.1 Scope"
    },
    {
      "type": "paragraph",
      "page": 208,
      "text": "401-1.1.1 Repair Requirements. This Article provides the requirements for the repair of fluid system components (e.g., pipework, pipelines, tanks, and vessels) using a qualified Repair System."
    },
    {
      "type": "paragraph",
      "page": 208,
      "text": "401-1.1.2 Definition of Repair System. The Repair System is defined as a combination of the following elements for which qualification testing has been completed:"
    },
    {
      "type": "list_item",
      "page": 208,
      "text": "(a) substrate (repair surface)"
    },
    {
      "type": "list_item",
      "page": 208,
      "text": "(b) surface preparation"
    },
    {
      "type": "list_item",
      "page": 208,
      "text": "(c) load transfer material (filler material)"
    },
    {
      "type": "list_item",
      "page": 208,
      "text": "(d) primer layer adhesive (an adhesive used in some Repair Systems, bonding the composite laminate to the substrate) (e) composite material (repair laminate)"
    },
    {
      "type": "list_item",
      "page": 208,
      "text": "(f) application method (including sealing, coating, etc., as needed) (g) curing protocol (h) interlaminar adhesive for Repair Systems that"
    },
    {
      "type": "paragraph",
      "page": 208,
      "text": "utilize precured plies"
    },
    {
      "type": "paragraph",
      "page": 208,
      "text": "401-1.1.3 Allowed Materials. The composite materials allowed for the Repair System include, but are not limited to, glass, aramid, or carbon fiber reinforcement in a thermoset polymer (e.g., polyester, polyurethane, phenolic, vinyl ester, or epoxy) matrix. Fibers shall be continuous and not be randomly oriented."
    },
    {
      "type": "section_header",
      "page": 208,
      "number": "401-1.2",
      "level": 3,
      "text": "401-1.2 Applicability"
    },
    {
      "type": "paragraph",
      "page": 208,
      "text": "401-1.2.1 Example Applications. This Article is applicable to the repair of a wide variety of components, including the following:"
    },
    {
      "type": "paragraph",
      "page": 208,
      "text": "(a) the repair of pipework and pipelines originally designed in accordance with a variety of construction standards, including ASME B31.1, ASME B31.3, ASME B31.4, ASME B31.8, ISO 13623, and ISO 15649"
    },
    {
      "type": "paragraph",
      "page": 208,
      "text": "(b) the repair of tanks originally designed in accordance with a variety of construction standards, including AWWA D100, AWWA D103, API 620, API 650, BS 4994, BS EN 13121-2, and PD 5500"
    },
    {
      "type": "paragraph",
      "page": 208,
      "text": "(c) the repair of vessels originally designed in accordance with a variety of construction standards, including ASME BPVC, BS EN 13121-2, and PD 5500"
    },
    {
      "type": "paragraph",
      "page": 208,
      "text": "401-1.2.2 Definition of High Risk. High-risk applications, for which this Article is mandatory, are defined as those applications where at least one of the following apply:"
    },
    {
      "type": "paragraph",
      "page": 208,
      "text": "(a) piping systems containing hazardous or IDLH fluids (b) piping systems that are critical to the safety of workers (e.g., fire suppression systems)"
    },
    {
      "type": "paragraph",
      "page": 208,
      "text": "(c) piping systems with design pressure above or equal to 150 psig (1 MN/m 2 )"
    },
    {
      "type": "paragraph",
      "page": 208,
      "text": "(d) piping systems with design temperatures above or equal to 120°F (50°C)"
    },
    {
      "type": "paragraph",
      "page": 208,
      "text": "(e) piping systems with minimum design temperatures less than or equal to 0°F (−20°C)"
    },
    {
      "type": "paragraph",
      "page": 208,
      "text": "(f) the leaking defect diameter, d , and design pressure, P , satisfy any of the following relationships:"
    },
    {
      "type": "equation",
      "page": 208,
      "text": "(1) P d & gt; 150 psig (in.)0.5"
    },
    {
      "type": "paragraph",
      "page": 208,
      "text": "(2)"
    },
    {
      "type": "paragraph",
      "page": 208,
      "text": "P d > 0.16 MN/m1.5"
    },
    {
      "type": "paragraph",
      "page": 208,
      "text": "(3)"
    },
    {
      "type": "paragraph",
      "page": 208,
      "text": "d D 0.25 ×"
    },
    {
      "type": "paragraph",
      "page": 208,
      "text": "NOTE: Article 402 may be used for low-risk applications."
    },
    {
      "type": "section_header",
      "page": 208,
      "number": "401-1.2.3",
      "level": 4,
      "text": "401-1.2.3 Applicable Defects"
    },
    {
      "type": "paragraph",
      "page": 208,
      "text": "(a) The Repair System qualification, design, installation, and operational requirements provided in this Article cover situations involving damage commonly encountered in fluid systems."
    },
    {
      "type": "paragraph",
      "page": 208,
      "text": "(b) The following types of defects can be repaired (and are assessed in para. 401-3.3.3) :"
    },
    {
      "type": "paragraph",
      "page": 208,
      "text": "(1) external corrosion where structural integrity is compromised. In this case, it is probable the application of a Repair System will arrest further deterioration."
    },
    {
      "type": "paragraph",
      "page": 208,
      "text": "(2) external damage such as dents, gouges, fretting, or wear (at supports)."
    },
    {
      "type": "paragraph",
      "page": 209,
      "text": "(3) cracks, if they are prepared in accordance with the excavation requirements of Article 304."
    },
    {
      "type": "paragraph",
      "page": 209,
      "text": "(4) either internal corrosion or erosion (leaking or nonleaking). In this case, it is probable that corrosion will continue and the assessment needs to take this into account."
    },
    {
      "type": "paragraph",
      "page": 209,
      "text": "(5) leaks. (6) manufacturing or fabrication defects. (c) Internal fluids and external environments affect the compatibility of the composite. The pressure/temperature limits are dependent on the type of damage being repaired and the Repair System being used. These limits are determined by the testing and qualification requirements of this Article. A lower temperature limit of −50°C (−58°F) can be assumed unless a lower temperature capability is demonstrated through qualification testing."
    },
    {
      "type": "paragraph",
      "page": 209,
      "text": "(d) This Article applies to repairs to both metallic and nonmetallic (substrate) materials."
    },
    {
      "type": "section_header",
      "page": 209,
      "number": "401-1.3",
      "level": 3,
      "text": "401-1.3 Risk Assessment"
    },
    {
      "type": "paragraph",
      "page": 209,
      "text": "(a) An assessment of the risks associated with the defect and repair method shall be completed. When applying a Repair System in accordance with this Article, the following shall be considered:"
    },
    {
      "type": "paragraph",
      "page": 209,
      "text": "(1) the nature and location of the defects"
    },
    {
      "type": "paragraph",
      "page": 209,
      "text": "(2) design and operating conditions for the component and contents (including pressure, temperature, sizes, and combinations thereof)"
    },
    {
      "type": "list_item",
      "page": 209,
      "text": "(3) repair life (see para. 401-1.4)"
    },
    {
      "type": "list_item",
      "page": 209,
      "text": "(4) the geometry of the component being repaired"
    },
    {
      "type": "list_item",
      "page": 209,
      "text": "(5) hazards associated with system service"
    },
    {
      "type": "list_item",
      "page": 209,
      "text": "(6) availability of personnel with the necessary skills"
    },
    {
      "type": "list_item",
      "page": 209,
      "text": "(7) the ease of executing surface preparation opera-"
    },
    {
      "type": "paragraph",
      "page": 209,
      "text": "tions"
    },
    {
      "type": "paragraph",
      "page": 209,
      "text": "(8) performance under upset and major incident situations including impact, abrasion, fire, explosion, collision, and environmental loading"
    },
    {
      "type": "list_item",
      "page": 209,
      "text": "(9) failure modes"
    },
    {
      "type": "list_item",
      "page": 209,
      "text": "(10) inspectability"
    },
    {
      "type": "list_item",
      "page": 209,
      "text": "(11) the Repair System materials"
    },
    {
      "type": "paragraph",
      "page": 209,
      "text": "(b) The information and data describing any hazards shall be included in the method statement (para. 401-4.4 ) to be used on-site."
    },
    {
      "type": "paragraph",
      "page": 209,
      "text": "(c) The application of these Repair Systems to piping will typically change the mode of failure from rupture to a leak."
    },
    {
      "type": "section_header",
      "page": 209,
      "number": "401-1.4",
      "level": 3,
      "text": "401-1.4 Repair Life"
    },
    {
      "type": "paragraph",
      "page": 209,
      "text": "The specified repair life shall be defined by the risk assessment, and the achievable repair life will depend on the Repair System. The achievable life of the Repair System for a specific application can be affected by environmental exposures, active internal degradation mechanisms, and external mechanical influences."
    },
    {
      "type": "section_header",
      "page": 209,
      "number": "401-1.5",
      "level": 3,
      "text": "401-1.5 Defect Assessment"
    },
    {
      "type": "paragraph",
      "page": 209,
      "text": "Defect assessment in the host component can be performed with the prevailing fitness-for-service standard, e.g., ASME B31G, API RP 579-1/ASME FFS-1, BS 7910, or equivalent."
    },
    {
      "type": "section_header",
      "page": 209,
      "number": "401-2",
      "level": 2,
      "text": "401-2 LIMITATIONS"
    },
    {
      "type": "section_header",
      "page": 209,
      "number": "401-2.1",
      "level": 3,
      "text": "401-2.1 Additional Requirements"
    },
    {
      "type": "paragraph",
      "page": 209,
      "text": "Part 1 of this Standard contains additional requirements and limitations. This Article shall be used in conjunction with Part 1 ."
    },
    {
      "type": "section_header",
      "page": 209,
      "number": "401-2.2",
      "level": 3,
      "text": "401-2.2 Qualification of Repair System"
    },
    {
      "type": "paragraph",
      "page": 209,
      "text": "(a) The use of this Article shall be limited to those Repair Systems for which the qualification testing described in Article 405 has been completed (see para. 401-3.2 for qualification data)."
    },
    {
      "type": "paragraph",
      "page": 209,
      "text": "(b) Any change to any element of the Repair System (see para. 401-1.1 for scope) shall constitute a different and therefore new Repair System."
    },
    {
      "type": "paragraph",
      "page": 209,
      "text": "(c) This new Repair System shall require qualification as described in Article 405 ."
    },
    {
      "type": "paragraph",
      "page": 209,
      "text": "(d) The Repair System supplier shall state the type of defects for which their Repair System has been qualified."
    },
    {
      "type": "section_header",
      "page": 209,
      "number": "401-2.3",
      "level": 3,
      "text": "401-2.3 Installation"
    },
    {
      "type": "paragraph",
      "page": 209,
      "text": "The installation procedures shall be those used in the Repair System qualification ( Article 405 ). If the installation procedures are not those used in the Repair System qualification, then the repair is not in compliance with this Article."
    },
    {
      "type": "section_header",
      "page": 209,
      "number": "401-3",
      "level": 2,
      "text": "401-3 DESIGN"
    },
    {
      "type": "section_header",
      "page": 209,
      "number": "401-3.1",
      "level": 3,
      "text": "401-3.1 Symbols"
    },
    {
      "type": "paragraph",
      "page": 209,
      "text": "The following symbols are used throughout this Article."
    },
    {
      "type": "paragraph",
      "page": 209,
      "text": "D = component outside diameter, m (in.) d = diameter (or diameter of the equivalent circle) of the defect or leaking region, m (in.) Ea = tensile modulus for the composite laminate in the axial direction, determined per Table 401-3.2-1 , N/m2 (psi) Eac = ( Ea × Ec ) 0.5 N/m 2 (psi) Ec = tensile modulus for the composite laminate in the circumferential direction, determined per Table 401-3.2-1, N/m2 (psi) Es = tensile modulus for substrate material, N/m2 (psi) F = sum axial tensile loads due to pressure, bending, and axial thrust, N (lbf). Note that the axial tensile load generated by an applied bending moment is (4 M / D ) f = service factor from Table 401-3.4.5-1"
    },
    {
      "type": "paragraph",
      "page": 210,
      "text": "fc = cyclic derating factor f leak = service factor for Type B repairs fT = temperature derating factor, determined by eqs. (1) and (2) G 31 = shear modulus for the composite laminate, determined per Table 401-3.2-1 , N/m2 (psi) HDT = heat distortion temperature, determined per Table 401-3.2-1 , °C (°F) h = buried depth of component, m (in.) L = total axial repair length, m (in.) l = axial length of defect, m (in.), used in test specified in Mandatory Appendix 405-III L defect = greater of the axial length of the defect and the value used in the calculations, m (in.) L over = overlap length, m (in.) L taper = taper length, m (in.) M = applied bending moment, N·m (lbf-in.) N = number of cycles n = number of wraps P = internal design pressure, N/m2 (psi) Pe = applied external pressure, N/m2 (psi) P ext,soil = external soil pressure, N/m2 (psi) Pf = failure pressure of the undamaged pipe, N/m2 (psi) P live = internal pressure within the component during application of the repair, N/m2 (psi) P max = maximum internal pressure of the pressure cycle, N/m2 (psi) P min = minimum internal pressure of the pressure cycle, N/m2 (psi) Ps = MAWP/MAOP/MOP for the component with the defect determined from B31G, API RP 579-1/ASME FFS-1, or BS 7910, N/m 2 (psi), including consideration of future corrosion allowance P test = test pressure, N/m2 (psi) Py = pressure of the undamaged component to yield, N/m2 (psi) Rc = cyclic loading severity, defined as: Rc = P min/ P max s = SMYS (Specified Minimum Yield Strength derated as required by the appropriate construction code) of component, N/m2 (psi) sa = measured yield strength of component or mill certification, N/m2 (psi) sc = characteristic tensile strength of composite in circumferential (hoop) direction, where the characteristic strength is equal to the mean strength minus two standard deviations, determined per Table 401-3.2-1 slt = lower confidence limit of the long-term strength determined by Mandatory Appendix 405-II, N/m2 (psi) Td = design temperature, °C (°F) Tg = glass transition temperature, determined per Table 401-3.2-1 , °C (°F) Tm = upper temperature limit of Repair System, °C (°F) t = nominal wall thickness of original component, m (in.) t layer = ply or layer thickness of the composite repair material, m (in.) t min = minimum repair thickness determined by applicable equations, m (in.) t repair = design repair thickness, m (in.) ts = minimum remaining wall thickness of the component, m (in.) t test = test thickness of composite, determined per Mandatory Appendix 405-V αa = coefficient of thermal expansion of the repair laminate in the axial direction, determined per Table 401-3.2-1, °C−1 (°F−1) αc = coefficient of thermal expansion of the repair laminate in the circumferential direction, determined per Table 401-3.2-1 , °C−1 (°F−1) αs = coefficient of thermal expansion of the substrate, °C−1 (°F−1) γ = toughness parameter (energy release rate) for the composite–substrate interface, determined per Mandatory Appendix 405-IV, J/m 2 (in.-lb/in. 2 ) γ LCL = toughness parameter lower confidence limit per Mandatory Appendix 405-IV γ soil = soil unit weight, kN/m 3 (lb/in. 3 ) [in absence of data, assume γ soil = 18 kN/m 3 (0.072 lb/in. 3 ΔT = temperature difference (absolute) between operation and installation, °C (°F) εa = allowable axial strain obtained from eq. (10b) εc = allowable circumferential strain obtained from eq. (10a) εa0 = allowable axial strain obtained from Table 401-3.4.4-1 εc0 = allowable circumferential strain obtained from Table 401-3.4.4-1 εt = thermal strain ϕ = angle subtended by the axial slot (radians) τ = lap shear strength, N/m2 (psi) υca = Poisson's ratio for the composite laminate in the circumferential direction (load in circumferential direction, contraction in axial direction), determined per Table 401-3.2-1 401-3.2 Repair System Qualification Qualification of the Repair System shall be completed in accordance with Article 405. Table 401-3.2-1 lists required test types, values, and methods for the Repair System."
    },
    {
      "type": "table",
      "page": 211,
      "number": "401-3.2-1",
      "caption": "Table 401-3.2-1 Repair System Required Material and Performance Properties",
      "structure": "not_reconstructed",
      "text": "Property Test Type Detail Properties Minimum Values Test Methods Engineering Properties Tensile strength ( Swa , Swh ) and tensile modulus ( Ea , Ec ); Poisson's ratio Mandatory Tensile strength ( s ), modulus ( E ), Poisson's ratio (for leaking pipes and some design cases; strain to failure in both hoop and axial directions) Strain to failure must be >1% ISO 527, ASTM D3039 In-plane shear modulus Mandatory for leaking pipes only Modulus only ( G 31) None ASTM D5379 Per ply thickness Mandatory Thickness per ply None None (may be determined from the tensile tests above) Lap shear adhesion strength [ Note (1) ] Mandatory Shear strength of composite bond to substrate 4 NM/m2 (580 psi) BS EN 1465, ASTM D3165, ASTM D5868 Impact performance Mandatory for leaking pipes only Low velocity impact performance Withstand drop test per Mandatory Appendix 405-VI Mandatory Appendix 405-VI Energy release rate ( γ ) Mandatory for leaking pipes only Toughness parameter, energy release rate ( γ ) None Mandatory Appendix 405-IV Long-term lap shear performance Mandatory or see Mandatory Appendix 405-II, section 405-II-3 Measurement of lap shear strength after 1 000-h heat exposure 30% of lap shear adhesion strength Mandatory Appendix 405-II, section 405-II-2 Short-term pipe: spool survival test Mandatory Wrapped pipe with defect must withstand a short-term pressure test Wrap must not fail MandatoryAppendix 405-III Compressive modulus Mandatory Load transfer material None ASTM D695, ASTM D6641, ISO 604, ISO 14126 Long-term strength [ Note (2) ] Optional Determine long-term (creep-rupture) strength of the wrap by either of three methods None [ Note (3) ] Mandatory Appendix 405-V , ASTM D2990, ASTM D2992 Cyclic loading Optional None None ISO 14692, ISO 24817 Physical Properties Hardness Mandatory Barcol or Shore hardness data None BS EN 59, BS 2782, ISO 868, ASTM D2583, ASTM D2240 Coefficient of thermal expansion Mandatory CTE value None ISO 11359-2, ASTM E831"
    },
    {
      "type": "section_header",
      "page": 212,
      "number": "401-3.2.1",
      "level": 4,
      "text": "401-3.2.1 Basic Material Documentation"
    },
    {
      "type": "paragraph",
      "page": 212,
      "text": "(a) This shall include a statement of the polymer systems, including reinforcements used, and any standards to which they are supplied."
    },
    {
      "type": "paragraph",
      "page": 212,
      "text": "(b) Basic data on material compatibility with the working environment shall also be available."
    },
    {
      "type": "paragraph",
      "page": 212,
      "text": "(1) It shall be ensured that any chemical interaction between the composite and substrate will not cause further degradation in the substrate surface."
    },
    {
      "type": "paragraph",
      "page": 212,
      "text": "(2) Consideration may need to be given to the effects of the polymer resin systems and their associated curing agents."
    },
    {
      "type": "paragraph",
      "page": 212,
      "text": "(c) Particular attention may need to be given to carbon FRP laminates and the potential for bimetallic (galvanic) corrosion of the host substrate."
    },
    {
      "type": "section_header",
      "page": 212,
      "number": "401-3.2.2",
      "level": 4,
      "text": "401-3.2.2 Surface Preparation"
    },
    {
      "type": "paragraph",
      "page": 212,
      "text": "(a) The durability of a bonded assembly under applied load is determined by the quality of the surface preparation used."
    },
    {
      "type": "paragraph",
      "page": 212,
      "text": "(b) The specific method of surface preparation shall be an integral part of the Repair System."
    },
    {
      "type": "paragraph",
      "page": 212,
      "text": "401-3.2.3 Short-Term Test Data. For the Repair System, these shall include the following:"
    },
    {
      "type": "paragraph",
      "page": 212,
      "text": "(a) tensile strength"
    },
    {
      "type": "paragraph",
      "page": 212,
      "text": "(b) ultimate tensile strain and modulus, in both the hoop and axial directions"
    },
    {
      "type": "paragraph",
      "page": 212,
      "text": "(c) strength of the adhesive bond between the repair laminate and the substrate material"
    },
    {
      "type": "paragraph",
      "page": 212,
      "text": "(d) energy release rate for Type B repair qualification"
    },
    {
      "type": "section_header",
      "page": 212,
      "number": "401-3.2.4",
      "level": 4,
      "text": "401-3.2.4 Long-Term Test Data"
    },
    {
      "type": "paragraph",
      "page": 212,
      "text": "(a) For the Repair System, these shall include the following:"
    },
    {
      "type": "paragraph",
      "page": 212,
      "text": "(1) strength of the adhesive bond between the repair laminate, substrate, and filler material"
    },
    {
      "type": "paragraph",
      "page": 212,
      "text": "(2) optionally the long-term tensile strain of the repair laminate"
    },
    {
      "type": "paragraph",
      "page": 212,
      "text": "(b) \"Long-term\" is defined as greater than or equal to 1 000 h"
    },
    {
      "type": "table",
      "page": 212,
      "number": "401-3.2-1",
      "caption": "Table 401-3.2-1 Repair System Required Material and Performance Properties (Cont ' d)",
      "structure": "not_reconstructed",
      "text": "Property Test Type Detail Properties Minimum Values Test Methods Physical Properties (Cont'd) Glass transition temperature ( Tg ) Mandatory or use HDT below Glass transition temperature ( Tg ) None, except this can determine maximum operating temperature of composite system ISO 11357-2, ASTM E831, ASTM E1640, ASTM E6604 Heat distortion temperature (HDT) [Note (4)] Mandatory or use Tg above Heat distortion temperature (HDT) None, except this can determine maximum operating temperature of composite system ISO 75, ASTM D648 Cathodic disbondment Mandatory for cathodically protected pipes Disbondment None ASTM G8, ASTM G42, ASTM G95 Electrical conductivity Optional None None ISO 14692, ASTM D149 Chemical compatibility Optional None None ASTM D543, ASTM C581, ASTM D3681, ISO 10952"
    },
    {
      "type": "section_header",
      "page": 212,
      "text": "NOTES:"
    },
    {
      "type": "list_item",
      "page": 212,
      "text": "(1) When using test methods ASTM D3165, ASTM D5868, or BS EN 1465, it shall serve to provide general guidelines for this test. A sample of the composite instead of just the adhesive should be used between the plates."
    },
    {
      "type": "list_item",
      "page": 212,
      "text": "(2) When using practices ASTM D2990 and ASTM D2992, they shall serve to provide general guidelines for this test."
    },
    {
      "type": "list_item",
      "page": 212,
      "text": "(3) This test qualifies the wrap pursuant to Table 401-4.6-1."
    },
    {
      "type": "list_item",
      "page": 212,
      "text": "(4) For the matrix polymer (without the reinforcing fibers), use test method ASTM D648 or ISO 75-1 to measure HDT under a load of 1.82 MPa (264 psi). As an alternative, when measuring HDT for reinforced polymers (using test method ISO 75-3), the minimum load should be 0.1% of the modulus."
    },
    {
      "type": "section_header",
      "page": 213,
      "number": "401-3.3",
      "level": 3,
      "text": "401-3.3 Required Data"
    },
    {
      "type": "paragraph",
      "page": 213,
      "text": "(a) The following data shall be supplied for each repair: (1) The detail to which these requirements are fulfilled may be determined by the output of the risk assessment."
    },
    {
      "type": "paragraph",
      "page": 213,
      "text": "(2) Original equipment design data and maintenance and operational histories shall be provided by the owner. (3) Material data shall be provided by the Repair System supplier."
    },
    {
      "type": "paragraph",
      "page": 213,
      "text": "(4) The availability of relevant data should be considered in the risk assessment."
    },
    {
      "type": "paragraph",
      "page": 213,
      "text": "(b) An example of a design data sheet is provided in Mandatory Appendix 401-I ."
    },
    {
      "type": "paragraph",
      "page": 213,
      "text": "401-3.3.1 Original Equipment Design Data. The following items may be relevant original equipment design data:"
    },
    {
      "type": "paragraph",
      "page": 213,
      "text": "(a) component line lists (i.e., bill of material listing) or other documentation showing process design conditions and a description of the categorization class including material specification, wall thickness, and pressure– temperature rating"
    },
    {
      "type": "paragraph",
      "page": 213,
      "text": "(b) isometric drawings including sufficient details to permit a component flexibility calculation if this analysis is deemed necessary"
    },
    {
      "type": "paragraph",
      "page": 213,
      "text": "(c) specification of all operating mechanical loads not included in the above, including upset conditions"
    },
    {
      "type": "paragraph",
      "page": 213,
      "text": "(d) original design calculations"
    },
    {
      "type": "paragraph",
      "page": 213,
      "text": "401-3.3.2 Maintenance and Operational History. The following items may be relevant maintenance and operational history:"
    },
    {
      "type": "paragraph",
      "page": 213,
      "text": "(a) documentation of any significant changes in service conditions including pressure, temperature, fluid content, and corrosion rate"
    },
    {
      "type": "paragraph",
      "page": 213,
      "text": "(b) past service conditions"
    },
    {
      "type": "paragraph",
      "page": 213,
      "text": "(c) summary of all alterations and past repairs local to the component section of concern"
    },
    {
      "type": "paragraph",
      "page": 213,
      "text": "(d) inspection reports detailing the nature and extent of damage to be repaired"
    },
    {
      "type": "paragraph",
      "page": 213,
      "text": "401-3.3.3 Service Condition Data. The following data shall be determined:"
    },
    {
      "type": "paragraph",
      "page": 213,
      "text": "(a) lifetime requirements/expectation of the repair service life"
    },
    {
      "type": "paragraph",
      "page": 213,
      "text": "(b) required design and operating pressures (internal and external)/temperatures"
    },
    {
      "type": "paragraph",
      "page": 213,
      "text": "(c) expected future service conditions"
    },
    {
      "type": "paragraph",
      "page": 213,
      "text": "(d) if applicable, MAWP/MAOP/MOP as stated by the owner or as calculated according to the requirements of ASME B31G, API RP 579-1/API FFS-1, BS 7910, or applicable construction code"
    },
    {
      "type": "section_header",
      "page": 213,
      "number": "401-3.3.4",
      "level": 4,
      "text": "401-3.3.4 Repair System Documentation"
    },
    {
      "type": "paragraph",
      "page": 213,
      "text": "(a) The Repair System manufacturer shall maintain documentation of materials testing results, including tensile properties of the composite, shelf life, glass transi-"
    },
    {
      "type": "paragraph",
      "page": 213,
      "text": "tion temperature of the polymer, and compression strength of filler material."
    },
    {
      "type": "paragraph",
      "page": 213,
      "text": "(b) These results shall be traceable to material supplied with the Repair System and shall indicate that the material used for the Repair System is representative of the Repair System qualification testing referenced by the Repair System supplier."
    },
    {
      "type": "paragraph",
      "page": 213,
      "text": "(c) The Repair System supplier shall provide the material test report."
    },
    {
      "type": "section_header",
      "page": 213,
      "number": "401-3.4",
      "level": 3,
      "text": "401-3.4 Design Methodology"
    },
    {
      "type": "paragraph",
      "page": 213,
      "text": "401-3.4.1 Overview. The design of the repair laminate shall be carried out using the requirements specified in (a) and (b)."
    },
    {
      "type": "paragraph",
      "page": 213,
      "text": "There are two design cases:"
    },
    {
      "type": "paragraph",
      "page": 213,
      "text": "(a) Type A Design Case. Components not leaking, requiring structural reinforcement only. One of the following three design methods shall be used:"
    },
    {
      "type": "paragraph",
      "page": 213,
      "text": "(1) include allowance for original component (see para. 401-3.4.3 ) where yielding of the component may or may not be included"
    },
    {
      "type": "paragraph",
      "page": 213,
      "text": "(2) exclude allowance for original component (see para. 401-3.4.4)"
    },
    {
      "type": "paragraph",
      "page": 213,
      "text": "(3) long-term performance test data (see para. 401-3.4.5)"
    },
    {
      "type": "paragraph",
      "page": 213,
      "text": "(b) Type B Design Case. Components leaking requiring structural reinforcement and sealing of through-wall defects."
    },
    {
      "type": "paragraph",
      "page": 213,
      "text": "(1) The design method in para. 401-3.4.6 shall be used in addition to the Type A design case."
    },
    {
      "type": "paragraph",
      "page": 213,
      "text": "(2) For components with active internal corrosion, the repair laminate shall be designed on the assumption that a through-wall defect will occur if the remaining wall thickness at the end of service life is expected to be less than 1 mm (0.04 in.)."
    },
    {
      "type": "paragraph",
      "page": 213,
      "text": "(3) The greater thickness of the Type A and Type B design case shall be taken as the repair laminate thickness, t repair."
    },
    {
      "type": "section_header",
      "page": 213,
      "number": "401-3.4.2",
      "level": 4,
      "text": "401-3.4.2 Service Temperature Effects"
    },
    {
      "type": "paragraph",
      "page": 213,
      "text": "(a) The Repair System shall not be used above the values of Tm listedin Table 401-3.4.2-1. When determining Tm for the Repair System, the lowest value of Tm for the Repair System polymer components (e.g., theload transfer material, primer layer, and composite material) shall be used."
    },
    {
      "type": "paragraph",
      "page": 213,
      "text": "(b) In absence of other Repair System qualification data (see Article 405) , the allowable strains to be used in eqs. (8) and (9) and the service factors to be used in eqs. (10a) , (10b), (13), (14) , and (15) shall be down-rated by the temperature factor, fT , given in eqs. (1) and (2) ."
    },
    {
      "type": "paragraph",
      "page": 213,
      "text": "(SI Units)"
    },
    {
      "type": "equation",
      "page": 213,
      "text": "f = × 6 10 ( ) 0.001( ) 0.7014 T T + T T + T m d m d 5 2 (1)"
    },
    {
      "type": "paragraph",
      "page": 214,
      "text": "(U.S. Customary Units)"
    },
    {
      "type": "equation",
      "page": 214,
      "text": "f = ×2 10 ( ) 0.0006( ) 0.7014 T T + T T + T m d m d 5 2 (2)"
    },
    {
      "type": "paragraph",
      "page": 214,
      "text": "The maximum allowable value of fT is 1."
    },
    {
      "type": "paragraph",
      "page": 214,
      "text": "401-3.4.3 Component Allowable Stress. Use of the design method in this section is appropriate if the contribution of the componentis to beincludedin the calculation for load-carrying capability."
    },
    {
      "type": "section_header",
      "page": 214,
      "number": "401-3.4.3.1",
      "level": 5,
      "text": "401-3.4.3.1 Underlying Substrate Does Not Yield"
    },
    {
      "type": "paragraph",
      "page": 214,
      "text": "(a) In the derivation of eqs. (3) and (4), it is assumed that the underlying substrate does not yield."
    },
    {
      "type": "paragraph",
      "page": 214,
      "text": "(b) For hoop stresses due to internal pressure, the minimum repair laminate thickness, t min, is given by"
    },
    {
      "type": "equation",
      "page": 214,
      "text": "i k jjjjj y { zzzzz t = D s E E P P 2 ( ) s c min s (3)"
    },
    {
      "type": "paragraph",
      "page": 214,
      "text": "(c) For axial stresses due to internal pressure, bending, and axial thrust, the minimum repair laminate thickness, t min, is given by"
    },
    {
      "type": "equation",
      "page": 214,
      "text": "i k jjjjj y { zzzzz i k jjjj y { zzzz t = D s E E F D P 2 s 2 a min s 2 (4)"
    },
    {
      "type": "paragraph",
      "page": 214,
      "text": "(d) The design repair laminate thickness, t repair, shall be the greater value determined from eqs. (3) and (4)."
    },
    {
      "type": "paragraph",
      "page": 214,
      "text": "(e) Where the purpose of the Repair System is to strengthen an undamaged section of the component to carry additional bending or other axial loads, the value of F shall be the increased total axial load requirement and the value of Ps shall be the original MAWP/MAOP/ MOP. The value of F depends on the specific application details and shall be considered by the Repair System designer (outside the scope of this Article)."
    },
    {
      "type": "section_header",
      "page": 214,
      "number": "401-3.4.3.2",
      "level": 5,
      "text": "401-3.4.3.2 Underlying Substrate Yields"
    },
    {
      "type": "paragraph",
      "page": 214,
      "text": "(a) In the derivation of eqs. (5) and (6), it is assumed that the underlying substrate does yield and the repair laminate is designed based on the allowable strain of the composite. Only hoop loading should be considered in determining the design repair laminate thickness, t repair."
    },
    {
      "type": "paragraph",
      "page": 214,
      "text": "(b) For hoop strain due to internal pressure, the design repair laminate thickness, t repair, may be calculated by iteration using"
    },
    {
      "type": "equation",
      "page": 214,
      "text": "= + PD E t t E t P D 2 2( E t E t ) c c s min min c c s s live min (5)"
    },
    {
      "type": "paragraph",
      "page": 214,
      "text": "(c) If the repair is applied at zero internal pressure, i.e., P live = 0, then eq. (5) can be rearranged to give"
    },
    {
      "type": "equation",
      "page": 214,
      "text": "i k jjj y { zz = z t E PD st 1 2 c c min s (6)"
    },
    {
      "type": "paragraph",
      "page": 214,
      "text": "(d) The assumptions made in deriving eqs. (5) and (6) are that the substrate material is elastic and perfectly plastic (i.e., no strain hardening), and that no defect assessment is performed other than use of the minimum remaining wall thickness (of the substrate) to infer the internal pressure at the point of substrate yield."
    },
    {
      "type": "paragraph",
      "page": 214,
      "text": "(e) The value of the allowable strain of the composite in the circumferential direction can be taken from eqs. (10a) and (10b) or if performance data are available, from Mandatory Appendix 405-V. The appropriate service factor is taken from Table 401-3.4.5-1 ."
    },
    {
      "type": "paragraph",
      "page": 214,
      "text": "(f) For axial loads due to pressure only, eq. (7) shall be utilized."
    },
    {
      "type": "equation",
      "page": 214,
      "text": "i k jjj y { zz = z t E PD st 1 4 a a min s (7)"
    },
    {
      "type": "paragraph",
      "page": 214,
      "text": "where ts may be conservatively the minimum wall thickness or the equivalent remaining wall thickness based on the defect assessment."
    },
    {
      "type": "section_header",
      "page": 214,
      "number": "401-3.4.4",
      "level": 4,
      "text": "401-3.4.4 Repair Laminate Allowable Strains"
    },
    {
      "type": "paragraph",
      "page": 214,
      "text": "(a) Use of the design method in this section is appropriate if the contribution of the original component is to be excluded in the calculation for load-carrying capability and if short-term material properties are to be used."
    },
    {
      "type": "paragraph",
      "page": 214,
      "text": "(b) The allowable repair laminate strain designmethod is a function of design temperature."
    },
    {
      "type": "paragraph",
      "page": 214,
      "text": "(c) For hoop stresses due to internal pressure, the minimum repair laminate thickness, t min, is given by"
    },
    {
      "type": "equation",
      "page": 214,
      "text": "i k jjjjj y { zzzzz t = + PD E F D v E 1 2 1 c c ca c min (8)"
    },
    {
      "type": "paragraph",
      "page": 214,
      "text": "(d) For axial stresses due to internal pressure, bending, and axial thrust, the minimum repair laminate thickness, t min, is given by"
    },
    {
      "type": "equation",
      "page": 214,
      "text": "i k jjjjj y { zzzzz t = F D E PD v E 1 1 2 a a ca c min (9)"
    },
    {
      "type": "paragraph",
      "page": 214,
      "text": "(e) Rarely occurring events (e.g., pressure excursions above design pressure) may be assessed using the strains given in Table 401-3.4.4-1, provided that they occur"
    },
    {
