Repository: danivelas0/asme-pcc

File: resources/asme_pcc/pcc_2/part_4_nonmetallic_and_bonded_repairs/article_401_nonmetallic_composite_repair/article_401_nonmetallic_composite_repair.json (part 2 of 3)
{
      "type": "table",
      "page": 214,
      "number": "401-3.4.2-1",
      "caption": "Table 401-3.4.2-1 Service Temperature Limits for Repair Systems",
      "structure": "reconstructed",
      "html": "<table><thead><tr><th>Substrate Leaking,</th><th></th></tr></thead><tbody><tr><td>Substrate</td><td>Not</td></tr><tr><td>Leaking,</td><td>Tm</td></tr><tr><td>Tg Tg − 30°C (54°F) Tg − 20°C</td><td>(36°F)</td></tr><tr><td>HDT HDT − 25°C (45°F) HDT − 15°C</td><td>(27°F)</td></tr></tbody></table>",
      "text": "Substrate Leaking, Substrate Not Leaking, Tm Tg Tg − 30°C (54°F) Tg − 20°C (36°F) HDT HDT − 25°C (45°F) HDT − 15°C (27°F)"
    },
    {
      "type": "paragraph",
      "page": 215,
      "text": "typically less than ten times in the life of the component with each duration less than 30 min."
    },
    {
      "type": "paragraph",
      "page": 215,
      "text": "(f) The continuous (sustained) long-term allowable strains listed in Table 401-3.4.4-1 shall be used only if the short-term tensile strain to failure of the repair laminate is at least 1%; otherwise, performance data derived according to 401-3.4.5 shall be used"
    },
    {
      "type": "paragraph",
      "page": 215,
      "text": "(g) The short-term strain to failure shall be derived from the test carried out to determine the tensile properties of the laminate (Table 401-3.2-1) ."
    },
    {
      "type": "paragraph",
      "page": 215,
      "text": "(h) Some Repair System suppliers may choose to use laminate analysis to calculate modulus values for laminates built up from a series of different layers. This is satisfactory, provided that the results from the laminate analysis have been validated using measured data."
    },
    {
      "type": "paragraph",
      "page": 215,
      "text": "(i) Thermal expansion coefficients for composite Repair Systems are different than those for the substrate, so thermal stresses will be generated where operating temperatures vary from installation temperature. Where this absolute temperature change is greater than 40°C (72°F), the effect of differential thermal expansion between the repair laminate and the substrate shall be considered in the design assessment."
    },
    {
      "type": "paragraph",
      "page": 215,
      "text": "(j) The allowable repair laminate strains (circumferential and axial) shall be calculated by"
    },
    {
      "type": "equation",
      "page": 215,
      "text": "= f T ( ) c T c s c 0 (10a)"
    },
    {
      "type": "equation",
      "page": 215,
      "text": "= f T ( ) a T a s a 0 (10b)"
    },
    {
      "type": "paragraph",
      "page": 215,
      "text": "where εc 0 and εa 0 are from Table 401-3.4.4-1."
    },
    {
      "type": "paragraph",
      "page": 215,
      "text": "NOTE: The term [Δ T ( αs – αc or αa )] is the absolute value."
    },
    {
      "type": "section_header",
      "page": 215,
      "number": "401-3.4.5",
      "level": 4,
      "text": "401-3.4.5 Repair Laminate Allowable Stresses Deter mined by Performance Testing"
    },
    {
      "type": "paragraph",
      "page": 215,
      "text": "(a) Use of the design method in this section is appropriate if performance-based test data are available."
    },
    {
      "type": "paragraph",
      "page": 215,
      "text": "(b) If allowance for the component is not included, then eq. (11) shall be used."
    },
    {
      "type": "paragraph",
      "page": 215,
      "text": "(c) For hoop stresses due to internal pressure, the minimum repair laminate thickness, t min, is given by"
    },
    {
      "type": "equation",
      "page": 215,
      "text": "i k jjjjj y { zzzzz t = PD 2 f S 1 lt min (11)"
    },
    {
      "type": "paragraph",
      "page": 215,
      "text": "(d) For axial stresses due to internal pressure, bending, and axial thrust, the minimum repair laminate thickness, t min, is given by eq. (4) or eq. (9) , as appropriate."
    },
    {
      "type": "paragraph",
      "page": 215,
      "text": "(e) The design repair laminate thickness, t repair, shall be the greater of the values determined by (c) and (d)."
    },
    {
      "type": "paragraph",
      "page": 215,
      "text": "(f) If allowance for the component is to be included, then eq. (12) shall be used."
    },
    {
      "type": "paragraph",
      "page": 215,
      "text": "(g) For hoop stresses due to internal pressure, the minimum repair laminate thickness, t min, is given by"
    },
    {
      "type": "equation",
      "page": 215,
      "text": "i k jjj y { zzz i k jjjjj y { zzzzz t = PD t s 2 f s 1 s lt min (12)"
    },
    {
      "type": "paragraph",
      "page": 215,
      "text": "(h) The service factor, f , is the lesser of that obtained from Table 401-3.4.5-1 and from the appropriate construction code."
    },
    {
      "type": "paragraph",
      "page": 215,
      "text": "(i) The 1 000 h data service factor shall be used if the product is qualified to the testing in para. 405-V-2.1. The design life data service factor may be used if the Repair Systemis qualified to Article 405 (either para. 405-V-2.2 or para. 405-V-2.3 )."
    },
    {
      "type": "section_header",
      "page": 215,
      "number": "401-3.4.6",
      "level": 4,
      "text": "401-3.4.6 Leaking Components"
    },
    {
      "type": "paragraph",
      "page": 215,
      "text": "(a) Use of the design methodin this paragraphis appropriate if the component is leaking or considered to be leaking at the end of its service life. The requirements of this paragraph are in addition to those described in para. 401-3.4.4 or para. 401-3.4.5."
    },
    {
      "type": "paragraph",
      "page": 215,
      "text": "(b) A (substrate) component shall be considered to be leaking if the wall thickness at any point of the affected area is determined to be less than 1 mm (0.04 in.) at the end of its life."
    },
    {
      "type": "paragraph",
      "page": 215,
      "text": "(c) For a circular or near-circular defect, the minimum repair laminate thickness, t min, is iterated using eq. (13)."
    },
    {
      "type": "equation",
      "page": 215,
      "text": "i k jjjjj y { zzzzz = + + ( ) P f f d d d T LCL v E t G t leak 1 3 512 4 1 3 64 2 ac 2 min 3 31 min (13)"
    },
    {
      "type": "paragraph",
      "page": 215,
      "text": "NOTE: Add factor 1 E − 3 to γ LCL for SI units."
    },
    {
      "type": "paragraph",
      "page": 215,
      "text": "(1) Equation (13) is valid for defect sizes where d ≤ 6 Dt , where Eac = E Ea c ."
    },
    {
      "type": "paragraph",
      "page": 215,
      "text": "(2) The value of f leak is set to 0.333 (or"
    },
    {
      "type": "paragraph",
      "page": 215,
      "text": "Table 401-3.4.5-1 if performance data is available). (d) For noncircular defects that have an aspect ratio less than 5, eq. (13) shall be used where the value of d is selected such that it contains the defect."
    },
    {
      "type": "paragraph",
      "page": 215,
      "text": "(e) Where the Repair System incorporates a plug to allow the repair of a live component, the qualification tests carried out to determine the value of γ (see"
    },
    {
      "type": "table",
      "page": 215,
      "number": "401-3.4.4-1",
      "caption": "Table 401-3.4.4-1 Allowable (Long-Term) Strains for Repair Laminates (No Allowance for Temperature Effects)",
      "structure": "not_reconstructed",
      "text": "Load Type Symbol Rarely Occurring, % Continuous (Sustained), % For Ea ≥ 0.5 Ec εc 0, εa 0 0.40 0.25 For Ea < 0.5 Ec Circumferential εc 0 0.40 0.25 Axial εa 0 0.25 0.10"
    },
    {
      "type": "paragraph",
      "page": 216,
      "text": "Mandatory Appendix 405-IV) shall be conducted on the whole Repair System including any plug arrangement."
    },
    {
      "type": "paragraph",
      "page": 216,
      "text": "(f) The value of d or W to be used in the Type B equations shall be the greater diameter or width of the"
    },
    {
      "type": "list_item",
      "page": 216,
      "text": "following:"
    },
    {
      "type": "list_item",
      "page": 216,
      "text": "(1) the defect size at the end of the expected design life"
    },
    {
      "type": "list_item",
      "page": 216,
      "text": "(2) the area where the qualified surface preparation is not completed (3) the size of the stopgap used to seal a live leak (4) the width of the weld containing the defect (5) 15 mm (0.6 in.) (6) the area faired in with filler material"
    },
    {
      "type": "list_item",
      "page": 216,
      "text": "(g) For a circumferential slot defect, the minimum thickness for a repair laminate, t min, is iterated using the smallest value of the repair thickness calculated from both eqs. (13) and (14). Note that t min can be iterated in eq. (14)."
    },
    {
      "type": "equation",
      "page": 216,
      "text": "i k jjjjj y { zzzzz i k jjj y { zzz = + + + + ( ) P f f T W W W leak LCL v Eac t G t v v 1 2 1 24 min 4 4 3 16 31 min 4 5 2 (1 ) 2 (14)"
    },
    {
      "type": "paragraph",
      "page": 216,
      "text": "NOTE: Add factor 1 E − 3 to γLCL for SI units."
    },
    {
      "type": "equation",
      "page": 216,
      "text": "P = f f D 8 E t T ac leak min LCL (15)"
    },
    {
      "type": "paragraph",
      "page": 216,
      "text": "NOTE: Add factor 1 E − 3 to γLCL for SI units."
    },
    {
      "type": "paragraph",
      "page": 216,
      "text": "(h) For an axial slot-type defect, where the circumferential width of the slot, W = ϕD /2, the minimum thickness for a repair laminate, t min, is calculated using"
    },
    {
      "type": "equation",
      "page": 216,
      "text": "l m oooooooooooooooo n oooooooooooooooo | } oooooooooooooooo ~ oooooooooooooooo Ä Ç ÅÅÅÅÅÅÅÅÅÅÅÅÅÅÅÅÅÅÅÅÅÉ Ö ÑÑÑÑÑÑÑÑÑÑÑÑÑÑÑÑÑÑÑÑÑi k jjjjj y { zzzzz = + + + ( ) P f f T leak LCL v Eac D D t D Eac G t 1 2 8 4 384 min 3 4 4 4 31 2 11, 520 min 3 6 (16)"
    },
    {
      "type": "paragraph",
      "page": 216,
      "text": "NOTE: Add factor 1 E − 3 to γLCL for SI units."
    },
    {
      "type": "paragraph",
      "page": 216,
      "text": "where the limit on the applicability of eq. (16)is given by ϕ < 1, where ϕ is the angle subtended by the axial slot (radians)."
    },
    {
      "type": "paragraph",
      "page": 216,
      "text": "(i) The value of Eac and υ 2 ineqs. (14)through (16) shall be taken as ( Ea · Ec ) 0.5 and ( vca 2 · Ea / Ec ), respectively, as the repair laminate is anisotropic, i.e., the properties of the material are different in the axial and circumferential directions."
    },
    {
      "type": "section_header",
      "page": 216,
      "number": "401-3.4.7",
      "level": 4,
      "text": "401-3.4.7 Impact"
    },
    {
      "type": "paragraph",
      "page": 216,
      "text": "(a) For repairs to leaking components, the Repair System supplier shall demonstrate that the Repair System is capable of withstanding a low-velocity 5 J (44.3 in.-lb) impact in accordance with the procedure described in Mandatory Appendix 405-VI ."
    },
    {
      "type": "paragraph",
      "page": 216,
      "text": "(b) The repair laminate thickness, as designed per this Article, may be insufficient to address external impact loads. Consideration should be given to increasing the laminate repair thickness or providing other methods of protection."
    },
    {
      "type": "section_header",
      "page": 216,
      "number": "401-3.4.8",
      "level": 4,
      "text": "401-3.4.8 Axial Length of Repair"
    },
    {
      "type": "paragraph",
      "page": 216,
      "text": "(a) Unless it can be demonstrated that a shorter repair length is sufficient, the design thickness of the repair laminate shall extend beyond the damaged region in the component, L over, by"
    },
    {
      "type": "equation",
      "page": 216,
      "text": "L Dt = 2.5 /2 over (17)"
    },
    {
      "type": "paragraph",
      "page": 216,
      "text": "(b) For repairs designed in accordance with para. 401-3.4.6, L over shall be the greater of"
    },
    {
      "type": "equation",
      "page": 216,
      "text": "i k jjjjj y { zzzzz L = Dt E t max. 2.5 /2 or a a over repair (18)"
    },
    {
      "type": "paragraph",
      "page": 216,
      "text": "(c) The total axial length of the repair is given by"
    },
    {
      "type": "equation",
      "page": 216,
      "text": "L L L L = + + 2 2 over defect taper (19)"
    },
    {
      "type": "paragraph",
      "page": 216,
      "text": "(d) The ends of the repair shall be tapered if the repair thickness is governed by axial loads ( paras. 401-3.4.4 , 401-3.4.5 , and 401-3.4.6) . A minimum taper of approximately 5:1 should be used."
    },
    {
      "type": "table",
      "page": 216,
      "number": "401-3.4.5-1",
      "caption": "Table 401-3.4.5-1 Service Factors for Repair Laminates",
      "structure": "reconstructed",
      "html": "<content-ref src='/page/215/Reference/733'></content-ref><table><thead><tr><th>Test</th><th></th><th></th><th>Service Factor, f</th></tr></thead><tbody><tr><td>1</td><td>000-h</td><td>data</td><td>0.5</td></tr><tr><td>Design</td><td>life</td><td>data</td><td>0.67</td></tr></tbody></table>",
      "text": "Test Service Factor, f 1 000-h data 0.5 Design life data 0.67"
    },
    {
      "type": "paragraph",
      "page": 217,
      "text": "(e) The overlap length shall also be designed to be sufficient to transfer the axial load."
    },
    {
      "type": "section_header",
      "page": 217,
      "number": "401-3.4.9",
      "level": 4,
      "text": "401-3.4.9 Component Fittings"
    },
    {
      "type": "paragraph",
      "page": 217,
      "text": "(a) Equations (3) through (12) relate to the stresses in the substrate (component) under combinations of internal pressure and axial load. For fittings, such as bends, reducers, tees, flanges, and nozzles, the stress systems are more complex and may need further consideration. Calculations may be based on pressure stress multipliers for components taken from ISO 14692 or ISO 24817."
    },
    {
      "type": "paragraph",
      "page": 217,
      "text": "(b) The pressure stress multiplier for bends, reducers, and other components where the membrane stress due to pressure is the same as for the simple component shall be taken as unity, and for pipe tees shall be taken as 2. The diameter required for repair design is the largest diameter of the component."
    },
    {
      "type": "section_header",
      "page": 217,
      "number": "401-3.4.10",
      "level": 4,
      "text": "401-3.4.10 Other Design Considerations"
    },
    {
      "type": "paragraph",
      "page": 217,
      "text": "(a) Paragraphs 401-3.4.10.1 through 401-3.4.10.6 may be applied if appropriate."
    },
    {
      "type": "paragraph",
      "page": 217,
      "text": "(b) Additional calculations for the repair thickness under axial stresses due to external axial loads and moments can be found in ISO 24817."
    },
    {
      "type": "section_header",
      "page": 217,
      "number": "401-3.4.10.1",
      "level": 5,
      "text": "401-3.4.10.1 Other External Loads"
    },
    {
      "type": "paragraph",
      "page": 217,
      "text": "(a) To resist external pressure or vacuum applied to the Repair System, the minimum repair thickness, t min, is given by"
    },
    {
      "type": "equation",
      "page": 217,
      "text": "Ä Ç ÅÅ Å Å ÅÅ Å Å ÅÅÅ É Ö ÑÑ Ñ Ñ ÑÑ Ñ Ñ ÑÑÑ t D = v P E 3(1 ) 2 e c min 2 1 3 (20)"
    },
    {
      "type": "paragraph",
      "page": 217,
      "text": "(b) For soil loads, to prevent the collapse of a buried repaired component, the external soil pressure, P ext,soil shall be less than the collapse resistance of the Repair System, Pc"
    },
    {
      "type": "equation",
      "page": 217,
      "text": "i k jjj y { zz P & lt; z E v t D 2 3(1 ) c ext,soil 2 min 3 (21)"
    },
    {
      "type": "equation",
      "page": 217,
      "text": "where Ä Ç Å Å ÅÅ Å Å ÅÅ Å ÅÅ i k jjj y { zzz i k jjj y { zzz É Ö Ñ Ñ ÑÑ Ñ Ñ ÑÑ Ñ ÑÑ P = + + + D D h D D h 4 D 2 8 1 3 2 ext,soil 2 2 soil"
    },
    {
      "type": "paragraph",
      "page": 217,
      "text": "where υ 2 is defined as ( vca 2 × Ea / Ec )."
    },
    {
      "type": "paragraph",
      "page": 217,
      "text": "(c) For repairs to buried components, see Mandatory Appendix 403-I for additional technical requirements."
    },
    {
      "type": "section_header",
      "page": 217,
      "number": "401-3.4.10.2",
      "level": 5,
      "text": "401-3.4.10.2 Cyclic Loading"
    },
    {
      "type": "paragraph",
      "page": 217,
      "text": "(a) Cyclic loading shall be considered in the risk assessment for the application of the Repair System."
    },
    {
      "type": "paragraph",
      "page": 217,
      "text": "(b) Cyclic loading is not necessarily limited to internal pressure loads. Thermal and other cyclic loads should also be considered when assessing cyclic severity."
    },
    {
      "type": "paragraph",
      "page": 217,
      "text": "(c) If the predicted number of pressure or other loading cycles is less than 7,000 over the design life, then cyclic loading does not require consideration."
    },
    {
      "type": "paragraph",
      "page": 217,
      "text": "(d) If the predicted number of pressure or other loading cycles exceeds 7,000 over the design life, then cyclic loading shall be considered using eqs. (22) and (23). The equations are conservative for lower numbers of cycles."
    },
    {
      "type": "paragraph",
      "page": 217,
      "text": "(e) If the predicted number of pressure or other loading cycles exceeds 10 8 over the design life, then in eqs. (22) and (23), N shall be set to 10 8 ."
    },
    {
      "type": "paragraph",
      "page": 217,
      "text": "(f) For the design of nonleaking defects ( paras. 401-3.4.4 and 401-3.4.5 ), the composite allowable strain in both circumferential and axial directions, εc and εa , in eqs. (10a) and (10b) shall be derated by the factor, fc , where fc is given by"
    },
    {
      "type": "equation",
      "page": 217,
      "text": "Ä Ç ÅÅ Å Å ÅÅ Å Å ÅÅ É Ö ÑÑ Ñ Ñ ÑÑ Ñ Ñ ÑÑ f R = + N R 1 2.888Log ( ) 7.108 (1 ) c c c 2 2 (22)"
    },
    {
      "type": "paragraph",
      "page": 217,
      "text": "(g) For the design of leaking pipes ( para. 401-3.4.6) , the service factor, f leak, in eqs. (13) through (16) shall be replaced by"
    },
    {
      "type": "equation",
      "page": 217,
      "text": "f f = 0.333 leak c (23)"
    },
    {
      "type": "paragraph",
      "page": 217,
      "text": "(h) These equations are intended for cyclic internal pressure loading only, but may be applied with caution to axial loads, provided they remain tensile, i.e., the equations are not applicable for reversible loading."
    },
    {
      "type": "section_header",
      "page": 217,
      "number": "401-3.4.10.3",
      "level": 5,
      "text": "401-3.4.10.3 Fire Performance"
    },
    {
      "type": "paragraph",
      "page": 217,
      "text": "(a) The requirements for fire performance shall be identified in the risk assessment."
    },
    {
      "type": "paragraph",
      "page": 217,
      "text": "(1) Flame spread and smoke generation shall also be considered in the assessment."
    },
    {
      "type": "paragraph",
      "page": 217,
      "text": "(2) Due account shall be taken of the response of the Repair System (component substrate and the repair laminate)."
    },
    {
      "type": "paragraph",
      "page": 217,
      "text": "(b) Strategies for achieving fire performance may include the following:"
    },
    {
      "type": "paragraph",
      "page": 217,
      "text": "(1) application of additional wraps of repair laminate material such that enough basic composite will remain intact for the duration of the fire event"
    },
    {
      "type": "paragraph",
      "page": 217,
      "text": "(2) application of intumescent external coatings"
    },
    {
      "type": "paragraph",
      "page": 217,
      "text": "(3) application of intumescent and other energy absorbent materials within the repair laminate"
    },
    {
      "type": "paragraph",
      "page": 217,
      "text": "(4) use of polymer formulations with specific fireretardant properties"
    },
    {
      "type": "paragraph",
      "page": 217,
      "text": "(c) Further details of test methods for fire performance and fire mitigation are contained in test methods ASTM E84 or ISO 14692."
    },
    {
      "type": "section_header",
      "page": 218,
      "number": "401-3.4.10.4",
      "level": 5,
      "text": "401-3.4.10.4 Electrical Conductivity"
    },
    {
      "type": "paragraph",
      "page": 218,
      "text": "(a) For repairs to metallic substrates, it is likely that the properties of the substrate will satisfy electrical conductivity requirements."
    },
    {
      "type": "paragraph",
      "page": 218,
      "text": "(b) Where the substrate is insulating, e.g., glass FRP, and electrical conductivity requirements are specified, the electrical conductivity properties of the Repair System should be measured to ensure that the original characteristics of the substrate are restored."
    },
    {
      "type": "paragraph",
      "page": 218,
      "text": "(c) Electrical conductivity testing details are contained in test methods ASTM D149 or ISO 14692."
    },
    {
      "type": "section_header",
      "page": 218,
      "number": "401-3.4.10.5",
      "level": 5,
      "text": "401-3.4.10.5 Environmental Compatibility"
    },
    {
      "type": "paragraph",
      "page": 218,
      "text": "(a) The suitability of the Repair System in the service environment shall be based on the following considerations:"
    },
    {
      "type": "paragraph",
      "page": 218,
      "text": "(1) The service environment is the environment that will contact the repair laminate. It may be either the external or internal environment."
    },
    {
      "type": "paragraph",
      "page": 218,
      "text": "(2) When required by the service environment, the Repair System shall be protected from UV exposure (e.g., sunlight), water, and damaging chemicals, either as an inherent characteristic of the Repair System or by the application of coating or mechanical barrier."
    },
    {
      "type": "paragraph",
      "page": 218,
      "text": "(b) The application of the Repair System shall be compatible with aqueous and hydrocarbon environments at the qualification temperature."
    },
    {
      "type": "paragraph",
      "page": 218,
      "text": "(1) In general, thermoset polymers are compatible with a wide range of environments."
    },
    {
      "type": "paragraph",
      "page": 218,
      "text": "(2) Consideration should be given when the environment is strongly acidic (pH < 3.5), strongly alkaline (pH > 11), or is a strong solvent, e.g., methanol, toluene in concentration greater than 25%."
    },
    {
      "type": "paragraph",
      "page": 218,
      "text": "(c) When the compatibility of the Repair System is unknown, then the Repair System supplier shall provide one of the following to demonstrate compatibility:"
    },
    {
      "type": "paragraph",
      "page": 218,
      "text": "(1) environmental compatibility data from the polymer supplier demonstrating that the environment is no more aggressive than aqueous or hydrocarbon environments at the design temperature."
    },
    {
      "type": "paragraph",
      "page": 218,
      "text": "(2) if no compatibility data from the polymer supplier is available, then specific environmental testing is required."
    },
    {
      "type": "paragraph",
      "page": 218,
      "text": "(-a) Results from tests according to one of the following test methods, ASTM D543, ASTM C581, ASTM D3681, or ISO 10952, comparing the exposure of the specific environment and aqueous environment to the repair laminate at the design temperature shall be performed."
    },
    {
      "type": "paragraph",
      "page": 218,
      "text": "(-b) The Repair System shall be considered compatible to the specific environment if the test results from the specific environment are no worse than for the aqueous environment."
    },
    {
      "type": "paragraph",
      "page": 218,
      "text": "(d) When erosion is the cause of the degradation process of the substrate material and the repair laminate is in contact with the eroding medium, then the repair"
    },
    {
      "type": "paragraph",
      "page": 218,
      "text": "laminate may suffer material loss. The Repair System supplier shall demonstrate that despite this potential loss of laminate material, the Repair System should survive for the specified repair lifetime."
    },
    {
      "type": "section_header",
      "page": 218,
      "number": "401-3.4.10.6",
      "level": 5,
      "text": "401-3.4.10.6 Cathodic Disbondment"
    },
    {
      "type": "paragraph",
      "page": 218,
      "text": "(a) For repairs to components that are cathodically protected, it shall be demonstrated that the repair will not disbond due to the cathodic protection system."
    },
    {
      "type": "paragraph",
      "page": 218,
      "text": "(b) Test method ASTM G8, ASTM G42, or ASTM G95 may be used to demonstrate that the repair will not be susceptible to substantial disbondment under an imposed electrical current."
    },
    {
      "type": "section_header",
      "page": 218,
      "number": "401-3.4.11",
      "level": 4,
      "text": "401-3.4.11 Design Output"
    },
    {
      "type": "paragraph",
      "page": 218,
      "text": "(a) t repair equals the larger of all the applicable calculated t min (e.g., circumferential, axial, leaking)."
    },
    {
      "type": "paragraph",
      "page": 218,
      "text": "(b) The outputs of the design calculations of the repair laminate are the following:"
    },
    {
      "type": "paragraph",
      "page": 218,
      "text": "(1) number of layers, n"
    },
    {
      "type": "paragraph",
      "page": 218,
      "text": "(2) total axial repair length, L [from eq. (19) ]"
    },
    {
      "type": "paragraph",
      "page": 218,
      "text": "(c) The number of layers for installation purposes is"
    },
    {
      "type": "equation",
      "page": 218,
      "text": "n = t t repair layer (24)"
    },
    {
      "type": "paragraph",
      "page": 218,
      "text": "where n shall be not less than 2 and rounded up to the nearest whole number."
    },
    {
      "type": "paragraph",
      "page": 218,
      "text": "(d) The layer thickness, t layer, may be determined from the thickness of the tension test coupons divided by the number of layers used in preparing the coupons."
    },
    {
      "type": "section_header",
      "page": 218,
      "number": "401-3.5",
      "level": 3,
      "text": "401-3.5 Approval"
    },
    {
      "type": "paragraph",
      "page": 218,
      "text": "Designs of repairs according to this Article shall be authorized by a professional engineer (or international equivalent) or shall be undertaken by a technically competent person acceptable to the owner."
    },
    {
      "type": "section_header",
      "page": 218,
      "number": "401-4",
      "level": 2,
      "text": "401-4 FABRICATION (INSTALLATION)"
    },
    {
      "type": "section_header",
      "page": 218,
      "number": "401-4.1",
      "level": 3,
      "text": "401-4.1 General"
    },
    {
      "type": "paragraph",
      "page": 218,
      "text": "The repair thickness to be installed shall be expressed as the number of layers to be applied (based on the minimum thickness per layer determined during validation); see para. 401-3.4.11."
    },
    {
      "type": "section_header",
      "page": 218,
      "number": "401-4.2",
      "level": 3,
      "text": "401-4.2 Materials of Construction"
    },
    {
      "type": "paragraph",
      "page": 218,
      "text": "(a) The materials of construction shall be those for which the qualification and design have been completed."
    },
    {
      "type": "paragraph",
      "page": 218,
      "text": "(b) The Repair System manufacturer shall have a quality program in place, such as ISO 9001, that demonstrates consistent and repeatable production quality."
    },
    {
      "type": "paragraph",
      "page": 218,
      "text": "(c) The quality program shall include batch testing of the qualified Repair System materials. The frequency of sampling and the tests required shall be specified by the"
    },
    {
      "type": "paragraph",
      "page": 219,
      "text": "Repair System supplier. Batch testing may include tests such as"
    },
    {
      "type": "paragraph",
      "page": 219,
      "text": "(1) physical properties of the fabric (e.g., mass per unit area)"
    },
    {
      "type": "list_item",
      "page": 219,
      "text": "(2) tensile properties of the fibers"
    },
    {
      "type": "list_item",
      "page": 219,
      "text": "(3) tensile properties of the laminate"
    },
    {
      "type": "list_item",
      "page": 219,
      "text": "(4) glass transition temperature of the polymer"
    },
    {
      "type": "list_item",
      "page": 219,
      "text": "(5) gel times of the polymer"
    },
    {
      "type": "list_item",
      "page": 219,
      "text": "(6) compression strength of filler material"
    },
    {
      "type": "paragraph",
      "page": 219,
      "text": "(d) Test results shall be retained or be retrievable by the Repair System supplier and be traceable by batch number."
    },
    {
      "type": "paragraph",
      "page": 219,
      "text": "(e) The Repair System supplier shall label Repair System materials issued with the relevant batch number(s)."
    },
    {
      "type": "section_header",
      "page": 219,
      "number": "401-4.3",
      "level": 3,
      "text": "401-4.3 Storage Conditions"
    },
    {
      "type": "paragraph",
      "page": 219,
      "text": "(a) Storage of material shall comply with the Repair"
    },
    {
      "type": "list_item",
      "page": 219,
      "text": "System supplier's instructions."
    },
    {
      "type": "list_item",
      "page": 219,
      "text": "(b) The materials safety data sheets (MSDS) shall be retained for reference."
    },
    {
      "type": "paragraph",
      "page": 219,
      "text": "NOTE: The materials used need to be stored and controlled according to national, state, or local safety regulations (e.g., OSHA or COSHH)."
    },
    {
      "type": "section_header",
      "page": 219,
      "number": "401-4.4",
      "level": 3,
      "text": "401-4.4 Method Statements"
    },
    {
      "type": "paragraph",
      "page": 219,
      "text": "(a) Installation of a Repair System shall be covered by a method statement, which describes each of the main procedures to be carried out."
    },
    {
      "type": "paragraph",
      "page": 219,
      "text": "(b) Input to the method statement comes from the following:"
    },
    {
      "type": "paragraph",
      "page": 219,
      "text": "(1) risk assessment (supplied by owner) (2) working conditions (supplied by owner)"
    },
    {
      "type": "paragraph",
      "page": 219,
      "text": "(3) design information (-a) plant operating conditions, layout, etc. (supplied by owner)"
    },
    {
      "type": "paragraph",
      "page": 219,
      "text": "(-b) design of repair (supplied by Repair System supplier)"
    },
    {
      "type": "paragraph",
      "page": 219,
      "text": "(4) materials information for Repair System (supplied by Repair System supplier)"
    },
    {
      "type": "paragraph",
      "page": 219,
      "text": "(c) Typically, the method statement includes information specified in paras. 401-4.4.1 through 401-4.4.5."
    },
    {
      "type": "section_header",
      "page": 219,
      "number": "401-4.4.1",
      "level": 4,
      "text": "401-4.4.1 Health and Safety"
    },
    {
      "type": "paragraph",
      "page": 219,
      "text": "(a) list of materials to be handled, including copies of"
    },
    {
      "type": "list_item",
      "page": 219,
      "text": "MSDS"
    },
    {
      "type": "list_item",
      "page": 219,
      "text": "(b) national, state, or local safety regulations (e.g., OSHA, COSHH) assessment for process"
    },
    {
      "type": "list_item",
      "page": 219,
      "text": "(c) details of personal protective measures to be adopted"
    },
    {
      "type": "list_item",
      "page": 219,
      "text": "(d) list of hazards associated with equipment to be repaired and equipment in the vicinity of the repair"
    },
    {
      "type": "paragraph",
      "page": 219,
      "text": "site with protective measures"
    },
    {
      "type": "section_header",
      "page": 219,
      "number": "401-4.4.2",
      "level": 4,
      "text": "401-4.4.2 Repair Design"
    },
    {
      "type": "paragraph",
      "page": 219,
      "text": "(a) details of laminate lay-up, including number of wraps, repair area covered, and orientation of individual layers of reinforcement (this may be presented as a written description or a drawing incorporating standard details such as overlap and taper and taper length information)"
    },
    {
      "type": "paragraph",
      "page": 219,
      "text": "(b) details of surface preparation procedure, including method of application, equipment to be used, and inspection method"
    },
    {
      "type": "paragraph",
      "page": 219,
      "text": "(c) details of infill required to achieve a smooth outer profile prior to the application of the repair laminate"
    },
    {
      "type": "section_header",
      "page": 219,
      "number": "401-4.4.3",
      "level": 4,
      "text": "401-4.4.3 Repair Application"
    },
    {
      "type": "paragraph",
      "page": 219,
      "text": "(a) details of time limitations between stages of the repair, e.g., between surface preparation and lamination (b) details of lay-up procedure including if the repair laminate is to be applied in stages"
    },
    {
      "type": "paragraph",
      "page": 219,
      "text": "(c) details of curing procedure including postcuring if necessary"
    },
    {
      "type": "section_header",
      "page": 219,
      "number": "401-4.4.4",
      "level": 4,
      "text": "401-4.4.4 Quality Assurance"
    },
    {
      "type": "paragraph",
      "page": 219,
      "text": "(a) details of hold/inspection points during the Repair System application (see para. 401-4.6 and Mandatory Appendix 401-VIII )"
    },
    {
      "type": "paragraph",
      "page": 219,
      "text": "(b) details of any materials tests to be carried out (if specified by owner or the Repair System supplier) (c) details of any pressure system tests to be carried out (see section 401-6 )"
    },
    {
      "type": "paragraph",
      "page": 219,
      "text": "Shore or Barcol hardness values should be used as a field indication of cure. Measured hardness values should be no less than 90% of the minimum obtained from Repair System qualification."
    },
    {
      "type": "paragraph",
      "page": 219,
      "text": "401-4.4.5 Environmental. The Repair System installer shall provide information on disposal of unused materials and waste."
    },
    {
      "type": "section_header",
      "page": 219,
      "number": "401-4.5",
      "level": 3,
      "text": "401-4.5 Installer Qualifications"
    },
    {
      "type": "paragraph",
      "page": 219,
      "text": "Personnelinvolvedin theinstallation of a Repair System shall be trained and qualified according to Mandatory Appendix 401-VII."
    },
    {
      "type": "section_header",
      "page": 219,
      "number": "401-4.6",
      "level": 3,
      "text": "401-4.6 Installation Guidance"
    },
    {
      "type": "paragraph",
      "page": 219,
      "text": "(a) Repair System suppliers shall provide full installation instructions. These instructions shall include (where appropriate)"
    },
    {
      "type": "paragraph",
      "page": 219,
      "text": "(1) acceptable environmental conditions of site at time of repair"
    },
    {
      "type": "list_item",
      "page": 219,
      "text": "(2) material storage"
    },
    {
      "type": "list_item",
      "page": 219,
      "text": "(3) substrate surface preparation"
    },
    {
      "type": "list_item",
      "page": 219,
      "text": "(4) load transfer material"
    },
    {
      "type": "list_item",
      "page": 219,
      "text": "(5) polymer mixing"
    },
    {
      "type": "list_item",
      "page": 219,
      "text": "(6) laminate lay-up"
    },
    {
      "type": "list_item",
      "page": 219,
      "text": "(7) laminate consolidation"
    },
    {
      "type": "paragraph",
      "page": 220,
      "text": "(8) cure"
    },
    {
      "type": "paragraph",
      "page": 220,
      "text": "(9) key hold points"
    },
    {
      "type": "paragraph",
      "page": 220,
      "text": "(b) Further details of these requirements can be found in Mandatory Appendix 401-VIII."
    },
    {
      "type": "paragraph",
      "page": 220,
      "text": "(c) The key hold points that may be observed during a repair are summarized in Table 401-4.6-1."
    },
    {
      "type": "paragraph",
      "page": 220,
      "text": "(d) The results of the tests on the repair laminate shall be compared with the qualification data. Acceptance values of the test results shall be provided by the Repair System supplier prior to Repair System installation."
    },
    {
      "type": "section_header",
      "page": 220,
      "number": "401-4.7",
      "level": 3,
      "text": "401-4.7 Live Repairs"
    },
    {
      "type": "paragraph",
      "page": 220,
      "text": "(a) Repairs to nonleaking, live process systems are possible, provided that the associated hazards are fully considered in the risk assessment for the operation. This should include any hazards to and from surrounding equipment in addition to the component being repaired."
    },
    {
      "type": "paragraph",
      "page": 220,
      "text": "(b) The tensile (radial) stresses induced into the adhesive bond as a result of the thermal contraction differences between the composite and the component substrate upon the removal of live loads should be negligible."
    },
    {
      "type": "section_header",
      "page": 220,
      "number": "401-5",
      "level": 2,
      "text": "401-5 EXAMINATION"
    },
    {
      "type": "section_header",
      "page": 220,
      "number": "401-5.1",
      "level": 3,
      "text": "401-5.1 Introduction"
    },
    {
      "type": "paragraph",
      "page": 220,
      "text": "This section provides guidance on the postinstallation/ operational issues of Repair Systems."
    },
    {
      "type": "paragraph",
      "page": 220,
      "text": "(a) The installation of a Repair System should not affect any internal inspections that may be carried out."
    },
    {
      "type": "paragraph",
      "page": 220,
      "text": "(b) The main issues for nondestructive examination of the Repair System are"
    },
    {
      "type": "paragraph",
      "page": 220,
      "text": "(1) the inspection of the repair (composite) laminate (2) the inspection of the bond quality between the repair laminate and the substrate"
    },
    {
      "type": "paragraph",
      "page": 220,
      "text": "(3) the inspection of the substrate"
    },
    {
      "type": "paragraph",
      "page": 220,
      "text": "(c) The basic structure of a composite repair in this context is considered in Figure 401-5.1-1."
    },
    {
      "type": "section_header",
      "page": 220,
      "number": "401-5.2",
      "level": 3,
      "text": "401-5.2 Defects Within the Repair System"
    },
    {
      "type": "paragraph",
      "page": 220,
