Repository: danivelas0/asme-pcc

File: resources/asme_pcc/pcc_2/part_2_welded_repairs/article_217_seal_welding_of_leaking_water/article_217_seal_welding_of_leaking_water.json
{
  "code": "ASME PCC-2",
  "edition": "2022",
  "part": "Part 2 - WELDED REPAIRS",
  "chapter_kind": "article",
  "chapter_id": "217",
  "chapter_title": "Seal Welding of Leaking Water Systems",
  "parent_article": null,
  "appendix_class": null,
  "source_pages": [
    136,
    138
  ],
  "outline_pages": [
    136,
    137
  ],
  "extraction": {
    "tool": "marker 2.0.0",
    "source": "embedded text layer (born-digital, disable_ocr)",
    "llm": "gemini-3.5-flash",
    "image_format": "PNG",
    "boundaries": "PDF outline, refined to opening SectionHeader",
    "date": "2026-09-05"
  },
  "counts": {
    "blocks": 48,
    "figures": 0,
    "tables": 0,
    "equations": 0
  },
  "blocks": [
    {
      "type": "section_header",
      "page": 136,
      "number": "217",
      "level": 1,
      "text": "Article 217 Seal Welding of Leaking Water Systems <22>"
    },
    {
      "type": "section_header",
      "page": 136,
      "number": "217-1",
      "level": 2,
      "text": "217-1 DESCRIPTION"
    },
    {
      "type": "paragraph",
      "page": 136,
      "text": "This Article addresses a method to seal leaking water system components, while the system is online, to support subsequent application of repair methods to permit continued service. In most applications, seal welding is a preliminary repair step, and the final repair may require the application of an overlay, a weld buildup, a reinforcing plate, a sleeve, or other methods."
    },
    {
      "type": "section_header",
      "page": 136,
      "number": "217-2",
      "level": 2,
      "text": "217-2 LIMITATIONS"
    },
    {
      "type": "section_header",
      "page": 136,
      "number": "217-2.1",
      "level": 3,
      "text": "217-2.1 Additional Requirements"
    },
    {
      "type": "paragraph",
      "page": 136,
      "text": "Part 1 of this Standard contains additional requirements and limitations. This Article shall be used in conjunction with Part 1 ."
    },
    {
      "type": "section_header",
      "page": 136,
      "number": "217-2.2",
      "level": 3,
      "text": "217-2.2 Welding Process"
    },
    {
      "type": "paragraph",
      "page": 136,
      "text": "The shielded metal arc welding (SMAW) process shall be used to deposit the seal weld."
    },
    {
      "type": "section_header",
      "page": 136,
      "number": "217-2.3",
      "level": 3,
      "text": "217-2.3 Material"
    },
    {
      "type": "paragraph",
      "page": 136,
      "text": "This repair technique shall only be applied on austenitic stainless steel, austenitic nickel alloy, or carbon steel water system components."
    },
    {
      "type": "section_header",
      "page": 136,
      "number": "217-2.4",
      "level": 3,
      "text": "217-2.4 Application"
    },
    {
      "type": "paragraph",
      "page": 136,
      "text": "217-2.4.1 This Article is intended to be used for seal welding of leaks in water system applications only. This Article shall not be used at water temperatures in excess of 93°C (200°F) and pressures over 1 034 kPa (150 psi). This Article is not intended for use on systems that may be degraded by wall thinning, as peening is generally required during application of this method. Welding may be in damp, or wet, conditions but should not be performed when the surface to be welded is submerged."
    },
    {
      "type": "paragraph",
      "page": 136,
      "text": "217-2.4.2 The user should consider the possibility of ingress of other contents into the water system (e.g., hydrocarbons from leaking exchangers) and evaluate the ability to successfully complete the repair in the presence of such contents."
    },
    {
      "type": "section_header",
      "page": 136,
      "number": "217-3",
      "level": 2,
      "text": "217-3 DESIGN"
    },
    {
      "type": "section_header",
      "page": 136,
      "number": "217-3.1",
      "level": 3,
      "text": "217-3.1 Repair Limitations"
    },
    {
      "type": "paragraph",
      "page": 136,
      "text": "The size of the repair is not limited by this Article. The owner or local jurisdictions may place limitations on the use of these techniques."
    },
    {
      "type": "section_header",
      "page": 136,
      "number": "217-3.2",
      "level": 3,
      "text": "217-3.2 Requirements"
    },
    {
      "type": "paragraph",
      "page": 136,
      "text": "Design requirements, if any, for seal welding of leaks are the responsibility of the owner. Refer to the appropriate article for design requirements associated with any repair method that is employed after application of the seal weld."
    },
    {
      "type": "section_header",
      "page": 136,
      "number": "217-4",
      "level": 2,
      "text": "217-4 FABRICATION"
    },
    {
      "type": "section_header",
      "page": 136,
      "number": "217-4.1",
      "level": 3,
      "text": "217-4.1 Weld Procedure Qualification"
    },
    {
      "type": "paragraph",
      "page": 136,
      "text": "The qualified welding procedure used to repair the flaws shall be qualified in accordance with the applicable code of construction or post-construction code, along with the following additional requirements."
    },
    {
      "type": "paragraph",
      "page": 136,
      "text": "217-4.1.1 Procedure Application. If welding is going to be performed on a leaking defect that is not initially sealed by peening, the user should take into account what effect water will have on the application of the first layer(s) of weld deposit. This can be accomplished by water misting or wetting the surface to simulate leakage on mockup coupons."
    },
    {
      "type": "paragraph",
      "page": 136,
      "text": "217-4.1.2 Welding Consumable. The weld filler metal shall be low carbon (0.035% max.) austenitic stainless steel (AWS/ASME A/SFA5.4, E316L, or E308L), nickel alloy (AWS/ASME A/SFA5.1 or ENiCrFe-X), or carbon steel (AWS/ASME A/SFA5.1, E6010, E6011, or E6013). The welding electrode classification shall be specified in the welding procedure."
    },
    {
      "type": "paragraph",
      "page": 136,
      "text": "217-4.1.3 Welder Performance Qualification. The welder shall be qualified in accordance with the applicable code of construction or post-construction code."
    },
    {
      "type": "section_header",
      "page": 136,
      "number": "217-4.2",
      "level": 3,
      "text": "217-4.2 Examination Prior to Seal Welding"
    },
    {
      "type": "paragraph",
      "page": 136,
      "text": "Prior to seal welding, the surface to be repaired shall be visually examined to evaluate the extent of the leak. Additional examinations, such as ultrasonic thickness"
    },
    {
      "type": "paragraph",
      "page": 137,
      "text": "measurements, may be necessary to ensure leakage is not due to wall thinning."
    },
    {
      "type": "section_header",
      "page": 137,
      "number": "217-4.3",
      "level": 3,
      "text": "217-4.3 Surface Preparation"
    },
    {
      "type": "paragraph",
      "page": 137,
      "text": "Surfaces to be welded shall be cleaned to bright metal by light abrasive grinding or wire brushing. Wire brushing is preferred to avoid expanding the leak."
    },
    {
      "type": "section_header",
      "page": 137,
      "number": "217-4.4",
      "level": 3,
      "text": "217-4.4 Peening"
    },
    {
      "type": "paragraph",
      "page": 137,
      "text": "Peening should be performed using manual or air tools to close the leak as much as possible, prior to seal welding. Rounded or blunt tooling should be utilized. If necessary, the application of a weld bead immediately adjacent to the leak can assist by providing additional material to peen over the leak."
    },
    {
      "type": "section_header",
      "page": 137,
      "number": "217-4.5",
      "level": 3,
      "text": "217-4.5 Cleaning"
    },
    {
      "type": "paragraph",
      "page": 137,
      "text": "Solvents may be used to remove oil, paint, or other contaminants, prior to welding."
    },
    {
      "type": "section_header",
      "page": 137,
      "number": "217-4.6",
      "level": 3,
      "text": "217-4.6 Seal Welding"
    },
    {
      "type": "paragraph",
      "page": 137,
      "text": "Two or more layers of weld metal shall be applied to seal the leak. After the application of each seal weld bead, the deposited material should be peened to further seal the leak if the initial peening did not stop the leak. Multiple applications, with peening of each bead, may be required to seal the leak."
    },
    {
      "type": "paragraph",
      "page": 137,
      "text": "217-4.6.1 After the leak is sealed, at least one additional layer should be applied to complete the seal welding procedure. The thickness of the seal weld layers shall"
    },
    {
      "type": "paragraph",
      "page": 137,
      "text": "not be included in meeting any weld reinforcement requirements."
    },
    {
      "type": "paragraph",
      "page": 137,
      "text": "217-4.6.2 If a subsequent weld buildup is applied to complete the repair prior to service, it shall be designed to satisfy 100% of the weld reinforcement thickness requirement."
    },
    {
      "type": "section_header",
      "page": 137,
      "number": "217-5",
      "level": 2,
      "text": "217-5 EXAMINATION OF THE SEAL WELD"
    },
    {
      "type": "paragraph",
      "page": 137,
      "text": "Visual examination shall be performed, and there shall be no evidence of leakage."
    },
    {
      "type": "section_header",
      "page": 137,
      "number": "217-6",
      "level": 2,
      "text": "217-6 PRESSURE TESTING"
    },
    {
      "type": "paragraph",
      "page": 137,
      "text": "Testing beyond in-service leak tests is not recommended for seal welding applications as described in this Article, as seal welding is an interim repair step and does not constitute a repair. Refer to the appropriate article for testing requirements associated with any repair method that is employed after application of the seal weld."
    },
    {
      "type": "section_header",
      "page": 137,
      "number": "217-7",
      "level": 2,
      "text": "217-7 REFERENCES"
    },
    {
      "type": "paragraph",
      "page": 137,
      "text": "The following is a list of publications referenced in this Article:"
    },
    {
      "type": "paragraph",
      "page": 137,
      "text": "On-Line Seal Welding of Pipe Cracks, March 1997"
    },
    {
      "type": "paragraph",
      "page": 137,
      "text": "Weld Repair of Class 2 and 3 Ferritic Piping, September 1997"
    },
    {
      "type": "paragraph",
      "page": 137,
      "text": "Publisher: Electric Power Research Institute (EPRI), 3420 Hillview Avenue, Palo Alto, CA 94304 (www.epri.com )"
    },
    {
      "type": "section_header",
      "page": 138,
      "number": "3",
      "level": 0,
      "text": "PART 3 MECHANICAL REPAIRS"
    }
  ]
}
