Repository: danivelas0/asme-pcc

File: resources/asme_pcc/pcc_2/part_2_welded_repairs/article_211_weld_buildup_weld_overlay_and/article_211_weld_buildup_weld_overlay_and.json
{
  "code": "ASME PCC-2",
  "edition": "2022",
  "part": "Part 2 - WELDED REPAIRS",
  "chapter_kind": "article",
  "chapter_id": "211",
  "chapter_title": "Weld Buildup, Weld Overlay, and Clad Restoration",
  "parent_article": null,
  "appendix_class": null,
  "source_pages": [
    89,
    94
  ],
  "outline_pages": [
    89,
    94
  ],
  "extraction": {
    "tool": "marker 2.0.0",
    "source": "embedded text layer (born-digital, disable_ocr)",
    "llm": "gemini-3.5-flash",
    "image_format": "PNG",
    "boundaries": "PDF outline, refined to opening SectionHeader",
    "date": "2026-09-05"
  },
  "counts": {
    "blocks": 121,
    "figures": 1,
    "tables": 0,
    "equations": 0
  },
  "blocks": [
    {
      "type": "section_header",
      "page": 89,
      "number": "211",
      "level": 1,
      "text": "Article 211 Weld Buildup, Weld Overlay, and Clad Restoration"
    },
    {
      "type": "section_header",
      "page": 89,
      "number": "211-1",
      "level": 2,
      "text": "211-1 DESCRIPTION"
    },
    {
      "type": "section_header",
      "page": 89,
      "number": "211-1.1",
      "level": 3,
      "text": "211-1.1 Introduction"
    },
    {
      "type": "paragraph",
      "page": 89,
      "text": "This Article addresses the repair and restoration by weld buildup or weld overlay of carbon steel base metal, low alloy steel base metal, and corrosion-resistant cladding or weld overlay on internal surfaces of pressure vessels and piping that have experienced wall thinning."
    },
    {
      "type": "section_header",
      "page": 89,
      "number": "211-1.2",
      "level": 3,
      "text": "211-1.2 Scope"
    },
    {
      "type": "paragraph",
      "page": 89,
      "text": "Repairs to weld overlay or cladding can involve replacement of the entire thickness of the cladding or weld overlay, or a partial thickness of the weld overlay."
    },
    {
      "type": "section_header",
      "page": 89,
      "number": "211-1.3",
      "level": 3,
      "text": "211-1.3 Damaged Base Metal"
    },
    {
      "type": "paragraph",
      "page": 89,
      "text": "In carbon steel or low alloy steel applications, weld overlay or weld buildup can be used to rebuild areas that are worn from erosion, corrosion, or flow-accelerated corrosion (FAC), or which have been ground out to remove defects such as cracks. The original pressure boundary integrity of the base metal can be restored."
    },
    {
      "type": "section_header",
      "page": 89,
      "number": "211-1.4",
      "level": 3,
      "text": "211-1.4 Damaged Weld Overlay and Cladding"
    },
    {
      "type": "paragraph",
      "page": 89,
      "text": "Corrosion-resistant weld overlay can be used to replace damaged areas that originally had similar overlay, or that originally had corrosion-resistant cladding over carbon steel or low alloy steel material. Corrosion-resistant weld overlay can also be used to back-clad seams that have been repaired on clad material with carbon steel or low alloy steel base metal."
    },
    {
      "type": "section_header",
      "page": 89,
      "text": "<22> 211-1.5 Definitions"
    },
    {
      "type": "paragraph",
      "page": 89,
      "text": "See para. 101-3.2.2 for definitions."
    },
    {
      "type": "section_header",
      "page": 89,
      "number": "211-2",
      "level": 2,
      "text": "211-2 LIMITATIONS"
    },
    {
      "type": "section_header",
      "page": 89,
      "number": "211-2.1",
      "level": 3,
      "text": "211-2.1 Additional Requirements"
    },
    {
      "type": "paragraph",
      "page": 89,
      "text": "Part 1 of this Standard, \"Scope, Organization, and Intent,\" contains additional requirements and limitations. This Article shall be used in conjunction with Part 1."
    },
    {
      "type": "section_header",
      "page": 89,
      "number": "211-2.2",
      "level": 3,
      "text": "211-2.2 Base Metal Condition"
    },
    {
      "type": "paragraph",
      "page": 89,
      "text": "This Article shall apply to wall thinning and does not specifically address other types of surface defects. See Article 304, \"Flaw Excavation and Weld Repair\" for other types of surface defects. The remaining base metal thickness shall be adequate to accommodate weld buildup."
    },
    {
      "type": "section_header",
      "page": 89,
      "number": "211-3",
      "level": 2,
      "text": "211-3 DESIGN"
    },
    {
      "type": "section_header",
      "page": 89,
      "number": "211-3.1",
      "level": 3,
      "text": "211-3.1 Cause of Damage"
    },
    {
      "type": "paragraph",
      "page": 89,
      "text": "Prior to repair welding, determination should be made of the causes of the damage to the weld overlay, cladding, or base metal. The use of weld overlay or weld buildup as a permanent repair should include consideration of the thinning mechanism and its prevention. Consideration should be given to replacement of all or part of the weld overlay in case there is damage to the cladding or weld overlay (corrosion, embrittlement and cracking, etc.)."
    },
    {
      "type": "section_header",
      "page": 89,
      "number": "211-3.2",
      "level": 3,
      "text": "211-3.2 Number of Weld Layers"
    },
    {
      "type": "paragraph",
      "page": 89,
      "text": "Weld overlay or back cladding may be deposited in one or more layers. More than one layer is required where temper-bead techniques are used. The number of weld layers in production shall not be less than the number of layers deposited for weld overlay procedure qualification tests."
    },
    {
      "type": "section_header",
      "page": 89,
      "number": "211-3.3",
      "level": 3,
      "text": "211-3.3 Weld Thickness"
    },
    {
      "type": "paragraph",
      "page": 89,
      "text": "The total depth of overlay or back cladding shall be 3 mm ( 1 ∕ 8 in.) or greater in thickness, unless otherwise specified. In all cases, the weld overlay thickness and the base metal thickness shall at least equal the minimum thickness of the undamaged metal."
    },
    {
      "type": "section_header",
      "page": 89,
      "number": "211-3.4",
      "level": 3,
      "text": "211-3.4 Multiple-Layer Welding"
    },
    {
      "type": "paragraph",
      "page": 89,
      "text": "If multiple-layer overlay or back cladding is required to meet the specified chemistry, and subsequent machining or grinding is necessary to satisfy dimensional requirements, the final machined or ground overlay thickness shall not be less than the qualified thickness. Examples include machining of gasket grooves in flanges and"
    },
    {
      "type": "paragraph",
      "page": 90,
      "text": "tubesheets or grinding of heat exchanger shell inside diameter to permit insertion of tube bundle."
    },
    {
      "type": "section_header",
      "page": 90,
      "number": "211-3.5",
      "level": 3,
      "text": "211-3.5 Base Metal Restoration"
    },
    {
      "type": "paragraph",
      "page": 90,
      "text": "When the strength of the original base metal is to be restored by weld buildup, the weld metal tensile strength should equal or exceed that of the base metal. Consideration should also be given to compatibility of the weld metal with the base metal and suitability for the intended service."
    },
    {
      "type": "section_header",
      "page": 90,
      "number": "211-3.6",
      "level": 3,
      "text": "211-3.6 Corrosion Protection"
    },
    {
      "type": "paragraph",
      "page": 90,
      "text": "Where weld overlay is applied for corrosion protection, such as stainless steel overlay on carbon steel or low alloy base metal, appropriate weld chemistry (such as Type 309 followed by Type 308 filler metal) should be specified."
    },
    {
      "type": "section_header",
      "page": 90,
      "number": "211-3.7",
      "level": 3,
      "text": "211-3.7 Design Calculations"
    },
    {
      "type": "paragraph",
      "page": 90,
      "text": "All design calculations should be in accordance with the original construction code. If overlay or cladding is included in the thickness calculations, the calculations shall be in accordance with the original construction code or, when none exists, they may be based on ASME BPVC, Section VIII, Division 1, UCL-23."
    },
    {
      "type": "section_header",
      "page": 90,
      "number": "211-3.8",
      "level": 3,
      "text": "211-3.8 Other Considerations"
    },
    {
      "type": "paragraph",
      "page": 90,
      "text": "211-3.8.1 Differential Thermal Expansion. Consideration should be given to differential thermal expansion between the base metal and weld overlay."
    },
    {
      "type": "paragraph",
      "page": 90,
      "text": "211-3.8.2 Galvanic Corrosion. The possibility of galvanic corrosion should be considered in the base metal at the edge of high alloy or nonferrous weld overlay."
    },
    {
      "type": "section_header",
      "page": 90,
      "number": "211-4",
      "level": 2,
      "text": "211-4 FABRICATION"
    },
    {
      "type": "section_header",
      "page": 90,
      "number": "211-4.1",
      "level": 3,
      "text": "211-4.1 Surface Preparation"
    },
    {
      "type": "paragraph",
      "page": 90,
      "text": "Surfaces to be welded shall be free of rust, scale, paint, coatings, and other contaminants, and shall have a smooth contour. If surfaces are to be prepared by blasting, media should be free of silica that would interfere with subsequent welding operations."
    },
    {
      "type": "section_header",
      "page": 90,
      "number": "211-4.2",
      "level": 3,
      "text": "211-4.2 Welding Procedure Qualification"
    },
    {
      "type": "paragraph",
      "page": 90,
      "text": "Welding procedures, welders, and welding operators shall be qualified in accordance with the current requirements of the applicable construction code or postconstruction code. If not otherwise specified, ASME BPVC, Section IX may be used for procedure and performance qualifications. Typically, semiautomatic welding processes such as GMAW are used to maximize productivity and to minimize heat input. For larger areas to be welded, machine approaches using welding equipment"
    },
    {
      "type": "paragraph",
      "page": 90,
      "text": "mounted on tracks for better control and productivity rates may be appropriate."
    },
    {
      "type": "section_header",
      "page": 90,
      "number": "211-4.3",
      "level": 3,
      "text": "211-4.3 Weld Overlay"
    },
    {
      "type": "paragraph",
      "page": 90,
      "text": "211-4.3.1 Heat Input. Application of the first overlay pass in thin shells shall be such that penetration, and thus the potential for burn-through, is minimized. In general, heat input shall be minimized to prevent burn-through and distortion."
    },
    {
      "type": "paragraph",
      "page": 90,
      "text": "211-4.3.2 Weld Overlay Thickness. Weld overlay thickness shall be verified by actual measurement of the exposed edge at weld joint preparations or repair cavities. Questions regarding overlay thickness should be resolved by thickness measurements. Consultation with an NDE specialist may be necessary."
    },
    {
      "type": "section_header",
      "page": 90,
      "number": "211-4.4",
      "level": 3,
      "text": "211-4.4 Back Cladding"
    },
    {
      "type": "paragraph",
      "page": 90,
      "text": "211-4.4.1 Weld Groove Preparation. (Typical weld joint details for back cladding are shown in Figure 211-4.4.1-1 .)"
    },
    {
      "type": "paragraph",
      "page": 90,
      "text": "Prior to back cladding butt joints, the weld groove in the backing material shall be filled approximately flush with, but not more than 1.5 mm ( 1 ∕ 16 in.) below the weld overlay fusion line or the clad bond line adjacent to the weld groove prior to back cladding. Care shall be taken to avoid cross-contaminating the cladding and backing material weld metal. Any suspected areas of cross-contamination shall be etched with either a nitric acid or copper sulfate solution to confirm the location of the clad/ substrate interface."
    },
    {
      "type": "paragraph",
      "page": 90,
      "text": "211-4.4.2 Strip Back. Prior to back cladding butt joints, cladding shall be stripped back a minimum of 6 mm ( 1 ∕ 4 in.) from the edge of the plate, pipe, or fitting."
    },
    {
      "type": "section_header",
      "page": 90,
      "number": "211-4.5",
      "level": 3,
      "text": "211-4.5 Special Considerations for Low Alloy Steels"
    },
    {
      "type": "paragraph",
      "page": 90,
      "text": "211-4.5.1 Dehydrogenation Heat Treatment. Prior to any repairs being performed, consideration should be given to the need for a dehydrogenation heat treatment of vessels or parts that have been exposed to products or processes containing hydrogen to avoid hydrogen cracking during repairs. Dehydrogenation heat treatment may be performed as outlined within API RP 934."
    },
    {
      "type": "paragraph",
      "page": 90,
      "text": "211-4.5.2 Embrittlement. Some materials may have been exposed to service conditions that cause embrittlement of these materials. Consideration should be given to the prior service conditions and the potential damage in materials resulting from these service conditions. This may require special welding procedures and techniques to minimize the risk of cracking during welded repairs. For example, the use of welding procedures that provide controlled deposition and low welding heat input reduce the risk of cracking in embrittled base metals during welding repairs."
    },
    {
      "type": "paragraph",
      "page": 91,
      "text": "211-4.5.3 Intermediate PWHT. After performing weld repairs tolow alloy steel basemetal, but before application of weld overlay (if applicable), a dehydrogenation heat treatment or an intermediate PWHT should be considered, especially if the base metal is 2 1 ∕ 4Cr or higher alloy, or heavy wall (greater than 38 mm or 1 1 ∕ 2 in. thick)."
    },
    {
      "type": "paragraph",
      "page": 91,
      "text": "211-4.5.4 Hardness and Toughness. Consideration should be given to the maximum hardness and toughness needed in weld metal and in base metal heat-affected zones for the intended service."
    },
    {
      "type": "section_header",
      "page": 91,
      "number": "211-4.6",
      "level": 3,
      "text": "211-4.6 Surface Profile"
    },
    {
      "type": "paragraph",
      "page": 91,
      "text": "Finished surfaces should be free of undercut, notches, sharp ridges, and abrupt surface changes. Grinding may be required to eliminate irregularities or pits."
    },
    {
      "type": "section_header",
      "page": 91,
      "number": "211-4.7",
      "level": 3,
      "text": "211-4.7 Heat Treatment"
    },
    {
      "type": "paragraph",
      "page": 91,
      "text": "211-4.7.1 General. Heat treatment shall be performed in accordance with the applicable construction code or post-construction code, or owner–user specification. As"
    },
    {
      "type": "paragraph",
      "page": 91,
      "text": "an alternative to heat treatment, and if allowed by the applicable construction code or post-construction code and approved by the owner, consideration may be given to the use of alternatives such as temper bead welding procedures."
    },
    {
      "type": "paragraph",
      "page": 91,
      "text": "211-4.7.2 Prior PWHT. Consideration should be given to the effect of any prior postweld heat treatments (PWHT) and any additional PWHT for welded repairs on cladding and on strength and toughness of the base metal and welded joints."
    },
    {
      "type": "paragraph",
      "page": 91,
      "text": "211-4.7.3 Low Alloy Steels. In case of repairs to the cladding or weld overlay on low alloy steels (e.g., Cr– Mo), the repaired area may be subjected to final PWHT any time after the deposition of 5 mm ( 3 ∕ 16 in.) of the first layer of the corrosion-resistant weld deposit (unless another depth is qualified). Final PWHT may be performed either before or after the deposition of additional layers of overlay since only the first layer of weld deposit will cause a HAZ in the base metal. Subsequent"
    },
    {
      "type": "caption",
      "page": 91,
      "text": "Figure 211-4.4.1-1 Weld Seam With Back Cladding"
    },
    {
      "type": "figure",
      "page": 91,
      "caption": "(b) Finished Weld Seam With Back Clad",
      "image": "figures/article_211_weld_buildup_weld_overlay_an_diagram_2.png"
    },
    {
      "type": "paragraph",
      "page": 92,
      "text": "layers of welding would not be expected to create a new HAZ in the base metal."
    },
    {
      "type": "section_header",
      "page": 92,
      "number": "211-5",
      "level": 2,
      "text": "211-5 EXAMINATION"
    },
    {
      "type": "section_header",
      "page": 92,
      "number": "211-5.1",
      "level": 3,
      "text": "211-5.1 General"
    },
    {
      "type": "paragraph",
      "page": 92,
      "text": "211-5.1.1 Nondestructive Examination Before Welding. Consideration should be given to the need for nondestructive examination of surfaces to be welded. An appropriate method such as magnetic particle or liquid penetrant may be utilized to ensure that all defects have been removed before the welding. Any unacceptable indications that are discovered shall be removed in accordance with Article 304 ,\"Flaw Excavation and Weld Repair,\" of this Standard prior to application of weld overlay. The acceptance criteria shall be in accordance with the applicable construction code or postconstruction code."
    },
    {
      "type": "section_header",
      "page": 92,
      "number": "211-5.1.2",
      "level": 4,
      "text": "211-5.1.2 Nondestructive Examination AfterWelding."
    },
    {
      "type": "paragraph",
      "page": 92,
      "text": "Consideration should be given to the need for nondestructive examination of surfaces repaired by welding. Surface examination methods such as magnetic particle, liquid penetrant, ultrasonic, or surface eddy current may be utilized in accordance with the applicable construction code or post-construction code. Welds on base metal over 9.5 mm (3 ∕ 8 in.) thick should be examined by volumetric examination methods such as radiographic or ultrasonic testing. The acceptance criteria shall be in accordance with the applicable construction code or post-construction code."
    },
    {
      "type": "section_header",
      "page": 92,
      "number": "211-5.2",
      "level": 3,
      "text": "211-5.2 Copper Sulfate Solution Testing"
    },
    {
      "type": "paragraph",
      "page": 92,
      "text": "After removal of any damaged stainless steel weld overlay, and prior to applying new weld metal, carbon steel surfaces should be examined with copper sulfate solution to verify complete removal of stainless steel. (See ASTM A380 for copper sulfate testing.)"
    },
    {
      "type": "section_header",
      "page": 92,
      "number": "211-5.3",
      "level": 3,
      "text": "211-5.3 Liquid Penetrant Examination of Weld Overlay and Back Cladding"
    },
    {
      "type": "paragraph",
      "page": 92,
      "text": "211-5.3.1 Multiple-Layer Welds. For multiple-layer weld overlay or back cladding, liquid penetrant examination should be performed on the first layer of the weld overlay."
    },
    {
      "type": "paragraph",
      "page": 92,
      "text": "211-5.3.2 Finished Surfaces. The final surface of weld overlays, back cladding, and welds joining attachments to weld overlays or integral cladding should be liquid penetrant examined to an appropriate extent."
    },
    {
      "type": "paragraph",
      "page": 92,
      "text": "211-5.3.3 Examination and Acceptance Standards. Examination and acceptance standards shall be in accordance with the applicable construction code or postconstruction code. If no standard is specified by the applicable construction code or post-construction code, the"
    },
    {
      "type": "paragraph",
      "page": 92,
      "text": "examination may be conducted in accordance with ASME BPVC, Section V, and acceptance criteria may be in accordance with ASME BPVC, Section VIII, Division 1, Mandatory Appendix 8. Defective areas shall be repaired and reexamined."
    },
    {
      "type": "section_header",
      "page": 92,
      "number": "211-6",
      "level": 2,
      "text": "211-6 TESTING"
    },
    {
      "type": "section_header",
      "page": 92,
      "number": "211-6.1",
      "level": 3,
      "text": "211-6.1 Chemical Analysis"
    },
    {
      "type": "paragraph",
      "page": 92,
      "text": "211-6.1.1 Procedure Qualification. The chemical composition at the \"effective depth\" of the overlay or back cladding should be included in welding procedure qualification tests."
    },
    {
      "type": "paragraph",
      "page": 92,
      "text": "211-6.1.2 Production Welding. Alternatively, the chemical composition at the \"effective depth\" of the overlay or back cladding shall be reported for production welding, when specified by the owner. The acceptance criteria for production overlay and back cladding shall be in accordance with the owner's specification except as noted in this Standard."
    },
    {
      "type": "section_header",
      "page": 92,
      "number": "211-6.1.3",
      "level": 4,
      "text": "211-6.1.3 Extent of Chemistry and Ferrite Testing"
    },
    {
      "type": "paragraph",
      "page": 92,
      "text": "(a) The number of samples for chemical analysis for all types of weld overlay and back cladding, and number of ferrite measurements for austenitic stainless steel deposits shall be as specified by the owner. When required, test samples should be removed, or in situ tests should be conducted, prior to final PWHT (if applicable) at locations selected by the field inspector. Testing after PWHT is not required unless otherwise specified by the owner."
    },
    {
      "type": "paragraph",
      "page": 92,
      "text": "(1) For machine weld overlay, one sample or test from each girth weld and component (such as head, tubesheet, connection, etc.), and each back-clad seam is recommended. For manual weld overlay, two samples or tests from each girth weld and equipment component (such as head, tubesheet, connection, etc.), and each back-clad seam are recommended."
    },
    {
      "type": "paragraph",
      "page": 92,
      "text": "(2) For back-clad seams ≤ 600 mm (24 in.) in diameter, one sample for each 24 diametral-inch, or part thereof, is recommended. The 24 diametral-inch measurement is cumulative for all back-clad seams 600 mm (24 in.) diameter and smaller employing the same welding procedure, process, and filler metal."
    },
    {
      "type": "paragraph",
      "page": 92,
      "text": "EXAMPLE: One 20 in. manway and three 8 in. nozzles ≅ 44 diametral-inches; or one 500 mm manway and three 200 mm nozzles ≅ 1 100 mm diameter measurement. Therefore, two tests are required."
    },
    {
      "type": "paragraph",
      "page": 92,
      "text": "(b) For repetitive manual, semi-automatic, and automatic weld overlay operations on components > 600 mm (24 in.) diameter, two tests per welder per week may be substituted for the requirements of (a)(1) above. However, there shall be no change in welding procedure, filler metal classification, batch number of"
    },
    {
      "type": "paragraph",
      "page": 93,
      "text": "submerged arc or electroslag flux, or welding position. Authorization shall be at the discretion of the owner."
    },
    {
      "type": "section_header",
      "page": 93,
      "number": "211-6.2",
      "level": 3,
      "text": "211-6.2 Chemical Composition of Austenitic Stainless Steel Weld Deposits"
    },
    {
      "type": "paragraph",
      "page": 93,
      "text": "The chemical analysis shall be within the range specified in the original construction code, or in ASME BPVC, Section II, Part C."
    },
    {
      "type": "section_header",
      "page": 93,
      "number": "211-6.3",
      "level": 3,
      "text": "211-6.3 Ferrite Testing of Austenitic Stainless Steel Weld Deposits"
    },
    {
      "type": "paragraph",
      "page": 93,
      "text": "Suggested requirements for austenitic stainless steel ferrite numbers are as follows:"
    },
    {
      "type": "paragraph",
      "page": 93,
      "text": "(a) The ferrite content of the deposited weld overlay or back cladding at the effective depth (as defined in section 211-1 ) should be as follows:"
    },
    {
      "type": "paragraph",
      "page": 93,
      "text": "(1) For Type 304, 304L, 316, 316L, and 317L, the FN range should be 4 to 10."
    },
    {
      "type": "paragraph",
      "page": 93,
      "text": "(2) For Type 347, the FN range should be 3 to 10. (b) The ferrite content should be determined by one of the following:"
    },
    {
      "type": "paragraph",
      "page": 93,
      "text": "(1) the actual, as-deposited chemical composition and the WRC-1992 Constitution Diagram"
    },
    {
      "type": "paragraph",
      "page": 93,
      "text": "(2) magnetic instrument as listed in AWS A4.2/ A4.2M"
    },
    {
      "type": "section_header",
      "page": 93,
      "number": "211-6.4",
      "level": 3,
      "text": "211-6.4 Calibration of Magnetic Ferrite Testing Gages"
    },
    {
      "type": "paragraph",
      "page": 93,
      "text": "(a) Magnetic gages should be calibrated and certified per AWS A4.2/A4.2M. An annual calibration certification should be available to theinspector. Prior to use in production, instrument calibration should be verified on at least two standards (calibration test blocks) with a minimum ferrite spread of 5 FN. At least one of these standards should have a FN of 4 to 10."
    },
    {
      "type": "paragraph",
      "page": 93,
      "text": "(b) These standards should be one of the following:"
    },
    {
      "type": "paragraph",
      "page": 93,
      "text": "(1) primary or secondary weld metal standards described in AWS A4.2/A4.2M"
    },
    {
      "type": "paragraph",
      "page": 93,
      "text": "(2) samples with certified chemical analyses referenced to the WRC-1992 (FN) Diagram or the DeLong (FN) Diagram"
    },
    {
      "type": "paragraph",
      "page": 93,
      "text": "(3) samples with ferrite content measured by metallographic techniques"
    },
    {
      "type": "section_header",
      "page": 93,
      "number": "211-6.5",
      "level": 3,
      "text": "211-6.5 Ferricyanide Testing of Ni – Cu (Alloy 400) and Cu – Ni Alloys"
    },
    {
      "type": "paragraph",
      "page": 93,
      "text": "(a) Ferricyanide testing should be performed on all nickel–copper [Alloy 400 (Monel), 67Ni–30Cu] and copper–nickel (70Cu–30Ni, 90Cu–10Ni) alloy overlays and back cladding."
    },
    {
      "type": "paragraph",
      "page": 93,
      "text": "(b) Ferricyanide tests should be performed on 100% of finished nickel–copper or copper–nickel overlays and back cladding deposits. The results should not indicate the presence of free iron."
    },
    {
      "type": "paragraph",
      "page": 93,
      "text": "The suggested test procedure is as follows:"
    },
    {
      "type": "paragraph",
      "page": 93,
      "text": "(1) The surface to be examined should be prepared by a method that does not cause contamination by free iron. A solvent or detergent solution should remove oil, grease, and dirt. A pickling solution may be used to remove oxides. The surface should be thoroughly rinsed after pickling or detergent cleaning, using distilled or de-ionized water. If mechanical surface preparation is required, new emery paper or grinding wheels, and"
    },
    {
      "type": "paragraph",
      "page": 93,
      "text": "nonferritic buffing wheels and brushes should be used. (2) Suggested composition of the test solution is as follows:"
    },
    {
      "type": "paragraph",
      "page": 93,
      "text": "(-a) 90% by volume potassium ferricyanide (4% solution)"
    },
    {
      "type": "paragraph",
      "page": 93,
      "text": "(-b) 10% by volume solution consisting of 1 part concentrated hydrochloric acid (36% to 38% by weight HCl) and 9 parts distilled water"
    },
    {
      "type": "paragraph",
      "page": 93,
      "text": "(3) Fresh test solution should be prepared immediately before application."
    },
    {
      "type": "paragraph",
      "page": 93,
      "text": "(4) The testing solution's reaction should be checked on samples of nickel–copper or copper–nickel and carbon steel. A blue color should appear immediately on carbon steel. No color should appear on nickel–copper or copper– nickel within 10 min. If color does appear, the solution is too acidic, and new solution should be formulated."
    },
    {
      "type": "paragraph",
      "page": 93,
      "text": "(5) Solution should be applied to the tested surface by spraying (using an atomizer) or drop-by-drop (using an eyedropper). Appearance of a definite blue color within 2 min indicates the presence of free iron. A light blue tint should be considered insignificant."
    },
    {
      "type": "paragraph",
      "page": 93,
      "text": "(6) Questions regarding determination of iron content based on the degree of blueness should be resolved by spot chemical analysis. The iron content should not exceed 6%."
    },
    {
      "type": "section_header",
      "page": 93,
      "number": "211-6.6",
      "level": 3,
      "text": "211-6.6 Hydrostatic Testing"
    },
    {
      "type": "paragraph",
      "page": 93,
      "text": "The inspector should be consulted to establish the need for hydrostatic testing of equipment after repairs are complete. Pressure testing is generally not needed for weld buildup and restoration type repairs, but if specified, should be in accordance with the construction code or post-construction code."
    },
    {
      "type": "section_header",
      "page": 93,
      "number": "211-7",
      "level": 2,
      "text": "211-7 REFERENCES <22>"
    },
    {
      "type": "paragraph",
      "page": 93,
      "text": "The following is a list of publications referenced in this Article. Unless otherwise specified, the latest edition shall apply."
    },
    {
      "type": "paragraph",
      "page": 93,
      "text": "ANSI/NB-23-2007, National Board Inspection Code Publisher: National Board of Boiler and Pressure Vessel Inspectors (NBBI), 1055 Crupper Avenue, Columbus, OH 43229 (www.nationalboard.org )"
    },
    {
      "type": "paragraph",
      "page": 93,
      "text": "API RP 582, Welding Guidelines for the Chemical, Oil and Gas Industries"
    },
    {
      "type": "paragraph",
      "page": 94,
      "text": "API RP 934, Materials and Fabrication Requirements for 21 ∕ 4Cr-1Mo and 3Cr-1Mo Steel Heavy Wall Pressure Vessels for High Temperature, High Pressure Hydrogen Service Publisher: American Petroleum Institute (API), 200 Massachusetts Avenue NW, Suite 1100, Washington, DC 20001-5571 (www.api.org ) ASME Boiler and Pressure Vessel Code, 2007 Edition, Section II, Part C — Specifications for Welding Rods, Electrodes, and Filler Metals ASME Boiler and Pressure Vessel Code, 2007 Edition, Section V — Nondestructive Examination ASME Boiler and Pressure Vessel Code, 2007 Edition, Section VIII, Division 1 — Rules for Construction of Pressure Vessels ASME Boiler and Pressure Vessel Code, 2007 Edition, Section IX — Welding and Brazing Qualifications Publisher: The American Society of Mechanical Engineers (ASME), Two Park Avenue, New York, NY 10016-5990 (www.asme.org) ASTM A380, Standard Practice for Cleaning, Descaling, and Passivation of Stainless Steel Parts, Equipment, and Systems Publisher: American Society for Testing and Materials (ASTM International), 100 Barr Harbor Drive, P.O. Box C700, West Conshohocken, PA 19428-2959 (www.astm.org ) AWS A4.2/A4.2M:2006 ISO 8249:2000), Standard Practice for Calibrating Magnetic Instruments to Measure the Delta Ferritic Content of Austenitic and Duplex Ferritic-Austenitic Stainless Steel Weld Metal Publisher: American Welding Society (AWS), 8669 NW 36 Street, No. 130, Miami, FL 33166 (www.aws.org) Repairs of Deaerators Publisher: Electric Power Research Institute (EPRI), 3420 Hillview Avenue, Palo Alto, CA 94304 (www.epri.com ) Baker, K., Jr., R. Sloan, J. R. Sloan, and E. Upitis. Repair of a 21 ∕4Cr-1Mo Petrochemical Reactor WRC Bulletin 412:95-105 WRC-1992,Constitution Diagram for Stainless Steel Weld Metals; Kotecki, D.J. and Siewert, T.A."
    }
  ]
}
