Repository: danivelas0/asme-pcc

File: resources/asme_pcc/pcc_2/part_2_welded_repairs/article_205_weld_ring_gaskets_welded_lip/article_205_weld_ring_gaskets_welded_lip.json
{
  "code": "ASME PCC-2",
  "edition": "2022",
  "part": "Part 2 - WELDED REPAIRS",
  "chapter_kind": "article",
  "chapter_id": "205",
  "chapter_title": "Weld Ring Gaskets (Welded Lip Seals)",
  "parent_article": null,
  "appendix_class": null,
  "source_pages": [
    49,
    54
  ],
  "outline_pages": [
    49,
    54
  ],
  "extraction": {
    "tool": "marker 2.0.0",
    "source": "embedded text layer (born-digital, disable_ocr)",
    "llm": "gemini-3.5-flash",
    "image_format": "PNG",
    "boundaries": "PDF outline, refined to opening SectionHeader",
    "date": "2026-09-05"
  },
  "counts": {
    "blocks": 121,
    "figures": 5,
    "tables": 0,
    "equations": 0
  },
  "blocks": [
    {
      "type": "section_header",
      "page": 49,
      "number": "205",
      "level": 1,
      "text": "Article 205 Weld Ring Gaskets (Welded Lip Seals)"
    },
    {
      "type": "section_header",
      "page": 49,
      "number": "205-1",
      "level": 2,
      "text": "205-1 DESCRIPTION"
    },
    {
      "type": "paragraph",
      "page": 49,
      "text": "(a) A weld ring gasket consists of a pair of metallic rings. Each individual ring is welded to its respective flange face before assembly. Upon assembly of the joint, the two rings are welded together at their outer periphery. Use of weld ring gaskets is an option when conventional gaskets are considered undesirable and the need for disassembly of the joint is infrequent. These gaskets are generally described as being semidetachable, as the welded sealing joint needs to be undone as well as the flange bolts."
    },
    {
      "type": "paragraph",
      "page": 49,
      "text": "(b) Several types of weld ring gaskets are available including membrane weld ring gaskets (Figure 205-1-1), weld ring gaskets (Figure 205-1-2), and hollow-lip weld ring gaskets (Figure 205-1-3 )."
    },
    {
      "type": "paragraph",
      "page": 49,
      "text": "(c) Weld ring gaskets have been most commonly referred to as welded lip seals in the United States. The term \"ring\" is also used in this Article to refer to weld ring gaskets."
    },
    {
      "type": "section_header",
      "page": 49,
      "number": "205-2",
      "level": 2,
      "text": "205-2 LIMITATIONS"
    },
    {
      "type": "section_header",
      "page": 49,
      "number": "205-2.1",
      "level": 3,
      "text": "205-2.1 Additional Requirements"
    },
    {
      "type": "paragraph",
      "page": 49,
      "text": "Part 1 of this Standard contains additional requirements and limitations. This Article shall be used in"
    },
    {
      "type": "figure",
      "page": 49,
      "image": "figures/article_205_weld_ring_gaskets_welded_lip_diagram_14.png"
    },
    {
      "type": "section_header",
      "page": 49,
      "number": "205-2.2",
      "level": 3,
      "text": "205-2.2 Additional Considerations and Limitations"
    },
    {
      "type": "paragraph",
      "page": 49,
      "text": "This Article is limited to weld ring gasket construction similar to that described in section 205-1. The seal manufacturer's specific recommendations and requirements should be followed for installation, repair, or replacement of weld ring gaskets."
    },
    {
      "type": "paragraph",
      "page": 49,
      "text": "NOTE: Some weld ring gasket manufacturers will provide guidance regarding maximum number of times that a given pair of weld ring gaskets may be cut and rewelded before replacement is required; the manufacturers should be consulted for their recommendation and disassembly procedure if applicable. If reuse of the rings is attempted, a lack of care in the cutting of the rings for disassembly could damage them beyond the ability to repair them successfully."
    },
    {
      "type": "section_header",
      "page": 49,
      "number": "205-3",
      "level": 2,
      "text": "205-3 DESIGN"
    },
    {
      "type": "paragraph",
      "page": 49,
      "text": "(a) This Article applies to the removal and replacement of failed weld ring gaskets or the installation of weld ring gaskets to replace conventional gaskets."
    },
    {
      "type": "paragraph",
      "page": 50,
      "text": "(b) Membrane weld ring gaskets consist of two similar rings each of which is typically about 4-mm (0.16-in.) thick. The gasket material is generally made of the same or related material as the flange to account for issues such as chemical and weld compatibility, thermal conductivity, and radial differential expansion. Each ring is individually welded to its mating flange by an inside joint weld. Upon joint assembly, a second welding operation joins the two rings at their outer diameter, which provides for a fully welded joint."
    },
    {
      "type": "paragraph",
      "page": 50,
      "text": "(c) Membrane weld ring gaskets and weld ring gaskets cannot accommodate much radial differential expansion. Depending upon the style of the gasket, the radial differential movement can be as little as 0.1 mm (0.004 in.) but not more than 0.5 mm (0.02 in.)."
    },
    {
      "type": "paragraph",
      "page": 50,
      "text": "(d) Welds associated with weld ring gaskets are seal welds and not strength welds. Weld ring gasket width should be designed to resist the internal pressure in the hoop direction."
    },
    {
      "type": "paragraph",
      "page": 50,
      "text": "(e) Weld ring gaskets and hollow-lip weld ring gaskets typically have a seal body thickness of about 15 mm (0.59 in.) ( Figures 205-1-2 and 205-1-3)."
    },
    {
      "type": "paragraph",
      "page": 50,
      "text": "(f) Hollow-lip weld ring gaskets offer improved stress conditions in the seal weld at the outer periphery and have increased ability to absorb movement. Hollow-lip weld ring gaskets should be used for joint assembly where flange differential thermal radial expansion can occur. Hollow-lip weld ring gaskets can accommodate up to 5 mm (0.2 in.) radial differential expansion depending on the geometry of the torus."
    },
    {
      "type": "paragraph",
      "page": 50,
      "text": "(g) Finite difference or finite element analysis should be performed on the flanges associated with a given joint to determine the relative radial flange movement and the effect on the stress in the lip weld ring welds if the following conditions exist:"
    },
    {
      "type": "paragraph",
      "page": 50,
      "text": "(1) The materials of construction that the lip weld ring welds to or the lip weld ring itself has significantly different coefficients of expansion, or the flanges have significantly different thermal mass and the operating temperature exceeds 93°C (200°F)."
    },
    {
      "type": "paragraph",
      "page": 50,
      "text": "(2) The operating temperature exceeds 176°C (350°F)."
    },
    {
      "type": "paragraph",
      "page": 50,
      "text": "(h) A review should be made to determine if there is sufficient room to perform the seal weld on the outer periphery of the weld ring gasket. If sufficient room does not exist with traditional flanges, then special flanges incorporating beveling of the flanges between the mating surfaces may be required (Figure 205-1-1) . NOTE: An example of a flange bevel is shown in Figure 205-1-1 . However, the flange bevel may also be applied to Figure 205-1-2 or Figure 205-1-3 if determined to be necessary."
    },
    {
      "type": "paragraph",
      "page": 50,
      "text": "(i) When used as a replacement for conventional gaskets in an existing joint, the following should be considered:"
    },
    {
      "type": "paragraph",
      "page": 50,
      "text": "(1) Weld ring gaskets do not require any compressive stress to maintain the seal in flange design terms since they are self-energized seals. Therefore, the only flange bolting required is for hydrostatic end loading and external axial and moment loads. When used to replace conventional gaskets, the existing flanges and bolting should be assessed in accordance with the applicable code to ensure they are adequate."
    },
    {
      "type": "paragraph",
      "page": 50,
      "text": "(2) The outside diameter of the seal body is typically located at or just beyond the outside of the flange facing. The seal lips should extend beyond the main body of the seal; therefore, clearance between the seal body and the bolting should be provided. If there is insufficient clearance, locating the seal body outside diameter inside the flange facing outside diameter should be considered; this alternate approach does not work with membrane weld ring gasket designs."
    },
    {
      "type": "paragraph",
      "page": 50,
      "text": "(3) Slight beveling of the flanges may be required to provide adequate clearance for welding thelips [see (h)]. A review of the flange design should be made considering the location of the seal and any flange beveling to ensure the flanges are adequate."
    },
    {
      "type": "paragraph",
      "page": 50,
      "text": "(4) Follow para. 205-4.3 when replacing conventional gaskets with weld ring gaskets."
    },
    {
      "type": "figure",
      "page": 50,
      "number": "205-1-3",
      "caption": "Figure 205-1-3 Hollow-Lip Weld Ring Gaskets",
      "image": "figures/figure_205_1_3.png"
    },
    {
      "type": "section_header",
      "page": 51,
      "number": "205-4",
      "level": 2,
      "text": "205-4 FABRICATION"
    },
    {
      "type": "section_header",
      "page": 51,
      "number": "205-4.1",
      "level": 3,
      "text": "205-4.1 Preparation"
    },
    {
      "type": "paragraph",
      "page": 51,
      "text": "Although some design information is available from weld ring gasket manufacturers, weld ring gaskets are predominantly custom designed to suit the specific application."
    },
    {
      "type": "section_header",
      "page": 51,
      "number": "205-4.2",
      "level": 3,
      "text": "205-4.2 Disassembly Procedure for an Existing Weld-Ring Gasket"
    },
    {
      "type": "paragraph",
      "page": 51,
      "text": "Step 1. Before disassembly, mark four bolt holes per flange at 90 deg to each other. Bolt holes should be marked on the same stud hole per flange with numbers 1, 2, 3, and 4. If it is possible to re-install the flange in more than one orientation, the flange should also be marked to ensure that it is re-installed with the original orientation."
    },
    {
      "type": "paragraph",
      "page": 51,
      "text": "Step 2. If the flange assembly has 16 or more studs, remove studs, leaving every fourth stud. On smaller flanges with less than 16 studs, remove every other stud."
    },
    {
      "type": "paragraph",
      "page": 51,
      "text": "Step 3. Using a cutting wheel or cut-off disc, carefully grind the seal weld at the edge of the seal lips between studs that have been left in place. Grinding should be the minimum amount necessary to remove the weld. Grinding fixtures are available from some of the seal manufacturers to assist in grinding the welds."
    },
    {
      "type": "paragraph",
      "page": 51,
      "text": "NOTE: In the case of hollow-lip weld ring gaskets, there is a potential that some residual contents may be present and those contents can still be under some residual pressure."
    },
    {
      "type": "paragraph",
      "page": 51,
      "text": "Step 4. Use liquid penetrant examination, or an alternate examination technique such as a feeler gauge, around the edge of the seal to ensure the weld has been removed. Damage to the seal will occur if the weld is not completely removed prior to completely separating the connection."
    },
    {
      "type": "paragraph",
      "page": 51,
      "text": "Step 5. If the flange assembly has 16 or more studs, install studs in the center hole of each group of bolt holes from which studs were previously removed in Step 2. Every other hole now should have a stud installed. On smaller flanges with less than 16 studs, install studs back into the holes from which studs were removed in Step 2."
    },
    {
      "type": "paragraph",
      "page": 51,
      "text": "Step 6. The reinstalled studs should be tightened or tensioned to a load not exceeding the original assembly load."
    },
    {
      "type": "paragraph",
      "page": 51,
      "text": "Step 7. Remove studs that were originally left installed in Step 2."
    },
    {
      "type": "paragraph",
      "page": 51,
      "text": "Step 8. Grind and inspect seal lips of the remainder of the seal as specified in Steps 3 and 4."
    },
    {
      "type": "paragraph",
      "page": 51,
      "text": "Step 9. Remove remaining studs and separate the joint. Step 10. Protect the seal surfaces during any maintenance and handling activities to avoid damage to the weld ring gasket."
    },
    {
      "type": "paragraph",
      "page": 51,
      "text": "Step 11. If the weld ring gasket is attached to a flange with a weld-overlaid surface, the weld overlay should be examined to ensure that it remains intact from the seal"
    },
    {
      "type": "paragraph",
      "page": 51,
      "text": "removal operation, or that no defects in the fillet welds exist that could compromise future operation. An examination method using a copper sulfate solution or similar method should be used to ensure the integrity of the weld overlay."
    },
    {
      "type": "section_header",
      "page": 51,
      "number": "205-4.3",
      "level": 3,
      "text": "205-4.3 Assembly Procedure for a New Weld Ring Gasket"
    },
    {
      "type": "paragraph",
      "page": 51,
      "text": "Step 1. Ensure that the flange gasket surface is clean and free of foreign material that may affect the fit-up or weld quality."
    },
    {
      "type": "paragraph",
      "page": 51,
      "text": "Step 2. Check the flange surface for flatness in accordance with ASME PCC-1, Nonmandatory Appendix D. The flatness should be better than hard gasket criterion."
    },
    {
      "type": "paragraph",
      "page": 51,
      "text": "Step 3. Install four centering pins into the four marked holes on the flange identified in para. 205-4.2, Step 1, and center the pin in the hole."
    },
    {
      "type": "paragraph",
      "page": 51,
      "text": "Step 4. Place a ring gasket on one of the flanges and locate the ring inside the centering pins with the lip of the ring forming a gap between the flange and the outside of the weld ring (Figure 205-4.3-1)."
    },
    {
      "type": "paragraph",
      "page": 51,
      "text": "Step 5. Center the ring on the flange using feeler gauges between the centering pins and the weld ring until all the gaps are equal [±0.25 mm (0.01 in.)]. Clamp the ring in place using a sufficient number of clamps to hold the seal in place on the flange. The clamps should hold the seal tightly against the flange surface. If there is any gap between the seal and the flange surface, when the joint is assembled, the attachment welds may fail and joint leakage can occur."
    },
    {
      "type": "paragraph",
      "page": 51,
      "text": "Step 6. Weld the ring to the flange as follows:"
    },
    {
      "type": "figure",
      "page": 51,
      "number": "205-4.3-1",
      "caption": "Figure 205-4.3-1 Centering Pin Arrangement",
      "image": "figures/figure_205_4_3_1.png"
    },
    {
      "type": "paragraph",
      "page": 52,
      "text": "(a) Tack the weld ring to the flange on the inside diameter of the ring, then completely weld the ring to the flange on the inside diameter of the ring (Figure 205-4.3-2)."
    },
    {
      "type": "paragraph",
      "page": 52,
      "text": "(b) Care should be taken at all weld starting and stopping points to prevent weld defects, which can cause joint leakage."
    },
    {
      "type": "paragraph",
      "page": 52,
      "text": "(c) Welding procedures, welders, and welding operators should be qualified in accordance with the current requirements of the applicable construction code or post-construction code."
    },
    {
      "type": "paragraph",
      "page": 52,
      "text": "(d) If the weld ring gasket is attached to a flange with a weld-overlaid surface, refer to the information in para. 205-4.2, Step 11 . If the flange involves a low alloy chrome-moly base metal, care should be taken to minimize the heat input to mitigate the need for postweld heat treatment."
    },
    {
      "type": "paragraph",
      "page": 52,
      "text": "(e) If not otherwise specified, ASME BPVC, Section IX; AWS D1.1/D1.1M; or AWS D1.6/D1.6M, as applicable, may be used for procedure and performance qualifications."
    },
    {
      "type": "paragraph",
      "page": 52,
      "text": "Step 7. Remove centering pins."
    },
    {
      "type": "paragraph",
      "page": 52,
      "text": "Step 8. Examine the weld both visually and by the liquid penetrant method."
    },
    {
      "type": "paragraph",
      "page": 52,
      "text": "Step 9. Repeat Steps 1 through 7 using the mating weld ring gasket and flange."
    },
    {
      "type": "paragraph",
      "page": 52,
      "text": "Step 10. Carefully clean and inspect the seal mating surfaces for foreign material or damage — do not proceed if damage is visible."
    },
    {
      "type": "paragraph",
      "page": 52,
      "text": "Step 11. Position the flange/seal joint for assembly."
    },
    {
      "type": "paragraph",
      "page": 52,
      "text": "Step 12. Install a lubricated stud in every other bolt hole."
    },
    {
      "type": "paragraph",
      "page": 52,
      "text": "Step 13. Check the radial alignment of the weld rings, 0.75 mm (0.03 in.) maximum misalignment is allowed."
    },
    {
      "type": "paragraph",
      "page": 52,
      "text": "Step 14. Once the weld rings are radially aligned, the studs should be tightened in accordance with ASME PCC-1, section 10 or one of the alternative tightening procedures of ASME PCC-1, Nonmandatory Appendix F. Target bolt"
    },
    {
      "type": "paragraph",
      "page": 52,
      "text": "pre-stress should be determined in accordance with ASME PCC-1, Nonmandatory Appendix O using the following criteria:"
    },
    {
      "type": "list_item",
      "page": 52,
      "text": "(a) a gasket seating stress of 10 ksi (69 MPa)"
    },
    {
      "type": "list_item",
      "page": 52,
      "text": "(b) aminimum gasket seating stress of 5 ksi (34MPa)"
    },
    {
      "type": "list_item",
      "page": 52,
      "text": "(c) a minimum gasket operating stress of 2 ksi (14 MPa)"
    },
    {
      "type": "paragraph",
      "page": 52,
      "text": "(d) a maximum gasket stress of 60 ksi (414 MPa) (e) an assembly flange rotation limit of 1 deg (unless further assessment of the effect on the weld stress levels is conducted)."
    },
    {
      "type": "paragraph",
      "page": 52,
      "text": "Step 15. Check the gap between the weld rings using a 0.25 mm (0.01 in.) feeler gauge. Repeat this around the flange checking where studs are not installed. If the gap exceeds 0.25 mm (0.01 in.), or a suitable gap is determined during the weld procedure qualification, perform one of the following:"
    },
    {
      "type": "paragraph",
      "page": 52,
      "text": "(a) Increase load on the studs."
    },
    {
      "type": "paragraph",
      "page": 52,
      "text": "(b) Install the remaining studs over the area where the gap exceeds 0.25 mm (0.01 in.) or a suitable width determined during the weld procedure qualification. When performing the weld on the outer periphery of the welding lip in Step 16, remove one stud at a time and weld the lip. Replace the stud and repeat over the next segment."
    },
    {
      "type": "paragraph",
      "page": 52,
      "text": "(c) Mechanically deform the gasket to reduce the gap."
    },
    {
      "type": "paragraph",
      "page": 52,
      "text": "Step 16. Weld the outside periphery of the lip of the weld ring between studs, and examine the weld both visually and by the liquid penetrant method (Figure 205-4.3-3)."
    },
    {
      "type": "paragraph",
      "page": 52,
      "text": "Step 17. Install lubricated studs into remaining bolt holes and tighten the studs using the method indicated in Step 14."
    },
    {
      "type": "paragraph",
      "page": 52,
      "text": "Step 18. Remove the original studs installed in Step 12 and complete the welding of the outside periphery of the lip in between studs, and examine the weld both visually and by the liquid penetrant method."
    },
    {
      "type": "paragraph",
      "page": 52,
      "text": "Step 19. Install studs in remaining holes and tighten the studs using a bolting pattern as indicated in Step 14."
    },
    {
      "type": "figure",
      "page": 52,
      "number": "205-4.3-2",
      "caption": "Figure 205-4.3-2 Clamped Lip Seal",
      "image": "figures/figure_205_4_3_2.png"
    },
    {
      "type": "figure",
      "page": 52,
      "image": "figures/article_205_weld_ring_gaskets_welded_lip_picture_4.png"
    },
    {
      "type": "caption",
      "page": 52,
      "text": "Figure 205-4.3-3 Assembled Lip Seal"
    },
    {
      "type": "paragraph",
      "page": 52,
      "text": "Welded lip"
    },
    {
      "type": "paragraph",
      "page": 53,
      "text": "Step 20. Check and adjust the bolt preload of all studs. Complete circular passes or additional tensioning passes until nuts no longer turn at the target bolt stress."
    },
    {
      "type": "section_header",
      "page": 53,
      "number": "205-4.4",
      "level": 3,
      "text": "205-4.4 Procedure for Weld Ring Gasket and Membrane Weld Ring Gasket Seal Replacement"
    },
    {
      "type": "paragraph",
      "page": 53,
      "text": "When it has been determined that a weld ring gasket needs to be replaced, Steps 1through6should be followed. NOTE: Reasons for replacement of a weld ring gasket include, but are not limited to the following:"
    },
    {
      "type": "paragraph",
      "page": 53,
      "text": "(a) the recommendation of the weld ring manufacturer after consideration of the specific conditions"
    },
    {
      "type": "list_item",
      "page": 53,
      "text": "(b) damage of the rings upon disassembly such that the rings cannot be successfully reassembled and rewelded"
    },
    {
      "type": "list_item",
      "page": 53,
      "text": "(c) for welded lip seals, when the lip extends less than 1.5 mm (0.06 in.) from the body of the seal ring"
    },
    {
      "type": "paragraph",
      "page": 53,
      "text": "Step 1. Disassemble the joint per para. 205-4.2."
    },
    {
      "type": "paragraph",
      "page": 53,
      "text": "Step 2. Carefully grind off the fillet welds that attach the seal halves to the flanges. Grind the welds until the seal halves release from the flanges, but be careful not to gouge the flange facing. Very slight grinding below the flange surface will not affect sealing."
    },
    {
      "type": "paragraph",
      "page": 53,
      "text": "Step 3. Remove the seal halves. Do not pry seal to break welds as tearing of the flange surface could occur."
    },
    {
      "type": "paragraph",
      "page": 53,
      "text": "Step 4. Grind any weld remaining on the flange surfaces flush with the flange surface. The flange surface should be checked for flatness in accordance with ASME PCC-1, Nonmandatory Appendix D. The flatness should be better than hard gasket criterion. If the weld ring gasket is attached to a flange with a weld-overlaid surface, the weld overlay should be examined to ensure that it remains intact, or that no defects in the fillet welds exist that could compromise future operation. An examination method using a copper sulfate solution or similar method should be used to ensure the integrity of the weld overlay."
    },
    {
      "type": "paragraph",
      "page": 53,
      "text": "Step 5. Install a new seal half on each flange per para. 205-4.3, Steps 1 through 8 ."
    },
    {
      "type": "paragraph",
      "page": 53,
      "text": "Step 6. Assemble the joint per para. 205-4.3, Steps 9 through 19."
    },
    {
      "type": "section_header",
      "page": 53,
      "number": "205-5",
      "level": 2,
      "text": "205-5 NDE EXAMINATIONS"
    },
    {
      "type": "paragraph",
      "page": 53,
      "text": "ASME Boiler and Pressure Vessel Code, Section V should be used for NDE examination methods."
    },
    {
      "type": "section_header",
      "page": 53,
      "number": "205-5.1",
      "level": 3,
      "text": "205-5.1 Visual Examination"
    },
    {
      "type": "paragraph",
      "page": 53,
      "text": "All weld ring gasket fit-ups should be visually examined prior to welding. All finished welds, including repair welds, for weld ring gaskets should be visually (VT) examined."
    },
    {
      "type": "section_header",
      "page": 53,
      "number": "205-5.2",
      "level": 3,
      "text": "205-5.2 Liquid Penetrant Examination"
    },
    {
      "type": "paragraph",
      "page": 53,
      "text": "All finished welds, including repair welds, for weld ring gaskets should be examined using liquid penetrant examination (PT)."
    },
    {
      "type": "section_header",
      "page": 53,
      "number": "205-5.3",
      "level": 3,
      "text": "205-5.3 Ultrasonic Examination"
    },
    {
      "type": "paragraph",
      "page": 53,
      "text": "For hollow-lip weld ring gaskets, if it is possible to volumetrically examine the butt weld on the outer periphery of the torus, the butt weld should be ultrasonically examined (UT)."
    },
    {
      "type": "section_header",
      "page": 53,
      "number": "205-5.4",
      "level": 3,
      "text": "205-5.4 Acceptance Criteria"
    },
    {
      "type": "paragraph",
      "page": 53,
      "text": "205-5.4.1 VT Acceptance Criteria. All surfaces shall be free of cracks, incomplete fusion, undercut, slag, and porosity."
    },
    {
      "type": "paragraph",
      "page": 53,
      "text": "205-5.4.2 PT Acceptance Criteria. No relevant indications."
    },
    {
      "type": "paragraph",
      "page": 53,
      "text": "205-5.4.3 UT Acceptance Criteria. The acceptance criteria shall satisfy the applicable construction code or post-construction code. The user should consider the consequences of a leak in the selection of the appropriate extent of examination and acceptance criteria."
    },
    {
      "type": "section_header",
      "page": 53,
      "number": "205-6",
      "level": 2,
      "text": "205-6 TESTING"
    },
    {
      "type": "paragraph",
      "page": 53,
      "text": "(a) After the flange joint is reassembled in the field, it should be subjected to a leak test prior to being placed in"
    },
    {
      "type": "list_item",
      "page": 53,
      "text": "service, or an in-service leak test."
    },
    {
      "type": "list_item",
      "page": 53,
      "text": "(b) An in-service leak test is one in which the joint is monitored for leakage as pressure is increased in the system."
    },
    {
      "type": "list_item",
      "page": 53,
      "text": "(c) The selection of the most appropriate testing method should consider the hazard of the service and any jurisdictional requirements. (d) For general guidance on flanged joint leak tightness"
    },
    {
      "type": "paragraph",
      "page": 53,
      "text": "testing, refer to Article 501 and ASME PCC-1, section 12."
    },
    {
      "type": "section_header",
      "page": 53,
      "number": "205-7",
      "level": 2,
      "text": "205-7 REFERENCES"
    },
    {
      "type": "paragraph",
      "page": 53,
      "text": "The following is a list of publications referenced in this Standard. Unless otherwise specified, the latest edition shall apply:"
    },
    {
      "type": "paragraph",
      "page": 53,
      "text": "ASME Boiler and Pressure Vessel Code, Section V, Nondestructive Examination"
    },
    {
      "type": "paragraph",
      "page": 53,
      "text": "ASME Boiler and Pressure Vessel Code, Section IX, Qualification Standard for Welding, Brazing, and Fusing Procedures; Welders; Brazers; and Welding, Brazing, and Fusing Operators"
    },
    {
      "type": "paragraph",
      "page": 53,
      "text": "ASME PCC-1, Pressure Boundary Bolted Flange Joint Assembly"
    },
    {
      "type": "paragraph",
      "page": 53,
      "text": "Publisher: The American Society of Mechanical Engineers (ASME), Two Park Avenue, New York, NY 10016-5990 (www.asme.org)"
    },
    {
      "type": "paragraph",
      "page": 54,
      "text": "AWS D1.1/D1.1M, Structural Welding Code — Steel AWS D1.6/D1.6M, Structural Welding Code — Stainless Steel"
    },
    {
      "type": "paragraph",
      "page": 54,
      "text": "Publisher: American Welding Society (AWS), 8669 NW 36 Street, No. 130, Miami, FL 33166-6672 (www.aws.org )"
    }
  ]
}
