Repository: danivelas0/asme-pcc

File: resources/bpvc_ii_d_customary_2025/notes_table_6b.json
{
  "source": {
    "code": "ASME BPVC Section II, Part D (U.S. Customary)",
    "edition": "2025",
    "title": "ASME Boiler and Pressure Vessel Code, Section II - Materials, Part D - Properties (U.S. Customary)",
    "extracted_from": "D Customary 2025 .pdf",
    "note": "Technical content only. Publisher front/back matter, running heads and printed folios are omitted. Values are as printed; the ASME ellipsis (no value / not permitted) is represented as null. NP = Not Permitted and SPT = Supports Only are kept verbatim where printed."
  },
  "document": "NOTES TO TABLE 6B",
  "applies_to": "Table 6B",
  "pdf_pages": [
    626,
    626
  ],
  "item_count": 13,
  "sections": [
    {
      "section": "GENERAL NOTES",
      "items": [
        {
          "id": "(a)",
          "text": "The stress values in this Table may be interpolated to determine values for intermediate temperatures. The values at intermediate temperatures shall be rounded to the same number of decimal places as the value at the higher temperature between which values are being interpolated. The rounding rule is: when the next digit beyond the last place to be retained is less than 5, retain unchanged the digit in the last place retained; when the digit next beyond the last place to be retained is 5 or greater, increase by 1 the digit in the last place retained."
        },
        {
          "id": "(b)",
          "text": "Where a size limit appears in the Size/Thickness column, the limit applies to the dimension appropriate to the product form: wall thickness of tubing, pipe, pipe fittings, and hollow forgings; thickness of plate, flat bar and forgings, and polygonal bar; diameter of solid bar and bolting; and thickest cross–section of other pressure parts, e.g., castings and forgings."
        },
        {
          "id": "(c)",
          "text": "The following abbreviations are used: cond., condenser; extr., extruded; Smls., Seamless; and Wld., Welded."
        }
      ]
    },
    {
      "section": "NOTES – GENERAL REQUIREMENTS",
      "items": [
        {
          "id": "G1",
          "text": "When material is to be welded, the phosphorous deoxidized types should be specified."
        },
        {
          "id": "G2",
          "text": "When nonferrous materials conforming to Section II specifications are used in welded or brazed construction, the maximum allowable working stresses shall not exceed the values given herein for the material in the annealed condition."
        },
        {
          "id": "G3",
          "text": "For use in ASME BPVC, Section IV, eq. HG–307.2(b)(2), the maximum allowable stress at room temperature (100°F max.) shall be 10.0 ksi through 11/2 in. thickness and 9.2 ksi over 11/2 in. thickness."
        },
        {
          "id": "G4",
          "text": "Copper–silicon alloys are not always suitable when exposed to certain median and high temperatures, particularly steam above 212°F. Therefore, this material is limited to the construction of hot water boilers to be operated at a temperature not to exceed 200°F."
        },
        {
          "id": "G5",
          "text": "To be used for HLW connections only."
        },
        {
          "id": "G6",
          "text": "The stress value includes a casting quality factor of 0.8. Increased casting quality factors as a result of material examination beyond the requirement of the material specification shall not be permitted. This is not intended to apply to valves and fittings made to recognized standards."
        },
        {
          "id": "G7",
          "text": "The maximum water temperature shall not exceed 210°F."
        },
        {
          "id": "G8",
          "text": "The castings shall not be repaired."
        },
        {
          "id": "G9",
          "text": "When proof testing is required to establish design pressure, that testing shall comply with ASME BPVC, Section IV, HG–501 and HG–502.3, except that in the equation in HG–502.3, the design factor shall be 10 in lieu of 5."
        }
      ]
    },
    {
      "section": "NOTES – WELDING REQUIREMENTS",
      "items": [
        {
          "id": "W1",
          "text": "Welding or brazing is not permitted."
        }
      ]
    }
  ]
}

File: resources/bpvc_ii_d_customary_2025/notes_table_u.json
{
  "source": {
    "code": "ASME BPVC Section II, Part D (U.S. Customary)",
    "edition": "2025",
    "title": "ASME Boiler and Pressure Vessel Code, Section II - Materials, Part D - Properties (U.S. Customary)",
    "extracted_from": "D Customary 2025 .pdf",
    "note": "Technical content only. Publisher front/back matter, running heads and printed folios are omitted. Values are as printed; the ASME ellipsis (no value / not permitted) is represented as null. NP = Not Permitted and SPT = Supports Only are kept verbatim where printed."
  },
  "document": "NOTES TO TABLE U",
  "applies_to": "Table U",
  "pdf_pages": [
    862,
    862
  ],
  "item_count": 6,
  "sections": [
    {
      "section": "GENERAL NOTES",
      "items": [
        {
          "id": "(a)",
          "text": "The following abbreviations are used: ann., annealed; cond., condenser; CW, cold worked; fin., finished; fr., from; ftgs., fittings; HW, Hot worked; N, Normalized; NT, Normalized and tempered; QT, Quenched and tempered; rel., relieved; rld., rolled; Smls., Seamless; Sol., Solution; SR, stress relieved; Str., Strength; treat., treated; and Wld., Welded."
        },
        {
          "id": "(b)",
          "text": "The tabulated values of tensile strength are those which the Committee believes are suitable for use in design calculations. At temperatures above room temperature, the values of tensile strength tend toward an average or expected value which may be as much as 10% above the tensile strength trend curve adjusted to the minimum specified room temperature tensile strength. The tensile strength values do not correspond exactly to \"average\" as this term is applied to a statistical treatment of a homogeneous set of data. Neither the ASME Material Specifications nor the rules of Sections I, III, VIII, or XII require elevated temperature testing for tensile strengths of production material for use in Code components. It is not intended that results of such tests, if performed, be compared with these tabulated tensile strength values for ASME Code acceptance/rejection purposes for materials. If some elevated temperature test results on production material appear lower than the tabulated values by a large amount (more than the typical variability of material and suggesting the possibility of some error), further investigation by retest or other means should be considered."
        },
        {
          "id": "(c)",
          "text": "Notes limiting applications of these materials appear in Tables 1A, 1B, 2A, 2B, 3, 4, 5A, and 5B."
        },
        {
          "id": "(d)",
          "text": "Where specifications, grades, classes, and types are listed in this Table, and where the material specification in Section II, Part A or Part B is a dual–unit specification (e.g., SA–516/SA–516M), the values listed in this Table shall be applicable to either the customary U.S. version of the material specification or the SI units version of the material specification. For example, the values listed for SA–516 Grade 70 shall be used when SA–516M Grade 485 is used in construction."
        },
        {
          "id": "(e)",
          "text": "The values in this Table may be interpolated to determine values for intermediate temperatures. The values at intermediate temperatures shall be rounded to the same number of decimal places as the value at the higher temperature between which values are being interpolated. The rounding rule is: when the next digit beyond the last place to be retained is less than 5, retain unchanged the digit in the last place retained; when the digit next beyond the last place to be retained is 5 or greater, increase by 1 the digit in the last place retained."
        },
        {
          "id": "(f)",
          "text": "Where a size limit appears in the Size/Thickness column, the limit applies to the dimension appropriate to the product form: wall thickness of tubing, pipe, pipe fittings, and hollow forgings; thickness of plate, flat bar and forgings, and polygonal bar; diameter of solid bar and bolting; and thickest cross–section of other pressure parts, e.g., castings and forgings."
        }
      ]
    }
  ]
}

File: resources/bpvc_ii_d_customary_2025/table_1a.json (part 1 of 55)
{
  "source": {
    "code": "ASME BPVC Section II, Part D (U.S. Customary)",
    "edition": "2025",
    "title": "ASME Boiler and Pressure Vessel Code, Section II - Materials, Part D - Properties (U.S. Customary)",
    "extracted_from": "D Customary 2025 .pdf",
    "note": "Technical content only. Publisher front/back matter, running heads and printed folios are omitted. Values are as printed; the ASME ellipsis (no value / not permitted) is represented as null. NP = Not Permitted and SPT = Supports Only are kept verbatim where printed."
  },
  "table_id": "Table 1A",
  "title": "Section I; Section III, Division 1, Classes 2 and 3;* Section VIII, Division 1; and Section XII Maximum Allowable Stress Values, S, for Ferrous Materials (*See Maximum Temperature Limits for Restrictions on Class)",
  "pdf_pages": [
    58,
    221
  ],
  "page_count": 164,
  "row_count": 1808,
  "columns_identification": [
    "Nominal Composition",
    "Product Form",
    "Spec. No.",
    "Type/Grade",
    "Alloy Desig./ UNS No.",
    "Class/ Condition/ Temper",
    "Size/Thickness, in.",
    "P-No.",
    "Group No.",
    "Min. Tensile Strength, ksi",
    "Min. Yield Strength, ksi",
    "I",
    "Limits III",
    "VIII-1",
    "XII",
    "External Pressure Chart No.",
    "Notes"
  ],
  "columns_values": [
    "100",
    "150",
    "200",
    "250",
    "300",
    "400",
    "500",
    "600",
    "650",
    "700",
    "750",
    "800",
    "850",
    "900",
    "950",
    "1000",
    "1050",
    "1100",
    "1150",
    "1200",
    "1250",
    "1300",
    "1350",
    "1400",
    "1450",
    "1500",
    "1550",
    "1600",
    "1650"
  ],
  "value_axis": "Applicability and Max. Temperature",
  "column_groups": [
    "Applicability and Max. Temperature",
    "(NP = Not Permitted)",
    "(SPT = Supports Only)",
    "Maximum Allowable Stress, ksi (Multiply by 1000 to Obtain psi), for Metal Temperature, °F, Not Exceeding"
  ],
  "rows": [
    {
      "block": 1,
      "line_no": 1,
      "nominal_composition": "Carbon steel",
      "product_form": "Sheet",
      "spec_no": "SA–1008",
      "type_grade": "CS–A",
      "alloy_desig_uns_no": null,
      "class_condition_temper": null,
      "size_thickness_in": null,
      "p_no": 1,
      "group_no": 1,
      "min_tensile_strength_ksi": 40,
      "min_yield_strength_ksi": 20,
      "i": "NP",
      "limits_iii": "NP",
      "viii_1": 650,
      "xii": "NP",
      "external_pressure_chart_no": "CS–6 …",
      "notes": null,
      "values": {
        "100": 11.4,
        "150": 11.4,
        "200": 11.4,
        "250": null,
        "300": 11.4,
        "400": 11.4,
        "500": 10.9,
        "600": 10.2,
        "650": 9.99,
        "700": null,
        "750": null,
        "800": null,
        "850": null,
        "900": null,
        "950": null,
        "1000": null,
        "1050": null,
        "1100": null,
        "1150": null,
        "1200": null,
        "1250": null,
        "1300": null,
        "1350": null,
        "1400": null,
        "1450": null,
        "1500": null,
        "1550": null,
        "1600": null,
        "1650": null
      }
    },
    {
      "block": 1,
      "line_no": 2,
      "nominal_composition": "Carbon steel",
      "product_form": "Sheet",
      "spec_no": "SA–1008",
      "type_grade": "CS–B",
      "alloy_desig_uns_no": null,
      "class_condition_temper": null,
      "size_thickness_in": null,
      "p_no": 1,
      "group_no": 1,
      "min_tensile_strength_ksi": 40,
      "min_yield_strength_ksi": 20,
      "i": "NP",
      "limits_iii": "NP",
      "viii_1": 650,
      "xii": "NP",
      "external_pressure_chart_no": "CS–6 …",
      "notes": null,
      "values": {
        "100": 11.4,
        "150": 11.4,
        "200": 11.4,
        "250": null,
        "300": 11.4,
        "400": 11.4,
        "500": 10.9,
        "600": 10.2,
        "650": 9.9,
        "700": null,
        "750": null,
        "800": null,
        "850": null,
        "900": null,
        "950": null,
        "1000": null,
        "1050": null,
        "1100": null,
        "1150": null,
        "1200": null,
        "1250": null,
        "1300": null,
        "1350": null,
        "1400": null,
        "1450": null,
        "1500": null,
        "1550": null,
        "1600": null,
        "1650": null
      }
    },
    {
      "block": 1,
      "line_no": 3,
      "nominal_composition": "Carbon steel",
      "product_form": "Bar",
      "spec_no": "SA–675",
      "type_grade": 45,
      "alloy_desig_uns_no": null,
      "class_condition_temper": null,
      "size_thickness_in": null,
      "p_no": 1,
      "group_no": 1,
      "min_tensile_strength_ksi": 45,
      "min_yield_strength_ksi": 22.5,
      "i": "NP",
      "limits_iii": "650 (Cl. 3 only)",
      "viii_1": 900,
      "xii": 650,
      "external_pressure_chart_no": "CS–6",
      "notes": "G10, G22, T10",
      "values": {
        "100": 12.9,
        "150": 12.9,
        "200": 12.9,
        "250": null,
        "300": 12.9,
        "400": 12.8,
        "500": 12.2,
        "600": 11.5,
        "650": 11.1,
        "700": 10.7,
        "750": 10.4,
        "800": 9.2,
        "850": 7.9,
        "900": 5.9,
        "950": null,
        "1000": null,
        "1050": null,
        "1100": null,
        "1150": null,
        "1200": null,
        "1250": null,
        "1300": null,
        "1350": null,
        "1400": null,
        "1450": null,
        "1500": null,
        "1550": null,
        "1600": null,
        "1650": null
      }
    },
    {
      "block": 1,
      "line_no": 4,
      "nominal_composition": "Carbon steel",
      "product_form": "Wld. pipe",
      "spec_no": "SA–134",
      "type_grade": "A283A",
      "alloy_desig_uns_no": null,
      "class_condition_temper": null,
      "size_thickness_in": null,
      "p_no": 1,
      "group_no": 1,
      "min_tensile_strength_ksi": 45,
      "min_yield_strength_ksi": 24,
      "i": "NP",
      "limits_iii": "300 (Cl. 3 only)",
      "viii_1": "NP",
      "xii": "NP",
      "external_pressure_chart_no": "CS–1 W12",
      "notes": null,
      "values": {
        "100": 12.9,
        "150": null,
        "200": 12.9,
        "250": null,
        "300": 12.9,
        "400": null,
        "500": null,
        "600": null,
        "650": null,
        "700": null,
        "750": null,
        "800": null,
        "850": null,
        "900": null,
        "950": null,
        "1000": null,
        "1050": null,
        "1100": null,
        "1150": null,
        "1200": null,
        "1250": null,
        "1300": null,
        "1350": null,
        "1400": null,
        "1450": null,
        "1500": null,
        "1550": null,
        "1600": null,
        "1650": null
      }
    },
    {
      "block": 1,
      "line_no": 5,
      "nominal_composition": "Carbon steel",
      "product_form": "Plate",
      "spec_no": "SA–285",
      "type_grade": "A",
      "alloy_desig_uns_no": "K01700",
      "class_condition_temper": null,
      "size_thickness_in": null,
      "p_no": 1,
      "group_no": 1,
      "min_tensile_strength_ksi": 45,
      "min_yield_strength_ksi": 24,
      "i": 900,
      "limits_iii": 700,
      "viii_1": 900,
      "xii": 650,
      "external_pressure_chart_no": "CS–1 G10, T2",
      "notes": null,
      "values": {
        "100": 12.9,
        "150": 12.9,
        "200": 12.9,
        "250": null,
        "300": 12.9,
        "400": 12.9,
        "500": 12.9,
        "600": 12.3,
        "650": 11.9,
        "700": 11.5,
        "750": 10.7,
        "800": 9.2,
        "850": 7.9,
        "900": 5.9,
        "950": null,
        "1000": null,
        "1050": null,
        "1100": null,
        "1150": null,
        "1200": null,
        "1250": null,
        "1300": null,
        "1350": null,
        "1400": null,
        "1450": null,
        "1500": null,
        "1550": null,
        "1600": null,
        "1650": null
      }
    },
    {
      "block": 1,
      "line_no": 6,
      "nominal_composition": "Carbon steel",
      "product_form": "Wld. pipe",
      "spec_no": "SA–672",
      "type_grade": "A45",
      "alloy_desig_uns_no": "K01700",
      "class_condition_temper": null,
      "size_thickness_in": null,
      "p_no": 1,
      "group_no": 1,
      "min_tensile_strength_ksi": 45,
      "min_yield_strength_ksi": 24,
      "i": "NP",
      "limits_iii": 700,
      "viii_1": "NP",
      "xii": "NP",
      "external_pressure_chart_no": "CS–1",
      "notes": "S6, W10, W12",
      "values": {
        "100": 12.9,
        "150": null,
        "200": 12.9,
        "250": null,
        "300": 12.9,
        "400": 12.9,
        "500": 12.9,
        "600": 12.3,
        "650": 11.9,
        "700": 11.5,
        "750": null,
        "800": null,
        "850": null,
        "900": null,
        "950": null,
        "1000": null,
        "1050": null,
        "1100": null,
        "1150": null,
        "1200": null,
        "1250": null,
        "1300": null,
        "1350": null,
        "1400": null,
        "1450": null,
        "1500": null,
        "1550": null,
        "1600": null,
        "1650": null
      }
    },
    {
      "block": 1,
      "line_no": 7,
      "nominal_composition": "Carbon steel",
      "product_form": "Sheet",
      "spec_no": "SA–414",
      "type_grade": "A",
      "alloy_desig_uns_no": "K01501",
      "class_condition_temper": null,
      "size_thickness_in": null,
      "p_no": 1,
      "group_no": 1,
      "min_tensile_strength_ksi": 45,
      "min_yield_strength_ksi": 25,
      "i": "NP",
      "limits_iii": "NP",
      "viii_1": 900,
      "xii": 650,
      "external_pressure_chart_no": "CS–1 G10, T2",
      "notes": null,
      "values": {
        "100": 12.9,
        "150": 12.9,
        "200": 12.9,
        "250": null,
        "300": 12.9,
        "400": 12.9,
        "500": 12.9,
        "600": 12.8,
        "650": 12.4,
        "700": 11.9,
        "750": 10.7,
        "800": 9.2,
        "850": 7.9,
        "900": 5.9,
        "950": null,
        "1000": null,
        "1050": null,
        "1100": null,
        "1150": null,
        "1200": null,
        "1250": null,
        "1300": null,
        "1350": null,
        "1400": null,
        "1450": null,
        "1500": null,
        "1550": null,
        "1600": null,
        "1650": null
      }
    },
    {
      "block": 1,
      "line_no": 8,
      "nominal_composition": "Carbon steel",
      "product_form": "Wld. tube",
      "spec_no": "SA–178",
      "type_grade": "A",
      "alloy_desig_uns_no": "K01200",
      "class_condition_temper": null,
      "size_thickness_in": null,
      "p_no": 1,
      "group_no": 1,
      "min_tensile_strength_ksi": 47,
      "min_yield_strength_ksi": 26,
      "i": 1000,
      "limits_iii": "NP",
      "viii_1": "NP",
      "xii": "NP",
      "external_pressure_chart_no": "CS–1",
      "notes": "G4, G10, S1, T2, W13",
      "values": {
        "100": 13.4,
        "150": null,
        "200": 13.4,
        "250": null,
        "300": 13.4,
        "400": 13.4,
        "500": 13.4,
        "600": 13.3,
        "650": 12.8,
        "700": 12.4,
        "750": 10.7,
        "800": 9.2,
        "850": 7.9,
        "900": 5.9,
        "950": 4.0,
        "1000": 2.5,
        "1050": null,
        "1100": null,
        "1150": null,
        "1200": null,
        "1250": null,
        "1300": null,
        "1350": null,
        "1400": null,
        "1450": null,
        "1500": null,
        "1550": null,
        "1600": null,
        "1650": null
      }
    },
    {
      "block": 1,
      "line_no": 9,
      "nominal_composition": "Carbon steel",
      "product_form": "Wld. tube",
      "spec_no": "SA–178",
      "type_grade": "A",
      "alloy_desig_uns_no": "K01200",
      "class_condition_temper": null,
      "size_thickness_in": null,
      "p_no": 1,
      "group_no": 1,
      "min_tensile_strength_ksi": 47,
      "min_yield_strength_ksi": 26,
      "i": 1000,
      "limits_iii": "NP",
      "viii_1": 1000,
      "xii": 650,
      "external_pressure_chart_no": "CS–1",
      "notes": "G10, G24, S1, T2, W6",
      "values": {
        "100": 11.4,
        "150": 11.4,
        "200": 11.4,
        "250": null,
        "300": 11.4,
        "400": 11.4,
        "500": 11.4,
        "600": 11.3,
        "650": 10.9,
        "700": 10.5,
        "750": 9.1,
        "800": 7.8,
        "850": 6.7,
        "900": 5.0,
        "950": 3.4,
        "1000": 2.1,
        "1050": null,
        "1100": null,
        "1150": null,
        "1200": null,
        "1250": null,
        "1300": null,
        "1350": null,
        "1400": null,
        "1450": null,
        "1500": null,
        "1550": null,
        "1600": null,
        "1650": null
      }
    },
    {
      "block": 1,
      "line_no": 10,
      "nominal_composition": "Carbon steel",
      "product_form": "Smls. tube",
      "spec_no": "SA–179",
      "type_grade": null,
      "alloy_desig_uns_no": "K01200",
      "class_condition_temper": null,
      "size_thickness_in": null,
      "p_no": 1,
      "group_no": 1,
      "min_tensile_strength_ksi": 47,
      "min_yield_strength_ksi": 26,
      "i": "NP",
      "limits_iii": "NP",
      "viii_1": 900,
      "xii": 650,
      "external_pressure_chart_no": "CS–1 G10, T2",
      "notes": null,
      "values": {
        "100": 13.4,
        "150": 13.4,
        "200": 13.4,
        "250": null,
        "300": 13.4,
        "400": 13.4,
        "500": 13.4,
        "600": 13.3,
        "650": 12.8,
        "700": 12.4,
        "750": 10.7,
        "800": 9.2,
        "850": 7.9,
        "900": 5.9,
        "950": null,
        "1000": null,
        "1050": null,
        "1100": null,
        "1150": null,
        "1200": null,
        "1250": null,
        "1300": null,
        "1350": null,
        "1400": null,
        "1450": null,
        "1500": null,
        "1550": null,
        "1600": null,
        "1650": null
      }
    },
    {
      "block": 1,
      "line_no": 11,
      "nominal_composition": "Carbon steel",
      "product_form": "Smls. tube",
      "spec_no": "SA–192",
      "type_grade": null,
      "alloy_desig_uns_no": "K01201",
      "class_condition_temper": null,
      "size_thickness_in": null,
      "p_no": 1,
      "group_no": 1,
      "min_tensile_strength_ksi": 47,
      "min_yield_strength_ksi": 26,
      "i": 1000,
      "limits_iii": "NP",
      "viii_1": 1000,
      "xii": 650,
      "external_pressure_chart_no": "CS–1",
      "notes": "G10, S1, T2",
      "values": {
        "100": 13.4,
        "150": 13.4,
        "200": 13.4,
        "250": null,
        "300": 13.4,
        "400": 13.4,
        "500": 13.4,
        "600": 13.3,
        "650": 12.8,
        "700": 12.4,
        "750": 10.7,
        "800": 9.2,
        "850": 7.9,
        "900": 5.9,
        "950": 4.0,
        "1000": 2.5,
        "1050": null,
        "1100": null,
        "1150": null,
        "1200": null,
        "1250": null,
        "1300": null,
        "1350": null,
        "1400": null,
        "1450": null,
        "1500": null,
        "1550": null,
        "1600": null,
        "1650": null
      }
    },
    {
      "block": 1,
      "line_no": 12,
      "nominal_composition": "Carbon steel",
      "product_form": "Wld. tube",
      "spec_no": "SA–214",
      "type_grade": null,
      "alloy_desig_uns_no": "K01807",
      "class_condition_temper": null,
      "size_thickness_in": null,
      "p_no": 1,
      "group_no": 1,
      "min_tensile_strength_ksi": 47,
      "min_yield_strength_ksi": 26,
      "i": "NP",
      "limits_iii": "NP",
      "viii_1": 1000,
      "xii": 650,
      "external_pressure_chart_no": "CS–1",
      "notes": "G24, T2, W6",
      "values": {
        "100": 11.4,
        "150": 11.4,
        "200": 11.4,
        "250": null,
        "300": 11.4,
        "400": 11.4,
        "500": 11.4,
        "600": 11.3,
        "650": 10.9,
        "700": 10.5,
        "750": 9.1,
        "800": 7.8,
        "850": 6.7,
        "900": 5.0,
        "950": 3.4,
        "1000": 2.1,
        "1050": null,
        "1100": null,
        "1150": null,
        "1200": null,
        "1250": null,
        "1300": null,
        "1350": null,
        "1400": null,
        "1450": null,
        "1500": null,
        "1550": null,
        "1600": null,
        "1650": null
      }
    },
    {
      "block": 1,
      "line_no": 13,
      "nominal_composition": "Carbon steel",
      "product_form": "Smls. tube",
      "spec_no": "SA–556",
      "type_grade": "A2",
      "alloy_desig_uns_no": "K01807",
      "class_condition_temper": null,
      "size_thickness_in": null,
      "p_no": 1,
      "group_no": 1,
      "min_tensile_strength_ksi": 47,
      "min_yield_strength_ksi": 26,
      "i": "NP",
      "limits_iii": "NP",
      "viii_1": 1000,
      "xii": 650,
      "external_pressure_chart_no": "CS–1 G10, T2",
      "notes": null,
      "values": {
        "100": 13.4,
        "150": 13.4,
        "200": 13.4,
        "250": null,
        "300": 13.4,
        "400": 13.4,
        "500": 13.4,
        "600": 13.3,
        "650": 12.8,
        "700": 12.4,
        "750": 10.7,
        "800": 9.2,
        "850": 7.9,
        "900": 5.9,
        "950": 4.0,
        "1000": 2.5,
        "1050": null,
        "1100": null,
        "1150": null,
        "1200": null,
        "1250": null,
        "1300": null,
        "1350": null,
        "1400": null,
        "1450": null,
        "1500": null,
        "1550": null,
        "1600": null,
        "1650": null
      }
    },
    {
      "block": 1,
      "line_no": 14,
      "nominal_composition": null,
      "product_form": null,
      "spec_no": null,
      "type_grade": null,
      "alloy_desig_uns_no": null,
      "class_condition_temper": null,
      "size_thickness_in": null,
      "p_no": null,
      "group_no": null,
      "min_tensile_strength_ksi": null,
      "min_yield_strength_ksi": null,
      "i": null,
      "limits_iii": null,
      "viii_1": null,
      "xii": null,
      "external_pressure_chart_no": null,
      "notes": null,
      "values": {
        "100": null,
        "150": null,
        "200": null,
        "250": null,
        "300": null,
        "400": null,
        "500": null,
        "600": null,
        "650": null,
        "700": null,
        "750": null,
        "800": null,
        "850": null,
        "900": null,
        "950": null,
        "1000": null,
        "1050": null,
        "1100": null,
        "1150": null,
        "1200": null,
        "1250": null,
        "1300": null,
        "1350": null,
        "1400": null,
        "1450": null,
        "1500": null,
        "1550": null,
        "1600": null,
        "1650": null
      }
    },
    {
      "block": 1,
      "line_no": 15,
      "nominal_composition": "Carbon steel",
      "product_form": "Wld. pipe",
      "spec_no": "SA–53",
      "type_grade": "E/A",
      "alloy_desig_uns_no": "K02504",
      "class_condition_temper": null,
      "size_thickness_in": null,
      "p_no": 1,
      "group_no": 1,
      "min_tensile_strength_ksi": 48,
      "min_yield_strength_ksi": 30,
      "i": 900,
      "limits_iii": "NP",
      "viii_1": "NP",
      "xii": "NP",
      "external_pressure_chart_no": "CS–2",
      "notes": "G10, S1, T2",
      "values": {
        "100": 11.7,
        "150": null,
        "200": 11.7,
        "250": null,
        "300": 11.7,
        "400": 11.7,
        "500": 11.7,
        "600": 11.7,
        "650": 11.7,
        "700": 10.6,
        "750": 9.1,
        "800": 7.7,
        "850": 6.1,
        "900": 4.3,
        "950": null,
        "1000": null,
        "1050": null,
        "1100": null,
        "1150": null,
        "1200": null,
        "1250": null,
        "1300": null,
        "1350": null,
        "1400": null,
        "1450": null,
        "1500": null,
        "1550": null,
        "1600": null,
        "1650": null
      }
    },
    {
      "block": 1,
      "line_no": 16,
      "nominal_composition": "Carbon steel",
      "product_form": "Wld. pipe",
      "spec_no": "SA–53",
      "type_grade": "E/A",
      "alloy_desig_uns_no": "K02504",
      "class_condition_temper": null,
      "size_thickness_in": null,
      "p_no": 1,
      "group_no": 1,
      "min_tensile_strength_ksi": 48,
      "min_yield_strength_ksi": 30,
      "i": 900,
      "limits_iii": "300 (Cl. 3 only)",
      "viii_1": "NP",
      "xii": "NP",
      "external_pressure_chart_no": "CS–2",
      "notes": "G10, S1, T2, W12, W13",
      "values": {
        "100": 13.7,
        "150": null,
        "200": 13.7,
        "250": null,
        "300": 13.7,
        "400": 13.7,
        "500": 13.7,
        "600": 13.7,
        "650": 13.7,
        "700": 12.5,
        "750": 10.7,
        "800": 9.0,
        "850": 7.1,
        "900": 5.0,
        "950": null,
        "1000": null,
        "1050": null,
        "1100": null,
        "1150": null,
        "1200": null,
        "1250": null,
        "1300": null,
        "1350": null,
        "1400": null,
        "1450": null,
        "1500": null,
        "1550": null,
        "1600": null,
        "1650": null
      }
    },
    {
      "block": 1,
      "line_no": 17,
      "nominal_composition": "Carbon steel",
      "product_form": "Wld. pipe",
      "spec_no": "SA–53",
      "type_grade": "E/A",
      "alloy_desig_uns_no": "K02504",
      "class_condition_temper": null,
      "size_thickness_in": null,
      "p_no": 1,
      "group_no": 1,
      "min_tensile_strength_ksi": 48,
      "min_yield_strength_ksi": 30,
      "i": "NP",
      "limits_iii": "NP",
      "viii_1": 900,
      "xii": 650,
      "external_pressure_chart_no": "CS–2",
      "notes": "G24, T2, W6",
      "values": {
        "100": 11.7,
        "150": 11.7,
        "200": 11.7,
        "250": null,
        "300": 11.7,
        "400": 11.7,
        "500": 11.7,
        "600": 11.7,
        "650": 11.7,
        "700": 10.6,
        "750": 9.1,
        "800": 7.9,
        "850": 6.7,
        "900": 5.5,
        "950": null,
        "1000": null,
        "1050": null,
        "1100": null,
        "1150": null,
        "1200": null,
        "1250": null,
        "1300": null,
        "1350": null,
        "1400": null,
        "1450": null,
        "1500": null,
        "1550": null,
        "1600": null,
        "1650": null
      }
    },
    {
      "block": 1,
      "line_no": 18,
      "nominal_composition": "Carbon steel",
      "product_form": "Wld. pipe",
      "spec_no": "SA–53",
      "type_grade": "F/A",
      "alloy_desig_uns_no": null,
      "class_condition_temper": null,
      "size_thickness_in": null,
      "p_no": 1,
      "group_no": 1,
      "min_tensile_strength_ksi": 48,
      "min_yield_strength_ksi": 30,
      "i": 750,
      "limits_iii": "NP",
      "viii_1": "NP",
      "xii": "NP",
      "external_pressure_chart_no": "CS–2",
      "notes": "G2, G10, S10, T2, W15",
      "values": {
        "100": 8.2,
        "150": null,
        "200": 8.2,
        "250": null,
        "300": 8.2,
        "400": 8.2,
        "500": 8.2,
        "600": 8.2,
        "650": 8.2,
        "700": 7.5,
        "750": 6.4,
        "800": null,
        "850": null,
        "900": null,
        "950": null,
        "1000": null,
        "1050": null,
        "1100": null,
        "1150": null,
        "1200": null,
        "1250": null,
        "1300": null,
        "1350": null,
        "1400": null,
        "1450": null,
        "1500": null,
        "1550": null,
        "1600": null,
        "1650": null
      }
    },
    {
      "block": 1,
      "line_no": 19,
      "nominal_composition": "Carbon steel",
      "product_form": "Smls. pipe",
      "spec_no": "SA–53",
      "type_grade": "S/A",
      "alloy_desig_uns_no": "K02504",
      "class_condition_temper": null,
      "size_thickness_in": null,
      "p_no": 1,
      "group_no": 1,
      "min_tensile_strength_ksi": 48,
      "min_yield_strength_ksi": 30,
      "i": 900,
      "limits_iii": "300 (Cl. 3 only)",
      "viii_1": "NP",
      "xii": "NP",
      "external_pressure_chart_no": "CS–2",
      "notes": "G10, S1, T2",
      "values": {
        "100": 13.7,
        "150": null,
        "200": 13.7,
        "250": null,
        "300": 13.7,
        "400": 13.7,
        "500": 13.7,
        "600": 13.7,
        "650": 13.7,
        "700": 12.5,
        "750": 10.7,
        "800": 9.0,
        "850": 7.1,
        "900": 5.0,
        "950": null,
        "1000": null,
        "1050": null,
        "1100": null,
        "1150": null,
        "1200": null,
        "1250": null,
        "1300": null,
        "1350": null,
        "1400": null,
        "1450": null,
        "1500": null,
        "1550": null,
        "1600": null,
        "1650": null
      }
    },
    {
      "block": 1,
      "line_no": 20,
      "nominal_composition": "Carbon steel",
      "product_form": "Smls. pipe",
      "spec_no": "SA–53",
      "type_grade": "S/A",
      "alloy_desig_uns_no": "K02504",
      "class_condition_temper": null,
      "size_thickness_in": null,
      "p_no": 1,
      "group_no": 1,
      "min_tensile_strength_ksi": 48,
      "min_yield_strength_ksi": 30,
      "i": "NP",
      "limits_iii": "700 (SPT)",
      "viii_1": 900,
      "xii": 650,
      "external_pressure_chart_no": "CS–2 G10, T2",
      "notes": null,
      "values": {
        "100": 13.7,
        "150": 13.7,
        "200": 13.7,
        "250": null,
        "300": 13.7,
        "400": 13.7,
        "500": 13.7,
        "600": 13.7,
        "650": 13.7,
        "700": 12.5,
        "750": 10.7,
        "800": 9.3,
        "850": 7.9,
        "900": 6.5,
        "950": null,
        "1000": null,
        "1050": null,
        "1100": null,
        "1150": null,
        "1200": null,
        "1250": null,
        "1300": null,
        "1350": null,
        "1400": null,
        "1450": null,
        "1500": null,
        "1550": null,
        "1600": null,
        "1650": null
      }
    },
    {
      "block": 1,
      "line_no": 21,
      "nominal_composition": "Carbon steel",
      "product_form": "Smls. pipe",
      "spec_no": "SA–106",
      "type_grade": "A",
      "alloy_desig_uns_no": "K02501",
      "class_condition_temper": null,
      "size_thickness_in": null,
      "p_no": 1,
      "group_no": 1,
      "min_tensile_strength_ksi": 48,
      "min_yield_strength_ksi": 30,
      "i": 1000,
      "limits_iii": 700,
      "viii_1": 1000,
      "xii": 650,
      "external_pressure_chart_no": "CS–2",
      "notes": "G10, S1, T1",
      "values": {
        "100": 13.7,
        "150": 13.7,
        "200": 13.7,
        "250": null,
        "300": 13.7,
        "400": 13.7,
        "500": 13.7,
        "600": 13.7,
        "650": 13.7,
        "700": 12.5,
        "750": 10.7,
        "800": 9.3,
        "850": 7.9,
        "900": 6.5,
        "950": 4.5,
        "1000": 2.5,
        "1050": null,
        "1100": null,
        "1150": null,
        "1200": null,
        "1250": null,
        "1300": null,
        "1350": null,
        "1400": null,
        "1450": null,
        "1500": null,
        "1550": null,
        "1600": null,
        "1650": null
      }
    },
    {
      "block": 1,
      "line_no": 22,
      "nominal_composition": "Carbon steel",
      "product_form": "Wld. pipe",
      "spec_no": "SA–135",
      "type_grade": "A",
      "alloy_desig_uns_no": null,
      "class_condition_temper": null,
      "size_thickness_in": null,
      "p_no": 1,
      "group_no": 1,
      "min_tensile_strength_ksi": 48,
      "min_yield_strength_ksi": 30,
      "i": "NP",
      "limits_iii": "NP",
      "viii_1": 900,
      "xii": 650,
      "external_pressure_chart_no": "CS–2",
      "notes": "G24, T2, W6",
      "values": {
        "100": 11.7,
        "150": 11.7,
        "200": 11.7,
        "250": null,
        "300": 11.7,
        "400": 11.7,
        "500": 11.7,
        "600": 11.7,
        "650": 11.7,
        "700": 10.6,
        "750": 9.1,
        "800": 7.9,
        "850": 6.7,
        "900": 5.5,
        "950": null,
        "1000": null,
        "1050": null,
        "1100": null,
        "1150": null,
        "1200": null,
        "1250": null,
        "1300": null,
        "1350": null,
        "1400": null,
        "1450": null,
        "1500": null,
        "1550": null,
        "1600": null,
        "1650": null
      }
    },
    {
      "block": 1,
      "line_no": 23,
      "nominal_composition": "Carbon steel",
      "product_form": "Forged pipe",
      "spec_no": "SA–369",
      "type_grade": "FPA",
      "alloy_desig_uns_no": "K02501",
      "class_condition_temper": null,
      "size_thickness_in": null,
      "p_no": 1,
      "group_no": 1,
      "min_tensile_strength_ksi": 48,
      "min_yield_strength_ksi": 30,
      "i": 1000,
      "limits_iii": "NP",
      "viii_1": "NP",
      "xii": "NP",
      "external_pressure_chart_no": "CS–2",
      "notes": "G10, S1, T1",
      "values": {
        "100": 13.7,
        "150": null,
        "200": 13.7,
        "250": null,
        "300": 13.7,
        "400": 13.7,
        "500": 13.7,
        "600": 13.7,
        "650": 13.7,
        "700": 12.5,
        "750": 10.7,
        "800": 9.0,
        "850": 7.1,
        "900": 5.0,
        "950": 3.0,
        "1000": 1.5,
        "1050": null,
        "1100": null,
        "1150": null,
        "1200": null,
        "1250": null,
        "1300": null,
        "1350": null,
        "1400": null,
        "1450": null,
        "1500": null,
        "1550": null,
        "1600": null,
        "1650": null
      }
    },
    {
      "block": 1,
      "line_no": 24,
      "nominal_composition": "Carbon steel",
      "product_form": "Wld. pipe",
      "spec_no": "SA–587",
      "type_grade": null,
      "alloy_desig_uns_no": "K11500",
      "class_condition_temper": null,
      "size_thickness_in": null,
      "p_no": 1,
      "group_no": 1,
      "min_tensile_strength_ksi": 48,
      "min_yield_strength_ksi": 30,
      "i": "NP",
      "limits_iii": "300 (Cl. 3 only)",
      "viii_1": "NP",
      "xii": "NP",
      "external_pressure_chart_no": "CS–2 …",
      "notes": null,
      "values": {
        "100": 13.7,
        "150": null,
        "200": 13.7,
        "250": null,
        "300": 13.7,
        "400": null,
        "500": null,
        "600": null,
        "650": null,
        "700": null,
        "750": null,
        "800": null,
        "850": null,
        "900": null,
        "950": null,
        "1000": null,
        "1050": null,
        "1100": null,
        "1150": null,
        "1200": null,
        "1250": null,
        "1300": null,
        "1350": null,
        "1400": null,
        "1450": null,
        "1500": null,
        "1550": null,
        "1600": null,
        "1650": null
      }
    },
    {
      "block": 1,
      "line_no": 25,
      "nominal_composition": "Carbon steel",
      "product_form": "Wld. pipe",
      "spec_no": "SA–587",
      "type_grade": null,
      "alloy_desig_uns_no": "K11500",
      "class_condition_temper": null,
      "size_thickness_in": null,
      "p_no": 1,
      "group_no": 1,
      "min_tensile_strength_ksi": 48,
      "min_yield_strength_ksi": 30,
      "i": "NP",
      "limits_iii": "NP",
      "viii_1": 850,
      "xii": 650,
      "external_pressure_chart_no": "CS–2",
      "notes": "G24, T2, W6",
      "values": {
        "100": 11.7,
        "150": 11.7,
        "200": 11.7,
        "250": null,
        "300": 11.7,
        "400": 11.7,
        "500": 11.7,
        "600": 11.7,
        "650": 11.7,
        "700": 10.6,
        "750": 9.1,
        "800": 7.9,
        "850": 6.7,
        "900": null,
        "950": null,
        "1000": null,
        "1050": null,
        "1100": null,
        "1150": null,
        "1200": null,
        "1250": null,
        "1300": null,
        "1350": null,
        "1400": null,
        "1450": null,
        "1500": null,
        "1550": null,
        "1600": null,
        "1650": null
      }
    },
    {
      "block": 1,
      "line_no": 26,
      "nominal_composition": "Carbon steel",
      "product_form": "Bar",
      "spec_no": "SA–675",
      "type_grade": 50,
      "alloy_desig_uns_no": null,
      "class_condition_temper": null,
      "size_thickness_in": null,
      "p_no": 1,
      "group_no": 1,
      "min_tensile_strength_ksi": 50,
      "min_yield_strength_ksi": 25,
      "i": "NP",
      "limits_iii": "650 (Cl. 3 only)",
      "viii_1": "NP",
      "xii": "NP",
      "external_pressure_chart_no": "CS–1 …",
      "notes": null,
      "values": {
        "100": 14.3,
        "150": null,
        "200": 14.3,
        "250": null,
        "300": 14.3,
        "400": 14.2,
        "500": 13.6,
        "600": 12.8,
        "650": 12.4,
        "700": null,
        "750": null,
        "800": null,
        "850": null,
        "900": null,
        "950": null,
        "1000": null,
        "1050": null,
        "1100": null,
        "1150": null,
        "1200": null,
        "1250": null,
        "1300": null,
        "1350": null,
        "1400": null,
        "1450": null,
        "1500": null,
        "1550": null,
        "1600": null,
        "1650": null
      }
    },
    {
      "block": 1,
      "line_no": 27,
      "nominal_composition": "Carbon steel",
      "product_form": "Bar",
      "spec_no": "SA–675",
      "type_grade": 50,
      "alloy_desig_uns_no": null,
      "class_condition_temper": null,
      "size_thickness_in": null,
      "p_no": 1,
      "group_no": 1,
      "min_tensile_strength_ksi": 50,
      "min_yield_strength_ksi": 25,
      "i": 850,
      "limits_iii": "700 (SPT)",
      "viii_1": 900,
      "xii": 650,
      "external_pressure_chart_no": "CS–1",
      "notes": "G10, G15, G22, S1, T2",
      "values": {
        "100": 14.3,
        "150": 14.3,
        "200": 14.3,
        "250": null,
        "300": 14.3,
        "400": 14.2,
        "500": 13.6,
        "600": 12.8,
        "650": 12.4,
        "700": 11.9,
        "750": 10.7,
        "800": 9.3,
        "850": 7.9,
        "900": 6.5,
        "950": null,
        "1000": null,
        "1050": null,
        "1100": null,
        "1150": null,
        "1200": null,
        "1250": null,
        "1300": null,
        "1350": null,
        "1400": null,
        "1450": null,
        "1500": null,
        "1550": null,
        "1600": null,
        "1650": null
      }
    },
    {
      "block": 1,
      "line_no": 28,
      "nominal_composition": "Carbon steel",
      "product_form": "Wld. pipe",
      "spec_no": "SA–134",
      "type_grade": "A283B",
      "alloy_desig_uns_no": null,
      "class_condition_temper": null,
      "size_thickness_in": null,
      "p_no": 1,
      "group_no": 1,
      "min_tensile_strength_ksi": 50,
      "min_yield_strength_ksi": 27,
      "i": "NP",
      "limits_iii": "300 (Cl. 3 only)",
      "viii_1": "NP",
      "xii": "NP",
      "external_pressure_chart_no": "CS–1 W12",
      "notes": null,
      "values": {
        "100": 14.3,
        "150": null,
        "200": 14.3,
        "250": null,
        "300": 14.3,
        "400": null,
        "500": null,
        "600": null,
        "650": null,
        "700": null,
        "750": null,
        "800": null,
        "850": null,
        "900": null,
        "950": null,
        "1000": null,
        "1050": null,
        "1100": null,
        "1150": null,
        "1200": null,
        "1250": null,
        "1300": null,
        "1350": null,
        "1400": null,
        "1450": null,
        "1500": null,
        "1550": null,
        "1600": null,
        "1650": null
      }
    },
    {
      "block": 1,
      "line_no": 29,
      "nominal_composition": "Carbon steel",
      "product_form": "Plate",
      "spec_no": "SA–285",
      "type_grade": "B",
      "alloy_desig_uns_no": "K02200",
      "class_condition_temper": null,
      "size_thickness_in": null,
      "p_no": 1,
      "group_no": 1,
      "min_tensile_strength_ksi": 50,
      "min_yield_strength_ksi": 27,
      "i": 900,
      "limits_iii": "NP",
      "viii_1": "NP",
      "xii": "NP",
      "external_pressure_chart_no": "CS–1",
      "notes": "G10, S1, T1",
      "values": {
        "100": 14.3,
        "150": null,
        "200": 14.3,
        "250": null,
        "300": 14.3,
        "400": 14.3,
        "500": 14.3,
        "600": 13.8,
        "650": 13.3,
        "700": 12.5,
        "750": 11.0,
        "800": 9.4,
        "850": 7.3,
        "900": 5.0,
        "950": null,
        "1000": null,
        "1050": null,
        "1100": null,
        "1150": null,
        "1200": null,
        "1250": null,
        "1300": null,
        "1350": null,
        "1400": null,
        "1450": null,
        "1500": null,
        "1550": null,
        "1600": null,
        "1650": null
      }
    },
    {
      "block": 1,
      "line_no": 30,
      "nominal_composition": "Carbon steel",
      "product_form": "Plate",
      "spec_no": "SA–285",
      "type_grade": "B",
      "alloy_desig_uns_no": "K02200",
      "class_condition_temper": null,
      "size_thickness_in": null,
      "p_no": 1,
      "group_no": 1,
      "min_tensile_strength_ksi": 50,
      "min_yield_strength_ksi": 27,
      "i": "NP",
      "limits_iii": 700,
      "viii_1": 900,
      "xii": 650,
      "external_pressure_chart_no": "CS–1 G10, T1",
      "notes": null,
      "values": {
        "100": 14.3,
        "150": 14.3,
        "200": 14.3,
        "250": null,
        "300": 14.3,
        "400": 14.3,
        "500": 14.3,
        "600": 13.8,
        "650": 13.3,
        "700": 12.5,
        "750": 11.2,
        "800": 9.6,
        "850": 8.1,
        "900": 5.9,
        "950": null,
        "1000": null,
        "1050": null,
        "1100": null,
        "1150": null,
        "1200": null,
        "1250": null,
        "1300": null,
        "1350": null,
        "1400": null,
        "1450": null,
        "1500": null,
        "1550": null,
        "1600": null,
        "1650": null
      }
    },
    {
      "block": 1,
      "line_no": 31,
      "nominal_composition": "Carbon steel",
      "product_form": "Wld. pipe",
      "spec_no": "SA–672",
      "type_grade": "A50",
      "alloy_desig_uns_no": "K02200",
      "class_condition_temper": null,
      "size_thickness_in": null,
      "p_no": 1,
      "group_no": 1,
      "min_tensile_strength_ksi": 50,
      "min_yield_strength_ksi": 27,
      "i": "NP",
      "limits_iii": 700,
      "viii_1": "NP",
      "xii": "NP",
      "external_pressure_chart_no": "CS–1",
      "notes": "S6, T1, W10, W12",
      "values": {
        "100": 14.3,
        "150": null,
        "200": 14.3,
        "250": null,
        "300": 14.3,
        "400": 14.3,
        "500": 14.3,
        "600": 13.8,
        "650": 13.3,
        "700": 12.5,
        "750": null,
        "800": null,
        "850": null,
        "900": null,
        "950": null,
        "1000": null,
        "1050": null,
        "1100": null,
        "1150": null,
        "1200": null,
        "1250": null,
        "1300": null,
        "1350": null,
        "1400": null,
        "1450": null,
        "1500": null,
        "1550": null,
        "1600": null,
        "1650": null
      }
    },
    {
      "block": 1,
      "line_no": 32,
      "nominal_composition": "Carbon steel",
      "product_form": "Sheet",
      "spec_no": "SA–414",
      "type_grade": "B",
      "alloy_desig_uns_no": "K02201",
      "class_condition_temper": null,
      "size_thickness_in": null,
      "p_no": 1,
      "group_no": 1,
      "min_tensile_strength_ksi": 50,
      "min_yield_strength_ksi": 30,
      "i": "NP",
      "limits_iii": "NP",
      "viii_1": 900,
      "xii": 650,
      "external_pressure_chart_no": "CS–2 G10, T1",
      "notes": null,
      "values": {
        "100": 14.3,
