Repository: danivelas0/asme-pcc

File: resources/bpvc_ii_d_customary_2025/table_2b.json (part 1 of 7)
{
  "source": {
    "code": "ASME BPVC Section II, Part D (U.S. Customary)",
    "edition": "2025",
    "title": "ASME Boiler and Pressure Vessel Code, Section II - Materials, Part D - Properties (U.S. Customary)",
    "extracted_from": "D Customary 2025 .pdf",
    "note": "Technical content only. Publisher front/back matter, running heads and printed folios are omitted. Values are as printed; the ASME ellipsis (no value / not permitted) is represented as null. NP = Not Permitted and SPT = Supports Only are kept verbatim where printed."
  },
  "table_id": "Table 2B",
  "title": "Section III, Division 1, Classes 1, MC, and CS; Section III, Division 3; and Section III, Division 5 Design Stress Intensity Values, Sm, and Section VIII, Division 2, Class 1 Maximum Allowable Stress Values, S, for Nonferrous Materials",
  "pdf_pages": [
    452,
    478
  ],
  "page_count": 21,
  "row_count": 311,
  "columns_identification": [
    "Nominal Composition",
    "Product Form",
    "Spec. No.",
    "Type/ Grade",
    "Alloy Desig./UNS No.",
    "Class/Condition/ Temper",
    "Size/ Thickness, in.",
    "P-No.",
    "Min. Tensile Strength, ksi",
    "Min. Yield Strength, ksi",
    "Applicability and Max. Temperature Limits (NP = Not Permitted) (SPT = Supports Only) III",
    "VIII-2",
    "External Pressure Chart No.",
    "Notes"
  ],
  "columns_values": [
    "100",
    "150",
    "200",
    "250",
    "300",
    "350",
    "400",
    "450",
    "500",
    "550",
    "600",
    "650",
    "700",
    "750",
    "800"
  ],
  "value_axis": "Design Stress Intensity or Maximum Allowable Stress, ksi (Multiply by 1000 to Obtain psi), for Metal Temperature, °F, Not Exceeding",
  "column_groups": [
    "Design Stress Intensity or Maximum Allowable Stress, ksi (Multiply by 1000 to Obtain psi), for Metal Temperature, °F, Not Exceeding"
  ],
  "rows": [
    {
      "block": 1,
      "line_no": 1,
      "nominal_composition": null,
      "product_form": "Drawn smls. tube",
      "spec_no": "SB–210",
      "type_grade": null,
      "alloy_desig_uns_no": "Alclad 3003",
      "class_condition_temper": "O",
      "size_thickness_in": "0.010–0.500",
      "p_no": 21,
      "min_tensile_strength_ksi": 13,
      "min_yield_strength_ksi": 4.5,
      "applicability_and_max_temperature_limits_np_not_permitted_spt_supports_only_iii": "NP",
      "viii_2": 250,
      "external_pressure_chart_no": "NFA–7",
      "notes": "G8",
      "values": {
        "100": 3.0,
        "150": 3.0,
        "200": 3.0,
        "250": 2.7,
        "300": null,
        "350": null,
        "400": null,
        "450": null,
        "500": null,
        "550": null,
        "600": null,
        "650": null,
        "700": null,
        "750": null,
        "800": null
      }
    },
    {
      "block": 1,
      "line_no": 2,
      "nominal_composition": null,
      "product_form": "Drawn smls. tube",
      "spec_no": "SB–210",
      "type_grade": null,
      "alloy_desig_uns_no": "Alclad 3003",
      "class_condition_temper": "H113",
      "size_thickness_in": "0.050–0.500",
      "p_no": 21,
      "min_tensile_strength_ksi": 13,
      "min_yield_strength_ksi": 4.5,
      "applicability_and_max_temperature_limits_np_not_permitted_spt_supports_only_iii": "NP",
      "viii_2": 250,
      "external_pressure_chart_no": "NFA–7",
      "notes": "G8, W2",
      "values": {
        "100": 3.0,
        "150": 3.0,
        "200": 3.0,
        "250": 2.7,
        "300": null,
        "350": null,
        "400": null,
        "450": null,
        "500": null,
        "550": null,
        "600": null,
        "650": null,
        "700": null,
        "750": null,
        "800": null
      }
    },
    {
      "block": 1,
      "line_no": 3,
      "nominal_composition": null,
      "product_form": "Smls. extr. tube",
      "spec_no": "SB–241",
      "type_grade": null,
      "alloy_desig_uns_no": "Alclad 3003",
      "class_condition_temper": "O",
      "size_thickness_in": null,
      "p_no": 21,
      "min_tensile_strength_ksi": 13,
      "min_yield_strength_ksi": 4.5,
      "applicability_and_max_temperature_limits_np_not_permitted_spt_supports_only_iii": "NP",
      "viii_2": 250,
      "external_pressure_chart_no": "NFA–7",
      "notes": "G8",
      "values": {
        "100": 3.0,
        "150": 3.0,
        "200": 3.0,
        "250": 2.7,
        "300": null,
        "350": null,
        "400": null,
        "450": null,
        "500": null,
        "550": null,
        "600": null,
        "650": null,
        "700": null,
        "750": null,
        "800": null
      }
    },
    {
      "block": 1,
      "line_no": 4,
      "nominal_composition": null,
      "product_form": "Smls. extr. tube",
      "spec_no": "SB–241",
      "type_grade": null,
      "alloy_desig_uns_no": "Alclad 3003",
      "class_condition_temper": "H112",
      "size_thickness_in": null,
      "p_no": 21,
      "min_tensile_strength_ksi": 13,
      "min_yield_strength_ksi": 4.5,
      "applicability_and_max_temperature_limits_np_not_permitted_spt_supports_only_iii": "NP",
      "viii_2": 250,
      "external_pressure_chart_no": "NFA–7",
      "notes": "G8, W2",
      "values": {
        "100": 3.0,
        "150": 3.0,
        "200": 3.0,
        "250": 2.7,
        "300": null,
        "350": null,
        "400": null,
        "450": null,
        "500": null,
        "550": null,
        "600": null,
        "650": null,
        "700": null,
        "750": null,
        "800": null
      }
    },
    {
      "block": 1,
      "line_no": 5,
      "nominal_composition": null,
      "product_form": "Plate, sheet",
      "spec_no": "SB–209",
      "type_grade": null,
      "alloy_desig_uns_no": "A93003",
      "class_condition_temper": "O",
      "size_thickness_in": "0.006–3.000",
      "p_no": 21,
      "min_tensile_strength_ksi": 14,
      "min_yield_strength_ksi": 5,
      "applicability_and_max_temperature_limits_np_not_permitted_spt_supports_only_iii": "NP",
      "viii_2": 250,
      "external_pressure_chart_no": "NFA–1",
      "notes": "G8",
      "values": {
        "100": 3.3,
        "150": 3.3,
        "200": 3.3,
        "250": 3.0,
        "300": null,
        "350": null,
        "400": null,
        "450": null,
        "500": null,
        "550": null,
        "600": null,
        "650": null,
        "700": null,
        "750": null,
        "800": null
      }
    },
    {
      "block": 1,
      "line_no": 6,
      "nominal_composition": null,
      "product_form": "Plate, sheet",
      "spec_no": "SB–209",
      "type_grade": null,
      "alloy_desig_uns_no": "A93003",
      "class_condition_temper": "H112",
      "size_thickness_in": "0.250–0.499",
      "p_no": 21,
      "min_tensile_strength_ksi": 17,
      "min_yield_strength_ksi": 10,
      "applicability_and_max_temperature_limits_np_not_permitted_spt_supports_only_iii": "NP",
      "viii_2": 250,
      "external_pressure_chart_no": "NFA–1",
      "notes": "G8, W2",
      "values": {
        "100": 5.7,
        "150": 5.7,
        "200": 5.7,
        "250": 5.3,
        "300": null,
        "350": null,
        "400": null,
        "450": null,
        "500": null,
        "550": null,
        "600": null,
        "650": null,
        "700": null,
        "750": null,
        "800": null
      }
    },
    {
      "block": 1,
      "line_no": 7,
      "nominal_composition": null,
      "product_form": "Plate, sheet",
      "spec_no": "SB–209",
      "type_grade": null,
      "alloy_desig_uns_no": "A93003",
      "class_condition_temper": "H112",
      "size_thickness_in": "0.500–2.000",
      "p_no": 21,
      "min_tensile_strength_ksi": 15,
      "min_yield_strength_ksi": 6,
      "applicability_and_max_temperature_limits_np_not_permitted_spt_supports_only_iii": "NP",
      "viii_2": 200,
      "external_pressure_chart_no": "NFA–1",
      "notes": "G8, W2",
      "values": {
        "100": 4.0,
        "150": 4.0,
        "200": 4.0,
        "250": null,
        "300": null,
        "350": null,
        "400": null,
        "450": null,
        "500": null,
        "550": null,
        "600": null,
        "650": null,
        "700": null,
        "750": null,
        "800": null
      }
    },
    {
      "block": 1,
      "line_no": 8,
      "nominal_composition": null,
      "product_form": "Plate, sheet",
      "spec_no": "SB–209",
      "type_grade": null,
      "alloy_desig_uns_no": "A93003",
      "class_condition_temper": "H112",
      "size_thickness_in": "2.001–3.000",
      "p_no": 21,
      "min_tensile_strength_ksi": 14.5,
      "min_yield_strength_ksi": 6,
      "applicability_and_max_temperature_limits_np_not_permitted_spt_supports_only_iii": "NP",
      "viii_2": 200,
      "external_pressure_chart_no": "NFA–1",
      "notes": "G8, W2",
      "values": {
        "100": 4.0,
        "150": 4.0,
        "200": 4.0,
        "250": null,
        "300": null,
        "350": null,
        "400": null,
        "450": null,
        "500": null,
        "550": null,
        "600": null,
        "650": null,
        "700": null,
        "750": null,
        "800": null
      }
    },
    {
      "block": 1,
      "line_no": 9,
      "nominal_composition": null,
      "product_form": "Drawn smls. tube",
      "spec_no": "SB–210",
      "type_grade": null,
      "alloy_desig_uns_no": "A93003",
      "class_condition_temper": "O",
      "size_thickness_in": "0.010–0.500",
      "p_no": 21,
      "min_tensile_strength_ksi": 14,
      "min_yield_strength_ksi": 5,
      "applicability_and_max_temperature_limits_np_not_permitted_spt_supports_only_iii": "NP",
      "viii_2": 250,
      "external_pressure_chart_no": "NFA–1",
      "notes": "G8",
      "values": {
        "100": 3.3,
        "150": 3.3,
        "200": 3.3,
        "250": 3.0,
        "300": null,
        "350": null,
        "400": null,
        "450": null,
        "500": null,
        "550": null,
        "600": null,
        "650": null,
        "700": null,
        "750": null,
        "800": null
      }
    },
    {
      "block": 1,
      "line_no": 10,
      "nominal_composition": null,
      "product_form": "Drawn smls. tube",
      "spec_no": "SB–210",
      "type_grade": null,
      "alloy_desig_uns_no": "A93003",
      "class_condition_temper": "H113",
      "size_thickness_in": "0.010–0.500",
      "p_no": 21,
      "min_tensile_strength_ksi": 14,
      "min_yield_strength_ksi": 5,
      "applicability_and_max_temperature_limits_np_not_permitted_spt_supports_only_iii": "NP",
      "viii_2": 250,
      "external_pressure_chart_no": "NFA–1",
      "notes": "G8, W2",
      "values": {
        "100": 3.3,
        "150": 3.3,
        "200": 3.3,
        "250": 3.0,
        "300": null,
        "350": null,
        "400": null,
        "450": null,
        "500": null,
        "550": null,
        "600": null,
        "650": null,
        "700": null,
        "750": null,
        "800": null
      }
    },
    {
      "block": 1,
      "line_no": 11,
      "nominal_composition": null,
      "product_form": "Bar, rod, shapes",
      "spec_no": "SB–221",
      "type_grade": null,
      "alloy_desig_uns_no": "A93003",
      "class_condition_temper": "O",
      "size_thickness_in": null,
      "p_no": 21,
      "min_tensile_strength_ksi": 14,
      "min_yield_strength_ksi": 5,
      "applicability_and_max_temperature_limits_np_not_permitted_spt_supports_only_iii": "NP",
      "viii_2": 250,
      "external_pressure_chart_no": "NFA–1",
      "notes": "G2, G8",
      "values": {
        "100": 3.3,
        "150": 3.3,
        "200": 3.3,
        "250": 3.0,
        "300": null,
        "350": null,
        "400": null,
        "450": null,
        "500": null,
        "550": null,
        "600": null,
        "650": null,
        "700": null,
        "750": null,
        "800": null
      }
    },
    {
      "block": 1,
      "line_no": 12,
      "nominal_composition": null,
      "product_form": "Bar, rod, shapes",
      "spec_no": "SB–221",
      "type_grade": null,
      "alloy_desig_uns_no": "A93003",
      "class_condition_temper": "H112",
      "size_thickness_in": null,
      "p_no": 21,
      "min_tensile_strength_ksi": 14,
      "min_yield_strength_ksi": 5,
      "applicability_and_max_temperature_limits_np_not_permitted_spt_supports_only_iii": "NP",
      "viii_2": 250,
      "external_pressure_chart_no": "NFA–1",
      "notes": "G2, G8, W2",
      "values": {
        "100": 3.3,
        "150": 3.3,
        "200": 3.3,
        "250": 3.0,
        "300": null,
        "350": null,
        "400": null,
        "450": null,
        "500": null,
        "550": null,
        "600": null,
        "650": null,
        "700": null,
        "750": null,
        "800": null
      }
    },
    {
      "block": 1,
      "line_no": 13,
      "nominal_composition": null,
      "product_form": "Smls. extr. tube",
      "spec_no": "SB–241",
      "type_grade": null,
      "alloy_desig_uns_no": "A93003",
      "class_condition_temper": "O",
      "size_thickness_in": null,
      "p_no": 21,
      "min_tensile_strength_ksi": 14,
      "min_yield_strength_ksi": 5,
      "applicability_and_max_temperature_limits_np_not_permitted_spt_supports_only_iii": "NP",
      "viii_2": 250,
      "external_pressure_chart_no": "NFA–1",
      "notes": "G8",
      "values": {
        "100": 3.3,
        "150": 3.3,
        "200": 3.3,
        "250": 3.0,
        "300": null,
        "350": null,
        "400": null,
        "450": null,
        "500": null,
        "550": null,
        "600": null,
        "650": null,
        "700": null,
        "750": null,
        "800": null
      }
    },
    {
      "block": 1,
      "line_no": 14,
      "nominal_composition": null,
      "product_form": "Smls. pipe",
      "spec_no": "SB–241",
      "type_grade": null,
      "alloy_desig_uns_no": "A93003",
      "class_condition_temper": "H112",
      "size_thickness_in": "≥1.000",
      "p_no": 21,
      "min_tensile_strength_ksi": 14,
      "min_yield_strength_ksi": 5,
      "applicability_and_max_temperature_limits_np_not_permitted_spt_supports_only_iii": "NP",
      "viii_2": 250,
      "external_pressure_chart_no": "NFA–1",
      "notes": "G8",
      "values": {
        "100": 3.3,
        "150": 3.3,
        "200": 3.3,
        "250": 3.0,
        "300": null,
        "350": null,
        "400": null,
        "450": null,
        "500": null,
        "550": null,
        "600": null,
        "650": null,
        "700": null,
        "750": null,
        "800": null
      }
    },
    {
      "block": 1,
      "line_no": 15,
      "nominal_composition": null,
      "product_form": "Smls. extr. tube",
      "spec_no": "SB–241",
      "type_grade": null,
      "alloy_desig_uns_no": "A93003",
      "class_condition_temper": "H112",
      "size_thickness_in": null,
      "p_no": 21,
      "min_tensile_strength_ksi": 14,
      "min_yield_strength_ksi": 5,
      "applicability_and_max_temperature_limits_np_not_permitted_spt_supports_only_iii": "NP",
      "viii_2": 250,
      "external_pressure_chart_no": "NFA–1",
      "notes": "G8, W2",
      "values": {
        "100": 3.3,
        "150": 3.3,
        "200": 3.3,
        "250": 3.0,
        "300": null,
        "350": null,
        "400": null,
        "450": null,
        "500": null,
        "550": null,
        "600": null,
        "650": null,
        "700": null,
        "750": null,
        "800": null
      }
    },
    {
      "block": 1,
      "line_no": 16,
      "nominal_composition": null,
      "product_form": "Plate, sheet",
      "spec_no": "SB–209",
      "type_grade": null,
      "alloy_desig_uns_no": "A93004",
      "class_condition_temper": "O",
      "size_thickness_in": "0.006–3.000",
      "p_no": 22,
      "min_tensile_strength_ksi": 22,
      "min_yield_strength_ksi": 8.5,
      "applicability_and_max_temperature_limits_np_not_permitted_spt_supports_only_iii": "NP",
      "viii_2": 250,
      "external_pressure_chart_no": "NFA–3",
      "notes": "G8",
      "values": {
        "100": 5.7,
        "150": 5.7,
        "200": 5.7,
        "250": 5.5,
        "300": null,
        "350": null,
        "400": null,
        "450": null,
        "500": null,
        "550": null,
        "600": null,
        "650": null,
        "700": null,
        "750": null,
        "800": null
      }
    },
    {
      "block": 1,
      "line_no": 17,
      "nominal_composition": null,
      "product_form": "Plate, sheet",
      "spec_no": "SB–209",
      "type_grade": null,
      "alloy_desig_uns_no": "A93004",
      "class_condition_temper": "H112",
      "size_thickness_in": "0.250–3.000",
      "p_no": 22,
      "min_tensile_strength_ksi": 23,
      "min_yield_strength_ksi": 9,
      "applicability_and_max_temperature_limits_np_not_permitted_spt_supports_only_iii": "NP",
      "viii_2": 250,
      "external_pressure_chart_no": "NFA–3",
      "notes": "G8, W2",
      "values": {
        "100": 6.0,
        "150": 6.0,
        "200": 6.0,
        "250": 5.8,
        "300": null,
        "350": null,
        "400": null,
        "450": null,
        "500": null,
        "550": null,
        "600": null,
        "650": null,
        "700": null,
        "750": null,
        "800": null
      }
    },
    {
      "block": 1,
      "line_no": 18,
      "nominal_composition": null,
      "product_form": "Plate, sheet",
      "spec_no": "SB–209",
      "type_grade": null,
      "alloy_desig_uns_no": "A95052",
      "class_condition_temper": "O",
      "size_thickness_in": "0.051–3.000",
      "p_no": 22,
      "min_tensile_strength_ksi": 25,
      "min_yield_strength_ksi": 9.5,
      "applicability_and_max_temperature_limits_np_not_permitted_spt_supports_only_iii": "NP",
      "viii_2": 200,
      "external_pressure_chart_no": "NFA–8",
      "notes": "G8",
      "values": {
        "100": 6.3,
        "150": 6.3,
        "200": 6.3,
        "250": null,
        "300": null,
        "350": null,
        "400": null,
        "450": null,
        "500": null,
        "550": null,
        "600": null,
        "650": null,
        "700": null,
        "750": null,
        "800": null
      }
    },
    {
      "block": 1,
      "line_no": 19,
      "nominal_composition": null,
      "product_form": "Plate, sheet",
      "spec_no": "SB–209",
      "type_grade": null,
      "alloy_desig_uns_no": "A95052",
      "class_condition_temper": "H112",
      "size_thickness_in": "0.250–0.499",
      "p_no": 22,
      "min_tensile_strength_ksi": 28,
      "min_yield_strength_ksi": 16,
      "applicability_and_max_temperature_limits_np_not_permitted_spt_supports_only_iii": "NP",
      "viii_2": 200,
      "external_pressure_chart_no": "NFA–8",
      "notes": "G8, W2",
      "values": {
        "100": 9.3,
        "150": 9.3,
        "200": 9.3,
        "250": null,
        "300": null,
        "350": null,
        "400": null,
        "450": null,
        "500": null,
        "550": null,
        "600": null,
        "650": null,
        "700": null,
        "750": null,
        "800": null
      }
    },
    {
      "block": 1,
      "line_no": 20,
      "nominal_composition": null,
      "product_form": "Plate, sheet",
      "spec_no": "SB–209",
      "type_grade": null,
      "alloy_desig_uns_no": "A95052",
      "class_condition_temper": "H112",
      "size_thickness_in": "0.500–3.000",
      "p_no": 22,
      "min_tensile_strength_ksi": 25,
      "min_yield_strength_ksi": 9.5,
      "applicability_and_max_temperature_limits_np_not_permitted_spt_supports_only_iii": "NP",
      "viii_2": 200,
      "external_pressure_chart_no": "NFA–8",
      "notes": "G8, W2",
      "values": {
        "100": 6.3,
        "150": 6.3,
        "200": 6.3,
        "250": null,
        "300": null,
        "350": null,
        "400": null,
        "450": null,
        "500": null,
        "550": null,
        "600": null,
        "650": null,
        "700": null,
        "750": null,
        "800": null
      }
    },
    {
      "block": 1,
      "line_no": 21,
      "nominal_composition": null,
      "product_form": "Plate, sheet",
      "spec_no": "SB–209",
      "type_grade": null,
      "alloy_desig_uns_no": "A95083",
      "class_condition_temper": "O",
      "size_thickness_in": "0.051–1.500",
      "p_no": 25,
      "min_tensile_strength_ksi": 40,
      "min_yield_strength_ksi": 18,
      "applicability_and_max_temperature_limits_np_not_permitted_spt_supports_only_iii": "NP",
      "viii_2": 150,
      "external_pressure_chart_no": "NFA–11",
      "notes": "G7, G8",
      "values": {
        "100": 12.0,
        "150": 12.0,
        "200": null,
        "250": null,
        "300": null,
        "350": null,
        "400": null,
        "450": null,
        "500": null,
        "550": null,
        "600": null,
        "650": null,
        "700": null,
        "750": null,
        "800": null
      }
    },
    {
      "block": 1,
      "line_no": 22,
      "nominal_composition": null,
      "product_form": "Plate, sheet",
      "spec_no": "SB–209",
      "type_grade": null,
      "alloy_desig_uns_no": "A95083",
      "class_condition_temper": "O",
      "size_thickness_in": "1.501–3.000",
      "p_no": 25,
      "min_tensile_strength_ksi": 39,
      "min_yield_strength_ksi": 17,
      "applicability_and_max_temperature_limits_np_not_permitted_spt_supports_only_iii": "NP",
      "viii_2": 150,
      "external_pressure_chart_no": "NFA–11",
      "notes": "G7, G8",
      "values": {
        "100": 11.4,
        "150": 11.3,
        "200": null,
        "250": null,
        "300": null,
        "350": null,
        "400": null,
        "450": null,
        "500": null,
        "550": null,
        "600": null,
        "650": null,
        "700": null,
        "750": null,
        "800": null
      }
    },
    {
      "block": 1,
      "line_no": 23,
      "nominal_composition": null,
      "product_form": "Plate, sheet",
      "spec_no": "SB–209",
      "type_grade": null,
      "alloy_desig_uns_no": "A95083",
      "class_condition_temper": "O",
      "size_thickness_in": "3.001–5.000",
      "p_no": 25,
      "min_tensile_strength_ksi": 38,
      "min_yield_strength_ksi": 16,
      "applicability_and_max_temperature_limits_np_not_permitted_spt_supports_only_iii": "NP",
      "viii_2": 150,
      "external_pressure_chart_no": "NFA–11",
      "notes": "G7, G8",
      "values": {
        "100": 10.7,
        "150": 10.7,
        "200": null,
        "250": null,
        "300": null,
        "350": null,
        "400": null,
        "450": null,
        "500": null,
        "550": null,
        "600": null,
        "650": null,
        "700": null,
        "750": null,
        "800": null
      }
    },
    {
      "block": 1,
      "line_no": 24,
      "nominal_composition": null,
      "product_form": "Plate, sheet",
      "spec_no": "SB–209",
      "type_grade": null,
      "alloy_desig_uns_no": "A95083",
      "class_condition_temper": "O",
      "size_thickness_in": "5.001–7.000",
      "p_no": 25,
      "min_tensile_strength_ksi": 37,
      "min_yield_strength_ksi": 15,
      "applicability_and_max_temperature_limits_np_not_permitted_spt_supports_only_iii": "NP",
      "viii_2": 150,
      "external_pressure_chart_no": "NFA–11",
      "notes": "G7, G8",
      "values": {
        "100": 10.0,
        "150": 10.0,
        "200": null,
        "250": null,
        "300": null,
        "350": null,
        "400": null,
        "450": null,
        "500": null,
        "550": null,
        "600": null,
        "650": null,
        "700": null,
        "750": null,
        "800": null
      }
    },
    {
      "block": 1,
      "line_no": 25,
      "nominal_composition": null,
      "product_form": "Plate, sheet",
      "spec_no": "SB–209",
      "type_grade": null,
      "alloy_desig_uns_no": "A95083",
      "class_condition_temper": "O",
      "size_thickness_in": "7.001–8.000",
      "p_no": 25,
      "min_tensile_strength_ksi": 36,
      "min_yield_strength_ksi": 14,
      "applicability_and_max_temperature_limits_np_not_permitted_spt_supports_only_iii": "NP",
      "viii_2": 150,
      "external_pressure_chart_no": "NFA–11",
      "notes": "G7, G8",
      "values": {
        "100": 9.3,
        "150": 9.3,
        "200": null,
        "250": null,
        "300": null,
        "350": null,
        "400": null,
        "450": null,
        "500": null,
        "550": null,
        "600": null,
        "650": null,
        "700": null,
        "750": null,
        "800": null
      }
    },
    {
      "block": 1,
      "line_no": 26,
      "nominal_composition": null,
      "product_form": "Plate, sheet",
      "spec_no": "SB–209",
      "type_grade": null,
      "alloy_desig_uns_no": "A95083",
      "class_condition_temper": "H112",
      "size_thickness_in": "0.250–1.500",
      "p_no": 25,
      "min_tensile_strength_ksi": 40,
      "min_yield_strength_ksi": 18,
      "applicability_and_max_temperature_limits_np_not_permitted_spt_supports_only_iii": "NP",
      "viii_2": 150,
      "external_pressure_chart_no": "NFA–11",
      "notes": "G7, G8, W2",
      "values": {
        "100": 12.0,
        "150": 12.0,
        "200": null,
        "250": null,
        "300": null,
        "350": null,
        "400": null,
        "450": null,
        "500": null,
        "550": null,
        "600": null,
        "650": null,
        "700": null,
        "750": null,
        "800": null
      }
    },
    {
      "block": 1,
      "line_no": 27,
      "nominal_composition": null,
      "product_form": "Plate, sheet",
      "spec_no": "SB–209",
      "type_grade": null,
      "alloy_desig_uns_no": "A95083",
      "class_condition_temper": "H112",
      "size_thickness_in": "1.501–3.000",
      "p_no": 25,
      "min_tensile_strength_ksi": 39,
      "min_yield_strength_ksi": 17,
      "applicability_and_max_temperature_limits_np_not_permitted_spt_supports_only_iii": "NP",
      "viii_2": 150,
      "external_pressure_chart_no": "NFA–11",
      "notes": "G7, G8, W2",
      "values": {
        "100": 11.3,
        "150": 11.3,
        "200": null,
        "250": null,
        "300": null,
        "350": null,
        "400": null,
        "450": null,
        "500": null,
        "550": null,
        "600": null,
        "650": null,
        "700": null,
        "750": null,
        "800": null
      }
    },
    {
      "block": 1,
      "line_no": 28,
      "nominal_composition": null,
      "product_form": "Bar, rod, shapes",
      "spec_no": "SB–221",
      "type_grade": null,
      "alloy_desig_uns_no": "A95083",
      "class_condition_temper": "H111",
      "size_thickness_in": "≤5.000",
      "p_no": 25,
      "min_tensile_strength_ksi": 40,
      "min_yield_strength_ksi": 24,
      "applicability_and_max_temperature_limits_np_not_permitted_spt_supports_only_iii": "NP",
      "viii_2": 150,
      "external_pressure_chart_no": "NFA–11",
      "notes": "G2, G7, G8, W2",
      "values": {
        "100": 13.3,
        "150": 13.3,
        "200": null,
        "250": null,
        "300": null,
        "350": null,
        "400": null,
        "450": null,
        "500": null,
        "550": null,
        "600": null,
        "650": null,
        "700": null,
        "750": null,
        "800": null
      }
    },
    {
      "block": 1,
      "line_no": 29,
      "nominal_composition": null,
      "product_form": "Smls. extr. tube",
      "spec_no": "SB–241",
      "type_grade": null,
      "alloy_desig_uns_no": "A95083",
      "class_condition_temper": "H111",
      "size_thickness_in": null,
      "p_no": 25,
      "min_tensile_strength_ksi": 40,
      "min_yield_strength_ksi": 24,
      "applicability_and_max_temperature_limits_np_not_permitted_spt_supports_only_iii": "NP",
      "viii_2": 150,
      "external_pressure_chart_no": "NFA–11",
      "notes": "G7, G8, W2",
      "values": {
        "100": 13.3,
        "150": 13.3,
        "200": null,
        "250": null,
        "300": null,
        "350": null,
        "400": null,
        "450": null,
        "500": null,
        "550": null,
        "600": null,
        "650": null,
        "700": null,
        "750": null,
        "800": null
      }
    },
    {
      "block": 1,
      "line_no": 30,
      "nominal_composition": null,
      "product_form": "Plate, sheet",
      "spec_no": "SB–209",
      "type_grade": null,
      "alloy_desig_uns_no": "A95086",
      "class_condition_temper": "O",
      "size_thickness_in": "0.051–2.000",
      "p_no": 25,
      "min_tensile_strength_ksi": 35,
      "min_yield_strength_ksi": 14,
      "applicability_and_max_temperature_limits_np_not_permitted_spt_supports_only_iii": "NP",
      "viii_2": 150,
      "external_pressure_chart_no": "NFA–9",
      "notes": "G7, G8",
      "values": {
        "100": 9.3,
        "150": 9.1,
        "200": null,
        "250": null,
        "300": null,
        "350": null,
        "400": null,
        "450": null,
        "500": null,
        "550": null,
        "600": null,
        "650": null,
        "700": null,
        "750": null,
        "800": null
      }
    },
    {
      "block": 1,
      "line_no": 31,
      "nominal_composition": null,
      "product_form": "Plate, sheet",
      "spec_no": "SB–209",
      "type_grade": null,
      "alloy_desig_uns_no": "A95086",
      "class_condition_temper": "H112",
      "size_thickness_in": "0.063–0.499",
      "p_no": 25,
      "min_tensile_strength_ksi": 36,
      "min_yield_strength_ksi": 18,
      "applicability_and_max_temperature_limits_np_not_permitted_spt_supports_only_iii": "NP",
      "viii_2": 150,
      "external_pressure_chart_no": "NFA–9",
      "notes": "G7, G8, W2",
      "values": {
        "100": 12.0,
        "150": 11.8,
        "200": null,
        "250": null,
        "300": null,
        "350": null,
        "400": null,
        "450": null,
        "500": null,
        "550": null,
        "600": null,
        "650": null,
        "700": null,
        "750": null,
        "800": null
      }
    },
    {
      "block": 1,
      "line_no": 32,
      "nominal_composition": null,
      "product_form": "Plate, sheet",
      "spec_no": "SB–209",
      "type_grade": null,
      "alloy_desig_uns_no": "A95086",
      "class_condition_temper": "H112",
      "size_thickness_in": "0.500–1.000",
      "p_no": 25,
      "min_tensile_strength_ksi": 35,
      "min_yield_strength_ksi": 16,
      "applicability_and_max_temperature_limits_np_not_permitted_spt_supports_only_iii": "NP",
      "viii_2": 150,
      "external_pressure_chart_no": "NFA–9",
      "notes": "G7, G8, W2",
      "values": {
        "100": 10.7,
        "150": 10.5,
        "200": null,
        "250": null,
        "300": null,
        "350": null,
        "400": null,
        "450": null,
        "500": null,
        "550": null,
        "600": null,
        "650": null,
        "700": null,
        "750": null,
        "800": null
      }
    },
    {
      "block": 1,
      "line_no": 33,
      "nominal_composition": null,
      "product_form": "Plate, sheet",
      "spec_no": "SB–209",
      "type_grade": null,
      "alloy_desig_uns_no": "A95086",
      "class_condition_temper": "H112",
      "size_thickness_in": "1.001–2.000",
      "p_no": 25,
      "min_tensile_strength_ksi": 35,
      "min_yield_strength_ksi": 14,
      "applicability_and_max_temperature_limits_np_not_permitted_spt_supports_only_iii": "NP",
      "viii_2": 150,
      "external_pressure_chart_no": "NFA–9",
      "notes": "G7, G8, W2",
      "values": {
        "100": 9.3,
        "150": 9.1,
        "200": null,
        "250": null,
        "300": null,
        "350": null,
        "400": null,
        "450": null,
        "500": null,
        "550": null,
        "600": null,
        "650": null,
        "700": null,
        "750": null,
        "800": null
      }
    },
    {
      "block": 1,
      "line_no": 34,
      "nominal_composition": null,
      "product_form": "Plate, sheet",
      "spec_no": "SB–209",
      "type_grade": null,
      "alloy_desig_uns_no": "A95086",
      "class_condition_temper": "H112",
      "size_thickness_in": "2.001–3.000",
      "p_no": 25,
      "min_tensile_strength_ksi": 34,
      "min_yield_strength_ksi": 14,
      "applicability_and_max_temperature_limits_np_not_permitted_spt_supports_only_iii": "NP",
      "viii_2": 150,
      "external_pressure_chart_no": "NFA–9",
      "notes": "G7, G8, W2",
      "values": {
        "100": 9.3,
        "150": 9.1,
        "200": null,
        "250": null,
        "300": null,
        "350": null,
        "400": null,
        "450": null,
        "500": null,
        "550": null,
        "600": null,
        "650": null,
        "700": null,
        "750": null,
        "800": null
      }
    },
    {
      "block": 1,
      "line_no": 35,
      "nominal_composition": null,
      "product_form": "Plate, sheet",
      "spec_no": "SB–209",
      "type_grade": null,
      "alloy_desig_uns_no": "A95454",
      "class_condition_temper": "O",
      "size_thickness_in": "0.051–3.000",
      "p_no": 22,
      "min_tensile_strength_ksi": 31,
      "min_yield_strength_ksi": 12,
      "applicability_and_max_temperature_limits_np_not_permitted_spt_supports_only_iii": "NP",
      "viii_2": 250,
      "external_pressure_chart_no": "NFA–6",
      "notes": "E2, G8",
      "values": {
        "100": 8.0,
        "150": 8.0,
        "200": 8.0,
        "250": 7.5,
        "300": null,
        "350": null,
        "400": null,
        "450": null,
        "500": null,
        "550": null,
        "600": null,
        "650": null,
        "700": null,
        "750": null,
        "800": null
      }
    },
    {
      "block": 1,
      "line_no": 36,
      "nominal_composition": null,
      "product_form": "Plate, sheet",
      "spec_no": "SB–209",
      "type_grade": null,
      "alloy_desig_uns_no": "A95454",
      "class_condition_temper": "H112",
      "size_thickness_in": "0.250–0.499",
      "p_no": 22,
      "min_tensile_strength_ksi": 32,
      "min_yield_strength_ksi": 18,
      "applicability_and_max_temperature_limits_np_not_permitted_spt_supports_only_iii": "NP",
      "viii_2": 250,
      "external_pressure_chart_no": "NFA–6",
      "notes": "E2, G8, W2",
      "values": {
        "100": 10.7,
        "150": 10.7,
        "200": 10.7,
        "250": 7.5,
        "300": null,
        "350": null,
        "400": null,
        "450": null,
        "500": null,
        "550": null,
        "600": null,
        "650": null,
        "700": null,
        "750": null,
        "800": null
      }
    },
    {
      "block": 1,
      "line_no": 37,
      "nominal_composition": null,
      "product_form": "Plate, sheet",
      "spec_no": "SB–209",
      "type_grade": null,
      "alloy_desig_uns_no": "A95454",
      "class_condition_temper": "H112",
      "size_thickness_in": "0.500–3.000",
      "p_no": 22,
      "min_tensile_strength_ksi": 31,
      "min_yield_strength_ksi": 12,
      "applicability_and_max_temperature_limits_np_not_permitted_spt_supports_only_iii": "NP",
      "viii_2": 250,
      "external_pressure_chart_no": "NFA–6",
      "notes": "E2, G8, W2",
      "values": {
        "100": 8.0,
        "150": 8.0,
        "200": 8.0,
        "250": 7.5,
        "300": null,
        "350": null,
        "400": null,
        "450": null,
        "500": null,
        "550": null,
        "600": null,
        "650": null,
        "700": null,
        "750": null,
        "800": null
      }
    },
    {
      "block": 1,
      "line_no": 38,
      "nominal_composition": null,
      "product_form": "Bar, rod, shapes",
      "spec_no": "SB–221",
      "type_grade": null,
      "alloy_desig_uns_no": "A95454",
      "class_condition_temper": "O",
      "size_thickness_in": "≤5.000",
      "p_no": 22,
      "min_tensile_strength_ksi": 31,
      "min_yield_strength_ksi": 12,
      "applicability_and_max_temperature_limits_np_not_permitted_spt_supports_only_iii": "NP",
      "viii_2": 250,
      "external_pressure_chart_no": "NFA–6",
      "notes": "E2, G2, G8",
      "values": {
        "100": 8.0,
        "150": 8.0,
        "200": 8.0,
        "250": 7.5,
        "300": null,
        "350": null,
        "400": null,
        "450": null,
        "500": null,
        "550": null,
        "600": null,
        "650": null,
        "700": null,
        "750": null,
        "800": null
      }
    },
    {
      "block": 1,
      "line_no": 39,
      "nominal_composition": null,
      "product_form": "Bar, rod, shapes",
      "spec_no": "SB–221",
      "type_grade": null,
      "alloy_desig_uns_no": "A95454",
      "class_condition_temper": "H112",
      "size_thickness_in": "≤5.000",
      "p_no": 22,
      "min_tensile_strength_ksi": 31,
      "min_yield_strength_ksi": 12,
      "applicability_and_max_temperature_limits_np_not_permitted_spt_supports_only_iii": "NP",
      "viii_2": 250,
      "external_pressure_chart_no": "NFA–6",
      "notes": "E2, G2, G8, W2",
      "values": {
        "100": 8.0,
        "150": 8.0,
        "200": 8.0,
        "250": 7.5,
        "300": null,
        "350": null,
        "400": null,
        "450": null,
        "500": null,
        "550": null,
        "600": null,
        "650": null,
        "700": null,
        "750": null,
        "800": null
      }
    },
    {
      "block": 1,
      "line_no": 40,
      "nominal_composition": null,
      "product_form": "Smls. extr. tube",
      "spec_no": "SB–241",
      "type_grade": null,
      "alloy_desig_uns_no": "A95454",
      "class_condition_temper": "O",
      "size_thickness_in": "≤5.000",
      "p_no": 22,
      "min_tensile_strength_ksi": 31,
      "min_yield_strength_ksi": 12,
      "applicability_and_max_temperature_limits_np_not_permitted_spt_supports_only_iii": "NP",
      "viii_2": 250,
      "external_pressure_chart_no": "NFA–6",
      "notes": "E2, G8",
      "values": {
        "100": 8.0,
        "150": 8.0,
        "200": 8.0,
        "250": 7.5,
        "300": null,
        "350": null,
        "400": null,
        "450": null,
        "500": null,
        "550": null,
        "600": null,
        "650": null,
        "700": null,
        "750": null,
        "800": null
      }
    },
    {
      "block": 1,
      "line_no": 41,
      "nominal_composition": null,
      "product_form": "Smls. extr. tube",
      "spec_no": "SB–241",
      "type_grade": null,
      "alloy_desig_uns_no": "A95454",
      "class_condition_temper": "H112",
      "size_thickness_in": "≤5.000",
      "p_no": 22,
      "min_tensile_strength_ksi": 31,
      "min_yield_strength_ksi": 12,
      "applicability_and_max_temperature_limits_np_not_permitted_spt_supports_only_iii": "NP",
      "viii_2": 250,
      "external_pressure_chart_no": "NFA–6",
      "notes": "E2, G8, W2",
      "values": {
        "100": 8.0,
        "150": 8.0,
        "200": 8.0,
        "250": 7.5,
        "300": null,
        "350": null,
        "400": null,
        "450": null,
        "500": null,
        "550": null,
        "600": null,
        "650": null,
        "700": null,
        "750": null,
        "800": null
      }
    },
    {
      "block": 1,
      "line_no": 42,
      "nominal_composition": null,
      "product_form": "Plate, sheet",
      "spec_no": "SB–209",
      "type_grade": null,
      "alloy_desig_uns_no": "A96061",
      "class_condition_temper": "T4",
      "size_thickness_in": "0.051–0.249",
      "p_no": 23,
      "min_tensile_strength_ksi": 30,
      "min_yield_strength_ksi": 16,
      "applicability_and_max_temperature_limits_np_not_permitted_spt_supports_only_iii": "NP",
      "viii_2": 300,
      "external_pressure_chart_no": "NFA–13",
      "notes": "G8, G9, W3",
      "values": {
        "100": 10.0,
        "150": 10.0,
        "200": 10.0,
        "250": 8.6,
        "300": 8.1,
        "350": null,
