Repository: danivelas0/asme-pcc

File: resources/bpvc_ii_d_customary_2025/table_4.json (part 1 of 2)
{
  "source": {
    "code": "ASME BPVC Section II, Part D (U.S. Customary)",
    "edition": "2025",
    "title": "ASME Boiler and Pressure Vessel Code, Section II - Materials, Part D - Properties (U.S. Customary)",
    "extracted_from": "D Customary 2025 .pdf",
    "note": "Technical content only. Publisher front/back matter, running heads and printed folios are omitted. Values are as printed; the ASME ellipsis (no value / not permitted) is represented as null. NP = Not Permitted and SPT = Supports Only are kept verbatim where printed."
  },
  "table_id": "Table 4",
  "title": "Section III, Division 1, Classes 1 and MC; Section III, Division 3; and Section III, Division 5 Design Stress Intensity Values, Sm, and Section VIII, Division 2* Maximum Allowable Stress Values, S, for Bolting Materials (*Use with Part 5 and Annex 5.F of Section VIII, Division 2)",
  "pdf_pages": [
    510,
    520
  ],
  "page_count": 9,
  "row_count": 74,
  "columns_identification": [
    "Nominal Composition",
    "Spec. No.",
    "Type/ Grade",
    "Alloy Desig./ UNS No.",
    "Class/Condition/ Temper",
    "Size/ Thickness, in.",
    "Min. Tensile Strength, ksi",
    "Min. Yield Strength, ksi",
    "III",
    "Applicability and Max. Temperature Limits (NP = Not Permitted) VIII-2",
    "Notes"
  ],
  "columns_values": [
    "100",
    "200",
    "300",
    "400",
    "500",
    "600",
    "650",
    "700",
    "750",
    "800"
  ],
  "value_axis": "Design Stress Intensity or Maximum Allowable Stress, ksi (Multiply by 1000 to Obtain psi), for Metal Temperature, °F, Not Exceeding",
  "column_groups": [
    "Design Stress Intensity or Maximum Allowable Stress, ksi (Multiply by 1000 to Obtain psi), for Metal Temperature, °F, Not Exceeding"
  ],
  "rows": [
    {
      "block": 1,
      "line_no": 1,
      "nominal_composition": "1Cr–1Mn–1/4Mo",
      "spec_no": "SA–540",
      "type_grade": "B22",
      "alloy_desig_uns_no": "K41420",
      "class_condition_temper": 5,
      "size_thickness_in": "2 < t ≤4",
      "min_tensile_strength_ksi": 115,
      "min_yield_strength_ksi": 100,
      "iii": 700,
      "applicability_and_max_temperature_limits_np_not_permitted_viii_2": 700,
      "notes": "G4",
      "values": {
        "100": 33.3,
        "200": 31.8,
        "300": 30.9,
        "400": 29.8,
        "500": 28.9,
        "600": 27.6,
        "650": null,
        "700": 25.9,
        "750": null,
        "800": null
      }
    },
    {
      "block": 1,
      "line_no": 2,
      "nominal_composition": "1Cr–1Mn–1/4Mo",
      "spec_no": "SA–540",
      "type_grade": "B22",
      "alloy_desig_uns_no": "K41420",
      "class_condition_temper": 5,
      "size_thickness_in": "≤2",
      "min_tensile_strength_ksi": 120,
      "min_yield_strength_ksi": 105,
      "iii": 700,
      "applicability_and_max_temperature_limits_np_not_permitted_viii_2": 700,
      "notes": "G4",
      "values": {
        "100": 35.0,
        "200": 33.4,
        "300": 32.4,
        "400": 31.3,
        "500": 30.3,
        "600": 29.0,
        "650": null,
        "700": 27.2,
        "750": null,
        "800": null
      }
    },
    {
      "block": 1,
      "line_no": 3,
      "nominal_composition": "1Cr–1Mn–1/4Mo",
      "spec_no": "SA–540",
      "type_grade": "B22",
      "alloy_desig_uns_no": "K41420",
      "class_condition_temper": 4,
      "size_thickness_in": "≤4",
      "min_tensile_strength_ksi": 135,
      "min_yield_strength_ksi": 120,
      "iii": 700,
      "applicability_and_max_temperature_limits_np_not_permitted_viii_2": 700,
      "notes": "G4",
      "values": {
        "100": 40.0,
        "200": 38.2,
        "300": 36.9,
        "400": 35.9,
        "500": 34.7,
        "600": 33.1,
        "650": null,
        "700": 31.1,
        "750": null,
        "800": null
      }
    },
    {
      "block": 1,
      "line_no": 4,
      "nominal_composition": "1Cr–1Mn–1/4Mo",
      "spec_no": "SA–540",
      "type_grade": "B22",
      "alloy_desig_uns_no": "K41420",
      "class_condition_temper": 3,
      "size_thickness_in": "≤4",
      "min_tensile_strength_ksi": 145,
      "min_yield_strength_ksi": 130,
      "iii": 700,
      "applicability_and_max_temperature_limits_np_not_permitted_viii_2": 700,
      "notes": "G3",
      "values": {
        "100": 43.3,
        "200": 41.4,
        "300": 40.2,
        "400": 38.8,
        "500": 37.6,
        "600": 35.9,
        "650": null,
        "700": 33.7,
        "750": null,
        "800": null
      }
    },
    {
      "block": 1,
      "line_no": 5,
      "nominal_composition": "1Cr–1Mn–1/4Mo",
      "spec_no": "SA–540",
      "type_grade": "B22",
      "alloy_desig_uns_no": "K41420",
      "class_condition_temper": 2,
      "size_thickness_in": "≤3",
      "min_tensile_strength_ksi": 155,
      "min_yield_strength_ksi": 140,
      "iii": 700,
      "applicability_and_max_temperature_limits_np_not_permitted_viii_2": 700,
      "notes": "G3",
      "values": {
        "100": 46.7,
        "200": 44.6,
        "300": 43.1,
        "400": 41.8,
        "500": 40.5,
        "600": 38.7,
        "650": null,
        "700": 36.3,
        "750": null,
        "800": null
      }
    },
    {
      "block": 1,
      "line_no": 6,
      "nominal_composition": "1Cr–1Mn–1/4Mo",
      "spec_no": "SA–540",
      "type_grade": "B22",
      "alloy_desig_uns_no": "K41420",
      "class_condition_temper": 1,
      "size_thickness_in": "≤11/2",
      "min_tensile_strength_ksi": 165,
      "min_yield_strength_ksi": 150,
      "iii": 600,
      "applicability_and_max_temperature_limits_np_not_permitted_viii_2": 600,
      "notes": "G1",
      "values": {
        "100": 50.0,
        "200": 47.8,
        "300": 46.2,
        "400": 44.8,
        "500": 43.4,
        "600": 41.4,
        "650": null,
        "700": null,
        "750": null,
        "800": null
      }
    },
    {
      "block": 1,
      "line_no": 7,
      "nominal_composition": "1Cr–1/5Mo",
      "spec_no": "SA–193",
      "type_grade": "B7",
      "alloy_desig_uns_no": "G41400",
      "class_condition_temper": null,
      "size_thickness_in": "4 < t ≤7",
      "min_tensile_strength_ksi": 100,
      "min_yield_strength_ksi": 75,
      "iii": 800,
      "applicability_and_max_temperature_limits_np_not_permitted_viii_2": 800,
      "notes": "G4",
      "values": {
        "100": 25.0,
        "200": 23.3,
        "300": 22.4,
        "400": 21.8,
        "500": 21.1,
        "600": 20.3,
        "650": 19.8,
        "700": 19.2,
        "750": 18.5,
        "800": 17.6
      }
    },
    {
      "block": 1,
      "line_no": 8,
      "nominal_composition": "1Cr–1/5Mo",
      "spec_no": "SA–193",
      "type_grade": "B7M",
      "alloy_desig_uns_no": "G41400",
      "class_condition_temper": null,
      "size_thickness_in": "≤4",
      "min_tensile_strength_ksi": 100,
      "min_yield_strength_ksi": 80,
      "iii": "NP",
      "applicability_and_max_temperature_limits_np_not_permitted_viii_2": 800,
      "notes": "G4",
      "values": {
        "100": 26.7,
        "200": 24.9,
        "300": 23.9,
        "400": 23.2,
        "500": 22.5,
        "600": 21.7,
        "650": 21.1,
        "700": 20.5,
        "750": 19.7,
        "800": 18.8
      }
    },
    {
      "block": 1,
      "line_no": 9,
      "nominal_composition": "1Cr–1/5Mo",
      "spec_no": "SA–193",
      "type_grade": "B7",
      "alloy_desig_uns_no": "G41400",
      "class_condition_temper": null,
      "size_thickness_in": "21/2 < t ≤4",
      "min_tensile_strength_ksi": 115,
      "min_yield_strength_ksi": 95,
      "iii": 800,
      "applicability_and_max_temperature_limits_np_not_permitted_viii_2": 800,
      "notes": "G4",
      "values": {
        "100": 31.7,
        "200": 29.5,
        "300": 28.4,
        "400": 27.6,
        "500": 26.7,
        "600": 25.7,
        "650": 25.0,
        "700": 24.3,
        "750": 23.4,
        "800": 22.3
      }
    },
    {
      "block": 1,
      "line_no": 10,
      "nominal_composition": "1Cr–1/5Mo",
      "spec_no": "SA–193",
      "type_grade": "B7",
      "alloy_desig_uns_no": "G41400",
      "class_condition_temper": null,
      "size_thickness_in": "≤21/2",
      "min_tensile_strength_ksi": 125,
      "min_yield_strength_ksi": 105,
      "iii": 800,
      "applicability_and_max_temperature_limits_np_not_permitted_viii_2": 800,
      "notes": "G4",
      "values": {
        "100": 35.0,
        "200": 32.6,
        "300": 31.4,
        "400": 30.5,
        "500": 29.5,
        "600": 28.4,
        "650": 27.7,
        "700": 26.9,
        "750": 25.9,
        "800": 24.6
      }
    },
    {
      "block": 1,
      "line_no": 11,
      "nominal_composition": "1Cr–1/2Mo–V",
      "spec_no": "SA–193",
      "type_grade": "B16",
      "alloy_desig_uns_no": "K14072",
      "class_condition_temper": null,
      "size_thickness_in": "4 < t ≤8",
      "min_tensile_strength_ksi": 100,
      "min_yield_strength_ksi": 85,
      "iii": 800,
      "applicability_and_max_temperature_limits_np_not_permitted_viii_2": "NP",
      "notes": null,
      "values": {
        "100": 28.3,
        "200": 27.4,
        "300": 26.6,
        "400": 25.9,
        "500": 25.2,
        "600": 24.5,
        "650": null,
        "700": 23.7,
        "750": null,
        "800": 22.6
      }
    },
    {
      "block": 1,
      "line_no": 12,
      "nominal_composition": "1Cr–1/2Mo–V",
      "spec_no": "SA–193",
      "type_grade": "B16",
      "alloy_desig_uns_no": "K14072",
      "class_condition_temper": null,
      "size_thickness_in": "4 < t ≤8",
      "min_tensile_strength_ksi": 100,
      "min_yield_strength_ksi": 85,
      "iii": "NP",
      "applicability_and_max_temperature_limits_np_not_permitted_viii_2": 800,
      "notes": null,
      "values": {
        "100": 28.3,
        "200": 27.5,
        "300": 26.9,
        "400": 26.3,
        "500": 25.7,
        "600": 25.0,
        "650": null,
        "700": 23.8,
        "750": null,
        "800": 22.4
      }
    },
    {
      "block": 1,
      "line_no": 13,
      "nominal_composition": "1Cr–1/2Mo–V",
      "spec_no": "SA–193",
      "type_grade": "B16",
      "alloy_desig_uns_no": "K14072",
      "class_condition_temper": null,
      "size_thickness_in": "21/2 < t ≤4",
      "min_tensile_strength_ksi": 110,
      "min_yield_strength_ksi": 95,
      "iii": 800,
      "applicability_and_max_temperature_limits_np_not_permitted_viii_2": "NP",
      "notes": null,
      "values": {
        "100": 31.7,
        "200": 30.6,
        "300": 29.7,
        "400": 29.0,
        "500": 28.2,
        "600": 27.4,
        "650": null,
        "700": 26.5,
        "750": null,
        "800": 25.3
      }
    },
    {
      "block": 1,
      "line_no": 14,
      "nominal_composition": "1Cr–1/2Mo–V",
      "spec_no": "SA–193",
      "type_grade": "B16",
      "alloy_desig_uns_no": "K14072",
      "class_condition_temper": null,
      "size_thickness_in": "21/2 < t ≤4",
      "min_tensile_strength_ksi": 110,
      "min_yield_strength_ksi": 95,
      "iii": "NP",
      "applicability_and_max_temperature_limits_np_not_permitted_viii_2": 800,
      "notes": null,
      "values": {
        "100": 31.7,
        "200": 30.7,
        "300": 30.0,
        "400": 29.4,
        "500": 28.8,
        "600": 27.9,
        "650": null,
        "700": 26.6,
        "750": null,
        "800": 25.1
      }
    },
    {
      "block": 1,
      "line_no": 15,
      "nominal_composition": "1Cr–1/2Mo–V",
      "spec_no": "SA–540",
      "type_grade": "B21",
      "alloy_desig_uns_no": "K14073",
      "class_condition_temper": 5,
      "size_thickness_in": "2 < t ≤8",
      "min_tensile_strength_ksi": 115,
      "min_yield_strength_ksi": 100,
      "iii": 700,
      "applicability_and_max_temperature_limits_np_not_permitted_viii_2": 700,
      "notes": "G4",
      "values": {
        "100": 33.3,
        "200": 32.2,
        "300": 31.3,
        "400": 30.5,
        "500": 29.7,
        "600": 28.8,
        "650": null,
        "700": 27.9,
        "750": null,
        "800": null
      }
    },
    {
      "block": 1,
      "line_no": 16,
      "nominal_composition": "1Cr–1/2Mo–V",
      "spec_no": "SA–540",
      "type_grade": "B21",
      "alloy_desig_uns_no": "K14073",
      "class_condition_temper": 5,
      "size_thickness_in": "≤2",
      "min_tensile_strength_ksi": 120,
      "min_yield_strength_ksi": 105,
      "iii": 700,
      "applicability_and_max_temperature_limits_np_not_permitted_viii_2": 700,
      "notes": "G4",
      "values": {
        "100": 35.0,
        "200": 33.8,
        "300": 32.8,
        "400": 32.0,
        "500": 31.2,
        "600": 30.3,
        "650": null,
        "700": 29.3,
        "750": null,
        "800": null
      }
    },
    {
      "block": 1,
      "line_no": 17,
      "nominal_composition": "1Cr–1/2Mo–V",
      "spec_no": "SA–193",
      "type_grade": "B16",
      "alloy_desig_uns_no": "K14072",
      "class_condition_temper": null,
      "size_thickness_in": "≤21/2",
      "min_tensile_strength_ksi": 125,
      "min_yield_strength_ksi": 105,
      "iii": 800,
      "applicability_and_max_temperature_limits_np_not_permitted_viii_2": "NP",
      "notes": null,
      "values": {
        "100": 35.0,
        "200": 33.8,
        "300": 32.8,
        "400": 32.0,
        "500": 31.2,
        "600": 30.3,
        "650": null,
        "700": 29.3,
        "750": null,
        "800": 27.9
      }
    },
    {
      "block": 1,
      "line_no": 18,
      "nominal_composition": "1Cr–1/2Mo–V",
      "spec_no": "SA–193",
      "type_grade": "B16",
      "alloy_desig_uns_no": "K14072",
      "class_condition_temper": null,
      "size_thickness_in": "≤21/2",
      "min_tensile_strength_ksi": 125,
      "min_yield_strength_ksi": 105,
      "iii": "NP",
      "applicability_and_max_temperature_limits_np_not_permitted_viii_2": 800,
      "notes": null,
      "values": {
        "100": 35.0,
        "200": 34.0,
        "300": 33.2,
        "400": 32.5,
        "500": 31.8,
        "600": 30.9,
        "650": null,
        "700": 29.4,
        "750": null,
        "800": 27.7
      }
    },
    {
      "block": 1,
      "line_no": 19,
      "nominal_composition": "1Cr–1/2Mo–V",
      "spec_no": "SA–540",
      "type_grade": "B21",
      "alloy_desig_uns_no": "K14073",
      "class_condition_temper": 4,
      "size_thickness_in": "≤6",
      "min_tensile_strength_ksi": 135,
      "min_yield_strength_ksi": 120,
      "iii": 700,
      "applicability_and_max_temperature_limits_np_not_permitted_viii_2": 700,
      "notes": "G4",
      "values": {
        "100": 40.0,
        "200": 38.7,
        "300": 37.5,
        "400": 36.6,
        "500": 35.6,
        "600": 34.6,
        "650": null,
        "700": 33.4,
        "750": null,
        "800": null
      }
    },
    {
      "block": 1,
      "line_no": 20,
      "nominal_composition": "1Cr–1/2Mo–V",
      "spec_no": "SA–540",
      "type_grade": "B21",
      "alloy_desig_uns_no": "K14073",
      "class_condition_temper": 3,
      "size_thickness_in": "≤6",
      "min_tensile_strength_ksi": 145,
      "min_yield_strength_ksi": 130,
      "iii": 700,
      "applicability_and_max_temperature_limits_np_not_permitted_viii_2": 700,
      "notes": "G3",
      "values": {
        "100": 43.3,
        "200": 41.9,
        "300": 40.6,
        "400": 39.7,
        "500": 38.6,
        "600": 37.5,
        "650": null,
        "700": 36.2,
        "750": null,
        "800": null
      }
    },
    {
      "block": 1,
      "line_no": 21,
      "nominal_composition": "1Cr–1/2Mo–V",
      "spec_no": "SA–540",
      "type_grade": "B21",
      "alloy_desig_uns_no": "K14073",
      "class_condition_temper": 2,
      "size_thickness_in": "≤4",
      "min_tensile_strength_ksi": 155,
      "min_yield_strength_ksi": 140,
      "iii": 700,
      "applicability_and_max_temperature_limits_np_not_permitted_viii_2": 700,
      "notes": "G3",
      "values": {
        "100": 46.7,
        "200": 45.1,
        "300": 43.8,
        "400": 42.7,
        "500": 41.5,
        "600": 40.4,
        "650": null,
        "700": 39.0,
        "750": null,
        "800": null
      }
    },
    {
      "block": 1,
      "line_no": 22,
      "nominal_composition": "1Cr–1/2Mo–V",
      "spec_no": "SA–540",
      "type_grade": "B21",
      "alloy_desig_uns_no": "K14073",
      "class_condition_temper": 1,
      "size_thickness_in": "≤4",
      "min_tensile_strength_ksi": 165,
      "min_yield_strength_ksi": 150,
      "iii": 700,
      "applicability_and_max_temperature_limits_np_not_permitted_viii_2": 700,
      "notes": "G1",
      "values": {
        "100": 50.0,
        "200": 48.4,
        "300": 46.9,
        "400": 45.8,
        "500": 44.5,
        "600": 43.3,
        "650": null,
        "700": 41.8,
        "750": null,
        "800": null
      }
    },
    {
      "block": 1,
      "line_no": 23,
      "nominal_composition": "12Cr–1Mo–V–W",
      "spec_no": "SA–437",
      "type_grade": "B4C",
      "alloy_desig_uns_no": "K91352",
      "class_condition_temper": null,
      "size_thickness_in": null,
      "min_tensile_strength_ksi": 115,
      "min_yield_strength_ksi": 85,
      "iii": 700,
      "applicability_and_max_temperature_limits_np_not_permitted_viii_2": 700,
      "notes": null,
      "values": {
        "100": 28.3,
        "200": 27.2,
        "300": 26.3,
        "400": 25.6,
        "500": 25.0,
        "600": 24.6,
        "650": 24.3,
        "700": 24.0,
        "750": null,
        "800": null
      }
    },
    {
      "block": 1,
      "line_no": 24,
      "nominal_composition": "12Cr–1Mo–V–W",
      "spec_no": "SA–437",
      "type_grade": "B4B",
      "alloy_desig_uns_no": "K91352",
      "class_condition_temper": null,
      "size_thickness_in": null,
      "min_tensile_strength_ksi": 145,
      "min_yield_strength_ksi": 105,
      "iii": 700,
      "applicability_and_max_temperature_limits_np_not_permitted_viii_2": 700,
      "notes": null,
      "values": {
        "100": 35.0,
        "200": 33.5,
        "300": 32.4,
        "400": 31.6,
        "500": 30.9,
        "600": 30.2,
        "650": 29.9,
        "700": 29.7,
        "750": null,
        "800": null
      }
    },
    {
      "block": 1,
      "line_no": 25,
      "nominal_composition": null,
      "spec_no": "SA–193",
      "type_grade": "B6",
      "alloy_desig_uns_no": "S41000",
      "class_condition_temper": null,
      "size_thickness_in": "≤4",
      "min_tensile_strength_ksi": 110,
      "min_yield_strength_ksi": 85,
      "iii": 700,
      "applicability_and_max_temperature_limits_np_not_permitted_viii_2": 700,
      "notes": null,
      "values": {
        "100": 28.3,
        "200": 27.0,
        "300": 26.1,
        "400": 25.3,
        "500": 24.6,
        "600": 23.9,
        "650": null,
        "700": 23.3,
        "750": null,
        "800": null
      }
    },
    {
      "block": 1,
      "line_no": 26,
      "nominal_composition": "17Cr–4Ni–4Cu",
      "spec_no": "SA–564",
      "type_grade": 630,
      "alloy_desig_uns_no": "S17400",
      "class_condition_temper": "H1100",
      "size_thickness_in": "≤8",
      "min_tensile_strength_ksi": 140,
      "min_yield_strength_ksi": 115,
      "iii": 650,
      "applicability_and_max_temperature_limits_np_not_permitted_viii_2": 650,
      "notes": "G2",
      "values": {
        "100": 38.3,
        "200": 35.4,
        "300": 33.9,
        "400": 32.7,
        "500": 31.7,
        "600": 30.9,
        "650": 30.5,
        "700": null,
        "750": null,
        "800": null
      }
    },
    {
      "block": 1,
      "line_no": 27,
      "nominal_composition": "17Cr–4Ni–4Cu",
      "spec_no": "SA–705",
      "type_grade": 630,
      "alloy_desig_uns_no": "S17400",
      "class_condition_temper": "H1100",
      "size_thickness_in": "≤8",
      "min_tensile_strength_ksi": 140,
      "min_yield_strength_ksi": 115,
      "iii": 650,
      "applicability_and_max_temperature_limits_np_not_permitted_viii_2": 650,
      "notes": "G2",
      "values": {
        "100": 38.3,
        "200": 35.4,
        "300": 33.9,
        "400": 32.7,
        "500": 31.7,
        "600": 30.9,
        "650": 30.5,
        "700": null,
        "750": null,
        "800": null
      }
    },
    {
      "block": 1,
      "line_no": 28,
      "nominal_composition": "13/4Ni–3/4Cr–1/4Mo",
      "spec_no": "SA–320",
      "type_grade": "L43",
      "alloy_desig_uns_no": "G43400",
      "class_condition_temper": null,
      "size_thickness_in": "≤4",
      "min_tensile_strength_ksi": 125,
      "min_yield_strength_ksi": 105,
      "iii": 800,
      "applicability_and_max_temperature_limits_np_not_permitted_viii_2": 800,
      "notes": "G4",
      "values": {
        "100": 35.0,
        "200": 33.0,
        "300": 31.9,
        "400": 30.6,
        "500": 29.5,
        "600": 28.1,
        "650": null,
        "700": 26.4,
        "750": null,
        "800": 24.2
      }
    },
    {
      "block": 1,
      "line_no": 29,
      "nominal_composition": "2Ni–3/4Cr–1/4Mo",
      "spec_no": "SA–540",
      "type_grade": "B23",
      "alloy_desig_uns_no": "H43400",
      "class_condition_temper": 5,
      "size_thickness_in": "6 < t ≤91/2",
      "min_tensile_strength_ksi": 115,
      "min_yield_strength_ksi": 100,
      "iii": 700,
      "applicability_and_max_temperature_limits_np_not_permitted_viii_2": "NP",
      "notes": "G4",
      "values": {
        "100": 33.3,
        "200": 31.8,
        "300": 30.9,
        "400": 29.8,
        "500": 28.9,
        "600": 27.6,
        "650": null,
        "700": 25.9,
        "750": null,
        "800": null
      }
    },
    {
      "block": 1,
      "line_no": 30,
      "nominal_composition": "2Ni–3/4Cr–1/4Mo",
      "spec_no": "SA–540",
      "type_grade": "B23",
      "alloy_desig_uns_no": "H43400",
      "class_condition_temper": 5,
      "size_thickness_in": "6 < t ≤91/2",
      "min_tensile_strength_ksi": 115,
      "min_yield_strength_ksi": 100,
      "iii": "NP",
      "applicability_and_max_temperature_limits_np_not_permitted_viii_2": 700,
      "notes": "G4",
      "values": {
        "100": 33.3,
        "200": 31.8,
        "300": 30.7,
        "400": 29.8,
        "500": 28.9,
        "600": 27.6,
        "650": null,
        "700": 25.9,
        "750": null,
        "800": null
      }
    },
    {
      "block": 1,
      "line_no": 31,
      "nominal_composition": "2Ni–3/4Cr–1/4Mo",
      "spec_no": "SA–540",
      "type_grade": "B23",
      "alloy_desig_uns_no": "H43400",
      "class_condition_temper": 5,
      "size_thickness_in": "≤6",
      "min_tensile_strength_ksi": 120,
      "min_yield_strength_ksi": 105,
      "iii": 700,
      "applicability_and_max_temperature_limits_np_not_permitted_viii_2": 700,
      "notes": "G4",
      "values": {
        "100": 35.0,
        "200": 33.4,
        "300": 32.4,
        "400": 31.3,
        "500": 30.3,
        "600": 29.0,
        "650": null,
        "700": 27.2,
        "750": null,
        "800": null
      }
    },
    {
      "block": 1,
      "line_no": 32,
      "nominal_composition": "2Ni–3/4Cr–1/4Mo",
      "spec_no": "SA–540",
      "type_grade": "B23",
      "alloy_desig_uns_no": "H43400",
      "class_condition_temper": 4,
      "size_thickness_in": "≤91/2",
      "min_tensile_strength_ksi": 135,
      "min_yield_strength_ksi": 120,
      "iii": 700,
      "applicability_and_max_temperature_limits_np_not_permitted_viii_2": 700,
      "notes": "G4",
      "values": {
        "100": 40.0,
        "200": 38.2,
        "300": 36.9,
        "400": 35.9,
        "500": 34.7,
        "600": 33.1,
        "650": null,
        "700": 31.1,
        "750": null,
        "800": null
      }
    },
    {
      "block": 1,
      "line_no": 33,
      "nominal_composition": "2Ni–3/4Cr–1/4Mo",
      "spec_no": "SA–540",
      "type_grade": "B23",
      "alloy_desig_uns_no": "H43400",
      "class_condition_temper": 3,
      "size_thickness_in": "≤91/2",
      "min_tensile_strength_ksi": 145,
      "min_yield_strength_ksi": 130,
      "iii": 700,
      "applicability_and_max_temperature_limits_np_not_permitted_viii_2": 700,
      "notes": "G3",
      "values": {
        "100": 43.3,
        "200": 41.4,
        "300": 40.2,
        "400": 38.8,
        "500": 37.6,
        "600": 35.9,
        "650": null,
        "700": 33.7,
        "750": null,
        "800": null
      }
    },
    {
      "block": 1,
      "line_no": 34,
      "nominal_composition": "2Ni–3/4Cr–1/4Mo",
      "spec_no": "SA–540",
      "type_grade": "B23",
      "alloy_desig_uns_no": "H43400",
      "class_condition_temper": 2,
      "size_thickness_in": "≤91/2",
      "min_tensile_strength_ksi": 155,
      "min_yield_strength_ksi": 140,
      "iii": 700,
      "applicability_and_max_temperature_limits_np_not_permitted_viii_2": 700,
      "notes": "G3",
      "values": {
        "100": 46.7,
        "200": 44.6,
        "300": 43.1,
        "400": 41.8,
        "500": 40.5,
        "600": 38.7,
        "650": null,
        "700": 36.3,
        "750": null,
        "800": null
      }
    },
    {
      "block": 1,
      "line_no": 35,
      "nominal_composition": "2Ni–3/4Cr–1/4Mo",
      "spec_no": "SA–540",
      "type_grade": "B23",
      "alloy_desig_uns_no": "H43400",
      "class_condition_temper": 1,
      "size_thickness_in": "≤8",
      "min_tensile_strength_ksi": 165,
      "min_yield_strength_ksi": 150,
      "iii": 600,
      "applicability_and_max_temperature_limits_np_not_permitted_viii_2": 600,
      "notes": "G1",
      "values": {
        "100": 50.0,
        "200": 47.8,
        "300": 46.2,
        "400": 44.8,
        "500": 43.4,
        "600": 41.4,
        "650": null,
        "700": null,
        "750": null,
        "800": null
      }
    },
    {
      "block": 1,
      "line_no": 36,
      "nominal_composition": "2Ni–3/4Cr–1/3Mo",
      "spec_no": "SA–540",
      "type_grade": "B24",
      "alloy_desig_uns_no": "K24064",
      "class_condition_temper": 5,
      "size_thickness_in": "6 < t ≤91/2",
      "min_tensile_strength_ksi": 115,
      "min_yield_strength_ksi": 100,
      "iii": 700,
      "applicability_and_max_temperature_limits_np_not_permitted_viii_2": "NP",
      "notes": "G4",
      "values": {
        "100": 33.3,
        "200": 31.8,
        "300": 30.9,
        "400": 29.8,
        "500": 28.9,
        "600": 27.6,
        "650": null,
        "700": 25.9,
        "750": null,
        "800": null
      }
    },
    {
      "block": 1,
      "line_no": 37,
      "nominal_composition": "2Ni–3/4Cr–1/3Mo",
      "spec_no": "SA–540",
      "type_grade": "B24",
      "alloy_desig_uns_no": "K24064",
      "class_condition_temper": 5,
      "size_thickness_in": "6 < t ≤91/2",
      "min_tensile_strength_ksi": 115,
      "min_yield_strength_ksi": 100,
      "iii": "NP",
      "applicability_and_max_temperature_limits_np_not_permitted_viii_2": 700,
      "notes": "G4",
      "values": {
        "100": 33.3,
        "200": 31.8,
        "300": 30.7,
        "400": 29.8,
        "500": 28.9,
        "600": 27.6,
        "650": null,
        "700": 25.9,
        "750": null,
        "800": null
      }
    },
    {
      "block": 1,
      "line_no": 38,
      "nominal_composition": "2Ni–3/4Cr–1/3Mo",
      "spec_no": "SA–540",
      "type_grade": "B24",
      "alloy_desig_uns_no": "K24064",
      "class_condition_temper": 5,
      "size_thickness_in": "≤6",
      "min_tensile_strength_ksi": 120,
      "min_yield_strength_ksi": 105,
      "iii": 700,
      "applicability_and_max_temperature_limits_np_not_permitted_viii_2": 700,
      "notes": "G4",
      "values": {
        "100": 35.0,
        "200": 33.4,
        "300": 32.4,
        "400": 31.3,
        "500": 30.3,
        "600": 29.0,
        "650": null,
        "700": 27.2,
        "750": null,
        "800": null
      }
    },
    {
      "block": 1,
      "line_no": 39,
      "nominal_composition": "2Ni–3/4Cr–1/3Mo",
      "spec_no": "SA–540",
      "type_grade": "B24",
      "alloy_desig_uns_no": "K24064",
      "class_condition_temper": 4,
      "size_thickness_in": "≤91/2",
      "min_tensile_strength_ksi": 135,
      "min_yield_strength_ksi": 120,
      "iii": 700,
      "applicability_and_max_temperature_limits_np_not_permitted_viii_2": 700,
      "notes": "G4",
      "values": {
        "100": 40.0,
        "200": 38.2,
        "300": 36.9,
        "400": 35.9,
        "500": 34.7,
        "600": 33.1,
        "650": null,
        "700": 31.1,
        "750": null,
        "800": null
      }
    },
    {
      "block": 1,
      "line_no": 40,
      "nominal_composition": "2Ni–3/4Cr–1/3Mo",
      "spec_no": "SA–540",
      "type_grade": "B24",
      "alloy_desig_uns_no": "K24064",
      "class_condition_temper": 3,
      "size_thickness_in": "≤91/2",
      "min_tensile_strength_ksi": 145,
      "min_yield_strength_ksi": 130,
      "iii": 700,
      "applicability_and_max_temperature_limits_np_not_permitted_viii_2": 700,
      "notes": "G3",
      "values": {
        "100": 43.3,
        "200": 41.4,
        "300": 40.2,
        "400": 38.8,
        "500": 37.6,
        "600": 35.9,
        "650": null,
        "700": 33.7,
        "750": null,
        "800": null
      }
    },
    {
      "block": 1,
      "line_no": 41,
      "nominal_composition": "2Ni–3/4Cr–1/3Mo",
      "spec_no": "SA–540",
      "type_grade": "B24",
      "alloy_desig_uns_no": "K24064",
      "class_condition_temper": 2,
      "size_thickness_in": "≤91/2",
      "min_tensile_strength_ksi": 155,
      "min_yield_strength_ksi": 140,
      "iii": 700,
      "applicability_and_max_temperature_limits_np_not_permitted_viii_2": 700,
      "notes": "G3",
      "values": {
        "100": 46.7,
        "200": 44.6,
        "300": 43.1,
        "400": 41.8,
        "500": 40.5,
        "600": 38.7,
        "650": null,
        "700": 36.3,
        "750": null,
        "800": null
      }
    },
    {
      "block": 1,
      "line_no": 42,
      "nominal_composition": "2Ni–3/4Cr–1/3Mo",
      "spec_no": "SA–540",
      "type_grade": "B24",
      "alloy_desig_uns_no": "K24064",
      "class_condition_temper": 1,
      "size_thickness_in": "≤8",
      "min_tensile_strength_ksi": 165,
      "min_yield_strength_ksi": 150,
      "iii": 600,
      "applicability_and_max_temperature_limits_np_not_permitted_viii_2": 600,
      "notes": "G1",
      "values": {
        "100": 50.0,
        "200": 47.8,
        "300": 46.2,
        "400": 44.8,
        "500": 43.4,
        "600": 41.4,
        "650": null,
        "700": null,
        "750": null,
        "800": null
      }
    },
    {
      "block": 1,
      "line_no": 43,
      "nominal_composition": "2Ni–3/4Cr–1/3Mo–V",
      "spec_no": "SA–540",
      "type_grade": "B24V",
      "alloy_desig_uns_no": "K24070",
      "class_condition_temper": 3,
      "size_thickness_in": "≤11",
      "min_tensile_strength_ksi": 145,
      "min_yield_strength_ksi": 130,
      "iii": 700,
      "applicability_and_max_temperature_limits_np_not_permitted_viii_2": 700,
      "notes": "G3",
      "values": {
        "100": 43.3,
        "200": 41.4,
        "300": 40.2,
        "400": 38.8,
        "500": 37.6,
        "600": 35.9,
        "650": null,
        "700": 33.7,
        "750": null,
        "800": null
      }
    },
    {
      "block": 1,
      "line_no": 44,
      "nominal_composition": "25Ni–15Cr–2Ti",
      "spec_no": "SA–453",
      "type_grade": 660,
      "alloy_desig_uns_no": "S66286",
      "class_condition_temper": "A",
      "size_thickness_in": null,
      "min_tensile_strength_ksi": 130,
      "min_yield_strength_ksi": 85,
      "iii": 800,
      "applicability_and_max_temperature_limits_np_not_permitted_viii_2": 800,
      "notes": null,
      "values": {
        "100": 28.3,
        "200": 27.8,
        "300": 27.3,
        "400": 26.9,
        "500": 26.4,
        "600": 26.0,
        "650": 25.7,
        "700": 25.5,
        "750": 25.2,
        "800": 25.0
      }
    },
    {
      "block": 1,
      "line_no": 45,
      "nominal_composition": "25Ni–15Cr–2Ti",
      "spec_no": "SA–453",
      "type_grade": 660,
      "alloy_desig_uns_no": "S66286",
      "class_condition_temper": "B",
      "size_thickness_in": null,
      "min_tensile_strength_ksi": 130,
      "min_yield_strength_ksi": 85,
      "iii": 800,
      "applicability_and_max_temperature_limits_np_not_permitted_viii_2": 800,
      "notes": null,
      "values": {
        "100": 28.3,
        "200": 27.8,
        "300": 27.3,
        "400": 26.9,
        "500": 26.4,
        "600": 26.0,
        "650": 25.7,
        "700": 25.5,
        "750": 25.2,
        "800": 25.0
      }
    },
    {
      "block": 2,
      "line_no": 1,
      "nominal_composition": "16Cr–12Ni–2Mo",
      "spec_no": "SA–193",
      "type_grade": "B8M",
      "alloy_desig_uns_no": "S31600",
      "class_condition_temper": "1/Sol. treat.",
      "size_thickness_in": null,
      "min_tensile_strength_ksi": 75,
      "min_yield_strength_ksi": 30,
      "iii": 800,
      "applicability_and_max_temperature_limits_np_not_permitted_viii_2": 800,
      "notes": null,
      "values": {
        "100": 18.8,
        "200": 17.7,
        "300": 15.6,
        "400": 14.3,
        "500": 13.3,
        "600": 12.6,
        "650": null,
        "700": 12.1,
        "750": null,
        "800": 11.7
      }
    },
    {
      "block": 2,
      "line_no": 2,
      "nominal_composition": "16Cr–12Ni–2Mo",
      "spec_no": "SA–193",
      "type_grade": "B8MA",
      "alloy_desig_uns_no": "S31600",
      "class_condition_temper": "1A/Sol. treat.",
      "size_thickness_in": null,
      "min_tensile_strength_ksi": 75,
      "min_yield_strength_ksi": 30,
      "iii": 800,
      "applicability_and_max_temperature_limits_np_not_permitted_viii_2": 800,
      "notes": null,
      "values": {
        "100": 10.0,
        "200": 8.6,
        "300": 7.8,
        "400": 7.2,
        "500": 6.7,
        "600": 6.3,
        "650": null,
        "700": 6.0,
        "750": null,
        "800": 5.8
      }
    },
    {
      "block": 2,
      "line_no": 3,
      "nominal_composition": "16Cr–12Ni–2Mo–N",
      "spec_no": "SA–193",
      "type_grade": "B8MNA",
      "alloy_desig_uns_no": "S31651",
      "class_condition_temper": "1A/Sol. treat.",
      "size_thickness_in": null,
      "min_tensile_strength_ksi": 75,
      "min_yield_strength_ksi": 30,
      "iii": 800,
      "applicability_and_max_temperature_limits_np_not_permitted_viii_2": 800,
      "notes": null,
      "values": {
        "100": 18.8,
        "200": 17.8,
        "300": 16.3,
        "400": 15.2,
        "500": 14.2,
        "600": 13.4,
        "650": 13.1,
        "700": 12.8,
        "750": 12.5,
        "800": 12.3
      }
    },
    {
      "block": 2,
      "line_no": 4,
      "nominal_composition": "18Cr–8Ni",
      "spec_no": "SA–193",
      "type_grade": "B8",
      "alloy_desig_uns_no": "S30400",
      "class_condition_temper": "1/Sol. treat.",
      "size_thickness_in": null,
      "min_tensile_strength_ksi": 75,
      "min_yield_strength_ksi": 30,
      "iii": 800,
      "applicability_and_max_temperature_limits_np_not_permitted_viii_2": 800,
      "notes": null,
      "values": {
        "100": 18.8,
        "200": 16.7,
        "300": 15.0,
        "400": 13.8,
        "500": 12.9,
        "600": 12.1,
        "650": null,
        "700": 11.8,
        "750": null,
        "800": 11.2
      }
    },
    {
      "block": 2,
      "line_no": 5,
      "nominal_composition": "18Cr–8Ni",
      "spec_no": "SA–193",
      "type_grade": "B8A",
      "alloy_desig_uns_no": "S30400",
      "class_condition_temper": "1A/Sol. treat.",
      "size_thickness_in": null,
      "min_tensile_strength_ksi": 75,
      "min_yield_strength_ksi": 30,
      "iii": 800,
      "applicability_and_max_temperature_limits_np_not_permitted_viii_2": 800,
      "notes": null,
      "values": {
        "100": 10.0,
        "200": 8.3,
        "300": 7.5,
        "400": 6.9,
        "500": 6.5,
        "600": 6.1,
        "650": null,
        "700": 5.9,
        "750": null,
        "800": 5.6
      }
    },
    {
      "block": 2,
      "line_no": 6,
      "nominal_composition": "18Cr–8Ni–N",
      "spec_no": "SA–193",
      "type_grade": "B8NA",
      "alloy_desig_uns_no": "S30451",
      "class_condition_temper": "1A/Sol. treat.",
      "size_thickness_in": null,
      "min_tensile_strength_ksi": 75,
      "min_yield_strength_ksi": 30,
      "iii": 800,
      "applicability_and_max_temperature_limits_np_not_permitted_viii_2": 800,
      "notes": null,
      "values": {
        "100": 18.8,
        "200": 16.5,
        "300": 14.4,
        "400": 12.9,
        "500": 12.0,
        "600": 11.4,
        "650": 11.2,
        "700": 11.0,
        "750": 10.8,
        "800": 10.6
      }
    },
    {
      "block": 2,
      "line_no": 7,
      "nominal_composition": "18Cr–8Ni–4Si–N",
      "spec_no": "SA–193",
      "type_grade": "B8S",
      "alloy_desig_uns_no": "S21800",
      "class_condition_temper": "Sol. treat.",
      "size_thickness_in": null,
      "min_tensile_strength_ksi": 95,
      "min_yield_strength_ksi": 50,
      "iii": 800,
      "applicability_and_max_temperature_limits_np_not_permitted_viii_2": 800,
      "notes": null,
      "values": {
        "100": 23.8,
        "200": 23.4,
        "300": 21.8,
        "400": 19.7,
        "500": 18.5,
        "600": 17.6,
        "650": 17.3,
        "700": 17.1,
        "750": 16.9,
        "800": 16.7
      }
    },
    {
      "block": 2,
      "line_no": 8,
      "nominal_composition": "18Cr–8Ni–4Si–N",
      "spec_no": "SA–193",
      "type_grade": "B8SA",
      "alloy_desig_uns_no": "S21800",
      "class_condition_temper": "Sol. treat.",
      "size_thickness_in": null,
      "min_tensile_strength_ksi": 95,
      "min_yield_strength_ksi": 50,
      "iii": 800,
      "applicability_and_max_temperature_limits_np_not_permitted_viii_2": 800,
      "notes": null,
      "values": {
        "100": 23.8,
        "200": 23.4,
        "300": 21.8,
        "400": 19.7,
        "500": 18.5,
        "600": 17.6,
        "650": 17.3,
        "700": 17.1,
        "750": 16.9,
        "800": 16.7
      }
    },
    {
      "block": 2,
      "line_no": 9,
      "nominal_composition": "18Cr–10Ni–Cb",
      "spec_no": "SA–193",
      "type_grade": "B8C",
      "alloy_desig_uns_no": "S34700",
      "class_condition_temper": "1/Sol. treat.",
      "size_thickness_in": null,
      "min_tensile_strength_ksi": 75,
      "min_yield_strength_ksi": 30,
      "iii": 800,
      "applicability_and_max_temperature_limits_np_not_permitted_viii_2": 800,
      "notes": null,
      "values": {
        "100": 18.8,
        "200": 17.9,
        "300": 16.4,
        "400": 15.5,
        "500": 15.0,
        "600": 14.3,
        "650": null,
        "700": 13.8,
        "750": null,
        "800": 13.6
      }
    },
    {
      "block": 2,
      "line_no": 10,
      "nominal_composition": "18Cr–10Ni–Ti",
      "spec_no": "SA–193",
      "type_grade": "B8T",
      "alloy_desig_uns_no": "S32100",
      "class_condition_temper": "1/Sol. treat.",
      "size_thickness_in": null,
      "min_tensile_strength_ksi": 75,
      "min_yield_strength_ksi": 30,
      "iii": 800,
      "applicability_and_max_temperature_limits_np_not_permitted_viii_2": 800,
      "notes": null,
      "values": {
        "100": 18.8,
        "200": 17.8,
        "300": 16.5,
        "400": 15.3,
        "500": 14.3,
        "600": 13.5,
        "650": null,
        "700": 12.9,
        "750": null,
        "800": 12.5
      }
    },
    {
      "block": 2,
      "line_no": 11,
      "nominal_composition": "19Cr–9Ni–Mo–W",
      "spec_no": "SA–453",
      "type_grade": 651,
      "alloy_desig_uns_no": "S63198",
      "class_condition_temper": "B",
