Repository: danivelas0/asme-pcc

File: resources/bpvc_ii_d_customary_2025/table_5a.json (part 1 of 20)
{
  "source": {
    "code": "ASME BPVC Section II, Part D (U.S. Customary)",
    "edition": "2025",
    "title": "ASME Boiler and Pressure Vessel Code, Section II - Materials, Part D - Properties (U.S. Customary)",
    "extracted_from": "D Customary 2025 .pdf",
    "note": "Technical content only. Publisher front/back matter, running heads and printed folios are omitted. Values are as printed; the ASME ellipsis (no value / not permitted) is represented as null. NP = Not Permitted and SPT = Supports Only are kept verbatim where printed."
  },
  "table_id": "Table 5A",
  "title": "Section VIII, Division 2, Class 2 Maximum Allowable Stress Values, S, for Ferrous Materials",
  "pdf_pages": [
    522,
    581
  ],
  "page_count": 60,
  "row_count": 672,
  "columns_identification": [
    "Nominal Composition",
    "Product Form",
    "Spec. No.",
    "Type/Grade",
    "Alloy Desig./ UNS No.",
    "Class/ Condition/ Temper",
    "Size/ Thickness, in. P-No.",
    "Group No.",
    "Min. Tensile Strength, ksi",
    "Min. Yield Strength, ksi",
    "Maximum Use Temperature, °F",
    "External Pressure Chart No.",
    "Notes"
  ],
  "columns_values": [
    "100",
    "150",
    "200",
    "250",
    "300",
    "350",
    "400",
    "450",
    "500",
    "550",
    "600",
    "650",
    "700",
    "750",
    "800",
    "850",
    "900",
    "950",
    "1000",
    "1050",
    "1100",
    "1150",
    "1200",
    "1250",
    "1300",
    "1350",
    "1400",
    "1450",
    "1500"
  ],
  "value_axis": "Maximum Allowable Stress, ksi (Multiply by 1000 to Obtain psi), for Metal Temperature, °F, Not Exceeding",
  "column_groups": [
    "Maximum Allowable Stress, ksi (Multiply by 1000 to Obtain psi), for Metal Temperature, °F, Not Exceeding"
  ],
  "rows": [
    {
      "block": 1,
      "line_no": 1,
      "nominal_composition": "Carbon steel",
      "product_form": "Bar, shapes",
      "spec_no": "SA–675",
      "type_grade": 45,
      "alloy_desig_uns_no": null,
      "class_condition_temper": null,
      "size_thickness_in_p_no": null,
      "group_no": "1 1",
      "min_tensile_strength_ksi": 45,
      "min_yield_strength_ksi": 22.5,
      "maximum_use_temperature_f": 900,
      "external_pressure_chart_no": "CS–6",
      "notes": "G13, T4",
      "values": {
        "100": 15.0,
        "150": 14.1,
        "200": 13.7,
        "250": 13.5,
        "300": 13.3,
        "350": 13.1,
        "400": 12.8,
        "450": 12.5,
        "500": 12.2,
        "550": 11.9,
        "600": 11.5,
        "650": 11.1,
        "700": 10.7,
        "750": 10.4,
        "800": 9.2,
        "850": 7.9,
        "900": 5.9,
        "950": null,
        "1000": null,
        "1050": null,
        "1100": null,
        "1150": null,
        "1200": null,
        "1250": null,
        "1300": null,
        "1350": null,
        "1400": null,
        "1450": null,
        "1500": null
      }
    },
    {
      "block": 1,
      "line_no": 2,
      "nominal_composition": "Carbon steel",
      "product_form": "Plate",
      "spec_no": "SA–285",
      "type_grade": "A",
      "alloy_desig_uns_no": "K01700 …",
      "class_condition_temper": null,
      "size_thickness_in_p_no": null,
      "group_no": "1 1",
      "min_tensile_strength_ksi": 45,
      "min_yield_strength_ksi": 24,
      "maximum_use_temperature_f": 900,
      "external_pressure_chart_no": "CS–1",
      "notes": "G13, T3",
      "values": {
        "100": 16.0,
        "150": 15.0,
        "200": 14.7,
        "250": 14.4,
        "300": 14.2,
        "350": 13.9,
        "400": 13.7,
        "450": 13.4,
        "500": 13.0,
        "550": 12.7,
        "600": 12.3,
        "650": 11.9,
        "700": 11.5,
        "750": 10.7,
        "800": 9.2,
        "850": 7.9,
        "900": 5.9,
        "950": null,
        "1000": null,
        "1050": null,
        "1100": null,
        "1150": null,
        "1200": null,
        "1250": null,
        "1300": null,
        "1350": null,
        "1400": null,
        "1450": null,
        "1500": null
      }
    },
    {
      "block": 1,
      "line_no": 3,
      "nominal_composition": "Carbon steel",
      "product_form": "Smls. pipe",
      "spec_no": "SA–106",
      "type_grade": "A",
      "alloy_desig_uns_no": "K02501 …",
      "class_condition_temper": null,
      "size_thickness_in_p_no": null,
      "group_no": "1 1",
      "min_tensile_strength_ksi": 48,
      "min_yield_strength_ksi": 30,
      "maximum_use_temperature_f": 1000,
      "external_pressure_chart_no": "CS–2",
      "notes": "G13, T1",
      "values": {
        "100": 20.0,
        "150": 18.8,
        "200": 18.3,
        "250": 18.0,
        "300": 17.7,
        "350": 17.4,
        "400": 17.1,
        "450": 16.7,
        "500": 16.3,
        "550": 15.8,
        "600": 15.3,
        "650": 14.6,
        "700": 14.4,
        "750": 10.7,
        "800": 9.2,
        "850": 7.9,
        "900": 5.9,
        "950": 4.0,
        "1000": 2.5,
        "1050": null,
        "1100": null,
        "1150": null,
        "1200": null,
        "1250": null,
        "1300": null,
        "1350": null,
        "1400": null,
        "1450": null,
        "1500": null
      }
    },
    {
      "block": 1,
      "line_no": 4,
      "nominal_composition": "Carbon steel",
      "product_form": "Bar, shapes",
      "spec_no": "SA–675",
      "type_grade": 50,
      "alloy_desig_uns_no": null,
      "class_condition_temper": null,
      "size_thickness_in_p_no": null,
      "group_no": "1 1",
      "min_tensile_strength_ksi": 50,
      "min_yield_strength_ksi": 25,
      "maximum_use_temperature_f": 900,
      "external_pressure_chart_no": "CS–1",
      "notes": "G13, T3",
      "values": {
        "100": 16.7,
        "150": 15.7,
        "200": 15.3,
        "250": 15.0,
        "300": 14.7,
        "350": 14.5,
        "400": 14.2,
        "450": 13.9,
        "500": 13.6,
        "550": 13.2,
        "600": 12.8,
        "650": 12.4,
        "700": 11.9,
        "750": 10.7,
        "800": 9.2,
        "850": 7.9,
        "900": 5.9,
        "950": null,
        "1000": null,
        "1050": null,
        "1100": null,
        "1150": null,
        "1200": null,
        "1250": null,
        "1300": null,
        "1350": null,
        "1400": null,
        "1450": null,
        "1500": null
      }
    },
    {
      "block": 1,
      "line_no": 5,
      "nominal_composition": "Carbon steel",
      "product_form": "Plate",
      "spec_no": "SA–285",
      "type_grade": "B",
      "alloy_desig_uns_no": "K02200 …",
      "class_condition_temper": null,
      "size_thickness_in_p_no": "t ≤2",
      "group_no": "1 1",
      "min_tensile_strength_ksi": 50,
      "min_yield_strength_ksi": 27,
      "maximum_use_temperature_f": 900,
      "external_pressure_chart_no": "CS–1",
      "notes": "G13, T3",
      "values": {
        "100": 18.0,
        "150": 16.9,
        "200": 16.5,
        "250": 16.2,
        "300": 15.9,
        "350": 15.7,
        "400": 15.4,
        "450": 15.0,
        "500": 14.7,
        "550": 14.2,
        "600": 13.8,
        "650": 13.3,
        "700": 13.0,
        "750": 10.7,
        "800": 9.2,
        "850": 7.9,
        "900": 5.9,
        "950": null,
        "1000": null,
        "1050": null,
        "1100": null,
        "1150": null,
        "1200": null,
        "1250": null,
        "1300": null,
        "1350": null,
        "1400": null,
        "1450": null,
        "1500": null
      }
    },
    {
      "block": 1,
      "line_no": 6,
      "nominal_composition": "Carbon steel",
      "product_form": "Bar, shapes",
      "spec_no": "SA–675",
      "type_grade": 55,
      "alloy_desig_uns_no": null,
      "class_condition_temper": null,
      "size_thickness_in_p_no": null,
      "group_no": "1 1",
      "min_tensile_strength_ksi": 55,
      "min_yield_strength_ksi": 27.5,
      "maximum_use_temperature_f": 900,
      "external_pressure_chart_no": "CS–1",
      "notes": "G13, T4",
      "values": {
        "100": 18.3,
        "150": 17.2,
        "200": 16.8,
        "250": 16.5,
        "300": 16.2,
        "350": 16.0,
        "400": 15.7,
        "450": 15.3,
        "500": 14.9,
        "550": 14.5,
        "600": 14.1,
        "650": 13.6,
        "700": 13.1,
        "750": 12.7,
        "800": 10.8,
        "850": 8.7,
        "900": 5.9,
        "950": null,
        "1000": null,
        "1050": null,
        "1100": null,
        "1150": null,
        "1200": null,
        "1250": null,
        "1300": null,
        "1350": null,
        "1400": null,
        "1450": null,
        "1500": null
      }
    },
    {
      "block": 1,
      "line_no": 7,
      "nominal_composition": "Carbon steel",
      "product_form": "Plate",
      "spec_no": "SA–285",
      "type_grade": "C",
      "alloy_desig_uns_no": "K02801 …",
      "class_condition_temper": null,
      "size_thickness_in_p_no": "t ≤2",
      "group_no": "1 1",
      "min_tensile_strength_ksi": 55,
      "min_yield_strength_ksi": 30,
      "maximum_use_temperature_f": 1000,
      "external_pressure_chart_no": "CS–2",
      "notes": "G13, T3",
      "values": {
        "100": 20.0,
        "150": 18.8,
        "200": 18.3,
        "250": 18.0,
        "300": 17.7,
        "350": 17.4,
        "400": 17.1,
        "450": 16.7,
        "500": 16.3,
        "550": 15.8,
        "600": 15.3,
        "650": 14.8,
        "700": 14.3,
        "750": 13.0,
        "800": 10.8,
        "850": 8.7,
        "900": 5.9,
        "950": 4.0,
        "1000": 2.5,
        "1050": null,
        "1100": null,
        "1150": null,
        "1200": null,
        "1250": null,
        "1300": null,
        "1350": null,
        "1400": null,
        "1450": null,
        "1500": null
      }
    },
    {
      "block": 1,
      "line_no": 8,
      "nominal_composition": "Carbon steel",
      "product_form": "Smls. pipe",
      "spec_no": "SA–333",
      "type_grade": 1,
      "alloy_desig_uns_no": "K03008 …",
      "class_condition_temper": null,
      "size_thickness_in_p_no": null,
      "group_no": "1 1",
      "min_tensile_strength_ksi": 55,
      "min_yield_strength_ksi": 30,
      "maximum_use_temperature_f": 1000,
      "external_pressure_chart_no": "CS–2",
      "notes": "T4",
      "values": {
        "100": 20.0,
        "150": 18.8,
        "200": 18.3,
        "250": 18.0,
        "300": 17.7,
        "350": 17.4,
        "400": 17.1,
        "450": 16.7,
        "500": 16.3,
        "550": 15.8,
        "600": 15.3,
        "650": 14.8,
        "700": 14.3,
        "750": 13.8,
        "800": 11.4,
        "850": 8.7,
        "900": 5.9,
        "950": 4.0,
        "1000": 2.5,
        "1050": null,
        "1100": null,
        "1150": null,
        "1200": null,
        "1250": null,
        "1300": null,
        "1350": null,
        "1400": null,
        "1450": null,
        "1500": null
      }
    },
    {
      "block": 1,
      "line_no": 9,
      "nominal_composition": "Carbon steel",
      "product_form": "Smls. tube",
      "spec_no": "SA–334",
      "type_grade": 1,
      "alloy_desig_uns_no": "K03008 …",
      "class_condition_temper": null,
      "size_thickness_in_p_no": null,
      "group_no": "1 1",
      "min_tensile_strength_ksi": 55,
      "min_yield_strength_ksi": 30,
      "maximum_use_temperature_f": 700,
      "external_pressure_chart_no": "CS–2",
      "notes": null,
      "values": {
        "100": 20.0,
        "150": 18.8,
        "200": 18.3,
        "250": 18.0,
        "300": 17.7,
        "350": 17.4,
        "400": 17.1,
        "450": 16.7,
        "500": 16.3,
        "550": 15.8,
        "600": 15.3,
        "650": 14.8,
        "700": 14.3,
        "750": null,
        "800": null,
        "850": null,
        "900": null,
        "950": null,
        "1000": null,
        "1050": null,
        "1100": null,
        "1150": null,
        "1200": null,
        "1250": null,
        "1300": null,
        "1350": null,
        "1400": null,
        "1450": null,
        "1500": null
      }
    },
    {
      "block": 1,
      "line_no": 10,
      "nominal_composition": "Carbon steel",
      "product_form": "Plate",
      "spec_no": "SA–516",
      "type_grade": 55,
      "alloy_desig_uns_no": "K01800 …",
      "class_condition_temper": null,
      "size_thickness_in_p_no": null,
      "group_no": "1 1",
      "min_tensile_strength_ksi": 55,
      "min_yield_strength_ksi": 30,
      "maximum_use_temperature_f": 1000,
      "external_pressure_chart_no": "CS–2",
      "notes": "G13, T3",
      "values": {
        "100": 20.0,
        "150": 18.8,
        "200": 18.3,
        "250": 18.0,
        "300": 17.7,
        "350": 17.4,
        "400": 17.1,
        "450": 16.7,
        "500": 16.3,
        "550": 15.8,
        "600": 15.3,
        "650": 14.8,
        "700": 14.3,
        "750": 13.0,
        "800": 10.8,
        "850": 8.7,
        "900": 5.9,
        "950": 4.0,
        "1000": 2.5,
        "1050": null,
        "1100": null,
        "1150": null,
        "1200": null,
        "1250": null,
        "1300": null,
        "1350": null,
        "1400": null,
        "1450": null,
        "1500": null
      }
    },
    {
      "block": 1,
      "line_no": 11,
      "nominal_composition": "Carbon steel",
      "product_form": "Smls. pipe",
      "spec_no": "SA–524",
      "type_grade": "II",
      "alloy_desig_uns_no": "K02104 …",
      "class_condition_temper": null,
      "size_thickness_in_p_no": null,
      "group_no": "1 1",
      "min_tensile_strength_ksi": 55,
      "min_yield_strength_ksi": 30,
      "maximum_use_temperature_f": 1000,
      "external_pressure_chart_no": "CS–2",
      "notes": "G13, T3",
      "values": {
        "100": 20.0,
        "150": 18.8,
        "200": 18.3,
        "250": 18.0,
        "300": 17.7,
        "350": 17.4,
        "400": 17.1,
        "450": 16.7,
        "500": 16.3,
        "550": 15.8,
        "600": 15.3,
        "650": 14.8,
        "700": 14.3,
        "750": 13.0,
        "800": 10.8,
        "850": 8.7,
        "900": 5.9,
        "950": 4.0,
        "1000": 2.5,
        "1050": null,
        "1100": null,
        "1150": null,
        "1200": null,
        "1250": null,
        "1300": null,
        "1350": null,
        "1400": null,
        "1450": null,
        "1500": null
      }
    },
    {
      "block": 1,
      "line_no": 12,
      "nominal_composition": "Carbon steel",
      "product_form": "Plate, bar, shapes SA–36",
      "spec_no": null,
      "type_grade": null,
      "alloy_desig_uns_no": "K02600 …",
      "class_condition_temper": null,
      "size_thickness_in_p_no": null,
      "group_no": "1 1",
      "min_tensile_strength_ksi": 58,
      "min_yield_strength_ksi": 36,
      "maximum_use_temperature_f": 650,
      "external_pressure_chart_no": "CS–2",
      "notes": "G13",
      "values": {
        "100": 24.0,
        "150": 22.6,
        "200": 22.0,
        "250": 21.6,
        "300": 21.2,
        "350": 20.9,
        "400": 20.5,
        "450": 20.1,
        "500": 19.6,
        "550": 19.0,
        "600": 18.4,
        "650": 17.8,
        "700": null,
        "750": null,
        "800": null,
        "850": null,
        "900": null,
        "950": null,
        "1000": null,
        "1050": null,
        "1100": null,
        "1150": null,
        "1200": null,
        "1250": null,
        "1300": null,
        "1350": null,
        "1400": null,
        "1450": null,
        "1500": null
      }
    },
    {
      "block": 1,
      "line_no": 13,
      "nominal_composition": "Carbon steel",
      "product_form": "Plate",
      "spec_no": "SA–662",
      "type_grade": "A",
      "alloy_desig_uns_no": "K01701 …",
      "class_condition_temper": null,
      "size_thickness_in_p_no": null,
      "group_no": "1 1",
      "min_tensile_strength_ksi": 58,
      "min_yield_strength_ksi": 40,
      "maximum_use_temperature_f": 700,
      "external_pressure_chart_no": "CS–2",
      "notes": null,
      "values": {
        "100": 24.2,
        "150": 24.2,
        "200": 24.2,
        "250": 24.0,
        "300": 23.6,
        "350": 23.2,
        "400": 22.8,
        "450": 22.3,
        "500": 21.7,
        "550": 21.1,
        "600": 20.4,
        "650": 19.3,
        "700": 19.2,
        "750": null,
        "800": null,
        "850": null,
        "900": null,
        "950": null,
        "1000": null,
        "1050": null,
        "1100": null,
        "1150": null,
        "1200": null,
        "1250": null,
        "1300": null,
        "1350": null,
        "1400": null,
        "1450": null,
        "1500": null
      }
    },
    {
      "block": 1,
      "line_no": 14,
      "nominal_composition": "Carbon steel",
      "product_form": "Forgings",
      "spec_no": "SA–181",
      "type_grade": null,
      "alloy_desig_uns_no": "K03502 60",
      "class_condition_temper": null,
      "size_thickness_in_p_no": null,
      "group_no": "1 1",
      "min_tensile_strength_ksi": 60,
      "min_yield_strength_ksi": 30,
      "maximum_use_temperature_f": 1000,
      "external_pressure_chart_no": "CS–2",
      "notes": "G13, T4",
      "values": {
        "100": 20.0,
        "150": 18.8,
        "200": 18.3,
        "250": 18.0,
        "300": 17.7,
        "350": 17.4,
        "400": 17.1,
        "450": 16.7,
        "500": 16.3,
        "550": 15.8,
        "600": 15.3,
        "650": 14.8,
        "700": 14.3,
        "750": 13.8,
        "800": 11.4,
        "850": 8.7,
        "900": 5.9,
        "950": 4.0,
        "1000": 2.5,
        "1050": null,
        "1100": null,
        "1150": null,
        "1200": null,
        "1250": null,
        "1300": null,
        "1350": null,
        "1400": null,
        "1450": null,
        "1500": null
      }
    },
    {
      "block": 1,
      "line_no": 15,
      "nominal_composition": "Carbon steel",
      "product_form": "Castings",
      "spec_no": "SA–216",
      "type_grade": "WCA",
      "alloy_desig_uns_no": "J02502",
      "class_condition_temper": null,
      "size_thickness_in_p_no": null,
      "group_no": "1 1",
      "min_tensile_strength_ksi": 60,
      "min_yield_strength_ksi": 30,
      "maximum_use_temperature_f": 1000,
      "external_pressure_chart_no": "CS–2",
      "notes": "G13, T4",
      "values": {
        "100": 20.0,
        "150": 18.8,
        "200": 18.3,
        "250": 18.0,
        "300": 17.7,
        "350": 17.4,
        "400": 17.1,
        "450": 16.7,
        "500": 16.3,
        "550": 15.8,
        "600": 15.3,
        "650": 14.8,
        "700": 14.3,
        "750": 13.8,
        "800": 11.4,
        "850": 8.7,
        "900": 5.9,
        "950": 4.0,
        "1000": 2.5,
        "1050": null,
        "1100": null,
        "1150": null,
        "1200": null,
        "1250": null,
        "1300": null,
        "1350": null,
        "1400": null,
        "1450": null,
        "1500": null
      }
    },
    {
      "block": 1,
      "line_no": 16,
      "nominal_composition": "Carbon steel",
      "product_form": "Forgings",
      "spec_no": "SA–266",
      "type_grade": 1,
      "alloy_desig_uns_no": "K03506 …",
      "class_condition_temper": null,
      "size_thickness_in_p_no": null,
      "group_no": "1 1",
      "min_tensile_strength_ksi": 60,
      "min_yield_strength_ksi": 30,
      "maximum_use_temperature_f": 1000,
      "external_pressure_chart_no": "CS–2",
      "notes": "G13, T4",
      "values": {
        "100": 20.0,
        "150": 18.8,
        "200": 18.3,
        "250": 18.0,
        "300": 17.7,
        "350": 17.4,
        "400": 17.1,
        "450": 16.7,
        "500": 16.3,
        "550": 15.8,
        "600": 15.3,
        "650": 14.8,
        "700": 14.3,
        "750": 13.8,
        "800": 11.4,
        "850": 8.7,
        "900": 5.9,
        "950": 4.0,
        "1000": 2.5,
        "1050": null,
        "1100": null,
        "1150": null,
        "1200": null,
        "1250": null,
        "1300": null,
        "1350": null,
        "1400": null,
        "1450": null,
        "1500": null
      }
    },
    {
      "block": 1,
      "line_no": 17,
      "nominal_composition": "Carbon steel",
      "product_form": "Forgings",
      "spec_no": "SA–350",
      "type_grade": "LF1",
      "alloy_desig_uns_no": "K03009 1",
      "class_condition_temper": null,
      "size_thickness_in_p_no": null,
      "group_no": "1 1",
      "min_tensile_strength_ksi": 60,
      "min_yield_strength_ksi": 30,
      "maximum_use_temperature_f": 700,
      "external_pressure_chart_no": "CS–2",
      "notes": "G13",
      "values": {
        "100": 20.0,
        "150": 18.8,
        "200": 18.3,
        "250": 18.0,
        "300": 17.7,
        "350": 17.4,
        "400": 17.1,
        "450": 16.7,
        "500": 16.3,
        "550": 15.8,
        "600": 15.3,
        "650": 14.8,
        "700": 14.3,
        "750": null,
        "800": null,
        "850": null,
        "900": null,
        "950": null,
        "1000": null,
        "1050": null,
        "1100": null,
        "1150": null,
        "1200": null,
        "1250": null,
        "1300": null,
        "1350": null,
        "1400": null,
        "1450": null,
        "1500": null
      }
    },
    {
      "block": 1,
      "line_no": 18,
      "nominal_composition": "Carbon steel",
      "product_form": "Bar, shapes",
      "spec_no": "SA–675",
      "type_grade": 60,
      "alloy_desig_uns_no": null,
      "class_condition_temper": null,
      "size_thickness_in_p_no": null,
      "group_no": "1 1",
      "min_tensile_strength_ksi": 60,
      "min_yield_strength_ksi": 30,
      "maximum_use_temperature_f": 900,
      "external_pressure_chart_no": "CS–2",
      "notes": "G13, T4",
      "values": {
        "100": 20.0,
        "150": 18.8,
        "200": 18.3,
        "250": 18.0,
        "300": 17.7,
        "350": 17.4,
        "400": 17.1,
        "450": 16.7,
        "500": 16.3,
        "550": 15.8,
        "600": 15.3,
        "650": 14.8,
        "700": 14.3,
        "750": 13.8,
        "800": 11.4,
        "850": 8.7,
        "900": 5.9,
        "950": null,
        "1000": null,
        "1050": null,
        "1100": null,
        "1150": null,
        "1200": null,
        "1250": null,
        "1300": null,
        "1350": null,
        "1400": null,
        "1450": null,
        "1500": null
      }
    },
    {
      "block": 1,
      "line_no": 19,
      "nominal_composition": "Carbon steel",
      "product_form": "Forgings",
      "spec_no": "SA–765",
      "type_grade": "I",
      "alloy_desig_uns_no": "K03046 …",
      "class_condition_temper": null,
      "size_thickness_in_p_no": null,
      "group_no": "1 1",
      "min_tensile_strength_ksi": 60,
      "min_yield_strength_ksi": 30,
      "maximum_use_temperature_f": 1000,
      "external_pressure_chart_no": "CS–2",
      "notes": "G13, T4",
      "values": {
        "100": 20.0,
        "150": 18.8,
        "200": 18.3,
        "250": 18.0,
        "300": 17.7,
        "350": 17.4,
        "400": 17.1,
        "450": 16.7,
        "500": 16.3,
        "550": 15.8,
        "600": 15.3,
        "650": 14.8,
        "700": 14.3,
        "750": 13.8,
        "800": 11.4,
        "850": 8.7,
        "900": 5.9,
        "950": 4.0,
        "1000": 2.5,
        "1050": null,
        "1100": null,
        "1150": null,
        "1200": null,
        "1250": null,
        "1300": null,
        "1350": null,
        "1400": null,
        "1450": null,
        "1500": null
      }
    },
    {
      "block": 1,
      "line_no": 20,
      "nominal_composition": "Carbon steel",
      "product_form": "Plate",
      "spec_no": "SA–515",
      "type_grade": 60,
      "alloy_desig_uns_no": "K02401 …",
      "class_condition_temper": null,
      "size_thickness_in_p_no": null,
      "group_no": "1 1",
      "min_tensile_strength_ksi": 60,
      "min_yield_strength_ksi": 32,
      "maximum_use_temperature_f": 1000,
      "external_pressure_chart_no": "CS–2",
      "notes": "G13, T3",
      "values": {
        "100": 21.3,
        "150": 20.0,
        "200": 19.5,
        "250": 19.2,
        "300": 18.9,
        "350": 18.6,
        "400": 18.2,
        "450": 17.8,
        "500": 17.4,
        "550": 16.9,
        "600": 16.4,
        "650": 15.8,
        "700": 15.3,
        "750": 13.9,
        "800": 11.4,
        "850": 8.7,
        "900": 5.9,
        "950": 4.0,
        "1000": 2.5,
        "1050": null,
        "1100": null,
        "1150": null,
        "1200": null,
        "1250": null,
        "1300": null,
        "1350": null,
        "1400": null,
        "1450": null,
        "1500": null
      }
    },
    {
      "block": 1,
      "line_no": 21,
      "nominal_composition": "Carbon steel",
      "product_form": "Plate",
      "spec_no": "SA–516",
      "type_grade": 60,
      "alloy_desig_uns_no": "K02100 …",
      "class_condition_temper": null,
      "size_thickness_in_p_no": null,
      "group_no": "1 1",
      "min_tensile_strength_ksi": 60,
      "min_yield_strength_ksi": 32,
      "maximum_use_temperature_f": 1000,
      "external_pressure_chart_no": "CS–2",
      "notes": "G13, T3",
      "values": {
        "100": 21.3,
        "150": 20.0,
        "200": 19.5,
        "250": 19.2,
        "300": 18.9,
        "350": 18.6,
        "400": 18.2,
        "450": 17.8,
        "500": 17.4,
        "550": 16.9,
        "600": 16.4,
        "650": 15.8,
        "700": 15.3,
        "750": 13.9,
        "800": 11.4,
        "850": 8.7,
        "900": 5.9,
        "950": 4.0,
        "1000": 2.5,
        "1050": null,
        "1100": null,
        "1150": null,
        "1200": null,
        "1250": null,
        "1300": null,
        "1350": null,
        "1400": null,
        "1450": null,
        "1500": null
      }
    },
    {
      "block": 1,
      "line_no": 22,
      "nominal_composition": "Carbon steel",
      "product_form": "Plate",
      "spec_no": "SA–283",
      "type_grade": "D",
      "alloy_desig_uns_no": "K02702 …",
      "class_condition_temper": null,
      "size_thickness_in_p_no": null,
      "group_no": "1 1",
      "min_tensile_strength_ksi": 60,
      "min_yield_strength_ksi": 33,
      "maximum_use_temperature_f": 700,
      "external_pressure_chart_no": "CS–2",
      "notes": null,
      "values": {
        "100": 22.0,
        "150": 20.7,
        "200": 20.2,
        "250": 19.8,
        "300": 19.5,
        "350": 19.1,
        "400": 18.8,
        "450": 18.4,
        "500": 17.9,
        "550": 17.4,
        "600": 16.9,
        "650": 16.3,
        "700": 15.4,
        "750": null,
        "800": null,
        "850": null,
        "900": null,
        "950": null,
        "1000": null,
        "1050": null,
        "1100": null,
        "1150": null,
        "1200": null,
        "1250": null,
        "1300": null,
        "1350": null,
        "1400": null,
        "1450": null,
        "1500": null
      }
    },
    {
      "block": 1,
      "line_no": 23,
      "nominal_composition": "Carbon steel",
      "product_form": "Smls. pipe",
      "spec_no": "SA–106",
      "type_grade": "B",
      "alloy_desig_uns_no": "K03006 …",
      "class_condition_temper": null,
      "size_thickness_in_p_no": null,
      "group_no": "1 1",
      "min_tensile_strength_ksi": 60,
      "min_yield_strength_ksi": 35,
      "maximum_use_temperature_f": 700,
      "external_pressure_chart_no": "CS–2",
      "notes": "G13",
      "values": {
        "100": 23.3,
        "150": 21.9,
        "200": 21.4,
        "250": 21.0,
        "300": 20.6,
        "350": 20.3,
        "400": 19.9,
        "450": 19.5,
        "500": 19.0,
        "550": 18.5,
        "600": 17.9,
        "650": 17.3,
        "700": 16.8,
        "750": null,
        "800": null,
        "850": null,
        "900": null,
        "950": null,
        "1000": null,
        "1050": null,
        "1100": null,
        "1150": null,
        "1200": null,
        "1250": null,
        "1300": null,
        "1350": null,
        "1400": null,
        "1450": null,
        "1500": null
      }
    },
    {
      "block": 1,
      "line_no": 24,
      "nominal_composition": "Carbon steel",
      "product_form": "Fittings",
      "spec_no": "SA–234",
      "type_grade": "WPB",
      "alloy_desig_uns_no": "K03006 …",
      "class_condition_temper": null,
      "size_thickness_in_p_no": null,
      "group_no": "1 1",
      "min_tensile_strength_ksi": 60,
      "min_yield_strength_ksi": 35,
      "maximum_use_temperature_f": 1000,
      "external_pressure_chart_no": "CS–2",
      "notes": "G13, T3",
      "values": {
        "100": 23.3,
        "150": 21.9,
        "200": 21.4,
        "250": 21.0,
        "300": 20.6,
        "350": 20.3,
        "400": 19.9,
        "450": 19.5,
        "500": 19.0,
        "550": 18.5,
        "600": 17.9,
        "650": 17.3,
        "700": 16.8,
        "750": 13.9,
        "800": 11.4,
        "850": 8.7,
        "900": 5.9,
        "950": 4.0,
        "1000": 2.5,
        "1050": null,
        "1100": null,
        "1150": null,
        "1200": null,
        "1250": null,
        "1300": null,
        "1350": null,
        "1400": null,
        "1450": null,
        "1500": null
      }
    },
    {
      "block": 1,
      "line_no": 25,
      "nominal_composition": "Carbon steel",
      "product_form": "Smls. pipe",
      "spec_no": "SA–333",
      "type_grade": 6,
      "alloy_desig_uns_no": "K03006 …",
      "class_condition_temper": null,
      "size_thickness_in_p_no": null,
      "group_no": "1 1",
      "min_tensile_strength_ksi": 60,
      "min_yield_strength_ksi": 35,
      "maximum_use_temperature_f": 1000,
      "external_pressure_chart_no": "CS–2",
      "notes": "G13, T3",
      "values": {
        "100": 23.3,
        "150": 21.9,
        "200": 21.4,
        "250": 21.0,
        "300": 20.6,
        "350": 20.3,
        "400": 19.9,
        "450": 19.5,
        "500": 19.0,
        "550": 18.5,
        "600": 17.9,
        "650": 17.3,
        "700": 16.8,
        "750": 13.9,
        "800": 11.4,
        "850": 8.7,
        "900": 5.9,
        "950": 4.0,
        "1000": 2.5,
        "1050": null,
        "1100": null,
        "1150": null,
        "1200": null,
        "1250": null,
        "1300": null,
        "1350": null,
        "1400": null,
        "1450": null,
        "1500": null
      }
    },
    {
      "block": 1,
      "line_no": 26,
      "nominal_composition": "Carbon steel",
      "product_form": "Forgings",
      "spec_no": "SA–372",
      "type_grade": "A",
      "alloy_desig_uns_no": "K03002 …",
      "class_condition_temper": null,
      "size_thickness_in_p_no": null,
      "group_no": "1 1",
      "min_tensile_strength_ksi": 60,
      "min_yield_strength_ksi": 35,
      "maximum_use_temperature_f": 650,
      "external_pressure_chart_no": "CS–2",
      "notes": "G9, H2",
      "values": {
        "100": 23.3,
        "150": 22.4,
        "200": 21.4,
        "250": 20.3,
        "300": 19.3,
        "350": 18.4,
        "400": 17.6,
        "450": 16.9,
        "500": 16.5,
        "550": 16.1,
        "600": 15.8,
        "650": 15.6,
        "700": null,
        "750": null,
        "800": null,
        "850": null,
        "900": null,
        "950": null,
        "1000": null,
        "1050": null,
        "1100": null,
        "1150": null,
        "1200": null,
        "1250": null,
        "1300": null,
        "1350": null,
        "1400": null,
        "1450": null,
        "1500": null
      }
    },
    {
      "block": 1,
      "line_no": 27,
      "nominal_composition": "Carbon steel",
      "product_form": "Fittings",
      "spec_no": "SA–420",
      "type_grade": "WPL6",
      "alloy_desig_uns_no": null,
      "class_condition_temper": null,
      "size_thickness_in_p_no": null,
      "group_no": "1 1",
      "min_tensile_strength_ksi": 60,
      "min_yield_strength_ksi": 35,
      "maximum_use_temperature_f": 850,
      "external_pressure_chart_no": "CS–2",
      "notes": "G13, T3",
      "values": {
        "100": 23.3,
        "150": 21.9,
        "200": 21.4,
        "250": 21.0,
        "300": 20.6,
        "350": 20.3,
        "400": 19.9,
        "450": 19.5,
        "500": 19.0,
        "550": 18.5,
        "600": 17.9,
        "650": 17.3,
        "700": 16.8,
        "750": 13.9,
        "800": 11.4,
        "850": 8.7,
        "900": null,
        "950": null,
        "1000": null,
        "1050": null,
        "1100": null,
        "1150": null,
        "1200": null,
        "1250": null,
        "1300": null,
        "1350": null,
        "1400": null,
        "1450": null,
        "1500": null
      }
    },
    {
      "block": 1,
      "line_no": 28,
      "nominal_composition": "Carbon steel",
      "product_form": "Smls. pipe",
      "spec_no": "SA–524",
      "type_grade": "I",
      "alloy_desig_uns_no": "K02104 …",
      "class_condition_temper": null,
      "size_thickness_in_p_no": null,
      "group_no": "1 1",
      "min_tensile_strength_ksi": 60,
      "min_yield_strength_ksi": 35,
      "maximum_use_temperature_f": 1000,
      "external_pressure_chart_no": "CS–2",
      "notes": "G13, T3",
      "values": {
        "100": 23.3,
        "150": 21.9,
        "200": 21.4,
        "250": 21.0,
        "300": 20.6,
        "350": 20.3,
        "400": 19.9,
        "450": 19.5,
        "500": 19.0,
        "550": 18.5,
        "600": 17.9,
        "650": 17.3,
        "700": 16.8,
        "750": 13.9,
        "800": 11.4,
        "850": 8.7,
        "900": 5.9,
        "950": 4.0,
        "1000": 2.5,
        "1050": null,
        "1100": null,
        "1150": null,
        "1200": null,
        "1250": null,
        "1300": null,
        "1350": null,
        "1400": null,
        "1450": null,
        "1500": null
      }
    },
    {
      "block": 1,
      "line_no": 29,
      "nominal_composition": "Carbon steel",
      "product_form": "Forgings",
      "spec_no": "SA–727",
      "type_grade": null,
      "alloy_desig_uns_no": "K02506 …",
      "class_condition_temper": null,
      "size_thickness_in_p_no": null,
      "group_no": "1 1",
      "min_tensile_strength_ksi": 60,
      "min_yield_strength_ksi": 36,
      "maximum_use_temperature_f": 1000,
      "external_pressure_chart_no": "CS–2",
      "notes": "G13, T3",
      "values": {
        "100": 24.0,
        "150": 22.6,
        "200": 22.0,
        "250": 21.6,
        "300": 21.2,
        "350": 20.9,
        "400": 20.5,
        "450": 20.1,
        "500": 19.6,
        "550": 19.0,
        "600": 18.4,
        "650": 17.8,
        "700": 17.3,
        "750": 13.9,
        "800": 11.4,
        "850": 8.7,
        "900": 5.9,
        "950": 4.0,
        "1000": 2.5,
        "1050": null,
        "1100": null,
        "1150": null,
        "1200": null,
        "1250": null,
        "1300": null,
        "1350": null,
        "1400": null,
        "1450": null,
        "1500": null
      }
    },
    {
      "block": 1,
      "line_no": 30,
      "nominal_composition": "Carbon steel",
      "product_form": "Wld. tube",
      "spec_no": "SA–178",
      "type_grade": "C",
      "alloy_desig_uns_no": "K03503 …",
      "class_condition_temper": null,
      "size_thickness_in_p_no": null,
      "group_no": "1 1",
      "min_tensile_strength_ksi": 60,
      "min_yield_strength_ksi": 37,
      "maximum_use_temperature_f": 1000,
      "external_pressure_chart_no": "CS–2",
      "notes": "G6, G13, T2",
      "values": {
        "100": 21.0,
        "150": 19.7,
        "200": 19.2,
        "250": 18.8,
        "300": 18.5,
        "350": 18.2,
        "400": 17.9,
        "450": 17.5,
        "500": 17.1,
        "550": 16.6,
        "600": 16.1,
        "650": 15.5,
        "700": 14.4,
        "750": 11.8,
        "800": 9.7,
        "850": 7.4,
        "900": 5.0,
        "950": 3.4,
        "1000": 2.1,
        "1050": null,
        "1100": null,
        "1150": null,
        "1200": null,
        "1250": null,
        "1300": null,
        "1350": null,
        "1400": null,
        "1450": null,
        "1500": null
      }
    },
    {
      "block": 1,
      "line_no": 31,
      "nominal_composition": "Carbon steel",
      "product_form": "Smls. tube",
      "spec_no": "SA–210",
      "type_grade": "A–1",
      "alloy_desig_uns_no": "K02707 …",
      "class_condition_temper": null,
      "size_thickness_in_p_no": null,
      "group_no": "1 1",
      "min_tensile_strength_ksi": 60,
      "min_yield_strength_ksi": 37,
      "maximum_use_temperature_f": 1000,
      "external_pressure_chart_no": "CS–2",
      "notes": "G13, T3",
      "values": {
        "100": 24.7,
        "150": 23.2,
        "200": 22.6,
        "250": 22.2,
        "300": 21.8,
        "350": 21.5,
        "400": 21.1,
        "450": 20.6,
        "500": 20.1,
        "550": 19.5,
        "600": 18.9,
        "650": 18.3,
        "700": 17.8,
        "750": 13.9,
        "800": 11.4,
        "850": 8.7,
        "900": 5.9,
        "950": 4.0,
        "1000": 2.5,
        "1050": null,
        "1100": null,
        "1150": null,
        "1200": null,
        "1250": null,
        "1300": null,
        "1350": null,
        "1400": null,
        "1450": null,
        "1500": null
      }
    },
    {
      "block": 1,
      "line_no": 32,
      "nominal_composition": "Carbon steel",
      "product_form": "Bar, shapes",
      "spec_no": "SA–675",
      "type_grade": 65,
      "alloy_desig_uns_no": null,
      "class_condition_temper": null,
      "size_thickness_in_p_no": null,
      "group_no": "1 1",
      "min_tensile_strength_ksi": 65,
      "min_yield_strength_ksi": 32.5,
      "maximum_use_temperature_f": 1000,
      "external_pressure_chart_no": "CS–2",
      "notes": "G13, T3",
      "values": {
        "100": 21.7,
        "150": 20.4,
        "200": 19.8,
        "250": 19.5,
        "300": 19.2,
        "350": 18.9,
        "400": 18.5,
        "450": 18.1,
        "500": 17.7,
        "550": 17.1,
        "600": 16.6,
        "650": 16.1,
        "700": 15.5,
        "750": 13.9,
        "800": 11.4,
        "850": 9.0,
        "900": 6.3,
        "950": 4.0,
        "1000": 2.5,
        "1050": null,
        "1100": null,
        "1150": null,
        "1200": null,
        "1250": null,
        "1300": null,
        "1350": null,
        "1400": null,
        "1450": null,
        "1500": null
      }
    },
    {
      "block": 1,
      "line_no": 33,
      "nominal_composition": "Carbon steel",
      "product_form": "Castings",
      "spec_no": "SA–352",
      "type_grade": "LCB",
      "alloy_desig_uns_no": "J03003",
      "class_condition_temper": null,
      "size_thickness_in_p_no": null,
      "group_no": "1 1",
      "min_tensile_strength_ksi": 65,
      "min_yield_strength_ksi": 35,
      "maximum_use_temperature_f": 650,
      "external_pressure_chart_no": "CS–2",
      "notes": null,
      "values": {
        "100": 23.3,
        "150": 21.9,
        "200": 21.4,
        "250": 21.0,
        "300": 20.6,
        "350": 20.3,
        "400": 19.9,
        "450": 19.5,
        "500": 19.0,
        "550": 18.5,
        "600": 17.9,
        "650": 17.3,
        "700": null,
        "750": null,
        "800": null,
        "850": null,
        "900": null,
        "950": null,
        "1000": null,
        "1050": null,
        "1100": null,
        "1150": null,
        "1200": null,
        "1250": null,
        "1300": null,
        "1350": null,
        "1400": null,
        "1450": null,
        "1500": null
      }
    },
    {
      "block": 1,
      "line_no": 34,
      "nominal_composition": "Carbon steel",
      "product_form": "Plate",
      "spec_no": "SA–515",
      "type_grade": 65,
      "alloy_desig_uns_no": "K02800 …",
      "class_condition_temper": null,
      "size_thickness_in_p_no": null,
