Repository: danivelas0/asme-pcc

File: resources/bpvc_ii_d_customary_2025/table_prd.json
{
  "source": {
    "code": "ASME BPVC Section II, Part D (U.S. Customary)",
    "edition": "2025",
    "title": "ASME Boiler and Pressure Vessel Code, Section II - Materials, Part D - Properties (U.S. Customary)",
    "extracted_from": "D Customary 2025 .pdf",
    "note": "Technical content only. Publisher front/back matter, running heads and printed folios are omitted. Values are as printed; the ASME ellipsis (no value / not permitted) is represented as null. NP = Not Permitted and SPT = Supports Only are kept verbatim where printed."
  },
  "table_id": "Table PRD",
  "title": "Poisson's Ratio and Density of Materials",
  "pdf_pages": [
    1240,
    1241
  ],
  "page_count": 2,
  "row_count": 115,
  "columns": [
    "Material",
    "Poisson's Ratio",
    "Density, lb/in.3"
  ],
  "rows": [
    {
      "material": "Carbon steels",
      "poisson_s_ratio": 0.3,
      "density_lb_in3": 0.28,
      "material_group": "Ferrous Materials"
    },
    {
      "material": "Cast irons",
      "poisson_s_ratio": 0.29,
      "density_lb_in3": 0.26,
      "material_group": "Ferrous Materials"
    },
    {
      "material": "C–Mo steels",
      "poisson_s_ratio": 0.3,
      "density_lb_in3": 0.28,
      "material_group": "Ferrous Materials",
      "material_subgroup": "Low alloy steels"
    },
    {
      "material": "1/2Cr to 11/4Cr steels",
      "poisson_s_ratio": 0.3,
      "density_lb_in3": 0.28,
      "material_group": "Ferrous Materials",
      "material_subgroup": "Low alloy steels"
    },
    {
      "material": "13/4Cr to 3Cr steels",
      "poisson_s_ratio": 0.3,
      "density_lb_in3": 0.28,
      "material_group": "Ferrous Materials",
      "material_subgroup": "Low alloy steels"
    },
    {
      "material": "5Cr to 9Cr steels",
      "poisson_s_ratio": 0.3,
      "density_lb_in3": 0.28,
      "material_group": "Ferrous Materials",
      "material_subgroup": "Low alloy steels"
    },
    {
      "material": "Mn, Mn–Mo, and Si steels",
      "poisson_s_ratio": 0.3,
      "density_lb_in3": 0.28,
      "material_group": "Ferrous Materials",
      "material_subgroup": "Low alloy steels"
    },
    {
      "material": "Ni steels",
      "poisson_s_ratio": 0.3,
      "density_lb_in3": 0.28,
      "material_group": "Ferrous Materials",
      "material_subgroup": "Low alloy steels"
    },
    {
      "material": "PH stainless: S15500, S17400, S17700",
      "poisson_s_ratio": 0.31,
      "density_lb_in3": 0.28,
      "material_group": "Ferrous Materials",
      "material_subgroup": "Low alloy steels"
    },
    {
      "material": "High alloy steels (200 series)",
      "poisson_s_ratio": 0.31,
      "density_lb_in3": 0.282,
      "material_group": "Ferrous Materials",
      "material_subgroup": "Low alloy steels"
    },
    {
      "material": "High alloy steels (300 series)",
      "poisson_s_ratio": 0.31,
      "density_lb_in3": 0.29,
      "material_group": "Ferrous Materials",
      "material_subgroup": "Low alloy steels"
    },
    {
      "material": "High‐Si stainless: S30600, S30601, S32615, and S38815",
      "poisson_s_ratio": 0.31,
      "density_lb_in3": 0.275,
      "material_group": "Ferrous Materials",
      "material_subgroup": "Low alloy steels"
    },
    {
      "material": "5–7% Mo stainless: S32050, S31254, S31266, S31277, and S32654",
      "poisson_s_ratio": 0.31,
      "density_lb_in3": 0.293,
      "material_group": "Ferrous Materials",
      "material_subgroup": "Low alloy steels"
    },
    {
      "material": "S32202",
      "poisson_s_ratio": 0.31,
      "density_lb_in3": 0.28,
      "material_group": "Ferrous Materials",
      "material_subgroup": "Low alloy steels"
    },
    {
      "material": "High alloy steels (400 series)",
      "poisson_s_ratio": 0.31,
      "density_lb_in3": 0.28,
      "material_group": "Ferrous Materials",
      "material_subgroup": "Low alloy steels"
    },
    {
      "material": "High alloy steels (duplex/ austenitic–ferritic)",
      "poisson_s_ratio": 0.31,
      "density_lb_in3": 0.282,
      "material_group": "Ferrous Materials",
      "material_subgroup": "Low alloy steels"
    },
    {
      "material": "PH stainless: S66286",
      "poisson_s_ratio": 0.31,
      "density_lb_in3": 0.286,
      "material_group": "Ferrous Materials",
      "material_subgroup": "Low alloy steels"
    },
    {
      "material": "Cast high alloy steels",
      "poisson_s_ratio": 0.3,
      "density_lb_in3": 0.283,
      "material_group": "Ferrous Materials",
      "material_subgroup": "Low alloy steels"
    },
    {
      "material": "Alclad 3003",
      "poisson_s_ratio": 0.33,
      "density_lb_in3": 0.098,
      "material_group": "Aluminum Base"
    },
    {
      "material": "Alclad 3004",
      "poisson_s_ratio": 0.33,
      "density_lb_in3": 0.098,
      "material_group": "Aluminum Base"
    },
    {
      "material": "Alclad 6061",
      "poisson_s_ratio": 0.33,
      "density_lb_in3": 0.098,
      "material_group": "Aluminum Base"
    },
    {
      "material": "A02040",
      "poisson_s_ratio": 0.33,
      "density_lb_in3": 0.101,
      "material_group": "Aluminum Base"
    },
    {
      "material": "A03560",
      "poisson_s_ratio": 0.33,
      "density_lb_in3": 0.097,
      "material_group": "Aluminum Base"
    },
    {
      "material": "A24430",
      "poisson_s_ratio": 0.33,
      "density_lb_in3": 0.097,
      "material_group": "Aluminum Base"
    },
    {
      "material": "A91060",
      "poisson_s_ratio": 0.33,
      "density_lb_in3": 0.098,
      "material_group": "Aluminum Base"
    },
    {
      "material": "A91100",
      "poisson_s_ratio": 0.33,
      "density_lb_in3": 0.098,
      "material_group": "Aluminum Base"
    },
    {
      "material": "A92014",
      "poisson_s_ratio": 0.33,
      "density_lb_in3": 0.101,
      "material_group": "Aluminum Base"
    },
    {
      "material": "A92024",
      "poisson_s_ratio": 0.33,
      "density_lb_in3": 0.1,
      "material_group": "Aluminum Base"
    },
    {
      "material": "A93003",
      "poisson_s_ratio": 0.33,
      "density_lb_in3": 0.099,
      "material_group": "Aluminum Base"
    },
    {
      "material": "A93004",
      "poisson_s_ratio": 0.33,
      "density_lb_in3": 0.098,
      "material_group": "Aluminum Base"
    },
    {
      "material": "A95052",
      "poisson_s_ratio": 0.33,
      "density_lb_in3": 0.097,
      "material_group": "Aluminum Base"
    },
    {
      "material": "A95083",
      "poisson_s_ratio": 0.33,
      "density_lb_in3": 0.096,
      "material_group": "Aluminum Base"
    },
    {
      "material": "A95086",
      "poisson_s_ratio": 0.33,
      "density_lb_in3": 0.096,
      "material_group": "Aluminum Base"
    },
    {
      "material": "A95154",
      "poisson_s_ratio": 0.33,
      "density_lb_in3": 0.096,
      "material_group": "Aluminum Base"
    },
    {
      "material": "A95254",
      "poisson_s_ratio": 0.33,
      "density_lb_in3": 0.096,
      "material_group": "Aluminum Base"
    },
    {
      "material": "A95454",
      "poisson_s_ratio": 0.33,
      "density_lb_in3": 0.097,
      "material_group": "Aluminum Base"
    },
    {
      "material": "A95456",
      "poisson_s_ratio": 0.33,
      "density_lb_in3": 0.096,
      "material_group": "Aluminum Base"
    },
    {
      "material": "A95652",
      "poisson_s_ratio": 0.33,
      "density_lb_in3": 0.096,
      "material_group": "Aluminum Base"
    },
    {
      "material": "A96061",
      "poisson_s_ratio": 0.33,
      "density_lb_in3": 0.098,
      "material_group": "Aluminum Base"
    },
    {
      "material": "A96063",
      "poisson_s_ratio": 0.33,
      "density_lb_in3": 0.097,
      "material_group": "Aluminum Base (Cont'd)"
    },
    {
      "material": "R20033",
      "poisson_s_ratio": 0.31,
      "density_lb_in3": 0.285,
      "material_group": "Chromium Base"
    },
    {
      "material": "R30556",
      "poisson_s_ratio": 0.31,
      "density_lb_in3": 0.297,
      "material_group": "Cobalt Base"
    },
    {
      "material": "R31233",
      "poisson_s_ratio": 0.31,
      "density_lb_in3": 0.306,
      "material_group": "Cobalt Base"
    },
    {
      "material": "C10200, C10400, C10500, and C10700",
      "poisson_s_ratio": 0.33,
      "density_lb_in3": 0.323,
      "material_group": "Copper Base"
    },
    {
      "material": "C11000",
      "poisson_s_ratio": 0.33,
      "density_lb_in3": 0.321,
      "material_group": "Copper Base"
    },
    {
      "material": "C12000, C12200, C12300, and C14200",
      "poisson_s_ratio": 0.33,
      "density_lb_in3": 0.323,
      "material_group": "Copper Base"
    },
    {
      "material": "C19200",
      "poisson_s_ratio": 0.33,
      "density_lb_in3": 0.32,
      "material_group": "Copper Base"
    },
    {
      "material": "C19400",
      "poisson_s_ratio": 0.33,
      "density_lb_in3": 0.322,
      "material_group": "Copper Base"
    },
    {
      "material": "C23000",
      "poisson_s_ratio": 0.33,
      "density_lb_in3": 0.316,
      "material_group": "Copper Base"
    },
    {
      "material": "C28000",
      "poisson_s_ratio": 0.33,
      "density_lb_in3": 0.303,
      "material_group": "Copper Base"
    },
    {
      "material": "C36500",
      "poisson_s_ratio": 0.33,
      "density_lb_in3": 0.304,
      "material_group": "Copper Base"
    },
    {
      "material": "C37700",
      "poisson_s_ratio": 0.33,
      "density_lb_in3": 0.305,
      "material_group": "Copper Base"
    },
    {
      "material": "C44300, C44400, and C44500",
      "poisson_s_ratio": 0.33,
      "density_lb_in3": 0.308,
      "material_group": "Copper Base"
    },
    {
      "material": "C46400 and C46500",
      "poisson_s_ratio": 0.33,
      "density_lb_in3": 0.304,
      "material_group": "Copper Base"
    },
    {
      "material": "C60800",
      "poisson_s_ratio": 0.33,
      "density_lb_in3": 0.295,
      "material_group": "Copper Base"
    },
    {
      "material": "C61400",
      "poisson_s_ratio": 0.33,
      "density_lb_in3": 0.285,
      "material_group": "Copper Base"
    },
    {
      "material": "C63000",
      "poisson_s_ratio": 0.33,
      "density_lb_in3": 0.274,
      "material_group": "Copper Base"
    },
    {
      "material": "C64200",
      "poisson_s_ratio": 0.33,
      "density_lb_in3": 0.278,
      "material_group": "Copper Base"
    },
    {
      "material": "C65100",
      "poisson_s_ratio": 0.33,
      "density_lb_in3": 0.316,
      "material_group": "Copper Base"
    },
    {
      "material": "C65500 and C66100",
      "poisson_s_ratio": 0.33,
      "density_lb_in3": 0.308,
      "material_group": "Copper Base"
    },
    {
      "material": "C68700",
      "poisson_s_ratio": 0.33,
      "density_lb_in3": 0.301,
      "material_group": "Copper Base"
    },
    {
      "material": "C70400, C70600, C70620, C71000, C71500, C71520, and C72200",
      "poisson_s_ratio": 0.33,
      "density_lb_in3": 0.323,
      "material_group": "Copper Base"
    },
    {
      "material": "C83600",
      "poisson_s_ratio": 0.33,
      "density_lb_in3": 0.318,
      "material_group": "Copper Base"
    },
    {
      "material": "C99200",
      "poisson_s_ratio": 0.33,
      "density_lb_in3": 0.312,
      "material_group": "Copper Base"
    },
    {
      "material": "C93700",
      "poisson_s_ratio": 0.33,
      "density_lb_in3": 0.32,
      "material_group": "Copper Base"
    },
    {
      "material": "C95200",
      "poisson_s_ratio": 0.31,
      "density_lb_in3": 0.276,
      "material_group": "Copper Base"
    },
    {
      "material": "C95400",
      "poisson_s_ratio": 0.32,
      "density_lb_in3": 0.269,
      "material_group": "Copper Base"
    },
    {
      "material": "C95800",
      "poisson_s_ratio": 0.32,
      "density_lb_in3": 0.276,
      "material_group": "Copper Base"
    },
    {
      "material": "C95820",
      "poisson_s_ratio": 0.32,
      "density_lb_in3": 0.269,
      "material_group": "Copper Base"
    },
    {
      "material": "C97600",
      "poisson_s_ratio": 0.33,
      "density_lb_in3": 0.321,
      "material_group": "Copper Base"
    },
    {
      "material": "N02200 and N02201",
      "poisson_s_ratio": 0.31,
      "density_lb_in3": 0.321,
      "material_group": "Nickel Base"
    },
    {
      "material": "N04400 and N04405",
      "poisson_s_ratio": 0.31,
      "density_lb_in3": 0.32,
      "material_group": "Nickel Base"
    },
    {
      "material": "N05500",
      "poisson_s_ratio": 0.31,
      "density_lb_in3": 0.3,
      "material_group": "Nickel Base"
    },
    {
      "material": "N06002",
      "poisson_s_ratio": 0.31,
      "density_lb_in3": 0.3,
      "material_group": "Nickel Base"
    },
    {
      "material": "N06022",
      "poisson_s_ratio": 0.31,
      "density_lb_in3": 0.314,
      "material_group": "Nickel Base"
    },
    {
      "material": "N06030",
      "poisson_s_ratio": 0.31,
      "density_lb_in3": 0.297,
      "material_group": "Nickel Base (Cont'd)"
    },
    {
      "material": "N06045",
      "poisson_s_ratio": 0.31,
      "density_lb_in3": 0.289,
      "material_group": "Nickel Base (Cont'd)"
    },
    {
      "material": "N06059",
      "poisson_s_ratio": 0.31,
      "density_lb_in3": 0.311,
      "material_group": "Nickel Base (Cont'd)"
    },
    {
      "material": "N06200",
      "poisson_s_ratio": 0.31,
      "density_lb_in3": 0.307,
      "material_group": "Nickel Base (Cont'd)"
    },
    {
      "material": "N06230",
      "poisson_s_ratio": 0.31,
      "density_lb_in3": 0.324,
      "material_group": "Nickel Base (Cont'd)"
    },
    {
      "material": "N06455",
      "poisson_s_ratio": 0.31,
      "density_lb_in3": 0.312,
      "material_group": "Nickel Base (Cont'd)"
    },
    {
      "material": "N06600",
      "poisson_s_ratio": 0.31,
      "density_lb_in3": 0.3,
      "material_group": "Nickel Base (Cont'd)"
    },
    {
      "material": "N06601",
      "poisson_s_ratio": 0.31,
      "density_lb_in3": 0.291,
      "material_group": "Nickel Base (Cont'd)"
    },
    {
      "material": "N06617",
      "poisson_s_ratio": 0.31,
      "density_lb_in3": 0.302,
      "material_group": "Nickel Base (Cont'd)"
    },
    {
      "material": "N06625",
      "poisson_s_ratio": 0.31,
      "density_lb_in3": 0.305,
      "material_group": "Nickel Base (Cont'd)"
    },
    {
      "material": "N06686",
      "poisson_s_ratio": 0.31,
      "density_lb_in3": 0.315,
      "material_group": "Nickel Base (Cont'd)"
    },
    {
      "material": "N06690",
      "poisson_s_ratio": 0.31,
      "density_lb_in3": 0.293,
      "material_group": "Nickel Base (Cont'd)"
    },
    {
      "material": "N06975",
      "poisson_s_ratio": 0.31,
      "density_lb_in3": 0.295,
      "material_group": "Nickel Base (Cont'd)"
    },
    {
      "material": "N06985",
      "poisson_s_ratio": 0.31,
      "density_lb_in3": 0.3,
      "material_group": "Nickel Base (Cont'd)"
    },
    {
      "material": "N07718",
      "poisson_s_ratio": 0.31,
      "density_lb_in3": 0.297,
      "material_group": "Nickel Base (Cont'd)"
    },
    {
      "material": "N07750",
      "poisson_s_ratio": 0.31,
      "density_lb_in3": 0.298,
      "material_group": "Nickel Base (Cont'd)"
    },
    {
      "material": "N08020",
      "poisson_s_ratio": 0.31,
      "density_lb_in3": 0.291,
      "material_group": "Nickel Base (Cont'd)"
    },
    {
      "material": "N08024",
      "poisson_s_ratio": 0.31,
      "density_lb_in3": 0.293,
      "material_group": "Nickel Base (Cont'd)"
    },
    {
      "material": "N08026",
      "poisson_s_ratio": 0.31,
      "density_lb_in3": 0.294,
      "material_group": "Nickel Base (Cont'd)"
    },
    {
      "material": "N08028",
      "poisson_s_ratio": 0.31,
      "density_lb_in3": 0.289,
      "material_group": "Nickel Base (Cont'd)"
    },
    {
      "material": "N08031",
      "poisson_s_ratio": 0.31,
      "density_lb_in3": 0.293,
      "material_group": "Nickel Base (Cont'd)"
    },
    {
      "material": "N08330",
      "poisson_s_ratio": 0.31,
      "density_lb_in3": 0.29,
      "material_group": "Nickel Base (Cont'd)"
    },
    {
      "material": "N08354",
      "poisson_s_ratio": 0.31,
      "density_lb_in3": 0.295,
      "material_group": "Nickel Base (Cont'd)"
    },
    {
      "material": "N08367 and J94651",
      "poisson_s_ratio": 0.31,
      "density_lb_in3": 0.291,
      "material_group": "Nickel Base (Cont'd)"
    },
    {
      "material": "N08800, N08810, and N08811",
      "poisson_s_ratio": 0.31,
      "density_lb_in3": 0.29,
      "material_group": "Nickel Base (Cont'd)"
    },
    {
      "material": "N08825",
      "poisson_s_ratio": 0.31,
      "density_lb_in3": 0.294,
      "material_group": "Nickel Base (Cont'd)"
    },
    {
      "material": "N08904",
      "poisson_s_ratio": 0.31,
      "density_lb_in3": 0.291,
      "material_group": "Nickel Base (Cont'd)"
    },
    {
      "material": "N08925",
      "poisson_s_ratio": 0.31,
      "density_lb_in3": 0.294,
      "material_group": "Nickel Base (Cont'd)"
    },
    {
      "material": "N08926",
      "poisson_s_ratio": 0.31,
      "density_lb_in3": 0.291,
      "material_group": "Nickel Base (Cont'd)"
    },
    {
      "material": "N10001",
      "poisson_s_ratio": 0.31,
      "density_lb_in3": 0.331,
      "material_group": "Nickel Base (Cont'd)"
    },
    {
      "material": "N10003",
      "poisson_s_ratio": 0.31,
      "density_lb_in3": 0.32,
      "material_group": "Nickel Base (Cont'd)"
    },
    {
      "material": "N10242",
      "poisson_s_ratio": 0.31,
      "density_lb_in3": 0.327,
      "material_group": "Nickel Base (Cont'd)"
    },
    {
      "material": "N10276",
      "poisson_s_ratio": 0.31,
      "density_lb_in3": 0.32,
      "material_group": "Nickel Base (Cont'd)"
    },
    {
      "material": "N10629",
      "poisson_s_ratio": 0.31,
      "density_lb_in3": 0.332,
      "material_group": "Nickel Base (Cont'd)"
    },
    {
      "material": "N10665 and N10675",
      "poisson_s_ratio": 0.31,
      "density_lb_in3": 0.333,
      "material_group": "Nickel Base (Cont'd)"
    },
    {
      "material": "N12160",
      "poisson_s_ratio": 0.31,
      "density_lb_in3": 0.292,
      "material_group": "Nickel Base (Cont'd)"
    },
    {
      "material": "R50250, R50400, R50550, R52250, R52252, R52254, R52400, R52402, R52404, and R53400",
      "poisson_s_ratio": 0.32,
      "density_lb_in3": 0.163,
      "material_group": "Titanium Base"
    },
    {
      "material": "R56320 and R56323",
      "poisson_s_ratio": 0.32,
      "density_lb_in3": 0.162,
      "material_group": "Titanium Base"
    },
    {
      "material": "R54250",
      "poisson_s_ratio": 0.32,
      "density_lb_in3": 0.161,
      "material_group": "Titanium Base"
    },
    {
      "material": "R60702, R60704, and R60705",
      "poisson_s_ratio": 0.35,
      "density_lb_in3": 0.234,
      "material_group": "Zirconium Base"
    }
  ],
  "subpart": "Subpart 2 - Physical Properties Tables"
}

File: resources/bpvc_ii_d_customary_2025/table_tcd.json (part 1 of 6)
{
  "source": {
    "code": "ASME BPVC Section II, Part D (U.S. Customary)",
    "edition": "2025",
    "title": "ASME Boiler and Pressure Vessel Code, Section II - Materials, Part D - Properties (U.S. Customary)",
    "extracted_from": "D Customary 2025 .pdf",
    "note": "Technical content only. Publisher front/back matter, running heads and printed folios are omitted. Values are as printed; the ASME ellipsis (no value / not permitted) is represented as null. NP = Not Permitted and SPT = Supports Only are kept verbatim where printed."
  },
  "table_id": "Table TCD",
  "title": "Nominal Coefficients of Thermal Conductivity (TC) and Thermal Diffusivity (TD)",
  "pdf_pages": [
    1220,
    1231
  ],
  "page_count": 12,
  "row_count": 420,
  "notes": [
    "GENERAL NOTES: (a) TC is the thermal conductivity, Btu/hr‐ft‐°F, and TD is the thermal diffusivity, ft2/hr: (b) Values of thermal conductivity and thermal diffusivity should be used with the understanding that there is an associated ±10% uncertainty. This uncertainty results from compositional variations and variables as- sociated with original data acquisition and analysis. NOTES: Material Group A includes those materials listed as \"Carbon steel\" in the Nominal Composition column in (1) Tables 1A, 2A, 3, 5A, U, or Y‐1."
  ],
  "columns": [
    "Temp., °F",
    "Carbon and Low Alloy Steels Group A [Note (1)] Plain Carbon TC",
    "Carbon and Low Alloy Material A [Note (1)] Plain Carbon TD",
    "Carbon and Low Alloy Steels Material Group B [Note (2)] TC",
    "Carbon and Low Alloy Material B [Note (2)] TD",
    "Carbon and Low Alloy Steels Material Group C [Note (3)] TC",
    "Carbon and Low Alloy Material C [Note (3)] TD",
    "Carbon and Low Alloy Material Group D [Note (4)] TC",
    "Carbon and Low Alloy Steels Material D [Note (4)] TD",
    "Carbon and Low Alloy Steels Material Group E [Note (5)] TC",
    "Carbon and Low Alloy Material E [Note (5)] TD",
    "Carbon and Low Alloy Steels (Cont'd) Material F [Note (6)] TC",
    "Carbon and Low Alloy Steels (Cont'd) Material Group F [Note (6)] TD",
    "Ductile Cast Iron TC",
    "Ductile Cast TD",
    "High Chrome Material Group G [Note (7)] TC",
    "High Chrome Steels Material G [Note (7)] TD",
    "High Chrome Material Group H [Note (8)] TC",
    "High Chrome Steels Material H [Note (8)] TD",
    "High Alloy Material Group I [Note (9)] TC",
    "High Alloy Steels Material I [Note (9)] TD",
    "High Alloy Material Group J [Note (10)] TC",
    "High Alloy Steels Material J [Note (10)] TD",
    "High Alloy Steels (Cont'd) Group K [Note (11)] TC",
    "High Alloy Steels (Cont'd) Material K [Note (11)] TD",
    "High Alloy Steels Material Group L [Note (12)] TC",
    "High Alloy Material L [Note (12)] TD",
    "High Nickel Alloys Nickel N02200 TC",
    "High Nickel TD",
    "High Nickel Low C–Nickel TC",
    "High Nickel Alloys Low C–Nickel N02201 TD",
    "High Nickel Alloys Ni–Cu TC",
    "High Nickel N04400 TD",
    "High Nickel Alloys (Cont'd) Ni–Cu N04405 TC",
    "High Nickel Alloys (Cont'd) TD",
    "High Nickel Ni–Cr–Mo–Fe TC",
    "High Nickel Alloys Ni–Cr–Mo–Fe N06002 TD",
    "High Nickel Alloys Ni–Cr–Fe– Mo–Cu N06007 TC",
    "High Nickel Ni–Cr–Fe– TD",
    "High Nickel Alloys N06022 TC",
    "High Nickel Alloys N06030 TC",
    "High Nickel N06030 TD",
    "High Nickel Alloys (Cont'd) TC",
    "High Nickel Alloys (Cont'd) N06045 TD",
    "High Nickel Alloys N06059 TC",
    "High Nickel Alloys N06230 TC",
    "High Nickel Alloys Ni–Mo–Cr– Low C N06455 and N06686 TC",
    "High Nickel Ni–Mo–Cr– N06455 and TD",
    "High Nickel Alloys Ni–Cr–Fe TC",
    "High Nickel Ni–Cr–Fe N06600 TD",
    "High Nickel Alloys 52Ni–22Cr– 13Co–9Mo N06617 TC",
    "High Nickel 52Ni–22Cr– 13Co–9Mo N06617 TD",
    "High Nickel Alloys (Cont'd) Ni–Cr–Mo–Cb N06625 TC",
    "High Nickel Alloys (Cont'd) Ni–Cr–Mo–Cb TD",
    "High Nickel Alloys Ni–Cr–Fe N06690 TC",
    "High Nickel Ni–Cr–Fe TD",
    "High Nickel Alloys Ni–Cr–Fe– N07718 TC",
    "High Nickel Ni–Cr–Fe– Mo–Cb TD",
    "High Nickel Alloys 70Ni–16Cr– 7Fe– Ti–Al N07750 TC",
    "High Nickel 70Ni–16Cr– 7Fe– Ti–Al TD",
    "High Nickel Alloys Cr–Ni–Fe–Mo– Cu–Cb N08020 TC",
    "High Nickel Cr–Ni–Fe–Mo– TD",
    "High Nickel Alloys (Cont'd) N08031 and TC",
    "High Nickel Alloys (Cont'd) N08031 and N08367 TD",
    "High Nickel Alloys Ni–Fe–Cr–Si N08330 TC",
    "High Nickel Ni–Fe–Cr–Si TD",
    "High Nickel N08354 TC",
    "High Nickel Alloys TD",
    "High Nickel Alloys Ni–Fe–Cr N08800, N08801, N08810, N08811 TC",
    "High Nickel Ni–Fe–Cr N08800, N08801, N08810, TD",
    "High Nickel Alloys Ni–Fe–Cr– TC",
    "High Nickel Ni–Fe–Cr– Mo–Cu N08825 TD",
    "High Nickel Ni–Mo N10001 TC",
    "High Nickel Alloys N10001 TD",
    "High Nickel Alloys (Cont'd) Ni–Mo–Cr–Fe N10003 TC",
    "High Nickel Alloys (Cont'd) Ni–Mo–Cr–Fe TD",
    "High Nickel 65Ni–25Mo– 8Cr–2Fe TC",
    "High Nickel Alloys 65Ni–25Mo– N10242 TD",
    "High Nickel Alloys Ni–Mo–Cr N10276 TC",
    "High Nickel Ni–Mo–Cr TD",
    "High Nickel Alloys N10629 TC",
    "High Nickel Alloys Ni–Mo N10665 TC",
    "High Nickel N10665 TD",
    "High Nickel Alloys (Cont'd) N10675 TC",
    "High Nickel Alloys N12160 TC",
    "High Nickel Alloys R20033 TC",
    "Titanium Titanium Gr. 1, 2, 2H, 3, 7, 7H, 11, 12, 16, 16H, 17, 26, 26H, and 27 TC",
    "Titanium Alloys Titanium Gr. 1, 2, 2H, 3, 7, 7H, 11, 12, 16, 16H, 17, 26, 26H, and 27 TD",
    "Titanium Alloys Titanium Grades 9 and TC",
    "Titanium Titanium Grades 9 and 28 TD",
    "Titanium Alloys (Cont'd) Titanium Grade 38 TC",
    "Titanium Alloys (Cont'd) Titanium Grade 38 TD",
    "Aluminum TC",
    "Aluminum Alloys A24430 TD",
    "Aluminum Alloys A03560 TC",
    "Aluminum TD",
    "Aluminum Alloys A91060 TC",
    "Aluminum Alloys A91100 TC",
    "Aluminum Alloys A92014 TC",
    "Aluminum A92014 TD",
    "Aluminum Alloys (Cont'd) A92024 TC",
    "Aluminum Alloys (Cont'd) TD",
    "Aluminum Alloys A93003 TC",
    "Aluminum Alloys A93004 TC",
    "Aluminum A95052 and TC",
    "Aluminum Alloys A95052 and A95652 TD",
    "Aluminum Alloys A95083 TC",
    "Aluminum A95083 TD",
    "Aluminum Alloys (Cont'd) A95086 TC",
    "Aluminum A95154 and TC",
    "Aluminum Alloys A95154 and A95254 TD",
    "Aluminum A95454 TC",
    "Aluminum Alloys TD",
    "Aluminum A95456 TC",
    "Aluminum Alloys A96061 TC",
    "Aluminum Alloys A96063 TC",
    "Aluminum A96063 TD"
  ],
  "value_axis": null,
  "column_groups": [
    "Carbon and",
    "Low Alloy",
    "Material",
    "A [Note (1)]",
    "Plain Carbon",
    "B [Note (2)]",
    "C [Note (3)]",
    "D [Note (4)]",
    "E [Note (5)]",
    "Ductile Cast",
    "High Chrome",
    "High Alloy",
    "Steels (Cont'd)",
    "F [Note (6)]",
    "G [Note (7)]",
    "H [Note (8)]",
    "I [Note (9)]",
    "J [Note (10)]",
    "High Nickel",
    "Low C–Nickel",
    "K [Note (11)]",
    "L [Note (12)]",
    "N02200",
    "N02201",
    "N04400",
    "Alloys (Cont'd)",
    "Ni–Cr–Fe–",
    "Ni–Cr–Mo–Fe",
    "N04405",
    "N06002",
    "N06007",
    "N06022",
    "N06030",
    "Ni–Mo–Cr–",
    "52Ni–22Cr–",
    "N06455 and",
    "Ni–Cr–Fe",
    "13Co–9Mo",
    "N06045",
    "N06059",
    "N06230",
    "N06686",
    "N06600",
    "N06617",
    "70Ni–16Cr–",
    "Cr–Ni–Fe–Mo–",
    "Ni–Cr–Mo–Cb",
    "7Fe– Ti–Al",
    "N06625",
    "N06690",
    "N07718",
    "N07750",
    "N08020",
    "Ni–Fe–Cr",
    "N08800,",
    "N08801,",
    "Ni–Fe–Cr–",
    "N08031 and",
    "Ni–Fe–Cr–Si",
    "N08810,",
    "N08367",
    "N08330",
    "N08354",
    "N08811",
    "N08825",
    "N10001",
    "65Ni–25Mo–",
    "Ni–Mo–Cr–Fe",
    "Ni–Mo–Cr",
    "N10003",
    "N10242",
    "N10276",
    "N10629",
    "N10665",
    "Titanium",
    "Titanium Gr. 1,",
    "2, 2H, 3, 7, 7H,",
    "11, 12, 16,",
    "16H, 17, 26,",
    "Grades 9 and",
    "N10675",
    "N12160",
    "R20033",
    "26H, and 27",
    "Aluminum",
    "Grade 38",
    "A24430",
    "A03560",
    "A91060",
    "A91100",
    "A92014",
    "A95052 and",
    "A92024",
    "A93003",
    "A93004",
    "A95652",
    "A95083",
    "A95154 and",
    "A95086",
    "A95454",
    "A95456",
    "A96061",
    "A96063"
  ],
  "rows": [
    {
      "temp_f": 70,
      "carbon_and_low_alloy_steels_group_a_plain_carbon_tc": 34.9,
      "carbon_and_low_alloy_material_a_plain_carbon_td": 0.7,
      "carbon_and_low_alloy_steels_material_group_b_tc": 27.3,
      "carbon_and_low_alloy_material_b_td": 0.53,
      "carbon_and_low_alloy_steels_material_group_c_tc": 23.7,
      "carbon_and_low_alloy_material_c_td": 0.459,
      "carbon_and_low_alloy_material_group_d_tc": 21.0,
      "carbon_and_low_alloy_steels_material_d_td": 0.408,
      "carbon_and_low_alloy_steels_material_group_e_tc": 15.9,
      "carbon_and_low_alloy_material_e_td": 0.311
    },
    {
      "temp_f": 100,
      "carbon_and_low_alloy_steels_group_a_plain_carbon_tc": 34.7,
      "carbon_and_low_alloy_material_a_plain_carbon_td": 0.676,
      "carbon_and_low_alloy_steels_material_group_b_tc": 27.6,
      "carbon_and_low_alloy_material_b_td": 0.52,
      "carbon_and_low_alloy_steels_material_group_c_tc": 23.6,
      "carbon_and_low_alloy_material_c_td": 0.451,
      "carbon_and_low_alloy_material_group_d_tc": 21.0,
      "carbon_and_low_alloy_steels_material_d_td": 0.401,
      "carbon_and_low_alloy_steels_material_group_e_tc": 16.2,
      "carbon_and_low_alloy_material_e_td": 0.311
    },
    {
      "temp_f": 150,
      "carbon_and_low_alloy_steels_group_a_plain_carbon_tc": 34.2,
      "carbon_and_low_alloy_material_a_plain_carbon_td": 0.641,
      "carbon_and_low_alloy_steels_material_group_b_tc": 27.8,
      "carbon_and_low_alloy_material_b_td": 0.504,
      "carbon_and_low_alloy_steels_material_group_c_tc": 23.5,
      "carbon_and_low_alloy_material_c_td": 0.437,
      "carbon_and_low_alloy_material_group_d_tc": 21.2,
      "carbon_and_low_alloy_steels_material_d_td": 0.392,
      "carbon_and_low_alloy_steels_material_group_e_tc": 16.7,
      "carbon_and_low_alloy_material_e_td": 0.312
    },
    {
      "temp_f": 200,
      "carbon_and_low_alloy_steels_group_a_plain_carbon_tc": 33.7,
      "carbon_and_low_alloy_material_a_plain_carbon_td": 0.611,
      "carbon_and_low_alloy_steels_material_group_b_tc": 27.8,
      "carbon_and_low_alloy_material_b_td": 0.487,
      "carbon_and_low_alloy_steels_material_group_c_tc": 23.5,
      "carbon_and_low_alloy_material_c_td": 0.424,
      "carbon_and_low_alloy_material_group_d_tc": 21.3,
      "carbon_and_low_alloy_steels_material_d_td": 0.384,
      "carbon_and_low_alloy_steels_material_group_e_tc": 17.1,
      "carbon_and_low_alloy_material_e_td": 0.313
    },
    {
      "temp_f": 250,
      "carbon_and_low_alloy_steels_group_a_plain_carbon_tc": 33.0,
      "carbon_and_low_alloy_material_a_plain_carbon_td": 0.585,
      "carbon_and_low_alloy_steels_material_group_b_tc": 27.6,
      "carbon_and_low_alloy_material_b_td": 0.471,
      "carbon_and_low_alloy_steels_material_group_c_tc": 23.4,
      "carbon_and_low_alloy_material_c_td": 0.412,
      "carbon_and_low_alloy_material_group_d_tc": 21.4,
      "carbon_and_low_alloy_steels_material_d_td": 0.377,
      "carbon_and_low_alloy_steels_material_group_e_tc": 17.5,
      "carbon_and_low_alloy_material_e_td": 0.312
    },
    {
      "temp_f": 300,
      "carbon_and_low_alloy_steels_group_a_plain_carbon_tc": 32.3,
      "carbon_and_low_alloy_material_a_plain_carbon_td": 0.56,
      "carbon_and_low_alloy_steels_material_group_b_tc": 27.3,
      "carbon_and_low_alloy_material_b_td": 0.455,
      "carbon_and_low_alloy_steels_material_group_c_tc": 23.4,
      "carbon_and_low_alloy_material_c_td": 0.401,
      "carbon_and_low_alloy_material_group_d_tc": 21.5,
      "carbon_and_low_alloy_steels_material_d_td": 0.371,
      "carbon_and_low_alloy_steels_material_group_e_tc": 17.8,
      "carbon_and_low_alloy_material_e_td": 0.311
    },
    {
      "temp_f": 350,
      "carbon_and_low_alloy_steels_group_a_plain_carbon_tc": 31.6,
      "carbon_and_low_alloy_material_a_plain_carbon_td": 0.537,
      "carbon_and_low_alloy_steels_material_group_b_tc": 26.9,
      "carbon_and_low_alloy_material_b_td": 0.44,
      "carbon_and_low_alloy_steels_material_group_c_tc": 23.3,
      "carbon_and_low_alloy_material_c_td": 0.39,
      "carbon_and_low_alloy_material_group_d_tc": 21.5,
      "carbon_and_low_alloy_steels_material_d_td": 0.364,
      "carbon_and_low_alloy_steels_material_group_e_tc": 18.0,
      "carbon_and_low_alloy_material_e_td": 0.308
    },
    {
      "temp_f": 400,
      "carbon_and_low_alloy_steels_group_a_plain_carbon_tc": 30.9,
      "carbon_and_low_alloy_material_a_plain_carbon_td": 0.516,
      "carbon_and_low_alloy_steels_material_group_b_tc": 26.5,
      "carbon_and_low_alloy_material_b_td": 0.426,
      "carbon_and_low_alloy_steels_material_group_c_tc": 23.1,
      "carbon_and_low_alloy_material_c_td": 0.379,
      "carbon_and_low_alloy_material_group_d_tc": 21.5,
      "carbon_and_low_alloy_steels_material_d_td": 0.357,
      "carbon_and_low_alloy_steels_material_group_e_tc": 18.2,
      "carbon_and_low_alloy_material_e_td": 0.304
    },
    {
      "temp_f": 450,
      "carbon_and_low_alloy_steels_group_a_plain_carbon_tc": 30.1,
      "carbon_and_low_alloy_material_a_plain_carbon_td": 0.495,
      "carbon_and_low_alloy_steels_material_group_b_tc": 26.1,
      "carbon_and_low_alloy_material_b_td": 0.412,
      "carbon_and_low_alloy_steels_material_group_c_tc": 23.0,
      "carbon_and_low_alloy_material_c_td": 0.368,
      "carbon_and_low_alloy_material_group_d_tc": 21.5,
      "carbon_and_low_alloy_steels_material_d_td": 0.35,
      "carbon_and_low_alloy_steels_material_group_e_tc": 18.4,
      "carbon_and_low_alloy_material_e_td": 0.299
    },
    {
      "temp_f": 500,
      "carbon_and_low_alloy_steels_group_a_plain_carbon_tc": 29.4,
      "carbon_and_low_alloy_material_a_plain_carbon_td": 0.474,
      "carbon_and_low_alloy_steels_material_group_b_tc": 25.7,
      "carbon_and_low_alloy_material_b_td": 0.399,
      "carbon_and_low_alloy_steels_material_group_c_tc": 22.7,
      "carbon_and_low_alloy_material_c_td": 0.357,
      "carbon_and_low_alloy_material_group_d_tc": 21.4,
      "carbon_and_low_alloy_steels_material_d_td": 0.342,
      "carbon_and_low_alloy_steels_material_group_e_tc": 18.5,
      "carbon_and_low_alloy_material_e_td": 0.294
    },
    {
      "temp_f": 550,
      "carbon_and_low_alloy_steels_group_a_plain_carbon_tc": 28.7,
      "carbon_and_low_alloy_material_a_plain_carbon_td": 0.454,
      "carbon_and_low_alloy_steels_material_group_b_tc": 25.3,
      "carbon_and_low_alloy_material_b_td": 0.386,
      "carbon_and_low_alloy_steels_material_group_c_tc": 22.5,
      "carbon_and_low_alloy_material_c_td": 0.347,
      "carbon_and_low_alloy_material_group_d_tc": 21.3,
      "carbon_and_low_alloy_steels_material_d_td": 0.333,
      "carbon_and_low_alloy_steels_material_group_e_tc": 18.5,
      "carbon_and_low_alloy_material_e_td": 0.287
    },
    {
      "temp_f": 600,
      "carbon_and_low_alloy_steels_group_a_plain_carbon_tc": 28.0,
      "carbon_and_low_alloy_material_a_plain_carbon_td": 0.433,
      "carbon_and_low_alloy_steels_material_group_b_tc": 24.9,
      "carbon_and_low_alloy_material_b_td": 0.373,
      "carbon_and_low_alloy_steels_material_group_c_tc": 22.2,
      "carbon_and_low_alloy_material_c_td": 0.336,
      "carbon_and_low_alloy_material_group_d_tc": 21.1,
      "carbon_and_low_alloy_steels_material_d_td": 0.324,
      "carbon_and_low_alloy_steels_material_group_e_tc": 18.5,
      "carbon_and_low_alloy_material_e_td": 0.28
    },
    {
      "temp_f": 650,
      "carbon_and_low_alloy_steels_group_a_plain_carbon_tc": 27.3,
      "carbon_and_low_alloy_material_a_plain_carbon_td": 0.414,
      "carbon_and_low_alloy_steels_material_group_b_tc": 24.5,
      "carbon_and_low_alloy_material_b_td": 0.36,
      "carbon_and_low_alloy_steels_material_group_c_tc": 21.9,
      "carbon_and_low_alloy_material_c_td": 0.325,
      "carbon_and_low_alloy_material_group_d_tc": 20.9,
      "carbon_and_low_alloy_steels_material_d_td": 0.314,
      "carbon_and_low_alloy_steels_material_group_e_tc": 18.5,
      "carbon_and_low_alloy_material_e_td": 0.273
    },
    {
      "temp_f": 700,
      "carbon_and_low_alloy_steels_group_a_plain_carbon_tc": 26.6,
      "carbon_and_low_alloy_material_a_plain_carbon_td": 0.394,
      "carbon_and_low_alloy_steels_material_group_b_tc": 24.1,
      "carbon_and_low_alloy_material_b_td": 0.346,
      "carbon_and_low_alloy_steels_material_group_c_tc": 21.6,
      "carbon_and_low_alloy_material_c_td": 0.314,
      "carbon_and_low_alloy_material_group_d_tc": 20.7,
      "carbon_and_low_alloy_steels_material_d_td": 0.304,
      "carbon_and_low_alloy_steels_material_group_e_tc": 18.5,
      "carbon_and_low_alloy_material_e_td": 0.265
    },
    {
      "temp_f": 750,
      "carbon_and_low_alloy_steels_group_a_plain_carbon_tc": 26.0,
      "carbon_and_low_alloy_material_a_plain_carbon_td": 0.375,
      "carbon_and_low_alloy_steels_material_group_b_tc": 23.7,
      "carbon_and_low_alloy_material_b_td": 0.333,
      "carbon_and_low_alloy_steels_material_group_c_tc": 21.3,
      "carbon_and_low_alloy_material_c_td": 0.303,
      "carbon_and_low_alloy_material_group_d_tc": 20.5,
      "carbon_and_low_alloy_steels_material_d_td": 0.294,
      "carbon_and_low_alloy_steels_material_group_e_tc": 18.4,
      "carbon_and_low_alloy_material_e_td": 0.258
    },
    {
      "temp_f": 800,
      "carbon_and_low_alloy_steels_group_a_plain_carbon_tc": 25.3,
      "carbon_and_low_alloy_material_a_plain_carbon_td": 0.356,
      "carbon_and_low_alloy_steels_material_group_b_tc": 23.2,
      "carbon_and_low_alloy_material_b_td": 0.319,
      "carbon_and_low_alloy_steels_material_group_c_tc": 21.0,
      "carbon_and_low_alloy_material_c_td": 0.292,
      "carbon_and_low_alloy_material_group_d_tc": 20.2,
      "carbon_and_low_alloy_steels_material_d_td": 0.284,
      "carbon_and_low_alloy_steels_material_group_e_tc": 18.3,
      "carbon_and_low_alloy_material_e_td": 0.25
    },
    {
      "temp_f": 850,
      "carbon_and_low_alloy_steels_group_a_plain_carbon_tc": 24.6,
      "carbon_and_low_alloy_material_a_plain_carbon_td": 0.337,
      "carbon_and_low_alloy_steels_material_group_b_tc": 22.8,
      "carbon_and_low_alloy_material_b_td": 0.305,
      "carbon_and_low_alloy_steels_material_group_c_tc": 20.6,
      "carbon_and_low_alloy_material_c_td": 0.281,
      "carbon_and_low_alloy_material_group_d_tc": 20.0,
      "carbon_and_low_alloy_steels_material_d_td": 0.274,
      "carbon_and_low_alloy_steels_material_group_e_tc": 18.2,
      "carbon_and_low_alloy_material_e_td": 0.242
    },
    {
      "temp_f": 900,
      "carbon_and_low_alloy_steels_group_a_plain_carbon_tc": 23.8,
      "carbon_and_low_alloy_material_a_plain_carbon_td": 0.318,
      "carbon_and_low_alloy_steels_material_group_b_tc": 22.3,
      "carbon_and_low_alloy_material_b_td": 0.291,
      "carbon_and_low_alloy_steels_material_group_c_tc": 20.3,
      "carbon_and_low_alloy_material_c_td": 0.269,
      "carbon_and_low_alloy_material_group_d_tc": 19.7,
      "carbon_and_low_alloy_steels_material_d_td": 0.263,
      "carbon_and_low_alloy_steels_material_group_e_tc": 18.1,
      "carbon_and_low_alloy_material_e_td": 0.234
    },
    {
      "temp_f": 950,
      "carbon_and_low_alloy_steels_group_a_plain_carbon_tc": 23.1,
      "carbon_and_low_alloy_material_a_plain_carbon_td": 0.301,
      "carbon_and_low_alloy_steels_material_group_b_tc": 21.7,
      "carbon_and_low_alloy_material_b_td": 0.277,
      "carbon_and_low_alloy_steels_material_group_c_tc": 20.0,
      "carbon_and_low_alloy_material_c_td": 0.258,
      "carbon_and_low_alloy_material_group_d_tc": 19.4,
      "carbon_and_low_alloy_steels_material_d_td": 0.253,
      "carbon_and_low_alloy_steels_material_group_e_tc": 17.9,
      "carbon_and_low_alloy_material_e_td": 0.226
    },
    {
      "temp_f": 1000,
      "carbon_and_low_alloy_steels_group_a_plain_carbon_tc": 22.4,
      "carbon_and_low_alloy_material_a_plain_carbon_td": 0.283,
      "carbon_and_low_alloy_steels_material_group_b_tc": 21.1,
      "carbon_and_low_alloy_material_b_td": 0.263,
      "carbon_and_low_alloy_steels_material_group_c_tc": 19.7,
      "carbon_and_low_alloy_material_c_td": 0.247,
      "carbon_and_low_alloy_material_group_d_tc": 19.1,
      "carbon_and_low_alloy_steels_material_d_td": 0.242,
      "carbon_and_low_alloy_steels_material_group_e_tc": 17.8,
      "carbon_and_low_alloy_material_e_td": 0.217
    },
    {
      "temp_f": 1050,
      "carbon_and_low_alloy_steels_group_a_plain_carbon_tc": 21.6,
      "carbon_and_low_alloy_material_a_plain_carbon_td": 0.266,
      "carbon_and_low_alloy_steels_material_group_b_tc": 20.5,
      "carbon_and_low_alloy_material_b_td": 0.25,
      "carbon_and_low_alloy_steels_material_group_c_tc": 19.4,
      "carbon_and_low_alloy_material_c_td": 0.235,
      "carbon_and_low_alloy_material_group_d_tc": 18.8,
      "carbon_and_low_alloy_steels_material_d_td": 0.23,
      "carbon_and_low_alloy_steels_material_group_e_tc": 17.6,
      "carbon_and_low_alloy_material_e_td": 0.208
    },
    {
      "temp_f": 1100,
      "carbon_and_low_alloy_steels_group_a_plain_carbon_tc": 20.9,
      "carbon_and_low_alloy_material_a_plain_carbon_td": 0.249,
      "carbon_and_low_alloy_steels_material_group_b_tc": 19.8,
      "carbon_and_low_alloy_material_b_td": 0.234,
      "carbon_and_low_alloy_steels_material_group_c_tc": 19.1,
      "carbon_and_low_alloy_material_c_td": 0.223,
      "carbon_and_low_alloy_material_group_d_tc": 18.5,
      "carbon_and_low_alloy_steels_material_d_td": 0.218,
      "carbon_and_low_alloy_steels_material_group_e_tc": 17.4,
      "carbon_and_low_alloy_material_e_td": 0.199
    },
    {
      "temp_f": 1150,
      "carbon_and_low_alloy_steels_group_a_plain_carbon_tc": 20.1,
      "carbon_and_low_alloy_material_a_plain_carbon_td": 0.232,
      "carbon_and_low_alloy_steels_material_group_b_tc": 19.0,
      "carbon_and_low_alloy_material_b_td": 0.219,
      "carbon_and_low_alloy_steels_material_group_c_tc": 18.7,
      "carbon_and_low_alloy_material_c_td": 0.212,
      "carbon_and_low_alloy_material_group_d_tc": 18.3,
      "carbon_and_low_alloy_steels_material_d_td": 0.205,
      "carbon_and_low_alloy_steels_material_group_e_tc": 17.2,
      "carbon_and_low_alloy_material_e_td": 0.188
    },
    {
      "temp_f": 1200,
      "carbon_and_low_alloy_steels_group_a_plain_carbon_tc": 19.4,
      "carbon_and_low_alloy_material_a_plain_carbon_td": 0.215,
      "carbon_and_low_alloy_steels_material_group_b_tc": 18.3,
      "carbon_and_low_alloy_material_b_td": 0.204,
      "carbon_and_low_alloy_steels_material_group_c_tc": 18.3,
      "carbon_and_low_alloy_material_c_td": 0.2,
      "carbon_and_low_alloy_material_group_d_tc": 18.0,
      "carbon_and_low_alloy_steels_material_d_td": 0.192,
      "carbon_and_low_alloy_steels_material_group_e_tc": 17.0,
      "carbon_and_low_alloy_material_e_td": 0.177
    },
    {
      "temp_f": 1250,
      "carbon_and_low_alloy_steels_group_a_plain_carbon_tc": 18.6,
      "carbon_and_low_alloy_material_a_plain_carbon_td": 0.199,
      "carbon_and_low_alloy_steels_material_group_b_tc": 17.6,
      "carbon_and_low_alloy_material_b_td": 0.185,
      "carbon_and_low_alloy_steels_material_group_c_tc": 17.7,
      "carbon_and_low_alloy_material_c_td": 0.183,
      "carbon_and_low_alloy_material_group_d_tc": 17.7,
      "carbon_and_low_alloy_steels_material_d_td": 0.177,
      "carbon_and_low_alloy_steels_material_group_e_tc": 16.8,
      "carbon_and_low_alloy_material_e_td": 0.164
    },
    {
      "temp_f": 1300,
      "carbon_and_low_alloy_steels_group_a_plain_carbon_tc": 17.9,
      "carbon_and_low_alloy_material_a_plain_carbon_td": 0.179,
      "carbon_and_low_alloy_steels_material_group_b_tc": 16.9,
      "carbon_and_low_alloy_material_b_td": 0.157,
      "carbon_and_low_alloy_steels_material_group_c_tc": 16.6,
      "carbon_and_low_alloy_material_c_td": 0.164,
      "carbon_and_low_alloy_material_group_d_tc": 17.3,
      "carbon_and_low_alloy_steels_material_d_td": 0.16,
      "carbon_and_low_alloy_steels_material_group_e_tc": 16.5,
      "carbon_and_low_alloy_material_e_td": 0.15
    },
    {
      "temp_f": 1350,
      "carbon_and_low_alloy_steels_group_a_plain_carbon_tc": 17.2,
      "carbon_and_low_alloy_material_a_plain_carbon_td": 0.138,
      "carbon_and_low_alloy_steels_material_group_b_tc": 16.2,
      "carbon_and_low_alloy_material_b_td": 0.12,
      "carbon_and_low_alloy_steels_material_group_c_tc": 15.7,
      "carbon_and_low_alloy_material_c_td": 0.137,
      "carbon_and_low_alloy_material_group_d_tc": 16.3,
      "carbon_and_low_alloy_steels_material_d_td": 0.137,
      "carbon_and_low_alloy_steels_material_group_e_tc": 16.2,
      "carbon_and_low_alloy_material_e_td": 0.135
    },
    {
      "temp_f": 1400,
      "carbon_and_low_alloy_steels_group_a_plain_carbon_tc": 16.6,
      "carbon_and_low_alloy_material_a_plain_carbon_td": 0.083,
      "carbon_and_low_alloy_steels_material_group_b_tc": 15.7,
      "carbon_and_low_alloy_material_b_td": 0.078,
      "carbon_and_low_alloy_steels_material_group_c_tc": 15.3,
      "carbon_and_low_alloy_material_c_td": 0.077,
      "carbon_and_low_alloy_material_group_d_tc": 15.6,
      "carbon_and_low_alloy_steels_material_d_td": 0.073,
      "carbon_and_low_alloy_steels_material_group_e_tc": 15.8,
      "carbon_and_low_alloy_material_e_td": 0.117
    },
    {
      "temp_f": 1450,
      "carbon_and_low_alloy_steels_group_a_plain_carbon_tc": 16.0,
      "carbon_and_low_alloy_material_a_plain_carbon_td": 0.155,
      "carbon_and_low_alloy_steels_material_group_b_tc": 15.2,
      "carbon_and_low_alloy_material_b_td": 0.16,
      "carbon_and_low_alloy_steels_material_group_c_tc": 15.1,
      "carbon_and_low_alloy_material_c_td": 0.128,
      "carbon_and_low_alloy_material_group_d_tc": 15.4,
      "carbon_and_low_alloy_steels_material_d_td": 0.124,
      "carbon_and_low_alloy_steels_material_group_e_tc": 15.6,
      "carbon_and_low_alloy_material_e_td": 0.143
    },
    {
      "temp_f": 1500,
      "carbon_and_low_alloy_steels_group_a_plain_carbon_tc": 15.5,
      "carbon_and_low_alloy_material_a_plain_carbon_td": 0.166,
      "carbon_and_low_alloy_steels_material_group_b_tc": 14.9,
      "carbon_and_low_alloy_material_b_td": 0.172,
      "carbon_and_low_alloy_steels_material_group_c_tc": 15.1,
      "carbon_and_low_alloy_material_c_td": 0.2,
      "carbon_and_low_alloy_material_group_d_tc": 15.3,
      "carbon_and_low_alloy_steels_material_d_td": 0.197,
      "carbon_and_low_alloy_steels_material_group_e_tc": 15.7,
      "carbon_and_low_alloy_material_e_td": 0.161
    },
    {
      "temp_f": 1550,
      "carbon_and_low_alloy_steels_group_a_plain_carbon_tc": null,
      "carbon_and_low_alloy_material_a_plain_carbon_td": null,
      "carbon_and_low_alloy_steels_material_group_b_tc": null,
      "carbon_and_low_alloy_material_b_td": null,
      "carbon_and_low_alloy_steels_material_group_c_tc": null,
      "carbon_and_low_alloy_material_c_td": null,
      "carbon_and_low_alloy_material_group_d_tc": null,
      "carbon_and_low_alloy_steels_material_d_td": null,
      "carbon_and_low_alloy_steels_material_group_e_tc": null,
      "carbon_and_low_alloy_material_e_td": null
    },
    {
      "temp_f": 1600,
      "carbon_and_low_alloy_steels_group_a_plain_carbon_tc": null,
      "carbon_and_low_alloy_material_a_plain_carbon_td": null,
      "carbon_and_low_alloy_steels_material_group_b_tc": null,
      "carbon_and_low_alloy_material_b_td": null,
      "carbon_and_low_alloy_steels_material_group_c_tc": null,
      "carbon_and_low_alloy_material_c_td": null,
      "carbon_and_low_alloy_material_group_d_tc": null,
      "carbon_and_low_alloy_steels_material_d_td": null,
      "carbon_and_low_alloy_steels_material_group_e_tc": null,
      "carbon_and_low_alloy_material_e_td": null
    },
    {
      "temp_f": 1650,
      "carbon_and_low_alloy_steels_group_a_plain_carbon_tc": null,
      "carbon_and_low_alloy_material_a_plain_carbon_td": null,
      "carbon_and_low_alloy_steels_material_group_b_tc": null,
      "carbon_and_low_alloy_material_b_td": null,
      "carbon_and_low_alloy_steels_material_group_c_tc": null,
      "carbon_and_low_alloy_material_c_td": null,
      "carbon_and_low_alloy_material_group_d_tc": null,
      "carbon_and_low_alloy_steels_material_d_td": null,
      "carbon_and_low_alloy_steels_material_group_e_tc": null,
      "carbon_and_low_alloy_material_e_td": null
    },
    {
      "temp_f": 1700,
      "carbon_and_low_alloy_steels_group_a_plain_carbon_tc": null,
      "carbon_and_low_alloy_material_a_plain_carbon_td": null,
      "carbon_and_low_alloy_steels_material_group_b_tc": null,
      "carbon_and_low_alloy_material_b_td": null,
      "carbon_and_low_alloy_steels_material_group_c_tc": null,
      "carbon_and_low_alloy_material_c_td": null,
      "carbon_and_low_alloy_material_group_d_tc": null,
      "carbon_and_low_alloy_steels_material_d_td": null,
      "carbon_and_low_alloy_steels_material_group_e_tc": null,
      "carbon_and_low_alloy_material_e_td": null
    },
    {
      "temp_f": 1750,
      "carbon_and_low_alloy_steels_group_a_plain_carbon_tc": null,
      "carbon_and_low_alloy_material_a_plain_carbon_td": null,
      "carbon_and_low_alloy_steels_material_group_b_tc": null,
      "carbon_and_low_alloy_material_b_td": null,
      "carbon_and_low_alloy_steels_material_group_c_tc": null,
      "carbon_and_low_alloy_material_c_td": null,
      "carbon_and_low_alloy_material_group_d_tc": null,
      "carbon_and_low_alloy_steels_material_d_td": null,
      "carbon_and_low_alloy_steels_material_group_e_tc": null,
      "carbon_and_low_alloy_material_e_td": null
    },
    {
      "temp_f": 70,
      "carbon_and_low_alloy_steels_cont_d_material_f_tc": 12.8,
      "carbon_and_low_alloy_steels_cont_d_material_group_f_td": 0.256,
      "ductile_cast_iron_tc": 21.7,
      "ductile_cast_td": 0.439,
      "high_chrome_material_group_g_tc": 14.2,
      "high_chrome_steels_material_g_td": 0.276,
      "high_chrome_material_group_h_tc": 11.6,
      "high_chrome_steels_material_h_td": 0.221,
      "high_alloy_material_group_i_tc": 10.0,
      "high_alloy_steels_material_i_td": 0.188,
      "high_alloy_material_group_j_tc": 8.6,
      "high_alloy_steels_material_j_td": 0.151
    },
    {
      "temp_f": 100,
      "carbon_and_low_alloy_steels_cont_d_material_f_tc": 13.1,
      "carbon_and_low_alloy_steels_cont_d_material_group_f_td": 0.257,
      "ductile_cast_iron_tc": 22.0,
      "ductile_cast_td": 0.445,
      "high_chrome_material_group_g_tc": 14.2,
      "high_chrome_steels_material_g_td": 0.271,
      "high_chrome_material_group_h_tc": 11.6,
      "high_chrome_steels_material_h_td": 0.22,
      "high_alloy_material_group_i_tc": 10.1,
      "high_alloy_steels_material_i_td": 0.189,
      "high_alloy_material_group_j_tc": 8.7,
      "high_alloy_steels_material_j_td": 0.152
    },
    {
      "temp_f": 150,
      "carbon_and_low_alloy_steels_cont_d_material_f_tc": 13.6,
      "carbon_and_low_alloy_steels_cont_d_material_group_f_td": 0.258,
      "ductile_cast_iron_tc": 22.5,
      "ductile_cast_td": 0.455,
      "high_chrome_material_group_g_tc": 14.3,
      "high_chrome_steels_material_g_td": 0.265,
      "high_chrome_material_group_h_tc": 11.7,
      "high_chrome_steels_material_h_td": 0.217,
      "high_alloy_material_group_i_tc": 10.3,
      "high_alloy_steels_material_i_td": 0.189,
      "high_alloy_material_group_j_tc": 9.0,
      "high_alloy_steels_material_j_td": 0.154
    },
    {
      "temp_f": 200,
      "carbon_and_low_alloy_steels_cont_d_material_f_tc": 14.0,
      "carbon_and_low_alloy_steels_cont_d_material_group_f_td": 0.26,
      "ductile_cast_iron_tc": 22.9,
      "ductile_cast_td": 0.463,
      "high_chrome_material_group_g_tc": 14.3,
      "high_chrome_steels_material_g_td": 0.26,
      "high_chrome_material_group_h_tc": 11.7,
      "high_chrome_steels_material_h_td": 0.214,
      "high_alloy_material_group_i_tc": 10.6,
      "high_alloy_steels_material_i_td": 0.19,
      "high_alloy_material_group_j_tc": 9.3,
      "high_alloy_steels_material_j_td": 0.156
    },
    {
      "temp_f": 250,
      "carbon_and_low_alloy_steels_cont_d_material_f_tc": 14.4,
      "carbon_and_low_alloy_steels_cont_d_material_group_f_td": 0.261,
      "ductile_cast_iron_tc": 23.2,
      "ductile_cast_td": 0.43,
      "high_chrome_material_group_g_tc": 14.4,
      "high_chrome_steels_material_g_td": 0.256,
      "high_chrome_material_group_h_tc": 11.8,
      "high_chrome_steels_material_h_td": 0.211,
      "high_alloy_material_group_i_tc": 10.9,
      "high_alloy_steels_material_i_td": 0.19,
      "high_alloy_material_group_j_tc": 9.6,
      "high_alloy_steels_material_j_td": 0.158
    },
    {
      "temp_f": 300,
      "carbon_and_low_alloy_steels_cont_d_material_f_tc": 14.7,
      "carbon_and_low_alloy_steels_cont_d_material_group_f_td": 0.262,
      "ductile_cast_iron_tc": 23.4,
      "ductile_cast_td": 0.434,
      "high_chrome_material_group_g_tc": 14.4,
      "high_chrome_steels_material_g_td": 0.251,
      "high_chrome_material_group_h_tc": 11.8,
      "high_chrome_steels_material_h_td": 0.208,
      "high_alloy_material_group_i_tc": 11.2,
      "high_alloy_steels_material_i_td": 0.19,
      "high_alloy_material_group_j_tc": 9.8,
      "high_alloy_steels_material_j_td": 0.16
    },
    {
      "temp_f": 350,
      "carbon_and_low_alloy_steels_cont_d_material_f_tc": 15.0,
      "carbon_and_low_alloy_steels_cont_d_material_group_f_td": 0.262,
      "ductile_cast_iron_tc": 23.5,
      "ductile_cast_td": 0.436,
      "high_chrome_material_group_g_tc": 14.4,
      "high_chrome_steels_material_g_td": 0.246,
      "high_chrome_material_group_h_tc": 11.9,
      "high_chrome_steels_material_h_td": 0.205,
      "high_alloy_material_group_i_tc": 11.5,
      "high_alloy_steels_material_i_td": 0.19,
      "high_alloy_material_group_j_tc": 10.1,
      "high_alloy_steels_material_j_td": 0.162
    },
    {
      "temp_f": 400,
      "carbon_and_low_alloy_steels_cont_d_material_f_tc": 15.2,
      "carbon_and_low_alloy_steels_cont_d_material_group_f_td": 0.26,
      "ductile_cast_iron_tc": 23.5,
      "ductile_cast_td": 0.436,
      "high_chrome_material_group_g_tc": 14.5,
      "high_chrome_steels_material_g_td": 0.242,
      "high_chrome_material_group_h_tc": 11.9,
      "high_chrome_steels_material_h_td": 0.203,
      "high_alloy_material_group_i_tc": 11.7,
      "high_alloy_steels_material_i_td": 0.19,
      "high_alloy_material_group_j_tc": 10.4,
      "high_alloy_steels_material_j_td": 0.165
    },
    {
      "temp_f": 450,
      "carbon_and_low_alloy_steels_cont_d_material_f_tc": 15.4,
      "carbon_and_low_alloy_steels_cont_d_material_group_f_td": 0.258,
      "ductile_cast_iron_tc": 23.5,
      "ductile_cast_td": 0.436,
      "high_chrome_material_group_g_tc": 14.5,
      "high_chrome_steels_material_g_td": 0.237,
      "high_chrome_material_group_h_tc": 12.0,
      "high_chrome_steels_material_h_td": 0.2,
      "high_alloy_material_group_i_tc": 12.0,
      "high_alloy_steels_material_i_td": 0.19,
      "high_alloy_material_group_j_tc": 10.6,
      "high_alloy_steels_material_j_td": 0.167
    },
    {
      "temp_f": 500,
      "carbon_and_low_alloy_steels_cont_d_material_f_tc": 15.6,
      "carbon_and_low_alloy_steels_cont_d_material_group_f_td": 0.254,
      "ductile_cast_iron_tc": 23.4,
      "ductile_cast_td": 0.434,
      "high_chrome_material_group_g_tc": 14.5,
      "high_chrome_steels_material_g_td": 0.231,
      "high_chrome_material_group_h_tc": 12.0,
      "high_chrome_steels_material_h_td": 0.198,
      "high_alloy_material_group_i_tc": 12.3,
      "high_alloy_steels_material_i_td": 0.19,
      "high_alloy_material_group_j_tc": 10.9,
      "high_alloy_steels_material_j_td": 0.169
    },
    {
      "temp_f": 550,
      "carbon_and_low_alloy_steels_cont_d_material_f_tc": 15.8,
      "carbon_and_low_alloy_steels_cont_d_material_group_f_td": 0.25,
      "ductile_cast_iron_tc": 23.3,
      "ductile_cast_td": 0.399,
      "high_chrome_material_group_g_tc": 14.6,
      "high_chrome_steels_material_g_td": 0.226,
      "high_chrome_material_group_h_tc": 12.1,
      "high_chrome_steels_material_h_td": 0.195,
      "high_alloy_material_group_i_tc": 12.5,
      "high_alloy_steels_material_i_td": 0.19,
      "high_alloy_material_group_j_tc": 11.1,
      "high_alloy_steels_material_j_td": 0.172
    },
    {
      "temp_f": 600,
      "carbon_and_low_alloy_steels_cont_d_material_f_tc": 15.9,
      "carbon_and_low_alloy_steels_cont_d_material_group_f_td": 0.245,
      "ductile_cast_iron_tc": 23.1,
      "ductile_cast_td": 0.396,
      "high_chrome_material_group_g_tc": 14.6,
      "high_chrome_steels_material_g_td": 0.221,
      "high_chrome_material_group_h_tc": 12.2,
      "high_chrome_steels_material_h_td": 0.193,
      "high_alloy_material_group_i_tc": 12.8,
      "high_alloy_steels_material_i_td": 0.189,
      "high_alloy_material_group_j_tc": 11.3,
      "high_alloy_steels_material_j_td": 0.174
    },
    {
      "temp_f": 650,
      "carbon_and_low_alloy_steels_cont_d_material_f_tc": 16.0,
      "carbon_and_low_alloy_steels_cont_d_material_group_f_td": 0.239,
      "ductile_cast_iron_tc": 23.0,
      "ductile_cast_td": 0.394,
      "high_chrome_material_group_g_tc": 14.6,
      "high_chrome_steels_material_g_td": 0.216,
      "high_chrome_material_group_h_tc": 12.2,
      "high_chrome_steels_material_h_td": 0.19,
      "high_alloy_material_group_i_tc": 13.0,
      "high_alloy_steels_material_i_td": 0.188,
      "high_alloy_material_group_j_tc": 11.6,
      "high_alloy_steels_material_j_td": 0.177
    },
    {
      "temp_f": 700,
      "carbon_and_low_alloy_steels_cont_d_material_f_tc": 16.0,
      "carbon_and_low_alloy_steels_cont_d_material_group_f_td": 0.233,
      "ductile_cast_iron_tc": null,
      "ductile_cast_td": null,
      "high_chrome_material_group_g_tc": 14.6,
      "high_chrome_steels_material_g_td": 0.21,
      "high_chrome_material_group_h_tc": 12.3,
      "high_chrome_steels_material_h_td": 0.187,
      "high_alloy_material_group_i_tc": 13.1,
      "high_alloy_steels_material_i_td": 0.187,
      "high_alloy_material_group_j_tc": 11.8,
      "high_alloy_steels_material_j_td": 0.179
    },
    {
      "temp_f": 750,
      "carbon_and_low_alloy_steels_cont_d_material_f_tc": 16.1,
      "carbon_and_low_alloy_steels_cont_d_material_group_f_td": 0.227,
      "ductile_cast_iron_tc": null,
      "ductile_cast_td": null,
      "high_chrome_material_group_g_tc": 14.6,
      "high_chrome_steels_material_g_td": 0.205,
      "high_chrome_material_group_h_tc": 12.3,
      "high_chrome_steels_material_h_td": 0.183,
      "high_alloy_material_group_i_tc": 13.3,
      "high_alloy_steels_material_i_td": 0.184,
      "high_alloy_material_group_j_tc": 12.0,
      "high_alloy_steels_material_j_td": 0.182
    },
    {
      "temp_f": 800,
      "carbon_and_low_alloy_steels_cont_d_material_f_tc": 16.1,
      "carbon_and_low_alloy_steels_cont_d_material_group_f_td": 0.22,
      "ductile_cast_iron_tc": null,
      "ductile_cast_td": null,
      "high_chrome_material_group_g_tc": 14.7,
      "high_chrome_steels_material_g_td": 0.2,
      "high_chrome_material_group_h_tc": 12.4,
      "high_chrome_steels_material_h_td": 0.179,
      "high_alloy_material_group_i_tc": 13.4,
      "high_alloy_steels_material_i_td": 0.181,
      "high_alloy_material_group_j_tc": 12.3,
      "high_alloy_steels_material_j_td": 0.184
    },
    {
      "temp_f": 850,
      "carbon_and_low_alloy_steels_cont_d_material_f_tc": 16.1,
      "carbon_and_low_alloy_steels_cont_d_material_group_f_td": 0.214,
      "ductile_cast_iron_tc": null,
      "ductile_cast_td": null,
      "high_chrome_material_group_g_tc": 14.7,
