Repository: danivelas0/asme-pcc

File: resources/bpvc_ii_d_customary_2025/table_te_1.json (part 1 of 2)
{
  "source": {
    "code": "ASME BPVC Section II, Part D (U.S. Customary)",
    "edition": "2025",
    "title": "ASME Boiler and Pressure Vessel Code, Section II - Materials, Part D - Properties (U.S. Customary)",
    "extracted_from": "D Customary 2025 .pdf",
    "note": "Technical content only. Publisher front/back matter, running heads and printed folios are omitted. Values are as printed; the ASME ellipsis (no value / not permitted) is represented as null. NP = Not Permitted and SPT = Supports Only are kept verbatim where printed."
  },
  "table_id": "Table TE-1",
  "title": "Thermal Expansion for Ferrous Materials",
  "pdf_pages": [
    1202,
    1206
  ],
  "page_count": 5,
  "row_count": 150,
  "notes": [
    "GENERAL NOTE: Coefficient A is the instantaneous coefficient of thermal expansion × 10−6 (in./in./°F). Coefficient B is the mean coefficient of thermal expansion × 10−6 (in./in./°F) in going from 70°F to indicated temperature. Coefficient C is the linear thermal expansion (in./100 ft) in going from 70°F to indicated temperature. NOTES: (1) Group 1 alloys (by nominal composition): 11/4Cr–1/2Mo Carbon steel 11/4Cr–1/2Mo–Si C–Mn–Cb 13/4Cr–1/2Mo–Cu C–Mn–Si–Cb 13/4Cr–1/2Mo–Ti C–Mn–Si–V 2Cr–1/2Mo C–Mn–Ti 21/4Cr–1Mo C–Si–Ti C–1/4Mo 3Cr–1Mo C–1/2Mo 3Cr–1Mo–1/4V–Cb–Ca 1/2Cr–1/5Mo 3Cr–1Mo–1/4V–Ti–B 1/2Cr–1/5Mo–V Mn–1/4Mo 1/2Cr–1/4Mo–Si Mn–1/2Mo 1/2Cr–1/2Mo Mn–1/2Mo–1/4Ni 3/4Cr–1/2Ni–Cu Mn–1/2Mo–1/2Ni 3/4Cr–3/4Ni–Cu–Al Mn–1/2Mo–3/4Ni 1Cr–1/5Mo Mn–V 1Cr–1/5Mo–Si 1/2Ni–1/2Cr–1/4Mo 1Cr–1/2Mo 1/2Ni–1/2Cr–1/4Mo–V 1Cr–1/2Mo–V 1/2Ni–1/2Mo–V 3/4Ni–1/2Cr–1/2Mo–V 3/4Ni–1/2Cu–Mo 3/4Ni–1/2Mo–1/3Cr–V 3/4Ni–1/2Mo–Cr–V 3/4Ni–1Mo–3/4Cr 1Ni–1/2Cr–1/2Mo 11/4Ni–1Cr–1/2Mo 13/4Ni–3/4Cr–1/4Mo 2Ni–3/4Cr–1/4Mo 2Ni–3/4Cr–1/3Mo 2Ni–11/2Cr–1/4Mo–V 21/2Ni 23/4Ni–11/2Cr–1/2Mo–V 31/2Ni 31/2Ni–11/2Cr–1/2Mo–1/2Mn 31/2Ni–13/4Cr–1/2Mo–V 4Ni–11/2Cr–1/2Mo–V"
  ],
  "columns": [
    "Temperature, °F",
    "Coefficients for Carbon and Low Alloy A",
    "Coefficients for Carbon and Low Alloy Steels (Group 1) [Note (1)] B",
    "Coefficients for Carbon and Low Alloy Steels (Group 1) [Note (1)] C",
    "Coefficients for Other Alloy Steels A",
    "Coefficients for Other Alloy Steels (Group 2) [Note (2)] B",
    "Coefficients for Other Alloy Steels C",
    "Coefficients for 5Cr–1Mo and A",
    "Coefficients for 5Cr–1Mo and 29Cr–7Ni–2Mo–N Steels B",
    "Coefficients for 5Cr–1Mo and 29Cr–7Ni–2Mo–N Steels C",
    "Coefficients for 9Cr–1Mo Steels (Including Grades 9, 91, 911, and 92) A",
    "Coefficients for 9Cr–1Mo Steels (Including Grades 9, 91, 911, and 92) B",
    "Coefficients for 9Cr–1Mo Steels (Including Grades 9, 91, 911, and 92) C",
    "Coefficients for 5Ni–1/4Mo Steels A",
    "Coefficients for 5Ni–1/4Mo Steels B",
    "Coefficients for 5Ni–1/4Mo Steels C",
    "A",
    "Coefficients for 7Ni Steels B",
    "Coefficients for 7Ni Steels C",
    "Coefficients for 8Ni and 9Ni Steels A",
    "Coefficients for 8Ni and 9Ni Steels B",
    "Coefficients for 8Ni and 9Ni Steels C",
    "Coefficients for 12Cr, 12Cr–1Al, 13Cr, A",
    "Coefficients for 12Cr, 12Cr–1Al, 13Cr, and 13Cr–4Ni Steels B",
    "Coefficients for 12Cr, 12Cr–1Al, 13Cr, C",
    "Coefficients for 15Cr and 17Cr Steels A",
    "Coefficients for 15Cr and 17Cr Steels B",
    "Coefficients for 15Cr and 17Cr Steels C",
    "Coefficients for 27Cr Steels B",
    "Coefficients for 27Cr Steels C",
    "Coefficients for Austenitic Stainless Steels (Group 3) [Note (3)] A",
    "Coefficients for Austenitic Stainless Steels (Group 3) [Note (3)] B",
    "Coefficients for Austenitic Stainless Steels (Group 3) [Note (3)] C",
    "Coefficients for Other Austenitic A",
    "Coefficients for Other Austenitic Stainless Steels (Group 4) [Note (4)] B",
    "Coefficients for Other Austenitic C",
    "Coefficients for Ductile Cast Iron A",
    "Coefficients for Ductile Cast Iron B",
    "Coefficients for Ductile Cast Iron C",
    "Coefficients for Precipitation Hardened 17Cr–4Ni–4Cu Stainless A",
    "Coefficients for Precipitation Hardened 17Cr–4Ni–4Cu Stainless Steels, Condition 1075 B",
    "Coefficients for Precipitation Hardened 17Cr–4Ni–4Cu Stainless C",
    "Coefficients for Precipitation Hardened 17Cr–4Ni–4Cu Stainless Steels, Condition 1150 B"
  ],
  "value_axis": "Coefficients for Carbon and Low Alloy",
  "column_groups": [
    "Coefficients for Carbon and Low Alloy",
    "Coefficients for Other Alloy Steels",
    "Coefficients for 5Cr–1Mo and",
    "Steels (Group 1) [Note (1)]",
    "Coefficients for 9Cr–1Mo Steels",
    "(Including Grades 9, 91, 911, and 92)",
    "Coefficients for 5Ni–1/4Mo Steels",
    "Coefficients for 7Ni Steels",
    "Coefficients for 12Cr, 12Cr–1Al, 13Cr,",
    "Coefficients for 8Ni and 9Ni Steels",
    "Coefficients for 15Cr and 17Cr Steels",
    "Coefficients for Other Austenitic",
    "Coefficients for Austenitic Stainless",
    "Coefficients for 27Cr Steels",
    "Steels (Group 3) [Note (3)]",
    "Coefficients for Precipitation",
    "Hardened 17Cr–4Ni–4Cu Stainless",
    "Coefficients for Ductile Cast Iron"
  ],
  "rows": [
    {
      "temperature_f": 70,
      "coefficients_for_carbon_and_low_alloy_a": 6.4,
      "coefficients_for_carbon_and_low_alloy_steels_group_1_b": 6.4,
      "coefficients_for_carbon_and_low_alloy_steels_group_1_c": 0,
      "coefficients_for_other_alloy_steels_a": 7.0,
      "coefficients_for_other_alloy_steels_group_2_b": 7.0,
      "coefficients_for_other_alloy_steels_c": 0,
      "coefficients_for_5cr_1mo_and_a": 6.4,
      "coefficients_for_5cr_1mo_and_29cr_7ni_2mo_n_steels_b": 6.4,
      "coefficients_for_5cr_1mo_and_29cr_7ni_2mo_n_steels_c": 0
    },
    {
      "temperature_f": 100,
      "coefficients_for_carbon_and_low_alloy_a": 6.6,
      "coefficients_for_carbon_and_low_alloy_steels_group_1_b": 6.5,
      "coefficients_for_carbon_and_low_alloy_steels_group_1_c": 0.23,
      "coefficients_for_other_alloy_steels_a": 7.1,
      "coefficients_for_other_alloy_steels_group_2_b": 7.1,
      "coefficients_for_other_alloy_steels_c": 0.26,
      "coefficients_for_5cr_1mo_and_a": 6.6,
      "coefficients_for_5cr_1mo_and_29cr_7ni_2mo_n_steels_b": 6.5,
      "coefficients_for_5cr_1mo_and_29cr_7ni_2mo_n_steels_c": 0.23
    },
    {
      "temperature_f": 150,
      "coefficients_for_carbon_and_low_alloy_a": 6.8,
      "coefficients_for_carbon_and_low_alloy_steels_group_1_b": 6.6,
      "coefficients_for_carbon_and_low_alloy_steels_group_1_c": 0.63,
      "coefficients_for_other_alloy_steels_a": 7.3,
      "coefficients_for_other_alloy_steels_group_2_b": 7.2,
      "coefficients_for_other_alloy_steels_c": 0.69,
      "coefficients_for_5cr_1mo_and_a": 6.8,
      "coefficients_for_5cr_1mo_and_29cr_7ni_2mo_n_steels_b": 6.6,
      "coefficients_for_5cr_1mo_and_29cr_7ni_2mo_n_steels_c": 0.63
    },
    {
      "temperature_f": 200,
      "coefficients_for_carbon_and_low_alloy_a": 7.0,
      "coefficients_for_carbon_and_low_alloy_steels_group_1_b": 6.7,
      "coefficients_for_carbon_and_low_alloy_steels_group_1_c": 1.0,
      "coefficients_for_other_alloy_steels_a": 7.5,
      "coefficients_for_other_alloy_steels_group_2_b": 7.3,
      "coefficients_for_other_alloy_steels_c": 1.1,
      "coefficients_for_5cr_1mo_and_a": 7.0,
      "coefficients_for_5cr_1mo_and_29cr_7ni_2mo_n_steels_b": 6.7,
      "coefficients_for_5cr_1mo_and_29cr_7ni_2mo_n_steels_c": 1.0
    },
    {
      "temperature_f": 250,
      "coefficients_for_carbon_and_low_alloy_a": 7.2,
      "coefficients_for_carbon_and_low_alloy_steels_group_1_b": 6.8,
      "coefficients_for_carbon_and_low_alloy_steels_group_1_c": 1.5,
      "coefficients_for_other_alloy_steels_a": 7.6,
      "coefficients_for_other_alloy_steels_group_2_b": 7.3,
      "coefficients_for_other_alloy_steels_c": 1.6,
      "coefficients_for_5cr_1mo_and_a": 7.1,
      "coefficients_for_5cr_1mo_and_29cr_7ni_2mo_n_steels_b": 6.8,
      "coefficients_for_5cr_1mo_and_29cr_7ni_2mo_n_steels_c": 1.5
    },
    {
      "temperature_f": 300,
      "coefficients_for_carbon_and_low_alloy_a": 7.3,
      "coefficients_for_carbon_and_low_alloy_steels_group_1_b": 6.9,
      "coefficients_for_carbon_and_low_alloy_steels_group_1_c": 1.9,
      "coefficients_for_other_alloy_steels_a": 7.8,
      "coefficients_for_other_alloy_steels_group_2_b": 7.4,
      "coefficients_for_other_alloy_steels_c": 2.0,
      "coefficients_for_5cr_1mo_and_a": 7.2,
      "coefficients_for_5cr_1mo_and_29cr_7ni_2mo_n_steels_b": 6.9,
      "coefficients_for_5cr_1mo_and_29cr_7ni_2mo_n_steels_c": 1.9
    },
    {
      "temperature_f": 350,
      "coefficients_for_carbon_and_low_alloy_a": 7.5,
      "coefficients_for_carbon_and_low_alloy_steels_group_1_b": 7.0,
      "coefficients_for_carbon_and_low_alloy_steels_group_1_c": 2.4,
      "coefficients_for_other_alloy_steels_a": 7.9,
      "coefficients_for_other_alloy_steels_group_2_b": 7.5,
      "coefficients_for_other_alloy_steels_c": 2.5,
      "coefficients_for_5cr_1mo_and_a": 7.3,
      "coefficients_for_5cr_1mo_and_29cr_7ni_2mo_n_steels_b": 6.9,
      "coefficients_for_5cr_1mo_and_29cr_7ni_2mo_n_steels_c": 2.3
    },
    {
      "temperature_f": 400,
      "coefficients_for_carbon_and_low_alloy_a": 7.7,
      "coefficients_for_carbon_and_low_alloy_steels_group_1_b": 7.1,
      "coefficients_for_carbon_and_low_alloy_steels_group_1_c": 2.8,
      "coefficients_for_other_alloy_steels_a": 8.0,
      "coefficients_for_other_alloy_steels_group_2_b": 7.6,
      "coefficients_for_other_alloy_steels_c": 3.0,
      "coefficients_for_5cr_1mo_and_a": 7.3,
      "coefficients_for_5cr_1mo_and_29cr_7ni_2mo_n_steels_b": 7.0,
      "coefficients_for_5cr_1mo_and_29cr_7ni_2mo_n_steels_c": 2.8
    },
    {
      "temperature_f": 450,
      "coefficients_for_carbon_and_low_alloy_a": 7.8,
      "coefficients_for_carbon_and_low_alloy_steels_group_1_b": 7.2,
      "coefficients_for_carbon_and_low_alloy_steels_group_1_c": 3.3,
      "coefficients_for_other_alloy_steels_a": 8.1,
      "coefficients_for_other_alloy_steels_group_2_b": 7.6,
      "coefficients_for_other_alloy_steels_c": 3.5,
      "coefficients_for_5cr_1mo_and_a": 7.4,
      "coefficients_for_5cr_1mo_and_29cr_7ni_2mo_n_steels_b": 7.0,
      "coefficients_for_5cr_1mo_and_29cr_7ni_2mo_n_steels_c": 3.2
    },
    {
      "temperature_f": 500,
      "coefficients_for_carbon_and_low_alloy_a": 8.0,
      "coefficients_for_carbon_and_low_alloy_steels_group_1_b": 7.3,
      "coefficients_for_carbon_and_low_alloy_steels_group_1_c": 3.7,
      "coefficients_for_other_alloy_steels_a": 8.3,
      "coefficients_for_other_alloy_steels_group_2_b": 7.7,
      "coefficients_for_other_alloy_steels_c": 4.0,
      "coefficients_for_5cr_1mo_and_a": 7.4,
      "coefficients_for_5cr_1mo_and_29cr_7ni_2mo_n_steels_b": 7.1,
      "coefficients_for_5cr_1mo_and_29cr_7ni_2mo_n_steels_c": 3.7
    },
    {
      "temperature_f": 550,
      "coefficients_for_carbon_and_low_alloy_a": 8.2,
      "coefficients_for_carbon_and_low_alloy_steels_group_1_b": 7.3,
      "coefficients_for_carbon_and_low_alloy_steels_group_1_c": 4.2,
      "coefficients_for_other_alloy_steels_a": 8.4,
      "coefficients_for_other_alloy_steels_group_2_b": 7.8,
      "coefficients_for_other_alloy_steels_c": 4.5,
      "coefficients_for_5cr_1mo_and_a": 7.5,
      "coefficients_for_5cr_1mo_and_29cr_7ni_2mo_n_steels_b": 7.1,
      "coefficients_for_5cr_1mo_and_29cr_7ni_2mo_n_steels_c": 4.1
    },
    {
      "temperature_f": 600,
      "coefficients_for_carbon_and_low_alloy_a": 8.3,
      "coefficients_for_carbon_and_low_alloy_steels_group_1_b": 7.4,
      "coefficients_for_carbon_and_low_alloy_steels_group_1_c": 4.7,
      "coefficients_for_other_alloy_steels_a": 8.4,
      "coefficients_for_other_alloy_steels_group_2_b": 7.8,
      "coefficients_for_other_alloy_steels_c": 5.0,
      "coefficients_for_5cr_1mo_and_a": 7.6,
      "coefficients_for_5cr_1mo_and_29cr_7ni_2mo_n_steels_b": 7.2,
      "coefficients_for_5cr_1mo_and_29cr_7ni_2mo_n_steels_c": 4.6
    },
    {
      "temperature_f": 650,
      "coefficients_for_carbon_and_low_alloy_a": 8.5,
      "coefficients_for_carbon_and_low_alloy_steels_group_1_b": 7.5,
      "coefficients_for_carbon_and_low_alloy_steels_group_1_c": 5.2,
      "coefficients_for_other_alloy_steels_a": 8.5,
      "coefficients_for_other_alloy_steels_group_2_b": 7.9,
      "coefficients_for_other_alloy_steels_c": 5.5,
      "coefficients_for_5cr_1mo_and_a": 7.7,
      "coefficients_for_5cr_1mo_and_29cr_7ni_2mo_n_steels_b": 7.2,
      "coefficients_for_5cr_1mo_and_29cr_7ni_2mo_n_steels_c": 5.0
    },
    {
      "temperature_f": 700,
      "coefficients_for_carbon_and_low_alloy_a": 8.7,
      "coefficients_for_carbon_and_low_alloy_steels_group_1_b": 7.6,
      "coefficients_for_carbon_and_low_alloy_steels_group_1_c": 5.7,
      "coefficients_for_other_alloy_steels_a": 8.6,
      "coefficients_for_other_alloy_steels_group_2_b": 7.9,
      "coefficients_for_other_alloy_steels_c": 6.0,
      "coefficients_for_5cr_1mo_and_a": 7.7,
      "coefficients_for_5cr_1mo_and_29cr_7ni_2mo_n_steels_b": 7.2,
      "coefficients_for_5cr_1mo_and_29cr_7ni_2mo_n_steels_c": 5.5
    },
    {
      "temperature_f": 750,
      "coefficients_for_carbon_and_low_alloy_a": 8.8,
      "coefficients_for_carbon_and_low_alloy_steels_group_1_b": 7.7,
      "coefficients_for_carbon_and_low_alloy_steels_group_1_c": 6.3,
      "coefficients_for_other_alloy_steels_a": 8.7,
      "coefficients_for_other_alloy_steels_group_2_b": 8.0,
      "coefficients_for_other_alloy_steels_c": 6.5,
      "coefficients_for_5cr_1mo_and_a": 7.8,
      "coefficients_for_5cr_1mo_and_29cr_7ni_2mo_n_steels_b": 7.3,
      "coefficients_for_5cr_1mo_and_29cr_7ni_2mo_n_steels_c": 5.9
    },
    {
      "temperature_f": 800,
      "coefficients_for_carbon_and_low_alloy_a": 9.0,
      "coefficients_for_carbon_and_low_alloy_steels_group_1_b": 7.8,
      "coefficients_for_carbon_and_low_alloy_steels_group_1_c": 6.8,
      "coefficients_for_other_alloy_steels_a": 8.8,
      "coefficients_for_other_alloy_steels_group_2_b": 8.0,
      "coefficients_for_other_alloy_steels_c": 7.0,
      "coefficients_for_5cr_1mo_and_a": 7.9,
      "coefficients_for_5cr_1mo_and_29cr_7ni_2mo_n_steels_b": 7.3,
      "coefficients_for_5cr_1mo_and_29cr_7ni_2mo_n_steels_c": 6.4
    },
    {
      "temperature_f": 850,
      "coefficients_for_carbon_and_low_alloy_a": 9.1,
      "coefficients_for_carbon_and_low_alloy_steels_group_1_b": 7.9,
      "coefficients_for_carbon_and_low_alloy_steels_group_1_c": 7.4,
      "coefficients_for_other_alloy_steels_a": 8.8,
      "coefficients_for_other_alloy_steels_group_2_b": 8.1,
      "coefficients_for_other_alloy_steels_c": 7.6,
      "coefficients_for_5cr_1mo_and_a": 8.0,
      "coefficients_for_5cr_1mo_and_29cr_7ni_2mo_n_steels_b": 7.4,
      "coefficients_for_5cr_1mo_and_29cr_7ni_2mo_n_steels_c": 6.9
    },
    {
      "temperature_f": 900,
      "coefficients_for_carbon_and_low_alloy_a": 9.2,
      "coefficients_for_carbon_and_low_alloy_steels_group_1_b": 7.9,
      "coefficients_for_carbon_and_low_alloy_steels_group_1_c": 7.9,
      "coefficients_for_other_alloy_steels_a": 8.9,
      "coefficients_for_other_alloy_steels_group_2_b": 8.1,
      "coefficients_for_other_alloy_steels_c": 8.1,
      "coefficients_for_5cr_1mo_and_a": 8.1,
      "coefficients_for_5cr_1mo_and_29cr_7ni_2mo_n_steels_b": 7.4,
      "coefficients_for_5cr_1mo_and_29cr_7ni_2mo_n_steels_c": 7.4
    },
    {
      "temperature_f": 950,
      "coefficients_for_carbon_and_low_alloy_a": 9.3,
      "coefficients_for_carbon_and_low_alloy_steels_group_1_b": 8.0,
      "coefficients_for_carbon_and_low_alloy_steels_group_1_c": 8.5,
      "coefficients_for_other_alloy_steels_a": 9.0,
      "coefficients_for_other_alloy_steels_group_2_b": 8.2,
      "coefficients_for_other_alloy_steels_c": 8.6,
      "coefficients_for_5cr_1mo_and_a": 8.1,
      "coefficients_for_5cr_1mo_and_29cr_7ni_2mo_n_steels_b": 7.4,
      "coefficients_for_5cr_1mo_and_29cr_7ni_2mo_n_steels_c": 7.9
    },
    {
      "temperature_f": 1000,
      "coefficients_for_carbon_and_low_alloy_a": 9.4,
      "coefficients_for_carbon_and_low_alloy_steels_group_1_b": 8.1,
      "coefficients_for_carbon_and_low_alloy_steels_group_1_c": 9.0,
      "coefficients_for_other_alloy_steels_a": 9.0,
      "coefficients_for_other_alloy_steels_group_2_b": 8.2,
      "coefficients_for_other_alloy_steels_c": 9.2,
      "coefficients_for_5cr_1mo_and_a": 8.2,
      "coefficients_for_5cr_1mo_and_29cr_7ni_2mo_n_steels_b": 7.5,
      "coefficients_for_5cr_1mo_and_29cr_7ni_2mo_n_steels_c": 8.4
    },
    {
      "temperature_f": 1050,
      "coefficients_for_carbon_and_low_alloy_a": 9.4,
      "coefficients_for_carbon_and_low_alloy_steels_group_1_b": 8.1,
      "coefficients_for_carbon_and_low_alloy_steels_group_1_c": 9.6,
      "coefficients_for_other_alloy_steels_a": 9.0,
      "coefficients_for_other_alloy_steels_group_2_b": 8.3,
      "coefficients_for_other_alloy_steels_c": 9.7,
      "coefficients_for_5cr_1mo_and_a": 8.3,
      "coefficients_for_5cr_1mo_and_29cr_7ni_2mo_n_steels_b": 7.5,
      "coefficients_for_5cr_1mo_and_29cr_7ni_2mo_n_steels_c": 8.8
    },
    {
      "temperature_f": 1100,
      "coefficients_for_carbon_and_low_alloy_a": 9.5,
      "coefficients_for_carbon_and_low_alloy_steels_group_1_b": 8.2,
      "coefficients_for_carbon_and_low_alloy_steels_group_1_c": 10.1,
      "coefficients_for_other_alloy_steels_a": 9.1,
      "coefficients_for_other_alloy_steels_group_2_b": 8.3,
      "coefficients_for_other_alloy_steels_c": 10.3,
      "coefficients_for_5cr_1mo_and_a": 8.3,
      "coefficients_for_5cr_1mo_and_29cr_7ni_2mo_n_steels_b": 7.6,
      "coefficients_for_5cr_1mo_and_29cr_7ni_2mo_n_steels_c": 9.3
    },
    {
      "temperature_f": 1150,
      "coefficients_for_carbon_and_low_alloy_a": 9.5,
      "coefficients_for_carbon_and_low_alloy_steels_group_1_b": 8.3,
      "coefficients_for_carbon_and_low_alloy_steels_group_1_c": 10.7,
      "coefficients_for_other_alloy_steels_a": 9.1,
      "coefficients_for_other_alloy_steels_group_2_b": 8.3,
      "coefficients_for_other_alloy_steels_c": 10.8,
      "coefficients_for_5cr_1mo_and_a": 8.4,
      "coefficients_for_5cr_1mo_and_29cr_7ni_2mo_n_steels_b": 7.6,
      "coefficients_for_5cr_1mo_and_29cr_7ni_2mo_n_steels_c": 9.8
    },
    {
      "temperature_f": 1200,
      "coefficients_for_carbon_and_low_alloy_a": 9.5,
      "coefficients_for_carbon_and_low_alloy_steels_group_1_b": 8.3,
      "coefficients_for_carbon_and_low_alloy_steels_group_1_c": 11.3,
      "coefficients_for_other_alloy_steels_a": 9.1,
      "coefficients_for_other_alloy_steels_group_2_b": 8.4,
      "coefficients_for_other_alloy_steels_c": 11.4,
      "coefficients_for_5cr_1mo_and_a": 8.4,
      "coefficients_for_5cr_1mo_and_29cr_7ni_2mo_n_steels_b": 7.6,
      "coefficients_for_5cr_1mo_and_29cr_7ni_2mo_n_steels_c": 10.3
    },
    {
      "temperature_f": 1250,
      "coefficients_for_carbon_and_low_alloy_a": 9.5,
      "coefficients_for_carbon_and_low_alloy_steels_group_1_b": 8.4,
      "coefficients_for_carbon_and_low_alloy_steels_group_1_c": 11.9,
      "coefficients_for_other_alloy_steels_a": 9.1,
      "coefficients_for_other_alloy_steels_group_2_b": 8.4,
      "coefficients_for_other_alloy_steels_c": 11.9,
      "coefficients_for_5cr_1mo_and_a": 8.5,
      "coefficients_for_5cr_1mo_and_29cr_7ni_2mo_n_steels_b": 7.7,
      "coefficients_for_5cr_1mo_and_29cr_7ni_2mo_n_steels_c": 10.9
    },
    {
      "temperature_f": 1300,
      "coefficients_for_carbon_and_low_alloy_a": 9.5,
      "coefficients_for_carbon_and_low_alloy_steels_group_1_b": 8.4,
      "coefficients_for_carbon_and_low_alloy_steels_group_1_c": 12.4,
      "coefficients_for_other_alloy_steels_a": 9.1,
      "coefficients_for_other_alloy_steels_group_2_b": 8.4,
      "coefficients_for_other_alloy_steels_c": 12.5,
      "coefficients_for_5cr_1mo_and_a": 8.6,
      "coefficients_for_5cr_1mo_and_29cr_7ni_2mo_n_steels_b": 7.7,
      "coefficients_for_5cr_1mo_and_29cr_7ni_2mo_n_steels_c": 11.4
    },
    {
      "temperature_f": 1350,
      "coefficients_for_carbon_and_low_alloy_a": null,
      "coefficients_for_carbon_and_low_alloy_steels_group_1_b": null,
      "coefficients_for_carbon_and_low_alloy_steels_group_1_c": null,
      "coefficients_for_other_alloy_steels_a": 9.1,
      "coefficients_for_other_alloy_steels_group_2_b": 8.5,
      "coefficients_for_other_alloy_steels_c": 13.0,
      "coefficients_for_5cr_1mo_and_a": 8.7,
      "coefficients_for_5cr_1mo_and_29cr_7ni_2mo_n_steels_b": 7.7,
      "coefficients_for_5cr_1mo_and_29cr_7ni_2mo_n_steels_c": 11.9
    },
    {
      "temperature_f": 1400,
      "coefficients_for_carbon_and_low_alloy_a": null,
      "coefficients_for_carbon_and_low_alloy_steels_group_1_b": null,
      "coefficients_for_carbon_and_low_alloy_steels_group_1_c": null,
      "coefficients_for_other_alloy_steels_a": 9.0,
      "coefficients_for_other_alloy_steels_group_2_b": 8.5,
      "coefficients_for_other_alloy_steels_c": 13.5,
      "coefficients_for_5cr_1mo_and_a": 8.9,
      "coefficients_for_5cr_1mo_and_29cr_7ni_2mo_n_steels_b": 7.8,
      "coefficients_for_5cr_1mo_and_29cr_7ni_2mo_n_steels_c": 12.4
    },
    {
      "temperature_f": 1450,
      "coefficients_for_carbon_and_low_alloy_a": null,
      "coefficients_for_carbon_and_low_alloy_steels_group_1_b": null,
      "coefficients_for_carbon_and_low_alloy_steels_group_1_c": null,
      "coefficients_for_other_alloy_steels_a": 8.9,
      "coefficients_for_other_alloy_steels_group_2_b": 8.5,
      "coefficients_for_other_alloy_steels_c": 14.1,
      "coefficients_for_5cr_1mo_and_a": null,
      "coefficients_for_5cr_1mo_and_29cr_7ni_2mo_n_steels_b": null,
      "coefficients_for_5cr_1mo_and_29cr_7ni_2mo_n_steels_c": null
    },
    {
      "temperature_f": 1500,
      "coefficients_for_carbon_and_low_alloy_a": null,
      "coefficients_for_carbon_and_low_alloy_steels_group_1_b": null,
      "coefficients_for_carbon_and_low_alloy_steels_group_1_c": null,
      "coefficients_for_other_alloy_steels_a": 8.8,
      "coefficients_for_other_alloy_steels_group_2_b": 8.5,
      "coefficients_for_other_alloy_steels_c": 14.6,
      "coefficients_for_5cr_1mo_and_a": null,
      "coefficients_for_5cr_1mo_and_29cr_7ni_2mo_n_steels_b": null,
      "coefficients_for_5cr_1mo_and_29cr_7ni_2mo_n_steels_c": null
    },
    {
      "temperature_f": 70,
      "coefficients_for_9cr_1mo_steels_including_grades_9_91_911_and_92_a": 5.8,
      "coefficients_for_9cr_1mo_steels_including_grades_9_91_911_and_92_b": 5.8,
      "coefficients_for_9cr_1mo_steels_including_grades_9_91_911_and_92_c": 0,
      "coefficients_for_5ni_1_4mo_steels_a": 6.2,
      "coefficients_for_5ni_1_4mo_steels_b": 6.2,
      "coefficients_for_5ni_1_4mo_steels_c": 0,
      "a": 5.9,
      "coefficients_for_7ni_steels_b": 5.9,
      "coefficients_for_7ni_steels_c": 0
    },
    {
      "temperature_f": 100,
      "coefficients_for_9cr_1mo_steels_including_grades_9_91_911_and_92_a": 5.9,
      "coefficients_for_9cr_1mo_steels_including_grades_9_91_911_and_92_b": 5.9,
      "coefficients_for_9cr_1mo_steels_including_grades_9_91_911_and_92_c": 0.21,
      "coefficients_for_5ni_1_4mo_steels_a": 6.4,
      "coefficients_for_5ni_1_4mo_steels_b": 6.3,
      "coefficients_for_5ni_1_4mo_steels_c": 0.23,
      "a": 6.1,
      "coefficients_for_7ni_steels_b": 6.0,
      "coefficients_for_7ni_steels_c": 0.22
    },
    {
      "temperature_f": 150,
      "coefficients_for_9cr_1mo_steels_including_grades_9_91_911_and_92_a": 6.1,
      "coefficients_for_9cr_1mo_steels_including_grades_9_91_911_and_92_b": 5.9,
      "coefficients_for_9cr_1mo_steels_including_grades_9_91_911_and_92_c": 0.57,
      "coefficients_for_5ni_1_4mo_steels_a": 6.6,
      "coefficients_for_5ni_1_4mo_steels_b": 6.4,
      "coefficients_for_5ni_1_4mo_steels_c": 0.61,
      "a": 6.3,
      "coefficients_for_7ni_steels_b": 6.1,
      "coefficients_for_7ni_steels_c": 0.59
    },
    {
      "temperature_f": 200,
      "coefficients_for_9cr_1mo_steels_including_grades_9_91_911_and_92_a": 6.2,
      "coefficients_for_9cr_1mo_steels_including_grades_9_91_911_and_92_b": 6.0,
      "coefficients_for_9cr_1mo_steels_including_grades_9_91_911_and_92_c": 0.94,
      "coefficients_for_5ni_1_4mo_steels_a": 6.8,
      "coefficients_for_5ni_1_4mo_steels_b": 6.5,
      "coefficients_for_5ni_1_4mo_steels_c": 1.0,
      "a": 6.6,
      "coefficients_for_7ni_steels_b": 6.2,
      "coefficients_for_7ni_steels_c": 0.97
    },
    {
      "temperature_f": 250,
      "coefficients_for_9cr_1mo_steels_including_grades_9_91_911_and_92_a": 6.3,
      "coefficients_for_9cr_1mo_steels_including_grades_9_91_911_and_92_b": 6.1,
      "coefficients_for_9cr_1mo_steels_including_grades_9_91_911_and_92_c": 1.3,
      "coefficients_for_5ni_1_4mo_steels_a": 6.9,
      "coefficients_for_5ni_1_4mo_steels_b": 6.6,
      "coefficients_for_5ni_1_4mo_steels_c": 1.4,
      "a": 6.8,
      "coefficients_for_7ni_steels_b": 6.4,
      "coefficients_for_7ni_steels_c": 1.4
    },
    {
      "temperature_f": 300,
      "coefficients_for_9cr_1mo_steels_including_grades_9_91_911_and_92_a": 6.5,
      "coefficients_for_9cr_1mo_steels_including_grades_9_91_911_and_92_b": 6.2,
      "coefficients_for_9cr_1mo_steels_including_grades_9_91_911_and_92_c": 1.7,
      "coefficients_for_5ni_1_4mo_steels_a": 7.1,
      "coefficients_for_5ni_1_4mo_steels_b": 6.7,
      "coefficients_for_5ni_1_4mo_steels_c": 1.8,
      "a": 7.0,
      "coefficients_for_7ni_steels_b": 6.5,
      "coefficients_for_7ni_steels_c": 1.8
    },
    {
      "temperature_f": 350,
      "coefficients_for_9cr_1mo_steels_including_grades_9_91_911_and_92_a": 6.6,
      "coefficients_for_9cr_1mo_steels_including_grades_9_91_911_and_92_b": 6.2,
      "coefficients_for_9cr_1mo_steels_including_grades_9_91_911_and_92_c": 2.1,
      "coefficients_for_5ni_1_4mo_steels_a": 7.2,
      "coefficients_for_5ni_1_4mo_steels_b": 6.8,
      "coefficients_for_5ni_1_4mo_steels_c": 2.3,
      "a": 7.1,
      "coefficients_for_7ni_steels_b": 6.6,
      "coefficients_for_7ni_steels_c": 2.2
    },
    {
      "temperature_f": 400,
      "coefficients_for_9cr_1mo_steels_including_grades_9_91_911_and_92_a": 6.7,
      "coefficients_for_9cr_1mo_steels_including_grades_9_91_911_and_92_b": 6.3,
      "coefficients_for_9cr_1mo_steels_including_grades_9_91_911_and_92_c": 2.5,
      "coefficients_for_5ni_1_4mo_steels_a": 7.3,
      "coefficients_for_5ni_1_4mo_steels_b": 6.8,
      "coefficients_for_5ni_1_4mo_steels_c": 2.7,
      "a": 7.2,
      "coefficients_for_7ni_steels_b": 6.6,
      "coefficients_for_7ni_steels_c": 2.6
    },
    {
      "temperature_f": 450,
      "coefficients_for_9cr_1mo_steels_including_grades_9_91_911_and_92_a": 6.8,
      "coefficients_for_9cr_1mo_steels_including_grades_9_91_911_and_92_b": 6.3,
      "coefficients_for_9cr_1mo_steels_including_grades_9_91_911_and_92_c": 2.9,
      "coefficients_for_5ni_1_4mo_steels_a": 7.5,
      "coefficients_for_5ni_1_4mo_steels_b": 6.9,
      "coefficients_for_5ni_1_4mo_steels_c": 3.2,
      "a": 7.3,
      "coefficients_for_7ni_steels_b": 6.7,
      "coefficients_for_7ni_steels_c": 3.1
    },
    {
      "temperature_f": 500,
      "coefficients_for_9cr_1mo_steels_including_grades_9_91_911_and_92_a": 6.9,
      "coefficients_for_9cr_1mo_steels_including_grades_9_91_911_and_92_b": 6.4,
      "coefficients_for_9cr_1mo_steels_including_grades_9_91_911_and_92_c": 3.3,
      "coefficients_for_5ni_1_4mo_steels_a": 7.6,
      "coefficients_for_5ni_1_4mo_steels_b": 7.0,
      "coefficients_for_5ni_1_4mo_steels_c": 3.6,
      "a": 7.4,
      "coefficients_for_7ni_steels_b": 6.8,
      "coefficients_for_7ni_steels_c": 3.5
    },
    {
      "temperature_f": 550,
      "coefficients_for_9cr_1mo_steels_including_grades_9_91_911_and_92_a": 7.0,
      "coefficients_for_9cr_1mo_steels_including_grades_9_91_911_and_92_b": 6.5,
      "coefficients_for_9cr_1mo_steels_including_grades_9_91_911_and_92_c": 3.7,
      "coefficients_for_5ni_1_4mo_steels_a": 7.7,
      "coefficients_for_5ni_1_4mo_steels_b": 7.1,
      "coefficients_for_5ni_1_4mo_steels_c": 4.1,
      "a": 7.5,
      "coefficients_for_7ni_steels_b": 6.9,
      "coefficients_for_7ni_steels_c": 3.9
    },
    {
      "temperature_f": 600,
      "coefficients_for_9cr_1mo_steels_including_grades_9_91_911_and_92_a": 7.1,
      "coefficients_for_9cr_1mo_steels_including_grades_9_91_911_and_92_b": 6.5,
      "coefficients_for_9cr_1mo_steels_including_grades_9_91_911_and_92_c": 4.1,
      "coefficients_for_5ni_1_4mo_steels_a": 7.9,
      "coefficients_for_5ni_1_4mo_steels_b": 7.1,
      "coefficients_for_5ni_1_4mo_steels_c": 4.5,
      "a": 7.6,
      "coefficients_for_7ni_steels_b": 6.9,
      "coefficients_for_7ni_steels_c": 4.4
    },
    {
      "temperature_f": 650,
      "coefficients_for_9cr_1mo_steels_including_grades_9_91_911_and_92_a": 7.2,
      "coefficients_for_9cr_1mo_steels_including_grades_9_91_911_and_92_b": 6.6,
      "coefficients_for_9cr_1mo_steels_including_grades_9_91_911_and_92_c": 4.6,
      "coefficients_for_5ni_1_4mo_steels_a": 8.0,
      "coefficients_for_5ni_1_4mo_steels_b": 7.2,
      "coefficients_for_5ni_1_4mo_steels_c": 5.0,
      "a": 7.7,
      "coefficients_for_7ni_steels_b": 7.0,
      "coefficients_for_7ni_steels_c": 4.8
    },
    {
      "temperature_f": 700,
      "coefficients_for_9cr_1mo_steels_including_grades_9_91_911_and_92_a": 7.3,
      "coefficients_for_9cr_1mo_steels_including_grades_9_91_911_and_92_b": 6.6,
      "coefficients_for_9cr_1mo_steels_including_grades_9_91_911_and_92_c": 5.0,
      "coefficients_for_5ni_1_4mo_steels_a": 8.1,
      "coefficients_for_5ni_1_4mo_steels_b": 7.3,
      "coefficients_for_5ni_1_4mo_steels_c": 5.5,
      "a": 7.8,
      "coefficients_for_7ni_steels_b": 7.1,
      "coefficients_for_7ni_steels_c": 5.3
    },
    {
      "temperature_f": 750,
      "coefficients_for_9cr_1mo_steels_including_grades_9_91_911_and_92_a": 7.4,
      "coefficients_for_9cr_1mo_steels_including_grades_9_91_911_and_92_b": 6.7,
      "coefficients_for_9cr_1mo_steels_including_grades_9_91_911_and_92_c": 5.4,
      "coefficients_for_5ni_1_4mo_steels_a": 8.2,
      "coefficients_for_5ni_1_4mo_steels_b": 7.3,
      "coefficients_for_5ni_1_4mo_steels_c": 6.0,
      "a": 7.9,
      "coefficients_for_7ni_steels_b": 7.1,
      "coefficients_for_7ni_steels_c": 5.8
    },
    {
      "temperature_f": 800,
      "coefficients_for_9cr_1mo_steels_including_grades_9_91_911_and_92_a": 7.5,
      "coefficients_for_9cr_1mo_steels_including_grades_9_91_911_and_92_b": 6.7,
      "coefficients_for_9cr_1mo_steels_including_grades_9_91_911_and_92_c": 5.9,
      "coefficients_for_5ni_1_4mo_steels_a": 8.3,
      "coefficients_for_5ni_1_4mo_steels_b": 7.4,
      "coefficients_for_5ni_1_4mo_steels_c": 6.5,
      "a": 8.0,
      "coefficients_for_7ni_steels_b": 7.2,
      "coefficients_for_7ni_steels_c": 6.3
    },
    {
      "temperature_f": 850,
      "coefficients_for_9cr_1mo_steels_including_grades_9_91_911_and_92_a": 7.5,
      "coefficients_for_9cr_1mo_steels_including_grades_9_91_911_and_92_b": 6.8,
      "coefficients_for_9cr_1mo_steels_including_grades_9_91_911_and_92_c": 6.3,
      "coefficients_for_5ni_1_4mo_steels_a": 8.4,
      "coefficients_for_5ni_1_4mo_steels_b": 7.5,
      "coefficients_for_5ni_1_4mo_steels_c": 7.0,
      "a": 8.1,
      "coefficients_for_7ni_steels_b": 7.2,
      "coefficients_for_7ni_steels_c": 6.7
    },
    {
      "temperature_f": 900,
      "coefficients_for_9cr_1mo_steels_including_grades_9_91_911_and_92_a": 7.6,
      "coefficients_for_9cr_1mo_steels_including_grades_9_91_911_and_92_b": 6.8,
      "coefficients_for_9cr_1mo_steels_including_grades_9_91_911_and_92_c": 6.8,
      "coefficients_for_5ni_1_4mo_steels_a": 8.5,
      "coefficients_for_5ni_1_4mo_steels_b": 7.5,
      "coefficients_for_5ni_1_4mo_steels_c": 7.5,
      "a": 8.1,
      "coefficients_for_7ni_steels_b": 7.3,
      "coefficients_for_7ni_steels_c": 7.2
    },
    {
      "temperature_f": 950,
      "coefficients_for_9cr_1mo_steels_including_grades_9_91_911_and_92_a": 7.7,
      "coefficients_for_9cr_1mo_steels_including_grades_9_91_911_and_92_b": 6.9,
      "coefficients_for_9cr_1mo_steels_including_grades_9_91_911_and_92_c": 7.3,
      "coefficients_for_5ni_1_4mo_steels_a": 8.6,
      "coefficients_for_5ni_1_4mo_steels_b": 7.6,
      "coefficients_for_5ni_1_4mo_steels_c": 8.0,
      "a": 8.0,
      "coefficients_for_7ni_steels_b": 7.3,
      "coefficients_for_7ni_steels_c": 7.7
    },
    {
      "temperature_f": 1000,
      "coefficients_for_9cr_1mo_steels_including_grades_9_91_911_and_92_a": 7.8,
      "coefficients_for_9cr_1mo_steels_including_grades_9_91_911_and_92_b": 6.9,
      "coefficients_for_9cr_1mo_steels_including_grades_9_91_911_and_92_c": 7.7,
      "coefficients_for_5ni_1_4mo_steels_a": 8.7,
      "coefficients_for_5ni_1_4mo_steels_b": 7.6,
      "coefficients_for_5ni_1_4mo_steels_c": 8.5,
      "a": 7.8,
      "coefficients_for_7ni_steels_b": 7.3,
      "coefficients_for_7ni_steels_c": 8.2
    },
    {
      "temperature_f": 1050,
      "coefficients_for_9cr_1mo_steels_including_grades_9_91_911_and_92_a": 7.9,
      "coefficients_for_9cr_1mo_steels_including_grades_9_91_911_and_92_b": 7.0,
      "coefficients_for_9cr_1mo_steels_including_grades_9_91_911_and_92_c": 8.2,
      "coefficients_for_5ni_1_4mo_steels_a": 8.8,
      "coefficients_for_5ni_1_4mo_steels_b": 7.7,
      "coefficients_for_5ni_1_4mo_steels_c": 9.1,
      "a": null,
      "coefficients_for_7ni_steels_b": null,
      "coefficients_for_7ni_steels_c": null
    },
    {
      "temperature_f": 1100,
      "coefficients_for_9cr_1mo_steels_including_grades_9_91_911_and_92_a": 8.1,
      "coefficients_for_9cr_1mo_steels_including_grades_9_91_911_and_92_b": 7.0,
      "coefficients_for_9cr_1mo_steels_including_grades_9_91_911_and_92_c": 8.7,
      "coefficients_for_5ni_1_4mo_steels_a": 9.0,
      "coefficients_for_5ni_1_4mo_steels_b": 7.8,
      "coefficients_for_5ni_1_4mo_steels_c": 9.6,
      "a": null,
      "coefficients_for_7ni_steels_b": null,
      "coefficients_for_7ni_steels_c": null
    },
    {
      "temperature_f": 1150,
      "coefficients_for_9cr_1mo_steels_including_grades_9_91_911_and_92_a": 8.2,
      "coefficients_for_9cr_1mo_steels_including_grades_9_91_911_and_92_b": 7.1,
      "coefficients_for_9cr_1mo_steels_including_grades_9_91_911_and_92_c": 9.2,
      "coefficients_for_5ni_1_4mo_steels_a": 9.3,
      "coefficients_for_5ni_1_4mo_steels_b": 7.8,
      "coefficients_for_5ni_1_4mo_steels_c": 10.1,
      "a": null,
      "coefficients_for_7ni_steels_b": null,
      "coefficients_for_7ni_steels_c": null
    },
    {
      "temperature_f": 1200,
      "coefficients_for_9cr_1mo_steels_including_grades_9_91_911_and_92_a": 8.4,
      "coefficients_for_9cr_1mo_steels_including_grades_9_91_911_and_92_b": 7.1,
      "coefficients_for_9cr_1mo_steels_including_grades_9_91_911_and_92_c": 9.7,
      "coefficients_for_5ni_1_4mo_steels_a": 9.7,
      "coefficients_for_5ni_1_4mo_steels_b": 7.9,
      "coefficients_for_5ni_1_4mo_steels_c": 10.7,
      "a": null,
      "coefficients_for_7ni_steels_b": null,
      "coefficients_for_7ni_steels_c": null
    },
    {
      "temperature_f": 1250,
      "coefficients_for_9cr_1mo_steels_including_grades_9_91_911_and_92_a": 8.6,
      "coefficients_for_9cr_1mo_steels_including_grades_9_91_911_and_92_b": 7.2,
      "coefficients_for_9cr_1mo_steels_including_grades_9_91_911_and_92_c": 10.2,
      "coefficients_for_5ni_1_4mo_steels_a": null,
      "coefficients_for_5ni_1_4mo_steels_b": null,
      "coefficients_for_5ni_1_4mo_steels_c": null,
      "a": null,
      "coefficients_for_7ni_steels_b": null,
      "coefficients_for_7ni_steels_c": null
    },
    {
      "temperature_f": 1300,
      "coefficients_for_9cr_1mo_steels_including_grades_9_91_911_and_92_a": null,
      "coefficients_for_9cr_1mo_steels_including_grades_9_91_911_and_92_b": null,
      "coefficients_for_9cr_1mo_steels_including_grades_9_91_911_and_92_c": null,
      "coefficients_for_5ni_1_4mo_steels_a": null,
      "coefficients_for_5ni_1_4mo_steels_b": null,
      "coefficients_for_5ni_1_4mo_steels_c": null,
      "a": null,
      "coefficients_for_7ni_steels_b": null,
      "coefficients_for_7ni_steels_c": null
    },
    {
      "temperature_f": 1350,
      "coefficients_for_9cr_1mo_steels_including_grades_9_91_911_and_92_a": null,
      "coefficients_for_9cr_1mo_steels_including_grades_9_91_911_and_92_b": null,
      "coefficients_for_9cr_1mo_steels_including_grades_9_91_911_and_92_c": null,
      "coefficients_for_5ni_1_4mo_steels_a": null,
      "coefficients_for_5ni_1_4mo_steels_b": null,
      "coefficients_for_5ni_1_4mo_steels_c": null,
      "a": null,
      "coefficients_for_7ni_steels_b": null,
      "coefficients_for_7ni_steels_c": null
    },
    {
      "temperature_f": 1400,
      "coefficients_for_9cr_1mo_steels_including_grades_9_91_911_and_92_a": null,
      "coefficients_for_9cr_1mo_steels_including_grades_9_91_911_and_92_b": null,
      "coefficients_for_9cr_1mo_steels_including_grades_9_91_911_and_92_c": null,
      "coefficients_for_5ni_1_4mo_steels_a": null,
      "coefficients_for_5ni_1_4mo_steels_b": null,
      "coefficients_for_5ni_1_4mo_steels_c": null,
      "a": null,
      "coefficients_for_7ni_steels_b": null,
      "coefficients_for_7ni_steels_c": null
    },
    {
      "temperature_f": 1450,
      "coefficients_for_9cr_1mo_steels_including_grades_9_91_911_and_92_a": null,
      "coefficients_for_9cr_1mo_steels_including_grades_9_91_911_and_92_b": null,
      "coefficients_for_9cr_1mo_steels_including_grades_9_91_911_and_92_c": null,
      "coefficients_for_5ni_1_4mo_steels_a": null,
      "coefficients_for_5ni_1_4mo_steels_b": null,
      "coefficients_for_5ni_1_4mo_steels_c": null,
      "a": null,
      "coefficients_for_7ni_steels_b": null,
      "coefficients_for_7ni_steels_c": null
    },
    {
      "temperature_f": 1500,
      "coefficients_for_9cr_1mo_steels_including_grades_9_91_911_and_92_a": null,
      "coefficients_for_9cr_1mo_steels_including_grades_9_91_911_and_92_b": null,
      "coefficients_for_9cr_1mo_steels_including_grades_9_91_911_and_92_c": null,
      "coefficients_for_5ni_1_4mo_steels_a": null,
      "coefficients_for_5ni_1_4mo_steels_b": null,
      "coefficients_for_5ni_1_4mo_steels_c": null,
      "a": null,
      "coefficients_for_7ni_steels_b": null,
      "coefficients_for_7ni_steels_c": null
    },
    {
      "temperature_f": 70,
      "coefficients_for_8ni_and_9ni_steels_a": 5.5,
      "coefficients_for_8ni_and_9ni_steels_b": 5.5,
      "coefficients_for_8ni_and_9ni_steels_c": 0,
      "coefficients_for_12cr_12cr_1al_13cr_a": 5.9,
      "coefficients_for_12cr_12cr_1al_13cr_and_13cr_4ni_steels_b": 5.9,
      "coefficients_for_12cr_12cr_1al_13cr_c": 0,
      "coefficients_for_15cr_and_17cr_steels_a": 5.3,
      "coefficients_for_15cr_and_17cr_steels_b": 5.3,
      "coefficients_for_15cr_and_17cr_steels_c": 0
    },
    {
      "temperature_f": 100,
      "coefficients_for_8ni_and_9ni_steels_a": 5.7,
      "coefficients_for_8ni_and_9ni_steels_b": 5.6,
      "coefficients_for_8ni_and_9ni_steels_c": 0.2,
      "coefficients_for_12cr_12cr_1al_13cr_a": 6.1,
      "coefficients_for_12cr_12cr_1al_13cr_and_13cr_4ni_steels_b": 6.0,
      "coefficients_for_12cr_12cr_1al_13cr_c": 0.22,
      "coefficients_for_15cr_and_17cr_steels_a": 5.4,
      "coefficients_for_15cr_and_17cr_steels_b": 5.4,
      "coefficients_for_15cr_and_17cr_steels_c": 0.19
    },
    {
      "temperature_f": 150,
      "coefficients_for_8ni_and_9ni_steels_a": 6.0,
      "coefficients_for_8ni_and_9ni_steels_b": 5.8,
      "coefficients_for_8ni_and_9ni_steels_c": 0.56,
      "coefficients_for_12cr_12cr_1al_13cr_a": 6.2,
      "coefficients_for_12cr_12cr_1al_13cr_and_13cr_4ni_steels_b": 6.1,
      "coefficients_for_12cr_12cr_1al_13cr_c": 0.59,
