Repository: danivelas0/asme-pcc

File: resources/bpvc_ii_d_customary_2025/table_te_5.json
{
  "source": {
    "code": "ASME BPVC Section II, Part D (U.S. Customary)",
    "edition": "2025",
    "title": "ASME Boiler and Pressure Vessel Code, Section II - Materials, Part D - Properties (U.S. Customary)",
    "extracted_from": "D Customary 2025 .pdf",
    "note": "Technical content only. Publisher front/back matter, running heads and printed folios are omitted. Values are as printed; the ASME ellipsis (no value / not permitted) is represented as null. NP = Not Permitted and SPT = Supports Only are kept verbatim where printed."
  },
  "table_id": "Table TE-5",
  "title": "Thermal Expansion for Titanium Alloys",
  "pdf_pages": [
    1219,
    1219
  ],
  "page_count": 1,
  "row_count": 16,
  "notes": [
    "GENERAL NOTE: Coefficient A is the instantaneous coefficient of thermal expansion ×10−6 (in./in./°F). Coefficient B is the mean coefficient of thermal expansion ×10−6 (in./in./°F) in going from 70°F to indicated temperature. Coefficient C is the linear thermal expansion (in./ 100 ft) in going from 70°F to indicated temperature."
  ],
  "columns": [
    "Temperature, °F",
    "Coefficients for Titanium Alloy, Grades 1, 2, 2H, 3, 7, 7H, 11, 12, 16, 16H, 17, 26, A",
    "Coefficients for Titanium Alloy, Grades 1, 2, 2H, 3, 7, 7H, 11, 12, 16, 16H, 17, 26, 26H, and 27 B",
    "Coefficients for Titanium Alloy, Grades 1, 2, 2H, 3, 7, 7H, 11, 12, 16, 16H, 17, 26, 26H, and 27 C",
    "Coefficients for Titanium Alloy, Grades 9 and A",
    "Coefficients for Titanium Alloy, Grades 9 and 28 B",
    "Coefficients for Titanium Alloy, Grades 9 and C",
    "Coefficients for Titanium Alloy, A",
    "Coefficients for Titanium Alloy, Grade 38 B",
    "Coefficients for Titanium Alloy, C"
  ],
  "value_axis": "Coefficients for",
  "column_groups": [
    "Coefficients for",
    "Titanium Alloy,",
    "Grades 1, 2, 2H,",
    "3, 7, 7H, 11, 12,",
    "16, 16H, 17, 26,",
    "Grades 9 and",
    "26H, and 27"
  ],
  "rows": [
    {
      "temperature_f": 70,
      "coefficients_for_titanium_alloy_grades_1_2_2h_3_7_7h_11_12_16_16h_17_26_a": 4.6,
      "coefficients_for_titanium_alloy_grades_1_2_2h_3_7_7h_11_12_16_16h_17_26_26h_and_27_b": 4.6,
      "coefficients_for_titanium_alloy_grades_1_2_2h_3_7_7h_11_12_16_16h_17_26_26h_and_27_c": 0,
      "coefficients_for_titanium_alloy_grades_9_and_a": 4.7,
      "coefficients_for_titanium_alloy_grades_9_and_28_b": 4.7,
      "coefficients_for_titanium_alloy_grades_9_and_c": 0,
      "coefficients_for_titanium_alloy_a": 4.8,
      "coefficients_for_titanium_alloy_grade_38_b": 4.8,
      "coefficients_for_titanium_alloy_c": 0
    },
    {
      "temperature_f": 100,
      "coefficients_for_titanium_alloy_grades_1_2_2h_3_7_7h_11_12_16_16h_17_26_a": 4.7,
      "coefficients_for_titanium_alloy_grades_1_2_2h_3_7_7h_11_12_16_16h_17_26_26h_and_27_b": 4.7,
      "coefficients_for_titanium_alloy_grades_1_2_2h_3_7_7h_11_12_16_16h_17_26_26h_and_27_c": 0.17,
      "coefficients_for_titanium_alloy_grades_9_and_a": 4.8,
      "coefficients_for_titanium_alloy_grades_9_and_28_b": 4.7,
      "coefficients_for_titanium_alloy_grades_9_and_c": 0.17,
      "coefficients_for_titanium_alloy_a": 4.9,
      "coefficients_for_titanium_alloy_grade_38_b": 4.9,
      "coefficients_for_titanium_alloy_c": 0.18
    },
    {
      "temperature_f": 150,
      "coefficients_for_titanium_alloy_grades_1_2_2h_3_7_7h_11_12_16_16h_17_26_a": 4.8,
      "coefficients_for_titanium_alloy_grades_1_2_2h_3_7_7h_11_12_16_16h_17_26_26h_and_27_b": 4.7,
      "coefficients_for_titanium_alloy_grades_1_2_2h_3_7_7h_11_12_16_16h_17_26_26h_and_27_c": 0.45,
      "coefficients_for_titanium_alloy_grades_9_and_a": 4.8,
      "coefficients_for_titanium_alloy_grades_9_and_28_b": 4.8,
      "coefficients_for_titanium_alloy_grades_9_and_c": 0.46,
      "coefficients_for_titanium_alloy_a": 4.9,
      "coefficients_for_titanium_alloy_grade_38_b": 4.9,
      "coefficients_for_titanium_alloy_c": 0.47
    },
    {
      "temperature_f": 200,
      "coefficients_for_titanium_alloy_grades_1_2_2h_3_7_7h_11_12_16_16h_17_26_a": 4.8,
      "coefficients_for_titanium_alloy_grades_1_2_2h_3_7_7h_11_12_16_16h_17_26_26h_and_27_b": 4.7,
      "coefficients_for_titanium_alloy_grades_1_2_2h_3_7_7h_11_12_16_16h_17_26_26h_and_27_c": 0.73,
      "coefficients_for_titanium_alloy_grades_9_and_a": 4.9,
      "coefficients_for_titanium_alloy_grades_9_and_28_b": 4.8,
      "coefficients_for_titanium_alloy_grades_9_and_c": 0.75,
      "coefficients_for_titanium_alloy_a": 5.0,
      "coefficients_for_titanium_alloy_grade_38_b": 5.0,
      "coefficients_for_titanium_alloy_c": 0.78
    },
    {
      "temperature_f": 250,
      "coefficients_for_titanium_alloy_grades_1_2_2h_3_7_7h_11_12_16_16h_17_26_a": 4.8,
      "coefficients_for_titanium_alloy_grades_1_2_2h_3_7_7h_11_12_16_16h_17_26_26h_and_27_b": 4.8,
      "coefficients_for_titanium_alloy_grades_1_2_2h_3_7_7h_11_12_16_16h_17_26_26h_and_27_c": 1.0,
      "coefficients_for_titanium_alloy_grades_9_and_a": 5.1,
      "coefficients_for_titanium_alloy_grades_9_and_28_b": 4.9,
      "coefficients_for_titanium_alloy_grades_9_and_c": 1.1,
      "coefficients_for_titanium_alloy_a": 5.0,
      "coefficients_for_titanium_alloy_grade_38_b": 5.0,
      "coefficients_for_titanium_alloy_c": 1.1
    },
    {
      "temperature_f": 300,
      "coefficients_for_titanium_alloy_grades_1_2_2h_3_7_7h_11_12_16_16h_17_26_a": 4.9,
      "coefficients_for_titanium_alloy_grades_1_2_2h_3_7_7h_11_12_16_16h_17_26_26h_and_27_b": 4.8,
      "coefficients_for_titanium_alloy_grades_1_2_2h_3_7_7h_11_12_16_16h_17_26_26h_and_27_c": 1.3,
      "coefficients_for_titanium_alloy_grades_9_and_a": 5.2,
      "coefficients_for_titanium_alloy_grades_9_and_28_b": 4.9,
      "coefficients_for_titanium_alloy_grades_9_and_c": 1.4,
      "coefficients_for_titanium_alloy_a": 5.1,
      "coefficients_for_titanium_alloy_grade_38_b": 5.0,
      "coefficients_for_titanium_alloy_c": 1.4
    },
    {
      "temperature_f": 350,
      "coefficients_for_titanium_alloy_grades_1_2_2h_3_7_7h_11_12_16_16h_17_26_a": 4.9,
      "coefficients_for_titanium_alloy_grades_1_2_2h_3_7_7h_11_12_16_16h_17_26_26h_and_27_b": 4.8,
      "coefficients_for_titanium_alloy_grades_1_2_2h_3_7_7h_11_12_16_16h_17_26_26h_and_27_c": 1.6,
      "coefficients_for_titanium_alloy_grades_9_and_a": 5.3,
      "coefficients_for_titanium_alloy_grades_9_and_28_b": 5.0,
      "coefficients_for_titanium_alloy_grades_9_and_c": 1.7,
      "coefficients_for_titanium_alloy_a": 5.1,
      "coefficients_for_titanium_alloy_grade_38_b": 5.0,
      "coefficients_for_titanium_alloy_c": 1.7
    },
    {
      "temperature_f": 400,
      "coefficients_for_titanium_alloy_grades_1_2_2h_3_7_7h_11_12_16_16h_17_26_a": 5.0,
      "coefficients_for_titanium_alloy_grades_1_2_2h_3_7_7h_11_12_16_16h_17_26_26h_and_27_b": 4.8,
      "coefficients_for_titanium_alloy_grades_1_2_2h_3_7_7h_11_12_16_16h_17_26_26h_and_27_c": 1.9,
      "coefficients_for_titanium_alloy_grades_9_and_a": 5.3,
      "coefficients_for_titanium_alloy_grades_9_and_28_b": 5.0,
      "coefficients_for_titanium_alloy_grades_9_and_c": 2.0,
      "coefficients_for_titanium_alloy_a": 5.2,
      "coefficients_for_titanium_alloy_grade_38_b": 5.0,
      "coefficients_for_titanium_alloy_c": 2.0
    },
    {
      "temperature_f": 450,
      "coefficients_for_titanium_alloy_grades_1_2_2h_3_7_7h_11_12_16_16h_17_26_a": 5.0,
      "coefficients_for_titanium_alloy_grades_1_2_2h_3_7_7h_11_12_16_16h_17_26_26h_and_27_b": 4.8,
      "coefficients_for_titanium_alloy_grades_1_2_2h_3_7_7h_11_12_16_16h_17_26_26h_and_27_c": 2.2,
      "coefficients_for_titanium_alloy_grades_9_and_a": 5.3,
      "coefficients_for_titanium_alloy_grades_9_and_28_b": 5.1,
      "coefficients_for_titanium_alloy_grades_9_and_c": 2.3,
      "coefficients_for_titanium_alloy_a": 5.2,
      "coefficients_for_titanium_alloy_grade_38_b": 5.0,
      "coefficients_for_titanium_alloy_c": 2.3
    },
    {
      "temperature_f": 500,
      "coefficients_for_titanium_alloy_grades_1_2_2h_3_7_7h_11_12_16_16h_17_26_a": 5.1,
      "coefficients_for_titanium_alloy_grades_1_2_2h_3_7_7h_11_12_16_16h_17_26_26h_and_27_b": 4.9,
      "coefficients_for_titanium_alloy_grades_1_2_2h_3_7_7h_11_12_16_16h_17_26_26h_and_27_c": 2.5,
      "coefficients_for_titanium_alloy_grades_9_and_a": 5.3,
      "coefficients_for_titanium_alloy_grades_9_and_28_b": 5.1,
      "coefficients_for_titanium_alloy_grades_9_and_c": 2.6,
      "coefficients_for_titanium_alloy_a": 5.3,
      "coefficients_for_titanium_alloy_grade_38_b": 5.1,
      "coefficients_for_titanium_alloy_c": 2.6
    },
    {
      "temperature_f": 550,
      "coefficients_for_titanium_alloy_grades_1_2_2h_3_7_7h_11_12_16_16h_17_26_a": 5.1,
      "coefficients_for_titanium_alloy_grades_1_2_2h_3_7_7h_11_12_16_16h_17_26_26h_and_27_b": 4.9,
      "coefficients_for_titanium_alloy_grades_1_2_2h_3_7_7h_11_12_16_16h_17_26_26h_and_27_c": 2.8,
      "coefficients_for_titanium_alloy_grades_9_and_a": 5.5,
      "coefficients_for_titanium_alloy_grades_9_and_28_b": 5.1,
      "coefficients_for_titanium_alloy_grades_9_and_c": 2.9,
      "coefficients_for_titanium_alloy_a": 5.3,
      "coefficients_for_titanium_alloy_grade_38_b": 5.1,
      "coefficients_for_titanium_alloy_c": 2.9
    },
    {
      "temperature_f": 600,
      "coefficients_for_titanium_alloy_grades_1_2_2h_3_7_7h_11_12_16_16h_17_26_a": 5.2,
      "coefficients_for_titanium_alloy_grades_1_2_2h_3_7_7h_11_12_16_16h_17_26_26h_and_27_b": 4.9,
      "coefficients_for_titanium_alloy_grades_1_2_2h_3_7_7h_11_12_16_16h_17_26_26h_and_27_c": 3.1,
      "coefficients_for_titanium_alloy_grades_9_and_a": 6.4,
      "coefficients_for_titanium_alloy_grades_9_and_28_b": 5.2,
      "coefficients_for_titanium_alloy_grades_9_and_c": 3.3,
      "coefficients_for_titanium_alloy_a": 5.4,
      "coefficients_for_titanium_alloy_grade_38_b": 5.1,
      "coefficients_for_titanium_alloy_c": 3.2
    },
    {
      "temperature_f": 650,
      "coefficients_for_titanium_alloy_grades_1_2_2h_3_7_7h_11_12_16_16h_17_26_a": 5.3,
      "coefficients_for_titanium_alloy_grades_1_2_2h_3_7_7h_11_12_16_16h_17_26_26h_and_27_b": 4.9,
      "coefficients_for_titanium_alloy_grades_1_2_2h_3_7_7h_11_12_16_16h_17_26_26h_and_27_c": 3.4,
      "coefficients_for_titanium_alloy_grades_9_and_a": null,
      "coefficients_for_titanium_alloy_grades_9_and_28_b": null,
      "coefficients_for_titanium_alloy_grades_9_and_c": null,
      "coefficients_for_titanium_alloy_a": 5.4,
      "coefficients_for_titanium_alloy_grade_38_b": 5.1,
      "coefficients_for_titanium_alloy_c": 3.5
    },
    {
      "temperature_f": 700,
      "coefficients_for_titanium_alloy_grades_1_2_2h_3_7_7h_11_12_16_16h_17_26_a": 5.5,
      "coefficients_for_titanium_alloy_grades_1_2_2h_3_7_7h_11_12_16_16h_17_26_26h_and_27_b": 5.0,
      "coefficients_for_titanium_alloy_grades_1_2_2h_3_7_7h_11_12_16_16h_17_26_26h_and_27_c": 3.8,
      "coefficients_for_titanium_alloy_grades_9_and_a": null,
      "coefficients_for_titanium_alloy_grades_9_and_28_b": null,
      "coefficients_for_titanium_alloy_grades_9_and_c": null,
      "coefficients_for_titanium_alloy_a": 5.4,
      "coefficients_for_titanium_alloy_grade_38_b": 5.2,
      "coefficients_for_titanium_alloy_c": 3.9
    },
    {
      "temperature_f": 750,
      "coefficients_for_titanium_alloy_grades_1_2_2h_3_7_7h_11_12_16_16h_17_26_a": 5.9,
      "coefficients_for_titanium_alloy_grades_1_2_2h_3_7_7h_11_12_16_16h_17_26_26h_and_27_b": 5.0,
      "coefficients_for_titanium_alloy_grades_1_2_2h_3_7_7h_11_12_16_16h_17_26_26h_and_27_c": 4.1,
      "coefficients_for_titanium_alloy_grades_9_and_a": null,
      "coefficients_for_titanium_alloy_grades_9_and_28_b": null,
      "coefficients_for_titanium_alloy_grades_9_and_c": null,
      "coefficients_for_titanium_alloy_a": 5.5,
      "coefficients_for_titanium_alloy_grade_38_b": 5.2,
      "coefficients_for_titanium_alloy_c": 4.2
    },
    {
      "temperature_f": 800,
      "coefficients_for_titanium_alloy_grades_1_2_2h_3_7_7h_11_12_16_16h_17_26_a": 6.6,
      "coefficients_for_titanium_alloy_grades_1_2_2h_3_7_7h_11_12_16_16h_17_26_26h_and_27_b": 5.1,
      "coefficients_for_titanium_alloy_grades_1_2_2h_3_7_7h_11_12_16_16h_17_26_26h_and_27_c": 4.5,
      "coefficients_for_titanium_alloy_grades_9_and_a": null,
      "coefficients_for_titanium_alloy_grades_9_and_28_b": null,
      "coefficients_for_titanium_alloy_grades_9_and_c": null,
      "coefficients_for_titanium_alloy_a": 5.5,
      "coefficients_for_titanium_alloy_grade_38_b": 5.2,
      "coefficients_for_titanium_alloy_c": 4.6
    }
  ],
  "subpart": "Subpart 2 - Physical Properties Tables"
}
