Repository: danivelas0/asme-pcc

File: resources/bpvc_ii_d_customary_2025/table_tm_1.json
{
  "source": {
    "code": "ASME BPVC Section II, Part D (U.S. Customary)",
    "edition": "2025",
    "title": "ASME Boiler and Pressure Vessel Code, Section II - Materials, Part D - Properties (U.S. Customary)",
    "extracted_from": "D Customary 2025 .pdf",
    "note": "Technical content only. Publisher front/back matter, running heads and printed folios are omitted. Values are as printed; the ASME ellipsis (no value / not permitted) is represented as null. NP = Not Permitted and SPT = Supports Only are kept verbatim where printed."
  },
  "table_id": "Table TM-1",
  "title": "Moduli of Elasticity E of Ferrous Materials for Given Temperatures",
  "pdf_pages": [
    1234,
    1236
  ],
  "page_count": 3,
  "row_count": 19,
  "notes": [
    "NOTES: Material Group A consists of the following carbon–molybdenum and manganese steels: (1) C–1/4Mo C–1/2Mo Mn–1/4Mo Mn–1/2Mo (2) Material Group B consists of the following Ni steels: 3/4Cr–1/2Ni–Cu 3/4Cr–3/4Ni–Cu–Al 1/2Ni–1/2Cr–1/4Mo–V 1/2Ni–1/2Mo–V 3/4Ni–1/2Cr–1/2Mo–V 3/4Ni–1/2Cu–Mo 3/4Ni–1/2Mo–1/3Cr–V Mn–1/2Mo–1/4Ni Mn–1/2Mo–1/2Ni Mn–1/2Ni–V Mn–V 3/4Ni–1/2Mo–Cr–V 3/4Ni–1Mo–3/4Cr 1Ni–1/2Cr–1/2Mo 11/4Ni–1Cr–1/2Mo 13/4Ni–3/4Cr–1/4Mo 2Ni–11/2Cr–1/4Mo–V 2Ni–1Cu"
  ],
  "columns": [
    "Materials",
    "−325",
    "−200",
    "−100",
    "70",
    "200",
    "300",
    "400",
    "500",
    "600",
    "700",
    "800",
    "900",
    "1,000",
    "1,100",
    "1,200",
    "1,300",
    "1,400",
    "1,500"
  ],
  "value_axis": "Modulus of Elasticity E = Value Given × 106 psi, for Temperature, °F, of",
  "column_groups": [
    "Modulus of Elasticity E = Value Given × 106 psi, for Temperature, °F, of"
  ],
  "rows": [
    {
      "materials": "Carbon steels with C ≤0.30%",
      "values": {
        "−325": 31.4,
        "−200": 30.8,
        "−100": 30.3,
        "70": 29.4,
        "200": 28.8,
        "300": 28.3,
        "400": 27.9,
        "500": 27.3,
        "600": 26.5,
        "700": 25.5,
        "800": 24.2,
        "900": 22.5,
        "1,000": 20.4,
        "1,100": 18.0,
        "1,200": null,
        "1,300": null,
        "1,400": null,
        "1,500": null
      }
    },
    {
      "materials": "Carbon steels with C > 0.30%",
      "values": {
        "−325": 31.2,
        "−200": 30.6,
        "−100": 30.1,
        "70": 29.2,
        "200": 28.6,
        "300": 28.1,
        "400": 27.7,
        "500": 27.1,
        "600": 26.4,
        "700": 25.3,
        "800": 24.0,
        "900": 22.3,
        "1,000": 20.2,
        "1,100": 17.9,
        "1,200": 15.4,
        "1,300": null,
        "1,400": null,
        "1,500": null
      }
    },
    {
      "materials": "Ductile cast iron",
      "values": {
        "−325": null,
        "−200": null,
        "−100": 24.5,
        "70": 23.4,
        "200": 22.5,
        "300": 21.9,
        "400": 21.2,
        "500": 20.5,
        "600": 19.9,
        "700": 19.2,
        "800": null,
        "900": null,
        "1,000": null,
        "1,100": null,
        "1,200": null,
        "1,300": null,
        "1,400": null,
        "1,500": null
      }
    },
    {
      "materials": "Material Group A [Note (1)]",
      "values": {
        "−325": 31.1,
        "−200": 30.5,
        "−100": 30.0,
        "70": 29.0,
        "200": 28.5,
        "300": 28.0,
        "400": 27.6,
        "500": 27.0,
        "600": 26.3,
        "700": 25.3,
        "800": 23.9,
        "900": 22.2,
        "1,000": 20.1,
        "1,100": 17.8,
        "1,200": 15.3,
        "1,300": null,
        "1,400": null,
        "1,500": null
      }
    },
    {
      "materials": "Material Group B [Note (2)]",
      "values": {
        "−325": 29.6,
        "−200": 29.0,
        "−100": 28.6,
        "70": 27.8,
        "200": 27.1,
        "300": 26.7,
        "400": 26.2,
        "500": 25.7,
        "600": 25.1,
        "700": 24.6,
        "800": 23.9,
        "900": 23.2,
        "1,000": 22.4,
        "1,100": 21.5,
        "1,200": 20.4,
        "1,300": 19.2,
        "1,400": 17.7,
        "1,500": null
      }
    },
    {
      "materials": "Material Group C [Note (3)]",
      "values": {
        "−325": 31.6,
        "−200": 30.9,
        "−100": 30.5,
        "70": 29.6,
        "200": 29.0,
        "300": 28.5,
        "400": 28.0,
        "500": 27.4,
        "600": 26.9,
        "700": 26.2,
        "800": 25.6,
        "900": 24.8,
        "1,000": 23.9,
        "1,100": 23.0,
        "1,200": 21.8,
        "1,300": 20.5,
        "1,400": 18.9,
        "1,500": null
      }
    },
    {
      "materials": "Material Group D [Note (4)]",
      "values": {
        "−325": 32.6,
        "−200": 31.9,
        "−100": 31.4,
        "70": 30.6,
        "200": 29.9,
        "300": 29.4,
        "400": 28.8,
        "500": 28.3,
        "600": 27.7,
        "700": 27.0,
        "800": 26.3,
        "900": 25.6,
        "1,000": 24.7,
        "1,100": 23.7,
        "1,200": 22.5,
        "1,300": 21.1,
        "1,400": 19.4,
        "1,500": null
      }
    },
    {
      "materials": "Material Group E [Note (5)]",
      "values": {
        "−325": 33.0,
        "−200": 32.4,
        "−100": 31.9,
        "70": 31.0,
        "200": 30.3,
        "300": 29.7,
        "400": 29.2,
        "500": 28.6,
        "600": 28.1,
        "700": 27.5,
        "800": 26.9,
        "900": 26.2,
        "1,000": 25.4,
        "1,100": 24.4,
        "1,200": 23.3,
        "1,300": 22.0,
        "1,400": 20.5,
        "1,500": null
      }
    },
    {
      "materials": "Material Group F [Note (6)]",
      "values": {
        "−325": 31.2,
        "−200": 30.7,
        "−100": 30.2,
        "70": 29.2,
        "200": 28.4,
        "300": 27.9,
        "400": 27.3,
        "500": 26.8,
        "600": 26.2,
        "700": 25.5,
        "800": 24.5,
        "900": 23.2,
        "1,000": 21.5,
        "1,100": 19.2,
        "1,200": 16.5,
        "1,300": null,
        "1,400": null,
        "1,500": null
      }
    },
    {
      "materials": "Material Group G [Note (7)]",
      "values": {
        "−325": 30.3,
        "−200": 29.7,
        "−100": 29.2,
        "70": 28.3,
        "200": 27.5,
        "300": 27.0,
        "400": 26.4,
        "500": 25.9,
        "600": 25.3,
        "700": 24.8,
        "800": 24.1,
        "900": 23.5,
        "1,000": 22.8,
        "1,100": 22.0,
        "1,200": 21.2,
        "1,300": 20.3,
        "1,400": 19.2,
        "1,500": 18.1
      }
    },
    {
      "materials": "Material Group H [Note (8)]",
      "values": {
        "−325": null,
        "−200": null,
        "−100": 30.2,
        "70": 29.0,
        "200": 28.2,
        "300": 27.5,
        "400": 27.0,
        "500": 26.4,
        "600": 26.0,
        "700": 25.5,
        "800": 25.1,
        "900": null,
        "1,000": null,
        "1,100": null,
        "1,200": null,
        "1,300": null,
        "1,400": null,
        "1,500": null
      }
    },
    {
      "materials": "Material Group I [Note (9)]",
      "values": {
        "−325": 27.8,
        "−200": 27.1,
        "−100": 26.6,
        "70": 25.8,
        "200": 25.1,
        "300": 24.6,
        "400": 24.1,
        "500": 23.6,
        "600": 23.1,
        "700": 22.6,
        "800": 22.1,
        "900": 21.6,
        "1,000": 21.1,
        "1,100": 20.6,
        "1,200": 20.1,
        "1,300": 19.6,
        "1,400": 19.1,
        "1,500": 18.6
      }
    },
    {
      "materials": "Material Group J [Note (10)]",
      "values": {
        "−325": 31.1,
        "−200": 30.3,
        "−100": 29.7,
        "70": 28.6,
        "200": 27.8,
        "300": 27.2,
        "400": 26.6,
        "500": 26.0,
        "600": 25.4,
        "700": 24.7,
        "800": 24.1,
        "900": 23.5,
        "1,000": 22.9,
        "1,100": null,
        "1,200": null,
        "1,300": null,
        "1,400": null,
        "1,500": null
      }
    },
    {
      "materials": "S13800 [Note (11)]",
      "values": {
        "−325": 31.5,
        "−200": 30.9,
        "−100": 30.3,
        "70": 29.4,
        "200": 28.7,
        "300": 28.1,
        "400": 27.5,
        "500": 26.9,
        "600": 26.3,
        "700": 25.7,
        "800": 25.0,
        "900": 24.4,
        "1,000": null,
        "1,100": null,
        "1,200": null,
        "1,300": null,
        "1,400": null,
        "1,500": null
      }
    },
    {
      "materials": "S15500 [Note (12)]",
      "values": {
        "−325": 30.5,
        "−200": 29.9,
        "−100": 29.4,
        "70": 28.5,
        "200": 27.8,
        "300": 27.2,
        "400": 26.7,
        "500": 26.1,
        "600": 25.5,
        "700": 24.9,
        "800": 24.3,
        "900": 23.7,
        "1,000": null,
        "1,100": null,
        "1,200": null,
        "1,300": null,
        "1,400": null,
        "1,500": null
      }
    },
    {
      "materials": "S45000 [Note (13)]",
      "values": {
        "−325": 31.6,
        "−200": 31.0,
        "−100": 30.4,
        "70": 29.5,
        "200": 28.8,
        "300": 28.2,
        "400": 27.6,
        "500": 27.0,
        "600": 26.4,
        "700": 25.8,
        "800": 25.1,
        "900": 24.5,
        "1,000": null,
        "1,100": null,
        "1,200": null,
        "1,300": null,
        "1,400": null,
        "1,500": null
      }
    },
    {
      "materials": "S17400 [Note (14)]",
      "values": {
        "−325": 30.5,
        "−200": 29.9,
        "−100": 29.4,
        "70": 28.5,
        "200": 27.8,
        "300": 27.2,
        "400": 26.7,
        "500": 26.1,
        "600": 25.5,
        "700": 24.9,
        "800": 24.3,
        "900": 23.7,
        "1,000": null,
        "1,100": null,
        "1,200": null,
        "1,300": null,
        "1,400": null,
        "1,500": null
      }
    },
    {
      "materials": "S17700 [Note (15)]",
      "values": {
        "−325": 31.6,
        "−200": 31.0,
        "−100": 30.4,
        "70": 29.5,
        "200": 28.8,
        "300": 28.2,
        "400": 27.6,
        "500": 27.0,
        "600": 26.4,
        "700": 25.8,
        "800": 25.1,
        "900": 24.5,
        "1,000": null,
        "1,100": null,
        "1,200": null,
        "1,300": null,
        "1,400": null,
        "1,500": null
      }
    },
    {
      "materials": "S66286 [Note (16)]",
      "values": {
        "−325": 31.0,
        "−200": 30.6,
        "−100": 30.2,
        "70": 29.2,
        "200": 28.5,
        "300": 27.9,
        "400": 27.3,
        "500": 26.7,
        "600": 26.1,
        "700": 25.5,
        "800": 24.9,
        "900": 24.2,
        "1,000": null,
        "1,100": null,
        "1,200": null,
        "1,300": null,
        "1,400": null,
        "1,500": null
      }
    }
  ],
  "subpart": "Subpart 2 - Physical Properties Tables"
}

File: resources/bpvc_ii_d_customary_2025/table_tm_4.json
{
  "source": {
    "code": "ASME BPVC Section II, Part D (U.S. Customary)",
    "edition": "2025",
    "title": "ASME Boiler and Pressure Vessel Code, Section II - Materials, Part D - Properties (U.S. Customary)",
    "extracted_from": "D Customary 2025 .pdf",
    "note": "Technical content only. Publisher front/back matter, running heads and printed folios are omitted. Values are as printed; the ASME ellipsis (no value / not permitted) is represented as null. NP = Not Permitted and SPT = Supports Only are kept verbatim where printed."
  },
  "table_id": "Table TM-4",
  "title": "Moduli of Elasticity E of High Nickel Alloys for Given Temperatures",
  "pdf_pages": [
    1239,
    1239
  ],
  "page_count": 1,
  "row_count": 36,
  "columns": [
    "Material",
    "−325",
    "−200",
    "−100",
    "70",
    "200",
    "300",
    "400",
    "500",
    "600",
    "700",
    "800",
    "900",
    "1,000",
    "1,100",
    "1,200",
    "1,300",
    "1,400",
    "1,500",
    "1,600",
    "1,700",
    "1,800"
  ],
  "value_axis": "Modulus of Elasticity E = Value Given × 106 psi, for Temperature, °F, of",
  "column_groups": [
    "Modulus of Elasticity E = Value Given × 106 psi, for Temperature, °F, of"
  ],
  "rows": [
    {
      "material": "N02200",
      "values": {
        "−325": 32.2,
        "−200": 31.4,
        "−100": 30.9,
        "70": 30.0,
        "200": 29.4,
        "300": 28.9,
        "400": 28.5,
        "500": 28.1,
        "600": 27.6,
        "700": 27.2,
        "800": 26.7,
        "900": 26.2,
        "1,000": 25.7,
        "1,100": 25.1,
        "1,200": 24.5,
        "1,300": 23.8,
        "1,400": 23.1,
        "1,500": 22.4,
        "1,600": null,
        "1,700": null,
        "1,800": null
      }
    },
    {
      "material": "N02201",
      "values": {
        "−325": 32.2,
        "−200": 31.4,
        "−100": 30.9,
        "70": 30.0,
        "200": 29.4,
        "300": 28.9,
        "400": 28.5,
        "500": 28.1,
        "600": 27.6,
        "700": 27.2,
        "800": 26.7,
        "900": 26.2,
        "1,000": 25.7,
        "1,100": 25.1,
        "1,200": 24.5,
        "1,300": 23.8,
        "1,400": 23.1,
        "1,500": 22.4,
        "1,600": null,
        "1,700": null,
        "1,800": null
      }
    },
    {
      "material": "N04400",
      "values": {
        "−325": 27.8,
        "−200": 27.2,
        "−100": 26.8,
        "70": 26.0,
        "200": 25.5,
        "300": 25.1,
        "400": 24.7,
        "500": 24.3,
        "600": 23.9,
        "700": 23.6,
        "800": 23.1,
        "900": 22.7,
        "1,000": 22.2,
        "1,100": 21.7,
        "1,200": 21.2,
        "1,300": 20.6,
        "1,400": 20.0,
        "1,500": 19.4,
        "1,600": null,
        "1,700": null,
        "1,800": null
      }
    },
    {
      "material": "N04405",
      "values": {
        "−325": 27.8,
        "−200": 27.2,
        "−100": 26.8,
        "70": 26.0,
        "200": 25.5,
        "300": 25.1,
        "400": 24.7,
        "500": 24.3,
        "600": 23.9,
        "700": 23.6,
        "800": 23.1,
        "900": 22.7,
        "1,000": 22.2,
        "1,100": 21.7,
        "1,200": 21.2,
        "1,300": 20.6,
        "1,400": 20.0,
        "1,500": 19.4,
        "1,600": null,
        "1,700": null,
        "1,800": null
      }
    },
    {
      "material": "N06002",
      "values": {
        "−325": 30.5,
        "−200": 29.9,
        "−100": 29.3,
        "70": 28.5,
        "200": 27.9,
        "300": 27.5,
        "400": 27.1,
        "500": 26.7,
        "600": 26.2,
        "700": 25.8,
        "800": 25.4,
        "900": 24.9,
        "1,000": 24.3,
        "1,100": 23.8,
        "1,200": 23.2,
        "1,300": 22.5,
        "1,400": 21.9,
        "1,500": 21.2,
        "1,600": null,
        "1,700": null,
        "1,800": null
      }
    },
    {
      "material": "N06007",
      "values": {
        "−325": 29.8,
        "−200": 29.1,
        "−100": 28.6,
        "70": 27.8,
        "200": 27.2,
        "300": 26.8,
        "400": 26.4,
        "500": 26.0,
        "600": 25.6,
        "700": 25.2,
        "800": 24.7,
        "900": 24.3,
        "1,000": 23.8,
        "1,100": 23.2,
        "1,200": 22.6,
        "1,300": 22.0,
        "1,400": 21.4,
        "1,500": 20.7,
        "1,600": null,
        "1,700": null,
        "1,800": null
      }
    },
    {
      "material": "N06022",
      "values": {
        "−325": 32.1,
        "−200": 31.3,
        "−100": 30.8,
        "70": 29.9,
        "200": 29.3,
        "300": 28.8,
        "400": 28.4,
        "500": 28.0,
        "600": 27.5,
        "700": 27.1,
        "800": 26.6,
        "900": 26.1,
        "1,000": 25.6,
        "1,100": 25.0,
        "1,200": 24.4,
        "1,300": 23.7,
        "1,400": 23.0,
        "1,500": 22.3,
        "1,600": null,
        "1,700": null,
        "1,800": null
      }
    },
    {
      "material": "N06030",
      "values": {
        "−325": 31.5,
        "−200": 30.7,
        "−100": 30.2,
        "70": 29.3,
        "200": 28.7,
        "300": 28.2,
        "400": 27.8,
        "500": 27.4,
        "600": 27.0,
        "700": 26.5,
        "800": 26.1,
        "900": 25.6,
        "1,000": 25.1,
        "1,100": 24.5,
        "1,200": 23.9,
        "1,300": 23.2,
        "1,400": 22.5,
        "1,500": 21.9,
        "1,600": null,
        "1,700": null,
        "1,800": null
      }
    },
    {
      "material": "N06045",
      "values": {
        "−325": 30.0,
        "−200": 29.3,
        "−100": 28.8,
        "70": 28.0,
        "200": 27.4,
        "300": 27.0,
        "400": 26.6,
        "500": 26.2,
        "600": 25.8,
        "700": 25.4,
        "800": 24.9,
        "900": 24.4,
        "1,000": 23.9,
        "1,100": 23.4,
        "1,200": 22.8,
        "1,300": 22.2,
        "1,400": 21.6,
        "1,500": 20.9,
        "1,600": null,
        "1,700": null,
        "1,800": null
      }
    },
    {
      "material": "N06059",
      "values": {
        "−325": 32.7,
        "−200": 31.9,
        "−100": 31.3,
        "70": 30.5,
        "200": 29.9,
        "300": 29.4,
        "400": 29.0,
        "500": 28.5,
        "600": 28.1,
        "700": 27.6,
        "800": 27.1,
        "900": 26.6,
        "1,000": 26.0,
        "1,100": 25.4,
        "1,200": 24.8,
        "1,300": 24.1,
        "1,400": 23.4,
        "1,500": 22.8,
        "1,600": null,
        "1,700": null,
        "1,800": null
      }
    },
    {
      "material": "N06230",
      "values": {
        "−325": 32.8,
        "−200": 32.0,
        "−100": 31.5,
        "70": 30.6,
        "200": 29.9,
        "300": 29.5,
        "400": 29.0,
        "500": 28.6,
        "600": 28.2,
        "700": 27.7,
        "800": 27.2,
        "900": 26.7,
        "1,000": 26.1,
        "1,100": 25.5,
        "1,200": 24.9,
        "1,300": 24.2,
        "1,400": 23.6,
        "1,500": 22.8,
        "1,600": null,
        "1,700": null,
        "1,800": null
      }
    },
    {
      "material": "N06455",
      "values": {
        "−325": 32.0,
        "−200": 31.2,
        "−100": 30.7,
        "70": 29.8,
        "200": 29.2,
        "300": 28.7,
        "400": 28.3,
        "500": 27.9,
        "600": 27.4,
        "700": 27.0,
        "800": 26.5,
        "900": 26.0,
        "1,000": 25.5,
        "1,100": 24.9,
        "1,200": 24.3,
        "1,300": 23.6,
        "1,400": 22.9,
        "1,500": 22.2,
        "1,600": null,
        "1,700": null,
        "1,800": null
      }
    },
    {
      "material": "N06600",
      "values": {
        "−325": 33.3,
        "−200": 32.5,
        "−100": 31.9,
        "70": 31.0,
        "200": 30.3,
        "300": 29.9,
        "400": 29.4,
        "500": 29.0,
        "600": 28.6,
        "700": 28.1,
        "800": 27.6,
        "900": 27.1,
        "1,000": 26.5,
        "1,100": 25.9,
        "1,200": 25.3,
        "1,300": 24.6,
        "1,400": 23.9,
        "1,500": 23.1,
        "1,600": null,
        "1,700": null,
        "1,800": null
      }
    },
    {
      "material": "N06617",
      "values": {
        "−325": null,
        "−200": null,
        "−100": null,
        "70": 29.2,
        "200": 28.4,
        "300": 28.0,
        "400": 27.7,
        "500": 27.4,
        "600": 27.0,
        "700": 26.5,
        "800": 26.0,
        "900": 25.5,
        "1,000": 24.9,
        "1,100": 24.3,
        "1,200": 23.8,
        "1,300": 23.2,
        "1,400": 22.5,
        "1,500": 21.8,
        "1,600": 21.0,
        "1,700": 20.2,
        "1,800": 19.3
      }
    },
    {
      "material": "N06625",
      "values": {
        "−325": 32.2,
        "−200": 31.4,
        "−100": 30.9,
        "70": 30.0,
        "200": 29.4,
        "300": 28.9,
        "400": 28.5,
        "500": 28.1,
        "600": 27.6,
        "700": 27.2,
        "800": 26.7,
        "900": 26.2,
        "1,000": 25.7,
        "1,100": 25.1,
        "1,200": 24.5,
        "1,300": 23.8,
        "1,400": 23.1,
        "1,500": 22.4,
        "1,600": null,
        "1,700": null,
        "1,800": null
      }
    },
    {
      "material": "N06686",
      "values": {
        "−325": 32.7,
        "−200": 31.9,
        "−100": 31.3,
        "70": 30.5,
        "200": 29.9,
        "300": 29.4,
        "400": 29.0,
        "500": 28.5,
        "600": 28.1,
        "700": 27.6,
        "800": 27.1,
        "900": 26.6,
        "1,000": 26.0,
        "1,100": 25.4,
        "1,200": 24.8,
        "1,300": 24.1,
        "1,400": 23.4,
        "1,500": 22.8,
        "1,600": null,
        "1,700": null,
        "1,800": null
      }
    },
    {
      "material": "N06690",
      "values": {
        "−325": 32.6,
        "−200": 31.8,
        "−100": 31.2,
        "70": 30.3,
        "200": 29.6,
        "300": 29.2,
        "400": 28.8,
        "500": 28.3,
        "600": 27.9,
        "700": 27.5,
        "800": 27.0,
        "900": 26.5,
        "1,000": 25.9,
        "1,100": 25.3,
        "1,200": 24.7,
        "1,300": 24.0,
        "1,400": 23.3,
        "1,500": 22.6,
        "1,600": null,
        "1,700": null,
        "1,800": null
      }
    },
    {
      "material": "N07718",
      "values": {
        "−325": 31.0,
        "−200": 30.5,
        "−100": 29.9,
        "70": 28.9,
        "200": 28.3,
        "300": 27.9,
        "400": 27.5,
        "500": 27.2,
        "600": 26.8,
        "700": 26.3,
        "800": 25.8,
        "900": 25.2,
        "1,000": 24.7,
        "1,100": 24.2,
        "1,200": null,
        "1,300": null,
        "1,400": null,
        "1,500": null,
        "1,600": null,
        "1,700": null,
        "1,800": null
      }
    },
    {
      "material": "N07750",
      "values": {
        "−325": 33.2,
        "−200": 32.6,
        "−100": 31.9,
        "70": 30.9,
        "200": 30.3,
        "300": 29.8,
        "400": 29.4,
        "500": 29.1,
        "600": 28.6,
        "700": 28.2,
        "800": 27.6,
        "900": 27.0,
        "1,000": 26.4,
        "1,100": 25.8,
        "1,200": 25.3,
        "1,300": null,
        "1,400": null,
        "1,500": null,
        "1,600": null,
        "1,700": null,
        "1,800": null
      }
    },
    {
      "material": "N08020",
      "values": {
        "−325": 30.0,
        "−200": 29.3,
        "−100": 28.8,
        "70": 28.0,
        "200": 27.4,
        "300": 27.0,
        "400": 26.6,
        "500": 26.2,
        "600": 25.8,
        "700": 25.4,
        "800": 24.9,
        "900": 24.4,
        "1,000": 23.9,
        "1,100": 23.4,
        "1,200": 22.8,
        "1,300": 22.2,
        "1,400": 21.6,
        "1,500": 20.9,
        "1,600": null,
        "1,700": null,
        "1,800": null
      }
    },
    {
      "material": "N08031",
      "values": {
        "−325": 30.7,
        "−200": 30.1,
        "−100": 29.5,
        "70": 28.7,
        "200": 28.1,
        "300": 27.7,
        "400": 27.2,
        "500": 26.8,
        "600": 26.4,
        "700": 26.0,
        "800": 25.5,
        "900": 25.0,
        "1,000": 24.5,
        "1,100": 24.0,
        "1,200": 23.4,
        "1,300": 22.8,
        "1,400": 22.1,
        "1,500": 21.4,
        "1,600": null,
        "1,700": null,
        "1,800": null
      }
    },
    {
      "material": "N08330",
      "values": {
        "−325": 30.0,
        "−200": 29.3,
        "−100": 28.8,
        "70": 28.0,
        "200": 27.4,
        "300": 27.0,
        "400": 26.6,
        "500": 26.2,
        "600": 25.8,
        "700": 25.4,
        "800": 24.9,
        "900": 24.4,
        "1,000": 23.9,
        "1,100": 23.4,
        "1,200": 22.8,
        "1,300": 22.2,
        "1,400": 21.6,
        "1,500": 20.9,
        "1,600": null,
        "1,700": null,
        "1,800": null
      }
    },
    {
      "material": "N08354",
      "values": {
        "−325": 30.0,
        "−200": 29.6,
        "−100": 29.3,
        "70": 28.7,
        "200": 28.2,
        "300": 27.8,
        "400": 27.3,
        "500": 26.9,
        "600": 26.4,
        "700": 25.9,
        "800": 25.4,
        "900": null,
        "1,000": null,
        "1,100": null,
        "1,200": null,
        "1,300": null,
        "1,400": null,
        "1,500": null,
        "1,600": null,
        "1,700": null,
        "1,800": null
      }
    },
    {
      "material": "N08800",
      "values": {
        "−325": 30.5,
        "−200": 29.9,
        "−100": 29.3,
        "70": 28.5,
        "200": 27.9,
        "300": 27.5,
        "400": 27.1,
        "500": 26.7,
        "600": 26.2,
        "700": 25.8,
        "800": 25.4,
        "900": 24.9,
        "1,000": 24.4,
        "1,100": 23.8,
        "1,200": 23.2,
        "1,300": 22.6,
        "1,400": 21.9,
        "1,500": 21.2,
        "1,600": null,
        "1,700": null,
        "1,800": null
      }
    },
    {
      "material": "N08801",
      "values": {
        "−325": 30.5,
        "−200": 29.9,
        "−100": 29.3,
        "70": 28.5,
        "200": 27.9,
        "300": 27.5,
        "400": 27.1,
        "500": 26.7,
        "600": 26.2,
        "700": 25.8,
        "800": 25.4,
        "900": 24.9,
        "1,000": 24.4,
        "1,100": 23.8,
        "1,200": 23.2,
        "1,300": 22.6,
        "1,400": 21.9,
        "1,500": 21.2,
        "1,600": null,
        "1,700": null,
        "1,800": null
      }
    },
    {
      "material": "N08810",
      "values": {
        "−325": 30.5,
        "−200": 29.9,
        "−100": 29.3,
        "70": 28.5,
        "200": 27.9,
        "300": 27.5,
        "400": 27.1,
        "500": 26.7,
        "600": 26.2,
        "700": 25.8,
        "800": 25.4,
        "900": 24.9,
        "1,000": 24.4,
        "1,100": 23.8,
        "1,200": 23.2,
        "1,300": 22.6,
        "1,400": 21.9,
        "1,500": 21.2,
        "1,600": null,
        "1,700": null,
        "1,800": null
      }
    },
    {
      "material": "N08825",
      "values": {
        "−325": 30.0,
        "−200": 29.3,
        "−100": 28.8,
        "70": 28.0,
        "200": 27.4,
        "300": 27.0,
        "400": 26.6,
        "500": 26.2,
        "600": 25.8,
        "700": 25.4,
        "800": 24.9,
        "900": 24.4,
        "1,000": 23.9,
        "1,100": 23.4,
        "1,200": 22.8,
        "1,300": 22.2,
        "1,400": 21.6,
        "1,500": 20.9,
        "1,600": null,
        "1,700": null,
        "1,800": null
      }
    },
    {
      "material": "N10001",
      "values": {
        "−325": 33.4,
        "−200": 32.6,
        "−100": 32.0,
        "70": 31.1,
        "200": 30.4,
        "300": 30.0,
        "400": 29.5,
        "500": 29.1,
        "600": 28.7,
        "700": 28.2,
        "800": 27.7,
        "900": 27.2,
        "1,000": 26.6,
        "1,100": 26.0,
        "1,200": 25.3,
        "1,300": 24.6,
        "1,400": 23.9,
        "1,500": 23.2,
        "1,600": null,
        "1,700": null,
        "1,800": null
      }
    },
    {
      "material": "N10003",
      "values": {
        "−325": 34.0,
        "−200": 33.2,
        "−100": 32.6,
        "70": 31.7,
        "200": 31.0,
        "300": 30.5,
        "400": 30.1,
        "500": 29.6,
        "600": 29.2,
        "700": 28.7,
        "800": 28.2,
        "900": 27.7,
        "1,000": 27.1,
        "1,100": 26.5,
        "1,200": 25.8,
        "1,300": 25.1,
        "1,400": 24.4,
        "1,500": 23.6,
        "1,600": null,
        "1,700": null,
        "1,800": null
      }
    },
    {
      "material": "N10242",
      "values": {
        "−325": 35.6,
        "−200": 34.8,
        "−100": 34.2,
        "70": 33.2,
        "200": 32.5,
        "300": 32.0,
        "400": 31.5,
        "500": 31.0,
        "600": 30.5,
        "700": 30.0,
        "800": 29.5,
        "900": 29.0,
        "1,000": 28.4,
        "1,100": 27.7,
        "1,200": 27.1,
        "1,300": 26.3,
        "1,400": 25.6,
        "1,500": 24.8,
        "1,600": null,
        "1,700": null,
        "1,800": null
      }
    },
    {
      "material": "N10276",
      "values": {
        "−325": 32.0,
        "−200": 31.2,
        "−100": 30.7,
        "70": 29.8,
        "200": 29.2,
        "300": 28.7,
        "400": 28.3,
        "500": 27.9,
        "600": 27.4,
        "700": 27.0,
        "800": 26.5,
        "900": 26.0,
        "1,000": 25.5,
        "1,100": 24.9,
        "1,200": 24.3,
        "1,300": 23.6,
        "1,400": 22.9,
        "1,500": 22.2,
        "1,600": null,
        "1,700": null,
        "1,800": null
      }
    },
    {
      "material": "N10629",
      "values": {
        "−325": 33.7,
        "−200": 32.9,
        "−100": 32.3,
        "70": 31.4,
        "200": 30.7,
        "300": 30.2,
        "400": 29.8,
        "500": 29.3,
        "600": 28.9,
        "700": 28.4,
        "800": 27.9,
        "900": 27.4,
        "1,000": 26.8,
        "1,100": 26.2,
        "1,200": 25.6,
        "1,300": 24.9,
        "1,400": 24.2,
        "1,500": 23.4,
        "1,600": null,
        "1,700": null,
        "1,800": null
      }
    },
    {
      "material": "N10665",
      "values": {
        "−325": 33.7,
        "−200": 32.9,
        "−100": 32.3,
        "70": 31.4,
        "200": 30.7,
        "300": 30.2,
        "400": 29.8,
        "500": 29.3,
        "600": 28.9,
        "700": 28.4,
        "800": 27.9,
        "900": 27.4,
        "1,000": 26.8,
        "1,100": 26.2,
        "1,200": 25.6,
        "1,300": 24.9,
        "1,400": 24.2,
        "1,500": 23.4,
        "1,600": null,
        "1,700": null,
        "1,800": null
      }
    },
    {
      "material": "N10675",
      "values": {
        "−325": 33.7,
        "−200": 32.9,
        "−100": 32.3,
        "70": 31.4,
        "200": 30.7,
        "300": 30.2,
        "400": 29.8,
        "500": 29.3,
        "600": 28.9,
        "700": 28.4,
        "800": 27.9,
        "900": 27.4,
        "1,000": 26.8,
        "1,100": 26.2,
        "1,200": 25.6,
        "1,300": 24.9,
        "1,400": 24.2,
        "1,500": 23.4,
        "1,600": null,
        "1,700": null,
        "1,800": null
      }
    },
    {
      "material": "N12160",
      "values": {
        "−325": 32.8,
        "−200": 32.0,
        "−100": 31.5,
        "70": 30.6,
        "200": 29.9,
        "300": 29.5,
        "400": 29.0,
        "500": 28.6,
        "600": 28.2,
        "700": 27.7,
        "800": 27.2,
        "900": 26.7,
        "1,000": 26.1,
        "1,100": 25.5,
        "1,200": 24.9,
        "1,300": 24.2,
        "1,400": 23.6,
        "1,500": 22.8,
        "1,600": null,
        "1,700": null,
        "1,800": null
      }
    },
    {
      "material": "R20033",
      "values": {
        "−325": 30.4,
        "−200": 29.6,
        "−100": 29.1,
        "70": 28.3,
        "200": 27.7,
        "300": 27.3,
        "400": 26.9,
        "500": 26.5,
        "600": 26.1,
        "700": 25.7,
        "800": 25.2,
        "900": 24.7,
        "1,000": 24.2,
        "1,100": 23.6,
        "1,200": 23.1,
        "1,300": 22.4,
        "1,400": 21.8,
        "1,500": 21.1,
        "1,600": null,
        "1,700": null,
        "1,800": null
      }
    }
  ],
  "subpart": "Subpart 2 - Physical Properties Tables"
}

File: resources/bpvc_ii_d_customary_2025/table_tm_5.json
{
  "source": {
    "code": "ASME BPVC Section II, Part D (U.S. Customary)",
    "edition": "2025",
    "title": "ASME Boiler and Pressure Vessel Code, Section II - Materials, Part D - Properties (U.S. Customary)",
    "extracted_from": "D Customary 2025 .pdf",
    "note": "Technical content only. Publisher front/back matter, running heads and printed folios are omitted. Values are as printed; the ASME ellipsis (no value / not permitted) is represented as null. NP = Not Permitted and SPT = Supports Only are kept verbatim where printed."
  },
  "table_id": "Table TM-5",
  "title": "Moduli of Elasticity E of Titanium and Zirconium for Given Temperatures",
  "pdf_pages": [
    1240,
    1240
  ],
  "page_count": 1,
  "row_count": 15,
  "notes": [
    "GENERAL NOTE: These elastic modulus values are for the longitudinal direction of wrought plate. This represents a practical minimum for design. The modulus in other orientations will be higher. See Nonmandatory Appendix A, A-804."
  ],
  "columns": [
    "Material Grade/UNS No.",
    "70",
    "200",
    "300",
    "400",
    "500",
    "600",
    "700",
    "800"
  ],
  "value_axis": "Modulus of Elasticity E = Value Given × 106 psi, for Temperature, °F, of",
  "column_groups": [
    "Modulus of Elasticity E = Value Given × 106 psi, for Temperature, °F, of"
  ],
  "rows": [
    {
      "material_grade_uns_no": "1 (R50250)",
      "material_group": "Titanium Alloys",
      "values": {
        "70": 15.5,
        "200": 15.0,
        "300": 14.6,
        "400": 14.0,
        "500": 13.3,
        "600": 12.6,
        "700": 11.9,
        "800": 11.2
      }
    },
    {
      "material_grade_uns_no": "2, 2H (R50400)",
      "material_group": "Titanium Alloys",
      "values": {
        "70": 15.5,
        "200": 15.0,
        "300": 14.6,
        "400": 14.0,
        "500": 13.3,
        "600": 12.6,
        "700": 11.9,
        "800": 11.2
      }
    },
    {
      "material_grade_uns_no": "3 (R50550)",
      "material_group": "Titanium Alloys",
      "values": {
        "70": 15.5,
        "200": 15.0,
        "300": 14.6,
        "400": 14.0,
        "500": 13.3,
        "600": 12.6,
        "700": 11.9,
        "800": 11.2
      }
    },
    {
      "material_grade_uns_no": "7, 7H (R52400)",
      "material_group": "Titanium Alloys",
      "values": {
        "70": 15.5,
        "200": 15.0,
        "300": 14.6,
        "400": 14.0,
        "500": 13.3,
        "600": 12.6,
        "700": 11.9,
        "800": 11.2
      }
    },
    {
      "material_grade_uns_no": "9 (R56320)",
      "material_group": "Titanium Alloys",
      "values": {
        "70": 15.9,
        "200": 15.3,
        "300": 14.6,
        "400": 13.9,
        "500": 13.2,
        "600": 12.4,
        "700": null,
        "800": null
      }
    },
    {
      "material_grade_uns_no": "11 (R52250)",
      "material_group": "Titanium Alloys",
      "values": {
        "70": 15.5,
        "200": 15.0,
        "300": 14.6,
        "400": 14.0,
        "500": 13.3,
        "600": 12.6,
        "700": 11.9,
        "800": 11.2
      }
    },
    {
      "material_grade_uns_no": "12 (R53400)",
      "material_group": "Titanium Alloys",
      "values": {
        "70": 15.5,
        "200": 15.0,
        "300": 14.6,
        "400": 14.0,
        "500": 13.3,
        "600": 12.6,
        "700": 11.9,
        "800": 11.2
      }
    },
    {
      "material_grade_uns_no": "16, 16H (R52402)",
      "material_group": "Titanium Alloys",
      "values": {
        "70": 15.5,
        "200": 15.0,
        "300": 14.6,
        "400": 14.0,
        "500": 13.3,
        "600": 12.6,
        "700": 11.9,
        "800": 11.2
      }
    },
    {
      "material_grade_uns_no": "17 (R52252)",
      "material_group": "Titanium Alloys",
      "values": {
        "70": 15.5,
        "200": 15.0,
        "300": 14.6,
        "400": 14.0,
        "500": 13.3,
        "600": 12.6,
        "700": 11.9,
        "800": 11.2
      }
    },
    {
      "material_grade_uns_no": "26, 26H (R52404)",
      "material_group": "Titanium Alloys",
      "values": {
        "70": 15.5,
        "200": 15.0,
        "300": 14.6,
        "400": 14.0,
        "500": 13.3,
        "600": 12.6,
        "700": 11.9,
        "800": 11.2
      }
    },
    {
      "material_grade_uns_no": "27 (R52254)",
      "material_group": "Titanium Alloys",
      "values": {
        "70": 15.5,
        "200": 15.0,
        "300": 14.6,
        "400": 14.0,
        "500": 13.3,
        "600": 12.6,
        "700": 11.9,
        "800": 11.2
      }
    },
    {
      "material_grade_uns_no": "28 (R56323)",
      "material_group": "Titanium Alloys",
      "values": {
        "70": 15.9,
        "200": 15.3,
        "300": 14.6,
        "400": 13.9,
        "500": 13.2,
        "600": 12.4,
        "700": null,
        "800": null
      }
    },
    {
      "material_grade_uns_no": "38 (R54250)",
      "material_group": "Titanium Alloys",
      "values": {
        "70": 15.3,
        "200": 14.8,
        "300": 13.8,
        "400": 13.0,
        "500": 12.3,
        "600": 11.9,
        "700": 11.4,
        "800": 10.7
      }
    },
    {
      "material_grade_uns_no": "702 (R60702)",
      "material_group": "Zirconium Alloys",
      "values": {
        "70": 14.4,
        "200": 13.5,
        "300": 12.6,
        "400": 11.7,
        "500": 10.9,
        "600": 10.1,
        "700": 9.3,
        "800": 8.2
      }
    },
    {
      "material_grade_uns_no": "705 (R60705)",
      "material_group": "Zirconium Alloys",
      "values": {
        "70": 13.7,
        "200": 13.1,
        "300": 12.7,
        "400": 12.2,
        "500": 11.7,
        "600": 11.3,
        "700": 10.8,
        "800": 10.4
      }
    }
  ],
  "subpart": "Subpart 2 - Physical Properties Tables"
}
