Repository: danivelas0/asme-pcc

File: resources/bpvc_ii_d_customary_2025/table_y_2.json
{
  "source": {
    "code": "ASME BPVC Section II, Part D (U.S. Customary)",
    "edition": "2025",
    "title": "ASME Boiler and Pressure Vessel Code, Section II - Materials, Part D - Properties (U.S. Customary)",
    "extracted_from": "D Customary 2025 .pdf",
    "note": "Technical content only. Publisher front/back matter, running heads and printed folios are omitted. Values are as printed; the ASME ellipsis (no value / not permitted) is represented as null. NP = Not Permitted and SPT = Supports Only are kept verbatim where printed."
  },
  "table_id": "Table Y-2",
  "title": "Factors for Limiting Permanent Strain in Austenitic Stainless Steels, High-Nickel Alloy Steels, Nickel, Nickel Alloys, Copper, and Copper Alloys",
  "pdf_pages": [
    1200,
    1200
  ],
  "page_count": 1,
  "row_count": 10,
  "notes": [
    "GENERAL NOTE: This Table lists multiplying factors that, when applied to the yield strength values shown in Table Y‐1, will give a value that will result in lower levels of permanent strain. If this value is less than the maximum allowable stress value listed in Table 1A, Table 1B, Table 2A, Table 2B, Table 5A, or Table 5B, or the design stress intensity value listed in Table 2A or Table 2B, the lower value shall be used."
  ],
  "columns": [
    "Strain, %",
    "Factors"
  ],
  "value_axis": null,
  "column_groups": [],
  "rows": [
    {
      "strain": 0.1,
      "factors": 0.9
    },
    {
      "strain": 0.09,
      "factors": 0.89
    },
    {
      "strain": 0.08,
      "factors": 0.88
    },
    {
      "strain": 0.07,
      "factors": 0.86
    },
    {
      "strain": 0.06,
      "factors": 0.83
    },
    {
      "strain": 0.05,
      "factors": 0.8
    },
    {
      "strain": 0.04,
      "factors": 0.77
    },
    {
      "strain": 0.03,
      "factors": 0.73
    },
    {
      "strain": 0.02,
      "factors": 0.69
    },
    {
      "strain": 0.01,
      "factors": 0.63
    }
  ],
  "subpart": "Subpart 1 - Stress Tables"
}

File: resources/bpvc_ii_d_customary_2025/table_1a.json (part 2 of 55)
    "External Pressure Chart No.",
    "Notes"
  ],
  "columns_values": [
        "150": 14.3,
        "200": 14.3,
        "250": null,
        "300": 14.3,
        "400": 14.3,
        "500": 14.3,
        "600": 14.3,
        "650": 14.3,
        "700": 12.5,
        "750": 11.2,
        "800": 9.6,
        "850": 8.1,
        "900": 5.9,
        "950": null,
        "1000": null,
        "1050": null,
        "1100": null,
        "1150": null,
        "1200": null,
        "1250": null,
        "1300": null,
        "1350": null,
        "1400": null,
        "1450": null,
        "1500": null,
        "1550": null,
        "1600": null,
        "1650": null
      }
    },
    {
      "block": 1,
      "line_no": 33,
      "nominal_composition": "Carbon steel",
      "product_form": "Plate",
      "spec_no": "SA/EN 10028–3",
      "type_grade": "P275NH",
      "alloy_desig_uns_no": null,
      "class_condition_temper": null,
      "size_thickness_in": "6 < t ≤10",
      "p_no": 1,
      "group_no": 1,
      "min_tensile_strength_ksi": 51,
      "min_yield_strength_ksi": 31,
      "i": "NP",
      "limits_iii": "NP",
      "viii_1": 400,
      "xii": "NP",
      "external_pressure_chart_no": "CS–2 G10",
      "notes": null,
      "values": {
        "100": 14.5,
        "150": 14.5,
        "200": 14.5,
        "250": null,
        "300": 14.5,
        "400": 14.5,
        "500": null,
        "600": null,
        "650": null,
        "700": null,
        "750": null,
        "800": null,
        "850": null,
        "900": null,
        "950": null,
        "1000": null,
        "1050": null,
        "1100": null,
        "1150": null,
        "1200": null,
        "1250": null,
        "1300": null,
        "1350": null,
        "1400": null,
        "1450": null,
        "1500": null,
        "1550": null,
        "1600": null,
        "1650": null
      }
    },
    {
      "block": 1,
      "line_no": 34,
      "nominal_composition": "Carbon steel",
      "product_form": "Plate",
      "spec_no": "SA/EN 10028–2",
      "type_grade": "P235GH",
      "alloy_desig_uns_no": null,
      "class_condition_temper": null,
      "size_thickness_in": "≤21/4",
      "p_no": 1,
      "group_no": 1,
      "min_tensile_strength_ksi": 52,
      "min_yield_strength_ksi": 31,
      "i": "NP",
      "limits_iii": "NP",
      "viii_1": 700,
      "xii": "NP",
      "external_pressure_chart_no": "CS–2 T11",
      "notes": null,
      "values": {
        "100": 14.9,
        "150": 14.9,
        "200": 14.9,
        "250": 14.9,
        "300": 14.9,
        "400": 14.9,
        "500": 14.9,
        "600": 14.9,
        "650": 14.6,
        "700": 12.5,
        "750": null,
        "800": null,
        "850": null,
        "900": null,
        "950": null,
        "1000": null,
        "1050": null,
        "1100": null,
        "1150": null,
        "1200": null,
        "1250": null,
        "1300": null,
        "1350": null,
        "1400": null,
        "1450": null,
        "1500": null,
        "1550": null,
        "1600": null,
        "1650": null
      }
    },
    {
      "block": 1,
      "line_no": 35,
      "nominal_composition": "Carbon steel",
      "product_form": "Smls. tube",
      "spec_no": "SA/EN 10216–2",
      "type_grade": "P235GH",
      "alloy_desig_uns_no": null,
      "class_condition_temper": null,
      "size_thickness_in": "15/8 < t ≤21/2",
      "p_no": 1,
      "group_no": 1,
      "min_tensile_strength_ksi": 52,
      "min_yield_strength_ksi": 31,
      "i": 1000,
      "limits_iii": "NP",
      "viii_1": 1000,
      "xii": "NP",
      "external_pressure_chart_no": "CS–2",
      "notes": "G10, S1, T2, W14",
      "values": {
        "100": 14.9,
        "150": null,
        "200": 14.9,
        "250": null,
        "300": 14.9,
        "400": 14.9,
        "500": 14.9,
        "600": 14.9,
        "650": 14.9,
        "700": 14.9,
        "750": 13.0,
        "800": 10.8,
        "850": 8.7,
        "900": 5.9,
        "950": 4.0,
        "1000": 2.5,
        "1050": null,
        "1100": null,
        "1150": null,
        "1200": null,
        "1250": null,
        "1300": null,
        "1350": null,
        "1400": null,
        "1450": null,
        "1500": null,
        "1550": null,
        "1600": null,
        "1650": null
      }
    },
    {
      "block": 1,
      "line_no": 36,
      "nominal_composition": "Carbon steel",
      "product_form": "Plate",
      "spec_no": "SA/EN 10028–3",
      "type_grade": "P275NH",
      "alloy_desig_uns_no": null,
      "class_condition_temper": null,
      "size_thickness_in": "4 < t ≤6",
      "p_no": 1,
      "group_no": 1,
      "min_tensile_strength_ksi": 52,
      "min_yield_strength_ksi": 32.5,
      "i": "NP",
      "limits_iii": "NP",
      "viii_1": 400,
      "xii": "NP",
      "external_pressure_chart_no": "CS–2 G10",
      "notes": null,
      "values": {
        "100": 14.9,
        "150": 14.9,
        "200": 14.9,
        "250": null,
        "300": 14.9,
        "400": 14.9,
        "500": null,
        "600": null,
        "650": null,
        "700": null,
        "750": null,
        "800": null,
        "850": null,
        "900": null,
        "950": null,
        "1000": null,
        "1050": null,
        "1100": null,
        "1150": null,
        "1200": null,
        "1250": null,
        "1300": null,
        "1350": null,
        "1400": null,
        "1450": null,
        "1500": null,
        "1550": null,
        "1600": null,
        "1650": null
      }
    },
    {
      "block": 1,
      "line_no": 37,
      "nominal_composition": "Carbon steel",
      "product_form": "Smls. tube",
      "spec_no": "SA/EN 10216–2",
      "type_grade": "P235GH",
      "alloy_desig_uns_no": null,
      "class_condition_temper": null,
      "size_thickness_in": "5/8 < t ≤15/8",
      "p_no": 1,
      "group_no": 1,
      "min_tensile_strength_ksi": 52,
      "min_yield_strength_ksi": 32.5,
      "i": 1000,
      "limits_iii": "NP",
      "viii_1": 1000,
      "xii": "NP",
      "external_pressure_chart_no": "CS–2",
      "notes": "G10, S1, T2, W14",
      "values": {
        "100": 14.9,
        "150": null,
        "200": 14.9,
        "250": null,
        "300": 14.9,
        "400": 14.9,
        "500": 14.9,
        "600": 14.9,
        "650": 14.9,
        "700": 14.9,
        "750": 13.0,
        "800": 10.8,
        "850": 8.7,
        "900": 5.9,
        "950": 4.0,
        "1000": 2.5,
        "1050": null,
        "1100": null,
        "1150": null,
        "1200": null,
        "1250": null,
        "1300": null,
        "1350": null,
        "1400": null,
        "1450": null,
        "1500": null,
        "1550": null,
        "1600": null,
        "1650": null
      }
    },
    {
      "block": 1,
      "line_no": 38,
      "nominal_composition": "Carbon steel",
      "product_form": "Smls. tube",
      "spec_no": "SA/EN 10216–2",
      "type_grade": "P235GH",
      "alloy_desig_uns_no": null,
      "class_condition_temper": null,
      "size_thickness_in": "t ≤5/8",
      "p_no": 1,
      "group_no": 1,
      "min_tensile_strength_ksi": 52,
      "min_yield_strength_ksi": 34,
      "i": 1000,
      "limits_iii": "NP",
      "viii_1": 1000,
      "xii": "NP",
      "external_pressure_chart_no": "CS–2",
      "notes": "G10, S1, T2, W14",
      "values": {
        "100": 14.9,
        "150": null,
        "200": 14.9,
        "250": null,
        "300": 14.9,
        "400": 14.9,
        "500": 14.9,
        "600": 14.9,
        "650": 14.9,
        "700": 14.9,
        "750": 13.0,
        "800": 10.8,
        "850": 8.7,
        "900": 5.9,
        "950": 4.0,
        "1000": 2.5,
        "1050": null,
        "1100": null,
        "1150": null,
        "1200": null,
        "1250": null,
        "1300": null,
        "1350": null,
        "1400": null,
        "1450": null,
        "1500": null,
        "1550": null,
        "1600": null,
        "1650": null
      }
    },
    {
      "block": 1,
      "line_no": 39,
      "nominal_composition": "Carbon steel",
      "product_form": "Sheet, strip",
      "spec_no": "SA–1011",
      "type_grade": 36,
      "alloy_desig_uns_no": "SS",
      "class_condition_temper": "Type 1",
      "size_thickness_in": "t ≤0.23",
      "p_no": null,
      "group_no": null,
      "min_tensile_strength_ksi": 53,
      "min_yield_strength_ksi": 36,
      "i": "NP",
      "limits_iii": "NP",
      "viii_1": 600,
      "xii": 600,
      "external_pressure_chart_no": "CS–2 …",
      "notes": null,
      "values": {
        "100": 15.1,
        "150": 15.1,
        "200": 15.1,
        "250": 15.1,
        "300": 15.1,
        "400": 15.1,
        "500": 15.1,
        "600": 15.1,
        "650": null,
        "700": null,
        "750": null,
        "800": null,
        "850": null,
        "900": null,
        "950": null,
        "1000": null,
        "1050": null,
        "1100": null,
        "1150": null,
        "1200": null,
        "1250": null,
        "1300": null,
        "1350": null,
        "1400": null,
        "1450": null,
        "1500": null,
        "1550": null,
        "1600": null,
        "1650": null
      }
    },
    {
      "block": 1,
      "line_no": 40,
      "nominal_composition": "Carbon steel",
      "product_form": "Plate",
      "spec_no": "SA/EN 10028–3",
      "type_grade": "P275NH",
      "alloy_desig_uns_no": null,
      "class_condition_temper": null,
      "size_thickness_in": "21/4 < t ≤4",
      "p_no": 1,
      "group_no": 1,
      "min_tensile_strength_ksi": 53.5,
      "min_yield_strength_ksi": 34,
      "i": "NP",
      "limits_iii": "NP",
      "viii_1": 400,
      "xii": "NP",
      "external_pressure_chart_no": "CS–2 G10",
      "notes": null,
      "values": {
        "100": 15.3,
        "150": 15.3,
        "200": 15.3,
        "250": null,
        "300": 15.3,
        "400": 15.3,
        "500": null,
        "600": null,
        "650": null,
        "700": null,
        "750": null,
        "800": null,
        "850": null,
        "900": null,
        "950": null,
        "1000": null,
        "1050": null,
        "1100": null,
        "1150": null,
        "1200": null,
        "1250": null,
        "1300": null,
        "1350": null,
        "1400": null,
        "1450": null,
        "1500": null,
        "1550": null,
        "1600": null,
        "1650": null
      }
    },
    {
      "block": 1,
      "line_no": 41,
      "nominal_composition": "Carbon steel",
      "product_form": "Sheet, strip",
      "spec_no": "SA–1011",
      "type_grade": 40,
      "alloy_desig_uns_no": "SS",
      "class_condition_temper": null,
      "size_thickness_in": "t ≤0.23",
      "p_no": null,
      "group_no": null,
      "min_tensile_strength_ksi": 55,
      "min_yield_strength_ksi": 40,
      "i": "NP",
      "limits_iii": "NP",
      "viii_1": 600,
      "xii": 600,
      "external_pressure_chart_no": "CS–2 …",
      "notes": null,
      "values": {
        "100": 15.7,
        "150": 15.7,
        "200": 15.7,
        "250": 15.7,
        "300": 15.7,
        "400": 15.7,
        "500": 15.7,
        "600": 15.7,
        "650": null,
        "700": null,
        "750": null,
        "800": null,
        "850": null,
        "900": null,
        "950": null,
        "1000": null,
        "1050": null,
        "1100": null,
        "1150": null,
        "1200": null,
        "1250": null,
        "1300": null,
        "1350": null,
        "1400": null,
        "1450": null,
        "1500": null,
        "1550": null,
        "1600": null,
        "1650": null
      }
    },
    {
      "block": 1,
      "line_no": 42,
      "nominal_composition": "Carbon steel",
      "product_form": "Sheet, strip",
      "spec_no": "SA–1011",
      "type_grade": 45,
      "alloy_desig_uns_no": "HSLAS",
      "class_condition_temper": 2,
      "size_thickness_in": null,
      "p_no": null,
      "group_no": null,
      "min_tensile_strength_ksi": 55,
      "min_yield_strength_ksi": 45,
      "i": "NP",
      "limits_iii": "NP",
      "viii_1": 600,
      "xii": 600,
      "external_pressure_chart_no": "CS–3 …",
      "notes": null,
      "values": {
        "100": 15.7,
        "150": 15.7,
        "200": 15.7,
        "250": 15.7,
        "300": 15.7,
        "400": 15.7,
        "500": 15.7,
        "600": 15.7,
        "650": null,
        "700": null,
        "750": null,
        "800": null,
        "850": null,
        "900": null,
        "950": null,
        "1000": null,
        "1050": null,
        "1100": null,
        "1150": null,
        "1200": null,
        "1250": null,
        "1300": null,
        "1350": null,
        "1400": null,
        "1450": null,
        "1500": null,
        "1550": null,
        "1600": null,
        "1650": null
      }
    },
    {
      "block": 1,
      "line_no": 43,
      "nominal_composition": "Carbon steel",
      "product_form": "Bar",
      "spec_no": "SA–675",
      "type_grade": 55,
      "alloy_desig_uns_no": null,
      "class_condition_temper": null,
      "size_thickness_in": null,
      "p_no": 1,
      "group_no": 1,
      "min_tensile_strength_ksi": 55,
      "min_yield_strength_ksi": 27.5,
      "i": 850,
      "limits_iii": "700 (SPT)",
      "viii_1": 900,
      "xii": 650,
      "external_pressure_chart_no": "CS–1",
      "notes": "G10, G15, G22, S1, T2",
      "values": {
        "100": 15.7,
        "150": 15.7,
        "200": 15.7,
        "250": null,
        "300": 15.7,
        "400": 15.7,
        "500": 14.9,
        "600": 14.1,
        "650": 13.6,
        "700": 13.1,
        "750": 12.7,
        "800": 10.8,
        "850": 8.7,
        "900": 5.9,
        "950": null,
        "1000": null,
        "1050": null,
        "1100": null,
        "1150": null,
        "1200": null,
        "1250": null,
        "1300": null,
        "1350": null,
        "1400": null,
        "1450": null,
        "1500": null,
        "1550": null,
        "1600": null,
        "1650": null
      }
    },
    {
      "block": 1,
      "line_no": 44,
      "nominal_composition": "Carbon steel",
      "product_form": "Bar",
      "spec_no": "SA–675",
      "type_grade": 55,
      "alloy_desig_uns_no": null,
      "class_condition_temper": null,
      "size_thickness_in": null,
      "p_no": 1,
      "group_no": 1,
      "min_tensile_strength_ksi": 55,
      "min_yield_strength_ksi": 27.5,
      "i": "NP",
      "limits_iii": "650 (Cl. 3 only)",
      "viii_1": "NP",
      "xii": "NP",
      "external_pressure_chart_no": "CS–1 …",
      "notes": null,
      "values": {
        "100": 15.7,
        "150": null,
        "200": 15.7,
        "250": null,
        "300": 15.7,
        "400": 15.7,
        "500": 14.9,
        "600": 14.1,
        "650": 13.6,
        "700": null,
        "750": null,
        "800": null,
        "850": null,
        "900": null,
        "950": null,
        "1000": null,
        "1050": null,
        "1100": null,
        "1150": null,
        "1200": null,
        "1250": null,
        "1300": null,
        "1350": null,
        "1400": null,
        "1450": null,
        "1500": null,
        "1550": null,
        "1600": null,
        "1650": null
      }
    },
    {
      "block": 1,
      "line_no": 45,
      "nominal_composition": "Carbon steel",
      "product_form": "Wld. pipe",
      "spec_no": "SA–134",
      "type_grade": "A283C",
      "alloy_desig_uns_no": "K02401",
      "class_condition_temper": null,
      "size_thickness_in": null,
      "p_no": 1,
      "group_no": 1,
      "min_tensile_strength_ksi": 55,
      "min_yield_strength_ksi": 30,
      "i": "NP",
      "limits_iii": "300 (Cl. 3 only)",
      "viii_1": "NP",
      "xii": "NP",
      "external_pressure_chart_no": "CS–2 W12",
      "notes": null,
      "values": {
        "100": 15.7,
        "150": null,
        "200": 15.7,
        "250": null,
        "300": 15.7,
        "400": null,
        "500": null,
        "600": null,
        "650": null,
        "700": null,
        "750": null,
        "800": null,
        "850": null,
        "900": null,
        "950": null,
        "1000": null,
        "1050": null,
        "1100": null,
        "1150": null,
        "1200": null,
        "1250": null,
        "1300": null,
        "1350": null,
        "1400": null,
        "1450": null,
        "1500": null,
        "1550": null,
        "1600": null,
        "1650": null
      }
    },
    {
      "block": 2,
      "line_no": 1,
      "nominal_composition": "Carbon steel",
      "product_form": "Plate",
      "spec_no": "SA–283",
      "type_grade": "C",
      "alloy_desig_uns_no": "K02401",
      "class_condition_temper": null,
      "size_thickness_in": null,
      "p_no": 1,
      "group_no": 1,
      "min_tensile_strength_ksi": 55,
      "min_yield_strength_ksi": 30,
      "i": "NP",
      "limits_iii": "300 (Cl. 3 only)",
      "viii_1": 650,
      "xii": 650,
      "external_pressure_chart_no": "CS–2 …",
      "notes": null,
      "values": {
        "100": 15.7,
        "150": 15.7,
        "200": 15.7,
        "250": null,
        "300": 15.7,
        "400": 15.7,
        "500": 15.7,
        "600": 15.3,
        "650": 14.8,
        "700": null,
        "750": null,
        "800": null,
        "850": null,
        "900": null,
        "950": null,
        "1000": null,
        "1050": null,
        "1100": null,
        "1150": null,
        "1200": null,
        "1250": null,
        "1300": null,
        "1350": null,
        "1400": null,
        "1450": null,
        "1500": null,
        "1550": null,
        "1600": null,
        "1650": null
      }
    },
    {
      "block": 2,
      "line_no": 2,
      "nominal_composition": "Carbon steel",
      "product_form": "Plate",
      "spec_no": "SA–285",
      "type_grade": "C",
      "alloy_desig_uns_no": "K02801",
      "class_condition_temper": null,
      "size_thickness_in": null,
      "p_no": 1,
      "group_no": 1,
      "min_tensile_strength_ksi": 55,
      "min_yield_strength_ksi": 30,
      "i": 900,
      "limits_iii": 700,
      "viii_1": 900,
      "xii": 650,
      "external_pressure_chart_no": "CS–2",
      "notes": "G10, S1, T2",
      "values": {
        "100": 15.7,
        "150": 15.7,
        "200": 15.7,
        "250": null,
        "300": 15.7,
        "400": 15.7,
        "500": 15.7,
        "600": 15.3,
        "650": 14.8,
        "700": 14.3,
        "750": 13.0,
        "800": 10.8,
        "850": 8.7,
        "900": 5.9,
        "950": null,
        "1000": null,
        "1050": null,
        "1100": null,
        "1150": null,
        "1200": null,
        "1250": null,
        "1300": null,
        "1350": null,
        "1400": null,
        "1450": null,
        "1500": null,
        "1550": null,
        "1600": null,
        "1650": null
      }
    },
    {
      "block": 2,
      "line_no": 3,
      "nominal_composition": "Carbon steel",
      "product_form": "Smls. & wld. pipe",
      "spec_no": "SA–333",
      "type_grade": 1,
      "alloy_desig_uns_no": "K03008",
      "class_condition_temper": null,
      "size_thickness_in": null,
      "p_no": 1,
      "group_no": 1,
      "min_tensile_strength_ksi": 55,
      "min_yield_strength_ksi": 30,
      "i": "NP",
      "limits_iii": 700,
      "viii_1": 650,
      "xii": 650,
      "external_pressure_chart_no": "CS–2",
      "notes": "W12, W14",
      "values": {
        "100": 15.7,
        "150": null,
        "200": 15.7,
        "250": null,
        "300": 15.7,
        "400": 15.7,
        "500": 15.7,
        "600": 15.3,
        "650": 14.8,
        "700": 14.3,
        "750": null,
        "800": null,
        "850": null,
        "900": null,
        "950": null,
        "1000": null,
        "1050": null,
        "1100": null,
        "1150": null,
        "1200": null,
        "1250": null,
        "1300": null,
        "1350": null,
        "1400": null,
        "1450": null,
        "1500": null,
        "1550": null,
        "1600": null,
        "1650": null
      }
    },
    {
      "block": 2,
      "line_no": 4,
      "nominal_composition": "Carbon steel",
      "product_form": "Smls. & wld. tube",
      "spec_no": "SA–334",
      "type_grade": 1,
      "alloy_desig_uns_no": "K03008",
      "class_condition_temper": null,
      "size_thickness_in": null,
      "p_no": 1,
      "group_no": 1,
      "min_tensile_strength_ksi": 55,
      "min_yield_strength_ksi": 30,
      "i": "NP",
      "limits_iii": 700,
      "viii_1": 650,
      "xii": 650,
      "external_pressure_chart_no": "CS–2",
      "notes": "W12, W14",
      "values": {
        "100": 15.7,
        "150": null,
        "200": 15.7,
        "250": null,
        "300": 15.7,
        "400": 15.7,
        "500": 15.7,
        "600": 15.3,
        "650": 14.8,
        "700": 14.3,
        "750": null,
        "800": null,
        "850": null,
        "900": null,
        "950": null,
        "1000": null,
        "1050": null,
        "1100": null,
        "1150": null,
        "1200": null,
        "1250": null,
        "1300": null,
        "1350": null,
        "1400": null,
        "1450": null,
        "1500": null,
        "1550": null,
        "1600": null,
        "1650": null
      }
    },
    {
      "block": 2,
      "line_no": 5,
      "nominal_composition": "Carbon steel",
      "product_form": "Wld. tube",
      "spec_no": "SA–334",
      "type_grade": 1,
      "alloy_desig_uns_no": "K03008",
      "class_condition_temper": null,
      "size_thickness_in": null,
      "p_no": 1,
      "group_no": 1,
      "min_tensile_strength_ksi": 55,
      "min_yield_strength_ksi": 30,
      "i": "NP",
      "limits_iii": "NP",
      "viii_1": 650,
      "xii": 650,
      "external_pressure_chart_no": "CS–2 G24, W6",
      "notes": null,
      "values": {
        "100": 13.4,
        "150": 13.4,
        "200": 13.4,
        "250": null,
        "300": 13.4,
        "400": 13.4,
        "500": 13.4,
        "600": 13.0,
        "650": 12.6,
        "700": null,
        "750": null,
        "800": null,
        "850": null,
        "900": null,
        "950": null,
        "1000": null,
        "1050": null,
        "1100": null,
        "1150": null,
        "1200": null,
        "1250": null,
        "1300": null,
        "1350": null,
        "1400": null,
        "1450": null,
        "1500": null,
        "1550": null,
        "1600": null,
        "1650": null
      }
    },
    {
      "block": 2,
      "line_no": 6,
      "nominal_composition": "Carbon steel",
      "product_form": "Plate",
      "spec_no": "SA–516",
      "type_grade": 55,
      "alloy_desig_uns_no": "K01800",
      "class_condition_temper": null,
      "size_thickness_in": null,
      "p_no": 1,
      "group_no": 1,
      "min_tensile_strength_ksi": 55,
      "min_yield_strength_ksi": 30,
      "i": 850,
      "limits_iii": 700,
      "viii_1": 1000,
      "xii": 650,
      "external_pressure_chart_no": "CS–2",
      "notes": "G10, S1, T2",
      "values": {
        "100": 15.7,
        "150": 15.7,
        "200": 15.7,
        "250": null,
        "300": 15.7,
        "400": 15.7,
        "500": 15.7,
        "600": 15.3,
        "650": 14.8,
        "700": 14.3,
        "750": 13.0,
        "800": 10.8,
        "850": 8.7,
        "900": 5.9,
        "950": 4.0,
        "1000": 2.5,
        "1050": null,
        "1100": null,
        "1150": null,
        "1200": null,
        "1250": null,
        "1300": null,
        "1350": null,
        "1400": null,
        "1450": null,
        "1500": null,
        "1550": null,
        "1600": null,
        "1650": null
      }
    },
    {
      "block": 2,
      "line_no": 7,
      "nominal_composition": "Carbon steel",
      "product_form": "Smls. pipe",
      "spec_no": "SA–524",
      "type_grade": "II",
      "alloy_desig_uns_no": "K02104",
      "class_condition_temper": null,
      "size_thickness_in": null,
      "p_no": 1,
      "group_no": 1,
      "min_tensile_strength_ksi": 55,
      "min_yield_strength_ksi": 30,
      "i": "NP",
      "limits_iii": "NP",
      "viii_1": 1000,
      "xii": 650,
      "external_pressure_chart_no": "CS–2 G10, T2",
      "notes": null,
      "values": {
        "100": 15.7,
        "150": 15.7,
        "200": 15.7,
        "250": null,
        "300": 15.7,
        "400": 15.7,
        "500": 15.7,
        "600": 15.3,
        "650": 14.8,
        "700": 14.3,
        "750": 13.0,
        "800": 10.8,
        "850": 8.7,
        "900": 5.9,
        "950": 4.0,
        "1000": 2.5,
        "1050": null,
        "1100": null,
        "1150": null,
        "1200": null,
        "1250": null,
        "1300": null,
        "1350": null,
        "1400": null,
        "1450": null,
        "1500": null,
        "1550": null,
        "1600": null,
        "1650": null
      }
    },
    {
      "block": 2,
      "line_no": 8,
      "nominal_composition": "Carbon steel",
      "product_form": "Wld. pipe",
      "spec_no": "SA–671",
      "type_grade": "CA55",
      "alloy_desig_uns_no": "K02801",
      "class_condition_temper": null,
      "size_thickness_in": null,
      "p_no": 1,
      "group_no": 1,
      "min_tensile_strength_ksi": 55,
      "min_yield_strength_ksi": 30,
      "i": "NP",
      "limits_iii": 700,
      "viii_1": "NP",
      "xii": "NP",
      "external_pressure_chart_no": "CS–2",
      "notes": "S6, W10, W12",
      "values": {
        "100": 15.7,
        "150": null,
        "200": 15.7,
        "250": null,
        "300": 15.7,
        "400": 15.7,
        "500": 15.7,
        "600": 15.3,
        "650": 14.8,
        "700": 14.3,
        "750": null,
        "800": null,
        "850": null,
        "900": null,
        "950": null,
        "1000": null,
        "1050": null,
        "1100": null,
        "1150": null,
        "1200": null,
        "1250": null,
        "1300": null,
        "1350": null,
        "1400": null,
        "1450": null,
        "1500": null,
        "1550": null,
        "1600": null,
        "1650": null
      }
    },
    {
      "block": 2,
      "line_no": 9,
      "nominal_composition": "Carbon steel",
      "product_form": "Wld. pipe",
      "spec_no": "SA–671",
      "type_grade": "CE55",
      "alloy_desig_uns_no": "K02202",
      "class_condition_temper": null,
      "size_thickness_in": null,
      "p_no": 1,
      "group_no": 1,
      "min_tensile_strength_ksi": 55,
      "min_yield_strength_ksi": 30,
      "i": "NP",
      "limits_iii": 700,
      "viii_1": "NP",
      "xii": "NP",
      "external_pressure_chart_no": "CS–2",
      "notes": "S6, W10, W12",
      "values": {
        "100": 15.7,
        "150": null,
        "200": 15.7,
        "250": null,
        "300": 15.7,
        "400": 15.7,
        "500": 15.7,
        "600": 15.3,
        "650": 14.8,
        "700": 14.3,
        "750": null,
        "800": null,
        "850": null,
        "900": null,
        "950": null,
        "1000": null,
        "1050": null,
        "1100": null,
        "1150": null,
        "1200": null,
        "1250": null,
        "1300": null,
        "1350": null,
        "1400": null,
        "1450": null,
        "1500": null,
        "1550": null,
        "1600": null,
        "1650": null
      }
    },
    {
      "block": 2,
      "line_no": 10,
      "nominal_composition": "Carbon steel",
      "product_form": "Wld. pipe",
      "spec_no": "SA–672",
      "type_grade": "A55",
      "alloy_desig_uns_no": "K02801",
      "class_condition_temper": null,
      "size_thickness_in": null,
      "p_no": 1,
      "group_no": 1,
      "min_tensile_strength_ksi": 55,
      "min_yield_strength_ksi": 30,
      "i": "NP",
      "limits_iii": 700,
      "viii_1": "NP",
      "xii": "NP",
      "external_pressure_chart_no": "CS–2",
      "notes": "S6, W10, W12",
      "values": {
        "100": 15.7,
        "150": null,
        "200": 15.7,
        "250": null,
        "300": 15.7,
        "400": 15.7,
        "500": 15.7,
        "600": 15.3,
        "650": 14.8,
        "700": 14.3,
        "750": null,
        "800": null,
        "850": null,
        "900": null,
        "950": null,
        "1000": null,
        "1050": null,
        "1100": null,
        "1150": null,
        "1200": null,
        "1250": null,
        "1300": null,
        "1350": null,
        "1400": null,
        "1450": null,
        "1500": null,
        "1550": null,
        "1600": null,
        "1650": null
      }
    },
    {
      "block": 2,
      "line_no": 11,
      "nominal_composition": "Carbon steel",
      "product_form": "Wld. pipe",
      "spec_no": "SA–672",
      "type_grade": "B55",
      "alloy_desig_uns_no": "K02001",
      "class_condition_temper": null,
      "size_thickness_in": null,
      "p_no": 1,
      "group_no": 1,
      "min_tensile_strength_ksi": 55,
      "min_yield_strength_ksi": 30,
      "i": "NP",
      "limits_iii": 700,
      "viii_1": "NP",
      "xii": "NP",
      "external_pressure_chart_no": "CS–2",
      "notes": "S6, W10, W12",
      "values": {
        "100": 15.7,
        "150": null,
        "200": 15.7,
        "250": null,
        "300": 15.7,
        "400": 15.7,
        "500": 15.7,
        "600": 15.3,
        "650": 14.8,
        "700": 14.3,
        "750": null,
        "800": null,
        "850": null,
        "900": null,
        "950": null,
        "1000": null,
        "1050": null,
        "1100": null,
        "1150": null,
        "1200": null,
        "1250": null,
        "1300": null,
        "1350": null,
        "1400": null,
        "1450": null,
        "1500": null,
        "1550": null,
        "1600": null,
        "1650": null
      }
    },
    {
      "block": 2,
      "line_no": 12,
      "nominal_composition": "Carbon steel",
      "product_form": "Wld. pipe",
      "spec_no": "SA–672",
      "type_grade": "C55",
      "alloy_desig_uns_no": "K01800",
      "class_condition_temper": null,
      "size_thickness_in": null,
      "p_no": 1,
      "group_no": 1,
      "min_tensile_strength_ksi": 55,
      "min_yield_strength_ksi": 30,
      "i": "NP",
      "limits_iii": 700,
      "viii_1": "NP",
      "xii": "NP",
      "external_pressure_chart_no": "CS–2",
      "notes": "S6, W10, W12",
      "values": {
        "100": 15.7,
        "150": null,
        "200": 15.7,
        "250": null,
        "300": 15.7,
        "400": 15.7,
        "500": 15.7,
        "600": 15.3,
        "650": 14.8,
        "700": 14.3,
        "750": null,
        "800": null,
        "850": null,
        "900": null,
        "950": null,
        "1000": null,
        "1050": null,
        "1100": null,
        "1150": null,
        "1200": null,
        "1250": null,
        "1300": null,
        "1350": null,
        "1400": null,
        "1450": null,
        "1500": null,
        "1550": null,
        "1600": null,
        "1650": null
      }
    },
    {
      "block": 2,
      "line_no": 13,
      "nominal_composition": "Carbon steel",
      "product_form": "Wld. pipe",
      "spec_no": "SA–672",
      "type_grade": "E55",
      "alloy_desig_uns_no": "K02202",
      "class_condition_temper": null,
      "size_thickness_in": null,
      "p_no": 1,
      "group_no": 1,
      "min_tensile_strength_ksi": 55,
      "min_yield_strength_ksi": 30,
      "i": "NP",
      "limits_iii": 700,
      "viii_1": "NP",
      "xii": "NP",
      "external_pressure_chart_no": "CS–2",
      "notes": "S6, W10, W12",
      "values": {
        "100": 15.7,
        "150": null,
        "200": 15.7,
        "250": null,
        "300": 15.7,
        "400": 15.7,
        "500": 15.7,
        "600": 15.3,
        "650": 14.8,
        "700": 14.3,
        "750": null,
        "800": null,
        "850": null,
        "900": null,
        "950": null,
        "1000": null,
        "1050": null,
        "1100": null,
        "1150": null,
        "1200": null,
        "1250": null,
        "1300": null,
        "1350": null,
        "1400": null,
        "1450": null,
        "1500": null,
        "1550": null,
        "1600": null,
        "1650": null
      }
    },
    {
      "block": 2,
      "line_no": 14,
      "nominal_composition": "Carbon steel",
      "product_form": "Sheet",
      "spec_no": "SA–414",
      "type_grade": "C",
      "alloy_desig_uns_no": "K02503",
      "class_condition_temper": null,
      "size_thickness_in": null,
      "p_no": 1,
      "group_no": 1,
      "min_tensile_strength_ksi": 55,
      "min_yield_strength_ksi": 33,
      "i": "NP",
      "limits_iii": 700,
      "viii_1": 900,
      "xii": 650,
      "external_pressure_chart_no": "CS–2 G10, T1",
      "notes": null,
      "values": {
        "100": 15.7,
        "150": 15.7,
        "200": 15.7,
        "250": null,
        "300": 15.7,
        "400": 15.7,
        "500": 15.7,
        "600": 15.7,
        "650": 15.7,
        "700": 15.6,
        "750": 13.0,
        "800": 10.8,
        "850": 8.7,
        "900": 5.9,
        "950": null,
        "1000": null,
        "1050": null,
        "1100": null,
        "1150": null,
        "1200": null,
        "1250": null,
        "1300": null,
        "1350": null,
        "1400": null,
        "1450": null,
        "1500": null,
        "1550": null,
        "1600": null,
        "1650": null
      }
    },
    {
      "block": 2,
      "line_no": 15,
      "nominal_composition": "Carbon steel",
      "product_form": "Plate",
      "spec_no": "SA/EN 10028–3",
      "type_grade": "P275NH",
      "alloy_desig_uns_no": null,
      "class_condition_temper": null,
      "size_thickness_in": "≤21/4",
      "p_no": 1,
      "group_no": 1,
      "min_tensile_strength_ksi": 56.5,
      "min_yield_strength_ksi": null,
      "i": "NP",
      "limits_iii": "NP",
      "viii_1": 400,
      "xii": 400,
      "external_pressure_chart_no": "CS–2",
      "notes": "G10, G18",
      "values": {
        "100": 16.2,
        "150": 16.2,
        "200": 16.2,
        "250": null,
        "300": 16.2,
        "400": 16.2,
        "500": null,
        "600": null,
        "650": null,
        "700": null,
        "750": null,
        "800": null,
        "850": null,
        "900": null,
        "950": null,
        "1000": null,
        "1050": null,
        "1100": null,
        "1150": null,
        "1200": null,
        "1250": null,
        "1300": null,
        "1350": null,
        "1400": null,
        "1450": null,
        "1500": null,
        "1550": null,
        "1600": null,
        "1650": null
      }
    },
    {
      "block": 2,
      "line_no": 16,
      "nominal_composition": "Carbon steel",
      "product_form": "Bar",
      "spec_no": "SA–36",
      "type_grade": null,
      "alloy_desig_uns_no": "K02600",
      "class_condition_temper": null,
      "size_thickness_in": null,
      "p_no": 1,
      "group_no": 1,
      "min_tensile_strength_ksi": 58,
      "min_yield_strength_ksi": 36,
      "i": 650,
      "limits_iii": "650 (SPT)",
      "viii_1": 900,
      "xii": 650,
      "external_pressure_chart_no": "CS–2",
      "notes": "G10, G15, T1",
      "values": {
        "100": 16.6,
        "150": 16.6,
        "200": 16.6,
        "250": null,
        "300": 16.6,
        "400": 16.6,
        "500": 16.6,
        "600": 16.6,
        "650": 16.6,
        "700": 15.6,
        "750": 13.0,
        "800": 10.8,
        "850": 8.7,
        "900": 5.9,
        "950": null,
        "1000": null,
        "1050": null,
        "1100": null,
        "1150": null,
        "1200": null,
        "1250": null,
        "1300": null,
        "1350": null,
        "1400": null,
        "1450": null,
        "1500": null,
        "1550": null,
        "1600": null,
        "1650": null
      }
    },
    {
      "block": 2,
      "line_no": 17,
      "nominal_composition": "Carbon steel",
      "product_form": "Plate, sheet",
      "spec_no": "SA–36",
      "type_grade": null,
      "alloy_desig_uns_no": "K02600",
      "class_condition_temper": null,
      "size_thickness_in": null,
      "p_no": 1,
      "group_no": 1,
      "min_tensile_strength_ksi": 58,
      "min_yield_strength_ksi": 36,
      "i": "NP",
      "limits_iii": 700,
      "viii_1": 650,
      "xii": 650,
      "external_pressure_chart_no": "CS–2",
      "notes": "G9, G10, T1",
      "values": {
        "100": 16.6,
        "150": null,
        "200": 16.6,
        "250": null,
        "300": 16.6,
        "400": 16.6,
        "500": 16.6,
        "600": 16.6,
        "650": 16.6,
        "700": 15.6,
        "750": null,
        "800": null,
        "850": null,
        "900": null,
        "950": null,
        "1000": null,
        "1050": null,
        "1100": null,
        "1150": null,
        "1200": null,
        "1250": null,
        "1300": null,
        "1350": null,
        "1400": null,
        "1450": null,
        "1500": null,
        "1550": null,
        "1600": null,
        "1650": null
      }
    },
    {
      "block": 2,
      "line_no": 18,
      "nominal_composition": "Carbon steel",
      "product_form": "Plate, sheet",
      "spec_no": "SA–662",
      "type_grade": "A",
      "alloy_desig_uns_no": "K01701",
      "class_condition_temper": null,
      "size_thickness_in": null,
      "p_no": 1,
      "group_no": 1,
      "min_tensile_strength_ksi": 58,
      "min_yield_strength_ksi": 40,
      "i": "NP",
      "limits_iii": "NP",
      "viii_1": 700,
      "xii": 650,
      "external_pressure_chart_no": "CS–2 T1",
      "notes": null,
      "values": {
        "100": 16.6,
        "150": 16.6,
        "200": 16.6,
        "250": null,
        "300": 16.6,
        "400": 16.6,
        "500": 16.6,
        "600": 16.6,
        "650": 16.6,
        "700": 15.6,
        "750": null,
        "800": null,
        "850": null,
        "900": null,
        "950": null,
        "1000": null,
        "1050": null,
        "1100": null,
        "1150": null,
        "1200": null,
        "1250": null,
        "1300": null,
        "1350": null,
        "1400": null,
        "1450": null,
        "1500": null,
        "1550": null,
        "1600": null,
        "1650": null
      }
    },
    {
      "block": 2,
      "line_no": 19,
      "nominal_composition": "Carbon steel",
      "product_form": "Sheet, strip",
      "spec_no": "SA–1011",
      "type_grade": 36,
      "alloy_desig_uns_no": "SS",
      "class_condition_temper": "Type 2",
      "size_thickness_in": "t ≤0.23",
      "p_no": null,
      "group_no": null,
      "min_tensile_strength_ksi": 58,
      "min_yield_strength_ksi": 36,
      "i": "NP",
      "limits_iii": "NP",
      "viii_1": 600,
      "xii": 600,
      "external_pressure_chart_no": "CS–2 …",
      "notes": null,
      "values": {
        "100": 16.6,
        "150": 16.6,
        "200": 16.6,
        "250": 16.6,
        "300": 16.6,
        "400": 16.6,
        "500": 16.6,
        "600": 16.6,
        "650": null,
        "700": null,
        "750": null,
        "800": null,
        "850": null,
        "900": null,
        "950": null,
        "1000": null,
        "1050": null,
        "1100": null,
        "1150": null,
        "1200": null,
        "1250": null,
        "1300": null,
        "1350": null,
        "1400": null,
        "1450": null,
        "1500": null,
        "1550": null,
        "1600": null,
        "1650": null
      }
    },
    {
      "block": 2,
      "line_no": 20,
      "nominal_composition": "Carbon steel",
      "product_form": "Plate, bar, shapes",
      "spec_no": "SA/IS 2062",
      "type_grade": "E250A",
      "alloy_desig_uns_no": null,
      "class_condition_temper": null,
      "size_thickness_in": "t > 11/2",
      "p_no": 1,
      "group_no": 1,
      "min_tensile_strength_ksi": 59.5,
      "min_yield_strength_ksi": 33.4,
      "i": "NP",
      "limits_iii": "NP",
      "viii_1": 650,
      "xii": 650,
      "external_pressure_chart_no": "CS–2 …",
      "notes": null,
