Repository: danivelas0/asme-pcc

File: resources/bpvc_ii_d_customary_2025/table_2b.json (part 2 of 7)
    "External Pressure Chart No.",
    "Notes"
  ],
  "columns_values": [
        "400": null,
        "450": null,
        "500": null,
        "550": null,
        "600": null,
        "650": null,
        "700": null,
        "750": null,
        "800": null
      }
    },
    {
      "block": 1,
      "line_no": 43,
      "nominal_composition": null,
      "product_form": "Plate, sheet",
      "spec_no": "SB–209",
      "type_grade": null,
      "alloy_desig_uns_no": "A96061",
      "class_condition_temper": "T451",
      "size_thickness_in": "0.250–3.000",
      "p_no": 23,
      "min_tensile_strength_ksi": 30,
      "min_yield_strength_ksi": 16,
      "applicability_and_max_temperature_limits_np_not_permitted_spt_supports_only_iii": "NP",
      "viii_2": 300,
      "external_pressure_chart_no": "NFA–13",
      "notes": "G8, G9, W3",
      "values": {
        "100": 10.0,
        "150": 10.0,
        "200": 10.0,
        "250": 8.6,
        "300": 8.1,
        "350": null,
        "400": null,
        "450": null,
        "500": null,
        "550": null,
        "600": null,
        "650": null,
        "700": null,
        "750": null,
        "800": null
      }
    },
    {
      "block": 1,
      "line_no": 44,
      "nominal_composition": null,
      "product_form": "Plate, sheet",
      "spec_no": "SB–209",
      "type_grade": null,
      "alloy_desig_uns_no": "A96061",
      "class_condition_temper": "T6",
      "size_thickness_in": "0.051–0.249",
      "p_no": 23,
      "min_tensile_strength_ksi": 42,
      "min_yield_strength_ksi": 35,
      "applicability_and_max_temperature_limits_np_not_permitted_spt_supports_only_iii": "NP",
      "viii_2": 300,
      "external_pressure_chart_no": "NFA–12",
      "notes": "G8, G9, W3",
      "values": {
        "100": 14.0,
        "150": 14.0,
        "200": 14.0,
        "250": 13.4,
        "300": 11.3,
        "350": null,
        "400": null,
        "450": null,
        "500": null,
        "550": null,
        "600": null,
        "650": null,
        "700": null,
        "750": null,
        "800": null
      }
    },
    {
      "block": 1,
      "line_no": 45,
      "nominal_composition": null,
      "product_form": "Plate, sheet",
      "spec_no": "SB–209",
      "type_grade": null,
      "alloy_desig_uns_no": "A96061",
      "class_condition_temper": "T651",
      "size_thickness_in": "0.250–4.000",
      "p_no": 23,
      "min_tensile_strength_ksi": 42,
      "min_yield_strength_ksi": 35,
      "applicability_and_max_temperature_limits_np_not_permitted_spt_supports_only_iii": "NP",
      "viii_2": 300,
      "external_pressure_chart_no": "NFA–12,13",
      "notes": "G8, G9, W3",
      "values": {
        "100": 14.0,
        "150": 14.0,
        "200": 14.0,
        "250": 13.4,
        "300": 11.3,
        "350": null,
        "400": null,
        "450": null,
        "500": null,
        "550": null,
        "600": null,
        "650": null,
        "700": null,
        "750": null,
        "800": null
      }
    },
    {
      "block": 2,
      "line_no": 1,
      "nominal_composition": null,
      "product_form": "Plate, sheet",
      "spec_no": "SB–209",
      "type_grade": null,
      "alloy_desig_uns_no": "A96061",
      "class_condition_temper": "T651",
      "size_thickness_in": "4.001–6.000",
      "p_no": 23,
      "min_tensile_strength_ksi": 40,
      "min_yield_strength_ksi": 35,
      "applicability_and_max_temperature_limits_np_not_permitted_spt_supports_only_iii": "NP",
      "viii_2": 300,
      "external_pressure_chart_no": "NFA–12,13",
      "notes": "G8, G9, W3",
      "values": {
        "100": 13.3,
        "150": 13.3,
        "200": 13.3,
        "250": 12.8,
        "300": 10.8,
        "350": null,
        "400": null,
        "450": null,
        "500": null,
        "550": null,
        "600": null,
        "650": null,
        "700": null,
        "750": null,
        "800": null
      }
    },
    {
      "block": 2,
      "line_no": 2,
      "nominal_composition": null,
      "product_form": "Drawn smls. tube",
      "spec_no": "SB–210",
      "type_grade": null,
      "alloy_desig_uns_no": "A96061",
      "class_condition_temper": "T4",
      "size_thickness_in": "0.025–0.500",
      "p_no": 23,
      "min_tensile_strength_ksi": 30,
      "min_yield_strength_ksi": 16,
      "applicability_and_max_temperature_limits_np_not_permitted_spt_supports_only_iii": "NP",
      "viii_2": 300,
      "external_pressure_chart_no": "NFA–13",
      "notes": "G8, W3",
      "values": {
        "100": 10.0,
        "150": 10.0,
        "200": 10.0,
        "250": 8.6,
        "300": 8.1,
        "350": null,
        "400": null,
        "450": null,
        "500": null,
        "550": null,
        "600": null,
        "650": null,
        "700": null,
        "750": null,
        "800": null
      }
    },
    {
      "block": 2,
      "line_no": 3,
      "nominal_composition": null,
      "product_form": "Drawn smls. tube",
      "spec_no": "SB–210",
      "type_grade": null,
      "alloy_desig_uns_no": "A96061",
      "class_condition_temper": "T6",
      "size_thickness_in": "0.025–0.500",
      "p_no": 23,
      "min_tensile_strength_ksi": 42,
      "min_yield_strength_ksi": 35,
      "applicability_and_max_temperature_limits_np_not_permitted_spt_supports_only_iii": "NP",
      "viii_2": 300,
      "external_pressure_chart_no": "NFA–12,13",
      "notes": "G8, W3",
      "values": {
        "100": 14.0,
        "150": 14.0,
        "200": 14.0,
        "250": 13.4,
        "300": 11.3,
        "350": null,
        "400": null,
        "450": null,
        "500": null,
        "550": null,
        "600": null,
        "650": null,
        "700": null,
        "750": null,
        "800": null
      }
    },
    {
      "block": 2,
      "line_no": 4,
      "nominal_composition": null,
      "product_form": "Bar, rod, shapes",
      "spec_no": "SB–221",
      "type_grade": null,
      "alloy_desig_uns_no": "A96061",
      "class_condition_temper": "T4",
      "size_thickness_in": null,
      "p_no": 23,
      "min_tensile_strength_ksi": 26,
      "min_yield_strength_ksi": 16,
      "applicability_and_max_temperature_limits_np_not_permitted_spt_supports_only_iii": "NP",
      "viii_2": 300,
      "external_pressure_chart_no": "NFA–13",
      "notes": "G2, G8, G9, W3",
      "values": {
        "100": 8.7,
        "150": 8.7,
        "200": 8.7,
        "250": 8.5,
        "300": 8.0,
        "350": null,
        "400": null,
        "450": null,
        "500": null,
        "550": null,
        "600": null,
        "650": null,
        "700": null,
        "750": null,
        "800": null
      }
    },
    {
      "block": 2,
      "line_no": 5,
      "nominal_composition": null,
      "product_form": "Bar, rod, shapes",
      "spec_no": "SB–221",
      "type_grade": null,
      "alloy_desig_uns_no": "A96061",
      "class_condition_temper": "T6",
      "size_thickness_in": null,
      "p_no": 23,
      "min_tensile_strength_ksi": 38,
      "min_yield_strength_ksi": 35,
      "applicability_and_max_temperature_limits_np_not_permitted_spt_supports_only_iii": "NP",
      "viii_2": 300,
      "external_pressure_chart_no": "NFA–12,13",
      "notes": "G2, G8, G9, W3",
      "values": {
        "100": 12.7,
        "150": 12.7,
        "200": 12.7,
        "250": 12.1,
        "300": 10.2,
        "350": null,
        "400": null,
        "450": null,
        "500": null,
        "550": null,
        "600": null,
        "650": null,
        "700": null,
        "750": null,
        "800": null
      }
    },
    {
      "block": 2,
      "line_no": 6,
      "nominal_composition": null,
      "product_form": "Smls. extr. tube/pipe",
      "spec_no": "SB–241",
      "type_grade": null,
      "alloy_desig_uns_no": "A96061",
      "class_condition_temper": "T4",
      "size_thickness_in": null,
      "p_no": 23,
      "min_tensile_strength_ksi": 26,
      "min_yield_strength_ksi": 16,
      "applicability_and_max_temperature_limits_np_not_permitted_spt_supports_only_iii": "NP",
      "viii_2": 300,
      "external_pressure_chart_no": "NFA–13",
      "notes": "G8, G9, W3",
      "values": {
        "100": 8.7,
        "150": 8.7,
        "200": 8.7,
        "250": 8.5,
        "300": 8.0,
        "350": null,
        "400": null,
        "450": null,
        "500": null,
        "550": null,
        "600": null,
        "650": null,
        "700": null,
        "750": null,
        "800": null
      }
    },
    {
      "block": 2,
      "line_no": 7,
      "nominal_composition": null,
      "product_form": "Smls. extr. tube/pipe",
      "spec_no": "SB–241",
      "type_grade": null,
      "alloy_desig_uns_no": "A96061",
      "class_condition_temper": "T6",
      "size_thickness_in": null,
      "p_no": 23,
      "min_tensile_strength_ksi": 38,
      "min_yield_strength_ksi": 35,
      "applicability_and_max_temperature_limits_np_not_permitted_spt_supports_only_iii": "NP",
      "viii_2": 300,
      "external_pressure_chart_no": "NFA–12,13",
      "notes": "G8, G9, W3",
      "values": {
        "100": 12.7,
        "150": 12.7,
        "200": 12.7,
        "250": 12.1,
        "300": 10.2,
        "350": null,
        "400": null,
        "450": null,
        "500": null,
        "550": null,
        "600": null,
        "650": null,
        "700": null,
        "750": null,
        "800": null
      }
    },
    {
      "block": 2,
      "line_no": 8,
      "nominal_composition": null,
      "product_form": "Smls. drawn pipe",
      "spec_no": "SB–241",
      "type_grade": null,
      "alloy_desig_uns_no": "A96061",
      "class_condition_temper": "T6",
      "size_thickness_in": "<1 NPS",
      "p_no": 23,
      "min_tensile_strength_ksi": 42,
      "min_yield_strength_ksi": 35,
      "applicability_and_max_temperature_limits_np_not_permitted_spt_supports_only_iii": "NP",
      "viii_2": 300,
      "external_pressure_chart_no": "NFA–12,13",
      "notes": "G8, W3",
      "values": {
        "100": 14.0,
        "150": 14.0,
        "200": 14.0,
        "250": 13.4,
        "300": 11.3,
        "350": null,
        "400": null,
        "450": null,
        "500": null,
        "550": null,
        "600": null,
        "650": null,
        "700": null,
        "750": null,
        "800": null
      }
    },
    {
      "block": 2,
      "line_no": 9,
      "nominal_composition": null,
      "product_form": "Smls. drawn pipe",
      "spec_no": "SB–241",
      "type_grade": null,
      "alloy_desig_uns_no": "A96061",
      "class_condition_temper": "T6",
      "size_thickness_in": "≥1 NPS",
      "p_no": 23,
      "min_tensile_strength_ksi": 38,
      "min_yield_strength_ksi": 35,
      "applicability_and_max_temperature_limits_np_not_permitted_spt_supports_only_iii": "NP",
      "viii_2": 300,
      "external_pressure_chart_no": "NFA–12,13",
      "notes": "G8, W3",
      "values": {
        "100": 12.7,
        "150": 12.7,
        "200": 12.7,
        "250": 12.1,
        "300": 10.2,
        "350": null,
        "400": null,
        "450": null,
        "500": null,
        "550": null,
        "600": null,
        "650": null,
        "700": null,
        "750": null,
        "800": null
      }
    },
    {
      "block": 2,
      "line_no": 10,
      "nominal_composition": null,
      "product_form": "Shapes",
      "spec_no": "SB–308",
      "type_grade": null,
      "alloy_desig_uns_no": "A96061",
      "class_condition_temper": "T6",
      "size_thickness_in": null,
      "p_no": 23,
      "min_tensile_strength_ksi": 38,
      "min_yield_strength_ksi": 35,
      "applicability_and_max_temperature_limits_np_not_permitted_spt_supports_only_iii": "NP",
      "viii_2": 300,
      "external_pressure_chart_no": "NFA–12,13",
      "notes": "G2, G8, W3",
      "values": {
        "100": 12.7,
        "150": 12.7,
        "200": 12.7,
        "250": 12.1,
        "300": 10.2,
        "350": null,
        "400": null,
        "450": null,
        "500": null,
        "550": null,
        "600": null,
        "650": null,
        "700": null,
        "750": null,
        "800": null
      }
    },
    {
      "block": 2,
      "line_no": 11,
      "nominal_composition": null,
      "product_form": "Die forgings",
      "spec_no": "SB–247",
      "type_grade": null,
      "alloy_desig_uns_no": "A96061",
      "class_condition_temper": "T6",
      "size_thickness_in": "≤4.000",
      "p_no": 23,
      "min_tensile_strength_ksi": 38,
      "min_yield_strength_ksi": 35,
      "applicability_and_max_temperature_limits_np_not_permitted_spt_supports_only_iii": "NP",
      "viii_2": 300,
      "external_pressure_chart_no": "NFA–12,13",
      "notes": "G8, W3",
      "values": {
        "100": 12.7,
        "150": 12.7,
        "200": 12.7,
        "250": 12.1,
        "300": 10.2,
        "350": null,
        "400": null,
        "450": null,
        "500": null,
        "550": null,
        "600": null,
        "650": null,
        "700": null,
        "750": null,
        "800": null
      }
    },
    {
      "block": 2,
      "line_no": 12,
      "nominal_composition": null,
      "product_form": "Hand forgings",
      "spec_no": "SB–247",
      "type_grade": null,
      "alloy_desig_uns_no": "A96061",
      "class_condition_temper": "T6",
      "size_thickness_in": "≤4.000",
      "p_no": 23,
      "min_tensile_strength_ksi": 37,
      "min_yield_strength_ksi": 33,
      "applicability_and_max_temperature_limits_np_not_permitted_spt_supports_only_iii": "NP",
      "viii_2": 300,
      "external_pressure_chart_no": "NFA–12,13",
      "notes": "G8, W3",
      "values": {
        "100": 12.3,
        "150": 12.3,
        "200": 12.3,
        "250": 11.8,
        "300": 10.1,
        "350": null,
        "400": null,
        "450": null,
        "500": null,
        "550": null,
        "600": null,
        "650": null,
        "700": null,
        "750": null,
        "800": null
      }
    },
    {
      "block": 2,
      "line_no": 13,
      "nominal_composition": null,
      "product_form": "Hand forgings",
      "spec_no": "SB–247",
      "type_grade": null,
      "alloy_desig_uns_no": "A96061",
      "class_condition_temper": "T6",
      "size_thickness_in": "4.001–8.000",
      "p_no": 23,
      "min_tensile_strength_ksi": 35,
      "min_yield_strength_ksi": 32,
      "applicability_and_max_temperature_limits_np_not_permitted_spt_supports_only_iii": "NP",
      "viii_2": 300,
      "external_pressure_chart_no": "NFA–12,13",
      "notes": "G8, W3",
      "values": {
        "100": 11.7,
        "150": 11.7,
        "200": 11.7,
        "250": 11.1,
        "300": 9.6,
        "350": null,
        "400": null,
        "450": null,
        "500": null,
        "550": null,
        "600": null,
        "650": null,
        "700": null,
        "750": null,
        "800": null
      }
    },
    {
      "block": 2,
      "line_no": 14,
      "nominal_composition": null,
      "product_form": "Die & hand forgings",
      "spec_no": "SB–247",
      "type_grade": null,
      "alloy_desig_uns_no": "A96061",
      "class_condition_temper": "T6 wld.",
      "size_thickness_in": "≤8.000",
      "p_no": 23,
      "min_tensile_strength_ksi": 24,
      "min_yield_strength_ksi": null,
      "applicability_and_max_temperature_limits_np_not_permitted_spt_supports_only_iii": "NP",
      "viii_2": 300,
      "external_pressure_chart_no": "NFA–12,13",
      "notes": "G8",
      "values": {
        "100": 8.0,
        "150": 8.0,
        "200": 8.0,
        "250": 7.9,
        "300": 7.3,
        "350": null,
        "400": null,
        "450": null,
        "500": null,
        "550": null,
        "600": null,
        "650": null,
        "700": null,
        "750": null,
        "800": null
      }
    },
    {
      "block": 2,
      "line_no": 15,
      "nominal_composition": null,
      "product_form": "Drawn smls. tube",
      "spec_no": "SB–210",
      "type_grade": null,
      "alloy_desig_uns_no": "A96063",
      "class_condition_temper": "T6",
      "size_thickness_in": "0.025–0.500",
      "p_no": 23,
      "min_tensile_strength_ksi": 33,
      "min_yield_strength_ksi": 28,
      "applicability_and_max_temperature_limits_np_not_permitted_spt_supports_only_iii": "NP",
      "viii_2": 300,
      "external_pressure_chart_no": "NFA–1",
      "notes": "G8, W3",
      "values": {
        "100": 11.0,
        "150": 11.0,
        "200": 11.0,
        "250": 8.7,
        "300": 6.4,
        "350": null,
        "400": null,
        "450": null,
        "500": null,
        "550": null,
        "600": null,
        "650": null,
        "700": null,
        "750": null,
        "800": null
      }
    },
    {
      "block": 2,
      "line_no": 16,
      "nominal_composition": null,
      "product_form": "Bar, rod, shapes",
      "spec_no": "SB–221",
      "type_grade": null,
      "alloy_desig_uns_no": "A96063",
      "class_condition_temper": "T5",
      "size_thickness_in": "≤0.500",
      "p_no": 23,
      "min_tensile_strength_ksi": 22,
      "min_yield_strength_ksi": 16,
      "applicability_and_max_temperature_limits_np_not_permitted_spt_supports_only_iii": "NP",
      "viii_2": 300,
      "external_pressure_chart_no": "NFA–1",
      "notes": "E2, G2, G8, W3",
      "values": {
        "100": 7.3,
        "150": 7.3,
        "200": 7.3,
        "250": 5.1,
        "300": 4.6,
        "350": null,
        "400": null,
        "450": null,
        "500": null,
        "550": null,
        "600": null,
        "650": null,
        "700": null,
        "750": null,
        "800": null
      }
    },
    {
      "block": 2,
      "line_no": 17,
      "nominal_composition": null,
      "product_form": "Bar, rod, shapes",
      "spec_no": "SB–221",
      "type_grade": null,
      "alloy_desig_uns_no": "A96063",
      "class_condition_temper": "T5",
      "size_thickness_in": "0.501–1.000",
      "p_no": 23,
      "min_tensile_strength_ksi": 21,
      "min_yield_strength_ksi": 15,
      "applicability_and_max_temperature_limits_np_not_permitted_spt_supports_only_iii": "NP",
      "viii_2": 300,
      "external_pressure_chart_no": "NFA–1",
      "notes": "E2, G2, G8, W3",
      "values": {
        "100": 7.0,
        "150": 7.0,
        "200": 7.0,
        "250": 4.9,
        "300": 4.4,
        "350": null,
        "400": null,
        "450": null,
        "500": null,
        "550": null,
        "600": null,
        "650": null,
        "700": null,
        "750": null,
        "800": null
      }
    },
    {
      "block": 2,
      "line_no": 18,
      "nominal_composition": null,
      "product_form": "Bar, rod, shapes",
      "spec_no": "SB–221",
      "type_grade": null,
      "alloy_desig_uns_no": "A96063",
      "class_condition_temper": "T6",
      "size_thickness_in": "≤1.000",
      "p_no": 23,
      "min_tensile_strength_ksi": 30,
      "min_yield_strength_ksi": 25,
      "applicability_and_max_temperature_limits_np_not_permitted_spt_supports_only_iii": "NP",
      "viii_2": 300,
      "external_pressure_chart_no": "NFA–1",
      "notes": "G2, G8, W3",
      "values": {
        "100": 10.0,
        "150": 10.0,
        "200": 10.0,
        "250": 7.9,
        "300": 5.8,
        "350": null,
        "400": null,
        "450": null,
        "500": null,
        "550": null,
        "600": null,
        "650": null,
        "700": null,
        "750": null,
        "800": null
      }
    },
    {
      "block": 2,
      "line_no": 19,
      "nominal_composition": null,
      "product_form": "Smls. extr. tube",
      "spec_no": "SB–241",
      "type_grade": null,
      "alloy_desig_uns_no": "A96063",
      "class_condition_temper": "T5",
      "size_thickness_in": "≤0.500",
      "p_no": 23,
      "min_tensile_strength_ksi": 22,
      "min_yield_strength_ksi": 16,
      "applicability_and_max_temperature_limits_np_not_permitted_spt_supports_only_iii": "NP",
      "viii_2": 300,
      "external_pressure_chart_no": "NFA–1",
      "notes": "E2, G8, W3",
      "values": {
        "100": 7.3,
        "150": 7.3,
        "200": 7.3,
        "250": 5.1,
        "300": 4.6,
        "350": null,
        "400": null,
        "450": null,
        "500": null,
        "550": null,
        "600": null,
        "650": null,
        "700": null,
        "750": null,
        "800": null
      }
    },
    {
      "block": 2,
      "line_no": 20,
      "nominal_composition": null,
      "product_form": "Smls. extr. tube",
      "spec_no": "SB–241",
      "type_grade": null,
      "alloy_desig_uns_no": "A96063",
      "class_condition_temper": "T5",
      "size_thickness_in": "0.501–1.000",
      "p_no": 23,
      "min_tensile_strength_ksi": 21,
      "min_yield_strength_ksi": 15,
      "applicability_and_max_temperature_limits_np_not_permitted_spt_supports_only_iii": "NP",
      "viii_2": 300,
      "external_pressure_chart_no": "NFA–1",
      "notes": "E2, G8, W3",
      "values": {
        "100": 7.0,
        "150": 7.0,
        "200": 7.0,
        "250": 4.9,
        "300": 4.4,
        "350": null,
        "400": null,
        "450": null,
        "500": null,
        "550": null,
        "600": null,
        "650": null,
        "700": null,
        "750": null,
        "800": null
      }
    },
    {
      "block": 2,
      "line_no": 21,
      "nominal_composition": null,
      "product_form": "Smls. extr. tube",
      "spec_no": "SB–241",
      "type_grade": null,
      "alloy_desig_uns_no": "A96063",
      "class_condition_temper": "T6",
      "size_thickness_in": "≤1.000",
      "p_no": 23,
      "min_tensile_strength_ksi": 30,
      "min_yield_strength_ksi": 25,
      "applicability_and_max_temperature_limits_np_not_permitted_spt_supports_only_iii": "NP",
      "viii_2": 300,
      "external_pressure_chart_no": "NFA–1",
      "notes": "G8, W3",
      "values": {
        "100": 10.0,
        "150": 10.0,
        "200": 10.0,
        "250": 7.9,
        "300": 5.8,
        "350": null,
        "400": null,
        "450": null,
        "500": null,
        "550": null,
        "600": null,
        "650": null,
        "700": null,
        "750": null,
        "800": null
      }
    },
    {
      "block": 2,
      "line_no": 22,
      "nominal_composition": null,
      "product_form": "Bar, rod",
      "spec_no": "SB–187",
      "type_grade": null,
      "alloy_desig_uns_no": "C10200",
      "class_condition_temper": "O60",
      "size_thickness_in": "All",
      "p_no": 31,
      "min_tensile_strength_ksi": 28,
      "min_yield_strength_ksi": 8,
      "applicability_and_max_temperature_limits_np_not_permitted_spt_supports_only_iii": "NP",
      "viii_2": 300,
      "external_pressure_chart_no": "NFC–1",
      "notes": "G4",
      "values": {
        "100": 5.3,
        "150": 4.7,
        "200": 4.7,
        "250": 4.7,
        "300": 4.7,
        "350": null,
        "400": null,
        "450": null,
        "500": null,
        "550": null,
        "600": null,
        "650": null,
        "700": null,
        "750": null,
        "800": null
      }
    },
    {
      "block": 2,
      "line_no": 23,
      "nominal_composition": null,
      "product_form": "Bar, rod",
      "spec_no": "SB–187",
      "type_grade": null,
      "alloy_desig_uns_no": "C10200",
      "class_condition_temper": "O60",
      "size_thickness_in": "All",
      "p_no": 31,
      "min_tensile_strength_ksi": 28,
      "min_yield_strength_ksi": 8,
      "applicability_and_max_temperature_limits_np_not_permitted_spt_supports_only_iii": "NP",
      "viii_2": 300,
      "external_pressure_chart_no": "NFC–1",
      "notes": "G1, G4",
      "values": {
        "100": 5.3,
        "150": 5.3,
        "200": 5.3,
        "250": 5.3,
        "300": 5.3,
        "350": null,
        "400": null,
        "450": null,
        "500": null,
        "550": null,
        "600": null,
        "650": null,
        "700": null,
        "750": null,
        "800": null
      }
    },
    {
      "block": 2,
      "line_no": 24,
      "nominal_composition": null,
      "product_form": "Bar, rod",
      "spec_no": "SB–187",
      "type_grade": null,
      "alloy_desig_uns_no": "C11000",
      "class_condition_temper": "O60",
      "size_thickness_in": "All",
      "p_no": 31,
      "min_tensile_strength_ksi": 28,
      "min_yield_strength_ksi": 8,
      "applicability_and_max_temperature_limits_np_not_permitted_spt_supports_only_iii": "NP",
      "viii_2": 300,
      "external_pressure_chart_no": "NFC–1",
      "notes": "G4",
      "values": {
        "100": 5.3,
        "150": 4.7,
        "200": 4.7,
        "250": 4.7,
        "300": 4.7,
        "350": null,
        "400": null,
        "450": null,
        "500": null,
        "550": null,
        "600": null,
        "650": null,
        "700": null,
        "750": null,
        "800": null
      }
    },
    {
      "block": 2,
      "line_no": 25,
      "nominal_composition": null,
      "product_form": "Bar, rod",
      "spec_no": "SB–187",
      "type_grade": null,
      "alloy_desig_uns_no": "C11000",
      "class_condition_temper": "O60",
      "size_thickness_in": "All",
      "p_no": 31,
      "min_tensile_strength_ksi": 28,
      "min_yield_strength_ksi": 8,
      "applicability_and_max_temperature_limits_np_not_permitted_spt_supports_only_iii": "NP",
      "viii_2": 300,
      "external_pressure_chart_no": "NFC–1",
      "notes": "G1, G4",
      "values": {
        "100": 5.3,
        "150": 5.3,
        "200": 5.3,
        "250": 5.3,
        "300": 5.3,
        "350": null,
        "400": null,
        "450": null,
        "500": null,
        "550": null,
        "600": null,
        "650": null,
        "700": null,
        "750": null,
        "800": null
      }
    },
    {
      "block": 2,
      "line_no": 26,
      "nominal_composition": null,
      "product_form": "Smls. tube",
      "spec_no": "SB–111",
      "type_grade": null,
      "alloy_desig_uns_no": "C28000",
      "class_condition_temper": "O61",
      "size_thickness_in": null,
      "p_no": 32,
      "min_tensile_strength_ksi": 50,
      "min_yield_strength_ksi": 20,
      "applicability_and_max_temperature_limits_np_not_permitted_spt_supports_only_iii": "NP",
      "viii_2": 500,
      "external_pressure_chart_no": "NFC–3",
      "notes": "E5, G4, G6",
      "values": {
        "100": 13.3,
        "150": 13.3,
        "200": 13.3,
        "250": 13.3,
        "300": 13.3,
        "350": 10.8,
        "400": 5.3,
        "450": 2.0,
        "500": 1.0,
        "550": null,
        "600": null,
        "650": null,
        "700": null,
        "750": null,
        "800": null
      }
    },
    {
      "block": 2,
      "line_no": 27,
      "nominal_composition": null,
      "product_form": "Smls. tube",
      "spec_no": "SB–111",
      "type_grade": null,
      "alloy_desig_uns_no": "C44300",
      "class_condition_temper": "O61",
      "size_thickness_in": null,
      "p_no": 32,
      "min_tensile_strength_ksi": 45,
      "min_yield_strength_ksi": 15,
      "applicability_and_max_temperature_limits_np_not_permitted_spt_supports_only_iii": "NP",
      "viii_2": 500,
      "external_pressure_chart_no": "NFC–2",
      "notes": "E3, G4, G6",
      "values": {
        "100": 10.0,
        "150": 10.0,
        "200": 10.0,
        "250": 10.0,
        "300": 10.0,
        "350": 10.0,
        "400": 3.5,
        "450": 2.0,
        "500": 1.0,
        "550": null,
        "600": null,
        "650": null,
        "700": null,
        "750": null,
        "800": null
      }
    },
    {
      "block": 2,
      "line_no": 28,
      "nominal_composition": null,
      "product_form": "Smls. tube",
      "spec_no": "SB–111",
      "type_grade": null,
      "alloy_desig_uns_no": "C44400",
      "class_condition_temper": "O61",
      "size_thickness_in": null,
      "p_no": 32,
      "min_tensile_strength_ksi": 45,
      "min_yield_strength_ksi": 15,
      "applicability_and_max_temperature_limits_np_not_permitted_spt_supports_only_iii": "NP",
      "viii_2": 500,
      "external_pressure_chart_no": "NFC–2",
      "notes": "E3, G4, G6",
      "values": {
        "100": 10.0,
        "150": 10.0,
        "200": 10.0,
        "250": 10.0,
        "300": 10.0,
        "350": 10.0,
        "400": 3.5,
        "450": 2.0,
        "500": 1.0,
        "550": null,
        "600": null,
        "650": null,
        "700": null,
        "750": null,
        "800": null
      }
    },
    {
      "block": 2,
      "line_no": 29,
      "nominal_composition": null,
      "product_form": "Smls. tube",
      "spec_no": "SB–111",
      "type_grade": null,
      "alloy_desig_uns_no": "C44500",
      "class_condition_temper": "O61",
      "size_thickness_in": null,
      "p_no": 32,
      "min_tensile_strength_ksi": 45,
      "min_yield_strength_ksi": 15,
      "applicability_and_max_temperature_limits_np_not_permitted_spt_supports_only_iii": "NP",
      "viii_2": 500,
      "external_pressure_chart_no": "NFC–2",
      "notes": "E3, G4, G6",
      "values": {
        "100": 10.0,
        "150": 10.0,
        "200": 10.0,
        "250": 10.0,
        "300": 10.0,
        "350": 10.0,
        "400": 3.5,
        "450": 2.0,
        "500": 1.0,
        "550": null,
        "600": null,
        "650": null,
        "700": null,
        "750": null,
        "800": null
      }
    },
    {
      "block": 2,
      "line_no": 30,
      "nominal_composition": null,
      "product_form": "Plate",
      "spec_no": "SB–171",
      "type_grade": null,
      "alloy_desig_uns_no": "C46400",
      "class_condition_temper": "M10, M20, O20, O25",
      "size_thickness_in": "3 < t ≤5",
      "p_no": 32,
      "min_tensile_strength_ksi": 50,
      "min_yield_strength_ksi": 18,
      "applicability_and_max_temperature_limits_np_not_permitted_spt_supports_only_iii": "NP",
      "viii_2": 100,
      "external_pressure_chart_no": "NFC–2",
      "notes": "G4",
      "values": {
        "100": 12.0,
        "150": null,
        "200": null,
        "250": null,
        "300": null,
        "350": null,
        "400": null,
        "450": null,
        "500": null,
        "550": null,
        "600": null,
        "650": null,
        "700": null,
        "750": null,
        "800": null
      }
    },
    {
      "block": 2,
      "line_no": 31,
      "nominal_composition": null,
      "product_form": "Plate, sheet",
      "spec_no": "SB–171",
      "type_grade": null,
      "alloy_desig_uns_no": "C46400",
      "class_condition_temper": "M10, M20, O20, O25",
      "size_thickness_in": "≤3",
      "p_no": 32,
      "min_tensile_strength_ksi": 50,
      "min_yield_strength_ksi": 20,
      "applicability_and_max_temperature_limits_np_not_permitted_spt_supports_only_iii": "NP",
      "viii_2": 100,
      "external_pressure_chart_no": "NFC–2",
      "notes": "G4",
      "values": {
        "100": 13.3,
        "150": null,
        "200": null,
        "250": null,
        "300": null,
        "350": null,
        "400": null,
        "450": null,
        "500": null,
        "550": null,
        "600": null,
        "650": null,
        "700": null,
        "750": null,
        "800": null
      }
    },
    {
      "block": 2,
      "line_no": 32,
      "nominal_composition": null,
      "product_form": "Smls. tube",
      "spec_no": "SB–111",
      "type_grade": null,
      "alloy_desig_uns_no": "C60800",
      "class_condition_temper": "O61",
      "size_thickness_in": null,
      "p_no": 35,
      "min_tensile_strength_ksi": 50,
      "min_yield_strength_ksi": 19,
      "applicability_and_max_temperature_limits_np_not_permitted_spt_supports_only_iii": "NP",
      "viii_2": 100,
      "external_pressure_chart_no": "NFC–2",
      "notes": "G4, G6",
      "values": {
        "100": 12.7,
        "150": null,
        "200": null,
        "250": null,
        "300": null,
        "350": null,
        "400": null,
        "450": null,
        "500": null,
        "550": null,
        "600": null,
        "650": null,
        "700": null,
        "750": null,
        "800": null
      }
    },
    {
      "block": 2,
      "line_no": 33,
      "nominal_composition": null,
      "product_form": "Plate, sheet, bar",
      "spec_no": "SB–169",
      "type_grade": null,
      "alloy_desig_uns_no": "C61400",
      "class_condition_temper": "O25, O60, M20",
      "size_thickness_in": "2 < t ≤5",
      "p_no": 35,
      "min_tensile_strength_ksi": 65,
      "min_yield_strength_ksi": 28,
      "applicability_and_max_temperature_limits_np_not_permitted_spt_supports_only_iii": "NP",
      "viii_2": 500,
      "external_pressure_chart_no": "NFC–8",
      "notes": "G4",
      "values": {
        "100": 18.7,
        "150": 18.6,
        "200": 18.5,
        "250": 18.3,
        "300": 18.3,
        "350": 18.1,
        "400": 17.9,
        "450": 17.7,
        "500": 17.5,
        "550": null,
        "600": null,
        "650": null,
        "700": null,
        "750": null,
        "800": null
      }
    },
    {
      "block": 2,
      "line_no": 34,
      "nominal_composition": null,
      "product_form": "Plate, sheet, bar",
      "spec_no": "SB–169",
      "type_grade": null,
      "alloy_desig_uns_no": "C61400",
      "class_condition_temper": "O25, O60, M20",
      "size_thickness_in": "2 < t ≤5",
      "p_no": 35,
      "min_tensile_strength_ksi": 65,
      "min_yield_strength_ksi": 28,
      "applicability_and_max_temperature_limits_np_not_permitted_spt_supports_only_iii": "NP",
      "viii_2": 500,
      "external_pressure_chart_no": "NFC–8",
      "notes": "G1, G4",
      "values": {
        "100": 18.7,
        "150": 18.7,
        "200": 18.7,
        "250": 18.7,
        "300": 18.7,
        "350": 18.7,
        "400": 18.7,
        "450": 18.7,
        "500": 18.7,
        "550": null,
        "600": null,
        "650": null,
        "700": null,
        "750": null,
        "800": null
      }
    },
    {
      "block": 2,
      "line_no": 35,
      "nominal_composition": null,
      "product_form": "Plate, sheet, bar",
      "spec_no": "SB–169",
      "type_grade": null,
      "alloy_desig_uns_no": "C61400",
      "class_condition_temper": "O25, O60, M20",
      "size_thickness_in": "1/2 < t ≤2",
      "p_no": 35,
      "min_tensile_strength_ksi": 70,
      "min_yield_strength_ksi": 30,
      "applicability_and_max_temperature_limits_np_not_permitted_spt_supports_only_iii": "NP",
      "viii_2": 500,
      "external_pressure_chart_no": "NFC–8",
      "notes": "G4",
      "values": {
        "100": 20.0,
        "150": 19.9,
        "200": 19.8,
        "250": 19.7,
        "300": 19.5,
        "350": 19.4,
        "400": 19.2,
        "450": 19.0,
        "500": 18.8,
        "550": null,
        "600": null,
        "650": null,
        "700": null,
        "750": null,
        "800": null
      }
    },
    {
      "block": 2,
      "line_no": 36,
      "nominal_composition": null,
      "product_form": "Plate, sheet, bar",
      "spec_no": "SB–169",
      "type_grade": null,
      "alloy_desig_uns_no": "C61400",
      "class_condition_temper": "O25, O60, M20",
      "size_thickness_in": "1/2 < t ≤2",
      "p_no": 35,
      "min_tensile_strength_ksi": 70,
      "min_yield_strength_ksi": 30,
      "applicability_and_max_temperature_limits_np_not_permitted_spt_supports_only_iii": "NP",
      "viii_2": 500,
      "external_pressure_chart_no": "NFC–8",
      "notes": "G1, G4",
      "values": {
        "100": 20.0,
        "150": 20.0,
        "200": 20.0,
        "250": 20.0,
        "300": 20.0,
        "350": 20.0,
        "400": 20.0,
        "450": 20.0,
        "500": 20.0,
        "550": null,
        "600": null,
        "650": null,
        "700": null,
        "750": null,
        "800": null
      }
    },
    {
      "block": 2,
      "line_no": 37,
      "nominal_composition": null,
      "product_form": "Plate, sheet, bar",
      "spec_no": "SB–169",
      "type_grade": null,
      "alloy_desig_uns_no": "C61400",
      "class_condition_temper": "O25, O60, M20",
      "size_thickness_in": "t ≤1/2",
      "p_no": 35,
      "min_tensile_strength_ksi": 72,
      "min_yield_strength_ksi": 32,
      "applicability_and_max_temperature_limits_np_not_permitted_spt_supports_only_iii": "NP",
      "viii_2": 500,
      "external_pressure_chart_no": "NFC–8",
      "notes": "G4",
      "values": {
        "100": 21.3,
        "150": 21.3,
        "200": 21.1,
        "250": 20.9,
        "300": 20.9,
        "350": 20.7,
        "400": 20.5,
        "450": 20.3,
        "500": 20.1,
        "550": null,
        "600": null,
        "650": null,
        "700": null,
        "750": null,
        "800": null
      }
    },
    {
      "block": 2,
      "line_no": 38,
      "nominal_composition": null,
      "product_form": "Plate, sheet, bar",
      "spec_no": "SB–169",
      "type_grade": null,
      "alloy_desig_uns_no": "C61400",
      "class_condition_temper": "O25, O60, M20",
      "size_thickness_in": "t ≤1/2",
      "p_no": 35,
      "min_tensile_strength_ksi": 72,
      "min_yield_strength_ksi": 32,
      "applicability_and_max_temperature_limits_np_not_permitted_spt_supports_only_iii": "NP",
      "viii_2": 500,
      "external_pressure_chart_no": "NFC–8",
      "notes": "G1, G4",
      "values": {
        "100": 21.3,
        "150": 21.3,
        "200": 21.3,
        "250": 21.3,
        "300": 21.3,
        "350": 21.3,
        "400": 21.3,
        "450": 21.3,
        "500": 21.3,
        "550": null,
        "600": null,
        "650": null,
        "700": null,
        "750": null,
        "800": null
      }
    },
    {
      "block": 2,
      "line_no": 39,
      "nominal_composition": null,
      "product_form": "Bar, rod",
      "spec_no": "SB–98",
      "type_grade": null,
      "alloy_desig_uns_no": "C65100",
      "class_condition_temper": "O60",
      "size_thickness_in": "All",
      "p_no": 33,
      "min_tensile_strength_ksi": 40,
      "min_yield_strength_ksi": 12,
      "applicability_and_max_temperature_limits_np_not_permitted_spt_supports_only_iii": "NP",
      "viii_2": 350,
      "external_pressure_chart_no": "NFC–1",
      "notes": "G4, G10",
      "values": {
        "100": 8.0,
        "150": 7.9,
        "200": 7.9,
        "250": 7.8,
        "300": 7.8,
        "350": 7.7,
        "400": null,
        "450": null,
        "500": null,
        "550": null,
        "600": null,
        "650": null,
        "700": null,
        "750": null,
        "800": null
      }
    },
    {
      "block": 2,
      "line_no": 40,
      "nominal_composition": null,
      "product_form": "Bar, rod",
      "spec_no": "SB–98",
      "type_grade": null,
      "alloy_desig_uns_no": "C65100",
      "class_condition_temper": "O60",
      "size_thickness_in": "All",
      "p_no": 33,
      "min_tensile_strength_ksi": 40,
      "min_yield_strength_ksi": 12,
      "applicability_and_max_temperature_limits_np_not_permitted_spt_supports_only_iii": "NP",
      "viii_2": 350,
      "external_pressure_chart_no": "NFC–1",
      "notes": "G1, G4, G10",
      "values": {
        "100": 8.0,
        "150": 8.0,
        "200": 8.0,
        "250": 8.0,
        "300": 8.0,
        "350": 8.0,
        "400": null,
        "450": null,
        "500": null,
        "550": null,
        "600": null,
        "650": null,
        "700": null,
        "750": null,
        "800": null
      }
    },
    {
      "block": 2,
      "line_no": 41,
      "nominal_composition": null,
      "product_form": "Bar, rod",
      "spec_no": "SB–98",
      "type_grade": null,
      "alloy_desig_uns_no": "C65100",
      "class_condition_temper": "H02",
      "size_thickness_in": "≤2",
      "p_no": 33,
      "min_tensile_strength_ksi": 55,
      "min_yield_strength_ksi": 20,
      "applicability_and_max_temperature_limits_np_not_permitted_spt_supports_only_iii": "NP",
      "viii_2": 350,
