Repository: danivelas0/asme-pcc

File: resources/bpvc_ii_d_customary_2025/table_4.json (part 2 of 2)
    "Applicability and Max. Temperature Limits (NP = Not Permitted) VIII-2",
    "Notes"
  ],
  "columns_values": [
      "size_thickness_in": ">3",
      "min_tensile_strength_ksi": 95,
      "min_yield_strength_ksi": 50,
      "iii": 800,
      "applicability_and_max_temperature_limits_np_not_permitted_viii_2": 800,
      "notes": null,
      "values": {
        "100": 16.7,
        "200": 15.3,
        "300": 14.2,
        "400": 13.3,
        "500": 12.7,
        "600": 12.0,
        "650": null,
        "700": 11.5,
        "750": null,
        "800": 11.1
      }
    },
    {
      "block": 2,
      "line_no": 12,
      "nominal_composition": "19Cr–9Ni–Mo–W",
      "spec_no": "SA–453",
      "type_grade": 651,
      "alloy_desig_uns_no": "S63198",
      "class_condition_temper": "B",
      "size_thickness_in": "≤3",
      "min_tensile_strength_ksi": 95,
      "min_yield_strength_ksi": 60,
      "iii": 800,
      "applicability_and_max_temperature_limits_np_not_permitted_viii_2": 800,
      "notes": null,
      "values": {
        "100": 20.0,
        "200": 18.3,
        "300": 17.0,
        "400": 16.0,
        "500": 15.1,
        "600": 14.5,
        "650": null,
        "700": 13.8,
        "750": null,
        "800": 13.2
      }
    },
    {
      "block": 2,
      "line_no": 13,
      "nominal_composition": "19Cr–9Ni–Mo–W",
      "spec_no": "SA–453",
      "type_grade": 651,
      "alloy_desig_uns_no": "S63198",
      "class_condition_temper": "A",
      "size_thickness_in": ">3",
      "min_tensile_strength_ksi": 100,
      "min_yield_strength_ksi": 60,
      "iii": 800,
      "applicability_and_max_temperature_limits_np_not_permitted_viii_2": 800,
      "notes": null,
      "values": {
        "100": 20.0,
        "200": 18.3,
        "300": 17.0,
        "400": 16.0,
        "500": 15.1,
        "600": 14.5,
        "650": null,
        "700": 13.8,
        "750": null,
        "800": 13.2
      }
    },
    {
      "block": 2,
      "line_no": 14,
      "nominal_composition": "19Cr–9Ni–Mo–W",
      "spec_no": "SA–453",
      "type_grade": 651,
      "alloy_desig_uns_no": "S63198",
      "class_condition_temper": "A",
      "size_thickness_in": "≤3",
      "min_tensile_strength_ksi": 100,
      "min_yield_strength_ksi": 70,
      "iii": 800,
      "applicability_and_max_temperature_limits_np_not_permitted_viii_2": 800,
      "notes": null,
      "values": {
        "100": 23.3,
        "200": 21.4,
        "300": 19.8,
        "400": 18.7,
        "500": 17.7,
        "600": 16.9,
        "650": null,
        "700": 16.1,
        "750": null,
        "800": 15.4
      }
    },
    {
      "block": 2,
      "line_no": 15,
      "nominal_composition": "22Cr–13Ni–5Mn",
      "spec_no": "SA–193",
      "type_grade": "B8R",
      "alloy_desig_uns_no": "S20910",
      "class_condition_temper": "1C/Sol. treat.",
      "size_thickness_in": null,
      "min_tensile_strength_ksi": 100,
      "min_yield_strength_ksi": 55,
      "iii": 800,
      "applicability_and_max_temperature_limits_np_not_permitted_viii_2": 800,
      "notes": null,
      "values": {
        "100": 18.3,
        "200": 15.7,
        "300": 14.5,
        "400": 13.6,
        "500": 12.9,
        "600": 12.4,
        "650": 12.3,
        "700": 12.1,
        "750": 11.9,
        "800": 11.8
      }
    },
    {
      "block": 2,
      "line_no": 16,
      "nominal_composition": "22Cr–13Ni–5Mn",
      "spec_no": "SA–193",
      "type_grade": "B8RA",
      "alloy_desig_uns_no": "S20910",
      "class_condition_temper": "Sol. treat.",
      "size_thickness_in": null,
      "min_tensile_strength_ksi": 100,
      "min_yield_strength_ksi": 55,
      "iii": 800,
      "applicability_and_max_temperature_limits_np_not_permitted_viii_2": 800,
      "notes": null,
      "values": {
        "100": 18.3,
        "200": 15.7,
        "300": 14.5,
        "400": 13.6,
        "500": 12.9,
        "600": 12.4,
        "650": 12.3,
        "700": 12.1,
        "750": 11.9,
        "800": 11.8
      }
    },
    {
      "block": 3,
      "line_no": 1,
      "nominal_composition": "67Ni–30Cu",
      "spec_no": "SB–164",
      "type_grade": null,
      "alloy_desig_uns_no": "N04400",
      "class_condition_temper": "HW or CW ann.",
      "size_thickness_in": "All",
      "min_tensile_strength_ksi": 70,
      "min_yield_strength_ksi": 25,
      "iii": 800,
      "applicability_and_max_temperature_limits_np_not_permitted_viii_2": 800,
      "notes": null,
      "values": {
        "100": 16.7,
        "200": 14.6,
        "300": 13.6,
        "400": 13.2,
        "500": 13.1,
        "600": 13.1,
        "650": 13.1,
        "700": 13.1,
        "750": null,
        "800": 12.7
      }
    },
    {
      "block": 3,
      "line_no": 2,
      "nominal_composition": "67Ni–30Cu",
      "spec_no": "SB–164",
      "type_grade": null,
      "alloy_desig_uns_no": "N04400",
      "class_condition_temper": "Hot worked",
      "size_thickness_in": "12 < t ≤14",
      "min_tensile_strength_ksi": 75,
      "min_yield_strength_ksi": 40,
      "iii": 800,
      "applicability_and_max_temperature_limits_np_not_permitted_viii_2": 800,
      "notes": null,
      "values": {
        "100": 16.7,
        "200": 14.6,
        "300": 13.6,
        "400": 13.2,
        "500": 13.1,
        "600": 13.1,
        "650": 13.1,
        "700": 13.1,
        "750": null,
        "800": 12.7
      }
    },
    {
      "block": 3,
      "line_no": 3,
      "nominal_composition": "67Ni–30Cu",
      "spec_no": "SB–164",
      "type_grade": null,
      "alloy_desig_uns_no": "N04400",
      "class_condition_temper": "Hot worked",
      "size_thickness_in": "≤12",
      "min_tensile_strength_ksi": 80,
      "min_yield_strength_ksi": 40,
      "iii": 800,
      "applicability_and_max_temperature_limits_np_not_permitted_viii_2": 800,
      "notes": null,
      "values": {
        "100": 16.7,
        "200": 14.6,
        "300": 13.6,
        "400": 13.2,
        "500": 13.1,
        "600": 13.1,
        "650": 13.1,
        "700": 13.0,
        "750": null,
        "800": 12.7
      }
    },
    {
      "block": 3,
      "line_no": 4,
      "nominal_composition": "67Ni–30Cu",
      "spec_no": "SB–164",
      "type_grade": null,
      "alloy_desig_uns_no": "N04400",
      "class_condition_temper": "CD–str. rel.",
      "size_thickness_in": "≤1/2",
      "min_tensile_strength_ksi": 84,
      "min_yield_strength_ksi": 50,
      "iii": 500,
      "applicability_and_max_temperature_limits_np_not_permitted_viii_2": 500,
      "notes": null,
      "values": {
        "100": 16.7,
        "200": 15.8,
        "300": 15.3,
        "400": 15.0,
        "500": 14.9,
        "600": null,
        "650": null,
        "700": null,
        "750": null,
        "800": null
      }
    },
    {
      "block": 3,
      "line_no": 5,
      "nominal_composition": "67Ni–30Cu",
      "spec_no": "SB–164",
      "type_grade": null,
      "alloy_desig_uns_no": "N04400",
      "class_condition_temper": "CD–str. rel.",
      "size_thickness_in": "31/2 < t ≤4",
      "min_tensile_strength_ksi": 84,
      "min_yield_strength_ksi": 55,
      "iii": 500,
      "applicability_and_max_temperature_limits_np_not_permitted_viii_2": 500,
      "notes": null,
      "values": {
        "100": 18.3,
        "200": 17.4,
        "300": 16.8,
        "400": 16.5,
        "500": 16.4,
        "600": null,
        "650": null,
        "700": null,
        "750": null,
        "800": null
      }
    },
    {
      "block": 3,
      "line_no": 6,
      "nominal_composition": "67Ni–30Cu",
      "spec_no": "SB–164",
      "type_grade": null,
      "alloy_desig_uns_no": "N04400",
      "class_condition_temper": "As drawn",
      "size_thickness_in": "≤1/2",
      "min_tensile_strength_ksi": 85,
      "min_yield_strength_ksi": 55,
      "iii": 500,
      "applicability_and_max_temperature_limits_np_not_permitted_viii_2": 500,
      "notes": null,
      "values": {
        "100": 18.3,
        "200": 17.4,
        "300": 16.8,
        "400": 16.5,
        "500": 16.4,
        "600": null,
        "650": null,
        "700": null,
        "750": null,
        "800": null
      }
    },
    {
      "block": 3,
      "line_no": 7,
      "nominal_composition": "67Ni–30Cu",
      "spec_no": "SB–164",
      "type_grade": null,
      "alloy_desig_uns_no": "N04400",
      "class_condition_temper": "CD–str. rel.",
      "size_thickness_in": "1/2 < t ≤31/2",
      "min_tensile_strength_ksi": 87,
      "min_yield_strength_ksi": 60,
      "iii": 500,
      "applicability_and_max_temperature_limits_np_not_permitted_viii_2": 500,
      "notes": null,
      "values": {
        "100": 20.0,
        "200": 19.0,
        "300": 18.3,
        "400": 18.0,
        "500": 17.9,
        "600": null,
        "650": null,
        "700": null,
        "750": null,
        "800": null
      }
    },
    {
      "block": 3,
      "line_no": 8,
      "nominal_composition": "67Ni–30Cu",
      "spec_no": "SB–164",
      "type_grade": null,
      "alloy_desig_uns_no": "N04400",
      "class_condition_temper": "As drawn",
      "size_thickness_in": "≤1/2",
      "min_tensile_strength_ksi": 110,
      "min_yield_strength_ksi": 85,
      "iii": 500,
      "applicability_and_max_temperature_limits_np_not_permitted_viii_2": 500,
      "notes": null,
      "values": {
        "100": 28.3,
        "200": 26.9,
        "300": 25.9,
        "400": 25.6,
        "500": 25.4,
        "600": null,
        "650": null,
        "700": null,
        "750": null,
        "800": null
      }
    },
    {
      "block": 3,
      "line_no": 9,
      "nominal_composition": "67Ni–30Cu–S",
      "spec_no": "SB–164",
      "type_grade": null,
      "alloy_desig_uns_no": "N04405",
      "class_condition_temper": "Annealed",
      "size_thickness_in": null,
      "min_tensile_strength_ksi": 70,
      "min_yield_strength_ksi": 25,
      "iii": 800,
      "applicability_and_max_temperature_limits_np_not_permitted_viii_2": 800,
      "notes": null,
      "values": {
        "100": 16.6,
        "200": 14.6,
        "300": 13.6,
        "400": 13.2,
        "500": 13.1,
        "600": 13.1,
        "650": 13.1,
        "700": 13.1,
        "750": null,
        "800": 12.7
      }
    },
    {
      "block": 3,
      "line_no": 10,
      "nominal_composition": "67Ni–30Cu–S",
      "spec_no": "SB–164",
      "type_grade": null,
      "alloy_desig_uns_no": "N04405",
      "class_condition_temper": "Hot worked",
      "size_thickness_in": null,
      "min_tensile_strength_ksi": 75,
      "min_yield_strength_ksi": 35,
      "iii": 800,
      "applicability_and_max_temperature_limits_np_not_permitted_viii_2": 800,
      "notes": null,
      "values": {
        "100": 18.7,
        "200": 18.7,
        "300": 18.7,
        "400": 18.7,
        "500": 18.7,
        "600": 18.7,
        "650": 18.4,
        "700": 18.0,
        "750": null,
        "800": 14.5
      }
    },
    {
      "block": 3,
      "line_no": 11,
      "nominal_composition": "67Ni–30Cu–S",
      "spec_no": "SB–164",
      "type_grade": null,
      "alloy_desig_uns_no": "N04405",
      "class_condition_temper": "As drawn",
      "size_thickness_in": null,
      "min_tensile_strength_ksi": 85,
      "min_yield_strength_ksi": 50,
      "iii": 500,
      "applicability_and_max_temperature_limits_np_not_permitted_viii_2": 500,
      "notes": null,
      "values": {
        "100": 16.6,
        "200": 14.6,
        "300": 13.8,
        "400": 13.2,
        "500": 13.2,
        "600": null,
        "650": null,
        "700": null,
        "750": null,
        "800": null
      }
    },
    {
      "block": 3,
      "line_no": 12,
      "nominal_composition": "53Ni–19Cr–19Fe–Cb–Mo",
      "spec_no": "SB–637",
      "type_grade": null,
      "alloy_desig_uns_no": "N07718",
      "class_condition_temper": "Sol. & precip. harden",
      "size_thickness_in": "≤6",
      "min_tensile_strength_ksi": 185,
      "min_yield_strength_ksi": 150,
      "iii": 800,
      "applicability_and_max_temperature_limits_np_not_permitted_viii_2": 800,
      "notes": null,
      "values": {
        "100": 50.0,
        "200": 48.0,
        "300": 46.9,
        "400": 46.1,
        "500": 45.6,
        "600": 45.1,
        "650": null,
        "700": 44.8,
        "750": null,
        "800": 44.4
      }
    },
    {
      "block": 3,
      "line_no": 13,
      "nominal_composition": "70Ni–16Cr–7Fe–Ti–Al",
      "spec_no": "SB–637",
      "type_grade": 2,
      "alloy_desig_uns_no": "N07750",
      "class_condition_temper": null,
      "size_thickness_in": "<4",
      "min_tensile_strength_ksi": 170,
      "min_yield_strength_ksi": 115,
      "iii": 800,
      "applicability_and_max_temperature_limits_np_not_permitted_viii_2": 800,
      "notes": null,
      "values": {
        "100": 38.3,
        "200": 37.3,
        "300": 36.8,
        "400": 36.3,
        "500": 36.0,
        "600": 35.8,
        "650": 35.7,
        "700": 35.6,
        "750": 35.5,
        "800": 35.4
      }
    }
  ],
  "subpart": "Subpart 1 - Stress Tables"
}
