Repository: danivelas0/asme-pcc

File: resources/bpvc_ii_d_customary_2025/table_5a.json (part 2 of 20)
    "External Pressure Chart No.",
    "Notes"
  ],
  "columns_values": [
      "group_no": "1 1",
      "min_tensile_strength_ksi": 65,
      "min_yield_strength_ksi": 35,
      "maximum_use_temperature_f": 1000,
      "external_pressure_chart_no": "CS–2",
      "notes": "G13, T3",
      "values": {
        "100": 23.3,
        "150": 21.9,
        "200": 21.4,
        "250": 21.0,
        "300": 20.6,
        "350": 20.3,
        "400": 19.9,
        "450": 19.5,
        "500": 19.0,
        "550": 18.5,
        "600": 17.9,
        "650": 17.3,
        "700": 16.7,
        "750": 13.9,
        "800": 11.4,
        "850": 9.0,
        "900": 6.3,
        "950": 4.0,
        "1000": 2.5,
        "1050": null,
        "1100": null,
        "1150": null,
        "1200": null,
        "1250": null,
        "1300": null,
        "1350": null,
        "1400": null,
        "1450": null,
        "1500": null
      }
    },
    {
      "block": 1,
      "line_no": 35,
      "nominal_composition": "Carbon steel",
      "product_form": "Plate",
      "spec_no": "SA–516",
      "type_grade": 65,
      "alloy_desig_uns_no": "K02403 …",
      "class_condition_temper": null,
      "size_thickness_in_p_no": null,
      "group_no": "1 1",
      "min_tensile_strength_ksi": 65,
      "min_yield_strength_ksi": 35,
      "maximum_use_temperature_f": 1000,
      "external_pressure_chart_no": "CS–2",
      "notes": "G13, T3",
      "values": {
        "100": 23.3,
        "150": 21.9,
        "200": 21.4,
        "250": 21.0,
        "300": 20.6,
        "350": 20.3,
        "400": 19.9,
        "450": 19.5,
        "500": 19.0,
        "550": 18.5,
        "600": 17.9,
        "650": 17.3,
        "700": 16.7,
        "750": 13.9,
        "800": 11.4,
        "850": 9.0,
        "900": 6.3,
        "950": 4.0,
        "1000": 2.5,
        "1050": null,
        "1100": null,
        "1150": null,
        "1200": null,
        "1250": null,
        "1300": null,
        "1350": null,
        "1400": null,
        "1450": null,
        "1500": null
      }
    },
    {
      "block": 1,
      "line_no": 36,
      "nominal_composition": "Carbon steel",
      "product_form": "Plate",
      "spec_no": "SA–662",
      "type_grade": "B",
      "alloy_desig_uns_no": "K02203 …",
      "class_condition_temper": null,
      "size_thickness_in_p_no": null,
      "group_no": "1 1",
      "min_tensile_strength_ksi": 65,
      "min_yield_strength_ksi": 40,
      "maximum_use_temperature_f": 700,
      "external_pressure_chart_no": "CS–2",
      "notes": null,
      "values": {
        "100": 26.7,
        "150": 25.1,
        "200": 24.4,
        "250": 24.0,
        "300": 23.6,
        "350": 23.2,
        "400": 22.8,
        "450": 22.3,
        "500": 21.7,
        "550": 21.1,
        "600": 20.4,
        "650": 19.8,
        "700": 19.2,
        "750": null,
        "800": null,
        "850": null,
        "900": null,
        "950": null,
        "1000": null,
        "1050": null,
        "1100": null,
        "1150": null,
        "1200": null,
        "1250": null,
        "1300": null,
        "1350": null,
        "1400": null,
        "1450": null,
        "1500": null
      }
    },
    {
      "block": 1,
      "line_no": 37,
      "nominal_composition": "Carbon steel",
      "product_form": "Plate",
      "spec_no": "SA–537",
      "type_grade": null,
      "alloy_desig_uns_no": "K12437 1",
      "class_condition_temper": null,
      "size_thickness_in_p_no": "21/2 < t ≤4",
      "group_no": "1 2",
      "min_tensile_strength_ksi": 65,
      "min_yield_strength_ksi": 45,
      "maximum_use_temperature_f": 700,
      "external_pressure_chart_no": "CS–2",
      "notes": "T2",
      "values": {
        "100": 27.1,
        "150": 27.1,
        "200": 27.1,
        "250": 27.0,
        "300": 26.5,
        "350": 26.1,
        "400": 25.6,
        "450": 25.0,
        "500": 24.5,
        "550": 23.7,
        "600": 23.0,
        "650": 22.3,
        "700": 16.9,
        "750": null,
        "800": null,
        "850": null,
        "900": null,
        "950": null,
        "1000": null,
        "1050": null,
        "1100": null,
        "1150": null,
        "1200": null,
        "1250": null,
        "1300": null,
        "1350": null,
        "1400": null,
        "1450": null,
        "1500": null
      }
    },
    {
      "block": 1,
      "line_no": 38,
      "nominal_composition": "Carbon steel",
      "product_form": "Forgings",
      "spec_no": "SA/EN 10222–2 P280GH",
      "type_grade": null,
      "alloy_desig_uns_no": null,
      "class_condition_temper": "N, NT, or QT 1.4 < t ≤6.3",
      "size_thickness_in_p_no": null,
      "group_no": "1 1",
      "min_tensile_strength_ksi": 66.5,
      "min_yield_strength_ksi": 37,
      "maximum_use_temperature_f": 1000,
      "external_pressure_chart_no": "CS–2",
      "notes": "G13, T3",
      "values": {
        "100": 24.7,
        "150": 23.1,
        "200": 22.5,
        "250": 22.0,
        "300": 21.7,
        "350": 21.3,
        "400": 20.9,
        "450": null,
        "500": 19.9,
        "550": 19.4,
        "600": 18.8,
        "650": 18.1,
        "700": 17.5,
        "750": 14.8,
        "800": 12.0,
        "850": 9.3,
        "900": 6.7,
        "950": 4.0,
        "1000": 2.5,
        "1050": null,
        "1100": null,
        "1150": null,
        "1200": null,
        "1250": null,
        "1300": null,
        "1350": null,
        "1400": null,
        "1450": null,
        "1500": null
      }
    },
    {
      "block": 1,
      "line_no": 39,
      "nominal_composition": "Carbon steel",
      "product_form": "Forgings",
      "spec_no": "SA/EN 10222–2 P280GH",
      "type_grade": null,
      "alloy_desig_uns_no": null,
      "class_condition_temper": "N, NT, or QT t ≤1.4",
      "size_thickness_in_p_no": null,
      "group_no": "1 1",
      "min_tensile_strength_ksi": 66.5,
      "min_yield_strength_ksi": 40.5,
      "maximum_use_temperature_f": 1000,
      "external_pressure_chart_no": "CS–2",
      "notes": "G13, T3",
      "values": {
        "100": 27.1,
        "150": 25.3,
        "200": 24.7,
        "250": 24.2,
        "300": 23.8,
        "350": 23.4,
        "400": 23.0,
        "450": null,
        "500": 21.9,
        "550": 21.3,
        "600": 20.6,
        "650": 19.9,
        "700": 19.2,
        "750": 14.8,
        "800": 12.0,
        "850": 9.3,
        "900": 6.7,
        "950": 4.0,
        "1000": 2.5,
        "1050": null,
        "1100": null,
        "1150": null,
        "1200": null,
        "1250": null,
        "1300": null,
        "1350": null,
        "1400": null,
        "1450": null,
        "1500": null
      }
    },
    {
      "block": 1,
      "line_no": 40,
      "nominal_composition": "Carbon steel",
      "product_form": "Plate",
      "spec_no": "SA/EN 10028–2 P355GH",
      "type_grade": null,
      "alloy_desig_uns_no": null,
      "class_condition_temper": null,
      "size_thickness_in_p_no": "6 < t ≤10",
      "group_no": "1 2",
      "min_tensile_strength_ksi": 68,
      "min_yield_strength_ksi": 40.5,
      "maximum_use_temperature_f": 1000,
      "external_pressure_chart_no": "CS–2",
      "notes": "G13, T2",
      "values": {
        "100": 27.1,
        "150": 25.3,
        "200": 24.7,
        "250": 24.3,
        "300": 24.0,
        "350": 23.6,
        "400": 23.2,
        "450": 22.6,
        "500": 22.1,
        "550": 21.4,
        "600": 20.7,
        "650": 20.0,
        "700": 18.3,
        "750": 14.8,
        "800": 12.0,
        "850": 9.3,
        "900": 6.7,
        "950": 4.0,
        "1000": 2.5,
        "1050": null,
        "1100": null,
        "1150": null,
        "1200": null,
        "1250": null,
        "1300": null,
        "1350": null,
        "1400": null,
        "1450": null,
        "1500": null
      }
    },
    {
      "block": 1,
      "line_no": 41,
      "nominal_composition": "Carbon steel",
      "product_form": "Plate",
      "spec_no": "SA/EN 10028–2 P355GH",
      "type_grade": null,
      "alloy_desig_uns_no": null,
      "class_condition_temper": null,
      "size_thickness_in_p_no": "4 < t ≤6",
      "group_no": "1 2",
      "min_tensile_strength_ksi": 69.5,
      "min_yield_strength_ksi": 43,
      "maximum_use_temperature_f": 1000,
      "external_pressure_chart_no": "CS–2",
      "notes": "G13, T2",
      "values": {
        "100": 28.5,
        "150": 26.7,
        "200": 26.1,
        "250": 25.6,
        "300": 25.2,
        "350": 24.8,
        "400": 24.4,
        "450": 23.8,
        "500": 23.3,
        "550": 22.6,
        "600": 21.9,
        "650": 21.1,
        "700": 18.3,
        "750": 14.8,
        "800": 12.0,
        "850": 9.3,
        "900": 6.7,
        "950": 4.0,
        "1000": 2.5,
        "1050": null,
        "1100": null,
        "1150": null,
        "1200": null,
        "1250": null,
        "1300": null,
        "1350": null,
        "1400": null,
        "1450": null,
        "1500": null
      }
    },
    {
      "block": 1,
      "line_no": 42,
      "nominal_composition": "Carbon steel",
      "product_form": "Bar, shapes",
      "spec_no": "SA–675",
      "type_grade": 70,
      "alloy_desig_uns_no": null,
      "class_condition_temper": null,
      "size_thickness_in_p_no": null,
      "group_no": "1 1",
      "min_tensile_strength_ksi": 70,
      "min_yield_strength_ksi": 35,
      "maximum_use_temperature_f": 1000,
      "external_pressure_chart_no": "CS–2",
      "notes": "G13, T3",
      "values": {
        "100": 23.3,
        "150": 21.9,
        "200": 21.4,
        "250": 21.0,
        "300": 20.6,
        "350": 20.3,
        "400": 19.9,
        "450": 19.5,
        "500": 19.0,
        "550": 18.5,
        "600": 17.9,
        "650": 17.3,
        "700": 16.7,
        "750": 14.8,
        "800": 12.0,
        "850": 9.3,
        "900": 6.7,
        "950": 4.0,
        "1000": 2.5,
        "1050": null,
        "1100": null,
        "1150": null,
        "1200": null,
        "1250": null,
        "1300": null,
        "1350": null,
        "1400": null,
        "1450": null,
        "1500": null
      }
    },
    {
      "block": 1,
      "line_no": 43,
      "nominal_composition": "Carbon steel",
      "product_form": "Forgings",
      "spec_no": "SA–105",
      "type_grade": null,
      "alloy_desig_uns_no": "K03504 …",
      "class_condition_temper": null,
      "size_thickness_in_p_no": null,
      "group_no": "1 2",
      "min_tensile_strength_ksi": 70,
      "min_yield_strength_ksi": 36,
      "maximum_use_temperature_f": 1000,
      "external_pressure_chart_no": "CS–2",
      "notes": "G13, T3",
      "values": {
        "100": 24.0,
        "150": 22.6,
        "200": 22.0,
        "250": 21.6,
        "300": 21.2,
        "350": 20.9,
        "400": 20.5,
        "450": 20.1,
        "500": 19.6,
        "550": 19.0,
        "600": 18.4,
        "650": 17.8,
        "700": 17.2,
        "750": 14.8,
        "800": 12.0,
        "850": 9.3,
        "900": 6.7,
        "950": 4.0,
        "1000": 2.5,
        "1050": null,
        "1100": null,
        "1150": null,
        "1200": null,
        "1250": null,
        "1300": null,
        "1350": null,
        "1400": null,
        "1450": null,
        "1500": null
      }
    },
    {
      "block": 1,
      "line_no": 44,
      "nominal_composition": "Carbon steel",
      "product_form": "Forgings",
      "spec_no": "SA–181",
      "type_grade": null,
      "alloy_desig_uns_no": "K03502 70",
      "class_condition_temper": null,
      "size_thickness_in_p_no": null,
      "group_no": "1 2",
      "min_tensile_strength_ksi": 70,
      "min_yield_strength_ksi": 36,
      "maximum_use_temperature_f": 1000,
      "external_pressure_chart_no": "CS–2",
      "notes": "G13, T3",
      "values": {
        "100": 24.0,
        "150": 22.6,
        "200": 22.0,
        "250": 21.6,
        "300": 21.2,
        "350": 20.9,
        "400": 20.5,
        "450": 20.1,
        "500": 19.6,
        "550": 19.0,
        "600": 18.4,
        "650": 17.8,
        "700": 17.2,
        "750": 14.8,
        "800": 12.0,
        "850": 9.3,
        "900": 6.7,
        "950": 4.0,
        "1000": 2.5,
        "1050": null,
        "1100": null,
        "1150": null,
        "1200": null,
        "1250": null,
        "1300": null,
        "1350": null,
        "1400": null,
        "1450": null,
        "1500": null
      }
    },
    {
      "block": 1,
      "line_no": 45,
      "nominal_composition": "Carbon steel",
      "product_form": "Castings",
      "spec_no": "SA–216",
      "type_grade": "WCB",
      "alloy_desig_uns_no": "J03002",
      "class_condition_temper": null,
      "size_thickness_in_p_no": null,
      "group_no": "1 2",
      "min_tensile_strength_ksi": 70,
      "min_yield_strength_ksi": 36,
      "maximum_use_temperature_f": 1000,
      "external_pressure_chart_no": "CS–2",
      "notes": "G13, T3",
      "values": {
        "100": 24.0,
        "150": 22.6,
        "200": 22.0,
        "250": 21.6,
        "300": 21.2,
        "350": 20.9,
        "400": 20.5,
        "450": 20.1,
        "500": 19.6,
        "550": 19.0,
        "600": 18.4,
        "650": 17.8,
        "700": 17.2,
        "750": 14.8,
        "800": 12.0,
        "850": 9.3,
        "900": 6.7,
        "950": 4.0,
        "1000": 2.5,
        "1050": null,
        "1100": null,
        "1150": null,
        "1200": null,
        "1250": null,
        "1300": null,
        "1350": null,
        "1400": null,
        "1450": null,
        "1500": null
      }
    },
    {
      "block": 2,
      "line_no": 1,
      "nominal_composition": "Carbon steel",
      "product_form": "Forgings",
      "spec_no": "SA–266",
      "type_grade": 2,
      "alloy_desig_uns_no": "K03506 …",
      "class_condition_temper": null,
      "size_thickness_in_p_no": null,
      "group_no": "1 2",
      "min_tensile_strength_ksi": 70,
      "min_yield_strength_ksi": 36,
      "maximum_use_temperature_f": 1000,
      "external_pressure_chart_no": "CS–2",
      "notes": "G13, T3",
      "values": {
        "100": 24.0,
        "150": 22.6,
        "200": 22.0,
        "250": 21.6,
        "300": 21.2,
        "350": 20.9,
        "400": 20.5,
        "450": 20.1,
        "500": 19.6,
        "550": 19.0,
        "600": 18.4,
        "650": 17.8,
        "700": 17.2,
        "750": 14.8,
        "800": 12.0,
        "850": 9.3,
        "900": 6.7,
        "950": 4.0,
        "1000": 2.5,
        "1050": null,
        "1100": null,
        "1150": null,
        "1200": null,
        "1250": null,
        "1300": null,
        "1350": null,
        "1400": null,
        "1450": null,
        "1500": null
      }
    },
    {
      "block": 2,
      "line_no": 2,
      "nominal_composition": "Carbon steel",
      "product_form": "Forgings",
      "spec_no": "SA–266",
      "type_grade": 4,
      "alloy_desig_uns_no": "K03017 …",
      "class_condition_temper": null,
      "size_thickness_in_p_no": null,
      "group_no": "1 2",
      "min_tensile_strength_ksi": 70,
      "min_yield_strength_ksi": 36,
      "maximum_use_temperature_f": 1000,
      "external_pressure_chart_no": "CS–2",
      "notes": "G13, T3",
      "values": {
        "100": 24.0,
        "150": 22.6,
        "200": 22.0,
        "250": 21.6,
        "300": 21.2,
        "350": 20.9,
        "400": 20.5,
        "450": 20.1,
        "500": 19.6,
        "550": 19.0,
        "600": 18.4,
        "650": 17.8,
        "700": 17.2,
        "750": 14.8,
        "800": 12.0,
        "850": 9.3,
        "900": 6.7,
        "950": 4.0,
        "1000": 2.5,
        "1050": null,
        "1100": null,
        "1150": null,
        "1200": null,
        "1250": null,
        "1300": null,
        "1350": null,
        "1400": null,
        "1450": null,
        "1500": null
      }
    },
    {
      "block": 2,
      "line_no": 3,
      "nominal_composition": "Carbon steel",
      "product_form": "Forgings",
      "spec_no": "SA–350",
      "type_grade": "LF2",
      "alloy_desig_uns_no": "K03011 …",
      "class_condition_temper": null,
      "size_thickness_in_p_no": null,
      "group_no": "1 2",
      "min_tensile_strength_ksi": 70,
      "min_yield_strength_ksi": 36,
      "maximum_use_temperature_f": 1000,
      "external_pressure_chart_no": "CS–2",
      "notes": "G13, T2",
      "values": {
        "100": 24.0,
        "150": 22.6,
        "200": 22.0,
        "250": 21.6,
        "300": 21.2,
        "350": 20.9,
        "400": 20.5,
        "450": 20.1,
        "500": 19.6,
        "550": 19.0,
        "600": 18.4,
        "650": 17.8,
        "700": 16.9,
        "750": 13.9,
        "800": 11.4,
        "850": 8.7,
        "900": 5.9,
        "950": 4.0,
        "1000": 2.5,
        "1050": null,
        "1100": null,
        "1150": null,
        "1200": null,
        "1250": null,
        "1300": null,
        "1350": null,
        "1400": null,
        "1450": null,
        "1500": null
      }
    },
    {
      "block": 2,
      "line_no": 4,
      "nominal_composition": "Carbon steel",
      "product_form": "Forgings",
      "spec_no": "SA–508",
      "type_grade": 1,
      "alloy_desig_uns_no": "K13502 …",
      "class_condition_temper": null,
      "size_thickness_in_p_no": null,
      "group_no": "1 2",
      "min_tensile_strength_ksi": 70,
      "min_yield_strength_ksi": 36,
      "maximum_use_temperature_f": 1000,
      "external_pressure_chart_no": "CS–2",
      "notes": "G13, T3",
      "values": {
        "100": 24.0,
        "150": 22.6,
        "200": 22.0,
        "250": 21.6,
        "300": 21.2,
        "350": 20.9,
        "400": 20.5,
        "450": 20.1,
        "500": 19.6,
        "550": 19.0,
        "600": 18.4,
        "650": 17.8,
        "700": 17.2,
        "750": 14.8,
        "800": 12.0,
        "850": 9.3,
        "900": 6.7,
        "950": 4.0,
        "1000": 2.5,
        "1050": null,
        "1100": null,
        "1150": null,
        "1200": null,
        "1250": null,
        "1300": null,
        "1350": null,
        "1400": null,
        "1450": null,
        "1500": null
      }
    },
    {
      "block": 2,
      "line_no": 5,
      "nominal_composition": "Carbon steel",
      "product_form": "Forgings",
      "spec_no": "SA–508",
      "type_grade": "1A",
      "alloy_desig_uns_no": "K13502 …",
      "class_condition_temper": null,
      "size_thickness_in_p_no": null,
      "group_no": "1 2",
      "min_tensile_strength_ksi": 70,
      "min_yield_strength_ksi": 36,
      "maximum_use_temperature_f": 1000,
      "external_pressure_chart_no": "CS–2",
      "notes": "G13, T3",
      "values": {
        "100": 24.0,
        "150": 22.6,
        "200": 22.0,
        "250": 21.6,
        "300": 21.2,
        "350": 20.9,
        "400": 20.5,
        "450": 20.1,
        "500": 19.6,
        "550": 19.0,
        "600": 18.4,
        "650": 17.8,
        "700": 17.2,
        "750": 14.8,
        "800": 12.0,
        "850": 9.3,
        "900": 6.7,
        "950": 4.0,
        "1000": 2.5,
        "1050": null,
        "1100": null,
        "1150": null,
        "1200": null,
        "1250": null,
        "1300": null,
        "1350": null,
        "1400": null,
        "1450": null,
        "1500": null
      }
    },
    {
      "block": 2,
      "line_no": 6,
      "nominal_composition": "Carbon steel",
      "product_form": "Forgings",
      "spec_no": "SA–541",
      "type_grade": 1,
      "alloy_desig_uns_no": "K03506 …",
      "class_condition_temper": null,
      "size_thickness_in_p_no": null,
      "group_no": "1 2",
      "min_tensile_strength_ksi": 70,
      "min_yield_strength_ksi": 36,
      "maximum_use_temperature_f": 1000,
      "external_pressure_chart_no": "CS–2",
      "notes": "G13, T3",
      "values": {
        "100": 24.0,
        "150": 22.6,
        "200": 22.0,
        "250": 21.6,
        "300": 21.2,
        "350": 20.9,
        "400": 20.5,
        "450": 20.1,
        "500": 19.6,
        "550": 19.0,
        "600": 18.4,
        "650": 17.8,
        "700": 17.2,
        "750": 14.8,
        "800": 12.0,
        "850": 9.3,
        "900": 6.7,
        "950": 4.0,
        "1000": 2.5,
        "1050": null,
        "1100": null,
        "1150": null,
        "1200": null,
        "1250": null,
        "1300": null,
        "1350": null,
        "1400": null,
        "1450": null,
        "1500": null
      }
    },
    {
      "block": 2,
      "line_no": 7,
      "nominal_composition": "Carbon steel",
      "product_form": "Forgings",
      "spec_no": "SA–541",
      "type_grade": "1A",
      "alloy_desig_uns_no": "K03020 …",
      "class_condition_temper": null,
      "size_thickness_in_p_no": null,
      "group_no": "1 2",
      "min_tensile_strength_ksi": 70,
      "min_yield_strength_ksi": 36,
      "maximum_use_temperature_f": 1000,
      "external_pressure_chart_no": "CS–2",
      "notes": "G13, T3",
      "values": {
        "100": 24.0,
        "150": 22.6,
        "200": 22.0,
        "250": 21.6,
        "300": 21.2,
        "350": 20.9,
        "400": 20.5,
        "450": 20.1,
        "500": 19.6,
        "550": 19.0,
        "600": 18.4,
        "650": 17.8,
        "700": 17.2,
        "750": 14.8,
        "800": 12.0,
        "850": 9.3,
        "900": 6.7,
        "950": 4.0,
        "1000": 2.5,
        "1050": null,
        "1100": null,
        "1150": null,
        "1200": null,
        "1250": null,
        "1300": null,
        "1350": null,
        "1400": null,
        "1450": null,
        "1500": null
      }
    },
    {
      "block": 2,
      "line_no": 8,
      "nominal_composition": "Carbon steel",
      "product_form": "Forgings",
      "spec_no": "SA–765",
      "type_grade": "II",
      "alloy_desig_uns_no": "K03047 …",
      "class_condition_temper": null,
      "size_thickness_in_p_no": null,
      "group_no": "1 2",
      "min_tensile_strength_ksi": 70,
      "min_yield_strength_ksi": 36,
      "maximum_use_temperature_f": 1000,
      "external_pressure_chart_no": "CS–2",
      "notes": "G13, T3",
      "values": {
        "100": 24.0,
        "150": 22.6,
        "200": 22.0,
        "250": 21.6,
        "300": 21.2,
        "350": 20.9,
        "400": 20.5,
        "450": 20.1,
        "500": 19.6,
        "550": 19.0,
        "600": 18.4,
        "650": 17.8,
        "700": 17.2,
        "750": 14.8,
        "800": 12.0,
        "850": 9.3,
        "900": 6.7,
        "950": 4.0,
        "1000": 2.5,
        "1050": null,
        "1100": null,
        "1150": null,
        "1200": null,
        "1250": null,
        "1300": null,
        "1350": null,
        "1400": null,
        "1450": null,
        "1500": null
      }
    },
    {
      "block": 2,
      "line_no": 9,
      "nominal_composition": "Carbon steel",
      "product_form": "Plate",
      "spec_no": "SA–515",
      "type_grade": 70,
      "alloy_desig_uns_no": "K03101 …",
      "class_condition_temper": null,
      "size_thickness_in_p_no": null,
      "group_no": "1 2",
      "min_tensile_strength_ksi": 70,
      "min_yield_strength_ksi": 38,
      "maximum_use_temperature_f": 1000,
      "external_pressure_chart_no": "CS–2",
      "notes": "G13, T3",
      "values": {
        "100": 25.3,
        "150": 23.8,
        "200": 23.2,
        "250": 22.8,
        "300": 22.4,
        "350": 22.1,
        "400": 21.6,
        "450": 21.2,
        "500": 20.6,
        "550": 20.1,
        "600": 19.4,
        "650": 18.8,
        "700": 18.1,
        "750": 14.8,
        "800": 12.0,
        "850": 9.3,
        "900": 6.7,
        "950": 4.0,
        "1000": 2.5,
        "1050": null,
        "1100": null,
        "1150": null,
        "1200": null,
        "1250": null,
        "1300": null,
        "1350": null,
        "1400": null,
        "1450": null,
        "1500": null
      }
    },
    {
      "block": 2,
      "line_no": 10,
      "nominal_composition": "Carbon steel",
      "product_form": "Plate",
      "spec_no": "SA–516",
      "type_grade": 70,
      "alloy_desig_uns_no": "K02700 …",
      "class_condition_temper": null,
      "size_thickness_in_p_no": null,
      "group_no": "1 2",
      "min_tensile_strength_ksi": 70,
      "min_yield_strength_ksi": 38,
      "maximum_use_temperature_f": 1000,
      "external_pressure_chart_no": "CS–2",
      "notes": "G13, T3",
      "values": {
        "100": 25.3,
        "150": 23.8,
        "200": 23.2,
        "250": 22.8,
        "300": 22.4,
        "350": 22.1,
        "400": 21.6,
        "450": 21.2,
        "500": 20.6,
        "550": 20.1,
        "600": 19.4,
        "650": 18.8,
        "700": 18.1,
        "750": 14.8,
        "800": 12.0,
        "850": 9.3,
        "900": 6.7,
        "950": 4.0,
        "1000": 2.5,
        "1050": null,
        "1100": null,
        "1150": null,
        "1200": null,
        "1250": null,
        "1300": null,
        "1350": null,
        "1400": null,
        "1450": null,
        "1500": null
      }
    },
    {
      "block": 2,
      "line_no": 11,
      "nominal_composition": "Carbon steel",
      "product_form": "Smls. pipe",
      "spec_no": "SA–106",
      "type_grade": "C",
      "alloy_desig_uns_no": "K03501 …",
      "class_condition_temper": null,
      "size_thickness_in_p_no": null,
      "group_no": "1 2",
      "min_tensile_strength_ksi": 70,
      "min_yield_strength_ksi": 40,
      "maximum_use_temperature_f": 1000,
      "external_pressure_chart_no": "CS–2",
      "notes": "G13, T3",
      "values": {
        "100": 26.7,
        "150": 25.1,
        "200": 24.4,
        "250": 24.0,
        "300": 23.6,
        "350": 23.2,
        "400": 22.8,
        "450": 22.3,
        "500": 21.7,
        "550": 21.1,
        "600": 20.4,
        "650": 19.8,
        "700": 19.2,
        "750": 14.8,
        "800": 12.0,
        "850": 9.3,
        "900": 6.7,
        "950": 4.0,
        "1000": 2.5,
        "1050": null,
        "1100": null,
        "1150": null,
        "1200": null,
        "1250": null,
        "1300": null,
        "1350": null,
        "1400": null,
        "1450": null,
        "1500": null
      }
    },
    {
      "block": 2,
      "line_no": 12,
      "nominal_composition": "Carbon steel",
      "product_form": "Smls. tube",
      "spec_no": "SA–210",
      "type_grade": "C",
      "alloy_desig_uns_no": "K03501 …",
      "class_condition_temper": null,
      "size_thickness_in_p_no": null,
      "group_no": "1 2",
      "min_tensile_strength_ksi": 70,
      "min_yield_strength_ksi": 40,
      "maximum_use_temperature_f": 1000,
      "external_pressure_chart_no": "CS–2",
      "notes": "G13, T3",
      "values": {
        "100": 26.7,
        "150": 25.1,
        "200": 24.4,
        "250": 24.0,
        "300": 23.6,
        "350": 23.2,
        "400": 22.8,
        "450": 22.3,
        "500": 21.7,
        "550": 21.1,
        "600": 20.4,
        "650": 19.8,
        "700": 19.2,
        "750": 14.8,
        "800": 12.0,
        "850": 9.3,
        "900": 6.7,
        "950": 4.0,
        "1000": 2.5,
        "1050": null,
        "1100": null,
        "1150": null,
        "1200": null,
        "1250": null,
        "1300": null,
        "1350": null,
        "1400": null,
        "1450": null,
        "1500": null
      }
    },
    {
      "block": 2,
      "line_no": 13,
      "nominal_composition": "Carbon steel",
      "product_form": "Castings",
      "spec_no": "SA–216",
      "type_grade": "WCC",
      "alloy_desig_uns_no": "K02503 …",
      "class_condition_temper": null,
      "size_thickness_in_p_no": null,
      "group_no": "1 2",
      "min_tensile_strength_ksi": 70,
      "min_yield_strength_ksi": 40,
      "maximum_use_temperature_f": 1000,
      "external_pressure_chart_no": "CS–2",
      "notes": "G13, T3",
      "values": {
        "100": 26.7,
        "150": 25.1,
        "200": 24.4,
        "250": 24.0,
        "300": 23.6,
        "350": 23.2,
        "400": 22.8,
        "450": 22.3,
        "500": 21.7,
        "550": 21.1,
        "600": 20.4,
        "650": 19.8,
        "700": 19.2,
        "750": 14.8,
        "800": 12.0,
        "850": 9.3,
        "900": 6.7,
        "950": 4.0,
        "1000": 2.5,
        "1050": null,
        "1100": null,
        "1150": null,
        "1200": null,
        "1250": null,
        "1300": null,
        "1350": null,
        "1400": null,
        "1450": null,
        "1500": null
      }
    },
    {
      "block": 2,
      "line_no": 14,
      "nominal_composition": "Carbon steel",
      "product_form": "Fittings",
      "spec_no": "SA–234",
      "type_grade": "WPC",
      "alloy_desig_uns_no": "K03501 …",
      "class_condition_temper": null,
      "size_thickness_in_p_no": null,
      "group_no": "1 2",
      "min_tensile_strength_ksi": 70,
      "min_yield_strength_ksi": 40,
      "maximum_use_temperature_f": 800,
      "external_pressure_chart_no": "CS–2",
      "notes": "G13, T3",
      "values": {
        "100": 26.7,
        "150": 25.1,
        "200": 24.4,
        "250": 24.0,
        "300": 23.6,
        "350": 23.2,
        "400": 22.8,
        "450": 22.3,
        "500": 21.7,
        "550": 21.1,
        "600": 20.4,
        "650": 19.8,
        "700": 19.2,
        "750": 14.8,
        "800": 12.0,
        "850": null,
        "900": null,
        "950": null,
        "1000": null,
        "1050": null,
        "1100": null,
        "1150": null,
        "1200": null,
        "1250": null,
        "1300": null,
        "1350": null,
        "1400": null,
        "1450": null,
        "1500": null
      }
    },
    {
      "block": 2,
      "line_no": 15,
      "nominal_composition": "Carbon steel",
      "product_form": "Plate",
      "spec_no": "SA–537",
      "type_grade": null,
      "alloy_desig_uns_no": "K12437 3",
      "class_condition_temper": null,
      "size_thickness_in_p_no": "4 < t ≤6",
      "group_no": "1 3",
      "min_tensile_strength_ksi": 70,
      "min_yield_strength_ksi": 40,
      "maximum_use_temperature_f": 700,
      "external_pressure_chart_no": "CS–2",
      "notes": null,
      "values": {
        "100": 26.7,
        "150": 24.7,
        "200": 23.5,
        "250": 22.5,
        "300": 21.6,
        "350": 20.8,
        "400": 20.0,
        "450": 19.4,
        "500": 18.9,
        "550": 18.4,
        "600": 18.0,
        "650": 17.6,
        "700": 17.2,
        "750": null,
        "800": null,
        "850": null,
        "900": null,
        "950": null,
        "1000": null,
        "1050": null,
        "1100": null,
        "1150": null,
        "1200": null,
        "1250": null,
        "1300": null,
        "1350": null,
        "1400": null,
        "1450": null,
        "1500": null
      }
    },
    {
      "block": 2,
      "line_no": 16,
      "nominal_composition": "Carbon steel",
      "product_form": "Plate",
      "spec_no": "SA–662",
      "type_grade": "C",
      "alloy_desig_uns_no": "K02007 …",
      "class_condition_temper": null,
      "size_thickness_in_p_no": null,
      "group_no": "1 2",
      "min_tensile_strength_ksi": 70,
      "min_yield_strength_ksi": 43,
      "maximum_use_temperature_f": 700,
      "external_pressure_chart_no": "CS–3",
      "notes": null,
      "values": {
        "100": 28.7,
        "150": 26.9,
        "200": 26.3,
        "250": 25.8,
        "300": 25.4,
        "350": 25.0,
        "400": 24.5,
        "450": 24.0,
        "500": 23.4,
        "550": 22.7,
        "600": 22.0,
        "650": 21.2,
        "700": 20.7,
        "750": null,
        "800": null,
        "850": null,
        "900": null,
        "950": null,
        "1000": null,
        "1050": null,
        "1100": null,
        "1150": null,
        "1200": null,
        "1250": null,
        "1300": null,
        "1350": null,
        "1400": null,
        "1450": null,
        "1500": null
      }
    },
    {
      "block": 2,
      "line_no": 17,
      "nominal_composition": "Carbon steel",
      "product_form": "Plate",
      "spec_no": "SA–537",
      "type_grade": null,
      "alloy_desig_uns_no": "K12437 2",
      "class_condition_temper": null,
      "size_thickness_in_p_no": "4 < t ≤6",
      "group_no": "1 3",
      "min_tensile_strength_ksi": 70,
      "min_yield_strength_ksi": 46,
      "maximum_use_temperature_f": 650,
      "external_pressure_chart_no": "CS–3",
      "notes": null,
      "values": {
        "100": 29.2,
        "150": 28.4,
        "200": 27.1,
        "250": 25.9,
        "300": 24.8,
        "350": 23.9,
        "400": 23.1,
        "450": 22.4,
        "500": 21.7,
        "550": 21.2,
        "600": 20.7,
        "650": 20.2,
        "700": null,
        "750": null,
        "800": null,
        "850": null,
        "900": null,
        "950": null,
        "1000": null,
        "1050": null,
        "1100": null,
        "1150": null,
        "1200": null,
        "1250": null,
        "1300": null,
        "1350": null,
        "1400": null,
        "1450": null,
        "1500": null
      }
    },
    {
      "block": 2,
      "line_no": 18,
      "nominal_composition": "Carbon steel",
      "product_form": "Plate",
      "spec_no": "SA–738",
      "type_grade": "C",
      "alloy_desig_uns_no": "K02008 …",
      "class_condition_temper": null,
      "size_thickness_in_p_no": "4 < t ≤6",
      "group_no": "1 3",
      "min_tensile_strength_ksi": 70,
      "min_yield_strength_ksi": 46,
      "maximum_use_temperature_f": 650,
      "external_pressure_chart_no": "CS–3",
      "notes": "T1",
      "values": {
        "100": 29.2,
        "150": 28.8,
        "200": 28.1,
        "250": 27.6,
        "300": 27.1,
        "350": 26.7,
        "400": 26.2,
        "450": 25.6,
        "500": 25.0,
        "550": 24.3,
        "600": 23.5,
        "650": 22.5,
        "700": null,
        "750": null,
        "800": null,
        "850": null,
        "900": null,
        "950": null,
        "1000": null,
        "1050": null,
        "1100": null,
        "1150": null,
        "1200": null,
        "1250": null,
        "1300": null,
        "1350": null,
        "1400": null,
        "1450": null,
        "1500": null
      }
    },
    {
      "block": 2,
      "line_no": 19,
      "nominal_composition": "Carbon steel",
      "product_form": "Plate",
      "spec_no": "SA–537",
      "type_grade": null,
      "alloy_desig_uns_no": "K12437 1",
      "class_condition_temper": null,
      "size_thickness_in_p_no": "t ≤21/2",
      "group_no": "1 2",
      "min_tensile_strength_ksi": 70,
      "min_yield_strength_ksi": 50,
      "maximum_use_temperature_f": 700,
      "external_pressure_chart_no": "CS–3",
      "notes": "T2",
      "values": {
        "100": 29.2,
        "150": 29.2,
        "200": 29.2,
        "250": 28.1,
        "300": 27.0,
        "350": 26.0,
        "400": 25.1,
        "450": 24.3,
        "500": 23.6,
        "550": 23.0,
        "600": 22.5,
        "650": 22.0,
        "700": 18.3,
        "750": null,
        "800": null,
        "850": null,
        "900": null,
        "950": null,
        "1000": null,
        "1050": null,
        "1100": null,
        "1150": null,
        "1200": null,
        "1250": null,
        "1300": null,
        "1350": null,
        "1400": null,
        "1450": null,
        "1500": null
      }
    },
    {
      "block": 2,
      "line_no": 20,
      "nominal_composition": "Carbon steel",
      "product_form": "Plate",
      "spec_no": "SA–841",
      "type_grade": "A",
      "alloy_desig_uns_no": null,
      "class_condition_temper": 1,
      "size_thickness_in_p_no": "t ≤4",
      "group_no": "1 2",
      "min_tensile_strength_ksi": 70,
      "min_yield_strength_ksi": 50,
      "maximum_use_temperature_f": 650,
      "external_pressure_chart_no": "CS–3",
      "notes": null,
      "values": {
        "100": 29.2,
        "150": 29.2,
        "200": 29.2,
        "250": 29.2,
        "300": 29.2,
        "350": 28.6,
        "400": 28.2,
        "450": null,
        "500": 27.5,
        "550": 27.2,
        "600": 26.8,
        "650": 26.2,
        "700": null,
        "750": null,
        "800": null,
        "850": null,
        "900": null,
        "950": null,
        "1000": null,
        "1050": null,
        "1100": null,
        "1150": null,
        "1200": null,
        "1250": null,
        "1300": null,
        "1350": null,
        "1400": null,
        "1450": null,
        "1500": null
      }
    },
    {
      "block": 2,
      "line_no": 21,
      "nominal_composition": "Carbon steel",
      "product_form": "Forgings",
      "spec_no": "SA/EN 10222–2 P305GH",
      "type_grade": null,
      "alloy_desig_uns_no": null,
      "class_condition_temper": "N, NT, or QT 2.8 < t ≤6.3",
      "size_thickness_in_p_no": null,
      "group_no": "1 2",
      "min_tensile_strength_ksi": 71,
      "min_yield_strength_ksi": 40.5,
      "maximum_use_temperature_f": 1000,
      "external_pressure_chart_no": "CS–2",
      "notes": "G13, T3",
      "values": {
        "100": 27.1,
        "150": 25.3,
        "200": 24.7,
        "250": 24.2,
        "300": 23.8,
        "350": 23.4,
        "400": 23.0,
        "450": null,
        "500": 21.9,
        "550": 21.3,
        "600": 20.6,
        "650": 19.9,
        "700": 19.2,
        "750": 14.8,
        "800": 12.0,
        "850": 9.3,
        "900": 6.7,
        "950": 4.0,
        "1000": 2.5,
        "1050": null,
        "1100": null,
        "1150": null,
        "1200": null,
        "1250": null,
        "1300": null,
        "1350": null,
        "1400": null,
        "1450": null,
        "1500": null
      }
    },
    {
      "block": 2,
      "line_no": 22,
      "nominal_composition": "Carbon steel",
      "product_form": "Forgings",
      "spec_no": "SA/EN 10222–2 P305GH",
      "type_grade": null,
      "alloy_desig_uns_no": null,
      "class_condition_temper": "N, NT, or QT 1.4 < t ≤2.8",
      "size_thickness_in_p_no": null,
      "group_no": "1 2",
      "min_tensile_strength_ksi": 74,
      "min_yield_strength_ksi": 41.5,
      "maximum_use_temperature_f": 1000,
      "external_pressure_chart_no": "CS–2",
      "notes": "G13, T3",
      "values": {
        "100": 27.6,
        "150": 25.8,
        "200": 25.1,
        "250": 24.6,
        "300": 24.2,
        "350": 23.8,
        "400": 23.4,
        "450": null,
        "500": 22.3,
        "550": 21.7,
        "600": 21.0,
        "650": 20.3,
        "700": 19.6,
        "750": 14.8,
        "800": 12.0,
        "850": 9.3,
        "900": 6.7,
        "950": 4.0,
        "1000": 2.5,
        "1050": null,
        "1100": null,
        "1150": null,
        "1200": null,
        "1250": null,
        "1300": null,
        "1350": null,
        "1400": null,
        "1450": null,
        "1500": null
      }
    },
    {
      "block": 2,
      "line_no": 23,
      "nominal_composition": "Carbon steel",
      "product_form": "Plate",
      "spec_no": "SA/EN 10028–2 P355GH",
      "type_grade": null,
      "alloy_desig_uns_no": null,
      "class_condition_temper": null,
      "size_thickness_in_p_no": "2.5 < t ≤4",
      "group_no": "1 2",
      "min_tensile_strength_ksi": 71,
      "min_yield_strength_ksi": 45.5,
      "maximum_use_temperature_f": 1000,
      "external_pressure_chart_no": "CS–2",
      "notes": "G13, T2",
      "values": {
        "100": 29.6,
        "150": 28.5,
        "200": 27.8,
        "250": 27.3,
        "300": 26.9,
        "350": 26.5,
        "400": 26.1,
        "450": 25.4,
        "500": 24.8,
        "550": 24.1,
        "600": 23.3,
        "650": 22.5,
        "700": 18.3,
        "750": 14.8,
        "800": 12.0,
        "850": 9.3,
        "900": 6.7,
        "950": 4.0,
        "1000": 2.5,
        "1050": null,
        "1100": null,
        "1150": null,
        "1200": null,
        "1250": null,
