Repository: danivelas0/asme-pcc

File: resources/bpvc_ii_d_customary_2025/table_tcd.json (part 2 of 6)
{
      "high_chrome_steels_material_g_td": 0.196,
      "high_chrome_material_group_h_tc": 12.5,
      "high_chrome_steels_material_h_td": 0.174,
      "high_alloy_material_group_i_tc": 13.6,
      "high_alloy_steels_material_i_td": 0.177,
      "high_alloy_material_group_j_tc": 12.5,
      "high_alloy_steels_material_j_td": 0.186
    },
    {
      "temp_f": 900,
      "carbon_and_low_alloy_steels_cont_d_material_f_tc": 16.1,
      "carbon_and_low_alloy_steels_cont_d_material_group_f_td": 0.207,
      "ductile_cast_iron_tc": null,
      "ductile_cast_td": null,
      "high_chrome_material_group_g_tc": 14.7,
      "high_chrome_steels_material_g_td": 0.191,
      "high_chrome_material_group_h_tc": 12.6,
      "high_chrome_steels_material_h_td": 0.169,
      "high_alloy_material_group_i_tc": 13.7,
      "high_alloy_steels_material_i_td": 0.171,
      "high_alloy_material_group_j_tc": 12.7,
      "high_alloy_steels_material_j_td": 0.189
    },
    {
      "temp_f": 950,
      "carbon_and_low_alloy_steels_cont_d_material_f_tc": 16.1,
      "carbon_and_low_alloy_steels_cont_d_material_group_f_td": 0.2,
      "ductile_cast_iron_tc": null,
      "ductile_cast_td": null,
      "high_chrome_material_group_g_tc": 14.7,
      "high_chrome_steels_material_g_td": 0.186,
      "high_chrome_material_group_h_tc": 12.6,
      "high_chrome_steels_material_h_td": 0.163,
      "high_alloy_material_group_i_tc": 13.8,
      "high_alloy_steels_material_i_td": 0.166,
      "high_alloy_material_group_j_tc": 12.9,
      "high_alloy_steels_material_j_td": 0.191
    },
    {
      "temp_f": 1000,
      "carbon_and_low_alloy_steels_cont_d_material_f_tc": 16.1,
      "carbon_and_low_alloy_steels_cont_d_material_group_f_td": 0.193,
      "ductile_cast_iron_tc": null,
      "ductile_cast_td": null,
      "high_chrome_material_group_g_tc": 14.7,
      "high_chrome_steels_material_g_td": 0.18,
      "high_chrome_material_group_h_tc": 12.7,
      "high_chrome_steels_material_h_td": 0.158,
      "high_alloy_material_group_i_tc": 13.9,
      "high_alloy_steels_material_i_td": 0.159,
      "high_alloy_material_group_j_tc": 13.1,
      "high_alloy_steels_material_j_td": 0.194
    },
    {
      "temp_f": 1050,
      "carbon_and_low_alloy_steels_cont_d_material_f_tc": 16.0,
      "carbon_and_low_alloy_steels_cont_d_material_group_f_td": 0.185,
      "ductile_cast_iron_tc": null,
      "ductile_cast_td": null,
      "high_chrome_material_group_g_tc": 14.7,
      "high_chrome_steels_material_g_td": 0.174,
      "high_chrome_material_group_h_tc": 12.8,
      "high_chrome_steels_material_h_td": 0.153,
      "high_alloy_material_group_i_tc": 14.0,
      "high_alloy_steels_material_i_td": 0.152,
      "high_alloy_material_group_j_tc": 13.4,
      "high_alloy_steels_material_j_td": 0.196
    },
    {
      "temp_f": 1100,
      "carbon_and_low_alloy_steels_cont_d_material_f_tc": 16.0,
      "carbon_and_low_alloy_steels_cont_d_material_group_f_td": 0.176,
      "ductile_cast_iron_tc": null,
      "ductile_cast_td": null,
      "high_chrome_material_group_g_tc": 14.7,
      "high_chrome_steels_material_g_td": 0.167,
      "high_chrome_material_group_h_tc": 12.9,
      "high_chrome_steels_material_h_td": 0.148,
      "high_alloy_material_group_i_tc": 14.0,
      "high_alloy_steels_material_i_td": 0.144,
      "high_alloy_material_group_j_tc": 13.6,
      "high_alloy_steels_material_j_td": 0.198
    },
    {
      "temp_f": 1150,
      "carbon_and_low_alloy_steels_cont_d_material_f_tc": 15.9,
      "carbon_and_low_alloy_steels_cont_d_material_group_f_td": 0.166,
      "ductile_cast_iron_tc": null,
      "ductile_cast_td": null,
      "high_chrome_material_group_g_tc": 14.8,
      "high_chrome_steels_material_g_td": 0.159,
      "high_chrome_material_group_h_tc": 13.0,
      "high_chrome_steels_material_h_td": 0.152,
      "high_alloy_material_group_i_tc": 14.1,
      "high_alloy_steels_material_i_td": 0.136,
      "high_alloy_material_group_j_tc": 13.8,
      "high_alloy_steels_material_j_td": 0.201
    },
    {
      "temp_f": 1200,
      "carbon_and_low_alloy_steels_cont_d_material_f_tc": 15.8,
      "carbon_and_low_alloy_steels_cont_d_material_group_f_td": 0.155,
      "ductile_cast_iron_tc": null,
      "ductile_cast_td": null,
      "high_chrome_material_group_g_tc": 14.8,
      "high_chrome_steels_material_g_td": 0.149,
      "high_chrome_material_group_h_tc": 13.1,
      "high_chrome_steels_material_h_td": 0.159,
      "high_alloy_material_group_i_tc": 14.3,
      "high_alloy_steels_material_i_td": 0.13,
      "high_alloy_material_group_j_tc": 14.0,
      "high_alloy_steels_material_j_td": 0.203
    },
    {
      "temp_f": 1250,
      "carbon_and_low_alloy_steels_cont_d_material_f_tc": 15.7,
      "carbon_and_low_alloy_steels_cont_d_material_group_f_td": 0.142,
      "ductile_cast_iron_tc": null,
      "ductile_cast_td": null,
      "high_chrome_material_group_g_tc": 14.8,
      "high_chrome_steels_material_g_td": 0.137,
      "high_chrome_material_group_h_tc": 13.2,
      "high_chrome_steels_material_h_td": 0.168,
      "high_alloy_material_group_i_tc": 14.4,
      "high_alloy_steels_material_i_td": 0.138,
      "high_alloy_material_group_j_tc": 14.3,
      "high_alloy_steels_material_j_td": 0.205
    },
    {
      "temp_f": 1300,
      "carbon_and_low_alloy_steels_cont_d_material_f_tc": 15.6,
      "carbon_and_low_alloy_steels_cont_d_material_group_f_td": 0.127,
      "ductile_cast_iron_tc": null,
      "ductile_cast_td": null,
      "high_chrome_material_group_g_tc": 14.8,
      "high_chrome_steels_material_g_td": 0.123,
      "high_chrome_material_group_h_tc": 13.4,
      "high_chrome_steels_material_h_td": 0.176,
      "high_alloy_material_group_i_tc": 14.5,
      "high_alloy_steels_material_i_td": 0.153,
      "high_alloy_material_group_j_tc": 14.5,
      "high_alloy_steels_material_j_td": 0.208
    },
    {
      "temp_f": 1350,
      "carbon_and_low_alloy_steels_cont_d_material_f_tc": 15.4,
      "carbon_and_low_alloy_steels_cont_d_material_group_f_td": 0.111,
      "ductile_cast_iron_tc": null,
      "ductile_cast_td": null,
      "high_chrome_material_group_g_tc": 14.8,
      "high_chrome_steels_material_g_td": 0.107,
      "high_chrome_material_group_h_tc": 13.5,
      "high_chrome_steels_material_h_td": 0.183,
      "high_alloy_material_group_i_tc": 14.7,
      "high_alloy_steels_material_i_td": 0.171,
      "high_alloy_material_group_j_tc": 14.7,
      "high_alloy_steels_material_j_td": 0.21
    },
    {
      "temp_f": 1400,
      "carbon_and_low_alloy_steels_cont_d_material_f_tc": 15.3,
      "carbon_and_low_alloy_steels_cont_d_material_group_f_td": 0.147,
      "ductile_cast_iron_tc": null,
      "ductile_cast_td": null,
      "high_chrome_material_group_g_tc": 14.8,
      "high_chrome_steels_material_g_td": 0.158,
      "high_chrome_material_group_h_tc": 13.7,
      "high_chrome_steels_material_h_td": 0.189,
      "high_alloy_material_group_i_tc": 14.9,
      "high_alloy_steels_material_i_td": 0.185,
      "high_alloy_material_group_j_tc": 14.9,
      "high_alloy_steels_material_j_td": 0.212
    },
    {
      "temp_f": 1450,
      "carbon_and_low_alloy_steels_cont_d_material_f_tc": 15.1,
      "carbon_and_low_alloy_steels_cont_d_material_group_f_td": 0.165,
      "ductile_cast_iron_tc": null,
      "ductile_cast_td": null,
      "high_chrome_material_group_g_tc": 14.8,
      "high_chrome_steels_material_g_td": 0.172,
      "high_chrome_material_group_h_tc": 13.8,
      "high_chrome_steels_material_h_td": 0.194,
      "high_alloy_material_group_i_tc": 15.2,
      "high_alloy_steels_material_i_td": 0.194,
      "high_alloy_material_group_j_tc": 15.1,
      "high_alloy_steels_material_j_td": 0.214
    },
    {
      "temp_f": 1500,
      "carbon_and_low_alloy_steels_cont_d_material_f_tc": 14.9,
      "carbon_and_low_alloy_steels_cont_d_material_group_f_td": 0.177,
      "ductile_cast_iron_tc": null,
      "ductile_cast_td": null,
      "high_chrome_material_group_g_tc": 14.9,
      "high_chrome_steels_material_g_td": 0.173,
      "high_chrome_material_group_h_tc": 14.0,
      "high_chrome_steels_material_h_td": 0.199,
      "high_alloy_material_group_i_tc": 15.5,
      "high_alloy_steels_material_i_td": 0.2,
      "high_alloy_material_group_j_tc": 15.3,
      "high_alloy_steels_material_j_td": 0.216
    },
    {
      "temp_f": 1550,
      "carbon_and_low_alloy_steels_cont_d_material_f_tc": null,
      "carbon_and_low_alloy_steels_cont_d_material_group_f_td": null,
      "ductile_cast_iron_tc": null,
      "ductile_cast_td": null,
      "high_chrome_material_group_g_tc": null,
      "high_chrome_steels_material_g_td": null,
      "high_chrome_material_group_h_tc": null,
      "high_chrome_steels_material_h_td": null,
      "high_alloy_material_group_i_tc": null,
      "high_alloy_steels_material_i_td": null,
      "high_alloy_material_group_j_tc": null,
      "high_alloy_steels_material_j_td": null
    },
    {
      "temp_f": 1600,
      "carbon_and_low_alloy_steels_cont_d_material_f_tc": null,
      "carbon_and_low_alloy_steels_cont_d_material_group_f_td": null,
      "ductile_cast_iron_tc": null,
      "ductile_cast_td": null,
      "high_chrome_material_group_g_tc": null,
      "high_chrome_steels_material_g_td": null,
      "high_chrome_material_group_h_tc": null,
      "high_chrome_steels_material_h_td": null,
      "high_alloy_material_group_i_tc": null,
      "high_alloy_steels_material_i_td": null,
      "high_alloy_material_group_j_tc": null,
      "high_alloy_steels_material_j_td": null
    },
    {
      "temp_f": 1650,
      "carbon_and_low_alloy_steels_cont_d_material_f_tc": null,
      "carbon_and_low_alloy_steels_cont_d_material_group_f_td": null,
      "ductile_cast_iron_tc": null,
      "ductile_cast_td": null,
      "high_chrome_material_group_g_tc": null,
      "high_chrome_steels_material_g_td": null,
      "high_chrome_material_group_h_tc": null,
      "high_chrome_steels_material_h_td": null,
      "high_alloy_material_group_i_tc": null,
      "high_alloy_steels_material_i_td": null,
      "high_alloy_material_group_j_tc": null,
      "high_alloy_steels_material_j_td": null
    },
    {
      "temp_f": 1700,
      "carbon_and_low_alloy_steels_cont_d_material_f_tc": null,
      "carbon_and_low_alloy_steels_cont_d_material_group_f_td": null,
      "ductile_cast_iron_tc": null,
      "ductile_cast_td": null,
      "high_chrome_material_group_g_tc": null,
      "high_chrome_steels_material_g_td": null,
      "high_chrome_material_group_h_tc": null,
      "high_chrome_steels_material_h_td": null,
      "high_alloy_material_group_i_tc": null,
      "high_alloy_steels_material_i_td": null,
      "high_alloy_material_group_j_tc": null,
      "high_alloy_steels_material_j_td": null
    },
    {
      "temp_f": 1750,
      "carbon_and_low_alloy_steels_cont_d_material_f_tc": null,
      "carbon_and_low_alloy_steels_cont_d_material_group_f_td": null,
      "ductile_cast_iron_tc": null,
      "ductile_cast_td": null,
      "high_chrome_material_group_g_tc": null,
      "high_chrome_steels_material_g_td": null,
      "high_chrome_material_group_h_tc": null,
      "high_chrome_steels_material_h_td": null,
      "high_alloy_material_group_i_tc": null,
      "high_alloy_steels_material_i_td": null,
      "high_alloy_material_group_j_tc": null,
      "high_alloy_steels_material_j_td": null
    },
    {
      "temp_f": 70,
      "high_alloy_steels_cont_d_group_k_tc": 8.2,
      "high_alloy_steels_cont_d_material_k_td": 0.139,
      "high_alloy_steels_material_group_l_tc": 6.4,
      "high_alloy_material_l_td": 0.115,
      "high_nickel_alloys_nickel_n02200_tc": null,
      "high_nickel_td": null,
      "high_nickel_low_c_nickel_tc": null,
      "high_nickel_alloys_low_c_nickel_n02201_td": null,
      "high_nickel_alloys_ni_cu_tc": 12.6,
      "high_nickel_n04400_td": 0.224
    },
    {
      "temp_f": 100,
      "high_alloy_steels_cont_d_group_k_tc": 8.3,
      "high_alloy_steels_cont_d_material_k_td": 0.14,
      "high_alloy_steels_material_group_l_tc": 6.6,
      "high_alloy_material_l_td": 0.116,
      "high_nickel_alloys_nickel_n02200_tc": null,
      "high_nickel_td": null,
      "high_nickel_low_c_nickel_tc": null,
      "high_nickel_alloys_low_c_nickel_n02201_td": null,
      "high_nickel_alloys_ni_cu_tc": 12.9,
      "high_nickel_n04400_td": 0.228
    },
    {
      "temp_f": 150,
      "high_alloy_steels_cont_d_group_k_tc": 8.6,
      "high_alloy_steels_cont_d_material_k_td": 0.142,
      "high_alloy_steels_material_group_l_tc": 6.9,
      "high_alloy_material_l_td": 0.118,
      "high_nickel_alloys_nickel_n02200_tc": null,
      "high_nickel_td": null,
      "high_nickel_low_c_nickel_tc": null,
      "high_nickel_alloys_low_c_nickel_n02201_td": null,
      "high_nickel_alloys_ni_cu_tc": 13.4,
      "high_nickel_n04400_td": 0.234
    },
    {
      "temp_f": 200,
      "high_alloy_steels_cont_d_group_k_tc": 8.8,
      "high_alloy_steels_cont_d_material_k_td": 0.145,
      "high_alloy_steels_material_group_l_tc": 7.1,
      "high_alloy_material_l_td": 0.121,
      "high_nickel_alloys_nickel_n02200_tc": 38.7,
      "high_nickel_td": null,
      "high_nickel_low_c_nickel_tc": 42.5,
      "high_nickel_alloys_low_c_nickel_n02201_td": null,
      "high_nickel_alloys_ni_cu_tc": 13.9,
      "high_nickel_n04400_td": 0.241
    },
    {
      "temp_f": 250,
      "high_alloy_steels_cont_d_group_k_tc": 9.1,
      "high_alloy_steels_cont_d_material_k_td": 0.147,
      "high_alloy_steels_material_group_l_tc": 7.4,
      "high_alloy_material_l_td": 0.124,
      "high_nickel_alloys_nickel_n02200_tc": 38.0,
      "high_nickel_td": null,
      "high_nickel_low_c_nickel_tc": 41.8,
      "high_nickel_alloys_low_c_nickel_n02201_td": null,
      "high_nickel_alloys_ni_cu_tc": 14.5,
      "high_nickel_n04400_td": 0.247
    },
    {
      "temp_f": 300,
      "high_alloy_steels_cont_d_group_k_tc": 9.3,
      "high_alloy_steels_cont_d_material_k_td": 0.15,
      "high_alloy_steels_material_group_l_tc": 7.7,
      "high_alloy_material_l_td": 0.126,
      "high_nickel_alloys_nickel_n02200_tc": 37.2,
      "high_nickel_td": null,
      "high_nickel_low_c_nickel_tc": 40.7,
      "high_nickel_alloys_low_c_nickel_n02201_td": null,
      "high_nickel_alloys_ni_cu_tc": 15.0,
      "high_nickel_n04400_td": 0.254
    },
    {
      "temp_f": 350,
      "high_alloy_steels_cont_d_group_k_tc": 9.5,
      "high_alloy_steels_cont_d_material_k_td": 0.152,
      "high_alloy_steels_material_group_l_tc": 8.0,
      "high_alloy_material_l_td": 0.129,
      "high_nickel_alloys_nickel_n02200_tc": 36.3,
      "high_nickel_td": null,
      "high_nickel_low_c_nickel_tc": 39.5,
      "high_nickel_alloys_low_c_nickel_n02201_td": null,
      "high_nickel_alloys_ni_cu_tc": 15.6,
      "high_nickel_n04400_td": 0.261
    },
    {
      "temp_f": 400,
      "high_alloy_steels_cont_d_group_k_tc": 9.8,
      "high_alloy_steels_cont_d_material_k_td": 0.155,
      "high_alloy_steels_material_group_l_tc": 8.2,
      "high_alloy_material_l_td": 0.132,
      "high_nickel_alloys_nickel_n02200_tc": 35.5,
      "high_nickel_td": null,
      "high_nickel_low_c_nickel_tc": 38.2,
      "high_nickel_alloys_low_c_nickel_n02201_td": null,
      "high_nickel_alloys_ni_cu_tc": 16.1,
      "high_nickel_n04400_td": 0.268
    },
    {
      "temp_f": 450,
      "high_alloy_steels_cont_d_group_k_tc": 10.0,
      "high_alloy_steels_cont_d_material_k_td": 0.157,
      "high_alloy_steels_material_group_l_tc": 8.5,
      "high_alloy_material_l_td": 0.135,
      "high_nickel_alloys_nickel_n02200_tc": 34.8,
      "high_nickel_td": null,
      "high_nickel_low_c_nickel_tc": 37.0,
      "high_nickel_alloys_low_c_nickel_n02201_td": null,
      "high_nickel_alloys_ni_cu_tc": 16.6,
      "high_nickel_n04400_td": 0.275
    },
    {
      "temp_f": 500,
      "high_alloy_steels_cont_d_group_k_tc": 10.2,
      "high_alloy_steels_cont_d_material_k_td": 0.16,
      "high_alloy_steels_material_group_l_tc": 8.8,
      "high_alloy_material_l_td": 0.138,
      "high_nickel_alloys_nickel_n02200_tc": 34.1,
      "high_nickel_td": null,
      "high_nickel_low_c_nickel_tc": 35.9,
      "high_nickel_alloys_low_c_nickel_n02201_td": null,
      "high_nickel_alloys_ni_cu_tc": 17.0,
      "high_nickel_n04400_td": 0.28
    },
    {
      "temp_f": 550,
      "high_alloy_steels_cont_d_group_k_tc": 10.5,
      "high_alloy_steels_cont_d_material_k_td": 0.162,
      "high_alloy_steels_material_group_l_tc": 9.1,
      "high_alloy_material_l_td": 0.141,
      "high_nickel_alloys_nickel_n02200_tc": 33.3,
      "high_nickel_td": null,
      "high_nickel_low_c_nickel_tc": 35.0,
      "high_nickel_alloys_low_c_nickel_n02201_td": null,
      "high_nickel_alloys_ni_cu_tc": 17.5,
      "high_nickel_n04400_td": 0.285
    },
    {
      "temp_f": 600,
      "high_alloy_steels_cont_d_group_k_tc": 10.7,
      "high_alloy_steels_cont_d_material_k_td": 0.165,
      "high_alloy_steels_material_group_l_tc": 9.3,
      "high_alloy_material_l_td": 0.143,
      "high_nickel_alloys_nickel_n02200_tc": 32.5,
      "high_nickel_td": null,
      "high_nickel_low_c_nickel_tc": 34.2,
      "high_nickel_alloys_low_c_nickel_n02201_td": null,
      "high_nickel_alloys_ni_cu_tc": 17.9,
      "high_nickel_n04400_td": 0.289
    },
    {
      "temp_f": 650,
      "high_alloy_steels_cont_d_group_k_tc": 10.9,
      "high_alloy_steels_cont_d_material_k_td": 0.167,
      "high_alloy_steels_material_group_l_tc": 9.6,
      "high_alloy_material_l_td": 0.146,
      "high_nickel_alloys_nickel_n02200_tc": 31.8,
      "high_nickel_td": null,
      "high_nickel_low_c_nickel_tc": 33.7,
      "high_nickel_alloys_low_c_nickel_n02201_td": null,
      "high_nickel_alloys_ni_cu_tc": 18.4,
      "high_nickel_n04400_td": 0.291
    },
    {
      "temp_f": 700,
      "high_alloy_steels_cont_d_group_k_tc": 11.2,
      "high_alloy_steels_cont_d_material_k_td": 0.17,
      "high_alloy_steels_material_group_l_tc": 9.9,
      "high_alloy_material_l_td": 0.149,
      "high_nickel_alloys_nickel_n02200_tc": 31.7,
      "high_nickel_td": null,
      "high_nickel_low_c_nickel_tc": 33.3,
      "high_nickel_alloys_low_c_nickel_n02201_td": null,
      "high_nickel_alloys_ni_cu_tc": 18.9,
      "high_nickel_n04400_td": 0.292
    },
    {
      "temp_f": 750,
      "high_alloy_steels_cont_d_group_k_tc": 11.4,
      "high_alloy_steels_cont_d_material_k_td": 0.172,
      "high_alloy_steels_material_group_l_tc": 10.1,
      "high_alloy_material_l_td": 0.152,
      "high_nickel_alloys_nickel_n02200_tc": 32.2,
      "high_nickel_td": null,
      "high_nickel_low_c_nickel_tc": 33.1,
      "high_nickel_alloys_low_c_nickel_n02201_td": null,
      "high_nickel_alloys_ni_cu_tc": 19.3,
      "high_nickel_n04400_td": 0.293
    },
    {
      "temp_f": 800,
      "high_alloy_steels_cont_d_group_k_tc": 11.6,
      "high_alloy_steels_cont_d_material_k_td": 0.175,
      "high_alloy_steels_material_group_l_tc": 10.4,
      "high_alloy_material_l_td": 0.155,
      "high_nickel_alloys_nickel_n02200_tc": 32.5,
      "high_nickel_td": null,
      "high_nickel_low_c_nickel_tc": 33.0,
      "high_nickel_alloys_low_c_nickel_n02201_td": null,
      "high_nickel_alloys_ni_cu_tc": 19.9,
      "high_nickel_n04400_td": 0.293
    },
    {
      "temp_f": 850,
      "high_alloy_steels_cont_d_group_k_tc": 11.9,
      "high_alloy_steels_cont_d_material_k_td": 0.177,
      "high_alloy_steels_material_group_l_tc": 10.7,
      "high_alloy_material_l_td": 0.158,
      "high_nickel_alloys_nickel_n02200_tc": 32.8,
      "high_nickel_td": null,
      "high_nickel_low_c_nickel_tc": 33.1,
      "high_nickel_alloys_low_c_nickel_n02201_td": null,
      "high_nickel_alloys_ni_cu_tc": 20.4,
      "high_nickel_n04400_td": null
    },
    {
      "temp_f": 900,
      "high_alloy_steels_cont_d_group_k_tc": 12.1,
      "high_alloy_steels_cont_d_material_k_td": 0.18,
      "high_alloy_steels_material_group_l_tc": 10.9,
      "high_alloy_material_l_td": 0.161,
      "high_nickel_alloys_nickel_n02200_tc": 33.1,
      "high_nickel_td": null,
      "high_nickel_low_c_nickel_tc": 33.3,
      "high_nickel_alloys_low_c_nickel_n02201_td": null,
      "high_nickel_alloys_ni_cu_tc": 20.9,
      "high_nickel_n04400_td": null
    },
    {
      "temp_f": 950,
      "high_alloy_steels_cont_d_group_k_tc": 12.3,
      "high_alloy_steels_cont_d_material_k_td": 0.182,
      "high_alloy_steels_material_group_l_tc": 11.2,
      "high_alloy_material_l_td": 0.164,
      "high_nickel_alloys_nickel_n02200_tc": 33.4,
      "high_nickel_td": null,
      "high_nickel_low_c_nickel_tc": 33.6,
      "high_nickel_alloys_low_c_nickel_n02201_td": null,
      "high_nickel_alloys_ni_cu_tc": 21.5,
      "high_nickel_n04400_td": null
    },
    {
      "temp_f": 1000,
      "high_alloy_steels_cont_d_group_k_tc": 12.5,
      "high_alloy_steels_cont_d_material_k_td": 0.184,
      "high_alloy_steels_material_group_l_tc": 11.4,
      "high_alloy_material_l_td": 0.167,
      "high_nickel_alloys_nickel_n02200_tc": 33.8,
      "high_nickel_td": null,
      "high_nickel_low_c_nickel_tc": 34.0,
      "high_nickel_alloys_low_c_nickel_n02201_td": null,
      "high_nickel_alloys_ni_cu_tc": 22.0,
      "high_nickel_n04400_td": null
    },
    {
      "temp_f": 1050,
      "high_alloy_steels_cont_d_group_k_tc": 12.8,
      "high_alloy_steels_cont_d_material_k_td": 0.187,
      "high_alloy_steels_material_group_l_tc": 11.7,
      "high_alloy_material_l_td": 0.17,
      "high_nickel_alloys_nickel_n02200_tc": null,
      "high_nickel_td": null,
      "high_nickel_low_c_nickel_tc": 34.4,
      "high_nickel_alloys_low_c_nickel_n02201_td": null,
      "high_nickel_alloys_ni_cu_tc": null,
      "high_nickel_n04400_td": null
    },
    {
      "temp_f": 1100,
      "high_alloy_steels_cont_d_group_k_tc": 13.0,
      "high_alloy_steels_cont_d_material_k_td": 0.189,
      "high_alloy_steels_material_group_l_tc": 11.9,
      "high_alloy_material_l_td": 0.173,
      "high_nickel_alloys_nickel_n02200_tc": null,
      "high_nickel_td": null,
      "high_nickel_low_c_nickel_tc": 34.9,
      "high_nickel_alloys_low_c_nickel_n02201_td": null,
      "high_nickel_alloys_ni_cu_tc": null,
      "high_nickel_n04400_td": null
    },
    {
      "temp_f": 1150,
      "high_alloy_steels_cont_d_group_k_tc": 13.2,
      "high_alloy_steels_cont_d_material_k_td": 0.191,
      "high_alloy_steels_material_group_l_tc": 12.2,
      "high_alloy_material_l_td": 0.176,
      "high_nickel_alloys_nickel_n02200_tc": null,
      "high_nickel_td": null,
      "high_nickel_low_c_nickel_tc": 35.3,
      "high_nickel_alloys_low_c_nickel_n02201_td": null,
      "high_nickel_alloys_ni_cu_tc": null,
      "high_nickel_n04400_td": null
    },
    {
      "temp_f": 1200,
      "high_alloy_steels_cont_d_group_k_tc": 13.4,
      "high_alloy_steels_cont_d_material_k_td": 0.194,
      "high_alloy_steels_material_group_l_tc": 12.5,
      "high_alloy_material_l_td": 0.178,
      "high_nickel_alloys_nickel_n02200_tc": null,
      "high_nickel_td": null,
      "high_nickel_low_c_nickel_tc": 35.7,
      "high_nickel_alloys_low_c_nickel_n02201_td": null,
      "high_nickel_alloys_ni_cu_tc": null,
      "high_nickel_n04400_td": null
    },
    {
      "temp_f": 1250,
      "high_alloy_steels_cont_d_group_k_tc": 13.6,
      "high_alloy_steels_cont_d_material_k_td": 0.196,
      "high_alloy_steels_material_group_l_tc": 12.7,
      "high_alloy_material_l_td": 0.181,
      "high_nickel_alloys_nickel_n02200_tc": null,
      "high_nickel_td": null,
      "high_nickel_low_c_nickel_tc": 36.1,
      "high_nickel_alloys_low_c_nickel_n02201_td": null,
      "high_nickel_alloys_ni_cu_tc": null,
      "high_nickel_n04400_td": null
    },
    {
      "temp_f": 1300,
      "high_alloy_steels_cont_d_group_k_tc": 13.8,
      "high_alloy_steels_cont_d_material_k_td": 0.198,
      "high_alloy_steels_material_group_l_tc": 13.0,
      "high_alloy_material_l_td": 0.184,
      "high_nickel_alloys_nickel_n02200_tc": null,
      "high_nickel_td": null,
      "high_nickel_low_c_nickel_tc": 36.4,
      "high_nickel_alloys_low_c_nickel_n02201_td": null,
      "high_nickel_alloys_ni_cu_tc": null,
      "high_nickel_n04400_td": null
    },
    {
      "temp_f": 1350,
      "high_alloy_steels_cont_d_group_k_tc": 14.1,
      "high_alloy_steels_cont_d_material_k_td": 0.2,
      "high_alloy_steels_material_group_l_tc": 13.2,
      "high_alloy_material_l_td": 0.186,
      "high_nickel_alloys_nickel_n02200_tc": null,
      "high_nickel_td": null,
      "high_nickel_low_c_nickel_tc": 36.7,
      "high_nickel_alloys_low_c_nickel_n02201_td": null,
      "high_nickel_alloys_ni_cu_tc": null,
      "high_nickel_n04400_td": null
    },
    {
      "temp_f": 1400,
      "high_alloy_steels_cont_d_group_k_tc": 14.3,
      "high_alloy_steels_cont_d_material_k_td": 0.203,
      "high_alloy_steels_material_group_l_tc": 13.5,
      "high_alloy_material_l_td": 0.188,
      "high_nickel_alloys_nickel_n02200_tc": null,
      "high_nickel_td": null,
      "high_nickel_low_c_nickel_tc": 37.0,
      "high_nickel_alloys_low_c_nickel_n02201_td": null,
      "high_nickel_alloys_ni_cu_tc": null,
      "high_nickel_n04400_td": null
    },
    {
      "temp_f": 1450,
      "high_alloy_steels_cont_d_group_k_tc": 14.5,
      "high_alloy_steels_cont_d_material_k_td": 0.205,
      "high_alloy_steels_material_group_l_tc": 13.7,
      "high_alloy_material_l_td": 0.19,
      "high_nickel_alloys_nickel_n02200_tc": null,
      "high_nickel_td": null,
      "high_nickel_low_c_nickel_tc": 37.4,
      "high_nickel_alloys_low_c_nickel_n02201_td": null,
      "high_nickel_alloys_ni_cu_tc": null,
      "high_nickel_n04400_td": null
    },
    {
      "temp_f": 1500,
      "high_alloy_steels_cont_d_group_k_tc": 14.7,
      "high_alloy_steels_cont_d_material_k_td": 0.207,
      "high_alloy_steels_material_group_l_tc": 14.0,
      "high_alloy_material_l_td": 0.191,
      "high_nickel_alloys_nickel_n02200_tc": null,
      "high_nickel_td": null,
      "high_nickel_low_c_nickel_tc": 37.8,
      "high_nickel_alloys_low_c_nickel_n02201_td": null,
      "high_nickel_alloys_ni_cu_tc": null,
      "high_nickel_n04400_td": null
    },
    {
      "temp_f": 1550,
      "high_alloy_steels_cont_d_group_k_tc": null,
      "high_alloy_steels_cont_d_material_k_td": null,
      "high_alloy_steels_material_group_l_tc": null,
      "high_alloy_material_l_td": 0.192,
      "high_nickel_alloys_nickel_n02200_tc": null,
      "high_nickel_td": null,
      "high_nickel_low_c_nickel_tc": null,
      "high_nickel_alloys_low_c_nickel_n02201_td": null,
      "high_nickel_alloys_ni_cu_tc": null,
      "high_nickel_n04400_td": null
    },
    {
      "temp_f": 1600,
      "high_alloy_steels_cont_d_group_k_tc": null,
      "high_alloy_steels_cont_d_material_k_td": null,
      "high_alloy_steels_material_group_l_tc": null,
      "high_alloy_material_l_td": null,
      "high_nickel_alloys_nickel_n02200_tc": null,
      "high_nickel_td": null,
      "high_nickel_low_c_nickel_tc": null,
      "high_nickel_alloys_low_c_nickel_n02201_td": null,
      "high_nickel_alloys_ni_cu_tc": null,
      "high_nickel_n04400_td": null
    },
    {
      "temp_f": 1650,
      "high_alloy_steels_cont_d_group_k_tc": null,
      "high_alloy_steels_cont_d_material_k_td": null,
      "high_alloy_steels_material_group_l_tc": null,
      "high_alloy_material_l_td": null,
      "high_nickel_alloys_nickel_n02200_tc": null,
      "high_nickel_td": null,
      "high_nickel_low_c_nickel_tc": null,
      "high_nickel_alloys_low_c_nickel_n02201_td": null,
      "high_nickel_alloys_ni_cu_tc": null,
      "high_nickel_n04400_td": null
    },
    {
      "temp_f": 1700,
      "high_alloy_steels_cont_d_group_k_tc": null,
      "high_alloy_steels_cont_d_material_k_td": null,
      "high_alloy_steels_material_group_l_tc": null,
      "high_alloy_material_l_td": null,
      "high_nickel_alloys_nickel_n02200_tc": null,
      "high_nickel_td": null,
      "high_nickel_low_c_nickel_tc": null,
      "high_nickel_alloys_low_c_nickel_n02201_td": null,
      "high_nickel_alloys_ni_cu_tc": null,
      "high_nickel_n04400_td": null
    },
    {
      "temp_f": 1750,
      "high_alloy_steels_cont_d_group_k_tc": null,
      "high_alloy_steels_cont_d_material_k_td": null,
      "high_alloy_steels_material_group_l_tc": null,
      "high_alloy_material_l_td": null,
      "high_nickel_alloys_nickel_n02200_tc": null,
      "high_nickel_td": null,
      "high_nickel_low_c_nickel_tc": null,
      "high_nickel_alloys_low_c_nickel_n02201_td": null,
      "high_nickel_alloys_ni_cu_tc": null,
      "high_nickel_n04400_td": null
    },
    {
      "temp_f": 70,
      "high_nickel_alloys_cont_d_ni_cu_n04405_tc": 12.6,
      "high_nickel_alloys_cont_d_td": null,
      "high_nickel_ni_cr_mo_fe_tc": 5.2,
      "high_nickel_alloys_ni_cr_mo_fe_n06002_td": 0.088,
      "high_nickel_alloys_ni_cr_fe_mo_cu_n06007_tc": 5.8,
      "high_nickel_ni_cr_fe_td": 0.117,
      "high_nickel_alloys_n06022_tc": 5.6,
      "high_nickel_td": null,
      "high_nickel_alloys_n06030_tc": 5.9,
      "high_nickel_n06030_td": null
    },
    {
      "temp_f": 100,
      "high_nickel_alloys_cont_d_ni_cu_n04405_tc": 12.9,
      "high_nickel_alloys_cont_d_td": null,
      "high_nickel_ni_cr_mo_fe_tc": 5.5,
      "high_nickel_alloys_ni_cr_mo_fe_n06002_td": 0.092,
      "high_nickel_alloys_ni_cr_fe_mo_cu_n06007_tc": 6.0,
      "high_nickel_ni_cr_fe_td": 0.116,
      "high_nickel_alloys_n06022_tc": 5.8,
      "high_nickel_td": null,
      "high_nickel_alloys_n06030_tc": 6.1,
      "high_nickel_n06030_td": null
    },
    {
      "temp_f": 150,
      "high_nickel_alloys_cont_d_ni_cu_n04405_tc": 13.4,
      "high_nickel_alloys_cont_d_td": null,
      "high_nickel_ni_cr_mo_fe_tc": 5.9,
      "high_nickel_alloys_ni_cr_mo_fe_n06002_td": 0.098,
      "high_nickel_alloys_ni_cr_fe_mo_cu_n06007_tc": 6.2,
      "high_nickel_ni_cr_fe_td": 0.116,
      "high_nickel_alloys_n06022_tc": 6.0,
      "high_nickel_td": null,
      "high_nickel_alloys_n06030_tc": 6.5,
      "high_nickel_n06030_td": null
    },
    {
      "temp_f": 200,
      "high_nickel_alloys_cont_d_ni_cu_n04405_tc": 13.9,
      "high_nickel_alloys_cont_d_td": null,
      "high_nickel_ni_cr_mo_fe_tc": 6.3,
      "high_nickel_alloys_ni_cr_mo_fe_n06002_td": 0.105,
      "high_nickel_alloys_ni_cr_fe_mo_cu_n06007_tc": 6.4,
      "high_nickel_ni_cr_fe_td": 0.116,
      "high_nickel_alloys_n06022_tc": 6.4,
      "high_nickel_td": null,
      "high_nickel_alloys_n06030_tc": 6.9,
      "high_nickel_n06030_td": null
    },
    {
      "temp_f": 250,
      "high_nickel_alloys_cont_d_ni_cu_n04405_tc": 14.5,
      "high_nickel_alloys_cont_d_td": null,
      "high_nickel_ni_cr_mo_fe_tc": 6.6,
      "high_nickel_alloys_ni_cr_mo_fe_n06002_td": 0.111,
      "high_nickel_alloys_ni_cr_fe_mo_cu_n06007_tc": 6.7,
      "high_nickel_ni_cr_fe_td": 0.118,
      "high_nickel_alloys_n06022_tc": 6.7,
      "high_nickel_td": null,
      "high_nickel_alloys_n06030_tc": 7.3,
      "high_nickel_n06030_td": null
    },
    {
      "temp_f": 300,
      "high_nickel_alloys_cont_d_ni_cu_n04405_tc": 15.0,
      "high_nickel_alloys_cont_d_td": null,
      "high_nickel_ni_cr_mo_fe_tc": 7.0,
      "high_nickel_alloys_ni_cr_mo_fe_n06002_td": 0.116,
      "high_nickel_alloys_ni_cr_fe_mo_cu_n06007_tc": 6.9,
      "high_nickel_ni_cr_fe_td": 0.12,
      "high_nickel_alloys_n06022_tc": 7.0,
      "high_nickel_td": null,
      "high_nickel_alloys_n06030_tc": 7.6,
      "high_nickel_n06030_td": null
    },
    {
      "temp_f": 350,
      "high_nickel_alloys_cont_d_ni_cu_n04405_tc": 15.6,
      "high_nickel_alloys_cont_d_td": null,
      "high_nickel_ni_cr_mo_fe_tc": 7.3,
      "high_nickel_alloys_ni_cr_mo_fe_n06002_td": 0.122,
      "high_nickel_alloys_ni_cr_fe_mo_cu_n06007_tc": 7.2,
      "high_nickel_ni_cr_fe_td": 0.122,
      "high_nickel_alloys_n06022_tc": 7.4,
      "high_nickel_td": null,
      "high_nickel_alloys_n06030_tc": 8.0,
      "high_nickel_n06030_td": null
    },
    {
      "temp_f": 400,
      "high_nickel_alloys_cont_d_ni_cu_n04405_tc": 16.1,
      "high_nickel_alloys_cont_d_td": null,
      "high_nickel_ni_cr_mo_fe_tc": 7.6,
      "high_nickel_alloys_ni_cr_mo_fe_n06002_td": 0.127,
      "high_nickel_alloys_ni_cr_fe_mo_cu_n06007_tc": 7.4,
      "high_nickel_ni_cr_fe_td": 0.125,
      "high_nickel_alloys_n06022_tc": 7.8,
      "high_nickel_td": null,
      "high_nickel_alloys_n06030_tc": 8.4,
      "high_nickel_n06030_td": null
    },
    {
      "temp_f": 450,
      "high_nickel_alloys_cont_d_ni_cu_n04405_tc": 16.6,
      "high_nickel_alloys_cont_d_td": null,
      "high_nickel_ni_cr_mo_fe_tc": 7.9,
      "high_nickel_alloys_ni_cr_mo_fe_n06002_td": 0.132,
      "high_nickel_alloys_ni_cr_fe_mo_cu_n06007_tc": 7.7,
      "high_nickel_ni_cr_fe_td": 0.128,
      "high_nickel_alloys_n06022_tc": 8.1,
      "high_nickel_td": null,
      "high_nickel_alloys_n06030_tc": 8.7,
      "high_nickel_n06030_td": null
    },
    {
      "temp_f": 500,
      "high_nickel_alloys_cont_d_ni_cu_n04405_tc": 17.0,
      "high_nickel_alloys_cont_d_td": null,
      "high_nickel_ni_cr_mo_fe_tc": 8.2,
      "high_nickel_alloys_ni_cr_mo_fe_n06002_td": 0.136,
      "high_nickel_alloys_ni_cr_fe_mo_cu_n06007_tc": 7.9,
      "high_nickel_ni_cr_fe_td": 0.131,
      "high_nickel_alloys_n06022_tc": 8.5,
      "high_nickel_td": null,
      "high_nickel_alloys_n06030_tc": 9.1,
      "high_nickel_n06030_td": null
    },
    {
      "temp_f": 550,
      "high_nickel_alloys_cont_d_ni_cu_n04405_tc": 17.5,
      "high_nickel_alloys_cont_d_td": null,
      "high_nickel_ni_cr_mo_fe_tc": 8.5,
      "high_nickel_alloys_ni_cr_mo_fe_n06002_td": 0.141,
      "high_nickel_alloys_ni_cr_fe_mo_cu_n06007_tc": 8.2,
      "high_nickel_ni_cr_fe_td": 0.133,
      "high_nickel_alloys_n06022_tc": 8.8,
      "high_nickel_td": null,
      "high_nickel_alloys_n06030_tc": 9.5,
      "high_nickel_n06030_td": null
    },
    {
      "temp_f": 600,
      "high_nickel_alloys_cont_d_ni_cu_n04405_tc": 17.9,
      "high_nickel_alloys_cont_d_td": null,
      "high_nickel_ni_cr_mo_fe_tc": 8.8,
      "high_nickel_alloys_ni_cr_mo_fe_n06002_td": 0.145,
      "high_nickel_alloys_ni_cr_fe_mo_cu_n06007_tc": 8.4,
      "high_nickel_ni_cr_fe_td": 0.136,
      "high_nickel_alloys_n06022_tc": 9.1,
      "high_nickel_td": null,
      "high_nickel_alloys_n06030_tc": 9.8,
      "high_nickel_n06030_td": null
    },
    {
      "temp_f": 650,
      "high_nickel_alloys_cont_d_ni_cu_n04405_tc": 18.4,
      "high_nickel_alloys_cont_d_td": null,
      "high_nickel_ni_cr_mo_fe_tc": 9.1,
      "high_nickel_alloys_ni_cr_mo_fe_n06002_td": 0.149,
      "high_nickel_alloys_ni_cr_fe_mo_cu_n06007_tc": 8.6,
      "high_nickel_ni_cr_fe_td": 0.139,
      "high_nickel_alloys_n06022_tc": 9.4,
      "high_nickel_td": null,
      "high_nickel_alloys_n06030_tc": 10.2,
      "high_nickel_n06030_td": null
    },
    {
      "temp_f": 700,
      "high_nickel_alloys_cont_d_ni_cu_n04405_tc": 18.9,
      "high_nickel_alloys_cont_d_td": null,
      "high_nickel_ni_cr_mo_fe_tc": 9.4,
      "high_nickel_alloys_ni_cr_mo_fe_n06002_td": 0.153,
      "high_nickel_alloys_ni_cr_fe_mo_cu_n06007_tc": 8.9,
      "high_nickel_ni_cr_fe_td": 0.142,
      "high_nickel_alloys_n06022_tc": 9.7,
      "high_nickel_td": null,
      "high_nickel_alloys_n06030_tc": 10.5,
      "high_nickel_n06030_td": null
    },
    {
      "temp_f": 750,
      "high_nickel_alloys_cont_d_ni_cu_n04405_tc": 19.3,
      "high_nickel_alloys_cont_d_td": null,
      "high_nickel_ni_cr_mo_fe_tc": 9.7,
      "high_nickel_alloys_ni_cr_mo_fe_n06002_td": 0.156,
      "high_nickel_alloys_ni_cr_fe_mo_cu_n06007_tc": 9.2,
      "high_nickel_ni_cr_fe_td": 0.145,
      "high_nickel_alloys_n06022_tc": 10.1,
      "high_nickel_td": null,
      "high_nickel_alloys_n06030_tc": 10.8,
      "high_nickel_n06030_td": null
    },
    {
      "temp_f": 800,
      "high_nickel_alloys_cont_d_ni_cu_n04405_tc": 19.9,
      "high_nickel_alloys_cont_d_td": null,
      "high_nickel_ni_cr_mo_fe_tc": 10.1,
      "high_nickel_alloys_ni_cr_mo_fe_n06002_td": 0.16,
      "high_nickel_alloys_ni_cr_fe_mo_cu_n06007_tc": 9.4,
      "high_nickel_ni_cr_fe_td": 0.148,
      "high_nickel_alloys_n06022_tc": 10.4,
      "high_nickel_td": null,
      "high_nickel_alloys_n06030_tc": 11.1,
      "high_nickel_n06030_td": null
    },
    {
      "temp_f": 850,
      "high_nickel_alloys_cont_d_ni_cu_n04405_tc": 20.4,
      "high_nickel_alloys_cont_d_td": null,
      "high_nickel_ni_cr_mo_fe_tc": 10.4,
      "high_nickel_alloys_ni_cr_mo_fe_n06002_td": 0.163,
      "high_nickel_alloys_ni_cr_fe_mo_cu_n06007_tc": 9.7,
      "high_nickel_ni_cr_fe_td": 0.151,
      "high_nickel_alloys_n06022_tc": 10.7,
      "high_nickel_td": null,
      "high_nickel_alloys_n06030_tc": 11.4,
      "high_nickel_n06030_td": null
    },
    {
      "temp_f": 900,
      "high_nickel_alloys_cont_d_ni_cu_n04405_tc": 20.9,
      "high_nickel_alloys_cont_d_td": null,
      "high_nickel_ni_cr_mo_fe_tc": 10.7,
      "high_nickel_alloys_ni_cr_mo_fe_n06002_td": 0.166,
      "high_nickel_alloys_ni_cr_fe_mo_cu_n06007_tc": 9.9,
      "high_nickel_ni_cr_fe_td": 0.154,
      "high_nickel_alloys_n06022_tc": 11.0,
      "high_nickel_td": null,
      "high_nickel_alloys_n06030_tc": 11.6,
      "high_nickel_n06030_td": null
    },
    {
      "temp_f": 950,
      "high_nickel_alloys_cont_d_ni_cu_n04405_tc": 21.5,
      "high_nickel_alloys_cont_d_td": null,
      "high_nickel_ni_cr_mo_fe_tc": 11.0,
      "high_nickel_alloys_ni_cr_mo_fe_n06002_td": 0.169,
      "high_nickel_alloys_ni_cr_fe_mo_cu_n06007_tc": 10.2,
      "high_nickel_ni_cr_fe_td": 0.157,
      "high_nickel_alloys_n06022_tc": 11.4,
      "high_nickel_td": null,
      "high_nickel_alloys_n06030_tc": 11.9,
      "high_nickel_n06030_td": null
    },
    {
      "temp_f": 1000,
      "high_nickel_alloys_cont_d_ni_cu_n04405_tc": 22.0,
      "high_nickel_alloys_cont_d_td": null,
      "high_nickel_ni_cr_mo_fe_tc": 11.4,
      "high_nickel_alloys_ni_cr_mo_fe_n06002_td": 0.172,
      "high_nickel_alloys_ni_cr_fe_mo_cu_n06007_tc": 10.5,
      "high_nickel_ni_cr_fe_td": 0.16,
      "high_nickel_alloys_n06022_tc": 11.7,
      "high_nickel_td": null,
      "high_nickel_alloys_n06030_tc": 12.1,
      "high_nickel_n06030_td": null
    },
    {
      "temp_f": 1050,
      "high_nickel_alloys_cont_d_ni_cu_n04405_tc": null,
      "high_nickel_alloys_cont_d_td": null,
      "high_nickel_ni_cr_mo_fe_tc": 11.7,
      "high_nickel_alloys_ni_cr_mo_fe_n06002_td": 0.174,
      "high_nickel_alloys_ni_cr_fe_mo_cu_n06007_tc": 10.7,
      "high_nickel_ni_cr_fe_td": 0.163,
      "high_nickel_alloys_n06022_tc": 12.0,
      "high_nickel_td": null,
      "high_nickel_alloys_n06030_tc": 12.2,
      "high_nickel_n06030_td": null
    },
    {
      "temp_f": 1100,
      "high_nickel_alloys_cont_d_ni_cu_n04405_tc": null,
      "high_nickel_alloys_cont_d_td": null,
      "high_nickel_ni_cr_mo_fe_tc": 12.0,
      "high_nickel_alloys_ni_cr_mo_fe_n06002_td": 0.176,
      "high_nickel_alloys_ni_cr_fe_mo_cu_n06007_tc": 10.9,
      "high_nickel_ni_cr_fe_td": 0.166,
      "high_nickel_alloys_n06022_tc": 12.3,
      "high_nickel_td": null,
      "high_nickel_alloys_n06030_tc": 12.4,
      "high_nickel_n06030_td": null
    },
    {
      "temp_f": 1150,
      "high_nickel_alloys_cont_d_ni_cu_n04405_tc": null,
      "high_nickel_alloys_cont_d_td": null,
      "high_nickel_ni_cr_mo_fe_tc": 12.3,
      "high_nickel_alloys_ni_cr_mo_fe_n06002_td": 0.178,
      "high_nickel_alloys_ni_cr_fe_mo_cu_n06007_tc": 11.1,
      "high_nickel_ni_cr_fe_td": 0.168,
      "high_nickel_alloys_n06022_tc": null,
      "high_nickel_td": null,
      "high_nickel_alloys_n06030_tc": null,
      "high_nickel_n06030_td": null
    },
    {
      "temp_f": 1200,
      "high_nickel_alloys_cont_d_ni_cu_n04405_tc": null,
      "high_nickel_alloys_cont_d_td": null,
      "high_nickel_ni_cr_mo_fe_tc": 12.6,
