Repository: danivelas0/asme-pcc

File: resources/bpvc_ii_d_customary_2025/table_te_1.json (part 2 of 2)
{
      "coefficients_for_15cr_and_17cr_steels_a": 5.6,
      "coefficients_for_15cr_and_17cr_steels_b": 5.5,
      "coefficients_for_15cr_and_17cr_steels_c": 0.53
    },
    {
      "temperature_f": 200,
      "coefficients_for_8ni_and_9ni_steels_a": 6.3,
      "coefficients_for_8ni_and_9ni_steels_b": 5.9,
      "coefficients_for_8ni_and_9ni_steels_c": 0.92,
      "coefficients_for_12cr_12cr_1al_13cr_a": 6.4,
      "coefficients_for_12cr_12cr_1al_13cr_and_13cr_4ni_steels_b": 6.2,
      "coefficients_for_12cr_12cr_1al_13cr_c": 0.97,
      "coefficients_for_15cr_and_17cr_steels_a": 5.7,
      "coefficients_for_15cr_and_17cr_steels_b": 5.5,
      "coefficients_for_15cr_and_17cr_steels_c": 0.86
    },
    {
      "temperature_f": 250,
      "coefficients_for_8ni_and_9ni_steels_a": 6.6,
      "coefficients_for_8ni_and_9ni_steels_b": 6.1,
      "coefficients_for_8ni_and_9ni_steels_c": 1.3,
      "coefficients_for_12cr_12cr_1al_13cr_a": 6.5,
      "coefficients_for_12cr_12cr_1al_13cr_and_13cr_4ni_steels_b": 6.2,
      "coefficients_for_12cr_12cr_1al_13cr_c": 1.3,
      "coefficients_for_15cr_and_17cr_steels_a": 5.8,
      "coefficients_for_15cr_and_17cr_steels_b": 5.6,
      "coefficients_for_15cr_and_17cr_steels_c": 1.2
    },
    {
      "temperature_f": 300,
      "coefficients_for_8ni_and_9ni_steels_a": 6.8,
      "coefficients_for_8ni_and_9ni_steels_b": 6.2,
      "coefficients_for_8ni_and_9ni_steels_c": 1.7,
      "coefficients_for_12cr_12cr_1al_13cr_a": 6.6,
      "coefficients_for_12cr_12cr_1al_13cr_and_13cr_4ni_steels_b": 6.3,
      "coefficients_for_12cr_12cr_1al_13cr_c": 1.7,
      "coefficients_for_15cr_and_17cr_steels_a": 6.0,
      "coefficients_for_15cr_and_17cr_steels_b": 5.7,
      "coefficients_for_15cr_and_17cr_steels_c": 1.6
    },
    {
      "temperature_f": 350,
      "coefficients_for_8ni_and_9ni_steels_a": 6.9,
      "coefficients_for_8ni_and_9ni_steels_b": 6.3,
      "coefficients_for_8ni_and_9ni_steels_c": 2.1,
      "coefficients_for_12cr_12cr_1al_13cr_a": 6.6,
      "coefficients_for_12cr_12cr_1al_13cr_and_13cr_4ni_steels_b": 6.4,
      "coefficients_for_12cr_12cr_1al_13cr_c": 2.1,
      "coefficients_for_15cr_and_17cr_steels_a": 6.1,
      "coefficients_for_15cr_and_17cr_steels_b": 5.7,
      "coefficients_for_15cr_and_17cr_steels_c": 1.9
    },
    {
      "temperature_f": 400,
      "coefficients_for_8ni_and_9ni_steels_a": 7.0,
      "coefficients_for_8ni_and_9ni_steels_b": 6.4,
      "coefficients_for_8ni_and_9ni_steels_c": 2.5,
      "coefficients_for_12cr_12cr_1al_13cr_a": 6.7,
      "coefficients_for_12cr_12cr_1al_13cr_and_13cr_4ni_steels_b": 6.4,
      "coefficients_for_12cr_12cr_1al_13cr_c": 2.5,
      "coefficients_for_15cr_and_17cr_steels_a": 6.2,
      "coefficients_for_15cr_and_17cr_steels_b": 5.8,
      "coefficients_for_15cr_and_17cr_steels_c": 2.3
    },
    {
      "temperature_f": 450,
      "coefficients_for_8ni_and_9ni_steels_a": 7.1,
      "coefficients_for_8ni_and_9ni_steels_b": 6.5,
      "coefficients_for_8ni_and_9ni_steels_c": 3.0,
      "coefficients_for_12cr_12cr_1al_13cr_a": 6.7,
      "coefficients_for_12cr_12cr_1al_13cr_and_13cr_4ni_steels_b": 6.4,
      "coefficients_for_12cr_12cr_1al_13cr_c": 2.9,
      "coefficients_for_15cr_and_17cr_steels_a": 6.3,
      "coefficients_for_15cr_and_17cr_steels_b": 5.8,
      "coefficients_for_15cr_and_17cr_steels_c": 2.7
    },
    {
      "temperature_f": 500,
      "coefficients_for_8ni_and_9ni_steels_a": 7.1,
      "coefficients_for_8ni_and_9ni_steels_b": 6.6,
      "coefficients_for_8ni_and_9ni_steels_c": 3.4,
      "coefficients_for_12cr_12cr_1al_13cr_a": 6.8,
      "coefficients_for_12cr_12cr_1al_13cr_and_13cr_4ni_steels_b": 6.5,
      "coefficients_for_12cr_12cr_1al_13cr_c": 3.3,
      "coefficients_for_15cr_and_17cr_steels_a": 6.4,
      "coefficients_for_15cr_and_17cr_steels_b": 5.9,
      "coefficients_for_15cr_and_17cr_steels_c": 3.0
    },
    {
      "temperature_f": 550,
      "coefficients_for_8ni_and_9ni_steels_a": 7.2,
      "coefficients_for_8ni_and_9ni_steels_b": 6.6,
      "coefficients_for_8ni_and_9ni_steels_c": 3.8,
      "coefficients_for_12cr_12cr_1al_13cr_a": 6.8,
      "coefficients_for_12cr_12cr_1al_13cr_and_13cr_4ni_steels_b": 6.5,
      "coefficients_for_12cr_12cr_1al_13cr_c": 3.7,
      "coefficients_for_15cr_and_17cr_steels_a": 6.4,
      "coefficients_for_15cr_and_17cr_steels_b": 6.0,
      "coefficients_for_15cr_and_17cr_steels_c": 3.4
    },
    {
      "temperature_f": 600,
      "coefficients_for_8ni_and_9ni_steels_a": 7.2,
      "coefficients_for_8ni_and_9ni_steels_b": 6.7,
      "coefficients_for_8ni_and_9ni_steels_c": 4.2,
      "coefficients_for_12cr_12cr_1al_13cr_a": 6.9,
      "coefficients_for_12cr_12cr_1al_13cr_and_13cr_4ni_steels_b": 6.5,
      "coefficients_for_12cr_12cr_1al_13cr_c": 4.2,
      "coefficients_for_15cr_and_17cr_steels_a": 6.5,
      "coefficients_for_15cr_and_17cr_steels_b": 6.0,
      "coefficients_for_15cr_and_17cr_steels_c": 3.8
    },
    {
      "temperature_f": 650,
      "coefficients_for_8ni_and_9ni_steels_a": 7.3,
      "coefficients_for_8ni_and_9ni_steels_b": 6.7,
      "coefficients_for_8ni_and_9ni_steels_c": 4.7,
      "coefficients_for_12cr_12cr_1al_13cr_a": 6.9,
      "coefficients_for_12cr_12cr_1al_13cr_and_13cr_4ni_steels_b": 6.6,
      "coefficients_for_12cr_12cr_1al_13cr_c": 4.6,
      "coefficients_for_15cr_and_17cr_steels_a": 6.6,
      "coefficients_for_15cr_and_17cr_steels_b": 6.0,
      "coefficients_for_15cr_and_17cr_steels_c": 4.2
    },
    {
      "temperature_f": 700,
      "coefficients_for_8ni_and_9ni_steels_a": 7.4,
      "coefficients_for_8ni_and_9ni_steels_b": 6.8,
      "coefficients_for_8ni_and_9ni_steels_c": 5.1,
      "coefficients_for_12cr_12cr_1al_13cr_a": 7.0,
      "coefficients_for_12cr_12cr_1al_13cr_and_13cr_4ni_steels_b": 6.6,
      "coefficients_for_12cr_12cr_1al_13cr_c": 5.0,
      "coefficients_for_15cr_and_17cr_steels_a": 6.6,
      "coefficients_for_15cr_and_17cr_steels_b": 6.1,
      "coefficients_for_15cr_and_17cr_steels_c": 4.6
    },
    {
      "temperature_f": 750,
      "coefficients_for_8ni_and_9ni_steels_a": 7.5,
      "coefficients_for_8ni_and_9ni_steels_b": 6.8,
      "coefficients_for_8ni_and_9ni_steels_c": 5.6,
      "coefficients_for_12cr_12cr_1al_13cr_a": 7.1,
      "coefficients_for_12cr_12cr_1al_13cr_and_13cr_4ni_steels_b": 6.6,
      "coefficients_for_12cr_12cr_1al_13cr_c": 5.4,
      "coefficients_for_15cr_and_17cr_steels_a": 6.7,
      "coefficients_for_15cr_and_17cr_steels_b": 6.1,
      "coefficients_for_15cr_and_17cr_steels_c": 5.0
    },
    {
      "temperature_f": 800,
      "coefficients_for_8ni_and_9ni_steels_a": 7.6,
      "coefficients_for_8ni_and_9ni_steels_b": 6.9,
      "coefficients_for_8ni_and_9ni_steels_c": 6.0,
      "coefficients_for_12cr_12cr_1al_13cr_a": 7.1,
      "coefficients_for_12cr_12cr_1al_13cr_and_13cr_4ni_steels_b": 6.7,
      "coefficients_for_12cr_12cr_1al_13cr_c": 5.8,
      "coefficients_for_15cr_and_17cr_steels_a": 6.7,
      "coefficients_for_15cr_and_17cr_steels_b": 6.2,
      "coefficients_for_15cr_and_17cr_steels_c": 5.4
    },
    {
      "temperature_f": 850,
      "coefficients_for_8ni_and_9ni_steels_a": 7.7,
      "coefficients_for_8ni_and_9ni_steels_b": 6.9,
      "coefficients_for_8ni_and_9ni_steels_c": 6.5,
      "coefficients_for_12cr_12cr_1al_13cr_a": 7.2,
      "coefficients_for_12cr_12cr_1al_13cr_and_13cr_4ni_steels_b": 6.7,
      "coefficients_for_12cr_12cr_1al_13cr_c": 6.3,
      "coefficients_for_15cr_and_17cr_steels_a": 6.8,
      "coefficients_for_15cr_and_17cr_steels_b": 6.2,
      "coefficients_for_15cr_and_17cr_steels_c": 5.8
    },
    {
      "temperature_f": 900,
      "coefficients_for_8ni_and_9ni_steels_a": 7.6,
      "coefficients_for_8ni_and_9ni_steels_b": 7.0,
      "coefficients_for_8ni_and_9ni_steels_c": 6.9,
      "coefficients_for_12cr_12cr_1al_13cr_a": 7.2,
      "coefficients_for_12cr_12cr_1al_13cr_and_13cr_4ni_steels_b": 6.7,
      "coefficients_for_12cr_12cr_1al_13cr_c": 6.7,
      "coefficients_for_15cr_and_17cr_steels_a": 6.8,
      "coefficients_for_15cr_and_17cr_steels_b": 6.2,
      "coefficients_for_15cr_and_17cr_steels_c": 6.2
    },
    {
      "temperature_f": 950,
      "coefficients_for_8ni_and_9ni_steels_a": 7.3,
      "coefficients_for_8ni_and_9ni_steels_b": 7.0,
      "coefficients_for_8ni_and_9ni_steels_c": 7.4,
      "coefficients_for_12cr_12cr_1al_13cr_a": 7.3,
      "coefficients_for_12cr_12cr_1al_13cr_and_13cr_4ni_steels_b": 6.8,
      "coefficients_for_12cr_12cr_1al_13cr_c": 7.1,
      "coefficients_for_15cr_and_17cr_steels_a": 6.8,
      "coefficients_for_15cr_and_17cr_steels_b": 6.3,
      "coefficients_for_15cr_and_17cr_steels_c": 6.6
    },
    {
      "temperature_f": 1000,
      "coefficients_for_8ni_and_9ni_steels_a": 6.8,
      "coefficients_for_8ni_and_9ni_steels_b": 7.0,
      "coefficients_for_8ni_and_9ni_steels_c": 7.8,
      "coefficients_for_12cr_12cr_1al_13cr_a": 7.3,
      "coefficients_for_12cr_12cr_1al_13cr_and_13cr_4ni_steels_b": 6.8,
      "coefficients_for_12cr_12cr_1al_13cr_c": 7.6,
      "coefficients_for_15cr_and_17cr_steels_a": 6.8,
      "coefficients_for_15cr_and_17cr_steels_b": 6.3,
      "coefficients_for_15cr_and_17cr_steels_c": 7.0
    },
    {
      "temperature_f": 1050,
      "coefficients_for_8ni_and_9ni_steels_a": null,
      "coefficients_for_8ni_and_9ni_steels_b": null,
      "coefficients_for_8ni_and_9ni_steels_c": null,
      "coefficients_for_12cr_12cr_1al_13cr_a": 7.4,
      "coefficients_for_12cr_12cr_1al_13cr_and_13cr_4ni_steels_b": 6.8,
      "coefficients_for_12cr_12cr_1al_13cr_c": 8.0,
      "coefficients_for_15cr_and_17cr_steels_a": 6.9,
      "coefficients_for_15cr_and_17cr_steels_b": 6.3,
      "coefficients_for_15cr_and_17cr_steels_c": 7.4
    },
    {
      "temperature_f": 1100,
      "coefficients_for_8ni_and_9ni_steels_a": null,
      "coefficients_for_8ni_and_9ni_steels_b": null,
      "coefficients_for_8ni_and_9ni_steels_c": null,
      "coefficients_for_12cr_12cr_1al_13cr_a": 7.4,
      "coefficients_for_12cr_12cr_1al_13cr_and_13cr_4ni_steels_b": 6.8,
      "coefficients_for_12cr_12cr_1al_13cr_c": 8.5,
      "coefficients_for_15cr_and_17cr_steels_a": 6.9,
      "coefficients_for_15cr_and_17cr_steels_b": 6.4,
      "coefficients_for_15cr_and_17cr_steels_c": 7.9
    },
    {
      "temperature_f": 1150,
      "coefficients_for_8ni_and_9ni_steels_a": null,
      "coefficients_for_8ni_and_9ni_steels_b": null,
      "coefficients_for_8ni_and_9ni_steels_c": null,
      "coefficients_for_12cr_12cr_1al_13cr_a": 7.4,
      "coefficients_for_12cr_12cr_1al_13cr_and_13cr_4ni_steels_b": 6.9,
      "coefficients_for_12cr_12cr_1al_13cr_c": 8.9,
      "coefficients_for_15cr_and_17cr_steels_a": 7.0,
      "coefficients_for_15cr_and_17cr_steels_b": 6.4,
      "coefficients_for_15cr_and_17cr_steels_c": 8.3
    },
    {
      "temperature_f": 1200,
      "coefficients_for_8ni_and_9ni_steels_a": null,
      "coefficients_for_8ni_and_9ni_steels_b": null,
      "coefficients_for_8ni_and_9ni_steels_c": null,
      "coefficients_for_12cr_12cr_1al_13cr_a": 7.4,
      "coefficients_for_12cr_12cr_1al_13cr_and_13cr_4ni_steels_b": 6.9,
      "coefficients_for_12cr_12cr_1al_13cr_c": 9.4,
      "coefficients_for_15cr_and_17cr_steels_a": 7.0,
      "coefficients_for_15cr_and_17cr_steels_b": 6.4,
      "coefficients_for_15cr_and_17cr_steels_c": 8.7
    },
    {
      "temperature_f": 1250,
      "coefficients_for_8ni_and_9ni_steels_a": null,
      "coefficients_for_8ni_and_9ni_steels_b": null,
      "coefficients_for_8ni_and_9ni_steels_c": null,
      "coefficients_for_12cr_12cr_1al_13cr_a": 7.4,
      "coefficients_for_12cr_12cr_1al_13cr_and_13cr_4ni_steels_b": 6.9,
      "coefficients_for_12cr_12cr_1al_13cr_c": 9.8,
      "coefficients_for_15cr_and_17cr_steels_a": 7.1,
      "coefficients_for_15cr_and_17cr_steels_b": 6.4,
      "coefficients_for_15cr_and_17cr_steels_c": 9.1
    },
    {
      "temperature_f": 1300,
      "coefficients_for_8ni_and_9ni_steels_a": null,
      "coefficients_for_8ni_and_9ni_steels_b": null,
      "coefficients_for_8ni_and_9ni_steels_c": null,
      "coefficients_for_12cr_12cr_1al_13cr_a": 7.4,
      "coefficients_for_12cr_12cr_1al_13cr_and_13cr_4ni_steels_b": 6.9,
      "coefficients_for_12cr_12cr_1al_13cr_c": 10.2,
      "coefficients_for_15cr_and_17cr_steels_a": 7.2,
      "coefficients_for_15cr_and_17cr_steels_b": 6.5,
      "coefficients_for_15cr_and_17cr_steels_c": 9.5
    },
    {
      "temperature_f": 1350,
      "coefficients_for_8ni_and_9ni_steels_a": null,
      "coefficients_for_8ni_and_9ni_steels_b": null,
      "coefficients_for_8ni_and_9ni_steels_c": null,
      "coefficients_for_12cr_12cr_1al_13cr_a": 7.4,
      "coefficients_for_12cr_12cr_1al_13cr_and_13cr_4ni_steels_b": 7.0,
      "coefficients_for_12cr_12cr_1al_13cr_c": 10.7,
      "coefficients_for_15cr_and_17cr_steels_a": 7.4,
      "coefficients_for_15cr_and_17cr_steels_b": 6.5,
      "coefficients_for_15cr_and_17cr_steels_c": 10.0
    },
    {
      "temperature_f": 1400,
      "coefficients_for_8ni_and_9ni_steels_a": null,
      "coefficients_for_8ni_and_9ni_steels_b": null,
      "coefficients_for_8ni_and_9ni_steels_c": null,
      "coefficients_for_12cr_12cr_1al_13cr_a": 7.5,
      "coefficients_for_12cr_12cr_1al_13cr_and_13cr_4ni_steels_b": 7.0,
      "coefficients_for_12cr_12cr_1al_13cr_c": 11.1,
      "coefficients_for_15cr_and_17cr_steels_a": 7.6,
      "coefficients_for_15cr_and_17cr_steels_b": 6.5,
      "coefficients_for_15cr_and_17cr_steels_c": 10.4
    },
    {
      "temperature_f": 1450,
      "coefficients_for_8ni_and_9ni_steels_a": null,
      "coefficients_for_8ni_and_9ni_steels_b": null,
      "coefficients_for_8ni_and_9ni_steels_c": null,
      "coefficients_for_12cr_12cr_1al_13cr_a": 7.5,
      "coefficients_for_12cr_12cr_1al_13cr_and_13cr_4ni_steels_b": 7.0,
      "coefficients_for_12cr_12cr_1al_13cr_c": 11.6,
      "coefficients_for_15cr_and_17cr_steels_a": 7.9,
      "coefficients_for_15cr_and_17cr_steels_b": 6.6,
      "coefficients_for_15cr_and_17cr_steels_c": 10.9
    },
    {
      "temperature_f": 1500,
      "coefficients_for_8ni_and_9ni_steels_a": null,
      "coefficients_for_8ni_and_9ni_steels_b": null,
      "coefficients_for_8ni_and_9ni_steels_c": null,
      "coefficients_for_12cr_12cr_1al_13cr_a": 7.6,
      "coefficients_for_12cr_12cr_1al_13cr_and_13cr_4ni_steels_b": 7.0,
      "coefficients_for_12cr_12cr_1al_13cr_c": 12.0,
      "coefficients_for_15cr_and_17cr_steels_a": 8.3,
      "coefficients_for_15cr_and_17cr_steels_b": 6.6,
      "coefficients_for_15cr_and_17cr_steels_c": 11.4
    },
    {
      "temperature_f": 70,
      "a": 5.0,
      "coefficients_for_27cr_steels_b": 5.0,
      "coefficients_for_27cr_steels_c": 0,
      "coefficients_for_austenitic_stainless_steels_group_3_a": 8.5,
      "coefficients_for_austenitic_stainless_steels_group_3_b": 8.5,
      "coefficients_for_austenitic_stainless_steels_group_3_c": 0,
      "coefficients_for_other_austenitic_a": 8.2,
      "coefficients_for_other_austenitic_stainless_steels_group_4_b": 8.2,
      "coefficients_for_other_austenitic_c": 0
    },
    {
      "temperature_f": 100,
      "a": 5.1,
      "coefficients_for_27cr_steels_b": 5.1,
      "coefficients_for_27cr_steels_c": 0.18,
      "coefficients_for_austenitic_stainless_steels_group_3_a": 8.7,
      "coefficients_for_austenitic_stainless_steels_group_3_b": 8.6,
      "coefficients_for_austenitic_stainless_steels_group_3_c": 0.31,
      "coefficients_for_other_austenitic_a": 8.3,
      "coefficients_for_other_austenitic_stainless_steels_group_4_b": 8.2,
      "coefficients_for_other_austenitic_c": 0.3
    },
    {
      "temperature_f": 150,
      "a": 5.2,
      "coefficients_for_27cr_steels_b": 5.1,
      "coefficients_for_27cr_steels_c": 0.49,
      "coefficients_for_austenitic_stainless_steels_group_3_a": 9.0,
      "coefficients_for_austenitic_stainless_steels_group_3_b": 8.8,
      "coefficients_for_austenitic_stainless_steels_group_3_c": 0.84,
      "coefficients_for_other_austenitic_a": 8.6,
      "coefficients_for_other_austenitic_stainless_steels_group_4_b": 8.4,
      "coefficients_for_other_austenitic_c": 0.81
    },
    {
      "temperature_f": 200,
      "a": 5.3,
      "coefficients_for_27cr_steels_b": 5.2,
      "coefficients_for_27cr_steels_c": 0.81,
      "coefficients_for_austenitic_stainless_steels_group_3_a": 9.4,
      "coefficients_for_austenitic_stainless_steels_group_3_b": 8.9,
      "coefficients_for_austenitic_stainless_steels_group_3_c": 1.4,
      "coefficients_for_other_austenitic_a": 8.8,
      "coefficients_for_other_austenitic_stainless_steels_group_4_b": 8.5,
      "coefficients_for_other_austenitic_c": 1.3
    },
    {
      "temperature_f": 250,
      "a": 5.3,
      "coefficients_for_27cr_steels_b": 5.2,
      "coefficients_for_27cr_steels_c": 1.1,
      "coefficients_for_austenitic_stainless_steels_group_3_a": 9.6,
      "coefficients_for_austenitic_stainless_steels_group_3_b": 9.1,
      "coefficients_for_austenitic_stainless_steels_group_3_c": 2.0,
      "coefficients_for_other_austenitic_a": 9.0,
      "coefficients_for_other_austenitic_stainless_steels_group_4_b": 8.6,
      "coefficients_for_other_austenitic_c": 1.9
    },
    {
      "temperature_f": 300,
      "a": 5.4,
      "coefficients_for_27cr_steels_b": 5.2,
      "coefficients_for_27cr_steels_c": 1.4,
      "coefficients_for_austenitic_stainless_steels_group_3_a": 9.9,
      "coefficients_for_austenitic_stainless_steels_group_3_b": 9.2,
      "coefficients_for_austenitic_stainless_steels_group_3_c": 2.5,
      "coefficients_for_other_austenitic_a": 9.2,
      "coefficients_for_other_austenitic_stainless_steels_group_4_b": 8.7,
      "coefficients_for_other_austenitic_c": 2.4
    },
    {
      "temperature_f": 350,
      "a": 5.4,
      "coefficients_for_27cr_steels_b": 5.3,
      "coefficients_for_27cr_steels_c": 1.8,
      "coefficients_for_austenitic_stainless_steels_group_3_a": 10.1,
      "coefficients_for_austenitic_stainless_steels_group_3_b": 9.4,
      "coefficients_for_austenitic_stainless_steels_group_3_c": 3.1,
      "coefficients_for_other_austenitic_a": 9.3,
      "coefficients_for_other_austenitic_stainless_steels_group_4_b": 8.8,
      "coefficients_for_other_austenitic_c": 3.0
    },
    {
      "temperature_f": 400,
      "a": 5.5,
      "coefficients_for_27cr_steels_b": 5.3,
      "coefficients_for_27cr_steels_c": 2.1,
      "coefficients_for_austenitic_stainless_steels_group_3_a": 10.2,
      "coefficients_for_austenitic_stainless_steels_group_3_b": 9.5,
      "coefficients_for_austenitic_stainless_steels_group_3_c": 3.8,
      "coefficients_for_other_austenitic_a": 9.4,
      "coefficients_for_other_austenitic_stainless_steels_group_4_b": 8.9,
      "coefficients_for_other_austenitic_c": 3.5
    },
    {
      "temperature_f": 450,
      "a": 5.6,
      "coefficients_for_27cr_steels_b": 5.3,
      "coefficients_for_27cr_steels_c": 2.4,
      "coefficients_for_austenitic_stainless_steels_group_3_a": 10.4,
      "coefficients_for_austenitic_stainless_steels_group_3_b": 9.6,
      "coefficients_for_austenitic_stainless_steels_group_3_c": 4.4,
      "coefficients_for_other_austenitic_a": 9.5,
      "coefficients_for_other_austenitic_stainless_steels_group_4_b": 9.0,
      "coefficients_for_other_austenitic_c": 4.1
    },
    {
      "temperature_f": 500,
      "a": 5.6,
      "coefficients_for_27cr_steels_b": 5.4,
      "coefficients_for_27cr_steels_c": 2.8,
      "coefficients_for_austenitic_stainless_steels_group_3_a": 10.5,
      "coefficients_for_austenitic_stainless_steels_group_3_b": 9.7,
      "coefficients_for_austenitic_stainless_steels_group_3_c": 5.0,
      "coefficients_for_other_austenitic_a": 9.6,
      "coefficients_for_other_austenitic_stainless_steels_group_4_b": 9.1,
      "coefficients_for_other_austenitic_c": 4.7
    },
    {
      "temperature_f": 550,
      "a": 5.7,
      "coefficients_for_27cr_steels_b": 5.4,
      "coefficients_for_27cr_steels_c": 3.1,
      "coefficients_for_austenitic_stainless_steels_group_3_a": 10.6,
      "coefficients_for_austenitic_stainless_steels_group_3_b": 9.8,
      "coefficients_for_austenitic_stainless_steels_group_3_c": 5.6,
      "coefficients_for_other_austenitic_a": 9.7,
      "coefficients_for_other_austenitic_stainless_steels_group_4_b": 9.1,
      "coefficients_for_other_austenitic_c": 5.3
    },
    {
      "temperature_f": 600,
      "a": 5.8,
      "coefficients_for_27cr_steels_b": 5.4,
      "coefficients_for_27cr_steels_c": 3.5,
      "coefficients_for_austenitic_stainless_steels_group_3_a": 10.6,
      "coefficients_for_austenitic_stainless_steels_group_3_b": 9.9,
      "coefficients_for_austenitic_stainless_steels_group_3_c": 6.3,
      "coefficients_for_other_austenitic_a": 9.8,
      "coefficients_for_other_austenitic_stainless_steels_group_4_b": 9.2,
      "coefficients_for_other_austenitic_c": 5.8
    },
    {
      "temperature_f": 650,
      "a": 5.9,
      "coefficients_for_27cr_steels_b": 5.5,
      "coefficients_for_27cr_steels_c": 3.8,
      "coefficients_for_austenitic_stainless_steels_group_3_a": 10.7,
      "coefficients_for_austenitic_stainless_steels_group_3_b": 9.9,
      "coefficients_for_austenitic_stainless_steels_group_3_c": 6.9,
      "coefficients_for_other_austenitic_a": 9.9,
      "coefficients_for_other_austenitic_stainless_steels_group_4_b": 9.2,
      "coefficients_for_other_austenitic_c": 6.4
    },
    {
      "temperature_f": 700,
      "a": 6.0,
      "coefficients_for_27cr_steels_b": 5.5,
      "coefficients_for_27cr_steels_c": 4.2,
      "coefficients_for_austenitic_stainless_steels_group_3_a": 10.8,
      "coefficients_for_austenitic_stainless_steels_group_3_b": 10.0,
      "coefficients_for_austenitic_stainless_steels_group_3_c": 7.5,
      "coefficients_for_other_austenitic_a": 10.0,
      "coefficients_for_other_austenitic_stainless_steels_group_4_b": 9.3,
      "coefficients_for_other_austenitic_c": 7.0
    },
    {
      "temperature_f": 750,
      "a": 6.1,
      "coefficients_for_27cr_steels_b": 5.5,
      "coefficients_for_27cr_steels_c": 4.5,
      "coefficients_for_austenitic_stainless_steels_group_3_a": 10.8,
      "coefficients_for_austenitic_stainless_steels_group_3_b": 10.0,
      "coefficients_for_austenitic_stainless_steels_group_3_c": 8.2,
      "coefficients_for_other_austenitic_a": 10.1,
      "coefficients_for_other_austenitic_stainless_steels_group_4_b": 9.3,
      "coefficients_for_other_austenitic_c": 7.6
    },
    {
      "temperature_f": 800,
      "a": 6.2,
      "coefficients_for_27cr_steels_b": 5.6,
      "coefficients_for_27cr_steels_c": 4.9,
      "coefficients_for_austenitic_stainless_steels_group_3_a": 10.9,
      "coefficients_for_austenitic_stainless_steels_group_3_b": 10.1,
      "coefficients_for_austenitic_stainless_steels_group_3_c": 8.8,
      "coefficients_for_other_austenitic_a": 10.2,
      "coefficients_for_other_austenitic_stainless_steels_group_4_b": 9.4,
      "coefficients_for_other_austenitic_c": 8.2
    },
    {
      "temperature_f": 850,
      "a": 6.2,
      "coefficients_for_27cr_steels_b": 5.6,
      "coefficients_for_27cr_steels_c": 5.3,
      "coefficients_for_austenitic_stainless_steels_group_3_a": 11.0,
      "coefficients_for_austenitic_stainless_steels_group_3_b": 10.2,
      "coefficients_for_austenitic_stainless_steels_group_3_c": 9.5,
      "coefficients_for_other_austenitic_a": 10.3,
      "coefficients_for_other_austenitic_stainless_steels_group_4_b": 9.4,
      "coefficients_for_other_austenitic_c": 8.8
    },
    {
      "temperature_f": 900,
      "a": 6.3,
      "coefficients_for_27cr_steels_b": 5.7,
      "coefficients_for_27cr_steels_c": 5.6,
      "coefficients_for_austenitic_stainless_steels_group_3_a": 11.1,
      "coefficients_for_austenitic_stainless_steels_group_3_b": 10.2,
      "coefficients_for_austenitic_stainless_steels_group_3_c": 10.2,
      "coefficients_for_other_austenitic_a": 10.4,
      "coefficients_for_other_austenitic_stainless_steels_group_4_b": 9.5,
      "coefficients_for_other_austenitic_c": 9.5
    },
    {
      "temperature_f": 950,
      "a": 6.4,
      "coefficients_for_27cr_steels_b": 5.7,
      "coefficients_for_27cr_steels_c": 6.0,
      "coefficients_for_austenitic_stainless_steels_group_3_a": 11.2,
      "coefficients_for_austenitic_stainless_steels_group_3_b": 10.3,
      "coefficients_for_austenitic_stainless_steels_group_3_c": 10.8,
      "coefficients_for_other_austenitic_a": 10.5,
      "coefficients_for_other_austenitic_stainless_steels_group_4_b": 9.6,
      "coefficients_for_other_austenitic_c": 10.1
    },
    {
      "temperature_f": 1000,
      "a": 6.4,
      "coefficients_for_27cr_steels_b": 5.7,
      "coefficients_for_27cr_steels_c": 6.4,
      "coefficients_for_austenitic_stainless_steels_group_3_a": 11.4,
      "coefficients_for_austenitic_stainless_steels_group_3_b": 10.3,
      "coefficients_for_austenitic_stainless_steels_group_3_c": 11.5,
      "coefficients_for_other_austenitic_a": 10.6,
      "coefficients_for_other_austenitic_stainless_steels_group_4_b": 9.6,
      "coefficients_for_other_austenitic_c": 10.7
    },
    {
      "temperature_f": 1050,
      "a": 6.5,
      "coefficients_for_27cr_steels_b": 5.8,
      "coefficients_for_27cr_steels_c": 6.8,
      "coefficients_for_austenitic_stainless_steels_group_3_a": 11.5,
      "coefficients_for_austenitic_stainless_steels_group_3_b": 10.4,
      "coefficients_for_austenitic_stainless_steels_group_3_c": 12.2,
      "coefficients_for_other_austenitic_a": 10.7,
      "coefficients_for_other_austenitic_stainless_steels_group_4_b": 9.7,
      "coefficients_for_other_austenitic_c": 11.4
    },
    {
      "temperature_f": 1100,
      "a": 6.5,
      "coefficients_for_27cr_steels_b": 5.8,
      "coefficients_for_27cr_steels_c": 7.2,
      "coefficients_for_austenitic_stainless_steels_group_3_a": 11.7,
      "coefficients_for_austenitic_stainless_steels_group_3_b": 10.4,
      "coefficients_for_austenitic_stainless_steels_group_3_c": 12.9,
      "coefficients_for_other_austenitic_a": 10.9,
      "coefficients_for_other_austenitic_stainless_steels_group_4_b": 9.7,
      "coefficients_for_other_austenitic_c": 12.0
    },
    {
      "temperature_f": 1150,
      "a": 6.5,
      "coefficients_for_27cr_steels_b": 5.8,
      "coefficients_for_27cr_steels_c": 7.6,
      "coefficients_for_austenitic_stainless_steels_group_3_a": 11.8,
      "coefficients_for_austenitic_stainless_steels_group_3_b": 10.5,
      "coefficients_for_austenitic_stainless_steels_group_3_c": 13.6,
      "coefficients_for_other_austenitic_a": 11.0,
      "coefficients_for_other_austenitic_stainless_steels_group_4_b": 9.8,
      "coefficients_for_other_austenitic_c": 12.7
    },
    {
      "temperature_f": 1200,
      "a": 6.5,
      "coefficients_for_27cr_steels_b": 5.9,
      "coefficients_for_27cr_steels_c": 8.0,
      "coefficients_for_austenitic_stainless_steels_group_3_a": 12.0,
      "coefficients_for_austenitic_stainless_steels_group_3_b": 10.6,
      "coefficients_for_austenitic_stainless_steels_group_3_c": 14.3,
      "coefficients_for_other_austenitic_a": 11.1,
      "coefficients_for_other_austenitic_stainless_steels_group_4_b": 9.8,
      "coefficients_for_other_austenitic_c": 13.3
    },
    {
      "temperature_f": 1250,
      "a": 6.6,
      "coefficients_for_27cr_steels_b": 5.9,
      "coefficients_for_27cr_steels_c": 8.4,
      "coefficients_for_austenitic_stainless_steels_group_3_a": 12.0,
      "coefficients_for_austenitic_stainless_steels_group_3_b": 10.6,
      "coefficients_for_austenitic_stainless_steels_group_3_c": 15.0,
      "coefficients_for_other_austenitic_a": 11.3,
      "coefficients_for_other_austenitic_stainless_steels_group_4_b": 9.9,
      "coefficients_for_other_austenitic_c": 14.0
    },
    {
      "temperature_f": 1300,
      "a": 6.7,
      "coefficients_for_27cr_steels_b": 5.9,
      "coefficients_for_27cr_steels_c": 8.7,
      "coefficients_for_austenitic_stainless_steels_group_3_a": 12.0,
      "coefficients_for_austenitic_stainless_steels_group_3_b": 10.7,
      "coefficients_for_austenitic_stainless_steels_group_3_c": 15.8,
      "coefficients_for_other_austenitic_a": 11.4,
      "coefficients_for_other_austenitic_stainless_steels_group_4_b": 9.9,
      "coefficients_for_other_austenitic_c": 14.7
    },
    {
      "temperature_f": 1350,
      "a": 6.8,
      "coefficients_for_27cr_steels_b": 6.0,
      "coefficients_for_27cr_steels_c": 9.2,
      "coefficients_for_austenitic_stainless_steels_group_3_a": 11.9,
      "coefficients_for_austenitic_stainless_steels_group_3_b": 10.7,
      "coefficients_for_austenitic_stainless_steels_group_3_c": 16.5,
      "coefficients_for_other_austenitic_a": 11.5,
      "coefficients_for_other_austenitic_stainless_steels_group_4_b": 10.0,
      "coefficients_for_other_austenitic_c": 15.4
    },
    {
      "temperature_f": 1400,
      "a": 7.0,
      "coefficients_for_27cr_steels_b": 6.0,
      "coefficients_for_27cr_steels_c": 9.6,
      "coefficients_for_austenitic_stainless_steels_group_3_a": 11.7,
      "coefficients_for_austenitic_stainless_steels_group_3_b": 10.8,
      "coefficients_for_austenitic_stainless_steels_group_3_c": 17.2,
      "coefficients_for_other_austenitic_a": 11.7,
      "coefficients_for_other_austenitic_stainless_steels_group_4_b": 10.1,
      "coefficients_for_other_austenitic_c": 16.1
    },
    {
      "temperature_f": 1450,
      "a": 7.3,
      "coefficients_for_27cr_steels_b": 6.0,
      "coefficients_for_27cr_steels_c": 10.0,
      "coefficients_for_austenitic_stainless_steels_group_3_a": 11.2,
      "coefficients_for_austenitic_stainless_steels_group_3_b": 10.8,
      "coefficients_for_austenitic_stainless_steels_group_3_c": 17.9,
      "coefficients_for_other_austenitic_a": 11.8,
      "coefficients_for_other_austenitic_stainless_steels_group_4_b": 10.1,
      "coefficients_for_other_austenitic_c": 16.8
    },
    {
      "temperature_f": 1500,
      "a": 7.7,
      "coefficients_for_27cr_steels_b": 6.1,
      "coefficients_for_27cr_steels_c": 10.4,
      "coefficients_for_austenitic_stainless_steels_group_3_a": 10.5,
      "coefficients_for_austenitic_stainless_steels_group_3_b": 10.8,
      "coefficients_for_austenitic_stainless_steels_group_3_c": 18.5,
      "coefficients_for_other_austenitic_a": 12.0,
      "coefficients_for_other_austenitic_stainless_steels_group_4_b": 10.2,
      "coefficients_for_other_austenitic_c": 17.5
    },
    {
      "temperature_f": 70,
      "coefficients_for_ductile_cast_iron_a": 5.7,
      "coefficients_for_ductile_cast_iron_b": 5.7,
      "coefficients_for_ductile_cast_iron_c": 0,
      "coefficients_for_precipitation_hardened_17cr_4ni_4cu_stainless_a": 6.4,
      "coefficients_for_precipitation_hardened_17cr_4ni_4cu_stainless_steels_condition_1075_b": 6.2,
      "coefficients_for_precipitation_hardened_17cr_4ni_4cu_stainless_c": 0,
      "coefficients_for_precipitation_hardened_17cr_4ni_4cu_stainless_steels_condition_1150_b": 6.4
    },
    {
      "temperature_f": 100,
      "coefficients_for_ductile_cast_iron_a": 5.8,
      "coefficients_for_ductile_cast_iron_b": 5.8,
      "coefficients_for_ductile_cast_iron_c": 0.21,
      "coefficients_for_precipitation_hardened_17cr_4ni_4cu_stainless_a": 6.5,
      "coefficients_for_precipitation_hardened_17cr_4ni_4cu_stainless_steels_condition_1075_b": 6.2,
      "coefficients_for_precipitation_hardened_17cr_4ni_4cu_stainless_c": 0.23,
      "coefficients_for_precipitation_hardened_17cr_4ni_4cu_stainless_steels_condition_1150_b": 6.4
    },
    {
      "temperature_f": 150,
      "coefficients_for_ductile_cast_iron_a": 6.1,
      "coefficients_for_ductile_cast_iron_b": 5.9,
      "coefficients_for_ductile_cast_iron_c": 0.57,
      "coefficients_for_precipitation_hardened_17cr_4ni_4cu_stainless_a": 6.6,
      "coefficients_for_precipitation_hardened_17cr_4ni_4cu_stainless_steels_condition_1075_b": 6.3,
      "coefficients_for_precipitation_hardened_17cr_4ni_4cu_stainless_c": 0.62,
      "coefficients_for_precipitation_hardened_17cr_4ni_4cu_stainless_steels_condition_1150_b": 6.5
    },
    {
      "temperature_f": 200,
      "coefficients_for_ductile_cast_iron_a": 6.3,
      "coefficients_for_ductile_cast_iron_b": 6.0,
      "coefficients_for_ductile_cast_iron_c": 0.94,
      "coefficients_for_precipitation_hardened_17cr_4ni_4cu_stainless_a": 6.8,
      "coefficients_for_precipitation_hardened_17cr_4ni_4cu_stainless_steels_condition_1075_b": 6.3,
      "coefficients_for_precipitation_hardened_17cr_4ni_4cu_stainless_c": 1.0,
      "coefficients_for_precipitation_hardened_17cr_4ni_4cu_stainless_steels_condition_1150_b": 6.6
    },
    {
      "temperature_f": 250,
      "coefficients_for_ductile_cast_iron_a": 6.6,
      "coefficients_for_ductile_cast_iron_b": 6.1,
      "coefficients_for_ductile_cast_iron_c": 1.3,
      "coefficients_for_precipitation_hardened_17cr_4ni_4cu_stainless_a": 6.9,
      "coefficients_for_precipitation_hardened_17cr_4ni_4cu_stainless_steels_condition_1075_b": 6.3,
      "coefficients_for_precipitation_hardened_17cr_4ni_4cu_stainless_c": 1.4,
      "coefficients_for_precipitation_hardened_17cr_4ni_4cu_stainless_steels_condition_1150_b": 6.7
    },
    {
      "temperature_f": 300,
      "coefficients_for_ductile_cast_iron_a": 6.9,
      "coefficients_for_ductile_cast_iron_b": 6.3,
      "coefficients_for_ductile_cast_iron_c": 1.7,
      "coefficients_for_precipitation_hardened_17cr_4ni_4cu_stainless_a": 7.1,
      "coefficients_for_precipitation_hardened_17cr_4ni_4cu_stainless_steels_condition_1075_b": 6.4,
      "coefficients_for_precipitation_hardened_17cr_4ni_4cu_stainless_c": 1.9,
      "coefficients_for_precipitation_hardened_17cr_4ni_4cu_stainless_steels_condition_1150_b": 6.7
    },
    {
      "temperature_f": 350,
      "coefficients_for_ductile_cast_iron_a": 7.2,
      "coefficients_for_ductile_cast_iron_b": 6.4,
      "coefficients_for_ductile_cast_iron_c": 2.2,
      "coefficients_for_precipitation_hardened_17cr_4ni_4cu_stainless_a": 7.2,
      "coefficients_for_precipitation_hardened_17cr_4ni_4cu_stainless_steels_condition_1075_b": 6.4,
      "coefficients_for_precipitation_hardened_17cr_4ni_4cu_stainless_c": 2.3,
      "coefficients_for_precipitation_hardened_17cr_4ni_4cu_stainless_steels_condition_1150_b": 6.8
    },
    {
      "temperature_f": 400,
      "coefficients_for_ductile_cast_iron_a": 7.4,
      "coefficients_for_ductile_cast_iron_b": 6.6,
      "coefficients_for_ductile_cast_iron_c": 2.6,
      "coefficients_for_precipitation_hardened_17cr_4ni_4cu_stainless_a": 7.3,
      "coefficients_for_precipitation_hardened_17cr_4ni_4cu_stainless_steels_condition_1075_b": 6.5,
      "coefficients_for_precipitation_hardened_17cr_4ni_4cu_stainless_c": 2.7,
      "coefficients_for_precipitation_hardened_17cr_4ni_4cu_stainless_steels_condition_1150_b": 6.9
    },
    {
      "temperature_f": 450,
      "coefficients_for_ductile_cast_iron_a": 7.6,
      "coefficients_for_ductile_cast_iron_b": 6.7,
      "coefficients_for_ductile_cast_iron_c": 3.1,
      "coefficients_for_precipitation_hardened_17cr_4ni_4cu_stainless_a": 7.4,
      "coefficients_for_precipitation_hardened_17cr_4ni_4cu_stainless_steels_condition_1075_b": 6.5,
      "coefficients_for_precipitation_hardened_17cr_4ni_4cu_stainless_c": 3.2,
      "coefficients_for_precipitation_hardened_17cr_4ni_4cu_stainless_steels_condition_1150_b": 6.9
    },
    {
      "temperature_f": 500,
      "coefficients_for_ductile_cast_iron_a": 7.7,
      "coefficients_for_ductile_cast_iron_b": 6.8,
      "coefficients_for_ductile_cast_iron_c": 3.5,
      "coefficients_for_precipitation_hardened_17cr_4ni_4cu_stainless_a": 7.5,
      "coefficients_for_precipitation_hardened_17cr_4ni_4cu_stainless_steels_condition_1075_b": 6.5,
      "coefficients_for_precipitation_hardened_17cr_4ni_4cu_stainless_c": 3.6,
      "coefficients_for_precipitation_hardened_17cr_4ni_4cu_stainless_steels_condition_1150_b": 7.0
    },
    {
      "temperature_f": 550,
      "coefficients_for_ductile_cast_iron_a": 7.8,
      "coefficients_for_ductile_cast_iron_b": 6.9,
      "coefficients_for_ductile_cast_iron_c": 4.0,
      "coefficients_for_precipitation_hardened_17cr_4ni_4cu_stainless_a": 7.5,
      "coefficients_for_precipitation_hardened_17cr_4ni_4cu_stainless_steels_condition_1075_b": 6.6,
      "coefficients_for_precipitation_hardened_17cr_4ni_4cu_stainless_c": 4.1,
      "coefficients_for_precipitation_hardened_17cr_4ni_4cu_stainless_steels_condition_1150_b": 7.0
    },
    {
      "temperature_f": 600,
      "coefficients_for_ductile_cast_iron_a": 7.9,
      "coefficients_for_ductile_cast_iron_b": 7.0,
      "coefficients_for_ductile_cast_iron_c": 4.5,
      "coefficients_for_precipitation_hardened_17cr_4ni_4cu_stainless_a": 7.5,
      "coefficients_for_precipitation_hardened_17cr_4ni_4cu_stainless_steels_condition_1075_b": 6.6,
      "coefficients_for_precipitation_hardened_17cr_4ni_4cu_stainless_c": 4.5,
      "coefficients_for_precipitation_hardened_17cr_4ni_4cu_stainless_steels_condition_1150_b": 7.1
    },
    {
      "temperature_f": 650,
      "coefficients_for_ductile_cast_iron_a": 7.9,
      "coefficients_for_ductile_cast_iron_b": 7.1,
      "coefficients_for_ductile_cast_iron_c": 4.9,
      "coefficients_for_precipitation_hardened_17cr_4ni_4cu_stainless_a": 7.6,
      "coefficients_for_precipitation_hardened_17cr_4ni_4cu_stainless_steels_condition_1075_b": 6.7,
      "coefficients_for_precipitation_hardened_17cr_4ni_4cu_stainless_c": 5.0,
      "coefficients_for_precipitation_hardened_17cr_4ni_4cu_stainless_steels_condition_1150_b": 7.1
    },
    {
      "temperature_f": 700,
      "coefficients_for_ductile_cast_iron_a": 8.0,
      "coefficients_for_ductile_cast_iron_b": 7.1,
      "coefficients_for_ductile_cast_iron_c": 5.4,
      "coefficients_for_precipitation_hardened_17cr_4ni_4cu_stainless_a": 7.6,
      "coefficients_for_precipitation_hardened_17cr_4ni_4cu_stainless_steels_condition_1075_b": 6.7,
      "coefficients_for_precipitation_hardened_17cr_4ni_4cu_stainless_c": 5.4,
      "coefficients_for_precipitation_hardened_17cr_4ni_4cu_stainless_steels_condition_1150_b": 7.2
    },
    {
      "temperature_f": 750,
      "coefficients_for_ductile_cast_iron_a": 8.0,
      "coefficients_for_ductile_cast_iron_b": 7.2,
      "coefficients_for_ductile_cast_iron_c": 5.9,
      "coefficients_for_precipitation_hardened_17cr_4ni_4cu_stainless_a": 7.6,
      "coefficients_for_precipitation_hardened_17cr_4ni_4cu_stainless_steels_condition_1075_b": 6.7,
      "coefficients_for_precipitation_hardened_17cr_4ni_4cu_stainless_c": 5.9,
      "coefficients_for_precipitation_hardened_17cr_4ni_4cu_stainless_steels_condition_1150_b": 7.2
    },
    {
      "temperature_f": 800,
      "coefficients_for_ductile_cast_iron_a": 8.1,
      "coefficients_for_ductile_cast_iron_b": 7.3,
      "coefficients_for_ductile_cast_iron_c": 6.4,
      "coefficients_for_precipitation_hardened_17cr_4ni_4cu_stainless_a": 7.6,
      "coefficients_for_precipitation_hardened_17cr_4ni_4cu_stainless_steels_condition_1075_b": 6.8,
      "coefficients_for_precipitation_hardened_17cr_4ni_4cu_stainless_c": 6.3,
      "coefficients_for_precipitation_hardened_17cr_4ni_4cu_stainless_steels_condition_1150_b": 7.2
    },
    {
      "temperature_f": 850,
      "coefficients_for_ductile_cast_iron_a": 8.1,
      "coefficients_for_ductile_cast_iron_b": 7.3,
      "coefficients_for_ductile_cast_iron_c": 6.8,
      "coefficients_for_precipitation_hardened_17cr_4ni_4cu_stainless_a": 7.7,
      "coefficients_for_precipitation_hardened_17cr_4ni_4cu_stainless_steels_condition_1075_b": null,
      "coefficients_for_precipitation_hardened_17cr_4ni_4cu_stainless_c": 6.8,
      "coefficients_for_precipitation_hardened_17cr_4ni_4cu_stainless_steels_condition_1150_b": 7.2
    },
    {
      "temperature_f": 900,
      "coefficients_for_ductile_cast_iron_a": 8.3,
      "coefficients_for_ductile_cast_iron_b": 7.4,
      "coefficients_for_ductile_cast_iron_c": 7.3,
      "coefficients_for_precipitation_hardened_17cr_4ni_4cu_stainless_a": 7.8,
      "coefficients_for_precipitation_hardened_17cr_4ni_4cu_stainless_steels_condition_1075_b": null,
      "coefficients_for_precipitation_hardened_17cr_4ni_4cu_stainless_c": 7.2,
      "coefficients_for_precipitation_hardened_17cr_4ni_4cu_stainless_steels_condition_1150_b": 7.3
    },
    {
      "temperature_f": 950,
      "coefficients_for_ductile_cast_iron_a": 8.5,
      "coefficients_for_ductile_cast_iron_b": 7.4,
      "coefficients_for_ductile_cast_iron_c": 7.8,
      "coefficients_for_precipitation_hardened_17cr_4ni_4cu_stainless_a": 8.0,
      "coefficients_for_precipitation_hardened_17cr_4ni_4cu_stainless_steels_condition_1075_b": null,
      "coefficients_for_precipitation_hardened_17cr_4ni_4cu_stainless_c": 7.7,
      "coefficients_for_precipitation_hardened_17cr_4ni_4cu_stainless_steels_condition_1150_b": 7.3
    },
    {
      "temperature_f": 1000,
      "coefficients_for_ductile_cast_iron_a": 8.7,
      "coefficients_for_ductile_cast_iron_b": 7.5,
      "coefficients_for_ductile_cast_iron_c": 8.4,
      "coefficients_for_precipitation_hardened_17cr_4ni_4cu_stainless_a": 8.4,
      "coefficients_for_precipitation_hardened_17cr_4ni_4cu_stainless_steels_condition_1075_b": null,
      "coefficients_for_precipitation_hardened_17cr_4ni_4cu_stainless_c": 8.2,
      "coefficients_for_precipitation_hardened_17cr_4ni_4cu_stainless_steels_condition_1150_b": 7.4
    },
    {
      "temperature_f": 1050,
      "coefficients_for_ductile_cast_iron_a": null,
      "coefficients_for_ductile_cast_iron_b": null,
      "coefficients_for_ductile_cast_iron_c": null,
      "coefficients_for_precipitation_hardened_17cr_4ni_4cu_stainless_a": null,
      "coefficients_for_precipitation_hardened_17cr_4ni_4cu_stainless_steels_condition_1075_b": null,
      "coefficients_for_precipitation_hardened_17cr_4ni_4cu_stainless_c": null,
      "coefficients_for_precipitation_hardened_17cr_4ni_4cu_stainless_steels_condition_1150_b": null
    },
    {
      "temperature_f": 1100,
      "coefficients_for_ductile_cast_iron_a": null,
      "coefficients_for_ductile_cast_iron_b": null,
      "coefficients_for_ductile_cast_iron_c": null,
      "coefficients_for_precipitation_hardened_17cr_4ni_4cu_stainless_a": null,
      "coefficients_for_precipitation_hardened_17cr_4ni_4cu_stainless_steels_condition_1075_b": null,
      "coefficients_for_precipitation_hardened_17cr_4ni_4cu_stainless_c": null,
      "coefficients_for_precipitation_hardened_17cr_4ni_4cu_stainless_steels_condition_1150_b": null
    },
    {
      "temperature_f": 1150,
      "coefficients_for_ductile_cast_iron_a": null,
      "coefficients_for_ductile_cast_iron_b": null,
      "coefficients_for_ductile_cast_iron_c": null,
      "coefficients_for_precipitation_hardened_17cr_4ni_4cu_stainless_a": null,
      "coefficients_for_precipitation_hardened_17cr_4ni_4cu_stainless_steels_condition_1075_b": null,
      "coefficients_for_precipitation_hardened_17cr_4ni_4cu_stainless_c": null,
      "coefficients_for_precipitation_hardened_17cr_4ni_4cu_stainless_steels_condition_1150_b": null
    },
    {
      "temperature_f": 1200,
      "coefficients_for_ductile_cast_iron_a": null,
      "coefficients_for_ductile_cast_iron_b": null,
      "coefficients_for_ductile_cast_iron_c": null,
      "coefficients_for_precipitation_hardened_17cr_4ni_4cu_stainless_a": null,
      "coefficients_for_precipitation_hardened_17cr_4ni_4cu_stainless_steels_condition_1075_b": null,
      "coefficients_for_precipitation_hardened_17cr_4ni_4cu_stainless_c": null,
      "coefficients_for_precipitation_hardened_17cr_4ni_4cu_stainless_steels_condition_1150_b": null
    },
    {
      "temperature_f": 1250,
      "coefficients_for_ductile_cast_iron_a": null,
      "coefficients_for_ductile_cast_iron_b": null,
      "coefficients_for_ductile_cast_iron_c": null,
      "coefficients_for_precipitation_hardened_17cr_4ni_4cu_stainless_a": null,
      "coefficients_for_precipitation_hardened_17cr_4ni_4cu_stainless_steels_condition_1075_b": null,
      "coefficients_for_precipitation_hardened_17cr_4ni_4cu_stainless_c": null,
      "coefficients_for_precipitation_hardened_17cr_4ni_4cu_stainless_steels_condition_1150_b": null
    },
    {
      "temperature_f": 1300,
      "coefficients_for_ductile_cast_iron_a": null,
      "coefficients_for_ductile_cast_iron_b": null,
      "coefficients_for_ductile_cast_iron_c": null,
      "coefficients_for_precipitation_hardened_17cr_4ni_4cu_stainless_a": null,
      "coefficients_for_precipitation_hardened_17cr_4ni_4cu_stainless_steels_condition_1075_b": null,
      "coefficients_for_precipitation_hardened_17cr_4ni_4cu_stainless_c": null,
      "coefficients_for_precipitation_hardened_17cr_4ni_4cu_stainless_steels_condition_1150_b": null
    },
    {
      "temperature_f": 1350,
      "coefficients_for_ductile_cast_iron_a": null,
      "coefficients_for_ductile_cast_iron_b": null,
      "coefficients_for_ductile_cast_iron_c": null,
      "coefficients_for_precipitation_hardened_17cr_4ni_4cu_stainless_a": null,
      "coefficients_for_precipitation_hardened_17cr_4ni_4cu_stainless_steels_condition_1075_b": null,
      "coefficients_for_precipitation_hardened_17cr_4ni_4cu_stainless_c": null,
      "coefficients_for_precipitation_hardened_17cr_4ni_4cu_stainless_steels_condition_1150_b": null
    },
    {
      "temperature_f": 1400,
      "coefficients_for_ductile_cast_iron_a": null,
      "coefficients_for_ductile_cast_iron_b": null,
      "coefficients_for_ductile_cast_iron_c": null,
      "coefficients_for_precipitation_hardened_17cr_4ni_4cu_stainless_a": null,
      "coefficients_for_precipitation_hardened_17cr_4ni_4cu_stainless_steels_condition_1075_b": null,
      "coefficients_for_precipitation_hardened_17cr_4ni_4cu_stainless_c": null,
      "coefficients_for_precipitation_hardened_17cr_4ni_4cu_stainless_steels_condition_1150_b": null
    },
    {
      "temperature_f": 1450,
      "coefficients_for_ductile_cast_iron_a": null,
      "coefficients_for_ductile_cast_iron_b": null,
      "coefficients_for_ductile_cast_iron_c": null,
      "coefficients_for_precipitation_hardened_17cr_4ni_4cu_stainless_a": null,
      "coefficients_for_precipitation_hardened_17cr_4ni_4cu_stainless_steels_condition_1075_b": null,
      "coefficients_for_precipitation_hardened_17cr_4ni_4cu_stainless_c": null,
      "coefficients_for_precipitation_hardened_17cr_4ni_4cu_stainless_steels_condition_1150_b": null
    },
    {
      "temperature_f": 1500,
      "coefficients_for_ductile_cast_iron_a": null,
      "coefficients_for_ductile_cast_iron_b": null,
      "coefficients_for_ductile_cast_iron_c": null,
      "coefficients_for_precipitation_hardened_17cr_4ni_4cu_stainless_a": null,
      "coefficients_for_precipitation_hardened_17cr_4ni_4cu_stainless_steels_condition_1075_b": null,
      "coefficients_for_precipitation_hardened_17cr_4ni_4cu_stainless_c": null,
      "coefficients_for_precipitation_hardened_17cr_4ni_4cu_stainless_steels_condition_1150_b": null
    }
  ],
  "subpart": "Subpart 2 - Physical Properties Tables"
}
