Repository: danivelas0/asme-pcc

File: resources/bpvc_ii_d_customary_2025/table_1a.json (part 3 of 55)
    "External Pressure Chart No.",
    "Notes"
  ],
  "columns_values": [
      "values": {
        "100": 17.0,
        "150": null,
        "200": 17.0,
        "250": null,
        "300": 17.0,
        "400": 17.0,
        "500": 17.0,
        "600": 17.0,
        "650": 16.5,
        "700": null,
        "750": null,
        "800": null,
        "850": null,
        "900": null,
        "950": null,
        "1000": null,
        "1050": null,
        "1100": null,
        "1150": null,
        "1200": null,
        "1250": null,
        "1300": null,
        "1350": null,
        "1400": null,
        "1450": null,
        "1500": null,
        "1550": null,
        "1600": null,
        "1650": null
      }
    },
    {
      "block": 2,
      "line_no": 21,
      "nominal_composition": "Carbon steel",
      "product_form": "Plate, bar, shapes",
      "spec_no": "SA/IS 2062",
      "type_grade": "E250BR",
      "alloy_desig_uns_no": null,
      "class_condition_temper": null,
      "size_thickness_in": "t > 11/2",
      "p_no": 1,
      "group_no": 1,
      "min_tensile_strength_ksi": 59.5,
      "min_yield_strength_ksi": 33.4,
      "i": "NP",
      "limits_iii": "NP",
      "viii_1": 650,
      "xii": 650,
      "external_pressure_chart_no": "CS–2 …",
      "notes": null,
      "values": {
        "100": 17.0,
        "150": null,
        "200": 17.0,
        "250": null,
        "300": 17.0,
        "400": 17.0,
        "500": 17.0,
        "600": 17.0,
        "650": 16.5,
        "700": null,
        "750": null,
        "800": null,
        "850": null,
        "900": null,
        "950": null,
        "1000": null,
        "1050": null,
        "1100": null,
        "1150": null,
        "1200": null,
        "1250": null,
        "1300": null,
        "1350": null,
        "1400": null,
        "1450": null,
        "1500": null,
        "1550": null,
        "1600": null,
        "1650": null
      }
    },
    {
      "block": 2,
      "line_no": 22,
      "nominal_composition": "Carbon steel",
      "product_form": "Plate, bar, shapes",
      "spec_no": "SA/IS 2062",
      "type_grade": "E250 B0",
      "alloy_desig_uns_no": null,
      "class_condition_temper": null,
      "size_thickness_in": "t > 11/2",
      "p_no": 1,
      "group_no": 1,
      "min_tensile_strength_ksi": 59.5,
      "min_yield_strength_ksi": 36.3,
      "i": "NP",
      "limits_iii": "NP",
      "viii_1": 650,
      "xii": 650,
      "external_pressure_chart_no": "CS–2 …",
      "notes": null,
      "values": {
        "100": 17.0,
        "150": null,
        "200": 17.0,
        "250": null,
        "300": 17.0,
        "400": 17.0,
        "500": 17.0,
        "600": 17.0,
        "650": 17.0,
        "700": null,
        "750": null,
        "800": null,
        "850": null,
        "900": null,
        "950": null,
        "1000": null,
        "1050": null,
        "1100": null,
        "1150": null,
        "1200": null,
        "1250": null,
        "1300": null,
        "1350": null,
        "1400": null,
        "1450": null,
        "1500": null,
        "1550": null,
        "1600": null,
        "1650": null
      }
    },
    {
      "block": 2,
      "line_no": 23,
      "nominal_composition": "Carbon steel",
      "product_form": "Plate, bar, shapes",
      "spec_no": "SA/IS 2062",
      "type_grade": "E250C",
      "alloy_desig_uns_no": null,
      "class_condition_temper": null,
      "size_thickness_in": "t > 11/2",
      "p_no": 1,
      "group_no": 1,
      "min_tensile_strength_ksi": 59.5,
      "min_yield_strength_ksi": 33.4,
      "i": "NP",
      "limits_iii": "NP",
      "viii_1": 650,
      "xii": "NP",
      "external_pressure_chart_no": "CS–2 …",
      "notes": null,
      "values": {
        "100": 17.0,
        "150": null,
        "200": 17.0,
        "250": null,
        "300": 17.0,
        "400": 17.0,
        "500": 17.0,
        "600": 17.0,
        "650": 16.5,
        "700": null,
        "750": null,
        "800": null,
        "850": null,
        "900": null,
        "950": null,
        "1000": null,
        "1050": null,
        "1100": null,
        "1150": null,
        "1200": null,
        "1250": null,
        "1300": null,
        "1350": null,
        "1400": null,
        "1450": null,
        "1500": null,
        "1550": null,
        "1600": null,
        "1650": null
      }
    },
    {
      "block": 2,
      "line_no": 24,
      "nominal_composition": "Carbon steel",
      "product_form": "Plate, bar, shapes",
      "spec_no": "SA/IS 2062",
      "type_grade": "E250A",
      "alloy_desig_uns_no": null,
      "class_condition_temper": null,
      "size_thickness_in": "3/4 ≤t ≤11/2",
      "p_no": 1,
      "group_no": 1,
      "min_tensile_strength_ksi": 59.5,
      "min_yield_strength_ksi": 34.8,
      "i": "NP",
      "limits_iii": "NP",
      "viii_1": 650,
      "xii": 650,
      "external_pressure_chart_no": "CS–2 …",
      "notes": null,
      "values": {
        "100": 17.0,
        "150": null,
        "200": 17.0,
        "250": null,
        "300": 17.0,
        "400": 17.0,
        "500": 17.0,
        "600": 17.0,
        "650": 17.0,
        "700": null,
        "750": null,
        "800": null,
        "850": null,
        "900": null,
        "950": null,
        "1000": null,
        "1050": null,
        "1100": null,
        "1150": null,
        "1200": null,
        "1250": null,
        "1300": null,
        "1350": null,
        "1400": null,
        "1450": null,
        "1500": null,
        "1550": null,
        "1600": null,
        "1650": null
      }
    },
    {
      "block": 2,
      "line_no": 25,
      "nominal_composition": "Carbon steel",
      "product_form": "Plate, bar, shapes",
      "spec_no": "SA/IS 2062",
      "type_grade": "E250BR",
      "alloy_desig_uns_no": null,
      "class_condition_temper": null,
      "size_thickness_in": "3/4 ≤t ≤11/2",
      "p_no": 1,
      "group_no": 1,
      "min_tensile_strength_ksi": 59.5,
      "min_yield_strength_ksi": 34.8,
      "i": "NP",
      "limits_iii": "NP",
      "viii_1": 650,
      "xii": 650,
      "external_pressure_chart_no": "CS–2 …",
      "notes": null,
      "values": {
        "100": 17.0,
        "150": null,
        "200": 17.0,
        "250": null,
        "300": 17.0,
        "400": 17.0,
        "500": 17.0,
        "600": 17.0,
        "650": 17.0,
        "700": null,
        "750": null,
        "800": null,
        "850": null,
        "900": null,
        "950": null,
        "1000": null,
        "1050": null,
        "1100": null,
        "1150": null,
        "1200": null,
        "1250": null,
        "1300": null,
        "1350": null,
        "1400": null,
        "1450": null,
        "1500": null,
        "1550": null,
        "1600": null,
        "1650": null
      }
    },
    {
      "block": 2,
      "line_no": 26,
      "nominal_composition": "Carbon steel",
      "product_form": "Plate, bar, shapes",
      "spec_no": "SA/IS 2062",
      "type_grade": "E250 B0",
      "alloy_desig_uns_no": null,
      "class_condition_temper": null,
      "size_thickness_in": "3/4 ≤t ≤11/2",
      "p_no": 1,
      "group_no": 1,
      "min_tensile_strength_ksi": 59.5,
      "min_yield_strength_ksi": 34.8,
      "i": "NP",
      "limits_iii": "NP",
      "viii_1": 650,
      "xii": 650,
      "external_pressure_chart_no": "CS–2 …",
      "notes": null,
      "values": {
        "100": 17.0,
        "150": null,
        "200": 17.0,
        "250": null,
        "300": 17.0,
        "400": 17.0,
        "500": 17.0,
        "600": 17.0,
        "650": 17.0,
        "700": null,
        "750": null,
        "800": null,
        "850": null,
        "900": null,
        "950": null,
        "1000": null,
        "1050": null,
        "1100": null,
        "1150": null,
        "1200": null,
        "1250": null,
        "1300": null,
        "1350": null,
        "1400": null,
        "1450": null,
        "1500": null,
        "1550": null,
        "1600": null,
        "1650": null
      }
    },
    {
      "block": 2,
      "line_no": 27,
      "nominal_composition": "Carbon steel",
      "product_form": "Plate, bar, shapes",
      "spec_no": "SA/IS 2062",
      "type_grade": "E250C",
      "alloy_desig_uns_no": null,
      "class_condition_temper": null,
      "size_thickness_in": "3/4 ≤t ≤11/2",
      "p_no": 1,
      "group_no": 1,
      "min_tensile_strength_ksi": 59.5,
      "min_yield_strength_ksi": 34.8,
      "i": "NP",
      "limits_iii": "NP",
      "viii_1": 650,
      "xii": 650,
      "external_pressure_chart_no": "CS–2 …",
      "notes": null,
      "values": {
        "100": 17.0,
        "150": null,
        "200": 17.0,
        "250": null,
        "300": 17.0,
        "400": 17.0,
        "500": 17.0,
        "600": 17.0,
        "650": 17.0,
        "700": null,
        "750": null,
        "800": null,
        "850": null,
        "900": null,
        "950": null,
        "1000": null,
        "1050": null,
        "1100": null,
        "1150": null,
        "1200": null,
        "1250": null,
        "1300": null,
        "1350": null,
        "1400": null,
        "1450": null,
        "1500": null,
        "1550": null,
        "1600": null,
        "1650": null
      }
    },
    {
      "block": 2,
      "line_no": 28,
      "nominal_composition": "Carbon steel",
      "product_form": "Plate",
      "spec_no": "SA/EN 10028–2",
      "type_grade": "P265GH",
      "alloy_desig_uns_no": null,
      "class_condition_temper": null,
      "size_thickness_in": "≤21/4",
      "p_no": 1,
      "group_no": 1,
      "min_tensile_strength_ksi": 59.5,
      "min_yield_strength_ksi": 35.5,
      "i": "NP",
      "limits_iii": "NP",
      "viii_1": 700,
      "xii": "NP",
      "external_pressure_chart_no": "CS–2 T1",
      "notes": null,
      "values": {
        "100": 17.0,
        "150": 17.0,
        "200": 17.0,
        "250": 17.0,
        "300": 17.0,
        "400": 17.0,
        "500": 17.0,
        "600": 17.0,
        "650": 17.0,
        "700": 15.6,
        "750": null,
        "800": null,
        "850": null,
        "900": null,
        "950": null,
        "1000": null,
        "1050": null,
        "1100": null,
        "1150": null,
        "1200": null,
        "1250": null,
        "1300": null,
        "1350": null,
        "1400": null,
        "1450": null,
        "1500": null,
        "1550": null,
        "1600": null,
        "1650": null
      }
    },
    {
      "block": 2,
      "line_no": 29,
      "nominal_composition": "Carbon steel",
      "product_form": "Smls. tube",
      "spec_no": "SA/EN 10216–2",
      "type_grade": "P265GH",
      "alloy_desig_uns_no": null,
      "class_condition_temper": null,
      "size_thickness_in": "15/8 < t ≤21/2",
      "p_no": 1,
      "group_no": 1,
      "min_tensile_strength_ksi": 59.5,
      "min_yield_strength_ksi": 35.5,
      "i": 1000,
      "limits_iii": "NP",
      "viii_1": 1000,
      "xii": "NP",
      "external_pressure_chart_no": "CS–2",
      "notes": "G10, S1, T2",
      "values": {
        "100": 17.0,
        "150": null,
        "200": 17.0,
        "250": null,
        "300": 17.0,
        "400": 17.0,
        "500": 17.0,
        "600": 17.0,
        "650": 17.0,
        "700": 17.0,
        "750": 13.0,
        "800": 10.8,
        "850": 8.7,
        "900": 5.9,
        "950": 4.0,
        "1000": 2.5,
        "1050": null,
        "1100": null,
        "1150": null,
        "1200": null,
        "1250": null,
        "1300": null,
        "1350": null,
        "1400": null,
        "1450": null,
        "1500": null,
        "1550": null,
        "1600": null,
        "1650": null
      }
    },
    {
      "block": 2,
      "line_no": 30,
      "nominal_composition": "Carbon steel",
      "product_form": "Plate, bar, shapes",
      "spec_no": "SA/IS 2062",
      "type_grade": "E250A",
      "alloy_desig_uns_no": null,
      "class_condition_temper": null,
      "size_thickness_in": "t < 3/4",
      "p_no": 1,
      "group_no": 1,
      "min_tensile_strength_ksi": 59.5,
      "min_yield_strength_ksi": 36.3,
      "i": "NP",
      "limits_iii": "NP",
      "viii_1": 650,
      "xii": 650,
      "external_pressure_chart_no": "CS–2 …",
      "notes": null,
      "values": {
        "100": 17.0,
        "150": null,
        "200": 17.0,
        "250": null,
        "300": 17.0,
        "400": 17.0,
        "500": 17.0,
        "600": 17.0,
        "650": 17.0,
        "700": null,
        "750": null,
        "800": null,
        "850": null,
        "900": null,
        "950": null,
        "1000": null,
        "1050": null,
        "1100": null,
        "1150": null,
        "1200": null,
        "1250": null,
        "1300": null,
        "1350": null,
        "1400": null,
        "1450": null,
        "1500": null,
        "1550": null,
        "1600": null,
        "1650": null
      }
    },
    {
      "block": 2,
      "line_no": 31,
      "nominal_composition": "Carbon steel",
      "product_form": "Plate, bar, shapes",
      "spec_no": "SA/IS 2062",
      "type_grade": "E250BR",
      "alloy_desig_uns_no": null,
      "class_condition_temper": null,
      "size_thickness_in": "t < 3/4",
      "p_no": 1,
      "group_no": 1,
      "min_tensile_strength_ksi": 59.5,
      "min_yield_strength_ksi": 36.3,
      "i": "NP",
      "limits_iii": "NP",
      "viii_1": 650,
      "xii": 650,
      "external_pressure_chart_no": "CS–2 …",
      "notes": null,
      "values": {
        "100": 17.0,
        "150": null,
        "200": 17.0,
        "250": null,
        "300": 17.0,
        "400": 17.0,
        "500": 17.0,
        "600": 17.0,
        "650": 17.0,
        "700": null,
        "750": null,
        "800": null,
        "850": null,
        "900": null,
        "950": null,
        "1000": null,
        "1050": null,
        "1100": null,
        "1150": null,
        "1200": null,
        "1250": null,
        "1300": null,
        "1350": null,
        "1400": null,
        "1450": null,
        "1500": null,
        "1550": null,
        "1600": null,
        "1650": null
      }
    },
    {
      "block": 2,
      "line_no": 32,
      "nominal_composition": "Carbon steel",
      "product_form": "Plate, bar, shapes",
      "spec_no": "SA/IS 2062",
      "type_grade": "E250 B0",
      "alloy_desig_uns_no": null,
      "class_condition_temper": null,
      "size_thickness_in": "t < 3/4",
      "p_no": 1,
      "group_no": 1,
      "min_tensile_strength_ksi": 59.5,
      "min_yield_strength_ksi": 33.4,
      "i": "NP",
      "limits_iii": "NP",
      "viii_1": 650,
      "xii": 650,
      "external_pressure_chart_no": "CS–2 …",
      "notes": null,
      "values": {
        "100": 17.0,
        "150": null,
        "200": 17.0,
        "250": null,
        "300": 17.0,
        "400": 17.0,
        "500": 17.0,
        "600": 17.0,
        "650": 16.5,
        "700": null,
        "750": null,
        "800": null,
        "850": null,
        "900": null,
        "950": null,
        "1000": null,
        "1050": null,
        "1100": null,
        "1150": null,
        "1200": null,
        "1250": null,
        "1300": null,
        "1350": null,
        "1400": null,
        "1450": null,
        "1500": null,
        "1550": null,
        "1600": null,
        "1650": null
      }
    },
    {
      "block": 2,
      "line_no": 33,
      "nominal_composition": "Carbon steel",
      "product_form": "Plate, bar, shapes",
      "spec_no": "SA/IS 2062",
      "type_grade": "E250C",
      "alloy_desig_uns_no": null,
      "class_condition_temper": null,
      "size_thickness_in": "t < 3/4",
      "p_no": 1,
      "group_no": 1,
      "min_tensile_strength_ksi": 59.5,
      "min_yield_strength_ksi": 36.3,
      "i": "NP",
      "limits_iii": "NP",
      "viii_1": 650,
      "xii": 650,
      "external_pressure_chart_no": "CS–2 …",
      "notes": null,
      "values": {
        "100": 17.0,
        "150": null,
        "200": 17.0,
        "250": null,
        "300": 17.0,
        "400": 17.0,
        "500": 17.0,
        "600": 17.0,
        "650": 17.0,
        "700": null,
        "750": null,
        "800": null,
        "850": null,
        "900": null,
        "950": null,
        "1000": null,
        "1050": null,
        "1100": null,
        "1150": null,
        "1200": null,
        "1250": null,
        "1300": null,
        "1350": null,
        "1400": null,
        "1450": null,
        "1500": null,
        "1550": null,
        "1600": null,
        "1650": null
      }
    },
    {
      "block": 2,
      "line_no": 34,
      "nominal_composition": "Carbon steel",
      "product_form": "Smls. tube",
      "spec_no": "SA/EN 10216–2",
      "type_grade": "P265GH",
      "alloy_desig_uns_no": null,
      "class_condition_temper": null,
      "size_thickness_in": "5/8 < t ≤15/8",
      "p_no": 1,
      "group_no": 1,
      "min_tensile_strength_ksi": 59.5,
      "min_yield_strength_ksi": 37,
      "i": 1000,
      "limits_iii": "NP",
      "viii_1": 1000,
      "xii": "NP",
      "external_pressure_chart_no": "CS–2",
      "notes": "G10, S1, T2",
      "values": {
        "100": 17.0,
        "150": null,
        "200": 17.0,
        "250": null,
        "300": 17.0,
        "400": 17.0,
        "500": 17.0,
        "600": 17.0,
        "650": 17.0,
        "700": 17.0,
        "750": 13.0,
        "800": 10.8,
        "850": 8.7,
        "900": 5.9,
        "950": 4.0,
        "1000": 2.5,
        "1050": null,
        "1100": null,
        "1150": null,
        "1200": null,
        "1250": null,
        "1300": null,
        "1350": null,
        "1400": null,
        "1450": null,
        "1500": null,
        "1550": null,
        "1600": null,
        "1650": null
      }
    },
    {
      "block": 2,
      "line_no": 35,
      "nominal_composition": "Carbon steel",
      "product_form": "Smls. tube",
      "spec_no": "SA/EN 10216–2",
      "type_grade": "P265GH",
      "alloy_desig_uns_no": null,
      "class_condition_temper": null,
      "size_thickness_in": "t ≤5/8",
      "p_no": 1,
      "group_no": 1,
      "min_tensile_strength_ksi": 59.5,
      "min_yield_strength_ksi": 38.5,
      "i": 1000,
      "limits_iii": "NP",
      "viii_1": 1000,
      "xii": "NP",
      "external_pressure_chart_no": "CS–2",
      "notes": "G10, S1, T2",
      "values": {
        "100": 17.0,
        "150": null,
        "200": 17.0,
        "250": null,
        "300": 17.0,
        "400": 17.0,
        "500": 17.0,
        "600": 17.0,
        "650": 17.0,
        "700": 17.0,
        "750": 13.0,
        "800": 10.8,
        "850": 8.7,
        "900": 5.9,
        "950": 4.0,
        "1000": 2.5,
        "1050": null,
        "1100": null,
        "1150": null,
        "1200": null,
        "1250": null,
        "1300": null,
        "1350": null,
        "1400": null,
        "1450": null,
        "1500": null,
        "1550": null,
        "1600": null,
        "1650": null
      }
    },
    {
      "block": 2,
      "line_no": 36,
      "nominal_composition": "Carbon steel",
      "product_form": "Forgings",
      "spec_no": "SA–181",
      "type_grade": null,
      "alloy_desig_uns_no": "K03502",
      "class_condition_temper": 60,
      "size_thickness_in": null,
      "p_no": 1,
      "group_no": 1,
      "min_tensile_strength_ksi": 60,
      "min_yield_strength_ksi": 30,
      "i": 1000,
      "limits_iii": 700,
      "viii_1": 1000,
      "xii": 650,
      "external_pressure_chart_no": "CS–2",
      "notes": "G10, S1, T2",
      "values": {
        "100": 17.1,
        "150": 17.1,
        "200": 17.1,
        "250": null,
        "300": 17.1,
        "400": 17.1,
        "500": 16.3,
        "600": 15.3,
        "650": 14.8,
        "700": 14.3,
        "750": 13.0,
        "800": 10.8,
        "850": 8.7,
        "900": 5.9,
        "950": 4.0,
        "1000": 2.5,
        "1050": null,
        "1100": null,
        "1150": null,
        "1200": null,
        "1250": null,
        "1300": null,
        "1350": null,
        "1400": null,
        "1450": null,
        "1500": null,
        "1550": null,
        "1600": null,
        "1650": null
      }
    },
    {
      "block": 2,
      "line_no": 37,
      "nominal_composition": "Carbon steel",
      "product_form": "Castings",
      "spec_no": "SA–216",
      "type_grade": "WCA",
      "alloy_desig_uns_no": "J02502",
      "class_condition_temper": null,
      "size_thickness_in": null,
      "p_no": 1,
      "group_no": 1,
      "min_tensile_strength_ksi": 60,
      "min_yield_strength_ksi": 30,
      "i": 1000,
      "limits_iii": 700,
      "viii_1": 1000,
      "xii": 650,
      "external_pressure_chart_no": "CS–2",
      "notes": "G1, G10, G17, S1, T2",
      "values": {
        "100": 17.1,
        "150": null,
        "200": 17.1,
        "250": null,
        "300": 17.1,
        "400": 17.1,
        "500": 16.3,
        "600": 15.3,
        "650": 14.8,
        "700": 14.3,
        "750": 13.0,
        "800": 10.8,
        "850": 8.7,
        "900": 5.9,
        "950": 4.0,
        "1000": 2.5,
        "1050": null,
        "1100": null,
        "1150": null,
        "1200": null,
        "1250": null,
        "1300": null,
        "1350": null,
        "1400": null,
        "1450": null,
        "1500": null,
        "1550": null,
        "1600": null,
        "1650": null
      }
    },
    {
      "block": 2,
      "line_no": 38,
      "nominal_composition": "Carbon steel",
      "product_form": "Forgings",
      "spec_no": "SA–266",
      "type_grade": 1,
      "alloy_desig_uns_no": "K03506",
      "class_condition_temper": null,
      "size_thickness_in": null,
      "p_no": 1,
      "group_no": 1,
      "min_tensile_strength_ksi": 60,
      "min_yield_strength_ksi": 30,
      "i": 1000,
      "limits_iii": 700,
      "viii_1": 1000,
      "xii": 650,
      "external_pressure_chart_no": "CS–2",
      "notes": "G10, S1, T2",
      "values": {
        "100": 17.1,
        "150": 17.1,
        "200": 17.1,
        "250": null,
        "300": 17.1,
        "400": 17.1,
        "500": 16.3,
        "600": 15.3,
        "650": 14.8,
        "700": 14.3,
        "750": 13.0,
        "800": 10.8,
        "850": 8.7,
        "900": 5.9,
        "950": 4.0,
        "1000": 2.5,
        "1050": null,
        "1100": null,
        "1150": null,
        "1200": null,
        "1250": null,
        "1300": null,
        "1350": null,
        "1400": null,
        "1450": null,
        "1500": null,
        "1550": null,
        "1600": null,
        "1650": null
      }
    },
    {
      "block": 2,
      "line_no": 39,
      "nominal_composition": "Carbon steel",
      "product_form": "Forgings",
      "spec_no": "SA–350",
      "type_grade": "LF1",
      "alloy_desig_uns_no": "K03009",
      "class_condition_temper": 1,
      "size_thickness_in": null,
      "p_no": 1,
      "group_no": 1,
      "min_tensile_strength_ksi": 60,
      "min_yield_strength_ksi": 30,
      "i": "NP",
      "limits_iii": 700,
      "viii_1": 1000,
      "xii": 650,
      "external_pressure_chart_no": "CS–2 G10, T2",
      "notes": null,
      "values": {
        "100": 17.1,
        "150": 17.1,
        "200": 17.1,
        "250": null,
        "300": 17.1,
        "400": 17.1,
        "500": 16.3,
        "600": 15.3,
        "650": 14.8,
        "700": 14.3,
        "750": 13.0,
        "800": 10.8,
        "850": 8.7,
        "900": 5.9,
        "950": 4.0,
        "1000": 2.5,
        "1050": null,
        "1100": null,
        "1150": null,
        "1200": null,
        "1250": null,
        "1300": null,
        "1350": null,
        "1400": null,
        "1450": null,
        "1500": null,
        "1550": null,
        "1600": null,
        "1650": null
      }
    },
    {
      "block": 2,
      "line_no": 40,
      "nominal_composition": "Carbon steel",
      "product_form": "Castings",
      "spec_no": "SA–352",
      "type_grade": "LCA",
      "alloy_desig_uns_no": "J02504",
      "class_condition_temper": null,
      "size_thickness_in": null,
      "p_no": 1,
      "group_no": 1,
      "min_tensile_strength_ksi": 60,
      "min_yield_strength_ksi": 30,
      "i": "NP",
      "limits_iii": 700,
      "viii_1": "NP",
      "xii": "NP",
      "external_pressure_chart_no": "CS–2 G17",
      "notes": null,
      "values": {
        "100": 17.1,
        "150": null,
        "200": 17.1,
        "250": null,
        "300": 17.1,
        "400": 17.1,
        "500": 16.3,
        "600": 15.3,
        "650": 14.8,
        "700": 14.3,
        "750": null,
        "800": null,
        "850": null,
        "900": null,
        "950": null,
        "1000": null,
        "1050": null,
        "1100": null,
        "1150": null,
        "1200": null,
        "1250": null,
        "1300": null,
        "1350": null,
        "1400": null,
        "1450": null,
        "1500": null,
        "1550": null,
        "1600": null,
        "1650": null
      }
    },
    {
      "block": 2,
      "line_no": 41,
      "nominal_composition": "Carbon steel",
      "product_form": "Cast pipe",
      "spec_no": "SA–660",
      "type_grade": "WCA",
      "alloy_desig_uns_no": "J02504",
      "class_condition_temper": null,
      "size_thickness_in": null,
      "p_no": 1,
      "group_no": 1,
      "min_tensile_strength_ksi": 60,
      "min_yield_strength_ksi": 30,
      "i": 1000,
      "limits_iii": 700,
      "viii_1": "NP",
      "xii": "NP",
      "external_pressure_chart_no": "CS–2",
      "notes": "G1, G10, G17, S1, T2",
      "values": {
        "100": 17.1,
        "150": null,
        "200": 17.1,
        "250": null,
        "300": 17.1,
        "400": 17.1,
        "500": 16.3,
        "600": 15.3,
        "650": 14.8,
        "700": 14.3,
        "750": 13.0,
        "800": 10.8,
        "850": 8.7,
        "900": 5.9,
        "950": 4.0,
        "1000": 2.5,
        "1050": null,
        "1100": null,
        "1150": null,
        "1200": null,
        "1250": null,
        "1300": null,
        "1350": null,
        "1400": null,
        "1450": null,
        "1500": null,
        "1550": null,
        "1600": null,
        "1650": null
      }
    },
    {
      "block": 2,
      "line_no": 42,
      "nominal_composition": "Carbon steel",
      "product_form": "Bar",
      "spec_no": "SA–675",
      "type_grade": 60,
      "alloy_desig_uns_no": null,
      "class_condition_temper": null,
      "size_thickness_in": null,
      "p_no": 1,
      "group_no": 1,
      "min_tensile_strength_ksi": 60,
      "min_yield_strength_ksi": 30,
      "i": 850,
      "limits_iii": "700 (SPT)",
      "viii_1": "NP",
      "xii": "NP",
      "external_pressure_chart_no": "CS–2",
      "notes": "G10, G15, S1, T2",
      "values": {
        "100": 17.1,
        "150": null,
        "200": 17.1,
        "250": null,
        "300": 17.1,
        "400": 17.1,
        "500": 16.3,
        "600": 15.3,
        "650": 14.8,
        "700": 14.3,
        "750": 13.0,
        "800": 10.8,
        "850": 8.7,
        "900": null,
        "950": null,
        "1000": null,
        "1050": null,
        "1100": null,
        "1150": null,
        "1200": null,
        "1250": null,
        "1300": null,
        "1350": null,
        "1400": null,
        "1450": null,
        "1500": null,
        "1550": null,
        "1600": null,
        "1650": null
      }
    },
    {
      "block": 2,
      "line_no": 43,
      "nominal_composition": "Carbon steel",
      "product_form": "Bar",
      "spec_no": "SA–675",
      "type_grade": 60,
      "alloy_desig_uns_no": null,
      "class_condition_temper": null,
      "size_thickness_in": null,
      "p_no": 1,
      "group_no": 1,
      "min_tensile_strength_ksi": 60,
      "min_yield_strength_ksi": 30,
      "i": "NP",
      "limits_iii": "650 (Cl. 3 only)",
      "viii_1": 900,
      "xii": 650,
      "external_pressure_chart_no": "CS–2",
      "notes": "G10, G22, T2",
      "values": {
        "100": 17.1,
        "150": 17.1,
        "200": 17.1,
        "250": null,
        "300": 17.1,
        "400": 17.1,
        "500": 16.3,
        "600": 15.3,
        "650": 14.8,
        "700": 14.3,
        "750": 13.0,
        "800": 10.8,
        "850": 8.7,
        "900": 5.9,
        "950": null,
        "1000": null,
        "1050": null,
        "1100": null,
        "1150": null,
        "1200": null,
        "1250": null,
        "1300": null,
        "1350": null,
        "1400": null,
        "1450": null,
        "1500": null,
        "1550": null,
        "1600": null,
        "1650": null
      }
    },
    {
      "block": 2,
      "line_no": 44,
      "nominal_composition": "Carbon steel",
      "product_form": "Forgings",
      "spec_no": "SA–765",
      "type_grade": "I",
      "alloy_desig_uns_no": "K03046",
      "class_condition_temper": null,
      "size_thickness_in": null,
      "p_no": 1,
      "group_no": 1,
      "min_tensile_strength_ksi": 60,
      "min_yield_strength_ksi": 30,
      "i": "NP",
      "limits_iii": "NP",
      "viii_1": 1000,
      "xii": 650,
      "external_pressure_chart_no": "CS–2 G10, T2",
      "notes": null,
      "values": {
        "100": 17.1,
        "150": 17.1,
        "200": 17.1,
        "250": null,
        "300": 17.1,
        "400": 17.1,
        "500": 16.3,
        "600": 15.3,
        "650": 14.8,
        "700": 14.3,
        "750": 13.0,
        "800": 10.8,
        "850": 8.7,
        "900": 5.9,
        "950": 4.0,
        "1000": 2.5,
        "1050": null,
        "1100": null,
        "1150": null,
        "1200": null,
        "1250": null,
        "1300": null,
        "1350": null,
        "1400": null,
        "1450": null,
        "1500": null,
        "1550": null,
        "1600": null,
        "1650": null
      }
    },
    {
      "block": 2,
      "line_no": 45,
      "nominal_composition": "Carbon steel",
      "product_form": "Plate",
      "spec_no": "SA–515",
      "type_grade": 60,
      "alloy_desig_uns_no": "K02401",
      "class_condition_temper": null,
      "size_thickness_in": null,
      "p_no": 1,
      "group_no": 1,
      "min_tensile_strength_ksi": 60,
      "min_yield_strength_ksi": 32,
      "i": 1000,
      "limits_iii": 700,
      "viii_1": 1000,
      "xii": 650,
      "external_pressure_chart_no": "CS–2",
      "notes": "G10, S1, T2",
      "values": {
        "100": 17.1,
        "150": 17.1,
        "200": 17.1,
        "250": null,
        "300": 17.1,
        "400": 17.1,
        "500": 17.1,
        "600": 16.4,
        "650": 15.8,
        "700": 15.3,
        "750": 13.0,
        "800": 10.8,
        "850": 8.7,
        "900": 5.9,
        "950": 4.0,
        "1000": 2.5,
        "1050": null,
        "1100": null,
        "1150": null,
        "1200": null,
        "1250": null,
        "1300": null,
        "1350": null,
        "1400": null,
        "1450": null,
        "1500": null,
        "1550": null,
        "1600": null,
        "1650": null
      }
    },
    {
      "block": 3,
      "line_no": 1,
      "nominal_composition": "Carbon steel",
      "product_form": "Plate",
      "spec_no": "SA–516",
      "type_grade": 60,
      "alloy_desig_uns_no": "K02100",
      "class_condition_temper": null,
      "size_thickness_in": null,
      "p_no": 1,
      "group_no": 1,
      "min_tensile_strength_ksi": 60,
      "min_yield_strength_ksi": 32,
      "i": 850,
      "limits_iii": 700,
      "viii_1": 1000,
      "xii": 650,
      "external_pressure_chart_no": "CS–2",
      "notes": "G10, S1, T2",
      "values": {
        "100": 17.1,
        "150": 17.1,
        "200": 17.1,
        "250": null,
        "300": 17.1,
        "400": 17.1,
        "500": 17.1,
        "600": 16.4,
        "650": 15.8,
        "700": 15.3,
        "750": 13.0,
        "800": 10.8,
        "850": 8.7,
        "900": 5.9,
        "950": 4.0,
        "1000": 2.5,
        "1050": null,
        "1100": null,
        "1150": null,
        "1200": null,
        "1250": null,
        "1300": null,
        "1350": null,
        "1400": null,
        "1450": null,
        "1500": null,
        "1550": null,
        "1600": null,
        "1650": null
      }
    },
    {
      "block": 3,
      "line_no": 2,
      "nominal_composition": "Carbon steel",
      "product_form": "Wld. pipe",
      "spec_no": "SA–671",
      "type_grade": "CB60",
      "alloy_desig_uns_no": "K02401",
      "class_condition_temper": null,
      "size_thickness_in": null,
      "p_no": 1,
      "group_no": 1,
      "min_tensile_strength_ksi": 60,
      "min_yield_strength_ksi": 32,
      "i": "NP",
      "limits_iii": 700,
      "viii_1": "NP",
      "xii": "NP",
      "external_pressure_chart_no": "CS–2",
      "notes": "S6, W10, W12",
      "values": {
        "100": 17.1,
        "150": null,
        "200": 17.1,
        "250": null,
        "300": 17.1,
        "400": 17.1,
        "500": 17.1,
        "600": 16.4,
        "650": 15.8,
        "700": 15.3,
        "750": null,
        "800": null,
        "850": null,
        "900": null,
        "950": null,
        "1000": null,
        "1050": null,
        "1100": null,
        "1150": null,
        "1200": null,
        "1250": null,
        "1300": null,
        "1350": null,
        "1400": null,
        "1450": null,
        "1500": null,
        "1550": null,
        "1600": null,
        "1650": null
      }
    },
    {
      "block": 3,
      "line_no": 3,
      "nominal_composition": "Carbon steel",
      "product_form": "Wld. pipe",
      "spec_no": "SA–671",
      "type_grade": "CC60",
      "alloy_desig_uns_no": "K02100",
      "class_condition_temper": null,
      "size_thickness_in": null,
      "p_no": 1,
      "group_no": 1,
      "min_tensile_strength_ksi": 60,
      "min_yield_strength_ksi": 32,
      "i": "NP",
      "limits_iii": 700,
      "viii_1": "NP",
      "xii": "NP",
      "external_pressure_chart_no": "CS–2",
      "notes": "S6, W10, W12",
      "values": {
        "100": 17.1,
        "150": null,
        "200": 17.1,
        "250": null,
        "300": 17.1,
        "400": 17.1,
        "500": 17.1,
        "600": 16.4,
        "650": 15.8,
        "700": 15.3,
        "750": null,
        "800": null,
        "850": null,
        "900": null,
        "950": null,
        "1000": null,
        "1050": null,
        "1100": null,
        "1150": null,
        "1200": null,
        "1250": null,
        "1300": null,
        "1350": null,
        "1400": null,
        "1450": null,
        "1500": null,
        "1550": null,
        "1600": null,
        "1650": null
      }
    },
    {
      "block": 3,
      "line_no": 4,
      "nominal_composition": "Carbon steel",
      "product_form": "Wld. pipe",
      "spec_no": "SA–671",
      "type_grade": "CE60",
      "alloy_desig_uns_no": "K02402",
      "class_condition_temper": null,
      "size_thickness_in": null,
      "p_no": 1,
      "group_no": 1,
      "min_tensile_strength_ksi": 60,
      "min_yield_strength_ksi": 32,
      "i": "NP",
      "limits_iii": 700,
      "viii_1": "NP",
      "xii": "NP",
      "external_pressure_chart_no": "CS–2",
      "notes": "S6, W10, W12",
      "values": {
        "100": 17.1,
        "150": null,
        "200": 17.1,
        "250": null,
        "300": 17.1,
        "400": 17.1,
        "500": 17.1,
        "600": 16.4,
        "650": 15.8,
        "700": 15.3,
        "750": null,
        "800": null,
        "850": null,
        "900": null,
        "950": null,
        "1000": null,
        "1050": null,
        "1100": null,
        "1150": null,
        "1200": null,
        "1250": null,
        "1300": null,
        "1350": null,
        "1400": null,
        "1450": null,
        "1500": null,
        "1550": null,
        "1600": null,
        "1650": null
      }
    },
    {
      "block": 3,
      "line_no": 5,
      "nominal_composition": "Carbon steel",
      "product_form": "Wld. pipe",
      "spec_no": "SA–672",
      "type_grade": "B60",
      "alloy_desig_uns_no": "K02401",
      "class_condition_temper": null,
      "size_thickness_in": null,
      "p_no": 1,
      "group_no": 1,
      "min_tensile_strength_ksi": 60,
      "min_yield_strength_ksi": 32,
      "i": "NP",
      "limits_iii": 700,
      "viii_1": "NP",
      "xii": "NP",
      "external_pressure_chart_no": "CS–2",
      "notes": "S6, W10, W12",
      "values": {
        "100": 17.1,
        "150": null,
        "200": 17.1,
        "250": null,
        "300": 17.1,
        "400": 17.1,
        "500": 17.1,
        "600": 16.4,
        "650": 15.8,
        "700": 15.3,
        "750": null,
        "800": null,
        "850": null,
        "900": null,
        "950": null,
        "1000": null,
        "1050": null,
        "1100": null,
        "1150": null,
        "1200": null,
        "1250": null,
        "1300": null,
        "1350": null,
        "1400": null,
        "1450": null,
        "1500": null,
        "1550": null,
        "1600": null,
        "1650": null
      }
    },
    {
      "block": 3,
      "line_no": 6,
      "nominal_composition": "Carbon steel",
      "product_form": "Wld. pipe",
      "spec_no": "SA–672",
      "type_grade": "C60",
      "alloy_desig_uns_no": "K02100",
      "class_condition_temper": null,
      "size_thickness_in": null,
      "p_no": 1,
      "group_no": 1,
      "min_tensile_strength_ksi": 60,
      "min_yield_strength_ksi": 32,
      "i": "NP",
      "limits_iii": 700,
      "viii_1": "NP",
      "xii": "NP",
      "external_pressure_chart_no": "CS–2",
      "notes": "S6, W10, W12",
      "values": {
        "100": 17.1,
        "150": null,
        "200": 17.1,
        "250": null,
        "300": 17.1,
        "400": 17.1,
        "500": 17.1,
        "600": 16.4,
        "650": 15.8,
        "700": 15.3,
        "750": null,
        "800": null,
        "850": null,
        "900": null,
        "950": null,
        "1000": null,
        "1050": null,
        "1100": null,
        "1150": null,
        "1200": null,
        "1250": null,
        "1300": null,
        "1350": null,
        "1400": null,
        "1450": null,
        "1500": null,
        "1550": null,
        "1600": null,
        "1650": null
      }
    },
    {
      "block": 3,
      "line_no": 7,
      "nominal_composition": "Carbon steel",
      "product_form": "Wld. pipe",
      "spec_no": "SA–672",
      "type_grade": "E60",
      "alloy_desig_uns_no": "K02402",
      "class_condition_temper": null,
      "size_thickness_in": null,
      "p_no": 1,
      "group_no": 1,
      "min_tensile_strength_ksi": 60,
      "min_yield_strength_ksi": 32,
      "i": "NP",
      "limits_iii": 700,
      "viii_1": "NP",
      "xii": "NP",
      "external_pressure_chart_no": "CS–2",
      "notes": "S6, W10, W12",
      "values": {
        "100": 17.1,
        "150": null,
        "200": 17.1,
        "250": null,
        "300": 17.1,
        "400": 17.1,
        "500": 17.1,
        "600": 16.4,
        "650": 15.8,
        "700": 15.3,
        "750": null,
        "800": null,
        "850": null,
        "900": null,
        "950": null,
        "1000": null,
        "1050": null,
        "1100": null,
        "1150": null,
        "1200": null,
        "1250": null,
        "1300": null,
        "1350": null,
        "1400": null,
        "1450": null,
        "1500": null,
        "1550": null,
        "1600": null,
        "1650": null
      }
    },
    {
      "block": 3,
      "line_no": 8,
      "nominal_composition": "Carbon steel",
      "product_form": "Wld. pipe",
      "spec_no": "SA–134",
      "type_grade": "A283D",
      "alloy_desig_uns_no": "K02702",
      "class_condition_temper": null,
      "size_thickness_in": null,
      "p_no": 1,
      "group_no": 1,
      "min_tensile_strength_ksi": 60,
      "min_yield_strength_ksi": 33,
