Repository: danivelas0/asme-pcc

File: resources/bpvc_ii_d_customary_2025/table_2b.json (part 3 of 7)
    "External Pressure Chart No.",
    "Notes"
  ],
  "columns_values": [
      "external_pressure_chart_no": "NFC–2",
      "notes": "G4, G10, W2",
      "values": {
        "100": 13.3,
        "150": 13.3,
        "200": 13.2,
        "250": 12.9,
        "300": 12.5,
        "350": 12.0,
        "400": null,
        "450": null,
        "500": null,
        "550": null,
        "600": null,
        "650": null,
        "700": null,
        "750": null,
        "800": null
      }
    },
    {
      "block": 2,
      "line_no": 42,
      "nominal_composition": null,
      "product_form": "Bar, rod",
      "spec_no": "SB–98",
      "type_grade": null,
      "alloy_desig_uns_no": "C65100",
      "class_condition_temper": "H02",
      "size_thickness_in": "≤2",
      "p_no": 33,
      "min_tensile_strength_ksi": 55,
      "min_yield_strength_ksi": 20,
      "applicability_and_max_temperature_limits_np_not_permitted_spt_supports_only_iii": "NP",
      "viii_2": 350,
      "external_pressure_chart_no": "NFC–2",
      "notes": "G1, G4, G10, W2",
      "values": {
        "100": 13.3,
        "150": 13.3,
        "200": 13.3,
        "250": 13.3,
        "300": 13.3,
        "350": 13.3,
        "400": null,
        "450": null,
        "500": null,
        "550": null,
        "600": null,
        "650": null,
        "700": null,
        "750": null,
        "800": null
      }
    },
    {
      "block": 2,
      "line_no": 43,
      "nominal_composition": null,
      "product_form": "Plate, sheet, strip, bar",
      "spec_no": "SB–96",
      "type_grade": null,
      "alloy_desig_uns_no": "C65500",
      "class_condition_temper": "O61",
      "size_thickness_in": "≤2",
      "p_no": 33,
      "min_tensile_strength_ksi": 50,
      "min_yield_strength_ksi": 18,
      "applicability_and_max_temperature_limits_np_not_permitted_spt_supports_only_iii": "NP",
      "viii_2": 300,
      "external_pressure_chart_no": "NFC–2",
      "notes": "G4, G10",
      "values": {
        "100": 12.0,
        "150": 12.0,
        "200": 11.9,
        "250": 11.9,
        "300": 11.9,
        "350": null,
        "400": null,
        "450": null,
        "500": null,
        "550": null,
        "600": null,
        "650": null,
        "700": null,
        "750": null,
        "800": null
      }
    },
    {
      "block": 2,
      "line_no": 44,
      "nominal_composition": null,
      "product_form": "Plate, sheet, strip, bar",
      "spec_no": "SB–96",
      "type_grade": null,
      "alloy_desig_uns_no": "C65500",
      "class_condition_temper": "O61",
      "size_thickness_in": "≤2",
      "p_no": 33,
      "min_tensile_strength_ksi": 50,
      "min_yield_strength_ksi": 18,
      "applicability_and_max_temperature_limits_np_not_permitted_spt_supports_only_iii": "NP",
      "viii_2": 300,
      "external_pressure_chart_no": "NFC–2",
      "notes": "G1, G4, G10",
      "values": {
        "100": 12.0,
        "150": 12.0,
        "200": 12.0,
        "250": 12.0,
        "300": 12.0,
        "350": null,
        "400": null,
        "450": null,
        "500": null,
        "550": null,
        "600": null,
        "650": null,
        "700": null,
        "750": null,
        "800": null
      }
    },
    {
      "block": 2,
      "line_no": 45,
      "nominal_composition": null,
      "product_form": "Bar, rod",
      "spec_no": "SB–98",
      "type_grade": null,
      "alloy_desig_uns_no": "C65500",
      "class_condition_temper": "O60",
      "size_thickness_in": "All",
      "p_no": 33,
      "min_tensile_strength_ksi": 52,
      "min_yield_strength_ksi": 15,
      "applicability_and_max_temperature_limits_np_not_permitted_spt_supports_only_iii": "NP",
      "viii_2": 350,
      "external_pressure_chart_no": "NFC–2",
      "notes": "G4, G10",
      "values": {
        "100": 10.0,
        "150": 10.0,
        "200": 9.9,
        "250": 9.9,
        "300": 9.9,
        "350": 9.8,
        "400": null,
        "450": null,
        "500": null,
        "550": null,
        "600": null,
        "650": null,
        "700": null,
        "750": null,
        "800": null
      }
    },
    {
      "block": 3,
      "line_no": 1,
      "nominal_composition": null,
      "product_form": "Bar, rod",
      "spec_no": "SB–98",
      "type_grade": null,
      "alloy_desig_uns_no": "C65500",
      "class_condition_temper": "O60",
      "size_thickness_in": "All",
      "p_no": 33,
      "min_tensile_strength_ksi": 52,
      "min_yield_strength_ksi": 15,
      "applicability_and_max_temperature_limits_np_not_permitted_spt_supports_only_iii": "NP",
      "viii_2": 350,
      "external_pressure_chart_no": "NFC–2",
      "notes": "G1, G4, G10",
      "values": {
        "100": 10.0,
        "150": 10.0,
        "200": 10.0,
        "250": 10.0,
        "300": 10.0,
        "350": 10.0,
        "400": null,
        "450": null,
        "500": null,
        "550": null,
        "600": null,
        "650": null,
        "700": null,
        "750": null,
        "800": null
      }
    },
    {
      "block": 3,
      "line_no": 2,
      "nominal_composition": null,
      "product_form": "Bar, rod",
      "spec_no": "SB–98",
      "type_grade": null,
      "alloy_desig_uns_no": "C65500",
      "class_condition_temper": "H02",
      "size_thickness_in": "≤2",
      "p_no": 33,
      "min_tensile_strength_ksi": 70,
      "min_yield_strength_ksi": 38,
      "applicability_and_max_temperature_limits_np_not_permitted_spt_supports_only_iii": "NP",
      "viii_2": 350,
      "external_pressure_chart_no": "NFC–2",
      "notes": "G4, G10, W2",
      "values": {
        "100": 23.3,
        "150": 23.3,
        "200": 23.3,
        "250": 23.3,
        "300": 23.3,
        "350": 23.2,
        "400": null,
        "450": null,
        "500": null,
        "550": null,
        "600": null,
        "650": null,
        "700": null,
        "750": null,
        "800": null
      }
    },
    {
      "block": 3,
      "line_no": 3,
      "nominal_composition": null,
      "product_form": "Bar, rod",
      "spec_no": "SB–98",
      "type_grade": null,
      "alloy_desig_uns_no": "C66100",
      "class_condition_temper": "O60",
      "size_thickness_in": "All",
      "p_no": 33,
      "min_tensile_strength_ksi": 52,
      "min_yield_strength_ksi": 15,
      "applicability_and_max_temperature_limits_np_not_permitted_spt_supports_only_iii": "NP",
      "viii_2": 350,
      "external_pressure_chart_no": "NFC–2",
      "notes": "G4, G10",
      "values": {
        "100": 10.0,
        "150": 10.0,
        "200": 9.9,
        "250": 9.9,
        "300": 9.9,
        "350": 9.8,
        "400": null,
        "450": null,
        "500": null,
        "550": null,
        "600": null,
        "650": null,
        "700": null,
        "750": null,
        "800": null
      }
    },
    {
      "block": 3,
      "line_no": 4,
      "nominal_composition": null,
      "product_form": "Bar, rod",
      "spec_no": "SB–98",
      "type_grade": null,
      "alloy_desig_uns_no": "C66100",
      "class_condition_temper": "O60",
      "size_thickness_in": "All",
      "p_no": 33,
      "min_tensile_strength_ksi": 52,
      "min_yield_strength_ksi": 15,
      "applicability_and_max_temperature_limits_np_not_permitted_spt_supports_only_iii": "NP",
      "viii_2": 350,
      "external_pressure_chart_no": "NFC–2",
      "notes": "G1, G4, G10",
      "values": {
        "100": 10.0,
        "150": 10.0,
        "200": 10.0,
        "250": 10.0,
        "300": 10.0,
        "350": 10.0,
        "400": null,
        "450": null,
        "500": null,
        "550": null,
        "600": null,
        "650": null,
        "700": null,
        "750": null,
        "800": null
      }
    },
    {
      "block": 3,
      "line_no": 5,
      "nominal_composition": null,
      "product_form": "Bar, rod",
      "spec_no": "SB–98",
      "type_grade": null,
      "alloy_desig_uns_no": "C66100",
      "class_condition_temper": "H02",
      "size_thickness_in": "≤2",
      "p_no": 33,
      "min_tensile_strength_ksi": 70,
      "min_yield_strength_ksi": 38,
      "applicability_and_max_temperature_limits_np_not_permitted_spt_supports_only_iii": "NP",
      "viii_2": 350,
      "external_pressure_chart_no": "NFC–2",
      "notes": "G4, G10, W2",
      "values": {
        "100": 23.3,
        "150": 23.3,
        "200": 23.3,
        "250": 23.3,
        "300": 23.3,
        "350": 23.2,
        "400": null,
        "450": null,
        "500": null,
        "550": null,
        "600": null,
        "650": null,
        "700": null,
        "750": null,
        "800": null
      }
    },
    {
      "block": 3,
      "line_no": 6,
      "nominal_composition": null,
      "product_form": "Plate",
      "spec_no": "SB–171",
      "type_grade": null,
      "alloy_desig_uns_no": "C70600",
      "class_condition_temper": "M10, M20, O20, O25",
      "size_thickness_in": "≤5",
      "p_no": 34,
      "min_tensile_strength_ksi": 40,
      "min_yield_strength_ksi": 15,
      "applicability_and_max_temperature_limits_np_not_permitted_spt_supports_only_iii": "NP",
      "viii_2": 450,
      "external_pressure_chart_no": "NFC–3",
      "notes": "G4",
      "values": {
        "100": 10.0,
        "150": 9.7,
        "200": 9.5,
        "250": 9.3,
        "300": 9.0,
        "350": 8.8,
        "400": 8.7,
        "450": 8.5,
        "500": null,
        "550": null,
        "600": null,
        "650": null,
        "700": null,
        "750": null,
        "800": null
      }
    },
    {
      "block": 3,
      "line_no": 7,
      "nominal_composition": null,
      "product_form": "Plate",
      "spec_no": "SB–171",
      "type_grade": null,
      "alloy_desig_uns_no": "C70600",
      "class_condition_temper": "M10, M20, O20, O25",
      "size_thickness_in": "≤5",
      "p_no": 34,
      "min_tensile_strength_ksi": 40,
      "min_yield_strength_ksi": 15,
      "applicability_and_max_temperature_limits_np_not_permitted_spt_supports_only_iii": "NP",
      "viii_2": 450,
      "external_pressure_chart_no": "NFC–3",
      "notes": "G1, G4",
      "values": {
        "100": 10.0,
        "150": 10.0,
        "200": 10.0,
        "250": 10.0,
        "300": 10.0,
        "350": 10.0,
        "400": 10.0,
        "450": 10.0,
        "500": null,
        "550": null,
        "600": null,
        "650": null,
        "700": null,
        "750": null,
        "800": null
      }
    },
    {
      "block": 3,
      "line_no": 8,
      "nominal_composition": null,
      "product_form": "Cond. tube",
      "spec_no": "SB–111",
      "type_grade": null,
      "alloy_desig_uns_no": "C70600",
      "class_condition_temper": "O61",
      "size_thickness_in": null,
      "p_no": 34,
      "min_tensile_strength_ksi": 40,
      "min_yield_strength_ksi": 15,
      "applicability_and_max_temperature_limits_np_not_permitted_spt_supports_only_iii": "NP",
      "viii_2": 450,
      "external_pressure_chart_no": "NFC–3",
      "notes": "G4",
      "values": {
        "100": 10.0,
        "150": 9.7,
        "200": 9.5,
        "250": 9.3,
        "300": 9.0,
        "350": 8.8,
        "400": 8.7,
        "450": 8.5,
        "500": null,
        "550": null,
        "600": null,
        "650": null,
        "700": null,
        "750": null,
        "800": null
      }
    },
    {
      "block": 3,
      "line_no": 9,
      "nominal_composition": null,
      "product_form": "Cond. tube",
      "spec_no": "SB–111",
      "type_grade": null,
      "alloy_desig_uns_no": "C70600",
      "class_condition_temper": "O61",
      "size_thickness_in": null,
      "p_no": 34,
      "min_tensile_strength_ksi": 40,
      "min_yield_strength_ksi": 15,
      "applicability_and_max_temperature_limits_np_not_permitted_spt_supports_only_iii": "NP",
      "viii_2": 450,
      "external_pressure_chart_no": "NFC–3",
      "notes": "G1, G4",
      "values": {
        "100": 10.0,
        "150": 10.0,
        "200": 10.0,
        "250": 10.0,
        "300": 10.0,
        "350": 10.0,
        "400": 10.0,
        "450": 10.0,
        "500": null,
        "550": null,
        "600": null,
        "650": null,
        "700": null,
        "750": null,
        "800": null
      }
    },
    {
      "block": 3,
      "line_no": 10,
      "nominal_composition": null,
      "product_form": "Smls. U–bend tube",
      "spec_no": "SB–395",
      "type_grade": null,
      "alloy_desig_uns_no": "C70600",
      "class_condition_temper": "O61",
      "size_thickness_in": null,
      "p_no": 34,
      "min_tensile_strength_ksi": 40,
      "min_yield_strength_ksi": 15,
      "applicability_and_max_temperature_limits_np_not_permitted_spt_supports_only_iii": "NP",
      "viii_2": 450,
      "external_pressure_chart_no": "NFC–3",
      "notes": "G4",
      "values": {
        "100": 10.0,
        "150": 9.7,
        "200": 9.5,
        "250": 9.3,
        "300": 9.0,
        "350": 8.8,
        "400": 8.7,
        "450": 8.5,
        "500": null,
        "550": null,
        "600": null,
        "650": null,
        "700": null,
        "750": null,
        "800": null
      }
    },
    {
      "block": 3,
      "line_no": 11,
      "nominal_composition": null,
      "product_form": "Smls. U–bend tube",
      "spec_no": "SB–395",
      "type_grade": null,
      "alloy_desig_uns_no": "C70600",
      "class_condition_temper": "O61",
      "size_thickness_in": null,
      "p_no": 34,
      "min_tensile_strength_ksi": 40,
      "min_yield_strength_ksi": 15,
      "applicability_and_max_temperature_limits_np_not_permitted_spt_supports_only_iii": "NP",
      "viii_2": 450,
      "external_pressure_chart_no": "NFC–3",
      "notes": "G1, G4",
      "values": {
        "100": 10.0,
        "150": 10.0,
        "200": 10.0,
        "250": 10.0,
        "300": 10.0,
        "350": 10.0,
        "400": 10.0,
        "450": 10.0,
        "500": null,
        "550": null,
        "600": null,
        "650": null,
        "700": null,
        "750": null,
        "800": null
      }
    },
    {
      "block": 3,
      "line_no": 12,
      "nominal_composition": null,
      "product_form": "Plate",
      "spec_no": "SB–171",
      "type_grade": null,
      "alloy_desig_uns_no": "C70620",
      "class_condition_temper": "M10, M20, O20, O25",
      "size_thickness_in": "≤5",
      "p_no": 34,
      "min_tensile_strength_ksi": 40,
      "min_yield_strength_ksi": 15,
      "applicability_and_max_temperature_limits_np_not_permitted_spt_supports_only_iii": "NP",
      "viii_2": 450,
      "external_pressure_chart_no": "NFC–3",
      "notes": "G4",
      "values": {
        "100": 10.0,
        "150": 9.7,
        "200": 9.5,
        "250": 9.3,
        "300": 9.0,
        "350": 8.8,
        "400": 8.7,
        "450": 8.5,
        "500": null,
        "550": null,
        "600": null,
        "650": null,
        "700": null,
        "750": null,
        "800": null
      }
    },
    {
      "block": 3,
      "line_no": 13,
      "nominal_composition": null,
      "product_form": "Plate",
      "spec_no": "SB–171",
      "type_grade": null,
      "alloy_desig_uns_no": "C70620",
      "class_condition_temper": "M10, M20, O20, O25",
      "size_thickness_in": "≤5",
      "p_no": 34,
      "min_tensile_strength_ksi": 40,
      "min_yield_strength_ksi": 15,
      "applicability_and_max_temperature_limits_np_not_permitted_spt_supports_only_iii": "NP",
      "viii_2": 450,
      "external_pressure_chart_no": "NFC–3",
      "notes": "G1, G4",
      "values": {
        "100": 10.0,
        "150": 10.0,
        "200": 10.0,
        "250": 10.0,
        "300": 10.0,
        "350": 10.0,
        "400": 10.0,
        "450": 10.0,
        "500": null,
        "550": null,
        "600": null,
        "650": null,
        "700": null,
        "750": null,
        "800": null
      }
    },
    {
      "block": 3,
      "line_no": 14,
      "nominal_composition": null,
      "product_form": "Cond. tube",
      "spec_no": "SB–111",
      "type_grade": null,
      "alloy_desig_uns_no": "C70620",
      "class_condition_temper": "O61",
      "size_thickness_in": null,
      "p_no": 34,
      "min_tensile_strength_ksi": 40,
      "min_yield_strength_ksi": 15,
      "applicability_and_max_temperature_limits_np_not_permitted_spt_supports_only_iii": "NP",
      "viii_2": 450,
      "external_pressure_chart_no": "NFC–3",
      "notes": "G4",
      "values": {
        "100": 10.0,
        "150": 9.7,
        "200": 9.5,
        "250": 9.3,
        "300": 9.0,
        "350": 8.8,
        "400": 8.7,
        "450": 8.5,
        "500": null,
        "550": null,
        "600": null,
        "650": null,
        "700": null,
        "750": null,
        "800": null
      }
    },
    {
      "block": 3,
      "line_no": 15,
      "nominal_composition": null,
      "product_form": "Cond. tube",
      "spec_no": "SB–111",
      "type_grade": null,
      "alloy_desig_uns_no": "C70620",
      "class_condition_temper": "O61",
      "size_thickness_in": null,
      "p_no": 34,
      "min_tensile_strength_ksi": 40,
      "min_yield_strength_ksi": 15,
      "applicability_and_max_temperature_limits_np_not_permitted_spt_supports_only_iii": "NP",
      "viii_2": 450,
      "external_pressure_chart_no": "NFC–3",
      "notes": "G1, G4",
      "values": {
        "100": 10.0,
        "150": 10.0,
        "200": 10.0,
        "250": 10.0,
        "300": 10.0,
        "350": 10.0,
        "400": 10.0,
        "450": 10.0,
        "500": null,
        "550": null,
        "600": null,
        "650": null,
        "700": null,
        "750": null,
        "800": null
      }
    },
    {
      "block": 3,
      "line_no": 16,
      "nominal_composition": null,
      "product_form": "Smls. U–bend tube",
      "spec_no": "SB–395",
      "type_grade": null,
      "alloy_desig_uns_no": "C70620",
      "class_condition_temper": "O61",
      "size_thickness_in": null,
      "p_no": 34,
      "min_tensile_strength_ksi": 40,
      "min_yield_strength_ksi": 15,
      "applicability_and_max_temperature_limits_np_not_permitted_spt_supports_only_iii": "NP",
      "viii_2": 450,
      "external_pressure_chart_no": "NFC–3",
      "notes": "G4",
      "values": {
        "100": 10.0,
        "150": 9.7,
        "200": 9.5,
        "250": 9.3,
        "300": 9.0,
        "350": 8.8,
        "400": 8.7,
        "450": 8.5,
        "500": null,
        "550": null,
        "600": null,
        "650": null,
        "700": null,
        "750": null,
        "800": null
      }
    },
    {
      "block": 3,
      "line_no": 17,
      "nominal_composition": null,
      "product_form": "Smls. U–bend tube",
      "spec_no": "SB–395",
      "type_grade": null,
      "alloy_desig_uns_no": "C70620",
      "class_condition_temper": "O61",
      "size_thickness_in": null,
      "p_no": 34,
      "min_tensile_strength_ksi": 40,
      "min_yield_strength_ksi": 15,
      "applicability_and_max_temperature_limits_np_not_permitted_spt_supports_only_iii": "NP",
      "viii_2": 450,
      "external_pressure_chart_no": "NFC–3",
      "notes": "G1, G4",
      "values": {
        "100": 10.0,
        "150": 10.0,
        "200": 10.0,
        "250": 10.0,
        "300": 10.0,
        "350": 10.0,
        "400": 10.0,
        "450": 10.0,
        "500": null,
        "550": null,
        "600": null,
        "650": null,
        "700": null,
        "750": null,
        "800": null
      }
    },
    {
      "block": 3,
      "line_no": 18,
      "nominal_composition": null,
      "product_form": "Plate",
      "spec_no": "SB–171",
      "type_grade": null,
      "alloy_desig_uns_no": "C71500",
      "class_condition_temper": "M10, M20, O20, O25",
      "size_thickness_in": "21/2 < t ≤5",
      "p_no": 34,
      "min_tensile_strength_ksi": 45,
      "min_yield_strength_ksi": 18,
      "applicability_and_max_temperature_limits_np_not_permitted_spt_supports_only_iii": 500,
      "viii_2": 650,
      "external_pressure_chart_no": "NFC–4",
      "notes": "G4",
      "values": {
        "100": 12.0,
        "150": 11.6,
        "200": 11.3,
        "250": 11.0,
        "300": 10.8,
        "350": 10.5,
        "400": 10.3,
        "450": 10.1,
        "500": 9.9,
        "550": 9.8,
        "600": 9.6,
        "650": 9.5,
        "700": null,
        "750": null,
        "800": null
      }
    },
    {
      "block": 3,
      "line_no": 19,
      "nominal_composition": null,
      "product_form": "Plate",
      "spec_no": "SB–171",
      "type_grade": null,
      "alloy_desig_uns_no": "C71500",
      "class_condition_temper": "M10, M20, O20, O25",
      "size_thickness_in": "21/2 < t ≤5",
      "p_no": 34,
      "min_tensile_strength_ksi": 45,
      "min_yield_strength_ksi": 18,
      "applicability_and_max_temperature_limits_np_not_permitted_spt_supports_only_iii": 500,
      "viii_2": 650,
      "external_pressure_chart_no": "NFC–4",
      "notes": "G1, G4",
      "values": {
        "100": 12.0,
        "150": 12.0,
        "200": 12.0,
        "250": 12.0,
        "300": 12.0,
        "350": 12.0,
        "400": 12.0,
        "450": 12.0,
        "500": 12.0,
        "550": 12.0,
        "600": 12.0,
        "650": 12.0,
        "700": null,
        "750": null,
        "800": null
      }
    },
    {
      "block": 3,
      "line_no": 20,
      "nominal_composition": null,
      "product_form": "Plate",
      "spec_no": "SB–171",
      "type_grade": null,
      "alloy_desig_uns_no": "C71500",
      "class_condition_temper": "M10, M20, O20, O25",
      "size_thickness_in": "≤21/2",
      "p_no": 34,
      "min_tensile_strength_ksi": 50,
      "min_yield_strength_ksi": 20,
      "applicability_and_max_temperature_limits_np_not_permitted_spt_supports_only_iii": 500,
      "viii_2": 650,
      "external_pressure_chart_no": "NFC–4",
      "notes": "G4",
      "values": {
        "100": 13.3,
        "150": 12.9,
        "200": 12.6,
        "250": 12.3,
        "300": 12.0,
        "350": 11.7,
        "400": 11.5,
        "450": 11.2,
        "500": 11.0,
        "550": 10.8,
        "600": 10.7,
        "650": 10.6,
        "700": null,
        "750": null,
        "800": null
      }
    },
    {
      "block": 3,
      "line_no": 21,
      "nominal_composition": null,
      "product_form": "Plate",
      "spec_no": "SB–171",
      "type_grade": null,
      "alloy_desig_uns_no": "C71500",
      "class_condition_temper": "M10, M20, O20, O25",
      "size_thickness_in": "≤21/2",
      "p_no": 34,
      "min_tensile_strength_ksi": 50,
      "min_yield_strength_ksi": 20,
      "applicability_and_max_temperature_limits_np_not_permitted_spt_supports_only_iii": 500,
      "viii_2": 650,
      "external_pressure_chart_no": "NFC–4",
      "notes": "G1, G4",
      "values": {
        "100": 13.3,
        "150": 13.3,
        "200": 13.3,
        "250": 13.3,
        "300": 13.3,
        "350": 13.3,
        "400": 13.3,
        "450": 13.3,
        "500": 13.3,
        "550": 13.3,
        "600": 13.3,
        "650": 13.3,
        "700": null,
        "750": null,
        "800": null
      }
    },
    {
      "block": 3,
      "line_no": 22,
      "nominal_composition": null,
      "product_form": "Cond. tube",
      "spec_no": "SB–111",
      "type_grade": null,
      "alloy_desig_uns_no": "C71500",
      "class_condition_temper": "O61",
      "size_thickness_in": null,
      "p_no": 34,
      "min_tensile_strength_ksi": 52,
      "min_yield_strength_ksi": 18,
      "applicability_and_max_temperature_limits_np_not_permitted_spt_supports_only_iii": 500,
      "viii_2": 650,
      "external_pressure_chart_no": "NFC–4",
      "notes": "G4",
      "values": {
        "100": 12.0,
        "150": 11.6,
        "200": 11.3,
        "250": 11.0,
        "300": 10.8,
        "350": 10.5,
        "400": 10.3,
        "450": 10.1,
        "500": 9.9,
        "550": 9.8,
        "600": 9.6,
        "650": 9.5,
        "700": null,
        "750": null,
        "800": null
      }
    },
    {
      "block": 3,
      "line_no": 23,
      "nominal_composition": null,
      "product_form": "Cond. tube",
      "spec_no": "SB–111",
      "type_grade": null,
      "alloy_desig_uns_no": "C71500",
      "class_condition_temper": "O61",
      "size_thickness_in": null,
      "p_no": 34,
      "min_tensile_strength_ksi": 52,
      "min_yield_strength_ksi": 18,
      "applicability_and_max_temperature_limits_np_not_permitted_spt_supports_only_iii": 500,
      "viii_2": 650,
      "external_pressure_chart_no": "NFC–4",
      "notes": "G1, G4",
      "values": {
        "100": 12.0,
        "150": 12.0,
        "200": 12.0,
        "250": 12.0,
        "300": 12.0,
        "350": 12.0,
        "400": 12.0,
        "450": 12.0,
        "500": 12.0,
        "550": 12.0,
        "600": 12.0,
        "650": 12.0,
        "700": null,
        "750": null,
        "800": null
      }
    },
    {
      "block": 3,
      "line_no": 24,
      "nominal_composition": null,
      "product_form": "Smls. U–bend tube",
      "spec_no": "SB–395",
      "type_grade": null,
      "alloy_desig_uns_no": "C71500",
      "class_condition_temper": "O61",
      "size_thickness_in": null,
      "p_no": 34,
      "min_tensile_strength_ksi": 52,
      "min_yield_strength_ksi": 18,
      "applicability_and_max_temperature_limits_np_not_permitted_spt_supports_only_iii": "NP",
      "viii_2": 650,
      "external_pressure_chart_no": "NFC–4",
      "notes": "G4",
      "values": {
        "100": 12.0,
        "150": 11.6,
        "200": 11.3,
        "250": 11.0,
        "300": 10.8,
        "350": 10.5,
        "400": 10.3,
        "450": 10.1,
        "500": 9.9,
        "550": 9.8,
        "600": 9.6,
        "650": 9.5,
        "700": null,
        "750": null,
        "800": null
      }
    },
    {
      "block": 3,
      "line_no": 25,
      "nominal_composition": null,
      "product_form": "Smls. U–bend tube",
      "spec_no": "SB–395",
      "type_grade": null,
      "alloy_desig_uns_no": "C71500",
      "class_condition_temper": "O61",
      "size_thickness_in": null,
      "p_no": 34,
      "min_tensile_strength_ksi": 52,
      "min_yield_strength_ksi": 18,
      "applicability_and_max_temperature_limits_np_not_permitted_spt_supports_only_iii": "NP",
      "viii_2": 650,
      "external_pressure_chart_no": "NFC–4",
      "notes": "G1, G4",
      "values": {
        "100": 12.0,
        "150": 12.0,
        "200": 12.0,
        "250": 12.0,
        "300": 12.0,
        "350": 12.0,
        "400": 12.0,
        "450": 12.0,
        "500": 12.0,
        "550": 12.0,
        "600": 12.0,
        "650": 12.0,
        "700": null,
        "750": null,
        "800": null
      }
    },
    {
      "block": 3,
      "line_no": 26,
      "nominal_composition": null,
      "product_form": "Smls. tube",
      "spec_no": "SB–111",
      "type_grade": null,
      "alloy_desig_uns_no": "C71500",
      "class_condition_temper": "HR50",
      "size_thickness_in": null,
      "p_no": 34,
      "min_tensile_strength_ksi": 72,
      "min_yield_strength_ksi": 50,
      "applicability_and_max_temperature_limits_np_not_permitted_spt_supports_only_iii": 500,
      "viii_2": 500,
      "external_pressure_chart_no": "NFC–4",
      "notes": null,
      "values": {
        "100": 24.0,
        "150": 24.0,
        "200": 24.0,
        "250": 24.0,
        "300": 24.0,
        "350": 23.7,
        "400": 23.3,
        "450": 23.0,
        "500": 22.7,
        "550": null,
        "600": null,
        "650": null,
        "700": null,
        "750": null,
        "800": null
      }
    },
    {
      "block": 3,
      "line_no": 27,
      "nominal_composition": null,
      "product_form": "Plate",
      "spec_no": "SB–171",
      "type_grade": null,
      "alloy_desig_uns_no": "C71520",
      "class_condition_temper": "M10, M20, O20, O25",
      "size_thickness_in": "21/2 < t ≤5",
      "p_no": 34,
      "min_tensile_strength_ksi": 45,
      "min_yield_strength_ksi": 18,
      "applicability_and_max_temperature_limits_np_not_permitted_spt_supports_only_iii": 500,
      "viii_2": 650,
      "external_pressure_chart_no": "NFC–4",
      "notes": "G4",
      "values": {
        "100": 12.0,
        "150": 11.6,
        "200": 11.3,
        "250": 11.0,
        "300": 10.8,
        "350": 10.5,
        "400": 10.3,
        "450": 10.1,
        "500": 9.9,
        "550": 9.8,
        "600": 9.6,
        "650": 9.5,
        "700": null,
        "750": null,
        "800": null
      }
    },
    {
      "block": 3,
      "line_no": 28,
      "nominal_composition": null,
      "product_form": "Plate",
      "spec_no": "SB–171",
      "type_grade": null,
      "alloy_desig_uns_no": "C71520",
      "class_condition_temper": "M10, M20, O20, O25",
      "size_thickness_in": "21/2 < t ≤5",
      "p_no": 34,
      "min_tensile_strength_ksi": 45,
      "min_yield_strength_ksi": 18,
      "applicability_and_max_temperature_limits_np_not_permitted_spt_supports_only_iii": 500,
      "viii_2": 650,
      "external_pressure_chart_no": "NFC–4",
      "notes": "G1, G4",
      "values": {
        "100": 12.0,
        "150": 12.0,
        "200": 12.0,
        "250": 12.0,
        "300": 12.0,
        "350": 12.0,
        "400": 12.0,
        "450": 12.0,
        "500": 12.0,
        "550": 12.0,
        "600": 12.0,
        "650": 12.0,
        "700": null,
        "750": null,
        "800": null
      }
    },
    {
      "block": 3,
      "line_no": 29,
      "nominal_composition": null,
      "product_form": "Plate",
      "spec_no": "SB–171",
      "type_grade": null,
      "alloy_desig_uns_no": "C71520",
      "class_condition_temper": "M10, M20, O20, O25",
      "size_thickness_in": "≤21/2",
      "p_no": 34,
      "min_tensile_strength_ksi": 50,
      "min_yield_strength_ksi": 20,
      "applicability_and_max_temperature_limits_np_not_permitted_spt_supports_only_iii": 500,
      "viii_2": 650,
      "external_pressure_chart_no": "NFC–4",
      "notes": "G4",
      "values": {
        "100": 13.3,
        "150": 12.9,
        "200": 12.6,
        "250": 12.3,
        "300": 12.0,
        "350": 11.7,
        "400": 11.5,
        "450": 11.2,
        "500": 11.0,
        "550": 10.8,
        "600": 10.7,
        "650": 10.6,
        "700": null,
        "750": null,
        "800": null
      }
    },
    {
      "block": 3,
      "line_no": 30,
      "nominal_composition": null,
      "product_form": "Plate",
      "spec_no": "SB–171",
      "type_grade": null,
      "alloy_desig_uns_no": "C71520",
      "class_condition_temper": "M10, M20, O20, O25",
      "size_thickness_in": "≤21/2",
      "p_no": 34,
      "min_tensile_strength_ksi": 50,
      "min_yield_strength_ksi": 20,
      "applicability_and_max_temperature_limits_np_not_permitted_spt_supports_only_iii": 500,
      "viii_2": 650,
      "external_pressure_chart_no": "NFC–4",
      "notes": "G1, G4",
      "values": {
        "100": 13.3,
        "150": 13.3,
        "200": 13.3,
        "250": 13.3,
        "300": 13.3,
        "350": 13.3,
        "400": 13.3,
        "450": 13.3,
        "500": 13.3,
        "550": 13.3,
        "600": 13.3,
        "650": 13.3,
        "700": null,
        "750": null,
        "800": null
      }
    },
    {
      "block": 3,
      "line_no": 31,
      "nominal_composition": null,
      "product_form": "Smls. tube",
      "spec_no": "SB–111",
      "type_grade": null,
      "alloy_desig_uns_no": "C71520",
      "class_condition_temper": "O61",
      "size_thickness_in": null,
      "p_no": 34,
      "min_tensile_strength_ksi": 52,
      "min_yield_strength_ksi": 18,
      "applicability_and_max_temperature_limits_np_not_permitted_spt_supports_only_iii": 500,
      "viii_2": 650,
      "external_pressure_chart_no": "NFC–4",
      "notes": "G4",
      "values": {
        "100": 12.0,
        "150": 11.6,
        "200": 11.3,
        "250": 11.0,
        "300": 10.8,
        "350": 10.5,
        "400": 10.3,
        "450": 10.1,
        "500": 9.9,
        "550": 9.8,
        "600": 9.6,
        "650": 9.5,
        "700": null,
        "750": null,
        "800": null
      }
    },
    {
      "block": 3,
      "line_no": 32,
      "nominal_composition": null,
      "product_form": "Smls. tube",
      "spec_no": "SB–111",
      "type_grade": null,
      "alloy_desig_uns_no": "C71520",
      "class_condition_temper": "O61",
      "size_thickness_in": null,
      "p_no": 34,
      "min_tensile_strength_ksi": 52,
      "min_yield_strength_ksi": 18,
      "applicability_and_max_temperature_limits_np_not_permitted_spt_supports_only_iii": 500,
      "viii_2": 650,
      "external_pressure_chart_no": "NFC–4",
      "notes": "G1, G4",
      "values": {
        "100": 12.0,
        "150": 12.0,
        "200": 12.0,
        "250": 12.0,
        "300": 12.0,
        "350": 12.0,
        "400": 12.0,
        "450": 12.0,
        "500": 12.0,
        "550": 12.0,
        "600": 12.0,
        "650": 12.0,
        "700": null,
        "750": null,
        "800": null
      }
    },
    {
      "block": 3,
      "line_no": 33,
      "nominal_composition": null,
      "product_form": "Smls. U–bend tube",
      "spec_no": "SB–395",
      "type_grade": null,
      "alloy_desig_uns_no": "C71520",
      "class_condition_temper": "O61",
      "size_thickness_in": null,
      "p_no": 34,
      "min_tensile_strength_ksi": 52,
      "min_yield_strength_ksi": 18,
      "applicability_and_max_temperature_limits_np_not_permitted_spt_supports_only_iii": "NP",
      "viii_2": 650,
      "external_pressure_chart_no": "NFC–4",
      "notes": "G4",
      "values": {
        "100": 12.0,
        "150": 11.6,
        "200": 11.3,
        "250": 11.0,
        "300": 10.8,
        "350": 10.5,
        "400": 10.3,
        "450": 10.1,
        "500": 9.9,
        "550": 9.8,
        "600": 9.6,
        "650": 9.5,
        "700": null,
        "750": null,
        "800": null
      }
    },
    {
      "block": 3,
      "line_no": 34,
      "nominal_composition": null,
      "product_form": "Smls. U–bend tube",
      "spec_no": "SB–395",
      "type_grade": null,
      "alloy_desig_uns_no": "C71520",
      "class_condition_temper": "O61",
      "size_thickness_in": null,
      "p_no": 34,
      "min_tensile_strength_ksi": 52,
      "min_yield_strength_ksi": 18,
      "applicability_and_max_temperature_limits_np_not_permitted_spt_supports_only_iii": "NP",
      "viii_2": 650,
      "external_pressure_chart_no": "NFC–4",
      "notes": "G1, G4",
      "values": {
        "100": 12.0,
        "150": 12.0,
        "200": 12.0,
        "250": 12.0,
        "300": 12.0,
        "350": 12.0,
        "400": 12.0,
        "450": 12.0,
        "500": 12.0,
        "550": 12.0,
        "600": 12.0,
        "650": 12.0,
        "700": null,
        "750": null,
        "800": null
      }
    },
    {
      "block": 3,
      "line_no": 35,
      "nominal_composition": null,
      "product_form": "Smls. tube",
      "spec_no": "SB–111",
      "type_grade": null,
      "alloy_desig_uns_no": "C71520",
      "class_condition_temper": "HR50",
      "size_thickness_in": null,
      "p_no": 34,
      "min_tensile_strength_ksi": 72,
      "min_yield_strength_ksi": 50,
      "applicability_and_max_temperature_limits_np_not_permitted_spt_supports_only_iii": 500,
      "viii_2": 500,
      "external_pressure_chart_no": "NFC–4",
      "notes": null,
      "values": {
        "100": 24.0,
        "150": 24.0,
        "200": 24.0,
        "250": 24.0,
        "300": 24.0,
        "350": 23.7,
        "400": 23.3,
        "450": 23.0,
        "500": 22.7,
        "550": null,
        "600": null,
        "650": null,
        "700": null,
        "750": null,
        "800": null
      }
    },
    {
      "block": 3,
      "line_no": 36,
      "nominal_composition": null,
      "product_form": "Castings",
      "spec_no": "SB–584",
      "type_grade": null,
      "alloy_desig_uns_no": "C93700",
      "class_condition_temper": "M01",
      "size_thickness_in": null,
      "p_no": null,
      "min_tensile_strength_ksi": 30,
      "min_yield_strength_ksi": 12,
      "applicability_and_max_temperature_limits_np_not_permitted_spt_supports_only_iii": "400 (SPT)",
      "viii_2": "NP",
      "external_pressure_chart_no": "NFC–1",
      "notes": null,
      "values": {
        "100": 8.0,
        "150": 7.4,
        "200": 7.1,
        "250": 7.0,
        "300": 6.8,
        "350": 6.7,
        "400": 6.7,
        "450": null,
        "500": null,
        "550": null,
        "600": null,
        "650": null,
        "700": null,
        "750": null,
        "800": null
      }
    },
    {
      "block": 3,
      "line_no": 37,
      "nominal_composition": null,
      "product_form": "Castings",
      "spec_no": "SB–584",
      "type_grade": null,
      "alloy_desig_uns_no": "C93700",
      "class_condition_temper": "M01",
      "size_thickness_in": null,
      "p_no": null,
      "min_tensile_strength_ksi": 30,
      "min_yield_strength_ksi": 12,
      "applicability_and_max_temperature_limits_np_not_permitted_spt_supports_only_iii": "400 (SPT)",
      "viii_2": "NP",
      "external_pressure_chart_no": "NFC–1",
      "notes": "G1",
      "values": {
        "100": 8.0,
        "150": 8.0,
        "200": 8.0,
        "250": 8.0,
        "300": 8.0,
        "350": 8.0,
        "400": 8.0,
        "450": null,
        "500": null,
        "550": null,
        "600": null,
        "650": null,
        "700": null,
        "750": null,
        "800": null
      }
    },
    {
      "block": 3,
      "line_no": 38,
      "nominal_composition": null,
      "product_form": "Smls. pipe & tube",
      "spec_no": "SB–161",
      "type_grade": null,
      "alloy_desig_uns_no": "N02200",
      "class_condition_temper": "Annealed",
      "size_thickness_in": ">5 O.D.",
      "p_no": 41,
      "min_tensile_strength_ksi": 55,
      "min_yield_strength_ksi": 12,
      "applicability_and_max_temperature_limits_np_not_permitted_spt_supports_only_iii": "NP",
      "viii_2": 600,
      "external_pressure_chart_no": "NFN–2",
      "notes": "G4",
      "values": {
        "100": 8.0,
        "150": null,
        "200": 8.0,
        "250": null,
        "300": 8.0,
        "350": null,
        "400": 8.0,
        "450": null,
        "500": 8.0,
        "550": null,
        "600": 8.0,
        "650": null,
        "700": null,
        "750": null,
        "800": null
      }
    },
    {
      "block": 3,
      "line_no": 39,
      "nominal_composition": null,
      "product_form": "Bar, rod",
      "spec_no": "SB–160",
      "type_grade": null,
      "alloy_desig_uns_no": "N02200",
      "class_condition_temper": "Annealed",
      "size_thickness_in": null,
      "p_no": 41,
      "min_tensile_strength_ksi": 55,
      "min_yield_strength_ksi": 15,
      "applicability_and_max_temperature_limits_np_not_permitted_spt_supports_only_iii": "NP",
      "viii_2": 600,
      "external_pressure_chart_no": "NFN–2",
      "notes": "G2, G4",
      "values": {
        "100": 10.0,
        "150": null,
        "200": 10.0,
        "250": null,
        "300": 10.0,
        "350": null,
        "400": 10.0,
        "450": null,
        "500": 10.0,
        "550": null,
        "600": 10.0,
        "650": null,
        "700": null,
        "750": null,
        "800": null
      }
    },
    {
      "block": 3,
      "line_no": 40,
      "nominal_composition": null,
      "product_form": "Smls. pipe & tube",
      "spec_no": "SB–161",
      "type_grade": null,
      "alloy_desig_uns_no": "N02200",
      "class_condition_temper": "Annealed",
      "size_thickness_in": "≤5 O.D.",
      "p_no": 41,
      "min_tensile_strength_ksi": 55,
      "min_yield_strength_ksi": 15,
      "applicability_and_max_temperature_limits_np_not_permitted_spt_supports_only_iii": "NP",
      "viii_2": 600,
      "external_pressure_chart_no": "NFN–2",
      "notes": "G4",
      "values": {
