Repository: danivelas0/asme-pcc

File: resources/bpvc_ii_d_customary_2025/table_5a.json (part 3 of 20)
    "External Pressure Chart No.",
    "Notes"
  ],
  "columns_values": [
        "1300": null,
        "1350": null,
        "1400": null,
        "1450": null,
        "1500": null
      }
    },
    {
      "block": 2,
      "line_no": 24,
      "nominal_composition": "Carbon steel",
      "product_form": "Forgings",
      "spec_no": "SA/EN 10222–2 P305GH",
      "type_grade": null,
      "alloy_desig_uns_no": null,
      "class_condition_temper": "N, NT, or QT t ≤1.4",
      "size_thickness_in_p_no": null,
      "group_no": "1 2",
      "min_tensile_strength_ksi": 74,
      "min_yield_strength_ksi": 44,
      "maximum_use_temperature_f": 1000,
      "external_pressure_chart_no": "CS–2",
      "notes": "G13, T2",
      "values": {
        "100": 29.5,
        "150": 27.6,
        "200": 26.9,
        "250": 26.3,
        "300": 25.9,
        "350": 25.5,
        "400": 25.0,
        "450": null,
        "500": 23.9,
        "550": 23.2,
        "600": 22.5,
        "650": 21.7,
        "700": 20.0,
        "750": 14.8,
        "800": 12.0,
        "850": 9.3,
        "900": 6.7,
        "950": 4.0,
        "1000": 2.5,
        "1050": null,
        "1100": null,
        "1150": null,
        "1200": null,
        "1250": null,
        "1300": null,
        "1350": null,
        "1400": null,
        "1450": null,
        "1500": null
      }
    },
    {
      "block": 2,
      "line_no": 25,
      "nominal_composition": "Carbon steel",
      "product_form": "Plate",
      "spec_no": "SA/EN 10028–2 P355GH",
      "type_grade": null,
      "alloy_desig_uns_no": null,
      "class_condition_temper": null,
      "size_thickness_in_p_no": "1.5 < t ≤2.5",
      "group_no": "1 2",
      "min_tensile_strength_ksi": 74,
      "min_yield_strength_ksi": 48.5,
      "maximum_use_temperature_f": 1000,
      "external_pressure_chart_no": "CS–2",
      "notes": "G13, T2",
      "values": {
        "100": 30.8,
        "150": 30.3,
        "200": 29.6,
        "250": 29.1,
        "300": 28.7,
        "350": 28.2,
        "400": 27.7,
        "450": 27.1,
        "500": 26.4,
        "550": 25.6,
        "600": 24.8,
        "650": 24.0,
        "700": 18.3,
        "750": 14.8,
        "800": 12.0,
        "850": 9.3,
        "900": 6.7,
        "950": 4.0,
        "1000": 2.5,
        "1050": null,
        "1100": null,
        "1150": null,
        "1200": null,
        "1250": null,
        "1300": null,
        "1350": null,
        "1400": null,
        "1450": null,
        "1500": null
      }
    },
    {
      "block": 2,
      "line_no": 26,
      "nominal_composition": "Carbon steel",
      "product_form": "Plate",
      "spec_no": "SA/EN 10028–2 P355GH",
      "type_grade": null,
      "alloy_desig_uns_no": null,
      "class_condition_temper": null,
      "size_thickness_in_p_no": "5/8 < t ≤1.5",
      "group_no": "1 2",
      "min_tensile_strength_ksi": 74,
      "min_yield_strength_ksi": 50,
      "maximum_use_temperature_f": 1000,
      "external_pressure_chart_no": "CS–2",
      "notes": "G13, T2",
      "values": {
        "100": 30.8,
        "150": 30.8,
        "200": 30.5,
        "250": 30.0,
        "300": 29.5,
        "350": 29.1,
        "400": 28.5,
        "450": 27.9,
        "500": 27.2,
        "550": 26.4,
        "600": 25.6,
        "650": 24.7,
        "700": 18.3,
        "750": 14.8,
        "800": 12.0,
        "850": 9.3,
        "900": 6.7,
        "950": 4.0,
        "1000": 2.5,
        "1050": null,
        "1100": null,
        "1150": null,
        "1200": null,
        "1250": null,
        "1300": null,
        "1350": null,
        "1400": null,
        "1450": null,
        "1500": null
      }
    },
    {
      "block": 2,
      "line_no": 27,
      "nominal_composition": "Carbon steel",
      "product_form": "Plate",
      "spec_no": "SA/EN 10028–2 P355GH",
      "type_grade": null,
      "alloy_desig_uns_no": null,
      "class_condition_temper": null,
      "size_thickness_in_p_no": "≤5/8",
      "group_no": "1 2",
      "min_tensile_strength_ksi": 74,
      "min_yield_strength_ksi": 51.5,
      "maximum_use_temperature_f": 1000,
      "external_pressure_chart_no": "CS–2",
      "notes": "G13, T2",
      "values": {
        "100": 30.8,
        "150": 30.8,
        "200": 30.8,
        "250": 30.8,
        "300": 30.4,
        "350": 29.9,
        "400": 29.4,
        "450": 28.7,
        "500": 28.0,
        "550": 27.2,
        "600": 26.3,
        "650": 25.4,
        "700": 18.3,
        "750": 14.8,
        "800": 12.0,
        "850": 9.3,
        "900": 6.7,
        "950": 4.0,
        "1000": 2.5,
        "1050": null,
        "1100": null,
        "1150": null,
        "1200": null,
        "1250": null,
        "1300": null,
        "1350": null,
        "1400": null,
        "1450": null,
        "1500": null
      }
    },
    {
      "block": 2,
      "line_no": 28,
      "nominal_composition": "Carbon steel",
      "product_form": "Forgings",
      "spec_no": "SA–266",
      "type_grade": 3,
      "alloy_desig_uns_no": "K05001 …",
      "class_condition_temper": null,
      "size_thickness_in_p_no": null,
      "group_no": "1 2",
      "min_tensile_strength_ksi": 75,
      "min_yield_strength_ksi": 37.5,
      "maximum_use_temperature_f": 1000,
      "external_pressure_chart_no": "CS–2",
      "notes": "G13, T3, W6",
      "values": {
        "100": 25.0,
        "150": 23.5,
        "200": 22.9,
        "250": 22.5,
        "300": 22.1,
        "350": 21.8,
        "400": 21.4,
        "450": 20.9,
        "500": 20.4,
        "550": 19.8,
        "600": 19.2,
        "650": 18.5,
        "700": 17.9,
        "750": 15.7,
        "800": 12.6,
        "850": 9.3,
        "900": 6.7,
        "950": 4.0,
        "1000": 2.5,
        "1050": null,
        "1100": null,
        "1150": null,
        "1200": null,
        "1250": null,
        "1300": null,
        "1350": null,
        "1400": null,
        "1450": null,
        "1500": null
      }
    },
    {
      "block": 2,
      "line_no": 29,
      "nominal_composition": "Carbon steel",
      "product_form": "Plate",
      "spec_no": "SA–299",
      "type_grade": "A",
      "alloy_desig_uns_no": "K02803 …",
      "class_condition_temper": null,
      "size_thickness_in_p_no": "t > 1",
      "group_no": "1 2",
      "min_tensile_strength_ksi": 75,
      "min_yield_strength_ksi": 40,
      "maximum_use_temperature_f": 1000,
      "external_pressure_chart_no": "CS–2",
      "notes": "G13, T3",
      "values": {
        "100": 26.7,
        "150": 25.1,
        "200": 24.4,
        "250": 24.0,
        "300": 23.6,
        "350": 23.2,
        "400": 22.8,
        "450": 22.3,
        "500": 21.7,
        "550": 21.1,
        "600": 20.4,
        "650": 19.8,
        "700": 19.1,
        "750": 15.7,
        "800": 12.6,
        "850": 9.3,
        "900": 6.7,
        "950": 4.0,
        "1000": 2.5,
        "1050": null,
        "1100": null,
        "1150": null,
        "1200": null,
        "1250": null,
        "1300": null,
        "1350": null,
        "1400": null,
        "1450": null,
        "1500": null
      }
    },
    {
      "block": 2,
      "line_no": 30,
      "nominal_composition": "Carbon steel",
      "product_form": "Plate",
      "spec_no": "SA–299",
      "type_grade": "A",
      "alloy_desig_uns_no": "K02803 …",
      "class_condition_temper": null,
      "size_thickness_in_p_no": "t ≤1",
      "group_no": "1 2",
      "min_tensile_strength_ksi": 75,
      "min_yield_strength_ksi": 42,
      "maximum_use_temperature_f": 1000,
      "external_pressure_chart_no": "CS–2",
      "notes": "G13, T2",
      "values": {
        "100": 28.0,
        "150": 26.3,
        "200": 25.7,
        "250": 25.2,
        "300": 24.8,
        "350": 24.4,
        "400": 23.9,
        "450": 23.4,
        "500": 22.8,
        "550": 22.2,
        "600": 21.5,
        "650": 20.8,
        "700": 19.6,
        "750": 15.7,
        "800": 12.6,
        "850": 9.3,
        "900": 6.7,
        "950": 4.0,
        "1000": 2.5,
        "1050": null,
        "1100": null,
        "1150": null,
        "1200": null,
        "1250": null,
        "1300": null,
        "1350": null,
        "1400": null,
        "1450": null,
        "1500": null
      }
    },
    {
      "block": 2,
      "line_no": 31,
      "nominal_composition": "Carbon steel",
      "product_form": "Forgings",
      "spec_no": "SA–372",
      "type_grade": "B",
      "alloy_desig_uns_no": "K04001 …",
      "class_condition_temper": null,
      "size_thickness_in_p_no": null,
      "group_no": "1 2",
      "min_tensile_strength_ksi": 75,
      "min_yield_strength_ksi": 45,
      "maximum_use_temperature_f": 650,
      "external_pressure_chart_no": "CS–3",
      "notes": "G9, H2, W2, W6",
      "values": {
        "100": 30.0,
        "150": 28.2,
        "200": 27.5,
        "250": 27.0,
        "300": 26.5,
        "350": 26.1,
        "400": 25.6,
        "450": 25.1,
        "500": 24.4,
        "550": 23.7,
        "600": 23.0,
        "650": 22.2,
        "700": null,
        "750": null,
        "800": null,
        "850": null,
        "900": null,
        "950": null,
        "1000": null,
        "1050": null,
        "1100": null,
        "1150": null,
        "1200": null,
        "1250": null,
        "1300": null,
        "1350": null,
        "1400": null,
        "1450": null,
        "1500": null
      }
    },
    {
      "block": 2,
      "line_no": 32,
      "nominal_composition": "Carbon steel",
      "product_form": "Plate",
      "spec_no": "SA–738",
      "type_grade": "A",
      "alloy_desig_uns_no": null,
      "class_condition_temper": "K12447 Normalized",
      "size_thickness_in_p_no": "t ≤21/2",
      "group_no": "1 2",
      "min_tensile_strength_ksi": 75,
      "min_yield_strength_ksi": 45,
      "maximum_use_temperature_f": 700,
      "external_pressure_chart_no": "CS–2",
      "notes": null,
      "values": {
        "100": 30.0,
        "150": 27.8,
        "200": 26.5,
        "250": 25.3,
        "300": 24.3,
        "350": 23.4,
        "400": 22.6,
        "450": 21.9,
        "500": 21.2,
        "550": 20.7,
        "600": 20.2,
        "650": 19.7,
        "700": 19.3,
        "750": null,
        "800": null,
        "850": null,
        "900": null,
        "950": null,
        "1000": null,
        "1050": null,
        "1100": null,
        "1150": null,
        "1200": null,
        "1250": null,
        "1300": null,
        "1350": null,
        "1400": null,
        "1450": null,
        "1500": null
      }
    },
    {
      "block": 2,
      "line_no": 33,
      "nominal_composition": "Carbon steel",
      "product_form": "Plate",
      "spec_no": "SA–738",
      "type_grade": "A",
      "alloy_desig_uns_no": "K12447 QT",
      "class_condition_temper": null,
      "size_thickness_in_p_no": null,
      "group_no": "1 2",
      "min_tensile_strength_ksi": 75,
      "min_yield_strength_ksi": 45,
      "maximum_use_temperature_f": 700,
      "external_pressure_chart_no": "CS–2",
      "notes": null,
      "values": {
        "100": 30.0,
        "150": 27.8,
        "200": 26.5,
        "250": 25.3,
        "300": 24.3,
        "350": 23.4,
        "400": 22.6,
        "450": 21.9,
        "500": 21.2,
        "550": 20.7,
        "600": 20.2,
        "650": 19.7,
        "700": 19.3,
        "750": null,
        "800": null,
        "850": null,
        "900": null,
        "950": null,
        "1000": null,
        "1050": null,
        "1100": null,
        "1150": null,
        "1200": null,
        "1250": null,
        "1300": null,
        "1350": null,
        "1400": null,
        "1450": null,
        "1500": null
      }
    },
    {
      "block": 2,
      "line_no": 34,
      "nominal_composition": "Carbon steel",
      "product_form": "Plate",
      "spec_no": "SA–537",
      "type_grade": null,
      "alloy_desig_uns_no": "K12437 3",
      "class_condition_temper": null,
      "size_thickness_in_p_no": "21/2 < t ≤4",
      "group_no": "1 3",
      "min_tensile_strength_ksi": 75,
      "min_yield_strength_ksi": 50,
      "maximum_use_temperature_f": 700,
      "external_pressure_chart_no": "CS–5",
      "notes": "T2",
      "values": {
        "100": 31.3,
        "150": 30.9,
        "200": 29.5,
        "250": 28.1,
        "300": 27.0,
        "350": 26.0,
        "400": 25.1,
        "450": 24.3,
        "500": 23.6,
        "550": 23.0,
        "600": 22.5,
        "650": 22.0,
        "700": 18.3,
        "750": null,
        "800": null,
        "850": null,
        "900": null,
        "950": null,
        "1000": null,
        "1050": null,
        "1100": null,
        "1150": null,
        "1200": null,
        "1250": null,
        "1300": null,
        "1350": null,
        "1400": null,
        "1450": null,
        "1500": null
      }
    },
    {
      "block": 2,
      "line_no": 35,
      "nominal_composition": "Carbon steel",
      "product_form": "Plate",
      "spec_no": "SA–537",
      "type_grade": null,
      "alloy_desig_uns_no": "K12437 2",
      "class_condition_temper": null,
      "size_thickness_in_p_no": "21/2 < t ≤4",
      "group_no": "1 3",
      "min_tensile_strength_ksi": 75,
      "min_yield_strength_ksi": 55,
      "maximum_use_temperature_f": 650,
      "external_pressure_chart_no": "CS–5",
      "notes": null,
      "values": {
        "100": 31.3,
        "150": 31.3,
        "200": 31.3,
        "250": 30.9,
        "300": 29.7,
        "350": 28.6,
        "400": 27.5,
        "450": 26.7,
        "500": 25.9,
        "550": 25.3,
        "600": 24.7,
        "650": 24.2,
        "700": null,
        "750": null,
        "800": null,
        "850": null,
        "900": null,
        "950": null,
        "1000": null,
        "1050": null,
        "1100": null,
        "1150": null,
        "1200": null,
        "1250": null,
        "1300": null,
        "1350": null,
        "1400": null,
        "1450": null,
        "1500": null
      }
    },
    {
      "block": 2,
      "line_no": 36,
      "nominal_composition": "Carbon steel",
      "product_form": "Plate",
      "spec_no": "SA–738",
      "type_grade": "C",
      "alloy_desig_uns_no": "K02008 …",
      "class_condition_temper": null,
      "size_thickness_in_p_no": "21/2 < t ≤4",
      "group_no": "1 3",
      "min_tensile_strength_ksi": 75,
      "min_yield_strength_ksi": 55,
      "maximum_use_temperature_f": 650,
      "external_pressure_chart_no": "CS–5",
      "notes": "T1",
      "values": {
        "100": 31.3,
        "150": 31.3,
        "200": 31.3,
        "250": 31.3,
        "300": 31.3,
        "350": 31.2,
        "400": 30.5,
        "450": 29.9,
        "500": 29.3,
        "550": 28.8,
        "600": 28.3,
        "650": 24.4,
        "700": null,
        "750": null,
        "800": null,
        "850": null,
        "900": null,
        "950": null,
        "1000": null,
        "1050": null,
        "1100": null,
        "1150": null,
        "1200": null,
        "1250": null,
        "1300": null,
        "1350": null,
        "1400": null,
        "1450": null,
        "1500": null
      }
    },
    {
      "block": 2,
      "line_no": 37,
      "nominal_composition": "Carbon steel",
      "product_form": "Plate",
      "spec_no": "SA–299",
      "type_grade": "B",
      "alloy_desig_uns_no": "K02803 …",
      "class_condition_temper": null,
      "size_thickness_in_p_no": "t > 1",
      "group_no": "1 3",
      "min_tensile_strength_ksi": 80,
      "min_yield_strength_ksi": 45,
      "maximum_use_temperature_f": 1000,
      "external_pressure_chart_no": "CS–3",
      "notes": "G13, T2",
      "values": {
        "100": 30.0,
        "150": 28.1,
        "200": 27.5,
        "250": 27.0,
        "300": 26.5,
        "350": 26.1,
        "400": 25.6,
        "450": null,
        "500": 24.4,
        "550": 23.7,
        "600": 23.0,
        "650": 22.2,
        "700": 19.6,
        "750": 15.7,
        "800": 12.6,
        "850": 9.3,
        "900": 6.7,
        "950": 4.0,
        "1000": 2.5,
        "1050": null,
        "1100": null,
        "1150": null,
        "1200": null,
        "1250": null,
        "1300": null,
        "1350": null,
        "1400": null,
        "1450": null,
        "1500": null
      }
    },
    {
      "block": 2,
      "line_no": 38,
      "nominal_composition": "Carbon steel",
      "product_form": "Plate",
      "spec_no": "SA–299",
      "type_grade": "B",
      "alloy_desig_uns_no": "K02803 …",
      "class_condition_temper": null,
      "size_thickness_in_p_no": "t ≤1",
      "group_no": "1 3",
      "min_tensile_strength_ksi": 80,
      "min_yield_strength_ksi": 47,
      "maximum_use_temperature_f": 1000,
      "external_pressure_chart_no": "CS–3",
      "notes": "G13, T2",
      "values": {
        "100": 31.3,
        "150": 29.4,
        "200": 28.7,
        "250": 28.2,
        "300": 27.7,
        "350": 27.3,
        "400": 26.8,
        "450": null,
        "500": 25.5,
        "550": 24.8,
        "600": 24.0,
        "650": 23.2,
        "700": 19.6,
        "750": 15.7,
        "800": 12.6,
        "850": 9.3,
        "900": 6.7,
        "950": 4.0,
        "1000": 2.5,
        "1050": null,
        "1100": null,
        "1150": null,
        "1200": null,
        "1250": null,
        "1300": null,
        "1350": null,
        "1400": null,
        "1450": null,
        "1500": null
      }
    },
    {
      "block": 2,
      "line_no": 39,
      "nominal_composition": "Carbon steel",
      "product_form": "Forgings",
      "spec_no": "SA–765",
      "type_grade": "IV",
      "alloy_desig_uns_no": "K02009 …",
      "class_condition_temper": null,
      "size_thickness_in_p_no": null,
      "group_no": "1 3",
      "min_tensile_strength_ksi": 80,
      "min_yield_strength_ksi": 50,
      "maximum_use_temperature_f": 700,
      "external_pressure_chart_no": "CS–3",
      "notes": "T1",
      "values": {
        "100": 33.3,
        "150": 31.3,
        "200": 30.5,
        "250": 30.0,
        "300": 29.5,
        "350": 29.0,
        "400": 28.5,
        "450": 27.9,
        "500": 27.2,
        "550": 26.4,
        "600": 25.6,
        "650": 24.4,
        "700": 19.6,
        "750": null,
        "800": null,
        "850": null,
        "900": null,
        "950": null,
        "1000": null,
        "1050": null,
        "1100": null,
        "1150": null,
        "1200": null,
        "1250": null,
        "1300": null,
        "1350": null,
        "1400": null,
        "1450": null,
        "1500": null
      }
    },
    {
      "block": 2,
      "line_no": 40,
      "nominal_composition": "Carbon steel",
      "product_form": "Plate",
      "spec_no": "SA–537",
      "type_grade": null,
      "alloy_desig_uns_no": "K12437 3",
      "class_condition_temper": null,
      "size_thickness_in_p_no": "t ≤21/2",
      "group_no": "1 3",
      "min_tensile_strength_ksi": 80,
      "min_yield_strength_ksi": 55,
      "maximum_use_temperature_f": 700,
      "external_pressure_chart_no": "CS–5",
      "notes": "T2",
      "values": {
        "100": 33.3,
        "150": 33.3,
        "200": 32.4,
        "250": 30.9,
        "300": 29.7,
        "350": 28.6,
        "400": 27.5,
        "450": 26.7,
        "500": 25.9,
        "550": 25.3,
        "600": 24.7,
        "650": 24.2,
        "700": 19.6,
        "750": null,
        "800": null,
        "850": null,
        "900": null,
        "950": null,
        "1000": null,
        "1050": null,
        "1100": null,
        "1150": null,
        "1200": null,
        "1250": null,
        "1300": null,
        "1350": null,
        "1400": null,
        "1450": null,
        "1500": null
      }
    },
    {
      "block": 2,
      "line_no": 41,
      "nominal_composition": "Carbon steel",
      "product_form": "Plate",
      "spec_no": "SA–537",
      "type_grade": null,
      "alloy_desig_uns_no": "K12437 2",
      "class_condition_temper": null,
      "size_thickness_in_p_no": "t ≤21/2",
      "group_no": "1 3",
      "min_tensile_strength_ksi": 80,
      "min_yield_strength_ksi": 60,
      "maximum_use_temperature_f": 650,
      "external_pressure_chart_no": "CS–5",
      "notes": null,
      "values": {
        "100": 33.3,
        "150": 33.3,
        "200": 33.3,
        "250": 33.3,
        "300": 32.4,
        "350": 31.2,
        "400": 30.1,
        "450": 29.2,
        "500": 28.3,
        "550": 27.6,
        "600": 27.0,
        "650": 26.4,
        "700": null,
        "750": null,
        "800": null,
        "850": null,
        "900": null,
        "950": null,
        "1000": null,
        "1050": null,
        "1100": null,
        "1150": null,
        "1200": null,
        "1250": null,
        "1300": null,
        "1350": null,
        "1400": null,
        "1450": null,
        "1500": null
      }
    },
    {
      "block": 2,
      "line_no": 42,
      "nominal_composition": "Carbon steel",
      "product_form": "Plate",
      "spec_no": "SA–738",
      "type_grade": "C",
      "alloy_desig_uns_no": "K02008 …",
      "class_condition_temper": null,
      "size_thickness_in_p_no": "t ≤21/2",
      "group_no": "1 3",
      "min_tensile_strength_ksi": 80,
      "min_yield_strength_ksi": 60,
      "maximum_use_temperature_f": 650,
      "external_pressure_chart_no": "CS–5",
      "notes": null,
      "values": {
        "100": 33.3,
        "150": 33.3,
        "200": 33.3,
        "250": 33.3,
        "300": 33.3,
        "350": 33.3,
        "400": 33.3,
        "450": 32.6,
        "500": 32.0,
        "550": 31.4,
        "600": 30.8,
        "650": 26.0,
        "700": null,
        "750": null,
        "800": null,
        "850": null,
        "900": null,
        "950": null,
        "1000": null,
        "1050": null,
        "1100": null,
        "1150": null,
        "1200": null,
        "1250": null,
        "1300": null,
        "1350": null,
        "1400": null,
        "1450": null,
        "1500": null
      }
    },
    {
      "block": 2,
      "line_no": 43,
      "nominal_composition": "Carbon steel",
      "product_form": "Plate",
      "spec_no": "SA–841",
      "type_grade": "B",
      "alloy_desig_uns_no": null,
      "class_condition_temper": 2,
      "size_thickness_in_p_no": "t ≤4",
      "group_no": "1 3",
      "min_tensile_strength_ksi": 80,
      "min_yield_strength_ksi": 60,
      "maximum_use_temperature_f": 650,
      "external_pressure_chart_no": "CS–3",
      "notes": null,
      "values": {
        "100": 33.3,
        "150": null,
        "200": 33.3,
        "250": null,
        "300": 33.3,
        "350": null,
        "400": 33.3,
        "450": null,
        "500": 33.0,
        "550": 32.6,
        "600": 32.1,
        "650": 31.4,
        "700": null,
        "750": null,
        "800": null,
        "850": null,
        "900": null,
        "950": null,
        "1000": null,
        "1050": null,
        "1100": null,
        "1150": null,
        "1200": null,
        "1250": null,
        "1300": null,
        "1350": null,
        "1400": null,
        "1450": null,
        "1500": null
      }
    },
    {
      "block": 2,
      "line_no": 44,
      "nominal_composition": "Carbon steel",
      "product_form": "Plate",
      "spec_no": "SA–612",
      "type_grade": null,
      "alloy_desig_uns_no": null,
      "class_condition_temper": "K02900 Normalized",
      "size_thickness_in_p_no": "1/2 < t ≤1",
      "group_no": "10C 1",
      "min_tensile_strength_ksi": 81,
      "min_yield_strength_ksi": 50,
      "maximum_use_temperature_f": 650,
      "external_pressure_chart_no": "CS–3",
      "notes": null,
      "values": {
        "100": 33.3,
        "150": 31.9,
        "200": 30.6,
        "250": 29.1,
        "300": 27.6,
        "350": 26.2,
        "400": 25.1,
        "450": 24.2,
        "500": 23.5,
        "550": 23.0,
        "600": 22.6,
        "650": 22.3,
        "700": null,
        "750": null,
        "800": null,
        "850": null,
        "900": null,
        "950": null,
        "1000": null,
        "1050": null,
        "1100": null,
        "1150": null,
        "1200": null,
        "1250": null,
        "1300": null,
        "1350": null,
        "1400": null,
        "1450": null,
        "1500": null
      }
    },
    {
      "block": 2,
      "line_no": 45,
      "nominal_composition": "Carbon steel",
      "product_form": "Plate",
      "spec_no": "SA–612",
      "type_grade": null,
      "alloy_desig_uns_no": null,
      "class_condition_temper": "K02900 Normalized",
      "size_thickness_in_p_no": "t ≤1/2",
      "group_no": "10C 1",
      "min_tensile_strength_ksi": 83,
      "min_yield_strength_ksi": 50,
      "maximum_use_temperature_f": 650,
      "external_pressure_chart_no": "CS–3",
      "notes": null,
      "values": {
        "100": 33.3,
        "150": 31.9,
        "200": 30.6,
        "250": 29.1,
        "300": 27.6,
        "350": 26.2,
        "400": 25.1,
        "450": 24.2,
        "500": 23.5,
        "550": 23.0,
        "600": 22.6,
        "650": 22.3,
        "700": null,
        "750": null,
        "800": null,
        "850": null,
        "900": null,
        "950": null,
        "1000": null,
        "1050": null,
        "1100": null,
        "1150": null,
        "1200": null,
        "1250": null,
        "1300": null,
        "1350": null,
        "1400": null,
        "1450": null,
        "1500": null
      }
    },
    {
      "block": 3,
      "line_no": 1,
      "nominal_composition": "Carbon steel",
      "product_form": "Plate",
      "spec_no": "SA–738",
      "type_grade": "B",
      "alloy_desig_uns_no": "K12007 …",
      "class_condition_temper": null,
      "size_thickness_in_p_no": null,
      "group_no": "1 3",
      "min_tensile_strength_ksi": 85,
      "min_yield_strength_ksi": 60,
      "maximum_use_temperature_f": 650,
      "external_pressure_chart_no": "CS–5",
      "notes": "T1",
      "values": {
        "100": 35.4,
        "150": 35.4,
        "200": 35.4,
        "250": 35.4,
        "300": 34.8,
        "350": 34.0,
        "400": 33.3,
        "450": 32.6,
        "500": 32.0,
        "550": 31.4,
        "600": 30.8,
        "650": 24.4,
        "700": null,
        "750": null,
        "800": null,
        "850": null,
        "900": null,
        "950": null,
        "1000": null,
        "1050": null,
        "1100": null,
        "1150": null,
        "1200": null,
        "1250": null,
        "1300": null,
        "1350": null,
        "1400": null,
        "1450": null,
        "1500": null
      }
    },
    {
      "block": 3,
      "line_no": 2,
      "nominal_composition": "Carbon steel",
      "product_form": "Forgings",
      "spec_no": "SA–372",
      "type_grade": "C",
      "alloy_desig_uns_no": "K04801 …",
      "class_condition_temper": null,
      "size_thickness_in_p_no": null,
      "group_no": null,
      "min_tensile_strength_ksi": 90,
      "min_yield_strength_ksi": 55,
      "maximum_use_temperature_f": 650,
      "external_pressure_chart_no": "CS–3",
      "notes": "G9, H2, T1, W2, W6",
      "values": {
        "100": 36.7,
        "150": 35.1,
        "200": 33.6,
        "250": 32.0,
        "300": 30.3,
        "350": 28.9,
        "400": 27.6,
        "450": 26.6,
        "500": 25.9,
        "550": 25.3,
        "600": 24.9,
        "650": 24.4,
        "700": null,
        "750": null,
        "800": null,
        "850": null,
        "900": null,
        "950": null,
        "1000": null,
        "1050": null,
        "1100": null,
        "1150": null,
        "1200": null,
        "1250": null,
        "1300": null,
        "1350": null,
        "1400": null,
        "1450": null,
        "1500": null
      }
    },
    {
      "block": 3,
      "line_no": 3,
      "nominal_composition": "Carbon steel",
      "product_form": "Plate",
      "spec_no": "SA–724",
      "type_grade": "A",
      "alloy_desig_uns_no": "K11831 …",
      "class_condition_temper": null,
      "size_thickness_in_p_no": null,
      "group_no": "1 4",
      "min_tensile_strength_ksi": 90,
      "min_yield_strength_ksi": 70,
      "maximum_use_temperature_f": 700,
      "external_pressure_chart_no": "CS–5",
      "notes": null,
      "values": {
        "100": 37.5,
        "150": 37.5,
        "200": 37.5,
        "250": 37.5,
        "300": 37.5,
        "350": 36.7,
        "400": 35.2,
        "450": 33.9,
        "500": 32.9,
        "550": 32.2,
        "600": 31.7,
        "650": 26.2,
        "700": 25.9,
        "750": null,
        "800": null,
        "850": null,
        "900": null,
        "950": null,
        "1000": null,
        "1050": null,
        "1100": null,
        "1150": null,
        "1200": null,
        "1250": null,
        "1300": null,
        "1350": null,
        "1400": null,
        "1450": null,
        "1500": null
      }
    },
    {
      "block": 3,
      "line_no": 4,
      "nominal_composition": "Carbon steel",
      "product_form": "Plate",
      "spec_no": "SA–724",
      "type_grade": "C",
      "alloy_desig_uns_no": "K12037 …",
      "class_condition_temper": null,
      "size_thickness_in_p_no": null,
      "group_no": "1 4",
      "min_tensile_strength_ksi": 90,
      "min_yield_strength_ksi": 70,
      "maximum_use_temperature_f": 700,
      "external_pressure_chart_no": "CS–5",
      "notes": null,
      "values": {
        "100": 37.5,
        "150": 37.5,
        "200": 37.5,
        "250": 37.5,
        "300": 37.5,
        "350": 36.7,
        "400": 35.2,
        "450": 33.9,
        "500": 32.9,
        "550": 32.2,
        "600": 31.7,
        "650": 26.2,
        "700": 25.9,
        "750": null,
        "800": null,
        "850": null,
        "900": null,
        "950": null,
        "1000": null,
        "1050": null,
        "1100": null,
        "1150": null,
        "1200": null,
        "1250": null,
        "1300": null,
        "1350": null,
        "1400": null,
        "1450": null,
        "1500": null
      }
    },
    {
      "block": 3,
      "line_no": 5,
      "nominal_composition": "Carbon steel",
      "product_form": "Plate",
      "spec_no": "SA–724",
      "type_grade": "B",
      "alloy_desig_uns_no": "K12031 …",
      "class_condition_temper": null,
      "size_thickness_in_p_no": null,
      "group_no": "1 4",
      "min_tensile_strength_ksi": 95,
      "min_yield_strength_ksi": 75,
      "maximum_use_temperature_f": 700,
      "external_pressure_chart_no": "CS–5",
      "notes": null,
      "values": {
        "100": 39.6,
        "150": 39.6,
        "200": 39.6,
        "250": 39.6,
        "300": 39.6,
        "350": 39.4,
        "400": 37.7,
        "450": 36.3,
        "500": 35.3,
        "550": 34.5,
        "600": 33.9,
        "650": 26.2,
        "700": 25.9,
        "750": null,
        "800": null,
        "850": null,
        "900": null,
        "950": null,
        "1000": null,
        "1050": null,
        "1100": null,
        "1150": null,
        "1200": null,
        "1250": null,
        "1300": null,
        "1350": null,
        "1400": null,
        "1450": null,
        "1500": null
      }
    },
    {
      "block": 3,
      "line_no": 6,
      "nominal_composition": "C–Mn–Si–Cb",
      "product_form": "Plate",
      "spec_no": "SA–737",
      "type_grade": "B",
      "alloy_desig_uns_no": "K12001 …",
      "class_condition_temper": null,
      "size_thickness_in_p_no": null,
      "group_no": "1 2",
      "min_tensile_strength_ksi": 70,
      "min_yield_strength_ksi": 50,
      "maximum_use_temperature_f": 700,
      "external_pressure_chart_no": "CS–3",
      "notes": null,
      "values": {
        "100": 29.2,
        "150": 29.2,
        "200": 29.2,
        "250": 29.1,
        "300": 27.6,
        "350": 26.2,
        "400": 25.1,
        "450": 24.2,
        "500": 23.5,
        "550": 23.0,
        "600": 22.6,
        "650": 22.3,
        "700": 22.1,
        "750": null,
        "800": null,
        "850": null,
        "900": null,
        "950": null,
        "1000": null,
        "1050": null,
        "1100": null,
        "1150": null,
        "1200": null,
        "1250": null,
        "1300": null,
        "1350": null,
        "1400": null,
        "1450": null,
        "1500": null
      }
    },
    {
      "block": 3,
      "line_no": 7,
      "nominal_composition": "C–Mn–Si–V",
      "product_form": "Plate",
      "spec_no": "SA–737",
      "type_grade": "C",
      "alloy_desig_uns_no": "K12202 …",
      "class_condition_temper": null,
      "size_thickness_in_p_no": null,
      "group_no": "1 3",
      "min_tensile_strength_ksi": 80,
      "min_yield_strength_ksi": 60,
      "maximum_use_temperature_f": 700,
      "external_pressure_chart_no": "CS–3",
      "notes": null,
      "values": {
        "100": 33.3,
        "150": 33.3,
        "200": 33.3,
        "250": 33.3,
        "300": 33.1,
        "350": 31.5,
        "400": 30.1,
        "450": 29.1,
        "500": 28.2,
        "550": 27.6,
        "600": 27.1,
        "650": 26.2,
        "700": 25.9,
        "750": null,
        "800": null,
        "850": null,
        "900": null,
        "950": null,
        "1000": null,
        "1050": null,
        "1100": null,
        "1150": null,
        "1200": null,
        "1250": null,
        "1300": null,
        "1350": null,
        "1400": null,
        "1450": null,
        "1500": null
      }
    },
    {
      "block": 3,
      "line_no": 8,
      "nominal_composition": null,
      "product_form": "Smls. tube",
      "spec_no": "SA–209",
      "type_grade": "T1b",
      "alloy_desig_uns_no": "K11422 …",
      "class_condition_temper": null,
      "size_thickness_in_p_no": null,
      "group_no": "3 1",
      "min_tensile_strength_ksi": 53,
      "min_yield_strength_ksi": 28,
      "maximum_use_temperature_f": 1000,
      "external_pressure_chart_no": "CS–1",
      "notes": "G14, T7",
      "values": {
        "100": 18.7,
        "150": 18.0,
        "200": 17.5,
        "250": 17.2,
        "300": 16.8,
        "350": 16.5,
        "400": 16.3,
        "450": 16.0,
        "500": 15.8,
        "550": 15.5,
        "600": 15.3,
        "650": 15.0,
        "700": 14.7,
        "750": 14.3,
        "800": 14.0,
        "850": 13.5,
        "900": 13.0,
        "950": 8.2,
        "1000": 4.8,
        "1050": null,
        "1100": null,
        "1150": null,
        "1200": null,
        "1250": null,
        "1300": null,
        "1350": null,
        "1400": null,
        "1450": null,
        "1500": null
      }
    },
    {
      "block": 3,
      "line_no": 9,
      "nominal_composition": null,
      "product_form": "Smls. tube",
      "spec_no": "SA–209",
      "type_grade": "T1",
      "alloy_desig_uns_no": "K11522 …",
      "class_condition_temper": null,
      "size_thickness_in_p_no": null,
      "group_no": "3 1",
      "min_tensile_strength_ksi": 55,
      "min_yield_strength_ksi": 30,
      "maximum_use_temperature_f": 1000,
      "external_pressure_chart_no": "CS–2",
      "notes": "G14, T6",
      "values": {
        "100": 20.0,
        "150": 19.2,
        "200": 18.8,
        "250": 18.4,
        "300": 18.0,
        "350": 17.7,
        "400": 17.4,
        "450": 17.1,
        "500": 16.9,
        "550": 16.6,
        "600": 16.4,
        "650": 16.1,
        "700": 15.7,
        "750": 15.4,
        "800": 14.9,
        "850": 14.5,
        "900": 13.7,
        "950": 8.2,
        "1000": 4.8,
        "1050": null,
        "1100": null,
        "1150": null,
        "1200": null,
        "1250": null,
        "1300": null,
        "1350": null,
        "1400": null,
        "1450": null,
        "1500": null
      }
    },
    {
      "block": 3,
      "line_no": 10,
      "nominal_composition": null,
      "product_form": "Fittings",
      "spec_no": "SA–234",
      "type_grade": "WP1",
      "alloy_desig_uns_no": "K12821 …",
      "class_condition_temper": null,
      "size_thickness_in_p_no": null,
      "group_no": "3 1",
      "min_tensile_strength_ksi": 55,
      "min_yield_strength_ksi": 30,
      "maximum_use_temperature_f": 1000,
      "external_pressure_chart_no": "CS–2",
      "notes": "G14, T6",
      "values": {
        "100": 20.0,
        "150": 19.2,
        "200": 18.8,
        "250": 18.4,
        "300": 18.0,
        "350": 17.7,
        "400": 17.4,
        "450": 17.1,
        "500": 16.9,
        "550": 16.6,
        "600": 16.4,
        "650": 16.1,
        "700": 15.7,
        "750": 15.4,
        "800": 14.9,
        "850": 14.5,
        "900": 13.7,
        "950": 8.2,
        "1000": 4.8,
        "1050": null,
        "1100": null,
        "1150": null,
        "1200": null,
        "1250": null,
        "1300": null,
        "1350": null,
        "1400": null,
        "1450": null,
        "1500": null
      }
    },
    {
      "block": 3,
      "line_no": 11,
      "nominal_composition": null,
      "product_form": "Smls. pipe",
      "spec_no": "SA–335",
      "type_grade": "P1",
      "alloy_desig_uns_no": "K11522 …",
      "class_condition_temper": null,
      "size_thickness_in_p_no": null,
      "group_no": "3 1",
      "min_tensile_strength_ksi": 55,
      "min_yield_strength_ksi": 30,
      "maximum_use_temperature_f": 1000,
      "external_pressure_chart_no": "CS–2",
      "notes": "G14, T6",
      "values": {
        "100": 20.0,
        "150": 19.2,
        "200": 18.8,
        "250": 18.4,
        "300": 18.0,
        "350": 17.7,
        "400": 17.4,
        "450": 17.1,
        "500": 16.9,
        "550": 16.6,
        "600": 16.4,
        "650": 16.1,
        "700": 15.7,
        "750": 15.4,
        "800": 14.9,
        "850": 14.5,
        "900": 13.7,
        "950": 8.2,
        "1000": 4.8,
        "1050": null,
        "1100": null,
        "1150": null,
        "1200": null,
        "1250": null,
        "1300": null,
        "1350": null,
        "1400": null,
        "1450": null,
        "1500": null
      }
    },
    {
      "block": 3,
      "line_no": 12,
      "nominal_composition": null,
      "product_form": "Forged pipe",
      "spec_no": "SA–369",
      "type_grade": "FP1",
      "alloy_desig_uns_no": "K11522 …",
      "class_condition_temper": null,
      "size_thickness_in_p_no": null,
      "group_no": "3 1",
      "min_tensile_strength_ksi": 55,
      "min_yield_strength_ksi": 30,
      "maximum_use_temperature_f": 1000,
      "external_pressure_chart_no": "CS–2",
      "notes": "G14, T6",
      "values": {
        "100": 20.0,
        "150": 19.2,
        "200": 18.8,
        "250": 18.4,
        "300": 18.0,
        "350": 17.7,
        "400": 17.4,
        "450": 17.1,
        "500": 16.9,
        "550": 16.6,
        "600": 16.4,
        "650": 16.1,
        "700": 15.7,
        "750": 15.4,
        "800": 14.9,
        "850": 14.5,
        "900": 13.7,
        "950": 8.2,
        "1000": 4.8,
        "1050": null,
        "1100": null,
        "1150": null,
        "1200": null,
        "1250": null,
        "1300": null,
        "1350": null,
        "1400": null,
        "1450": null,
        "1500": null
      }
    },
    {
      "block": 3,
      "line_no": 13,
      "nominal_composition": null,
      "product_form": "Smls. tube",
      "spec_no": "SA–209",
      "type_grade": "T1a",
      "alloy_desig_uns_no": "K12023 …",
      "class_condition_temper": null,
      "size_thickness_in_p_no": null,
      "group_no": "3 1",
      "min_tensile_strength_ksi": 60,
      "min_yield_strength_ksi": 32,
      "maximum_use_temperature_f": 1000,
      "external_pressure_chart_no": "CS–2",
      "notes": "G14, T6",
      "values": {
        "100": 21.3,
        "150": 20.5,
        "200": 20.1,
        "250": 19.6,
        "300": 19.2,
        "350": 18.9,
        "400": 18.6,
        "450": 18.3,
        "500": 18.0,
