Repository: danivelas0/asme-pcc

File: resources/bpvc_ii_d_customary_2025/table_tcd.json (part 3 of 6)
{
      "high_nickel_alloys_ni_cr_mo_fe_n06002_td": 0.18,
      "high_nickel_alloys_ni_cr_fe_mo_cu_n06007_tc": 11.2,
      "high_nickel_ni_cr_fe_td": 0.171,
      "high_nickel_alloys_n06022_tc": null,
      "high_nickel_td": null,
      "high_nickel_alloys_n06030_tc": null,
      "high_nickel_n06030_td": null
    },
    {
      "temp_f": 1250,
      "high_nickel_alloys_cont_d_ni_cu_n04405_tc": null,
      "high_nickel_alloys_cont_d_td": null,
      "high_nickel_ni_cr_mo_fe_tc": 12.9,
      "high_nickel_alloys_ni_cr_mo_fe_n06002_td": 0.182,
      "high_nickel_alloys_ni_cr_fe_mo_cu_n06007_tc": null,
      "high_nickel_ni_cr_fe_td": null,
      "high_nickel_alloys_n06022_tc": null,
      "high_nickel_td": null,
      "high_nickel_alloys_n06030_tc": null,
      "high_nickel_n06030_td": null
    },
    {
      "temp_f": 1300,
      "high_nickel_alloys_cont_d_ni_cu_n04405_tc": null,
      "high_nickel_alloys_cont_d_td": null,
      "high_nickel_ni_cr_mo_fe_tc": 13.2,
      "high_nickel_alloys_ni_cr_mo_fe_n06002_td": 0.183,
      "high_nickel_alloys_ni_cr_fe_mo_cu_n06007_tc": null,
      "high_nickel_ni_cr_fe_td": null,
      "high_nickel_alloys_n06022_tc": null,
      "high_nickel_td": null,
      "high_nickel_alloys_n06030_tc": null,
      "high_nickel_n06030_td": null
    },
    {
      "temp_f": 1350,
      "high_nickel_alloys_cont_d_ni_cu_n04405_tc": null,
      "high_nickel_alloys_cont_d_td": null,
      "high_nickel_ni_cr_mo_fe_tc": 13.5,
      "high_nickel_alloys_ni_cr_mo_fe_n06002_td": 0.183,
      "high_nickel_alloys_ni_cr_fe_mo_cu_n06007_tc": null,
      "high_nickel_ni_cr_fe_td": null,
      "high_nickel_alloys_n06022_tc": null,
      "high_nickel_td": null,
      "high_nickel_alloys_n06030_tc": null,
      "high_nickel_n06030_td": null
    },
    {
      "temp_f": 1400,
      "high_nickel_alloys_cont_d_ni_cu_n04405_tc": null,
      "high_nickel_alloys_cont_d_td": null,
      "high_nickel_ni_cr_mo_fe_tc": 13.8,
      "high_nickel_alloys_ni_cr_mo_fe_n06002_td": 0.184,
      "high_nickel_alloys_ni_cr_fe_mo_cu_n06007_tc": null,
      "high_nickel_ni_cr_fe_td": null,
      "high_nickel_alloys_n06022_tc": null,
      "high_nickel_td": null,
      "high_nickel_alloys_n06030_tc": null,
      "high_nickel_n06030_td": null
    },
    {
      "temp_f": 1450,
      "high_nickel_alloys_cont_d_ni_cu_n04405_tc": null,
      "high_nickel_alloys_cont_d_td": null,
      "high_nickel_ni_cr_mo_fe_tc": 14.2,
      "high_nickel_alloys_ni_cr_mo_fe_n06002_td": 0.183,
      "high_nickel_alloys_ni_cr_fe_mo_cu_n06007_tc": null,
      "high_nickel_ni_cr_fe_td": null,
      "high_nickel_alloys_n06022_tc": null,
      "high_nickel_td": null,
      "high_nickel_alloys_n06030_tc": null,
      "high_nickel_n06030_td": null
    },
    {
      "temp_f": 1500,
      "high_nickel_alloys_cont_d_ni_cu_n04405_tc": null,
      "high_nickel_alloys_cont_d_td": null,
      "high_nickel_ni_cr_mo_fe_tc": 14.6,
      "high_nickel_alloys_ni_cr_mo_fe_n06002_td": 0.182,
      "high_nickel_alloys_ni_cr_fe_mo_cu_n06007_tc": null,
      "high_nickel_ni_cr_fe_td": null,
      "high_nickel_alloys_n06022_tc": null,
      "high_nickel_td": null,
      "high_nickel_alloys_n06030_tc": null,
      "high_nickel_n06030_td": null
    },
    {
      "temp_f": 1550,
      "high_nickel_alloys_cont_d_ni_cu_n04405_tc": null,
      "high_nickel_alloys_cont_d_td": null,
      "high_nickel_ni_cr_mo_fe_tc": null,
      "high_nickel_alloys_ni_cr_mo_fe_n06002_td": 0.181,
      "high_nickel_alloys_ni_cr_fe_mo_cu_n06007_tc": null,
      "high_nickel_ni_cr_fe_td": null,
      "high_nickel_alloys_n06022_tc": null,
      "high_nickel_td": null,
      "high_nickel_alloys_n06030_tc": null,
      "high_nickel_n06030_td": null
    },
    {
      "temp_f": 1600,
      "high_nickel_alloys_cont_d_ni_cu_n04405_tc": null,
      "high_nickel_alloys_cont_d_td": null,
      "high_nickel_ni_cr_mo_fe_tc": null,
      "high_nickel_alloys_ni_cr_mo_fe_n06002_td": null,
      "high_nickel_alloys_ni_cr_fe_mo_cu_n06007_tc": null,
      "high_nickel_ni_cr_fe_td": null,
      "high_nickel_alloys_n06022_tc": null,
      "high_nickel_td": null,
      "high_nickel_alloys_n06030_tc": null,
      "high_nickel_n06030_td": null
    },
    {
      "temp_f": 1650,
      "high_nickel_alloys_cont_d_ni_cu_n04405_tc": null,
      "high_nickel_alloys_cont_d_td": null,
      "high_nickel_ni_cr_mo_fe_tc": null,
      "high_nickel_alloys_ni_cr_mo_fe_n06002_td": null,
      "high_nickel_alloys_ni_cr_fe_mo_cu_n06007_tc": null,
      "high_nickel_ni_cr_fe_td": null,
      "high_nickel_alloys_n06022_tc": null,
      "high_nickel_td": null,
      "high_nickel_alloys_n06030_tc": null,
      "high_nickel_n06030_td": null
    },
    {
      "temp_f": 1700,
      "high_nickel_alloys_cont_d_ni_cu_n04405_tc": null,
      "high_nickel_alloys_cont_d_td": null,
      "high_nickel_ni_cr_mo_fe_tc": null,
      "high_nickel_alloys_ni_cr_mo_fe_n06002_td": null,
      "high_nickel_alloys_ni_cr_fe_mo_cu_n06007_tc": null,
      "high_nickel_ni_cr_fe_td": null,
      "high_nickel_alloys_n06022_tc": null,
      "high_nickel_td": null,
      "high_nickel_alloys_n06030_tc": null,
      "high_nickel_n06030_td": null
    },
    {
      "temp_f": 1750,
      "high_nickel_alloys_cont_d_ni_cu_n04405_tc": null,
      "high_nickel_alloys_cont_d_td": null,
      "high_nickel_ni_cr_mo_fe_tc": null,
      "high_nickel_alloys_ni_cr_mo_fe_n06002_td": null,
      "high_nickel_alloys_ni_cr_fe_mo_cu_n06007_tc": null,
      "high_nickel_ni_cr_fe_td": null,
      "high_nickel_alloys_n06022_tc": null,
      "high_nickel_td": null,
      "high_nickel_alloys_n06030_tc": null,
      "high_nickel_n06030_td": null
    },
    {
      "temp_f": 70,
      "high_nickel_alloys_cont_d_tc": 7.5,
      "high_nickel_alloys_cont_d_n06045_td": 0.125,
      "high_nickel_alloys_n06059_tc": 6.0,
      "high_nickel_td": 0.095,
      "high_nickel_alloys_n06230_tc": 5.2,
      "high_nickel_alloys_ni_mo_cr_low_c_n06455_and_n06686_tc": 5.8,
      "high_nickel_ni_mo_cr_n06455_and_td": 0.11,
      "high_nickel_alloys_ni_cr_fe_tc": 8.6,
      "high_nickel_ni_cr_fe_n06600_td": 0.154,
      "high_nickel_alloys_52ni_22cr_13co_9mo_n06617_tc": 6.1,
      "high_nickel_52ni_22cr_13co_9mo_n06617_td": 0.112
    },
    {
      "temp_f": 100,
      "high_nickel_alloys_cont_d_tc": null,
      "high_nickel_alloys_cont_d_n06045_td": null,
      "high_nickel_alloys_n06059_tc": 6.3,
      "high_nickel_td": 0.097,
      "high_nickel_alloys_n06230_tc": 5.4,
      "high_nickel_alloys_ni_mo_cr_low_c_n06455_and_n06686_tc": 5.9,
      "high_nickel_ni_mo_cr_n06455_and_td": 0.112,
      "high_nickel_alloys_ni_cr_fe_tc": 8.7,
      "high_nickel_ni_cr_fe_n06600_td": 0.154,
      "high_nickel_alloys_52ni_22cr_13co_9mo_n06617_tc": 6.3,
      "high_nickel_52ni_22cr_13co_9mo_n06617_td": 0.114
    },
    {
      "temp_f": 150,
      "high_nickel_alloys_cont_d_tc": null,
      "high_nickel_alloys_cont_d_n06045_td": null,
      "high_nickel_alloys_n06059_tc": 6.6,
      "high_nickel_td": 0.1,
      "high_nickel_alloys_n06230_tc": 5.6,
      "high_nickel_alloys_ni_mo_cr_low_c_n06455_and_n06686_tc": 6.2,
      "high_nickel_ni_mo_cr_n06455_and_td": 0.115,
      "high_nickel_alloys_ni_cr_fe_tc": 8.9,
      "high_nickel_ni_cr_fe_n06600_td": 0.155,
      "high_nickel_alloys_52ni_22cr_13co_9mo_n06617_tc": 6.6,
      "high_nickel_52ni_22cr_13co_9mo_n06617_td": 0.118
    },
    {
      "temp_f": 200,
      "high_nickel_alloys_cont_d_tc": null,
      "high_nickel_alloys_cont_d_n06045_td": null,
      "high_nickel_alloys_n06059_tc": 6.9,
      "high_nickel_td": 0.104,
      "high_nickel_alloys_n06230_tc": 5.9,
      "high_nickel_alloys_ni_mo_cr_low_c_n06455_and_n06686_tc": 6.5,
      "high_nickel_ni_mo_cr_n06455_and_td": 0.118,
      "high_nickel_alloys_ni_cr_fe_tc": 9.1,
      "high_nickel_ni_cr_fe_n06600_td": 0.156,
      "high_nickel_alloys_52ni_22cr_13co_9mo_n06617_tc": 6.9,
      "high_nickel_52ni_22cr_13co_9mo_n06617_td": 0.122
    },
    {
      "temp_f": 250,
      "high_nickel_alloys_cont_d_tc": null,
      "high_nickel_alloys_cont_d_n06045_td": null,
      "high_nickel_alloys_n06059_tc": 7.2,
      "high_nickel_td": 0.107,
      "high_nickel_alloys_n06230_tc": 6.2,
      "high_nickel_alloys_ni_mo_cr_low_c_n06455_and_n06686_tc": 6.8,
      "high_nickel_ni_mo_cr_n06455_and_td": 0.121,
      "high_nickel_alloys_ni_cr_fe_tc": 9.3,
      "high_nickel_ni_cr_fe_n06600_td": 0.158,
      "high_nickel_alloys_52ni_22cr_13co_9mo_n06617_tc": 7.2,
      "high_nickel_52ni_22cr_13co_9mo_n06617_td": 0.125
    },
    {
      "temp_f": 300,
      "high_nickel_alloys_cont_d_tc": null,
      "high_nickel_alloys_cont_d_n06045_td": null,
      "high_nickel_alloys_n06059_tc": 7.4,
      "high_nickel_td": 0.111,
      "high_nickel_alloys_n06230_tc": 6.6,
      "high_nickel_alloys_ni_mo_cr_low_c_n06455_and_n06686_tc": 7.1,
      "high_nickel_ni_mo_cr_n06455_and_td": 0.124,
      "high_nickel_alloys_ni_cr_fe_tc": 9.6,
      "high_nickel_ni_cr_fe_n06600_td": 0.16,
      "high_nickel_alloys_52ni_22cr_13co_9mo_n06617_tc": 7.5,
      "high_nickel_52ni_22cr_13co_9mo_n06617_td": 0.129
    },
    {
      "temp_f": 350,
      "high_nickel_alloys_cont_d_tc": null,
      "high_nickel_alloys_cont_d_n06045_td": null,
      "high_nickel_alloys_n06059_tc": 7.7,
      "high_nickel_td": 0.114,
      "high_nickel_alloys_n06230_tc": 6.9,
      "high_nickel_alloys_ni_mo_cr_low_c_n06455_and_n06686_tc": 7.4,
      "high_nickel_ni_mo_cr_n06455_and_td": 0.127,
      "high_nickel_alloys_ni_cr_fe_tc": 9.8,
      "high_nickel_ni_cr_fe_n06600_td": 0.163,
      "high_nickel_alloys_52ni_22cr_13co_9mo_n06617_tc": 7.8,
      "high_nickel_52ni_22cr_13co_9mo_n06617_td": 0.132
    },
    {
      "temp_f": 400,
      "high_nickel_alloys_cont_d_tc": null,
      "high_nickel_alloys_cont_d_n06045_td": null,
      "high_nickel_alloys_n06059_tc": 7.9,
      "high_nickel_td": 0.117,
      "high_nickel_alloys_n06230_tc": 7.2,
      "high_nickel_alloys_ni_mo_cr_low_c_n06455_and_n06686_tc": 7.7,
      "high_nickel_ni_mo_cr_n06455_and_td": 0.13,
      "high_nickel_alloys_ni_cr_fe_tc": 10.1,
      "high_nickel_ni_cr_fe_n06600_td": 0.165,
      "high_nickel_alloys_52ni_22cr_13co_9mo_n06617_tc": 8.1,
      "high_nickel_52ni_22cr_13co_9mo_n06617_td": 0.136
    },
    {
      "temp_f": 450,
      "high_nickel_alloys_cont_d_tc": null,
      "high_nickel_alloys_cont_d_n06045_td": null,
      "high_nickel_alloys_n06059_tc": 8.2,
      "high_nickel_td": 0.121,
      "high_nickel_alloys_n06230_tc": 7.5,
      "high_nickel_alloys_ni_mo_cr_low_c_n06455_and_n06686_tc": 8.0,
      "high_nickel_ni_mo_cr_n06455_and_td": 0.134,
      "high_nickel_alloys_ni_cr_fe_tc": 10.3,
      "high_nickel_ni_cr_fe_n06600_td": 0.168,
      "high_nickel_alloys_52ni_22cr_13co_9mo_n06617_tc": 8.4,
      "high_nickel_52ni_22cr_13co_9mo_n06617_td": 0.139
    },
    {
      "temp_f": 500,
      "high_nickel_alloys_cont_d_tc": null,
      "high_nickel_alloys_cont_d_n06045_td": null,
      "high_nickel_alloys_n06059_tc": 8.5,
      "high_nickel_td": 0.124,
      "high_nickel_alloys_n06230_tc": 7.9,
      "high_nickel_alloys_ni_mo_cr_low_c_n06455_and_n06686_tc": 8.2,
      "high_nickel_ni_mo_cr_n06455_and_td": 0.137,
      "high_nickel_alloys_ni_cr_fe_tc": 10.6,
      "high_nickel_ni_cr_fe_n06600_td": 0.17,
      "high_nickel_alloys_52ni_22cr_13co_9mo_n06617_tc": 8.7,
      "high_nickel_52ni_22cr_13co_9mo_n06617_td": 0.142
    },
    {
      "temp_f": 550,
      "high_nickel_alloys_cont_d_tc": null,
      "high_nickel_alloys_cont_d_n06045_td": null,
      "high_nickel_alloys_n06059_tc": 8.7,
      "high_nickel_td": 0.127,
      "high_nickel_alloys_n06230_tc": 8.2,
      "high_nickel_alloys_ni_mo_cr_low_c_n06455_and_n06686_tc": 8.5,
      "high_nickel_ni_mo_cr_n06455_and_td": 0.14,
      "high_nickel_alloys_ni_cr_fe_tc": 10.8,
      "high_nickel_ni_cr_fe_n06600_td": 0.172,
      "high_nickel_alloys_52ni_22cr_13co_9mo_n06617_tc": 9.0,
      "high_nickel_52ni_22cr_13co_9mo_n06617_td": 0.145
    },
    {
      "temp_f": 600,
      "high_nickel_alloys_cont_d_tc": null,
      "high_nickel_alloys_cont_d_n06045_td": null,
      "high_nickel_alloys_n06059_tc": 9.0,
      "high_nickel_td": 0.13,
      "high_nickel_alloys_n06230_tc": 8.5,
      "high_nickel_alloys_ni_mo_cr_low_c_n06455_and_n06686_tc": 8.8,
      "high_nickel_ni_mo_cr_n06455_and_td": 0.144,
      "high_nickel_alloys_ni_cr_fe_tc": 11.1,
      "high_nickel_ni_cr_fe_n06600_td": 0.175,
      "high_nickel_alloys_52ni_22cr_13co_9mo_n06617_tc": 9.3,
      "high_nickel_52ni_22cr_13co_9mo_n06617_td": 0.149
    },
    {
      "temp_f": 650,
      "high_nickel_alloys_cont_d_tc": null,
      "high_nickel_alloys_cont_d_n06045_td": null,
      "high_nickel_alloys_n06059_tc": 9.3,
      "high_nickel_td": 0.133,
      "high_nickel_alloys_n06230_tc": 8.9,
      "high_nickel_alloys_ni_mo_cr_low_c_n06455_and_n06686_tc": 9.1,
      "high_nickel_ni_mo_cr_n06455_and_td": 0.147,
      "high_nickel_alloys_ni_cr_fe_tc": 11.3,
      "high_nickel_ni_cr_fe_n06600_td": 0.177,
      "high_nickel_alloys_52ni_22cr_13co_9mo_n06617_tc": 9.5,
      "high_nickel_52ni_22cr_13co_9mo_n06617_td": 0.152
    },
    {
      "temp_f": 700,
      "high_nickel_alloys_cont_d_tc": null,
      "high_nickel_alloys_cont_d_n06045_td": null,
      "high_nickel_alloys_n06059_tc": 9.5,
      "high_nickel_td": 0.136,
      "high_nickel_alloys_n06230_tc": 9.2,
      "high_nickel_alloys_ni_mo_cr_low_c_n06455_and_n06686_tc": 9.3,
      "high_nickel_ni_mo_cr_n06455_and_td": 0.151,
      "high_nickel_alloys_ni_cr_fe_tc": 11.6,
      "high_nickel_ni_cr_fe_n06600_td": 0.179,
      "high_nickel_alloys_52ni_22cr_13co_9mo_n06617_tc": 9.8,
      "high_nickel_52ni_22cr_13co_9mo_n06617_td": 0.155
    },
    {
      "temp_f": 750,
      "high_nickel_alloys_cont_d_tc": null,
      "high_nickel_alloys_cont_d_n06045_td": null,
      "high_nickel_alloys_n06059_tc": 9.8,
      "high_nickel_td": 0.139,
      "high_nickel_alloys_n06230_tc": 9.5,
      "high_nickel_alloys_ni_mo_cr_low_c_n06455_and_n06686_tc": 9.6,
      "high_nickel_ni_mo_cr_n06455_and_td": 0.154,
      "high_nickel_alloys_ni_cr_fe_tc": 11.8,
      "high_nickel_ni_cr_fe_n06600_td": 0.181,
      "high_nickel_alloys_52ni_22cr_13co_9mo_n06617_tc": 10.0,
      "high_nickel_52ni_22cr_13co_9mo_n06617_td": 0.158
    },
    {
      "temp_f": 800,
      "high_nickel_alloys_cont_d_tc": null,
      "high_nickel_alloys_cont_d_n06045_td": null,
      "high_nickel_alloys_n06059_tc": 10.1,
      "high_nickel_td": 0.141,
      "high_nickel_alloys_n06230_tc": 9.8,
      "high_nickel_alloys_ni_mo_cr_low_c_n06455_and_n06686_tc": 9.9,
      "high_nickel_ni_mo_cr_n06455_and_td": 0.158,
      "high_nickel_alloys_ni_cr_fe_tc": 12.1,
      "high_nickel_ni_cr_fe_n06600_td": 0.183,
      "high_nickel_alloys_52ni_22cr_13co_9mo_n06617_tc": 10.3,
      "high_nickel_52ni_22cr_13co_9mo_n06617_td": 0.161
    },
    {
      "temp_f": 850,
      "high_nickel_alloys_cont_d_tc": null,
      "high_nickel_alloys_cont_d_n06045_td": null,
      "high_nickel_alloys_n06059_tc": 10.3,
      "high_nickel_td": 0.144,
      "high_nickel_alloys_n06230_tc": 10.2,
      "high_nickel_alloys_ni_mo_cr_low_c_n06455_and_n06686_tc": 10.2,
      "high_nickel_ni_mo_cr_n06455_and_td": 0.161,
      "high_nickel_alloys_ni_cr_fe_tc": 12.4,
      "high_nickel_ni_cr_fe_n06600_td": 0.184,
      "high_nickel_alloys_52ni_22cr_13co_9mo_n06617_tc": 10.5,
      "high_nickel_52ni_22cr_13co_9mo_n06617_td": 0.164
    },
    {
      "temp_f": 900,
      "high_nickel_alloys_cont_d_tc": null,
      "high_nickel_alloys_cont_d_n06045_td": null,
      "high_nickel_alloys_n06059_tc": 10.6,
      "high_nickel_td": 0.147,
      "high_nickel_alloys_n06230_tc": 10.5,
      "high_nickel_alloys_ni_mo_cr_low_c_n06455_and_n06686_tc": 10.5,
      "high_nickel_ni_mo_cr_n06455_and_td": 0.165,
      "high_nickel_alloys_ni_cr_fe_tc": 12.6,
      "high_nickel_ni_cr_fe_n06600_td": 0.186,
      "high_nickel_alloys_52ni_22cr_13co_9mo_n06617_tc": 10.8,
      "high_nickel_52ni_22cr_13co_9mo_n06617_td": 0.167
    },
    {
      "temp_f": 950,
      "high_nickel_alloys_cont_d_tc": null,
      "high_nickel_alloys_cont_d_n06045_td": null,
      "high_nickel_alloys_n06059_tc": 10.8,
      "high_nickel_td": 0.15,
      "high_nickel_alloys_n06230_tc": 10.8,
      "high_nickel_alloys_ni_mo_cr_low_c_n06455_and_n06686_tc": 10.8,
      "high_nickel_ni_mo_cr_n06455_and_td": 0.169,
      "high_nickel_alloys_ni_cr_fe_tc": 12.9,
      "high_nickel_ni_cr_fe_n06600_td": 0.188,
      "high_nickel_alloys_52ni_22cr_13co_9mo_n06617_tc": 11.0,
      "high_nickel_52ni_22cr_13co_9mo_n06617_td": 0.171
    },
    {
      "temp_f": 1000,
      "high_nickel_alloys_cont_d_tc": null,
      "high_nickel_alloys_cont_d_n06045_td": null,
      "high_nickel_alloys_n06059_tc": 11.1,
      "high_nickel_td": 0.152,
      "high_nickel_alloys_n06230_tc": 11.1,
      "high_nickel_alloys_ni_mo_cr_low_c_n06455_and_n06686_tc": 11.1,
      "high_nickel_ni_mo_cr_n06455_and_td": 0.173,
      "high_nickel_alloys_ni_cr_fe_tc": 13.2,
      "high_nickel_ni_cr_fe_n06600_td": 0.189,
      "high_nickel_alloys_52ni_22cr_13co_9mo_n06617_tc": 11.3,
      "high_nickel_52ni_22cr_13co_9mo_n06617_td": 0.174
    },
    {
      "temp_f": 1050,
      "high_nickel_alloys_cont_d_tc": null,
      "high_nickel_alloys_cont_d_n06045_td": null,
      "high_nickel_alloys_n06059_tc": 11.4,
      "high_nickel_td": 0.155,
      "high_nickel_alloys_n06230_tc": 11.4,
      "high_nickel_alloys_ni_mo_cr_low_c_n06455_and_n06686_tc": 11.5,
      "high_nickel_ni_mo_cr_n06455_and_td": 0.177,
      "high_nickel_alloys_ni_cr_fe_tc": 13.4,
      "high_nickel_ni_cr_fe_n06600_td": 0.191,
      "high_nickel_alloys_52ni_22cr_13co_9mo_n06617_tc": 12.1,
      "high_nickel_52ni_22cr_13co_9mo_n06617_td": 0.177
    },
    {
      "temp_f": 1100,
      "high_nickel_alloys_cont_d_tc": null,
      "high_nickel_alloys_cont_d_n06045_td": null,
      "high_nickel_alloys_n06059_tc": 11.7,
      "high_nickel_td": 0.158,
      "high_nickel_alloys_n06230_tc": 11.7,
      "high_nickel_alloys_ni_mo_cr_low_c_n06455_and_n06686_tc": 11.8,
      "high_nickel_ni_mo_cr_n06455_and_td": 0.181,
      "high_nickel_alloys_ni_cr_fe_tc": 13.7,
      "high_nickel_ni_cr_fe_n06600_td": 0.192,
      "high_nickel_alloys_52ni_22cr_13co_9mo_n06617_tc": 13.2,
      "high_nickel_52ni_22cr_13co_9mo_n06617_td": 0.181
    },
    {
      "temp_f": 1150,
      "high_nickel_alloys_cont_d_tc": null,
      "high_nickel_alloys_cont_d_n06045_td": null,
      "high_nickel_alloys_n06059_tc": null,
      "high_nickel_td": 0.16,
      "high_nickel_alloys_n06230_tc": 12.0,
      "high_nickel_alloys_ni_mo_cr_low_c_n06455_and_n06686_tc": 12.1,
      "high_nickel_ni_mo_cr_n06455_and_td": 0.185,
      "high_nickel_alloys_ni_cr_fe_tc": 14.0,
      "high_nickel_ni_cr_fe_n06600_td": 0.194,
      "high_nickel_alloys_52ni_22cr_13co_9mo_n06617_tc": 14.1,
      "high_nickel_52ni_22cr_13co_9mo_n06617_td": 0.184
    },
    {
      "temp_f": 1200,
      "high_nickel_alloys_cont_d_tc": null,
      "high_nickel_alloys_cont_d_n06045_td": null,
      "high_nickel_alloys_n06059_tc": null,
      "high_nickel_td": 0.163,
      "high_nickel_alloys_n06230_tc": 12.3,
      "high_nickel_alloys_ni_mo_cr_low_c_n06455_and_n06686_tc": 12.5,
      "high_nickel_ni_mo_cr_n06455_and_td": 0.189,
      "high_nickel_alloys_ni_cr_fe_tc": 14.3,
      "high_nickel_ni_cr_fe_n06600_td": 0.196,
      "high_nickel_alloys_52ni_22cr_13co_9mo_n06617_tc": 14.6,
      "high_nickel_52ni_22cr_13co_9mo_n06617_td": 0.188
    },
    {
      "temp_f": 1250,
      "high_nickel_alloys_cont_d_tc": null,
      "high_nickel_alloys_cont_d_n06045_td": null,
      "high_nickel_alloys_n06059_tc": null,
      "high_nickel_td": 0.165,
      "high_nickel_alloys_n06230_tc": 12.7,
      "high_nickel_alloys_ni_mo_cr_low_c_n06455_and_n06686_tc": null,
      "high_nickel_ni_mo_cr_n06455_and_td": null,
      "high_nickel_alloys_ni_cr_fe_tc": 14.6,
      "high_nickel_ni_cr_fe_n06600_td": 0.197,
      "high_nickel_alloys_52ni_22cr_13co_9mo_n06617_tc": 14.9,
      "high_nickel_52ni_22cr_13co_9mo_n06617_td": 0.192
    },
    {
      "temp_f": 1300,
      "high_nickel_alloys_cont_d_tc": null,
      "high_nickel_alloys_cont_d_n06045_td": null,
      "high_nickel_alloys_n06059_tc": null,
      "high_nickel_td": 0.166,
      "high_nickel_alloys_n06230_tc": 13.0,
      "high_nickel_alloys_ni_mo_cr_low_c_n06455_and_n06686_tc": null,
      "high_nickel_ni_mo_cr_n06455_and_td": null,
      "high_nickel_alloys_ni_cr_fe_tc": 14.9,
      "high_nickel_ni_cr_fe_n06600_td": 0.199,
      "high_nickel_alloys_52ni_22cr_13co_9mo_n06617_tc": 14.8,
      "high_nickel_52ni_22cr_13co_9mo_n06617_td": 0.194
    },
    {
      "temp_f": 1350,
      "high_nickel_alloys_cont_d_tc": null,
      "high_nickel_alloys_cont_d_n06045_td": null,
      "high_nickel_alloys_n06059_tc": null,
      "high_nickel_td": 0.168,
      "high_nickel_alloys_n06230_tc": 13.3,
      "high_nickel_alloys_ni_mo_cr_low_c_n06455_and_n06686_tc": null,
      "high_nickel_ni_mo_cr_n06455_and_td": null,
      "high_nickel_alloys_ni_cr_fe_tc": 15.2,
      "high_nickel_ni_cr_fe_n06600_td": 0.201,
      "high_nickel_alloys_52ni_22cr_13co_9mo_n06617_tc": 14.7,
      "high_nickel_52ni_22cr_13co_9mo_n06617_td": 0.191
    },
    {
      "temp_f": 1400,
      "high_nickel_alloys_cont_d_tc": null,
      "high_nickel_alloys_cont_d_n06045_td": null,
      "high_nickel_alloys_n06059_tc": null,
      "high_nickel_td": 0.168,
      "high_nickel_alloys_n06230_tc": 13.6,
      "high_nickel_alloys_ni_mo_cr_low_c_n06455_and_n06686_tc": null,
      "high_nickel_ni_mo_cr_n06455_and_td": null,
      "high_nickel_alloys_ni_cr_fe_tc": 15.5,
      "high_nickel_ni_cr_fe_n06600_td": 0.204,
      "high_nickel_alloys_52ni_22cr_13co_9mo_n06617_tc": 14.6,
      "high_nickel_52ni_22cr_13co_9mo_n06617_td": 0.189
    },
    {
      "temp_f": 1450,
      "high_nickel_alloys_cont_d_tc": null,
      "high_nickel_alloys_cont_d_n06045_td": null,
      "high_nickel_alloys_n06059_tc": null,
      "high_nickel_td": 0.168,
      "high_nickel_alloys_n06230_tc": 13.9,
      "high_nickel_alloys_ni_mo_cr_low_c_n06455_and_n06686_tc": null,
      "high_nickel_ni_mo_cr_n06455_and_td": null,
      "high_nickel_alloys_ni_cr_fe_tc": 15.8,
      "high_nickel_ni_cr_fe_n06600_td": 0.206,
      "high_nickel_alloys_52ni_22cr_13co_9mo_n06617_tc": 14.5,
      "high_nickel_52ni_22cr_13co_9mo_n06617_td": 0.188
    },
    {
      "temp_f": 1500,
      "high_nickel_alloys_cont_d_tc": null,
      "high_nickel_alloys_cont_d_n06045_td": null,
      "high_nickel_alloys_n06059_tc": null,
      "high_nickel_td": 0.167,
      "high_nickel_alloys_n06230_tc": 14.2,
      "high_nickel_alloys_ni_mo_cr_low_c_n06455_and_n06686_tc": null,
      "high_nickel_ni_mo_cr_n06455_and_td": null,
      "high_nickel_alloys_ni_cr_fe_tc": 16.0,
      "high_nickel_ni_cr_fe_n06600_td": 0.208,
      "high_nickel_alloys_52ni_22cr_13co_9mo_n06617_tc": 14.6,
      "high_nickel_52ni_22cr_13co_9mo_n06617_td": 0.189
    },
    {
      "temp_f": 1550,
      "high_nickel_alloys_cont_d_tc": null,
      "high_nickel_alloys_cont_d_n06045_td": null,
      "high_nickel_alloys_n06059_tc": null,
      "high_nickel_td": null,
      "high_nickel_alloys_n06230_tc": null,
      "high_nickel_alloys_ni_mo_cr_low_c_n06455_and_n06686_tc": null,
      "high_nickel_ni_mo_cr_n06455_and_td": null,
      "high_nickel_alloys_ni_cr_fe_tc": null,
      "high_nickel_ni_cr_fe_n06600_td": 0.21,
      "high_nickel_alloys_52ni_22cr_13co_9mo_n06617_tc": 14.7,
      "high_nickel_52ni_22cr_13co_9mo_n06617_td": 0.191
    },
    {
      "temp_f": 1600,
      "high_nickel_alloys_cont_d_tc": null,
      "high_nickel_alloys_cont_d_n06045_td": null,
      "high_nickel_alloys_n06059_tc": null,
      "high_nickel_td": null,
      "high_nickel_alloys_n06230_tc": null,
      "high_nickel_alloys_ni_mo_cr_low_c_n06455_and_n06686_tc": null,
      "high_nickel_ni_mo_cr_n06455_and_td": null,
      "high_nickel_alloys_ni_cr_fe_tc": null,
      "high_nickel_ni_cr_fe_n06600_td": null,
      "high_nickel_alloys_52ni_22cr_13co_9mo_n06617_tc": 14.9,
      "high_nickel_52ni_22cr_13co_9mo_n06617_td": 0.193
    },
    {
      "temp_f": 1650,
      "high_nickel_alloys_cont_d_tc": null,
      "high_nickel_alloys_cont_d_n06045_td": null,
      "high_nickel_alloys_n06059_tc": null,
      "high_nickel_td": null,
      "high_nickel_alloys_n06230_tc": null,
      "high_nickel_alloys_ni_mo_cr_low_c_n06455_and_n06686_tc": null,
      "high_nickel_ni_mo_cr_n06455_and_td": null,
      "high_nickel_alloys_ni_cr_fe_tc": null,
      "high_nickel_ni_cr_fe_n06600_td": null,
      "high_nickel_alloys_52ni_22cr_13co_9mo_n06617_tc": 15.1,
      "high_nickel_52ni_22cr_13co_9mo_n06617_td": 0.196
    },
    {
      "temp_f": 1700,
      "high_nickel_alloys_cont_d_tc": null,
      "high_nickel_alloys_cont_d_n06045_td": null,
      "high_nickel_alloys_n06059_tc": null,
      "high_nickel_td": null,
      "high_nickel_alloys_n06230_tc": null,
      "high_nickel_alloys_ni_mo_cr_low_c_n06455_and_n06686_tc": null,
      "high_nickel_ni_mo_cr_n06455_and_td": null,
      "high_nickel_alloys_ni_cr_fe_tc": null,
      "high_nickel_ni_cr_fe_n06600_td": null,
      "high_nickel_alloys_52ni_22cr_13co_9mo_n06617_tc": 15.5,
      "high_nickel_52ni_22cr_13co_9mo_n06617_td": 0.199
    },
    {
      "temp_f": 1750,
      "high_nickel_alloys_cont_d_tc": null,
      "high_nickel_alloys_cont_d_n06045_td": null,
      "high_nickel_alloys_n06059_tc": null,
      "high_nickel_td": null,
      "high_nickel_alloys_n06230_tc": null,
      "high_nickel_alloys_ni_mo_cr_low_c_n06455_and_n06686_tc": null,
      "high_nickel_ni_mo_cr_n06455_and_td": null,
      "high_nickel_alloys_ni_cr_fe_tc": null,
      "high_nickel_ni_cr_fe_n06600_td": null,
      "high_nickel_alloys_52ni_22cr_13co_9mo_n06617_tc": 15.9,
      "high_nickel_52ni_22cr_13co_9mo_n06617_td": 0.203
    },
    {
      "temp_f": 70,
      "high_nickel_alloys_cont_d_ni_cr_mo_cb_n06625_tc": 5.7,
      "high_nickel_alloys_cont_d_ni_cr_mo_cb_td": 0.11,
      "high_nickel_alloys_ni_cr_fe_n06690_tc": 6.8,
      "high_nickel_ni_cr_fe_td": 0.125,
      "high_nickel_alloys_ni_cr_fe_n07718_tc": 6.4,
      "high_nickel_ni_cr_fe_mo_cb_td": 0.119,
      "high_nickel_alloys_70ni_16cr_7fe_ti_al_n07750_tc": 6.9,
      "high_nickel_70ni_16cr_7fe_ti_al_td": 0.132,
      "high_nickel_alloys_cr_ni_fe_mo_cu_cb_n08020_tc": null,
      "high_nickel_cr_ni_fe_mo_td": 0.121
    },
    {
      "temp_f": 100,
      "high_nickel_alloys_cont_d_ni_cr_mo_cb_n06625_tc": 5.8,
      "high_nickel_alloys_cont_d_ni_cr_mo_cb_td": 0.113,
      "high_nickel_alloys_ni_cr_fe_n06690_tc": 7.0,
      "high_nickel_ni_cr_fe_td": 0.127,
      "high_nickel_alloys_ni_cr_fe_n07718_tc": 6.6,
      "high_nickel_ni_cr_fe_mo_cb_td": 0.122,
      "high_nickel_alloys_70ni_16cr_7fe_ti_al_n07750_tc": 7.0,
      "high_nickel_70ni_16cr_7fe_ti_al_td": 0.132,
      "high_nickel_alloys_cr_ni_fe_mo_cu_cb_n08020_tc": 6.9,
      "high_nickel_cr_ni_fe_mo_td": 0.123
    },
    {
      "temp_f": 150,
      "high_nickel_alloys_cont_d_ni_cr_mo_cb_n06625_tc": 6.0,
      "high_nickel_alloys_cont_d_ni_cr_mo_cb_td": 0.116,
      "high_nickel_alloys_ni_cr_fe_n06690_tc": 7.3,
      "high_nickel_ni_cr_fe_td": 0.131,
      "high_nickel_alloys_ni_cr_fe_n07718_tc": 6.8,
      "high_nickel_ni_cr_fe_mo_cb_td": 0.127,
      "high_nickel_alloys_70ni_16cr_7fe_ti_al_n07750_tc": 7.2,
      "high_nickel_70ni_16cr_7fe_ti_al_td": 0.132,
      "high_nickel_alloys_cr_ni_fe_mo_cu_cb_n08020_tc": 7.2,
      "high_nickel_cr_ni_fe_mo_td": 0.126
    },
    {
      "temp_f": 200,
      "high_nickel_alloys_cont_d_ni_cr_mo_cb_n06625_tc": 6.3,
      "high_nickel_alloys_cont_d_ni_cr_mo_cb_td": 0.119,
      "high_nickel_alloys_ni_cr_fe_n06690_tc": 7.6,
      "high_nickel_ni_cr_fe_td": 0.134,
      "high_nickel_alloys_ni_cr_fe_n07718_tc": 7.1,
      "high_nickel_ni_cr_fe_mo_cb_td": 0.13,
      "high_nickel_alloys_70ni_16cr_7fe_ti_al_n07750_tc": 7.4,
      "high_nickel_70ni_16cr_7fe_ti_al_td": 0.133,
      "high_nickel_alloys_cr_ni_fe_mo_cu_cb_n08020_tc": 7.5,
      "high_nickel_cr_ni_fe_mo_td": 0.13
    },
    {
      "temp_f": 250,
      "high_nickel_alloys_cont_d_ni_cr_mo_cb_n06625_tc": 6.5,
      "high_nickel_alloys_cont_d_ni_cr_mo_cb_td": 0.121,
      "high_nickel_alloys_ni_cr_fe_n06690_tc": 7.9,
      "high_nickel_ni_cr_fe_td": 0.137,
      "high_nickel_alloys_ni_cr_fe_n07718_tc": 7.4,
      "high_nickel_ni_cr_fe_mo_cb_td": 0.133,
      "high_nickel_alloys_70ni_16cr_7fe_ti_al_n07750_tc": 7.6,
      "high_nickel_70ni_16cr_7fe_ti_al_td": 0.134,
      "high_nickel_alloys_cr_ni_fe_mo_cu_cb_n08020_tc": 7.8,
      "high_nickel_cr_ni_fe_mo_td": 0.133
    },
    {
      "temp_f": 300,
      "high_nickel_alloys_cont_d_ni_cr_mo_cb_n06625_tc": 6.7,
      "high_nickel_alloys_cont_d_ni_cr_mo_cb_td": 0.124,
      "high_nickel_alloys_ni_cr_fe_n06690_tc": 8.2,
      "high_nickel_ni_cr_fe_td": 0.141,
      "high_nickel_alloys_ni_cr_fe_n07718_tc": 7.7,
      "high_nickel_ni_cr_fe_mo_cb_td": 0.135,
      "high_nickel_alloys_70ni_16cr_7fe_ti_al_n07750_tc": 7.8,
      "high_nickel_70ni_16cr_7fe_ti_al_td": 0.135,
      "high_nickel_alloys_cr_ni_fe_mo_cu_cb_n08020_tc": 8.0,
      "high_nickel_cr_ni_fe_mo_td": 0.137
    },
    {
      "temp_f": 350,
      "high_nickel_alloys_cont_d_ni_cr_mo_cb_n06625_tc": 7.0,
      "high_nickel_alloys_cont_d_ni_cr_mo_cb_td": 0.126,
      "high_nickel_alloys_ni_cr_fe_n06690_tc": 8.5,
      "high_nickel_ni_cr_fe_td": 0.144,
      "high_nickel_alloys_ni_cr_fe_n07718_tc": 7.9,
      "high_nickel_ni_cr_fe_mo_cb_td": 0.138,
      "high_nickel_alloys_70ni_16cr_7fe_ti_al_n07750_tc": 8.0,
      "high_nickel_70ni_16cr_7fe_ti_al_td": 0.136,
      "high_nickel_alloys_cr_ni_fe_mo_cu_cb_n08020_tc": 8.3,
      "high_nickel_cr_ni_fe_mo_td": 0.14
    },
    {
      "temp_f": 400,
      "high_nickel_alloys_cont_d_ni_cr_mo_cb_n06625_tc": 7.2,
      "high_nickel_alloys_cont_d_ni_cr_mo_cb_td": 0.128,
      "high_nickel_alloys_ni_cr_fe_n06690_tc": 8.8,
      "high_nickel_ni_cr_fe_td": 0.147,
      "high_nickel_alloys_ni_cr_fe_n07718_tc": 8.2,
      "high_nickel_ni_cr_fe_mo_cb_td": 0.14,
      "high_nickel_alloys_70ni_16cr_7fe_ti_al_n07750_tc": 8.2,
      "high_nickel_70ni_16cr_7fe_ti_al_td": 0.138,
      "high_nickel_alloys_cr_ni_fe_mo_cu_cb_n08020_tc": 8.6,
      "high_nickel_cr_ni_fe_mo_td": 0.144
    },
    {
      "temp_f": 450,
      "high_nickel_alloys_cont_d_ni_cr_mo_cb_n06625_tc": 7.5,
      "high_nickel_alloys_cont_d_ni_cr_mo_cb_td": 0.13,
      "high_nickel_alloys_ni_cr_fe_n06690_tc": 9.1,
      "high_nickel_ni_cr_fe_td": 0.15,
      "high_nickel_alloys_ni_cr_fe_n07718_tc": 8.5,
      "high_nickel_ni_cr_fe_mo_cb_td": 0.143,
      "high_nickel_alloys_70ni_16cr_7fe_ti_al_n07750_tc": 8.4,
      "high_nickel_70ni_16cr_7fe_ti_al_td": 0.141,
      "high_nickel_alloys_cr_ni_fe_mo_cu_cb_n08020_tc": 8.8,
      "high_nickel_cr_ni_fe_mo_td": 0.147
    },
    {
      "temp_f": 500,
      "high_nickel_alloys_cont_d_ni_cr_mo_cb_n06625_tc": 7.7,
      "high_nickel_alloys_cont_d_ni_cr_mo_cb_td": 0.132,
      "high_nickel_alloys_ni_cr_fe_n06690_tc": 9.4,
      "high_nickel_ni_cr_fe_td": 0.154,
      "high_nickel_alloys_ni_cr_fe_n07718_tc": 8.8,
      "high_nickel_ni_cr_fe_mo_cb_td": 0.147,
      "high_nickel_alloys_70ni_16cr_7fe_ti_al_n07750_tc": 8.6,
      "high_nickel_70ni_16cr_7fe_ti_al_td": 0.143,
      "high_nickel_alloys_cr_ni_fe_mo_cu_cb_n08020_tc": 9.1,
      "high_nickel_cr_ni_fe_mo_td": 0.151
    },
    {
      "temp_f": 550,
      "high_nickel_alloys_cont_d_ni_cr_mo_cb_n06625_tc": 7.9,
      "high_nickel_alloys_cont_d_ni_cr_mo_cb_td": 0.134,
      "high_nickel_alloys_ni_cr_fe_n06690_tc": 9.7,
      "high_nickel_ni_cr_fe_td": 0.157,
      "high_nickel_alloys_ni_cr_fe_n07718_tc": 9.0,
      "high_nickel_ni_cr_fe_mo_cb_td": 0.151,
      "high_nickel_alloys_70ni_16cr_7fe_ti_al_n07750_tc": 8.8,
      "high_nickel_70ni_16cr_7fe_ti_al_td": 0.146,
      "high_nickel_alloys_cr_ni_fe_mo_cu_cb_n08020_tc": 9.4,
      "high_nickel_cr_ni_fe_mo_td": 0.154
    },
    {
      "temp_f": 600,
      "high_nickel_alloys_cont_d_ni_cr_mo_cb_n06625_tc": 8.2,
      "high_nickel_alloys_cont_d_ni_cr_mo_cb_td": 0.136,
      "high_nickel_alloys_ni_cr_fe_n06690_tc": 10.0,
      "high_nickel_ni_cr_fe_td": 0.16,
      "high_nickel_alloys_ni_cr_fe_n07718_tc": 9.3,
      "high_nickel_ni_cr_fe_mo_cb_td": 0.155,
      "high_nickel_alloys_70ni_16cr_7fe_ti_al_n07750_tc": 9.1,
      "high_nickel_70ni_16cr_7fe_ti_al_td": 0.148,
      "high_nickel_alloys_cr_ni_fe_mo_cu_cb_n08020_tc": 9.7,
      "high_nickel_cr_ni_fe_mo_td": 0.158
    },
    {
      "temp_f": 650,
      "high_nickel_alloys_cont_d_ni_cr_mo_cb_n06625_tc": 8.4,
      "high_nickel_alloys_cont_d_ni_cr_mo_cb_td": 0.138,
      "high_nickel_alloys_ni_cr_fe_n06690_tc": 10.3,
      "high_nickel_ni_cr_fe_td": 0.164,
      "high_nickel_alloys_ni_cr_fe_n07718_tc": 9.6,
      "high_nickel_ni_cr_fe_mo_cb_td": 0.16,
      "high_nickel_alloys_70ni_16cr_7fe_ti_al_n07750_tc": 9.3,
      "high_nickel_70ni_16cr_7fe_ti_al_td": 0.151,
      "high_nickel_alloys_cr_ni_fe_mo_cu_cb_n08020_tc": 10.0,
      "high_nickel_cr_ni_fe_mo_td": 0.161
    },
    {
      "temp_f": 700,
      "high_nickel_alloys_cont_d_ni_cr_mo_cb_n06625_tc": 8.7,
      "high_nickel_alloys_cont_d_ni_cr_mo_cb_td": 0.14,
      "high_nickel_alloys_ni_cr_fe_n06690_tc": 10.6,
      "high_nickel_ni_cr_fe_td": 0.167,
      "high_nickel_alloys_ni_cr_fe_n07718_tc": 9.9,
      "high_nickel_ni_cr_fe_mo_cb_td": 0.165,
      "high_nickel_alloys_70ni_16cr_7fe_ti_al_n07750_tc": 9.5,
      "high_nickel_70ni_16cr_7fe_ti_al_td": 0.153,
      "high_nickel_alloys_cr_ni_fe_mo_cu_cb_n08020_tc": 10.2,
      "high_nickel_cr_ni_fe_mo_td": 0.165
    },
    {
      "temp_f": 750,
      "high_nickel_alloys_cont_d_ni_cr_mo_cb_n06625_tc": 8.9,
      "high_nickel_alloys_cont_d_ni_cr_mo_cb_td": 0.142,
      "high_nickel_alloys_ni_cr_fe_n06690_tc": 10.9,
      "high_nickel_ni_cr_fe_td": 0.171,
      "high_nickel_alloys_ni_cr_fe_n07718_tc": 10.1,
      "high_nickel_ni_cr_fe_mo_cb_td": 0.169,
      "high_nickel_alloys_70ni_16cr_7fe_ti_al_n07750_tc": 9.8,
      "high_nickel_70ni_16cr_7fe_ti_al_td": 0.156,
      "high_nickel_alloys_cr_ni_fe_mo_cu_cb_n08020_tc": 10.5,
      "high_nickel_cr_ni_fe_mo_td": 0.168
    },
    {
      "temp_f": 800,
      "high_nickel_alloys_cont_d_ni_cr_mo_cb_n06625_tc": 9.1,
      "high_nickel_alloys_cont_d_ni_cr_mo_cb_td": 0.144,
      "high_nickel_alloys_ni_cr_fe_n06690_tc": 11.2,
      "high_nickel_ni_cr_fe_td": 0.174,
      "high_nickel_alloys_ni_cr_fe_n07718_tc": 10.4,
      "high_nickel_ni_cr_fe_mo_cb_td": 0.174,
      "high_nickel_alloys_70ni_16cr_7fe_ti_al_n07750_tc": 10.0,
      "high_nickel_70ni_16cr_7fe_ti_al_td": 0.158,
      "high_nickel_alloys_cr_ni_fe_mo_cu_cb_n08020_tc": 10.8,
      "high_nickel_cr_ni_fe_mo_td": 0.172
    },
    {
      "temp_f": 850,
      "high_nickel_alloys_cont_d_ni_cr_mo_cb_n06625_tc": 9.4,
      "high_nickel_alloys_cont_d_ni_cr_mo_cb_td": 0.146,
      "high_nickel_alloys_ni_cr_fe_n06690_tc": 11.5,
      "high_nickel_ni_cr_fe_td": 0.177,
      "high_nickel_alloys_ni_cr_fe_n07718_tc": 10.7,
      "high_nickel_ni_cr_fe_mo_cb_td": 0.178,
      "high_nickel_alloys_70ni_16cr_7fe_ti_al_n07750_tc": 10.2,
      "high_nickel_70ni_16cr_7fe_ti_al_td": 0.16,
      "high_nickel_alloys_cr_ni_fe_mo_cu_cb_n08020_tc": 11.0,
      "high_nickel_cr_ni_fe_mo_td": null
    },
    {
      "temp_f": 900,
      "high_nickel_alloys_cont_d_ni_cr_mo_cb_n06625_tc": 9.6,
      "high_nickel_alloys_cont_d_ni_cr_mo_cb_td": 0.148,
      "high_nickel_alloys_ni_cr_fe_n06690_tc": 11.8,
      "high_nickel_ni_cr_fe_td": 0.181,
      "high_nickel_alloys_ni_cr_fe_n07718_tc": 11.0,
      "high_nickel_ni_cr_fe_mo_cb_td": 0.181,
      "high_nickel_alloys_70ni_16cr_7fe_ti_al_n07750_tc": 10.5,
      "high_nickel_70ni_16cr_7fe_ti_al_td": 0.162,
      "high_nickel_alloys_cr_ni_fe_mo_cu_cb_n08020_tc": 11.3,
      "high_nickel_cr_ni_fe_mo_td": null
    },
    {
      "temp_f": 950,
      "high_nickel_alloys_cont_d_ni_cr_mo_cb_n06625_tc": 9.8,
      "high_nickel_alloys_cont_d_ni_cr_mo_cb_td": 0.15,
      "high_nickel_alloys_ni_cr_fe_n06690_tc": 12.2,
      "high_nickel_ni_cr_fe_td": 0.184,
      "high_nickel_alloys_ni_cr_fe_n07718_tc": 11.2,
      "high_nickel_ni_cr_fe_mo_cb_td": 0.183,
      "high_nickel_alloys_70ni_16cr_7fe_ti_al_n07750_tc": 10.7,
      "high_nickel_70ni_16cr_7fe_ti_al_td": 0.165,
      "high_nickel_alloys_cr_ni_fe_mo_cu_cb_n08020_tc": 11.6,
      "high_nickel_cr_ni_fe_mo_td": null
    },
    {
      "temp_f": 1000,
      "high_nickel_alloys_cont_d_ni_cr_mo_cb_n06625_tc": 10.1,
      "high_nickel_alloys_cont_d_ni_cr_mo_cb_td": 0.152,
      "high_nickel_alloys_ni_cr_fe_n06690_tc": 12.5,
      "high_nickel_ni_cr_fe_td": 0.187,
      "high_nickel_alloys_ni_cr_fe_n07718_tc": 11.5,
      "high_nickel_ni_cr_fe_mo_cb_td": 0.184,
      "high_nickel_alloys_70ni_16cr_7fe_ti_al_n07750_tc": 10.9,
      "high_nickel_70ni_16cr_7fe_ti_al_td": 0.169,
      "high_nickel_alloys_cr_ni_fe_mo_cu_cb_n08020_tc": 11.9,
      "high_nickel_cr_ni_fe_mo_td": null
    },
    {
      "temp_f": 1050,
      "high_nickel_alloys_cont_d_ni_cr_mo_cb_n06625_tc": 10.3,
      "high_nickel_alloys_cont_d_ni_cr_mo_cb_td": 0.154,
      "high_nickel_alloys_ni_cr_fe_n06690_tc": 12.8,
      "high_nickel_ni_cr_fe_td": 0.19,
      "high_nickel_alloys_ni_cr_fe_n07718_tc": 11.8,
      "high_nickel_ni_cr_fe_mo_cb_td": 0.183,
      "high_nickel_alloys_70ni_16cr_7fe_ti_al_n07750_tc": null,
      "high_nickel_70ni_16cr_7fe_ti_al_td": null,
      "high_nickel_alloys_cr_ni_fe_mo_cu_cb_n08020_tc": null,
      "high_nickel_cr_ni_fe_mo_td": null
    },
    {
      "temp_f": 1100,
      "high_nickel_alloys_cont_d_ni_cr_mo_cb_n06625_tc": 10.5,
      "high_nickel_alloys_cont_d_ni_cr_mo_cb_td": 0.156,
      "high_nickel_alloys_ni_cr_fe_n06690_tc": 13.1,
      "high_nickel_ni_cr_fe_td": 0.192,
      "high_nickel_alloys_ni_cr_fe_n07718_tc": 12.0,
      "high_nickel_ni_cr_fe_mo_cb_td": 0.182,
      "high_nickel_alloys_70ni_16cr_7fe_ti_al_n07750_tc": null,
      "high_nickel_70ni_16cr_7fe_ti_al_td": null,
      "high_nickel_alloys_cr_ni_fe_mo_cu_cb_n08020_tc": null,
      "high_nickel_cr_ni_fe_mo_td": null
    },
    {
      "temp_f": 1150,
      "high_nickel_alloys_cont_d_ni_cr_mo_cb_n06625_tc": 10.8,
      "high_nickel_alloys_cont_d_ni_cr_mo_cb_td": 0.158,
      "high_nickel_alloys_ni_cr_fe_n06690_tc": 13.4,
      "high_nickel_ni_cr_fe_td": 0.195,
      "high_nickel_alloys_ni_cr_fe_n07718_tc": 12.3,
      "high_nickel_ni_cr_fe_mo_cb_td": 0.179,
      "high_nickel_alloys_70ni_16cr_7fe_ti_al_n07750_tc": null,
      "high_nickel_70ni_16cr_7fe_ti_al_td": null,
      "high_nickel_alloys_cr_ni_fe_mo_cu_cb_n08020_tc": null,
      "high_nickel_cr_ni_fe_mo_td": null
    },
    {
      "temp_f": 1200,
      "high_nickel_alloys_cont_d_ni_cr_mo_cb_n06625_tc": 11.0,
      "high_nickel_alloys_cont_d_ni_cr_mo_cb_td": 0.159,
      "high_nickel_alloys_ni_cr_fe_n06690_tc": 13.7,
      "high_nickel_ni_cr_fe_td": 0.197,
      "high_nickel_alloys_ni_cr_fe_n07718_tc": 12.6,
      "high_nickel_ni_cr_fe_mo_cb_td": 0.175,
      "high_nickel_alloys_70ni_16cr_7fe_ti_al_n07750_tc": null,
      "high_nickel_70ni_16cr_7fe_ti_al_td": null,
      "high_nickel_alloys_cr_ni_fe_mo_cu_cb_n08020_tc": null,
      "high_nickel_cr_ni_fe_mo_td": null
    },
    {
      "temp_f": 1250,
      "high_nickel_alloys_cont_d_ni_cr_mo_cb_n06625_tc": 11.3,
      "high_nickel_alloys_cont_d_ni_cr_mo_cb_td": 0.161,
      "high_nickel_alloys_ni_cr_fe_n06690_tc": 14.0,
      "high_nickel_ni_cr_fe_td": 0.199,
      "high_nickel_alloys_ni_cr_fe_n07718_tc": 12.8,
      "high_nickel_ni_cr_fe_mo_cb_td": 0.171,
      "high_nickel_alloys_70ni_16cr_7fe_ti_al_n07750_tc": null,
      "high_nickel_70ni_16cr_7fe_ti_al_td": null,
      "high_nickel_alloys_cr_ni_fe_mo_cu_cb_n08020_tc": null,
      "high_nickel_cr_ni_fe_mo_td": null
    },
    {
      "temp_f": 1300,
