Repository: danivelas0/asme-pcc

File: resources/bpvc_ii_d_customary_2025/table_1a.json (part 4 of 55)
    "External Pressure Chart No.",
    "Notes"
  ],
  "columns_values": [
      "i": "NP",
      "limits_iii": "300 (Cl. 3 only)",
      "viii_1": "NP",
      "xii": "NP",
      "external_pressure_chart_no": "CS–2 W12",
      "notes": null,
      "values": {
        "100": 17.1,
        "150": null,
        "200": 17.1,
        "250": null,
        "300": 17.1,
        "400": null,
        "500": null,
        "600": null,
        "650": null,
        "700": null,
        "750": null,
        "800": null,
        "850": null,
        "900": null,
        "950": null,
        "1000": null,
        "1050": null,
        "1100": null,
        "1150": null,
        "1200": null,
        "1250": null,
        "1300": null,
        "1350": null,
        "1400": null,
        "1450": null,
        "1500": null,
        "1550": null,
        "1600": null,
        "1650": null
      }
    },
    {
      "block": 3,
      "line_no": 9,
      "nominal_composition": "Carbon steel",
      "product_form": "Plate",
      "spec_no": "SA–283",
      "type_grade": "D",
      "alloy_desig_uns_no": "K02702",
      "class_condition_temper": null,
      "size_thickness_in": null,
      "p_no": 1,
      "group_no": 1,
      "min_tensile_strength_ksi": 60,
      "min_yield_strength_ksi": 33,
      "i": "NP",
      "limits_iii": "300 (Cl. 3 only)",
      "viii_1": 650,
      "xii": 650,
      "external_pressure_chart_no": "CS–2 …",
      "notes": null,
      "values": {
        "100": 17.1,
        "150": 17.1,
        "200": 17.1,
        "250": null,
        "300": 17.1,
        "400": 17.1,
        "500": 17.1,
        "600": 16.9,
        "650": 16.3,
        "700": null,
        "750": null,
        "800": null,
        "850": null,
        "900": null,
        "950": null,
        "1000": null,
        "1050": null,
        "1100": null,
        "1150": null,
        "1200": null,
        "1250": null,
        "1300": null,
        "1350": null,
        "1400": null,
        "1450": null,
        "1500": null,
        "1550": null,
        "1600": null,
        "1650": null
      }
    },
    {
      "block": 3,
      "line_no": 10,
      "nominal_composition": "Carbon steel",
      "product_form": "Wld. pipe",
      "spec_no": "SA–53",
      "type_grade": "E/B",
      "alloy_desig_uns_no": "K03005",
      "class_condition_temper": null,
      "size_thickness_in": null,
      "p_no": 1,
      "group_no": 1,
      "min_tensile_strength_ksi": 60,
      "min_yield_strength_ksi": 35,
      "i": 900,
      "limits_iii": "300 (Cl. 3 only)",
      "viii_1": "NP",
      "xii": "NP",
      "external_pressure_chart_no": "CS–2",
      "notes": "G10, S1, T1, W12, W13",
      "values": {
        "100": 17.1,
        "150": null,
        "200": 17.1,
        "250": null,
        "300": 17.1,
        "400": 17.1,
        "500": 17.1,
        "600": 17.1,
        "650": 17.1,
        "700": 15.6,
        "750": 13.0,
        "800": 10.8,
        "850": 8.7,
        "900": 5.9,
        "950": null,
        "1000": null,
        "1050": null,
        "1100": null,
        "1150": null,
        "1200": null,
        "1250": null,
        "1300": null,
        "1350": null,
        "1400": null,
        "1450": null,
        "1500": null,
        "1550": null,
        "1600": null,
        "1650": null
      }
    },
    {
      "block": 3,
      "line_no": 11,
      "nominal_composition": "Carbon steel",
      "product_form": "Wld. pipe",
      "spec_no": "SA–53",
      "type_grade": "E/B",
      "alloy_desig_uns_no": "K03005",
      "class_condition_temper": null,
      "size_thickness_in": null,
      "p_no": 1,
      "group_no": 1,
      "min_tensile_strength_ksi": 60,
      "min_yield_strength_ksi": 35,
      "i": 900,
      "limits_iii": "NP",
      "viii_1": 900,
      "xii": 650,
      "external_pressure_chart_no": "CS–2",
      "notes": "G10, G24, S1, T1, W6",
      "values": {
        "100": 14.6,
        "150": 14.6,
        "200": 14.6,
        "250": null,
        "300": 14.6,
        "400": 14.6,
        "500": 14.6,
        "600": 14.6,
        "650": 14.6,
        "700": 13.3,
        "750": 11.1,
        "800": 9.2,
        "850": 7.4,
        "900": 5.0,
        "950": null,
        "1000": null,
        "1050": null,
        "1100": null,
        "1150": null,
        "1200": null,
        "1250": null,
        "1300": null,
        "1350": null,
        "1400": null,
        "1450": null,
        "1500": null,
        "1550": null,
        "1600": null,
        "1650": null
      }
    },
    {
      "block": 3,
      "line_no": 12,
      "nominal_composition": "Carbon steel",
      "product_form": "Smls. pipe",
      "spec_no": "SA–53",
      "type_grade": "S/B",
      "alloy_desig_uns_no": "K03005",
      "class_condition_temper": null,
      "size_thickness_in": null,
      "p_no": 1,
      "group_no": 1,
      "min_tensile_strength_ksi": 60,
      "min_yield_strength_ksi": 35,
      "i": 900,
      "limits_iii": "300 (Cl. 3 only)",
      "viii_1": "NP",
      "xii": "NP",
      "external_pressure_chart_no": "CS–2",
      "notes": "G10, S1, T1",
      "values": {
        "100": 17.1,
        "150": null,
        "200": 17.1,
        "250": null,
        "300": 17.1,
        "400": 17.1,
        "500": 17.1,
        "600": 17.1,
        "650": 17.1,
        "700": 15.6,
        "750": 13.0,
        "800": 10.8,
        "850": 8.7,
        "900": 5.9,
        "950": null,
        "1000": null,
        "1050": null,
        "1100": null,
        "1150": null,
        "1200": null,
        "1250": null,
        "1300": null,
        "1350": null,
        "1400": null,
        "1450": null,
        "1500": null,
        "1550": null,
        "1600": null,
        "1650": null
      }
    },
    {
      "block": 3,
      "line_no": 13,
      "nominal_composition": "Carbon steel",
      "product_form": "Smls. pipe",
      "spec_no": "SA–53",
      "type_grade": "S/B",
      "alloy_desig_uns_no": "K03005",
      "class_condition_temper": null,
      "size_thickness_in": null,
      "p_no": 1,
      "group_no": 1,
      "min_tensile_strength_ksi": 60,
      "min_yield_strength_ksi": 35,
      "i": "NP",
      "limits_iii": "700 (SPT)",
      "viii_1": 900,
      "xii": 650,
      "external_pressure_chart_no": "CS–2 G10, T1",
      "notes": null,
      "values": {
        "100": 17.1,
        "150": 17.1,
        "200": 17.1,
        "250": null,
        "300": 17.1,
        "400": 17.1,
        "500": 17.1,
        "600": 17.1,
        "650": 17.1,
        "700": 15.6,
        "750": 13.0,
        "800": 10.8,
        "850": 8.7,
        "900": 5.9,
        "950": null,
        "1000": null,
        "1050": null,
        "1100": null,
        "1150": null,
        "1200": null,
        "1250": null,
        "1300": null,
        "1350": null,
        "1400": null,
        "1450": null,
        "1500": null,
        "1550": null,
        "1600": null,
        "1650": null
      }
    },
    {
      "block": 3,
      "line_no": 14,
      "nominal_composition": "Carbon steel",
      "product_form": "Smls. pipe",
      "spec_no": "SA–106",
      "type_grade": "B",
      "alloy_desig_uns_no": "K03006",
      "class_condition_temper": null,
      "size_thickness_in": null,
      "p_no": 1,
      "group_no": 1,
      "min_tensile_strength_ksi": 60,
      "min_yield_strength_ksi": 35,
      "i": 1000,
      "limits_iii": 700,
      "viii_1": 1000,
      "xii": 650,
      "external_pressure_chart_no": "CS–2",
      "notes": "G10, S1, T1",
      "values": {
        "100": 17.1,
        "150": 17.1,
        "200": 17.1,
        "250": null,
        "300": 17.1,
        "400": 17.1,
        "500": 17.1,
        "600": 17.1,
        "650": 17.1,
        "700": 15.6,
        "750": 13.0,
        "800": 10.8,
        "850": 8.7,
        "900": 5.9,
        "950": 4.0,
        "1000": 2.5,
        "1050": null,
        "1100": null,
        "1150": null,
        "1200": null,
        "1250": null,
        "1300": null,
        "1350": null,
        "1400": null,
        "1450": null,
        "1500": null,
        "1550": null,
        "1600": null,
        "1650": null
      }
    },
    {
      "block": 3,
      "line_no": 15,
      "nominal_composition": "Carbon steel",
      "product_form": "Wld. pipe",
      "spec_no": "SA–135",
      "type_grade": "B",
      "alloy_desig_uns_no": null,
      "class_condition_temper": null,
      "size_thickness_in": null,
      "p_no": 1,
      "group_no": 1,
      "min_tensile_strength_ksi": 60,
      "min_yield_strength_ksi": 35,
      "i": "NP",
      "limits_iii": "NP",
      "viii_1": 900,
      "xii": 650,
      "external_pressure_chart_no": "CS–2",
      "notes": "G24, T1, W6",
      "values": {
        "100": 14.6,
        "150": 14.6,
        "200": 14.6,
        "250": null,
        "300": 14.6,
        "400": 14.6,
        "500": 14.6,
        "600": 14.6,
        "650": 14.6,
        "700": 13.3,
        "750": 11.1,
        "800": 9.2,
        "850": 7.4,
        "900": 5.0,
        "950": null,
        "1000": null,
        "1050": null,
        "1100": null,
        "1150": null,
        "1200": null,
        "1250": null,
        "1300": null,
        "1350": null,
        "1400": null,
        "1450": null,
        "1500": null,
        "1550": null,
        "1600": null,
        "1650": null
      }
    },
    {
      "block": 3,
      "line_no": 16,
      "nominal_composition": "Carbon steel",
      "product_form": "Smls. & wld. fittings",
      "spec_no": "SA–234",
      "type_grade": "WPB",
      "alloy_desig_uns_no": "K03006",
      "class_condition_temper": null,
      "size_thickness_in": null,
      "p_no": 1,
      "group_no": 1,
      "min_tensile_strength_ksi": 60,
      "min_yield_strength_ksi": 35,
      "i": 1000,
      "limits_iii": 700,
      "viii_1": 1000,
      "xii": 650,
      "external_pressure_chart_no": "CS–2",
      "notes": "G10, S1, T1",
      "values": {
        "100": 17.1,
        "150": 17.1,
        "200": 17.1,
        "250": null,
        "300": 17.1,
        "400": 17.1,
        "500": 17.1,
        "600": 17.1,
        "650": 17.1,
        "700": 15.6,
        "750": 13.0,
        "800": 10.8,
        "850": 8.7,
        "900": 5.9,
        "950": 4.0,
        "1000": 2.5,
        "1050": null,
        "1100": null,
        "1150": null,
        "1200": null,
        "1250": null,
        "1300": null,
        "1350": null,
        "1400": null,
        "1450": null,
        "1500": null,
        "1550": null,
        "1600": null,
        "1650": null
      }
    },
    {
      "block": 3,
      "line_no": 17,
      "nominal_composition": "Carbon steel",
      "product_form": "Smls. & wld. pipe",
      "spec_no": "SA–333",
      "type_grade": 6,
      "alloy_desig_uns_no": "K03006",
      "class_condition_temper": null,
      "size_thickness_in": null,
      "p_no": 1,
      "group_no": 1,
      "min_tensile_strength_ksi": 60,
      "min_yield_strength_ksi": 35,
      "i": 700,
      "limits_iii": 700,
      "viii_1": 1000,
      "xii": 650,
      "external_pressure_chart_no": "CS–2",
      "notes": "G10, T1, W12, W13, W14",
      "values": {
        "100": 17.1,
        "150": 17.1,
        "200": 17.1,
        "250": null,
        "300": 17.1,
        "400": 17.1,
        "500": 17.1,
        "600": 17.1,
        "650": 17.1,
        "700": 15.6,
        "750": 13.0,
        "800": 10.8,
        "850": 8.7,
        "900": 5.9,
        "950": 4.0,
        "1000": 2.5,
        "1050": null,
        "1100": null,
        "1150": null,
        "1200": null,
        "1250": null,
        "1300": null,
        "1350": null,
        "1400": null,
        "1450": null,
        "1500": null,
        "1550": null,
        "1600": null,
        "1650": null
      }
    },
    {
      "block": 3,
      "line_no": 18,
      "nominal_composition": "Carbon steel",
      "product_form": "Wld. pipe",
      "spec_no": "SA–333",
      "type_grade": 6,
      "alloy_desig_uns_no": "K03006",
      "class_condition_temper": null,
      "size_thickness_in": null,
      "p_no": 1,
      "group_no": 1,
      "min_tensile_strength_ksi": 60,
      "min_yield_strength_ksi": 35,
      "i": 700,
      "limits_iii": "NP",
      "viii_1": "NP",
      "xii": "NP",
      "external_pressure_chart_no": "CS–2 T1",
      "notes": null,
      "values": {
        "100": 14.6,
        "150": 14.6,
        "200": 14.6,
        "250": null,
        "300": 14.6,
        "400": 14.6,
        "500": 14.6,
        "600": 14.6,
        "650": 14.6,
        "700": 13.3,
        "750": null,
        "800": null,
        "850": null,
        "900": null,
        "950": null,
        "1000": null,
        "1050": null,
        "1100": null,
        "1150": null,
        "1200": null,
        "1250": null,
        "1300": null,
        "1350": null,
        "1400": null,
        "1450": null,
        "1500": null,
        "1550": null,
        "1600": null,
        "1650": null
      }
    },
    {
      "block": 3,
      "line_no": 19,
      "nominal_composition": "Carbon steel",
      "product_form": "Smls. & wld. tube",
      "spec_no": "SA–334",
      "type_grade": 6,
      "alloy_desig_uns_no": "K03006",
      "class_condition_temper": null,
      "size_thickness_in": null,
      "p_no": 1,
      "group_no": 1,
      "min_tensile_strength_ksi": 60,
      "min_yield_strength_ksi": 35,
      "i": "NP",
      "limits_iii": 700,
      "viii_1": 650,
      "xii": 650,
      "external_pressure_chart_no": "CS–2",
      "notes": "T1, W12, W14",
      "values": {
        "100": 17.1,
        "150": null,
        "200": 17.1,
        "250": null,
        "300": 17.1,
        "400": 17.1,
        "500": 17.1,
        "600": 17.1,
        "650": 17.1,
        "700": 15.6,
        "750": null,
        "800": null,
        "850": null,
        "900": null,
        "950": null,
        "1000": null,
        "1050": null,
        "1100": null,
        "1150": null,
        "1200": null,
        "1250": null,
        "1300": null,
        "1350": null,
        "1400": null,
        "1450": null,
        "1500": null,
        "1550": null,
        "1600": null,
        "1650": null
      }
    },
    {
      "block": 3,
      "line_no": 20,
      "nominal_composition": "Carbon steel",
      "product_form": "Wld. tube",
      "spec_no": "SA–334",
      "type_grade": 6,
      "alloy_desig_uns_no": "K03006",
      "class_condition_temper": null,
      "size_thickness_in": null,
      "p_no": 1,
      "group_no": 1,
      "min_tensile_strength_ksi": 60,
      "min_yield_strength_ksi": 35,
      "i": "NP",
      "limits_iii": "NP",
      "viii_1": 650,
      "xii": 650,
      "external_pressure_chart_no": "CS–2 G24, W6",
      "notes": null,
      "values": {
        "100": 14.6,
        "150": 14.6,
        "200": 14.6,
        "250": null,
        "300": 14.6,
        "400": 14.6,
        "500": 14.6,
        "600": 14.6,
        "650": 14.6,
        "700": null,
        "750": null,
        "800": null,
        "850": null,
        "900": null,
        "950": null,
        "1000": null,
        "1050": null,
        "1100": null,
        "1150": null,
        "1200": null,
        "1250": null,
        "1300": null,
        "1350": null,
        "1400": null,
        "1450": null,
        "1500": null,
        "1550": null,
        "1600": null,
        "1650": null
      }
    },
    {
      "block": 3,
      "line_no": 21,
      "nominal_composition": "Carbon steel",
      "product_form": "Forged pipe",
      "spec_no": "SA–369",
      "type_grade": "FPB",
      "alloy_desig_uns_no": "K03006",
      "class_condition_temper": null,
      "size_thickness_in": null,
      "p_no": 1,
      "group_no": 1,
      "min_tensile_strength_ksi": 60,
      "min_yield_strength_ksi": 35,
      "i": 1000,
      "limits_iii": "NP",
      "viii_1": "NP",
      "xii": "NP",
      "external_pressure_chart_no": "CS–2",
      "notes": "G10, S1, T1",
      "values": {
        "100": 17.1,
        "150": null,
        "200": 17.1,
        "250": null,
        "300": 17.1,
        "400": 17.1,
        "500": 17.1,
        "600": 17.1,
        "650": 17.1,
        "700": 15.6,
        "750": 13.0,
        "800": 10.8,
        "850": 8.7,
        "900": 5.9,
        "950": 4.0,
        "1000": 2.5,
        "1050": null,
        "1100": null,
        "1150": null,
        "1200": null,
        "1250": null,
        "1300": null,
        "1350": null,
        "1400": null,
        "1450": null,
        "1500": null,
        "1550": null,
        "1600": null,
        "1650": null
      }
    },
    {
      "block": 3,
      "line_no": 22,
      "nominal_composition": "Carbon steel",
      "product_form": "Forgings",
      "spec_no": "SA–372",
      "type_grade": "A",
      "alloy_desig_uns_no": "K03002",
      "class_condition_temper": null,
      "size_thickness_in": null,
      "p_no": 1,
      "group_no": 1,
      "min_tensile_strength_ksi": 60,
      "min_yield_strength_ksi": 35,
      "i": "NP",
      "limits_iii": "NP",
      "viii_1": 650,
      "xii": 650,
      "external_pressure_chart_no": "CS–2 …",
      "notes": null,
      "values": {
        "100": 17.1,
        "150": 17.1,
        "200": 17.1,
        "250": 17.1,
        "300": 17.1,
        "400": 17.1,
        "500": 17.1,
        "600": 17.1,
        "650": 17.1,
        "700": null,
        "750": null,
        "800": null,
        "850": null,
        "900": null,
        "950": null,
        "1000": null,
        "1050": null,
        "1100": null,
        "1150": null,
        "1200": null,
        "1250": null,
        "1300": null,
        "1350": null,
        "1400": null,
        "1450": null,
        "1500": null,
        "1550": null,
        "1600": null,
        "1650": null
      }
    },
    {
      "block": 3,
      "line_no": 23,
      "nominal_composition": "Carbon steel",
      "product_form": "Sheet",
      "spec_no": "SA–414",
      "type_grade": "D",
      "alloy_desig_uns_no": "K02505",
      "class_condition_temper": null,
      "size_thickness_in": null,
      "p_no": 1,
      "group_no": 1,
      "min_tensile_strength_ksi": 60,
      "min_yield_strength_ksi": 35,
      "i": "NP",
      "limits_iii": "NP",
      "viii_1": 900,
      "xii": 650,
      "external_pressure_chart_no": "CS–2 G10, T1",
      "notes": null,
      "values": {
        "100": 17.1,
        "150": 17.1,
        "200": 17.1,
        "250": null,
        "300": 17.1,
        "400": 17.1,
        "500": 17.1,
        "600": 17.1,
        "650": 17.1,
        "700": 15.6,
        "750": 13.0,
        "800": 10.8,
        "850": 8.7,
        "900": 5.9,
        "950": null,
        "1000": null,
        "1050": null,
        "1100": null,
        "1150": null,
        "1200": null,
        "1250": null,
        "1300": null,
        "1350": null,
        "1400": null,
        "1450": null,
        "1500": null,
        "1550": null,
        "1600": null,
        "1650": null
      }
    },
    {
      "block": 3,
      "line_no": 24,
      "nominal_composition": "Carbon steel",
      "product_form": "Smls. & wld. fittings",
      "spec_no": "SA–420",
      "type_grade": "WPL6",
      "alloy_desig_uns_no": null,
      "class_condition_temper": null,
      "size_thickness_in": null,
      "p_no": 1,
      "group_no": 1,
      "min_tensile_strength_ksi": 60,
      "min_yield_strength_ksi": 35,
      "i": "NP",
      "limits_iii": 700,
      "viii_1": 850,
      "xii": 650,
      "external_pressure_chart_no": "CS–2",
      "notes": "G10, T1, W14",
      "values": {
        "100": 17.1,
        "150": 17.1,
        "200": 17.1,
        "250": null,
        "300": 17.1,
        "400": 17.1,
        "500": 17.1,
        "600": 17.1,
        "650": 17.1,
        "700": 15.6,
        "750": 13.0,
        "800": 10.8,
        "850": 8.7,
        "900": null,
        "950": null,
        "1000": null,
        "1050": null,
        "1100": null,
        "1150": null,
        "1200": null,
        "1250": null,
        "1300": null,
        "1350": null,
        "1400": null,
        "1450": null,
        "1500": null,
        "1550": null,
        "1600": null,
        "1650": null
      }
    },
    {
      "block": 3,
      "line_no": 25,
      "nominal_composition": "Carbon steel",
      "product_form": "Smls. pipe",
      "spec_no": "SA–524",
      "type_grade": "I",
      "alloy_desig_uns_no": "K02104",
      "class_condition_temper": null,
      "size_thickness_in": null,
      "p_no": 1,
      "group_no": 1,
      "min_tensile_strength_ksi": 60,
      "min_yield_strength_ksi": 35,
      "i": "NP",
      "limits_iii": "NP",
      "viii_1": 1000,
      "xii": 650,
      "external_pressure_chart_no": "CS–2 G10, T1",
      "notes": null,
      "values": {
        "100": 17.1,
        "150": 17.1,
        "200": 17.1,
        "250": null,
        "300": 17.1,
        "400": 17.1,
        "500": 17.1,
        "600": 17.1,
        "650": 17.1,
        "700": 15.6,
        "750": 13.0,
        "800": 10.8,
        "850": 8.7,
        "900": 5.9,
        "950": 4.0,
        "1000": 2.5,
        "1050": null,
        "1100": null,
        "1150": null,
        "1200": null,
        "1250": null,
        "1300": null,
        "1350": null,
        "1400": null,
        "1450": null,
        "1500": null,
        "1550": null,
        "1600": null,
        "1650": null
      }
    },
    {
      "block": 3,
      "line_no": 26,
      "nominal_composition": "Carbon steel",
      "product_form": "Bar",
      "spec_no": "SA–696",
      "type_grade": "B",
      "alloy_desig_uns_no": "K03200",
      "class_condition_temper": null,
      "size_thickness_in": null,
      "p_no": 1,
      "group_no": 1,
      "min_tensile_strength_ksi": 60,
      "min_yield_strength_ksi": 35,
      "i": "NP",
      "limits_iii": 700,
      "viii_1": "NP",
      "xii": "NP",
      "external_pressure_chart_no": "CS–2 T1",
      "notes": null,
      "values": {
        "100": 17.1,
        "150": null,
        "200": 17.1,
        "250": null,
        "300": 17.1,
        "400": 17.1,
        "500": 17.1,
        "600": 17.1,
        "650": 17.1,
        "700": 15.6,
        "750": null,
        "800": null,
        "850": null,
        "900": null,
        "950": null,
        "1000": null,
        "1050": null,
        "1100": null,
        "1150": null,
        "1200": null,
        "1250": null,
        "1300": null,
        "1350": null,
        "1400": null,
        "1450": null,
        "1500": null,
        "1550": null,
        "1600": null,
        "1650": null
      }
    },
    {
      "block": 3,
      "line_no": 27,
      "nominal_composition": "Carbon steel",
      "product_form": "Forgings",
      "spec_no": "SA–727",
      "type_grade": null,
      "alloy_desig_uns_no": "K02506",
      "class_condition_temper": null,
      "size_thickness_in": null,
      "p_no": 1,
      "group_no": 1,
      "min_tensile_strength_ksi": 60,
      "min_yield_strength_ksi": 36,
      "i": "NP",
      "limits_iii": 700,
      "viii_1": 1000,
      "xii": 650,
      "external_pressure_chart_no": "CS–2 G10, T1",
      "notes": null,
      "values": {
        "100": 17.1,
        "150": 17.1,
        "200": 17.1,
        "250": null,
        "300": 17.1,
        "400": 17.1,
        "500": 17.1,
        "600": 17.1,
        "650": 17.1,
        "700": 15.6,
        "750": 13.0,
        "800": 10.8,
        "850": 8.7,
        "900": 5.9,
        "950": 4.0,
        "1000": 2.5,
        "1050": null,
        "1100": null,
        "1150": null,
        "1200": null,
        "1250": null,
        "1300": null,
        "1350": null,
        "1400": null,
        "1450": null,
        "1500": null,
        "1550": null,
        "1600": null,
        "1650": null
      }
    },
    {
      "block": 3,
      "line_no": 28,
      "nominal_composition": "Carbon steel",
      "product_form": "Wld. tube",
      "spec_no": "SA–178",
      "type_grade": "C",
      "alloy_desig_uns_no": "K03503",
      "class_condition_temper": null,
      "size_thickness_in": null,
      "p_no": 1,
      "group_no": 1,
      "min_tensile_strength_ksi": 60,
      "min_yield_strength_ksi": 37,
      "i": 1000,
      "limits_iii": "NP",
      "viii_1": "NP",
      "xii": "NP",
      "external_pressure_chart_no": "CS–2",
      "notes": "G4, G10, S1, T2",
      "values": {
        "100": 17.1,
        "150": null,
        "200": 17.1,
        "250": null,
        "300": 17.1,
        "400": 17.1,
        "500": 17.1,
        "600": 17.1,
        "650": 17.1,
        "700": 15.6,
        "750": 13.0,
        "800": 10.8,
        "850": 8.7,
        "900": 5.0,
        "950": 3.4,
        "1000": 2.1,
        "1050": null,
        "1100": null,
        "1150": null,
        "1200": null,
        "1250": null,
        "1300": null,
        "1350": null,
        "1400": null,
        "1450": null,
        "1500": null,
        "1550": null,
        "1600": null,
        "1650": null
      }
    },
    {
      "block": 3,
      "line_no": 29,
      "nominal_composition": "Carbon steel",
      "product_form": "Wld. tube",
      "spec_no": "SA–178",
      "type_grade": "C",
      "alloy_desig_uns_no": "K03503",
      "class_condition_temper": null,
      "size_thickness_in": null,
      "p_no": 1,
      "group_no": 1,
      "min_tensile_strength_ksi": 60,
      "min_yield_strength_ksi": 37,
      "i": 1000,
      "limits_iii": 700,
      "viii_1": "NP",
      "xii": "NP",
      "external_pressure_chart_no": "CS–2",
      "notes": "G10, S1, T1, W13",
      "values": {
        "100": 17.1,
        "150": null,
        "200": 17.1,
        "250": null,
        "300": 17.1,
        "400": 17.1,
        "500": 17.1,
        "600": 17.1,
        "650": 17.1,
        "700": 15.6,
        "750": 13.0,
        "800": 10.8,
        "850": 8.7,
        "900": 5.9,
        "950": 4.0,
        "1000": 2.5,
        "1050": null,
        "1100": null,
        "1150": null,
        "1200": null,
        "1250": null,
        "1300": null,
        "1350": null,
        "1400": null,
        "1450": null,
        "1500": null,
        "1550": null,
        "1600": null,
        "1650": null
      }
    },
    {
      "block": 3,
      "line_no": 30,
      "nominal_composition": "Carbon steel",
      "product_form": "Wld. tube",
      "spec_no": "SA–178",
      "type_grade": "C",
      "alloy_desig_uns_no": "K03503",
      "class_condition_temper": null,
      "size_thickness_in": null,
      "p_no": 1,
      "group_no": 1,
      "min_tensile_strength_ksi": 60,
      "min_yield_strength_ksi": 37,
      "i": 1000,
      "limits_iii": "NP",
      "viii_1": 1000,
      "xii": 650,
      "external_pressure_chart_no": "CS–2",
      "notes": "G10, G24, S1, T2, W6",
      "values": {
        "100": 14.6,
        "150": null,
        "200": 14.6,
        "250": null,
        "300": 14.6,
        "400": 14.6,
        "500": 14.6,
        "600": 14.6,
        "650": 14.6,
        "700": 13.3,
        "750": 11.1,
        "800": 9.2,
        "850": 7.4,
        "900": 5.0,
        "950": 3.4,
        "1000": 2.1,
        "1050": null,
        "1100": null,
        "1150": null,
        "1200": null,
        "1250": null,
        "1300": null,
        "1350": null,
        "1400": null,
        "1450": null,
        "1500": null,
        "1550": null,
        "1600": null,
        "1650": null
      }
    },
    {
      "block": 3,
      "line_no": 31,
      "nominal_composition": "Carbon steel",
      "product_form": "Smls. tube",
      "spec_no": "SA–210",
      "type_grade": "A–1",
      "alloy_desig_uns_no": "K02707",
      "class_condition_temper": null,
      "size_thickness_in": null,
      "p_no": 1,
      "group_no": 1,
      "min_tensile_strength_ksi": 60,
      "min_yield_strength_ksi": 37,
      "i": 1000,
      "limits_iii": 700,
      "viii_1": 1000,
      "xii": 650,
      "external_pressure_chart_no": "CS–2",
      "notes": "G10, S1, T1",
      "values": {
        "100": 17.1,
        "150": 17.1,
        "200": 17.1,
        "250": null,
        "300": 17.1,
        "400": 17.1,
        "500": 17.1,
        "600": 17.1,
        "650": 17.1,
        "700": 15.6,
        "750": 13.0,
        "800": 10.8,
        "850": 8.7,
        "900": 5.9,
        "950": 4.0,
        "1000": 2.5,
        "1050": null,
        "1100": null,
        "1150": null,
        "1200": null,
        "1250": null,
        "1300": null,
        "1350": null,
        "1400": null,
        "1450": null,
        "1500": null,
        "1550": null,
        "1600": null,
        "1650": null
      }
    },
    {
      "block": 3,
      "line_no": 32,
      "nominal_composition": "Carbon steel",
      "product_form": "Smls. tube",
      "spec_no": "SA–556",
      "type_grade": "B2",
      "alloy_desig_uns_no": "K02707",
      "class_condition_temper": null,
      "size_thickness_in": null,
      "p_no": 1,
      "group_no": 1,
      "min_tensile_strength_ksi": 60,
      "min_yield_strength_ksi": 37,
      "i": "NP",
      "limits_iii": "NP",
      "viii_1": 1000,
      "xii": 650,
      "external_pressure_chart_no": "CS–2 G10, T1",
      "notes": null,
      "values": {
        "100": 17.1,
        "150": 17.1,
        "200": 17.1,
        "250": null,
        "300": 17.1,
        "400": 17.1,
        "500": 17.1,
        "600": 17.1,
        "650": 17.1,
        "700": 15.6,
        "750": 13.0,
        "800": 10.8,
        "850": 8.7,
        "900": 5.9,
        "950": 4.0,
        "1000": 2.5,
        "1050": null,
        "1100": null,
        "1150": null,
        "1200": null,
        "1250": null,
        "1300": null,
        "1350": null,
        "1400": null,
        "1450": null,
        "1500": null,
        "1550": null,
        "1600": null,
        "1650": null
      }
    },
    {
      "block": 3,
      "line_no": 33,
      "nominal_composition": null,
      "product_form": null,
      "spec_no": null,
      "type_grade": null,
      "alloy_desig_uns_no": null,
      "class_condition_temper": null,
      "size_thickness_in": null,
      "p_no": null,
      "group_no": null,
      "min_tensile_strength_ksi": null,
      "min_yield_strength_ksi": null,
      "i": null,
      "limits_iii": null,
      "viii_1": null,
      "xii": null,
      "external_pressure_chart_no": null,
      "notes": null,
      "values": {
        "100": null,
        "150": null,
        "200": null,
        "250": null,
        "300": null,
        "400": null,
        "500": null,
        "600": null,
        "650": null,
        "700": null,
        "750": null,
        "800": null,
        "850": null,
        "900": null,
        "950": null,
        "1000": null,
        "1050": null,
        "1100": null,
        "1150": null,
        "1200": null,
        "1250": null,
        "1300": null,
        "1350": null,
        "1400": null,
        "1450": null,
        "1500": null,
        "1550": null,
        "1600": null,
        "1650": null
      }
    },
    {
      "block": 3,
      "line_no": 34,
      "nominal_composition": "Carbon steel",
      "product_form": "Plate, bar",
      "spec_no": "SA/CSA–G40.21",
      "type_grade": "38W",
      "alloy_desig_uns_no": null,
      "class_condition_temper": null,
      "size_thickness_in": null,
      "p_no": 1,
      "group_no": 1,
      "min_tensile_strength_ksi": 60,
      "min_yield_strength_ksi": 38,
      "i": "NP",
      "limits_iii": "NP",
      "viii_1": 650,
      "xii": 650,
      "external_pressure_chart_no": "CS–2 …",
      "notes": null,
      "values": {
        "100": 17.1,
        "150": null,
        "200": 17.1,
        "250": null,
        "300": 17.1,
        "400": 17.1,
        "500": 17.1,
        "600": 17.1,
        "650": 17.1,
        "700": null,
        "750": null,
        "800": null,
        "850": null,
        "900": null,
        "950": null,
        "1000": null,
        "1050": null,
        "1100": null,
        "1150": null,
        "1200": null,
        "1250": null,
        "1300": null,
        "1350": null,
        "1400": null,
        "1450": null,
        "1500": null,
        "1550": null,
        "1600": null,
        "1650": null
      }
    },
    {
      "block": 3,
      "line_no": 35,
      "nominal_composition": "Carbon steel",
      "product_form": "Plate, sheet, bar",
      "spec_no": "SA–572",
      "type_grade": 42,
      "alloy_desig_uns_no": null,
      "class_condition_temper": null,
      "size_thickness_in": "t ≤6",
      "p_no": null,
      "group_no": null,
      "min_tensile_strength_ksi": 60,
      "min_yield_strength_ksi": 42,
      "i": "NP",
      "limits_iii": "NP",
      "viii_1": 600,
      "xii": 600,
      "external_pressure_chart_no": "CS–3 …",
      "notes": null,
      "values": {
        "100": 17.1,
        "150": 17.1,
        "200": 17.1,
        "250": 17.1,
        "300": 17.1,
        "400": 17.1,
        "500": 17.1,
        "600": 17.1,
        "650": null,
        "700": null,
        "750": null,
        "800": null,
        "850": null,
        "900": null,
        "950": null,
        "1000": null,
        "1050": null,
        "1100": null,
        "1150": null,
        "1200": null,
        "1250": null,
        "1300": null,
        "1350": null,
        "1400": null,
        "1450": null,
        "1500": null,
        "1550": null,
        "1600": null,
        "1650": null
      }
    },
    {
      "block": 3,
      "line_no": 36,
      "nominal_composition": "Carbon steel",
      "product_form": "Sheet, strip",
      "spec_no": "SA–1011",
      "type_grade": 45,
      "alloy_desig_uns_no": "HSLAS",
      "class_condition_temper": 1,
      "size_thickness_in": null,
      "p_no": null,
      "group_no": null,
      "min_tensile_strength_ksi": 60,
      "min_yield_strength_ksi": 45,
      "i": "NP",
      "limits_iii": "NP",
      "viii_1": 600,
      "xii": 600,
      "external_pressure_chart_no": "CS–3 …",
      "notes": null,
      "values": {
        "100": 17.1,
        "150": 17.1,
        "200": 17.1,
        "250": 17.1,
        "300": 17.1,
        "400": 17.1,
        "500": 17.1,
        "600": 17.1,
        "650": null,
        "700": null,
        "750": null,
        "800": null,
        "850": null,
        "900": null,
        "950": null,
        "1000": null,
        "1050": null,
        "1100": null,
        "1150": null,
        "1200": null,
        "1250": null,
        "1300": null,
        "1350": null,
        "1400": null,
        "1450": null,
        "1500": null,
        "1550": null,
        "1600": null,
        "1650": null
      }
    },
    {
      "block": 3,
      "line_no": 37,
      "nominal_composition": "Carbon steel",
      "product_form": "Sheet, strip",
      "spec_no": "SA–1011",
      "type_grade": 45,
      "alloy_desig_uns_no": "SS",
      "class_condition_temper": null,
      "size_thickness_in": "t ≤0.23",
      "p_no": null,
      "group_no": null,
      "min_tensile_strength_ksi": 60,
      "min_yield_strength_ksi": 45,
      "i": "NP",
      "limits_iii": "NP",
      "viii_1": 600,
      "xii": 600,
      "external_pressure_chart_no": "CS–3 …",
      "notes": null,
      "values": {
        "100": 17.1,
        "150": 17.1,
        "200": 17.1,
        "250": 17.1,
        "300": 17.1,
        "400": 17.1,
        "500": 17.1,
        "600": 17.1,
        "650": null,
        "700": null,
        "750": null,
        "800": null,
        "850": null,
        "900": null,
        "950": null,
        "1000": null,
        "1050": null,
        "1100": null,
        "1150": null,
        "1200": null,
        "1250": null,
        "1300": null,
        "1350": null,
        "1400": null,
        "1450": null,
        "1500": null,
        "1550": null,
        "1600": null,
        "1650": null
      }
    },
    {
      "block": 3,
      "line_no": 38,
      "nominal_composition": "Carbon steel",
      "product_form": "Sheet, strip",
      "spec_no": "SA–1011",
      "type_grade": 50,
      "alloy_desig_uns_no": "HSLAS",
      "class_condition_temper": 2,
      "size_thickness_in": null,
      "p_no": null,
      "group_no": null,
      "min_tensile_strength_ksi": 60,
      "min_yield_strength_ksi": 50,
      "i": "NP",
      "limits_iii": "NP",
      "viii_1": 600,
      "xii": 600,
      "external_pressure_chart_no": "CS–3 …",
      "notes": null,
      "values": {
        "100": 17.1,
        "150": 17.1,
        "200": 17.1,
        "250": 17.1,
        "300": 17.1,
        "400": 17.1,
        "500": 17.1,
        "600": 17.1,
        "650": null,
        "700": null,
        "750": null,
        "800": null,
        "850": null,
        "900": null,
        "950": null,
        "1000": null,
        "1050": null,
        "1100": null,
        "1150": null,
        "1200": null,
        "1250": null,
        "1300": null,
        "1350": null,
        "1400": null,
        "1450": null,
        "1500": null,
        "1550": null,
        "1600": null,
        "1650": null
      }
    },
    {
      "block": 3,
      "line_no": 39,
      "nominal_composition": "Carbon steel",
      "product_form": "Plate",
      "spec_no": "SA/AS 1548",
      "type_grade": "PT430N",
      "alloy_desig_uns_no": null,
      "class_condition_temper": "Normalized",
      "size_thickness_in": "≤6",
      "p_no": 1,
      "group_no": 1,
      "min_tensile_strength_ksi": 62.5,
      "min_yield_strength_ksi": null,
      "i": 1000,
      "limits_iii": "NP",
      "viii_1": 1000,
      "xii": "NP",
      "external_pressure_chart_no": "CS–2",
      "notes": "G10, G18, S1, T1",
      "values": {
        "100": 17.9,
        "150": 17.9,
        "200": 17.9,
        "250": 17.9,
        "300": 17.9,
        "400": 17.9,
        "500": 17.9,
        "600": 17.9,
        "650": 17.9,
        "700": 16.9,
        "750": 13.9,
        "800": 11.4,
        "850": 8.7,
        "900": 5.9,
        "950": 4.0,
        "1000": 2.5,
        "1050": null,
        "1100": null,
        "1150": null,
        "1200": null,
        "1250": null,
        "1300": null,
        "1350": null,
        "1400": null,
        "1450": null,
        "1500": null,
        "1550": null,
        "1600": null,
        "1650": null
      }
    },
    {
      "block": 3,
      "line_no": 40,
      "nominal_composition": "Carbon steel",
      "product_form": "Plate",
      "spec_no": "SA/AS 1548",
      "type_grade": "PT430NR",
      "alloy_desig_uns_no": null,
      "class_condition_temper": "Norm. rld.",
      "size_thickness_in": "≤6",
      "p_no": 1,
      "group_no": 1,
      "min_tensile_strength_ksi": 62.5,
      "min_yield_strength_ksi": null,
      "i": 1000,
      "limits_iii": "NP",
      "viii_1": 1000,
      "xii": "NP",
      "external_pressure_chart_no": "CS–2",
      "notes": "G10, G18, S1, T1",
      "values": {
        "100": 17.9,
        "150": 17.9,
        "200": 17.9,
        "250": 17.9,
        "300": 17.9,
        "400": 17.9,
        "500": 17.9,
        "600": 17.9,
        "650": 17.9,
        "700": 16.9,
        "750": 13.9,
        "800": 11.4,
        "850": 8.7,
        "900": 5.9,
        "950": 4.0,
        "1000": 2.5,
        "1050": null,
        "1100": null,
        "1150": null,
        "1200": null,
        "1250": null,
        "1300": null,
        "1350": null,
        "1400": null,
        "1450": null,
        "1500": null,
        "1550": null,
        "1600": null,
        "1650": null
      }
    },
    {
      "block": 3,
      "line_no": 41,
      "nominal_composition": "Carbon steel",
      "product_form": "Plate",
      "spec_no": "SA/EN 10028–2",
      "type_grade": "P295GH",
      "alloy_desig_uns_no": null,
      "class_condition_temper": null,
      "size_thickness_in": "6 < t ≤10",
      "p_no": 1,
      "group_no": 1,
      "min_tensile_strength_ksi": 62.5,
      "min_yield_strength_ksi": 32,
      "i": 850,
