Repository: danivelas0/asme-pcc

File: resources/bpvc_ii_d_customary_2025/table_2b.json (part 4 of 7)
    "External Pressure Chart No.",
    "Notes"
  ],
  "columns_values": [
        "100": 10.0,
        "150": null,
        "200": 10.0,
        "250": null,
        "300": 10.0,
        "350": null,
        "400": 10.0,
        "450": null,
        "500": 10.0,
        "550": null,
        "600": 10.0,
        "650": null,
        "700": null,
        "750": null,
        "800": null
      }
    },
    {
      "block": 3,
      "line_no": 41,
      "nominal_composition": null,
      "product_form": "Plate, sheet, strip",
      "spec_no": "SB–162",
      "type_grade": null,
      "alloy_desig_uns_no": "N02200",
      "class_condition_temper": "Annealed",
      "size_thickness_in": null,
      "p_no": 41,
      "min_tensile_strength_ksi": 55,
      "min_yield_strength_ksi": 15,
      "applicability_and_max_temperature_limits_np_not_permitted_spt_supports_only_iii": "NP",
      "viii_2": 600,
      "external_pressure_chart_no": "NFN–2",
      "notes": "G4",
      "values": {
        "100": 10.0,
        "150": null,
        "200": 10.0,
        "250": null,
        "300": 10.0,
        "350": null,
        "400": 10.0,
        "450": null,
        "500": 10.0,
        "550": null,
        "600": 10.0,
        "650": null,
        "700": null,
        "750": null,
        "800": null
      }
    },
    {
      "block": 3,
      "line_no": 42,
      "nominal_composition": null,
      "product_form": "Smls. tube",
      "spec_no": "SB–163",
      "type_grade": null,
      "alloy_desig_uns_no": "N02200",
      "class_condition_temper": "Annealed",
      "size_thickness_in": null,
      "p_no": 41,
      "min_tensile_strength_ksi": 55,
      "min_yield_strength_ksi": 15,
      "applicability_and_max_temperature_limits_np_not_permitted_spt_supports_only_iii": "NP",
      "viii_2": 600,
      "external_pressure_chart_no": "NFN–2",
      "notes": "G4",
      "values": {
        "100": 10.0,
        "150": null,
        "200": 10.0,
        "250": null,
        "300": 10.0,
        "350": null,
        "400": 10.0,
        "450": null,
        "500": 10.0,
        "550": null,
        "600": 10.0,
        "650": null,
        "700": null,
        "750": null,
        "800": null
      }
    },
    {
      "block": 3,
      "line_no": 43,
      "nominal_composition": null,
      "product_form": "Plate, sheet, strip",
      "spec_no": "SB–162",
      "type_grade": null,
      "alloy_desig_uns_no": "N02200",
      "class_condition_temper": "As rolled",
      "size_thickness_in": null,
      "p_no": 41,
      "min_tensile_strength_ksi": 55,
      "min_yield_strength_ksi": 20,
      "applicability_and_max_temperature_limits_np_not_permitted_spt_supports_only_iii": "NP",
      "viii_2": 600,
      "external_pressure_chart_no": "NFN–2",
      "notes": "G4",
      "values": {
        "100": 13.3,
        "150": 13.3,
        "200": 13.3,
        "250": 13.3,
        "300": 13.3,
        "350": 13.3,
        "400": 13.3,
        "450": 13.1,
        "500": 12.6,
        "550": 12.0,
        "600": 11.5,
        "650": null,
        "700": null,
        "750": null,
        "800": null
      }
    },
    {
      "block": 3,
      "line_no": 44,
      "nominal_composition": "99Ni–Low C",
      "product_form": "Bar, rod",
      "spec_no": "SB–160",
      "type_grade": null,
      "alloy_desig_uns_no": "N02201",
      "class_condition_temper": "Annealed",
      "size_thickness_in": null,
      "p_no": 41,
      "min_tensile_strength_ksi": 50,
      "min_yield_strength_ksi": 10,
      "applicability_and_max_temperature_limits_np_not_permitted_spt_supports_only_iii": "NP",
      "viii_2": 800,
      "external_pressure_chart_no": "NFN–1",
      "notes": "G2, G4",
      "values": {
        "100": 6.7,
        "150": 6.5,
        "200": 6.4,
        "250": 6.3,
        "300": 6.3,
        "350": 6.2,
        "400": 6.2,
        "450": 6.2,
        "500": 6.2,
        "550": 6.2,
        "600": 6.2,
        "650": 6.2,
        "700": 6.2,
        "750": 6.1,
        "800": 6.0
      }
    },
    {
      "block": 3,
      "line_no": 45,
      "nominal_composition": "99Ni–Low C",
      "product_form": "Smls. pipe & tube",
      "spec_no": "SB–161",
      "type_grade": null,
      "alloy_desig_uns_no": "N02201",
      "class_condition_temper": "Annealed",
      "size_thickness_in": ">5 O.D.",
      "p_no": 41,
      "min_tensile_strength_ksi": 50,
      "min_yield_strength_ksi": 10,
      "applicability_and_max_temperature_limits_np_not_permitted_spt_supports_only_iii": "NP",
      "viii_2": 800,
      "external_pressure_chart_no": "NFN–1",
      "notes": "G4",
      "values": {
        "100": 6.7,
        "150": 6.5,
        "200": 6.4,
        "250": 6.3,
        "300": 6.3,
        "350": 6.2,
        "400": 6.2,
        "450": 6.2,
        "500": 6.2,
        "550": 6.2,
        "600": 6.2,
        "650": 6.2,
        "700": 6.2,
        "750": 6.1,
        "800": 6.0
      }
    },
    {
      "block": 4,
      "line_no": 1,
      "nominal_composition": "99Ni–Low C",
      "product_form": "Bar, rod",
      "spec_no": "SB–160",
      "type_grade": null,
      "alloy_desig_uns_no": "N02201",
      "class_condition_temper": "Hot fin.",
      "size_thickness_in": null,
      "p_no": 41,
      "min_tensile_strength_ksi": 50,
      "min_yield_strength_ksi": 10,
      "applicability_and_max_temperature_limits_np_not_permitted_spt_supports_only_iii": "NP",
      "viii_2": 800,
      "external_pressure_chart_no": "NFN–1",
      "notes": "G2, G4",
      "values": {
        "100": 6.7,
        "150": 6.5,
        "200": 6.4,
        "250": 6.3,
        "300": 6.3,
        "350": 6.2,
        "400": 6.2,
        "450": 6.2,
        "500": 6.2,
        "550": 6.2,
        "600": 6.2,
        "650": 6.2,
        "700": 6.2,
        "750": 6.1,
        "800": 6.0
      }
    },
    {
      "block": 4,
      "line_no": 2,
      "nominal_composition": "99Ni–Low C",
      "product_form": "Smls. pipe & tube",
      "spec_no": "SB–161",
      "type_grade": null,
      "alloy_desig_uns_no": "N02201",
      "class_condition_temper": "Annealed",
      "size_thickness_in": "≤5 O.D.",
      "p_no": 41,
      "min_tensile_strength_ksi": 50,
      "min_yield_strength_ksi": 12,
      "applicability_and_max_temperature_limits_np_not_permitted_spt_supports_only_iii": "NP",
      "viii_2": 800,
      "external_pressure_chart_no": "NFN–1",
      "notes": "E1, G4",
      "values": {
        "100": 8.0,
        "150": 7.8,
        "200": 7.7,
        "250": 7.6,
        "300": 7.5,
        "350": 7.5,
        "400": 7.5,
        "450": 7.5,
        "500": 7.5,
        "550": 7.5,
        "600": 7.5,
        "650": 7.5,
        "700": 7.4,
        "750": 7.4,
        "800": 7.2
      }
    },
    {
      "block": 4,
      "line_no": 3,
      "nominal_composition": "99Ni–Low C",
      "product_form": "Plate, sheet, strip",
      "spec_no": "SB–162",
      "type_grade": null,
      "alloy_desig_uns_no": "N02201",
      "class_condition_temper": "Annealed",
      "size_thickness_in": null,
      "p_no": 41,
      "min_tensile_strength_ksi": 50,
      "min_yield_strength_ksi": 12,
      "applicability_and_max_temperature_limits_np_not_permitted_spt_supports_only_iii": "NP",
      "viii_2": 800,
      "external_pressure_chart_no": "NFN–1",
      "notes": "E1, G4",
      "values": {
        "100": 8.0,
        "150": 7.8,
        "200": 7.7,
        "250": 7.6,
        "300": 7.5,
        "350": 7.5,
        "400": 7.5,
        "450": 7.5,
        "500": 7.5,
        "550": 7.5,
        "600": 7.5,
        "650": 7.5,
        "700": 7.4,
        "750": 7.4,
        "800": 7.2
      }
    },
    {
      "block": 4,
      "line_no": 4,
      "nominal_composition": "99Ni–Low C",
      "product_form": "Smls. tube",
      "spec_no": "SB–163",
      "type_grade": null,
      "alloy_desig_uns_no": "N02201",
      "class_condition_temper": "Annealed",
      "size_thickness_in": null,
      "p_no": 41,
      "min_tensile_strength_ksi": 50,
      "min_yield_strength_ksi": 12,
      "applicability_and_max_temperature_limits_np_not_permitted_spt_supports_only_iii": "NP",
      "viii_2": 800,
      "external_pressure_chart_no": "NFN–1",
      "notes": "E1, G4",
      "values": {
        "100": 8.0,
        "150": 7.8,
        "200": 7.7,
        "250": 7.6,
        "300": 7.5,
        "350": 7.5,
        "400": 7.5,
        "450": 7.5,
        "500": 7.5,
        "550": 7.5,
        "600": 7.5,
        "650": 7.5,
        "700": 7.4,
        "750": 7.4,
        "800": 7.2
      }
    },
    {
      "block": 4,
      "line_no": 5,
      "nominal_composition": "67Ni–30Cu",
      "product_form": "Bar, rod",
      "spec_no": "SB–164",
      "type_grade": null,
      "alloy_desig_uns_no": "N04400",
      "class_condition_temper": "HW or CW ann.",
      "size_thickness_in": "All",
      "p_no": 42,
      "min_tensile_strength_ksi": 70,
      "min_yield_strength_ksi": 25,
      "applicability_and_max_temperature_limits_np_not_permitted_spt_supports_only_iii": 800,
      "viii_2": 800,
      "external_pressure_chart_no": "NFN–3",
      "notes": "G1, G2, G4",
      "values": {
        "100": 16.7,
        "150": 15.3,
        "200": 14.6,
        "250": 14.0,
        "300": 13.6,
        "350": 13.3,
        "400": 13.2,
        "450": 13.1,
        "500": 13.1,
        "550": 13.1,
        "600": 13.1,
        "650": 13.1,
        "700": 13.0,
        "750": 12.9,
        "800": 12.7
      }
    },
    {
      "block": 4,
      "line_no": 6,
      "nominal_composition": "67Ni–30Cu",
      "product_form": "Smls. pipe & tube",
      "spec_no": "SB–165",
      "type_grade": null,
      "alloy_desig_uns_no": "N04400",
      "class_condition_temper": "Annealed",
      "size_thickness_in": ">5 O.D.",
      "p_no": 42,
      "min_tensile_strength_ksi": 70,
      "min_yield_strength_ksi": 25,
      "applicability_and_max_temperature_limits_np_not_permitted_spt_supports_only_iii": 800,
      "viii_2": 800,
      "external_pressure_chart_no": "NFN–3",
      "notes": "G1, G4",
      "values": {
        "100": 16.7,
        "150": 15.3,
        "200": 14.6,
        "250": 14.0,
        "300": 13.6,
        "350": 13.3,
        "400": 13.2,
        "450": 13.1,
        "500": 13.1,
        "550": 13.1,
        "600": 13.1,
        "650": 13.1,
        "700": 13.0,
        "750": 12.9,
        "800": 12.7
      }
    },
    {
      "block": 4,
      "line_no": 7,
      "nominal_composition": "67Ni–30Cu",
      "product_form": "Forgings",
      "spec_no": "SB–564",
      "type_grade": null,
      "alloy_desig_uns_no": "N04400",
      "class_condition_temper": "Annealed",
      "size_thickness_in": null,
      "p_no": 42,
      "min_tensile_strength_ksi": 70,
      "min_yield_strength_ksi": 25,
      "applicability_and_max_temperature_limits_np_not_permitted_spt_supports_only_iii": 800,
      "viii_2": 800,
      "external_pressure_chart_no": "NFN–3",
      "notes": "G1, G2, G4",
      "values": {
        "100": 16.7,
        "150": 15.3,
        "200": 14.6,
        "250": 14.0,
        "300": 13.6,
        "350": 13.3,
        "400": 13.2,
        "450": 13.1,
        "500": 13.1,
        "550": 13.1,
        "600": 13.1,
        "650": 13.1,
        "700": 13.0,
        "750": 12.9,
        "800": 12.7
      }
    },
    {
      "block": 4,
      "line_no": 8,
      "nominal_composition": "67Ni–30Cu",
      "product_form": "Plate",
      "spec_no": "SB–127",
      "type_grade": null,
      "alloy_desig_uns_no": "N04400",
      "class_condition_temper": "Annealed",
      "size_thickness_in": null,
      "p_no": 42,
      "min_tensile_strength_ksi": 70,
      "min_yield_strength_ksi": 28,
      "applicability_and_max_temperature_limits_np_not_permitted_spt_supports_only_iii": 800,
      "viii_2": 800,
      "external_pressure_chart_no": "NFN–3",
      "notes": "G1, G4",
      "values": {
        "100": 18.7,
        "150": 17.2,
        "200": 16.4,
        "250": 15.7,
        "300": 15.2,
        "350": 14.9,
        "400": 14.7,
        "450": 14.7,
        "500": 14.7,
        "550": 14.7,
        "600": 14.7,
        "650": 14.7,
        "700": 14.6,
        "750": 14.5,
        "800": 14.3
      }
    },
    {
      "block": 4,
      "line_no": 9,
      "nominal_composition": "67Ni–30Cu",
      "product_form": "Smls. tube",
      "spec_no": "SB–163",
      "type_grade": null,
      "alloy_desig_uns_no": "N04400",
      "class_condition_temper": "Annealed",
      "size_thickness_in": null,
      "p_no": 42,
      "min_tensile_strength_ksi": 70,
      "min_yield_strength_ksi": 28,
      "applicability_and_max_temperature_limits_np_not_permitted_spt_supports_only_iii": 800,
      "viii_2": 800,
      "external_pressure_chart_no": "NFN–3",
      "notes": "G1, G4",
      "values": {
        "100": 18.7,
        "150": 17.2,
        "200": 16.4,
        "250": 15.7,
        "300": 15.2,
        "350": 14.9,
        "400": 14.7,
        "450": 14.7,
        "500": 14.7,
        "550": 14.7,
        "600": 14.7,
        "650": 14.7,
        "700": 14.6,
        "750": 14.5,
        "800": 14.3
      }
    },
    {
      "block": 4,
      "line_no": 10,
      "nominal_composition": "67Ni–30Cu",
      "product_form": "Smls. pipe & tube",
      "spec_no": "SB–165",
      "type_grade": null,
      "alloy_desig_uns_no": "N04400",
      "class_condition_temper": "Annealed",
      "size_thickness_in": "≤5 O.D.",
      "p_no": 42,
      "min_tensile_strength_ksi": 70,
      "min_yield_strength_ksi": 28,
      "applicability_and_max_temperature_limits_np_not_permitted_spt_supports_only_iii": 800,
      "viii_2": 800,
      "external_pressure_chart_no": "NFN–3",
      "notes": "G1, G4",
      "values": {
        "100": 18.7,
        "150": 17.2,
        "200": 16.4,
        "250": 15.7,
        "300": 15.2,
        "350": 14.9,
        "400": 14.7,
        "450": 14.7,
        "500": 14.7,
        "550": 14.7,
        "600": 14.7,
        "650": 14.7,
        "700": 14.6,
        "750": 14.5,
        "800": 14.3
      }
    },
    {
      "block": 4,
      "line_no": 11,
      "nominal_composition": "67Ni–30Cu",
      "product_form": "Hexagons, rings, discs",
      "spec_no": "SB–164",
      "type_grade": null,
      "alloy_desig_uns_no": "N04400",
      "class_condition_temper": "Hot worked",
      "size_thickness_in": "21/8 < t ≤4",
      "p_no": 42,
      "min_tensile_strength_ksi": 75,
      "min_yield_strength_ksi": 30,
      "applicability_and_max_temperature_limits_np_not_permitted_spt_supports_only_iii": 800,
      "viii_2": "NP",
      "external_pressure_chart_no": "NFN–3",
      "notes": "E1, G1",
      "values": {
        "100": 20.0,
        "150": 19.7,
        "200": 19.4,
        "250": 19.0,
        "300": 18.6,
        "350": 18.2,
        "400": 17.9,
        "450": 17.7,
        "500": 17.6,
        "550": 17.5,
        "600": 17.3,
        "650": 17.2,
        "700": 17.0,
        "750": 16.8,
        "800": 15.2
      }
    },
    {
      "block": 4,
      "line_no": 12,
      "nominal_composition": "67Ni–30Cu",
      "product_form": "Plate",
      "spec_no": "SB–127",
      "type_grade": null,
      "alloy_desig_uns_no": "N04400",
      "class_condition_temper": "As rolled",
      "size_thickness_in": null,
      "p_no": 42,
      "min_tensile_strength_ksi": 75,
      "min_yield_strength_ksi": 40,
      "applicability_and_max_temperature_limits_np_not_permitted_spt_supports_only_iii": 800,
      "viii_2": 800,
      "external_pressure_chart_no": "NFN–3",
      "notes": "E1, G1, G4",
      "values": {
        "100": 25.0,
        "150": 25.0,
        "200": 25.0,
        "250": 25.0,
        "300": 24.8,
        "350": 24.3,
        "400": 23.9,
        "450": 23.7,
        "500": 23.4,
        "550": 23.3,
        "600": 23.1,
        "650": 22.9,
        "700": 22.7,
        "750": 20.9,
        "800": 20.3
      }
    },
    {
      "block": 4,
      "line_no": 13,
      "nominal_composition": "67Ni–30Cu",
      "product_form": "Rounds, squares, rectangles",
      "spec_no": "SB–164",
      "type_grade": null,
      "alloy_desig_uns_no": "N04400",
      "class_condition_temper": "Hot worked",
      "size_thickness_in": "12 < t ≤14",
      "p_no": 42,
      "min_tensile_strength_ksi": 75,
      "min_yield_strength_ksi": 40,
      "applicability_and_max_temperature_limits_np_not_permitted_spt_supports_only_iii": 800,
      "viii_2": "NP",
      "external_pressure_chart_no": "NFN–3",
      "notes": "E1, G1",
      "values": {
        "100": 25.0,
        "150": 25.0,
        "200": 25.0,
        "250": 25.0,
        "300": 24.8,
        "350": 24.3,
        "400": 23.9,
        "450": 23.7,
        "500": 23.4,
        "550": 23.3,
        "600": 23.1,
        "650": 22.9,
        "700": 22.7,
        "750": 20.9,
        "800": 20.3
      }
    },
    {
      "block": 4,
      "line_no": 14,
      "nominal_composition": "67Ni–30Cu",
      "product_form": "Smls. tube",
      "spec_no": "SB–163",
      "type_grade": null,
      "alloy_desig_uns_no": "N04400",
      "class_condition_temper": "Stress rel.",
      "size_thickness_in": null,
      "p_no": 42,
      "min_tensile_strength_ksi": 85,
      "min_yield_strength_ksi": 55,
      "applicability_and_max_temperature_limits_np_not_permitted_spt_supports_only_iii": 500,
      "viii_2": 800,
      "external_pressure_chart_no": "NFN–3",
      "notes": "E4, G1, G4, W1",
      "values": {
        "100": 28.3,
        "150": 28.3,
        "200": 28.3,
        "250": 28.3,
        "300": 28.3,
        "350": 28.3,
        "400": 28.3,
        "450": 28.3,
        "500": 28.3,
        "550": 28.2,
        "600": 27.9,
        "650": 27.4,
        "700": 26.6,
        "750": 18.0,
        "800": 12.7
      }
    },
    {
      "block": 4,
      "line_no": 15,
      "nominal_composition": "67Ni–30Cu",
      "product_form": "Smls. pipe & tube",
      "spec_no": "SB–165",
      "type_grade": null,
      "alloy_desig_uns_no": "N04400",
      "class_condition_temper": "Stress rel.",
      "size_thickness_in": null,
      "p_no": 42,
      "min_tensile_strength_ksi": 85,
      "min_yield_strength_ksi": 55,
      "applicability_and_max_temperature_limits_np_not_permitted_spt_supports_only_iii": 500,
      "viii_2": "NP",
      "external_pressure_chart_no": "NFN–3",
      "notes": "G1",
      "values": {
        "100": 28.3,
        "150": 28.3,
        "200": 28.3,
        "250": 28.3,
        "300": 28.3,
        "350": 28.3,
        "400": 28.3,
        "450": 28.3,
        "500": 28.3,
        "550": null,
        "600": null,
        "650": null,
        "700": null,
        "750": null,
        "800": null
      }
    },
    {
      "block": 4,
      "line_no": 16,
      "nominal_composition": "67Ni–30Cu–S",
      "product_form": "Bar, rod",
      "spec_no": "SB–164",
      "type_grade": null,
      "alloy_desig_uns_no": "N04405",
      "class_condition_temper": "Annealed",
      "size_thickness_in": null,
      "p_no": 42,
      "min_tensile_strength_ksi": 70,
      "min_yield_strength_ksi": 25,
      "applicability_and_max_temperature_limits_np_not_permitted_spt_supports_only_iii": 800,
      "viii_2": 800,
      "external_pressure_chart_no": "NFN–3",
      "notes": "G1, G2, G4",
      "values": {
        "100": 16.7,
        "150": 15.3,
        "200": 14.6,
        "250": 14.0,
        "300": 13.6,
        "350": 13.3,
        "400": 13.2,
        "450": 13.1,
        "500": 13.1,
        "550": 13.1,
        "600": 13.1,
        "650": 13.1,
        "700": 13.0,
        "750": 12.9,
        "800": 12.7
      }
    },
    {
      "block": 4,
      "line_no": 17,
      "nominal_composition": "67Ni–30Cu–S",
      "product_form": "Bar, rod",
      "spec_no": "SB–164",
      "type_grade": null,
      "alloy_desig_uns_no": "N04405",
      "class_condition_temper": "Hot worked",
      "size_thickness_in": null,
      "p_no": 42,
      "min_tensile_strength_ksi": 75,
      "min_yield_strength_ksi": 35,
      "applicability_and_max_temperature_limits_np_not_permitted_spt_supports_only_iii": 800,
      "viii_2": "NP",
      "external_pressure_chart_no": "NFN–3",
      "notes": "G1",
      "values": {
        "100": 23.3,
        "150": null,
        "200": 20.6,
        "250": null,
        "300": 19.2,
        "350": null,
        "400": 18.5,
        "450": null,
        "500": 18.5,
        "550": null,
        "600": 18.5,
        "650": 18.5,
        "700": 18.5,
        "750": 18.2,
        "800": 17.6
      }
    },
    {
      "block": 4,
      "line_no": 18,
      "nominal_composition": "47Ni–22Cr–9Mo–18Fe",
      "product_form": "Plate",
      "spec_no": "SB–435",
      "type_grade": null,
      "alloy_desig_uns_no": "N06002",
      "class_condition_temper": "Annealed",
      "size_thickness_in": "3/16 < t ≤21/2",
      "p_no": 43,
      "min_tensile_strength_ksi": 95,
      "min_yield_strength_ksi": 35,
      "applicability_and_max_temperature_limits_np_not_permitted_spt_supports_only_iii": 800,
      "viii_2": 800,
      "external_pressure_chart_no": "NFN–15",
      "notes": "G1, G4",
      "values": {
        "100": 23.3,
        "150": 21.9,
        "200": 21.0,
        "250": 20.1,
        "300": 19.2,
        "350": 18.4,
        "400": 17.7,
        "450": 17.1,
        "500": 16.5,
        "550": 16.1,
        "600": 15.7,
        "650": 15.3,
        "700": 15.1,
        "750": 14.9,
        "800": 14.7
      }
    },
    {
      "block": 4,
      "line_no": 19,
      "nominal_composition": "47Ni–22Cr–9Mo–18Fe",
      "product_form": "Sheet",
      "spec_no": "SB–435",
      "type_grade": null,
      "alloy_desig_uns_no": "N06002",
      "class_condition_temper": "Annealed",
      "size_thickness_in": "1/16 < t ≤3/16",
      "p_no": 43,
      "min_tensile_strength_ksi": 95,
      "min_yield_strength_ksi": 35,
      "applicability_and_max_temperature_limits_np_not_permitted_spt_supports_only_iii": 800,
      "viii_2": 800,
      "external_pressure_chart_no": "NFN–15",
      "notes": "G1, G4",
      "values": {
        "100": 23.3,
        "150": 21.9,
        "200": 21.0,
        "250": 20.1,
        "300": 19.2,
        "350": 18.4,
        "400": 17.7,
        "450": 17.1,
        "500": 16.5,
        "550": 16.1,
        "600": 15.7,
        "650": 15.3,
        "700": 15.1,
        "750": 14.9,
        "800": 14.7
      }
    },
    {
      "block": 4,
      "line_no": 20,
      "nominal_composition": "47Ni–22Cr–9Mo–18Fe",
      "product_form": "Rod",
      "spec_no": "SB–572",
      "type_grade": null,
      "alloy_desig_uns_no": "N06002",
      "class_condition_temper": "Solution ann.",
      "size_thickness_in": "≥3/16",
      "p_no": 43,
      "min_tensile_strength_ksi": 95,
      "min_yield_strength_ksi": 35,
      "applicability_and_max_temperature_limits_np_not_permitted_spt_supports_only_iii": 800,
      "viii_2": 800,
      "external_pressure_chart_no": "NFN–15",
      "notes": "G1, G2, G4",
      "values": {
        "100": 23.3,
        "150": 21.9,
        "200": 21.0,
        "250": 20.1,
        "300": 19.2,
        "350": 18.4,
        "400": 17.7,
        "450": 17.1,
        "500": 16.5,
        "550": 16.1,
        "600": 15.7,
        "650": 15.3,
        "700": 15.1,
        "750": 14.9,
        "800": 14.7
      }
    },
    {
      "block": 4,
      "line_no": 21,
      "nominal_composition": "47Ni–22Cr–9Mo–18Fe",
      "product_form": "Wld. pipe",
      "spec_no": "SB–619",
      "type_grade": null,
      "alloy_desig_uns_no": "N06002",
      "class_condition_temper": "Solution ann.",
      "size_thickness_in": null,
      "p_no": 43,
      "min_tensile_strength_ksi": 100,
      "min_yield_strength_ksi": 40,
      "applicability_and_max_temperature_limits_np_not_permitted_spt_supports_only_iii": 800,
      "viii_2": "NP",
      "external_pressure_chart_no": "NFN–15",
      "notes": "G1",
      "values": {
        "100": 26.7,
        "150": 25.0,
        "200": 24.0,
        "250": 22.9,
        "300": 22.0,
        "350": 21.1,
        "400": 20.3,
        "450": 19.5,
        "500": 18.9,
        "550": 18.4,
        "600": 17.9,
        "650": 17.5,
        "700": 17.2,
        "750": 17.0,
        "800": 16.8
      }
    },
    {
      "block": 4,
      "line_no": 22,
      "nominal_composition": "47Ni–22Cr–9Mo–18Fe",
      "product_form": "Wld. pipe",
      "spec_no": "SB–619",
      "type_grade": null,
      "alloy_desig_uns_no": "N06002",
      "class_condition_temper": "Solution ann.",
      "size_thickness_in": null,
      "p_no": 43,
      "min_tensile_strength_ksi": 100,
      "min_yield_strength_ksi": 40,
      "applicability_and_max_temperature_limits_np_not_permitted_spt_supports_only_iii": "NP",
      "viii_2": 800,
      "external_pressure_chart_no": "NFN–15",
      "notes": "G1, G4, G5",
      "values": {
        "100": 22.7,
        "150": 21.3,
        "200": 20.4,
        "250": 19.5,
        "300": 18.7,
        "350": 17.9,
        "400": 17.2,
        "450": 16.6,
        "500": 16.1,
        "550": 15.6,
        "600": 15.2,
        "650": 14.9,
        "700": 14.6,
        "750": 14.4,
        "800": 14.3
      }
    },
    {
      "block": 4,
      "line_no": 23,
      "nominal_composition": "47Ni–22Cr–9Mo–18Fe",
      "product_form": "Smls. pipe & tube",
      "spec_no": "SB–622",
      "type_grade": null,
      "alloy_desig_uns_no": "N06002",
      "class_condition_temper": "Solution ann.",
      "size_thickness_in": null,
      "p_no": 43,
      "min_tensile_strength_ksi": 100,
      "min_yield_strength_ksi": 40,
      "applicability_and_max_temperature_limits_np_not_permitted_spt_supports_only_iii": 800,
      "viii_2": 800,
      "external_pressure_chart_no": "NFN–15",
      "notes": "G1, G4",
      "values": {
        "100": 26.7,
        "150": 25.0,
        "200": 24.0,
        "250": 22.9,
        "300": 22.0,
        "350": 21.1,
        "400": 20.3,
        "450": 19.5,
        "500": 18.9,
        "550": 18.4,
        "600": 17.9,
        "650": 17.5,
        "700": 17.2,
        "750": 17.0,
        "800": 16.8
      }
    },
    {
      "block": 4,
      "line_no": 24,
      "nominal_composition": "47Ni–22Cr–9Mo–18Fe",
      "product_form": "Wld. tube",
      "spec_no": "SB–626",
      "type_grade": null,
      "alloy_desig_uns_no": "N06002",
      "class_condition_temper": "Solution ann.",
      "size_thickness_in": null,
      "p_no": 43,
      "min_tensile_strength_ksi": 100,
      "min_yield_strength_ksi": 40,
      "applicability_and_max_temperature_limits_np_not_permitted_spt_supports_only_iii": 800,
      "viii_2": "NP",
      "external_pressure_chart_no": "NFN–15",
      "notes": "G1",
      "values": {
        "100": 26.7,
        "150": 25.0,
        "200": 24.0,
        "250": 22.9,
        "300": 22.0,
        "350": 21.1,
        "400": 20.3,
        "450": 19.5,
        "500": 18.9,
        "550": 18.4,
        "600": 17.9,
        "650": 17.5,
        "700": 17.2,
        "750": 17.0,
        "800": 16.8
      }
    },
    {
      "block": 4,
      "line_no": 25,
      "nominal_composition": "47Ni–22Cr–9Mo–18Fe",
      "product_form": "Wld. tube",
      "spec_no": "SB–626",
      "type_grade": null,
      "alloy_desig_uns_no": "N06002",
      "class_condition_temper": "Solution ann.",
      "size_thickness_in": null,
      "p_no": 43,
      "min_tensile_strength_ksi": 100,
      "min_yield_strength_ksi": 40,
      "applicability_and_max_temperature_limits_np_not_permitted_spt_supports_only_iii": "NP",
      "viii_2": 800,
      "external_pressure_chart_no": "NFN–15",
      "notes": "G1, G4, G5",
      "values": {
        "100": 22.7,
        "150": 21.3,
        "200": 20.4,
        "250": 19.5,
        "300": 18.7,
        "350": 17.9,
        "400": 17.2,
        "450": 16.6,
        "500": 16.1,
        "550": 15.6,
        "600": 15.2,
        "650": 14.9,
        "700": 14.6,
        "750": 14.4,
        "800": 14.3
      }
    },
    {
      "block": 4,
      "line_no": 26,
      "nominal_composition": "47Ni–22Cr–19Fe–6Mo",
      "product_form": "Rod",
      "spec_no": "SB–581",
      "type_grade": null,
      "alloy_desig_uns_no": "N06007",
      "class_condition_temper": "Solution ann.",
      "size_thickness_in": ">3/4",
      "p_no": 45,
      "min_tensile_strength_ksi": 85,
      "min_yield_strength_ksi": 30,
      "applicability_and_max_temperature_limits_np_not_permitted_spt_supports_only_iii": "NP",
      "viii_2": 800,
      "external_pressure_chart_no": "NFN–11",
      "notes": "G1, G2, G4",
      "values": {
        "100": 20.0,
        "150": 20.0,
        "200": 20.0,
        "250": 20.0,
        "300": 20.0,
        "350": 20.0,
        "400": 20.0,
        "450": 20.0,
        "500": 20.0,
        "550": 19.8,
        "600": 19.5,
        "650": 19.2,
        "700": 19.0,
        "750": 18.8,
        "800": 18.7
      }
    },
    {
      "block": 4,
      "line_no": 27,
      "nominal_composition": "47Ni–22Cr–19Fe–6Mo",
      "product_form": "Plate, sheet, strip",
      "spec_no": "SB–582",
      "type_grade": null,
      "alloy_desig_uns_no": "N06007",
      "class_condition_temper": "Solution ann.",
      "size_thickness_in": ">3/4",
      "p_no": 45,
      "min_tensile_strength_ksi": 85,
      "min_yield_strength_ksi": 30,
      "applicability_and_max_temperature_limits_np_not_permitted_spt_supports_only_iii": "NP",
      "viii_2": 800,
      "external_pressure_chart_no": "NFN–11",
      "notes": "G1, G4",
      "values": {
        "100": 20.0,
        "150": 20.0,
        "200": 20.0,
        "250": 20.0,
        "300": 20.0,
        "350": 20.0,
        "400": 20.0,
        "450": 20.0,
        "500": 20.0,
        "550": 19.8,
        "600": 19.5,
        "650": 19.2,
        "700": 19.0,
        "750": 18.8,
        "800": 18.7
      }
    },
    {
      "block": 4,
      "line_no": 28,
      "nominal_composition": "47Ni–22Cr–19Fe–6Mo",
      "product_form": "Rod",
      "spec_no": "SB–581",
      "type_grade": null,
      "alloy_desig_uns_no": "N06007",
      "class_condition_temper": "Solution ann.",
      "size_thickness_in": "5/16 < t ≤3/4",
      "p_no": 45,
      "min_tensile_strength_ksi": 90,
      "min_yield_strength_ksi": 35,
      "applicability_and_max_temperature_limits_np_not_permitted_spt_supports_only_iii": "NP",
      "viii_2": 800,
      "external_pressure_chart_no": "NFN–11",
      "notes": "G1, G2, G4",
      "values": {
        "100": 23.3,
        "150": 23.3,
        "200": 23.3,
        "250": 23.3,
        "300": 23.3,
        "350": 23.3,
        "400": 23.3,
        "450": 23.3,
        "500": 23.3,
        "550": 23.1,
        "600": 22.7,
        "650": 22.4,
        "700": 22.2,
        "750": 22.0,
        "800": 21.8
      }
    },
    {
      "block": 4,
      "line_no": 29,
      "nominal_composition": "47Ni–22Cr–19Fe–6Mo",
      "product_form": "Plate, sheet, strip",
      "spec_no": "SB–582",
      "type_grade": null,
      "alloy_desig_uns_no": "N06007",
      "class_condition_temper": "Solution ann.",
      "size_thickness_in": "3/16 < t ≤3/4",
      "p_no": 45,
      "min_tensile_strength_ksi": 90,
      "min_yield_strength_ksi": 35,
      "applicability_and_max_temperature_limits_np_not_permitted_spt_supports_only_iii": "NP",
      "viii_2": 800,
      "external_pressure_chart_no": "NFN–11",
      "notes": "G1, G4",
      "values": {
        "100": 23.3,
        "150": 23.3,
        "200": 23.3,
        "250": 23.3,
        "300": 23.3,
        "350": 23.3,
        "400": 23.3,
        "450": 23.3,
        "500": 23.3,
        "550": 23.1,
        "600": 22.7,
        "650": 22.4,
        "700": 22.2,
        "750": 22.0,
        "800": 21.8
      }
    },
    {
      "block": 4,
      "line_no": 30,
      "nominal_composition": "47Ni–22Cr–19Fe–6Mo",
      "product_form": "Wld. pipe",
      "spec_no": "SB–619",
      "type_grade": null,
      "alloy_desig_uns_no": "N06007",
      "class_condition_temper": "Solution ann.",
      "size_thickness_in": null,
      "p_no": 45,
      "min_tensile_strength_ksi": 90,
      "min_yield_strength_ksi": 35,
      "applicability_and_max_temperature_limits_np_not_permitted_spt_supports_only_iii": "NP",
      "viii_2": 800,
      "external_pressure_chart_no": "NFN–11",
      "notes": "G1, G4, G5",
      "values": {
        "100": 19.8,
        "150": 19.8,
        "200": 19.8,
        "250": 19.8,
        "300": 19.8,
        "350": 19.8,
        "400": 19.8,
        "450": 19.8,
        "500": 19.8,
        "550": 19.6,
        "600": 19.3,
        "650": 19.1,
        "700": 18.8,
        "750": 18.7,
        "800": 18.5
      }
    },
    {
      "block": 4,
      "line_no": 31,
      "nominal_composition": "47Ni–22Cr–19Fe–6Mo",
      "product_form": "Smls. pipe & tube",
      "spec_no": "SB–622",
      "type_grade": null,
      "alloy_desig_uns_no": "N06007",
      "class_condition_temper": "Solution ann.",
      "size_thickness_in": null,
      "p_no": 45,
      "min_tensile_strength_ksi": 90,
      "min_yield_strength_ksi": 35,
      "applicability_and_max_temperature_limits_np_not_permitted_spt_supports_only_iii": "NP",
      "viii_2": 800,
      "external_pressure_chart_no": "NFN–11",
      "notes": "G1, G4",
      "values": {
        "100": 23.3,
        "150": 23.3,
        "200": 23.3,
        "250": 23.3,
        "300": 23.3,
        "350": 23.3,
        "400": 23.3,
        "450": 23.3,
        "500": 23.3,
        "550": 23.1,
        "600": 22.7,
        "650": 22.4,
        "700": 22.2,
        "750": 22.0,
        "800": 21.8
      }
    },
    {
      "block": 4,
      "line_no": 32,
      "nominal_composition": "47Ni–22Cr–19Fe–6Mo",
      "product_form": "Wld. tube",
      "spec_no": "SB–626",
      "type_grade": null,
      "alloy_desig_uns_no": "N06007",
      "class_condition_temper": "Solution ann.",
      "size_thickness_in": null,
      "p_no": 45,
      "min_tensile_strength_ksi": 90,
      "min_yield_strength_ksi": 35,
      "applicability_and_max_temperature_limits_np_not_permitted_spt_supports_only_iii": "NP",
      "viii_2": 800,
      "external_pressure_chart_no": "NFN–11",
      "notes": "G1, G4, G5",
      "values": {
        "100": 19.8,
        "150": 19.8,
        "200": 19.8,
        "250": 19.8,
        "300": 19.8,
        "350": 19.8,
        "400": 19.8,
        "450": 19.8,
        "500": 19.8,
        "550": 19.6,
        "600": 19.3,
        "650": 19.1,
        "700": 18.8,
        "750": 18.7,
        "800": 18.5
      }
    },
    {
      "block": 4,
      "line_no": 33,
      "nominal_composition": "55Ni–21Cr–13.5Mo",
      "product_form": "Smls. & wld. fittings",
      "spec_no": "SB–366",
      "type_grade": null,
      "alloy_desig_uns_no": "N06022",
      "class_condition_temper": "Solution ann.",
      "size_thickness_in": null,
      "p_no": 43,
      "min_tensile_strength_ksi": 100,
      "min_yield_strength_ksi": 45,
      "applicability_and_max_temperature_limits_np_not_permitted_spt_supports_only_iii": 800,
      "viii_2": 800,
      "external_pressure_chart_no": "NFN–10",
      "notes": "G1",
      "values": {
        "100": 30.0,
        "150": null,
        "200": 30.0,
        "250": null,
        "300": 30.0,
        "350": null,
        "400": 30.0,
        "450": null,
        "500": 29.0,
        "550": null,
        "600": 27.6,
        "650": 27.0,
        "700": 26.5,
        "750": 26.1,
        "800": 25.7
      }
    },
    {
      "block": 4,
      "line_no": 34,
      "nominal_composition": "55Ni–21Cr–13.5Mo",
      "product_form": "Forgings",
      "spec_no": "SB–462",
      "type_grade": null,
      "alloy_desig_uns_no": "N06022",
      "class_condition_temper": "Solution ann.",
      "size_thickness_in": null,
      "p_no": 43,
      "min_tensile_strength_ksi": 100,
      "min_yield_strength_ksi": 45,
      "applicability_and_max_temperature_limits_np_not_permitted_spt_supports_only_iii": 800,
      "viii_2": 800,
      "external_pressure_chart_no": "NFN–10",
      "notes": "G1",
      "values": {
        "100": 30.0,
        "150": null,
        "200": 30.0,
        "250": null,
        "300": 30.0,
        "350": null,
        "400": 30.0,
        "450": null,
        "500": 29.0,
        "550": null,
        "600": 27.6,
        "650": 27.0,
        "700": 26.5,
        "750": 26.1,
        "800": 25.7
      }
    },
    {
      "block": 4,
      "line_no": 35,
      "nominal_composition": "55Ni–21Cr–13.5Mo",
      "product_form": "Forgings",
      "spec_no": "SB–564",
      "type_grade": null,
      "alloy_desig_uns_no": "N06022",
      "class_condition_temper": "Solution ann.",
      "size_thickness_in": null,
      "p_no": 43,
      "min_tensile_strength_ksi": 100,
      "min_yield_strength_ksi": 45,
      "applicability_and_max_temperature_limits_np_not_permitted_spt_supports_only_iii": 800,
      "viii_2": 800,
      "external_pressure_chart_no": "NFN–10",
      "notes": "G1",
      "values": {
        "100": 30.0,
        "150": null,
        "200": 30.0,
        "250": null,
        "300": 30.0,
        "350": null,
        "400": 30.0,
        "450": null,
        "500": 29.0,
        "550": null,
        "600": 27.6,
        "650": 27.0,
        "700": 26.5,
        "750": 26.1,
        "800": 25.7
      }
    },
    {
      "block": 4,
      "line_no": 36,
      "nominal_composition": "55Ni–21Cr–13.5Mo",
      "product_form": "Rod",
      "spec_no": "SB–574",
      "type_grade": null,
      "alloy_desig_uns_no": "N06022",
      "class_condition_temper": "Solution ann.",
      "size_thickness_in": null,
      "p_no": 43,
      "min_tensile_strength_ksi": 100,
      "min_yield_strength_ksi": 45,
      "applicability_and_max_temperature_limits_np_not_permitted_spt_supports_only_iii": 800,
      "viii_2": 800,
      "external_pressure_chart_no": "NFN–10",
      "notes": "G1",
      "values": {
        "100": 30.0,
        "150": null,
        "200": 30.0,
        "250": null,
        "300": 30.0,
        "350": null,
        "400": 30.0,
        "450": null,
        "500": 29.0,
        "550": null,
        "600": 27.6,
        "650": 27.0,
        "700": 26.5,
        "750": 26.1,
        "800": 25.7
      }
    },
    {
      "block": 4,
      "line_no": 37,
      "nominal_composition": "55Ni–21Cr–13.5Mo",
      "product_form": "Plate, sheet, strip",
      "spec_no": "SB–575",
      "type_grade": null,
      "alloy_desig_uns_no": "N06022",
      "class_condition_temper": "Solution ann.",
      "size_thickness_in": null,
      "p_no": 43,
      "min_tensile_strength_ksi": 100,
      "min_yield_strength_ksi": 45,
      "applicability_and_max_temperature_limits_np_not_permitted_spt_supports_only_iii": 800,
      "viii_2": 800,
      "external_pressure_chart_no": "NFN–10",
      "notes": "G1",
      "values": {
        "100": 30.0,
        "150": null,
        "200": 30.0,
        "250": null,
        "300": 30.0,
        "350": null,
        "400": 30.0,
        "450": null,
        "500": 29.0,
        "550": null,
        "600": 27.6,
        "650": 27.0,
        "700": 26.5,
        "750": 26.1,
        "800": 25.7
      }
    },
    {
      "block": 4,
      "line_no": 38,
      "nominal_composition": "55Ni–21Cr–13.5Mo",
      "product_form": "Wld. pipe",
      "spec_no": "SB–619",
      "type_grade": null,
      "alloy_desig_uns_no": "N06022",
      "class_condition_temper": "Solution ann.",
      "size_thickness_in": null,
      "p_no": 43,
      "min_tensile_strength_ksi": 100,
      "min_yield_strength_ksi": 45,
      "applicability_and_max_temperature_limits_np_not_permitted_spt_supports_only_iii": 800,
      "viii_2": 800,
      "external_pressure_chart_no": "NFN–10",
      "notes": "G1",
      "values": {
        "100": 25.5,
        "150": null,
        "200": 25.5,
        "250": null,
        "300": 25.5,
        "350": null,
        "400": 25.5,
        "450": null,
        "500": 24.7,
        "550": null,
        "600": 23.5,
        "650": 23.0,
