Repository: danivelas0/asme-pcc

File: resources/bpvc_ii_d_customary_2025/table_5a.json (part 4 of 20)
    "External Pressure Chart No.",
    "Notes"
  ],
  "columns_values": [
        "550": 17.7,
        "600": 17.4,
        "650": 17.1,
        "700": 16.8,
        "750": 16.4,
        "800": 15.9,
        "850": 15.4,
        "900": 13.7,
        "950": 8.2,
        "1000": 4.8,
        "1050": null,
        "1100": null,
        "1150": null,
        "1200": null,
        "1250": null,
        "1300": null,
        "1350": null,
        "1400": null,
        "1450": null,
        "1500": null
      }
    },
    {
      "block": 3,
      "line_no": 14,
      "nominal_composition": null,
      "product_form": "Castings",
      "spec_no": "SA–217",
      "type_grade": "WC1",
      "alloy_desig_uns_no": "J12524",
      "class_condition_temper": null,
      "size_thickness_in_p_no": null,
      "group_no": "3 1",
      "min_tensile_strength_ksi": 65,
      "min_yield_strength_ksi": 35,
      "maximum_use_temperature_f": 1000,
      "external_pressure_chart_no": "CS–2",
      "notes": "G14, T6",
      "values": {
        "100": 23.3,
        "150": 22.5,
        "200": 21.9,
        "250": 21.5,
        "300": 21.0,
        "350": 20.7,
        "400": 20.3,
        "450": 20.0,
        "500": 19.7,
        "550": 19.4,
        "600": 19.1,
        "650": 18.7,
        "700": 18.4,
        "750": 17.9,
        "800": 17.4,
        "850": 16.9,
        "900": 13.7,
        "950": 8.2,
        "1000": 4.8,
        "1050": null,
        "1100": null,
        "1150": null,
        "1200": null,
        "1250": null,
        "1300": null,
        "1350": null,
        "1400": null,
        "1450": null,
        "1500": null
      }
    },
    {
      "block": 3,
      "line_no": 15,
      "nominal_composition": null,
      "product_form": "Castings",
      "spec_no": "SA–352",
      "type_grade": "LC1",
      "alloy_desig_uns_no": "J12522",
      "class_condition_temper": null,
      "size_thickness_in_p_no": null,
      "group_no": "3 1",
      "min_tensile_strength_ksi": 65,
      "min_yield_strength_ksi": 35,
      "maximum_use_temperature_f": 650,
      "external_pressure_chart_no": "CS–2",
      "notes": null,
      "values": {
        "100": 23.3,
        "150": 22.5,
        "200": 21.9,
        "250": 21.5,
        "300": 21.0,
        "350": 20.7,
        "400": 20.3,
        "450": 20.0,
        "500": 19.7,
        "550": 19.4,
        "600": 19.1,
        "650": 18.7,
        "700": null,
        "750": null,
        "800": null,
        "850": null,
        "900": null,
        "950": null,
        "1000": null,
        "1050": null,
        "1100": null,
        "1150": null,
        "1200": null,
        "1250": null,
        "1300": null,
        "1350": null,
        "1400": null,
        "1450": null,
        "1500": null
      }
    },
    {
      "block": 3,
      "line_no": 16,
      "nominal_composition": null,
      "product_form": "Plate",
      "spec_no": "SA–204",
      "type_grade": "A",
      "alloy_desig_uns_no": "K11820 …",
      "class_condition_temper": null,
      "size_thickness_in_p_no": null,
      "group_no": "3 1",
      "min_tensile_strength_ksi": 65,
      "min_yield_strength_ksi": 37,
      "maximum_use_temperature_f": 1000,
      "external_pressure_chart_no": "CS–2",
      "notes": "G14, T6",
      "values": {
        "100": 24.7,
        "150": 23.7,
        "200": 23.2,
        "250": 22.7,
        "300": 22.2,
        "350": 21.8,
        "400": 21.5,
        "450": 21.1,
        "500": 20.8,
        "550": 20.5,
        "600": 20.2,
        "650": 19.8,
        "700": 19.4,
        "750": 19.0,
        "800": 18.4,
        "850": 17.9,
        "900": 13.7,
        "950": 8.2,
        "1000": 4.8,
        "1050": null,
        "1100": null,
        "1150": null,
        "1200": null,
        "1250": null,
        "1300": null,
        "1350": null,
        "1400": null,
        "1450": null,
        "1500": null
      }
    },
    {
      "block": 3,
      "line_no": 17,
      "nominal_composition": null,
      "product_form": "Forgings",
      "spec_no": "SA–182",
      "type_grade": "F1",
      "alloy_desig_uns_no": "K12822 …",
      "class_condition_temper": null,
      "size_thickness_in_p_no": null,
      "group_no": "3 2",
      "min_tensile_strength_ksi": 70,
      "min_yield_strength_ksi": 40,
      "maximum_use_temperature_f": 1000,
      "external_pressure_chart_no": "CS–2",
      "notes": "G14, T6",
      "values": {
        "100": 26.7,
        "150": 25.7,
        "200": 25.1,
        "250": 24.5,
        "300": 24.0,
        "350": 23.6,
        "400": 23.2,
        "450": 22.9,
        "500": 22.5,
        "550": 22.2,
        "600": 21.8,
        "650": 21.4,
        "700": 21.0,
        "750": 20.5,
        "800": 19.9,
        "850": 19.3,
        "900": 13.7,
        "950": 8.2,
        "1000": 4.8,
        "1050": null,
        "1100": null,
        "1150": null,
        "1200": null,
        "1250": null,
        "1300": null,
        "1350": null,
        "1400": null,
        "1450": null,
        "1500": null
      }
    },
    {
      "block": 3,
      "line_no": 18,
      "nominal_composition": null,
      "product_form": "Plate",
      "spec_no": "SA–204",
      "type_grade": "B",
      "alloy_desig_uns_no": "K12020 …",
      "class_condition_temper": null,
      "size_thickness_in_p_no": null,
      "group_no": "3 2",
      "min_tensile_strength_ksi": 70,
      "min_yield_strength_ksi": 40,
      "maximum_use_temperature_f": 1000,
      "external_pressure_chart_no": "CS–2",
      "notes": "G14, T6",
      "values": {
        "100": 26.7,
        "150": 25.7,
        "200": 25.1,
        "250": 24.5,
        "300": 24.0,
        "350": 23.6,
        "400": 23.2,
        "450": 22.9,
        "500": 22.5,
        "550": 22.2,
        "600": 21.8,
        "650": 21.4,
        "700": 21.0,
        "750": 20.5,
        "800": 19.9,
        "850": 19.3,
        "900": 13.7,
        "950": 8.2,
        "1000": 4.8,
        "1050": null,
        "1100": null,
        "1150": null,
        "1200": null,
        "1250": null,
        "1300": null,
        "1350": null,
        "1400": null,
        "1450": null,
        "1500": null
      }
    },
    {
      "block": 3,
      "line_no": 19,
      "nominal_composition": null,
      "product_form": "Forgings",
      "spec_no": "SA–336",
      "type_grade": "F1",
      "alloy_desig_uns_no": "K12520 …",
      "class_condition_temper": null,
      "size_thickness_in_p_no": null,
      "group_no": "3 2",
      "min_tensile_strength_ksi": 70,
      "min_yield_strength_ksi": 40,
      "maximum_use_temperature_f": 1000,
      "external_pressure_chart_no": "CS–2",
      "notes": "G14, T6",
      "values": {
        "100": 26.7,
        "150": 25.7,
        "200": 25.1,
        "250": 24.5,
        "300": 24.0,
        "350": 23.6,
        "400": 23.2,
        "450": 22.9,
        "500": 22.5,
        "550": 22.2,
        "600": 21.8,
        "650": 21.4,
        "700": 21.0,
        "750": 20.5,
        "800": 19.9,
        "850": 19.3,
        "900": 13.7,
        "950": 8.2,
        "1000": 4.8,
        "1050": null,
        "1100": null,
        "1150": null,
        "1200": null,
        "1250": null,
        "1300": null,
        "1350": null,
        "1400": null,
        "1450": null,
        "1500": null
      }
    },
    {
      "block": 3,
      "line_no": 20,
      "nominal_composition": null,
      "product_form": "Plate",
      "spec_no": "SA–204",
      "type_grade": "C",
      "alloy_desig_uns_no": "K12320 …",
      "class_condition_temper": null,
      "size_thickness_in_p_no": null,
      "group_no": "3 2",
      "min_tensile_strength_ksi": 75,
      "min_yield_strength_ksi": 43,
      "maximum_use_temperature_f": 1000,
      "external_pressure_chart_no": "CS–2",
      "notes": "G14, T6",
      "values": {
        "100": 28.7,
        "150": 27.6,
        "200": 26.9,
        "250": 26.4,
        "300": 25.9,
        "350": 25.4,
        "400": 25.0,
        "450": 24.6,
        "500": 24.2,
        "550": 23.8,
        "600": 23.4,
        "650": 23.0,
        "700": 22.6,
        "750": 22.0,
        "800": 21.4,
        "850": 20.7,
        "900": 13.7,
        "950": 8.2,
        "1000": 4.8,
        "1050": null,
        "1100": null,
        "1150": null,
        "1200": null,
        "1250": null,
        "1300": null,
        "1350": null,
        "1400": null,
        "1450": null,
        "1500": null
      }
    },
    {
      "block": 3,
      "line_no": 21,
      "nominal_composition": "1/2Cr–1/5Mo",
      "product_form": "Forgings",
      "spec_no": "SA–372",
      "type_grade": "G",
      "alloy_desig_uns_no": "K13049 70",
      "class_condition_temper": null,
      "size_thickness_in_p_no": null,
      "group_no": "11B …",
      "min_tensile_strength_ksi": 120,
      "min_yield_strength_ksi": 70,
      "maximum_use_temperature_f": 200,
      "external_pressure_chart_no": "CS–3",
      "notes": "G9, H4, W2, W6",
      "values": {
        "100": 46.7,
        "150": 46.7,
        "200": 46.7,
        "250": null,
        "300": null,
        "350": null,
        "400": null,
        "450": null,
        "500": null,
        "550": null,
        "600": null,
        "650": null,
        "700": null,
        "750": null,
        "800": null,
        "850": null,
        "900": null,
        "950": null,
        "1000": null,
        "1050": null,
        "1100": null,
        "1150": null,
        "1200": null,
        "1250": null,
        "1300": null,
        "1350": null,
        "1400": null,
        "1450": null,
        "1500": null
      }
    },
    {
      "block": 3,
      "line_no": 22,
      "nominal_composition": "1/2Cr–1/5Mo",
      "product_form": "Forgings",
      "spec_no": "SA–372",
      "type_grade": "H",
      "alloy_desig_uns_no": "K13547 70",
      "class_condition_temper": null,
      "size_thickness_in_p_no": null,
      "group_no": "11B …",
      "min_tensile_strength_ksi": 120,
      "min_yield_strength_ksi": 70,
      "maximum_use_temperature_f": 200,
      "external_pressure_chart_no": "CS–3",
      "notes": "G9, H4, W2, W6",
      "values": {
        "100": 46.7,
        "150": 46.7,
        "200": 46.7,
        "250": null,
        "300": null,
        "350": null,
        "400": null,
        "450": null,
        "500": null,
        "550": null,
        "600": null,
        "650": null,
        "700": null,
        "750": null,
        "800": null,
        "850": null,
        "900": null,
        "950": null,
        "1000": null,
        "1050": null,
        "1100": null,
        "1150": null,
        "1200": null,
        "1250": null,
        "1300": null,
        "1350": null,
        "1400": null,
        "1450": null,
        "1500": null
      }
    },
    {
      "block": 3,
      "line_no": 23,
      "nominal_composition": "1/2Cr–1/5Mo–V",
      "product_form": "Plate",
      "spec_no": "SA–517",
      "type_grade": "B",
      "alloy_desig_uns_no": "K11630 …",
      "class_condition_temper": null,
      "size_thickness_in_p_no": "t ≤11/4",
      "group_no": "11B 4",
      "min_tensile_strength_ksi": 115,
      "min_yield_strength_ksi": 100,
      "maximum_use_temperature_f": 650,
      "external_pressure_chart_no": "HT–1",
      "notes": null,
      "values": {
        "100": 47.9,
        "150": 47.9,
        "200": 47.9,
        "250": 47.9,
        "300": 47.9,
        "350": 47.9,
        "400": 47.9,
        "450": 47.9,
        "500": 47.9,
        "550": 47.9,
        "600": 47.9,
        "650": 47.9,
        "700": null,
        "750": null,
        "800": null,
        "850": null,
        "900": null,
        "950": null,
        "1000": null,
        "1050": null,
        "1100": null,
        "1150": null,
        "1200": null,
        "1250": null,
        "1300": null,
        "1350": null,
        "1400": null,
        "1450": null,
        "1500": null
      }
    },
    {
      "block": 3,
      "line_no": 24,
      "nominal_composition": "1/2Cr–1/4Mo–Si",
      "product_form": "Plate",
      "spec_no": "SA–517",
      "type_grade": "A",
      "alloy_desig_uns_no": "K11856 …",
      "class_condition_temper": null,
      "size_thickness_in_p_no": "t ≤11/4",
      "group_no": "11B 1",
      "min_tensile_strength_ksi": 115,
      "min_yield_strength_ksi": 100,
      "maximum_use_temperature_f": 650,
      "external_pressure_chart_no": "HT–1",
      "notes": null,
      "values": {
        "100": 47.9,
        "150": 47.9,
        "200": 47.9,
        "250": 47.9,
        "300": 47.9,
        "350": 47.9,
        "400": 47.9,
        "450": 47.9,
        "500": 47.9,
        "550": 47.9,
        "600": 47.9,
        "650": 47.9,
        "700": null,
        "750": null,
        "800": null,
        "850": null,
        "900": null,
        "950": null,
        "1000": null,
        "1050": null,
        "1100": null,
        "1150": null,
        "1200": null,
        "1250": null,
        "1300": null,
        "1350": null,
        "1400": null,
        "1450": null,
        "1500": null
      }
    },
    {
      "block": 3,
      "line_no": 25,
      "nominal_composition": "1/2Cr–1/4Mo–Si",
      "product_form": "Forgings",
      "spec_no": "SA–592",
      "type_grade": "A",
      "alloy_desig_uns_no": "K11856 …",
      "class_condition_temper": null,
      "size_thickness_in_p_no": "t ≤21/2",
      "group_no": "11B 1",
      "min_tensile_strength_ksi": 115,
      "min_yield_strength_ksi": 100,
      "maximum_use_temperature_f": 650,
      "external_pressure_chart_no": "HT–1",
      "notes": null,
      "values": {
        "100": 47.9,
        "150": 47.9,
        "200": 47.9,
        "250": 47.9,
        "300": 47.9,
        "350": 47.9,
        "400": 47.9,
        "450": 47.9,
        "500": 47.9,
        "550": 47.9,
        "600": 47.9,
        "650": 47.9,
        "700": null,
        "750": null,
        "800": null,
        "850": null,
        "900": null,
        "950": null,
        "1000": null,
        "1050": null,
        "1100": null,
        "1150": null,
        "1200": null,
        "1250": null,
        "1300": null,
        "1350": null,
        "1400": null,
        "1450": null,
        "1500": null
      }
    },
    {
      "block": 3,
      "line_no": 26,
      "nominal_composition": "1/2Cr–1/2Mo",
      "product_form": "Smls. pipe",
      "spec_no": "SA–335",
      "type_grade": "P2",
      "alloy_desig_uns_no": "K11547 …",
      "class_condition_temper": null,
      "size_thickness_in_p_no": null,
      "group_no": "3 1",
      "min_tensile_strength_ksi": 55,
      "min_yield_strength_ksi": 30,
      "maximum_use_temperature_f": 1000,
      "external_pressure_chart_no": "CS–2",
      "notes": "T7",
      "values": {
        "100": 20.0,
        "150": 19.2,
        "200": 18.8,
        "250": 18.4,
        "300": 18.0,
        "350": 17.7,
        "400": 17.4,
        "450": 17.1,
        "500": 16.9,
        "550": 16.6,
        "600": 16.4,
        "650": 16.1,
        "700": 15.7,
        "750": 15.4,
        "800": 14.9,
        "850": 14.5,
        "900": 13.9,
        "950": 9.2,
        "1000": 5.9,
        "1050": null,
        "1100": null,
        "1150": null,
        "1200": null,
        "1250": null,
        "1300": null,
        "1350": null,
        "1400": null,
        "1450": null,
        "1500": null
      }
    },
    {
      "block": 3,
      "line_no": 27,
      "nominal_composition": "1/2Cr–1/2Mo",
      "product_form": "Forged pipe",
      "spec_no": "SA–369",
      "type_grade": "FP2",
      "alloy_desig_uns_no": "K11547 …",
      "class_condition_temper": null,
      "size_thickness_in_p_no": null,
      "group_no": "3 1",
      "min_tensile_strength_ksi": 55,
      "min_yield_strength_ksi": 30,
      "maximum_use_temperature_f": 1000,
      "external_pressure_chart_no": "CS–2",
      "notes": "T7",
      "values": {
        "100": 20.0,
        "150": 19.2,
        "200": 18.8,
        "250": 18.4,
        "300": 18.0,
        "350": 17.7,
        "400": 17.4,
        "450": 17.1,
        "500": 16.9,
        "550": 16.6,
        "600": 16.4,
        "650": 16.1,
        "700": 15.7,
        "750": 15.4,
        "800": 14.9,
        "850": 14.5,
        "900": 13.9,
        "950": 9.2,
        "1000": 5.9,
        "1050": null,
        "1100": null,
        "1150": null,
        "1200": null,
        "1250": null,
        "1300": null,
        "1350": null,
        "1400": null,
        "1450": null,
        "1500": null
      }
    },
    {
      "block": 3,
      "line_no": 28,
      "nominal_composition": "1/2Cr–1/2Mo",
      "product_form": "Plate",
      "spec_no": "SA–387",
      "type_grade": 2,
      "alloy_desig_uns_no": "K12143 1",
      "class_condition_temper": null,
      "size_thickness_in_p_no": null,
      "group_no": "3 1",
      "min_tensile_strength_ksi": 55,
      "min_yield_strength_ksi": 33,
      "maximum_use_temperature_f": 1000,
      "external_pressure_chart_no": "CS–2",
      "notes": "T6",
      "values": {
        "100": 22.0,
        "150": 21.2,
        "200": 20.7,
        "250": 20.2,
        "300": 19.8,
        "350": 19.5,
        "400": 19.2,
        "450": 18.9,
        "500": 18.6,
        "550": 18.3,
        "600": 18.0,
        "650": 17.7,
        "700": 17.3,
        "750": 16.9,
        "800": 16.4,
        "850": 15.9,
        "900": 14.3,
        "950": 9.2,
        "1000": 5.9,
        "1050": null,
        "1100": null,
        "1150": null,
        "1200": null,
        "1250": null,
        "1300": null,
        "1350": null,
        "1400": null,
        "1450": null,
        "1500": null
      }
    },
    {
      "block": 3,
      "line_no": 29,
      "nominal_composition": "1/2Cr–1/2Mo",
      "product_form": "Smls. tube",
      "spec_no": "SA–213",
      "type_grade": "T2",
      "alloy_desig_uns_no": "K11547 …",
      "class_condition_temper": null,
      "size_thickness_in_p_no": null,
      "group_no": "3 1",
      "min_tensile_strength_ksi": 60,
      "min_yield_strength_ksi": 30,
      "maximum_use_temperature_f": 1000,
      "external_pressure_chart_no": "CS–2",
      "notes": "T7",
      "values": {
        "100": 20.0,
        "150": 19.2,
        "200": 18.8,
        "250": 18.4,
        "300": 18.0,
        "350": 17.7,
        "400": 17.4,
        "450": 17.1,
        "500": 16.9,
        "550": 16.6,
        "600": 16.4,
        "650": 16.1,
        "700": 15.7,
        "750": 15.4,
        "800": 14.9,
        "850": 14.5,
        "900": 13.9,
        "950": 9.2,
        "1000": 5.9,
        "1050": null,
        "1100": null,
        "1150": null,
        "1200": null,
        "1250": null,
        "1300": null,
        "1350": null,
        "1400": null,
        "1450": null,
        "1500": null
      }
    },
    {
      "block": 3,
      "line_no": 30,
      "nominal_composition": "1/2Cr–1/2Mo",
      "product_form": "Forgings",
      "spec_no": "SA–182",
      "type_grade": "F2",
      "alloy_desig_uns_no": "K12122 …",
      "class_condition_temper": null,
      "size_thickness_in_p_no": null,
      "group_no": "3 2",
      "min_tensile_strength_ksi": 70,
      "min_yield_strength_ksi": 40,
      "maximum_use_temperature_f": 1000,
      "external_pressure_chart_no": "CS–2",
      "notes": "G14, T6",
      "values": {
        "100": 26.7,
        "150": 25.7,
        "200": 25.1,
        "250": 24.5,
        "300": 24.0,
        "350": 23.6,
        "400": 23.2,
        "450": 22.9,
        "500": 22.5,
        "550": 22.2,
        "600": 21.8,
        "650": 21.4,
        "700": 21.0,
        "750": 20.5,
        "800": 19.9,
        "850": 19.3,
        "900": 15.0,
        "950": 9.2,
        "1000": 5.9,
        "1050": null,
        "1100": null,
        "1150": null,
        "1200": null,
        "1250": null,
        "1300": null,
        "1350": null,
        "1400": null,
        "1450": null,
        "1500": null
      }
    },
    {
      "block": 3,
      "line_no": 31,
      "nominal_composition": "1/2Cr–1/2Mo",
      "product_form": "Plate",
      "spec_no": "SA–387",
      "type_grade": 2,
      "alloy_desig_uns_no": "K12143 2/NT",
      "class_condition_temper": null,
      "size_thickness_in_p_no": null,
      "group_no": "3 2",
      "min_tensile_strength_ksi": 70,
      "min_yield_strength_ksi": 45,
      "maximum_use_temperature_f": 1000,
      "external_pressure_chart_no": "CS–3",
      "notes": "T6",
      "values": {
        "100": 29.2,
        "150": 28.9,
        "200": 28.2,
        "250": 27.6,
        "300": 27.1,
        "350": 26.6,
        "400": 26.1,
        "450": 25.7,
        "500": 25.3,
        "550": 24.9,
        "600": 24.5,
        "650": 24.1,
        "700": 23.6,
        "750": 23.1,
        "800": 22.4,
        "850": 21.7,
        "900": 14.5,
        "950": 10.0,
        "1000": 6.3,
        "1050": null,
        "1100": null,
        "1150": null,
        "1200": null,
        "1250": null,
        "1300": null,
        "1350": null,
        "1400": null,
        "1450": null,
        "1500": null
      }
    },
    {
      "block": 3,
      "line_no": 32,
      "nominal_composition": "3/4Cr–1/2Ni–Cu",
      "product_form": "Smls. tube",
      "spec_no": "SA–423",
      "type_grade": 1,
      "alloy_desig_uns_no": "K11535 …",
      "class_condition_temper": null,
      "size_thickness_in_p_no": null,
      "group_no": "4 2",
      "min_tensile_strength_ksi": 60,
      "min_yield_strength_ksi": 37,
      "maximum_use_temperature_f": 650,
      "external_pressure_chart_no": "CS–2",
      "notes": null,
      "values": {
        "100": 24.7,
        "150": 23.3,
        "200": 22.7,
        "250": 22.3,
        "300": 22.0,
        "350": 21.8,
        "400": 21.5,
        "450": 21.3,
        "500": 21.1,
        "550": 20.9,
        "600": 20.6,
        "650": 20.3,
        "700": null,
        "750": null,
        "800": null,
        "850": null,
        "900": null,
        "950": null,
        "1000": null,
        "1050": null,
        "1100": null,
        "1150": null,
        "1200": null,
        "1250": null,
        "1300": null,
        "1350": null,
        "1400": null,
        "1450": null,
        "1500": null
      }
    },
    {
      "block": 3,
      "line_no": 33,
      "nominal_composition": "3/4Cr–3/4Ni–Cu–Al",
      "product_form": "Smls. pipe",
      "spec_no": "SA–333",
      "type_grade": 4,
      "alloy_desig_uns_no": "K11267 …",
      "class_condition_temper": null,
      "size_thickness_in_p_no": null,
      "group_no": "4 2",
      "min_tensile_strength_ksi": 60,
      "min_yield_strength_ksi": 35,
      "maximum_use_temperature_f": 650,
      "external_pressure_chart_no": "CS–2",
      "notes": null,
      "values": {
        "100": 23.3,
        "150": 22.1,
        "200": 21.5,
        "250": 21.1,
        "300": 20.8,
        "350": 20.6,
        "400": 20.4,
        "450": 20.2,
        "500": 20.0,
        "550": 19.7,
        "600": 19.5,
        "650": 19.2,
        "700": null,
        "750": null,
        "800": null,
        "850": null,
        "900": null,
        "950": null,
        "1000": null,
        "1050": null,
        "1100": null,
        "1150": null,
        "1200": null,
        "1250": null,
        "1300": null,
        "1350": null,
        "1400": null,
        "1450": null,
        "1500": null
      }
    },
    {
      "block": 3,
      "line_no": 34,
      "nominal_composition": "1Cr–1/5Mo",
      "product_form": "Forgings",
      "spec_no": "SA–372",
      "type_grade": "E",
      "alloy_desig_uns_no": "K13047 70",
      "class_condition_temper": null,
      "size_thickness_in_p_no": null,
      "group_no": "11B 1",
      "min_tensile_strength_ksi": 120,
      "min_yield_strength_ksi": 70,
      "maximum_use_temperature_f": 650,
      "external_pressure_chart_no": "CS–5",
      "notes": "G9, H4, W2, W6",
      "values": {
        "100": 46.7,
        "150": 44.5,
        "200": 43.5,
        "250": 42.6,
        "300": 41.9,
        "350": 41.2,
        "400": 40.6,
        "450": 40.0,
        "500": 39.4,
        "550": 38.7,
        "600": 37.9,
        "650": 36.9,
        "700": null,
        "750": null,
        "800": null,
        "850": null,
        "900": null,
        "950": null,
        "1000": null,
        "1050": null,
        "1100": null,
        "1150": null,
        "1200": null,
        "1250": null,
        "1300": null,
        "1350": null,
        "1400": null,
        "1450": null,
        "1500": null
      }
    },
    {
      "block": 3,
      "line_no": 35,
      "nominal_composition": "1Cr–1/5Mo",
      "product_form": "Forgings",
      "spec_no": "SA–372",
      "type_grade": "F",
      "alloy_desig_uns_no": "G41350 70",
      "class_condition_temper": null,
      "size_thickness_in_p_no": null,
      "group_no": "11B 1",
      "min_tensile_strength_ksi": 120,
      "min_yield_strength_ksi": 70,
      "maximum_use_temperature_f": 650,
      "external_pressure_chart_no": "CS–5",
      "notes": "G9, H4, W2, W6",
      "values": {
        "100": 46.7,
        "150": 44.5,
        "200": 43.5,
        "250": 42.6,
        "300": 41.9,
        "350": 41.2,
        "400": 40.6,
        "450": 40.0,
        "500": 39.4,
        "550": 38.7,
        "600": 37.9,
        "650": 36.9,
        "700": null,
        "750": null,
        "800": null,
        "850": null,
        "900": null,
        "950": null,
        "1000": null,
        "1050": null,
        "1100": null,
        "1150": null,
        "1200": null,
        "1250": null,
        "1300": null,
        "1350": null,
        "1400": null,
        "1450": null,
        "1500": null
      }
    },
    {
      "block": 3,
      "line_no": 36,
      "nominal_composition": "1Cr–1/5Mo",
      "product_form": "Forgings",
      "spec_no": "SA–372",
      "type_grade": "J",
      "alloy_desig_uns_no": "K13548 70",
      "class_condition_temper": null,
      "size_thickness_in_p_no": null,
      "group_no": "11B 1",
      "min_tensile_strength_ksi": 120,
      "min_yield_strength_ksi": 70,
      "maximum_use_temperature_f": 650,
      "external_pressure_chart_no": "CS–5",
      "notes": "G9, H4, W2, W6",
      "values": {
        "100": 46.7,
        "150": 44.5,
        "200": 43.5,
        "250": 42.6,
        "300": 41.9,
        "350": 41.2,
        "400": 40.6,
        "450": 40.0,
        "500": 39.4,
        "550": 38.7,
        "600": 37.9,
        "650": 36.9,
        "700": null,
        "750": null,
        "800": null,
        "850": null,
        "900": null,
        "950": null,
        "1000": null,
        "1050": null,
        "1100": null,
        "1150": null,
        "1200": null,
        "1250": null,
        "1300": null,
        "1350": null,
        "1400": null,
        "1450": null,
        "1500": null
      }
    },
    {
      "block": 3,
      "line_no": 37,
      "nominal_composition": "1Cr–1/5Mo",
      "product_form": "Forgings",
      "spec_no": "SA–372",
      "type_grade": "J",
      "alloy_desig_uns_no": "G41370 110",
      "class_condition_temper": null,
      "size_thickness_in_p_no": null,
      "group_no": "11B 1",
      "min_tensile_strength_ksi": 135,
      "min_yield_strength_ksi": 110,
      "maximum_use_temperature_f": 650,
      "external_pressure_chart_no": "HT–1",
      "notes": "H4, W2, W6",
      "values": {
        "100": 56.3,
        "150": 56.3,
        "200": 56.3,
        "250": 56.3,
        "300": 56.3,
        "350": 56.3,
        "400": 56.3,
        "450": 56.3,
        "500": 56.3,
        "550": 56.3,
        "600": 56.3,
        "650": 56.3,
        "700": null,
        "750": null,
        "800": null,
        "850": null,
        "900": null,
        "950": null,
        "1000": null,
        "1050": null,
        "1100": null,
        "1150": null,
        "1200": null,
        "1250": null,
        "1300": null,
        "1350": null,
        "1400": null,
        "1450": null,
        "1500": null
      }
    },
    {
      "block": 3,
      "line_no": 38,
      "nominal_composition": "1Cr–1/2Mo",
      "product_form": "Plate",
      "spec_no": "SA–387",
      "type_grade": 12,
      "alloy_desig_uns_no": "K11757 1",
      "class_condition_temper": null,
      "size_thickness_in_p_no": null,
      "group_no": "4 1",
      "min_tensile_strength_ksi": 55,
      "min_yield_strength_ksi": 33,
      "maximum_use_temperature_f": 1200,
      "external_pressure_chart_no": "CS–2",
      "notes": "T7",
      "values": {
        "100": 22.0,
        "150": 20.6,
        "200": 19.9,
        "250": 19.2,
        "300": 18.7,
        "350": 18.2,
        "400": 17.9,
        "450": 17.5,
        "500": 17.2,
        "550": 17.0,
        "600": 16.8,
        "650": 16.5,
        "700": 16.3,
        "750": 16.0,
        "800": 15.7,
        "850": 15.4,
        "900": 15.0,
        "950": 11.3,
        "1000": 7.2,
        "1050": 4.5,
        "1100": 2.8,
        "1150": 1.8,
        "1200": 1.1,
        "1250": null,
        "1300": null,
        "1350": null,
        "1400": null,
        "1450": null,
        "1500": null
      }
    },
    {
      "block": 3,
      "line_no": 39,
      "nominal_composition": "1Cr–1/2Mo",
      "product_form": "Forgings",
      "spec_no": "SA–182",
      "type_grade": "F12",
      "alloy_desig_uns_no": "K11562 1",
      "class_condition_temper": null,
      "size_thickness_in_p_no": null,
      "group_no": "4 1",
      "min_tensile_strength_ksi": 60,
      "min_yield_strength_ksi": 32,
      "maximum_use_temperature_f": 1200,
      "external_pressure_chart_no": "CS–2",
      "notes": "T7",
      "values": {
        "100": 21.3,
        "150": 20.0,
        "200": 19.3,
        "250": 18.7,
        "300": 18.1,
        "350": 17.7,
        "400": 17.3,
        "450": 17.0,
        "500": 16.7,
        "550": 16.5,
        "600": 16.3,
        "650": 16.0,
        "700": 15.8,
        "750": 15.5,
        "800": 15.3,
        "850": 14.9,
        "900": 14.5,
        "950": 11.3,
        "1000": 7.2,
        "1050": 4.5,
        "1100": 2.8,
        "1150": 1.8,
        "1200": 1.1,
        "1250": null,
        "1300": null,
        "1350": null,
        "1400": null,
        "1450": null,
        "1500": null
      }
    },
    {
      "block": 3,
      "line_no": 40,
      "nominal_composition": "1Cr–1/2Mo",
      "product_form": "Smls. tube",
      "spec_no": "SA–213",
      "type_grade": "T12",
      "alloy_desig_uns_no": "K11562 …",
      "class_condition_temper": null,
      "size_thickness_in_p_no": null,
      "group_no": "4 1",
      "min_tensile_strength_ksi": 60,
      "min_yield_strength_ksi": 32,
      "maximum_use_temperature_f": 1200,
      "external_pressure_chart_no": "CS–2",
      "notes": "T7",
      "values": {
        "100": 21.3,
        "150": 20.0,
        "200": 19.3,
        "250": 18.7,
        "300": 18.1,
        "350": 17.7,
        "400": 17.3,
        "450": 17.0,
        "500": 16.7,
        "550": 16.5,
        "600": 16.3,
        "650": 16.0,
        "700": 15.8,
        "750": 15.5,
        "800": 15.3,
        "850": 14.9,
        "900": 14.5,
        "950": 11.3,
        "1000": 7.2,
        "1050": 4.5,
        "1100": 2.8,
        "1150": 1.8,
        "1200": 1.1,
        "1250": null,
        "1300": null,
        "1350": null,
        "1400": null,
        "1450": null,
        "1500": null
      }
    },
    {
      "block": 3,
      "line_no": 41,
      "nominal_composition": "1Cr–1/2Mo",
      "product_form": "Fittings",
      "spec_no": "SA–234",
      "type_grade": "WP12",
      "alloy_desig_uns_no": "K12062 1",
      "class_condition_temper": null,
      "size_thickness_in_p_no": null,
      "group_no": "4 1",
      "min_tensile_strength_ksi": 60,
      "min_yield_strength_ksi": 32,
      "maximum_use_temperature_f": 1200,
      "external_pressure_chart_no": "CS–2",
      "notes": "T7",
      "values": {
        "100": 21.3,
        "150": 20.0,
        "200": 19.3,
        "250": 18.7,
        "300": 18.1,
        "350": 17.7,
        "400": 17.3,
        "450": 17.0,
        "500": 16.7,
        "550": 16.5,
        "600": 16.3,
        "650": 16.0,
        "700": 15.8,
        "750": 15.5,
        "800": 15.3,
        "850": 14.9,
        "900": 14.5,
        "950": 11.3,
        "1000": 7.2,
        "1050": 4.5,
        "1100": 2.8,
        "1150": 1.8,
        "1200": 1.1,
        "1250": null,
        "1300": null,
        "1350": null,
        "1400": null,
        "1450": null,
        "1500": null
      }
    },
    {
      "block": 3,
      "line_no": 42,
      "nominal_composition": "1Cr–1/2Mo",
      "product_form": "Smls. pipe",
      "spec_no": "SA–335",
      "type_grade": "P12",
      "alloy_desig_uns_no": "K11562 …",
      "class_condition_temper": null,
      "size_thickness_in_p_no": null,
      "group_no": "4 1",
      "min_tensile_strength_ksi": 60,
      "min_yield_strength_ksi": 32,
      "maximum_use_temperature_f": 1200,
      "external_pressure_chart_no": "CS–2",
      "notes": "T7",
      "values": {
        "100": 21.3,
        "150": 20.0,
        "200": 19.3,
        "250": 18.7,
        "300": 18.1,
        "350": 17.7,
        "400": 17.3,
        "450": 17.0,
        "500": 16.7,
        "550": 16.5,
        "600": 16.3,
        "650": 16.0,
        "700": 15.8,
        "750": 15.5,
        "800": 15.3,
        "850": 14.9,
        "900": 14.5,
        "950": 11.3,
        "1000": 7.2,
        "1050": 4.5,
        "1100": 2.8,
        "1150": 1.8,
        "1200": 1.1,
        "1250": null,
        "1300": null,
        "1350": null,
        "1400": null,
        "1450": null,
        "1500": null
      }
    },
    {
      "block": 3,
      "line_no": 43,
      "nominal_composition": "1Cr–1/2Mo",
      "product_form": "Forged pipe",
      "spec_no": "SA–369",
      "type_grade": "FP12",
      "alloy_desig_uns_no": "K11562 …",
      "class_condition_temper": null,
      "size_thickness_in_p_no": null,
      "group_no": "4 1",
      "min_tensile_strength_ksi": 60,
      "min_yield_strength_ksi": 32,
      "maximum_use_temperature_f": 1200,
      "external_pressure_chart_no": "CS–2",
      "notes": "T7",
      "values": {
        "100": 21.3,
        "150": 20.0,
        "200": 19.3,
        "250": 18.7,
        "300": 18.1,
        "350": 17.7,
        "400": 17.3,
        "450": 17.0,
        "500": 16.7,
        "550": 16.5,
        "600": 16.3,
        "650": 16.0,
        "700": 15.8,
        "750": 15.5,
        "800": 15.3,
        "850": 14.9,
        "900": 14.5,
        "950": 11.3,
        "1000": 7.2,
        "1050": 4.5,
        "1100": 2.8,
        "1150": 1.8,
        "1200": 1.1,
        "1250": null,
        "1300": null,
        "1350": null,
        "1400": null,
        "1450": null,
        "1500": null
      }
    },
    {
      "block": 3,
      "line_no": 44,
      "nominal_composition": "1Cr–1/2Mo",
      "product_form": "Forgings",
      "spec_no": "SA/EN 10222–2 13CrMo4–5",
      "type_grade": null,
      "alloy_desig_uns_no": null,
      "class_condition_temper": "NT or QT",
      "size_thickness_in_p_no": "10 < t ≤20",
      "group_no": "4 1",
      "min_tensile_strength_ksi": 61,
      "min_yield_strength_ksi": 35,
      "maximum_use_temperature_f": 1200,
      "external_pressure_chart_no": "CS–2",
      "notes": "T7",
      "values": {
        "100": 23.2,
        "150": 21.9,
        "200": 21.1,
        "250": 20.4,
        "300": 19.8,
        "350": 19.3,
        "400": 18.9,
        "450": null,
        "500": 18.2,
        "550": 18.0,
        "600": 17.8,
        "650": 17.5,
        "700": 17.3,
        "750": 17.0,
        "800": 16.6,
        "850": 16.3,
        "900": 15.8,
        "950": 11.3,
        "1000": 7.2,
        "1050": 4.5,
        "1100": 2.8,
        "1150": 1.8,
        "1200": 1.1,
        "1250": null,
        "1300": null,
        "1350": null,
        "1400": null,
        "1450": null,
        "1500": null
      }
    },
    {
      "block": 3,
      "line_no": 45,
      "nominal_composition": "1Cr–1/2Mo",
      "product_form": "Plate",
      "spec_no": "SA/EN 10028–2 13CrMo4–5",
      "type_grade": null,
      "alloy_desig_uns_no": null,
      "class_condition_temper": null,
      "size_thickness_in_p_no": "6 < t ≤10",
      "group_no": "4 1",
      "min_tensile_strength_ksi": 61,
      "min_yield_strength_ksi": 35.5,
      "maximum_use_temperature_f": 1200,
      "external_pressure_chart_no": "CS–2",
      "notes": "T7",
      "values": {
        "100": 23.7,
        "150": 22.2,
        "200": 21.4,
        "250": 20.7,
        "300": 20.2,
        "350": 19.7,
        "400": 19.2,
        "450": 18.9,
        "500": 18.6,
        "550": 18.3,
        "600": 18.1,
        "650": 17.8,
        "700": 17.5,
        "750": 17.3,
        "800": 16.9,
        "850": 16.5,
        "900": 16.1,
        "950": 11.3,
        "1000": 7.2,
        "1050": 4.5,
        "1100": 2.8,
        "1150": 1.8,
        "1200": 1.1,
        "1250": null,
        "1300": null,
        "1350": null,
        "1400": null,
        "1450": null,
        "1500": null
      }
    },
    {
      "block": 4,
      "line_no": 1,
      "nominal_composition": "1Cr–1/2Mo",
      "product_form": "Plate",
      "spec_no": "SA/EN 10028–2 13CrMo4–5",
      "type_grade": null,
      "alloy_desig_uns_no": null,
      "class_condition_temper": null,
      "size_thickness_in_p_no": "4 < t ≤6",
      "group_no": "4 1",
      "min_tensile_strength_ksi": 62.5,
      "min_yield_strength_ksi": 37,
      "maximum_use_temperature_f": 1200,
      "external_pressure_chart_no": "CS–2",
      "notes": "T7",
      "values": {
        "100": 24.7,
        "150": 23.1,
        "200": 22.3,
        "250": 21.6,
        "300": 21.0,
        "350": 20.5,
        "400": 20.0,
        "450": 19.7,
        "500": 19.3,
        "550": 19.1,
        "600": 18.8,
        "650": 18.5,
        "700": 18.3,
        "750": 18.0,
        "800": 17.6,
        "850": 17.2,
        "900": 16.8,
        "950": 11.3,
        "1000": 7.2,
        "1050": 4.5,
        "1100": 2.8,
        "1150": 1.8,
        "1200": 1.1,
        "1250": null,
        "1300": null,
        "1350": null,
        "1400": null,
        "1450": null,
        "1500": null
      }
    },
    {
      "block": 4,
      "line_no": 2,
      "nominal_composition": "1Cr–1/2Mo",
      "product_form": "Forgings",
      "spec_no": "SA/EN 10222–2 13CrMo4–5",
      "type_grade": null,
      "alloy_desig_uns_no": null,
      "class_condition_temper": "NT or QT",
      "size_thickness_in_p_no": "4 < t ≤10",
      "group_no": "4 1",
      "min_tensile_strength_ksi": 64,
      "min_yield_strength_ksi": 38.5,
      "maximum_use_temperature_f": 1200,
      "external_pressure_chart_no": "CS–2",
      "notes": "T7",
      "values": {
        "100": 25.6,
        "150": 24.1,
        "200": 23.3,
        "250": 22.5,
        "300": 21.9,
        "350": 21.3,
        "400": 20.9,
        "450": null,
        "500": 20.1,
        "550": 19.9,
        "600": 19.6,
        "650": 19.4,
        "700": 19.1,
        "750": 18.8,
        "800": 18.4,
        "850": 17.9,
        "900": 17.5,
        "950": 11.3,
        "1000": 7.2,
        "1050": 4.5,
        "1100": 2.8,
        "1150": 1.8,
        "1200": 1.1,
        "1250": null,
        "1300": null,
        "1350": null,
        "1400": null,
        "1450": null,
        "1500": null
      }
    },
    {
      "block": 4,
      "line_no": 3,
      "nominal_composition": "1Cr–1/2Mo",
      "product_form": "Plate",
      "spec_no": "SA/EN 10028–2 13CrMo4–5",
      "type_grade": null,
      "alloy_desig_uns_no": null,
      "class_condition_temper": null,
      "size_thickness_in_p_no": "2.5 < t ≤4",
      "group_no": "4 1",
      "min_tensile_strength_ksi": 64,
      "min_yield_strength_ksi": 39,
