Repository: danivelas0/asme-pcc

File: resources/bpvc_ii_d_customary_2025/table_tcd.json (part 4 of 6)
{
      "high_nickel_alloys_cont_d_ni_cr_mo_cb_n06625_tc": 11.5,
      "high_nickel_alloys_cont_d_ni_cr_mo_cb_td": 0.163,
      "high_nickel_alloys_ni_cr_fe_n06690_tc": 14.3,
      "high_nickel_ni_cr_fe_td": 0.201,
      "high_nickel_alloys_ni_cr_fe_n07718_tc": 13.1,
      "high_nickel_ni_cr_fe_mo_cb_td": 0.167,
      "high_nickel_alloys_70ni_16cr_7fe_ti_al_n07750_tc": null,
      "high_nickel_70ni_16cr_7fe_ti_al_td": null,
      "high_nickel_alloys_cr_ni_fe_mo_cu_cb_n08020_tc": null,
      "high_nickel_cr_ni_fe_mo_td": null
    },
    {
      "temp_f": 1350,
      "high_nickel_alloys_cont_d_ni_cr_mo_cb_n06625_tc": 11.8,
      "high_nickel_alloys_cont_d_ni_cr_mo_cb_td": 0.165,
      "high_nickel_alloys_ni_cr_fe_n06690_tc": 14.6,
      "high_nickel_ni_cr_fe_td": 0.203,
      "high_nickel_alloys_ni_cr_fe_n07718_tc": 13.3,
      "high_nickel_ni_cr_fe_mo_cb_td": 0.163,
      "high_nickel_alloys_70ni_16cr_7fe_ti_al_n07750_tc": null,
      "high_nickel_70ni_16cr_7fe_ti_al_td": null,
      "high_nickel_alloys_cr_ni_fe_mo_cu_cb_n08020_tc": null,
      "high_nickel_cr_ni_fe_mo_td": null
    },
    {
      "temp_f": 1400,
      "high_nickel_alloys_cont_d_ni_cr_mo_cb_n06625_tc": 12.0,
      "high_nickel_alloys_cont_d_ni_cr_mo_cb_td": 0.167,
      "high_nickel_alloys_ni_cr_fe_n06690_tc": 14.9,
      "high_nickel_ni_cr_fe_td": 0.204,
      "high_nickel_alloys_ni_cr_fe_n07718_tc": 13.6,
      "high_nickel_ni_cr_fe_mo_cb_td": 0.16,
      "high_nickel_alloys_70ni_16cr_7fe_ti_al_n07750_tc": null,
      "high_nickel_70ni_16cr_7fe_ti_al_td": null,
      "high_nickel_alloys_cr_ni_fe_mo_cu_cb_n08020_tc": null,
      "high_nickel_cr_ni_fe_mo_td": null
    },
    {
      "temp_f": 1450,
      "high_nickel_alloys_cont_d_ni_cr_mo_cb_n06625_tc": 12.3,
      "high_nickel_alloys_cont_d_ni_cr_mo_cb_td": 0.169,
      "high_nickel_alloys_ni_cr_fe_n06690_tc": 15.2,
      "high_nickel_ni_cr_fe_td": 0.206,
      "high_nickel_alloys_ni_cr_fe_n07718_tc": 13.8,
      "high_nickel_ni_cr_fe_mo_cb_td": 0.16,
      "high_nickel_alloys_70ni_16cr_7fe_ti_al_n07750_tc": null,
      "high_nickel_70ni_16cr_7fe_ti_al_td": null,
      "high_nickel_alloys_cr_ni_fe_mo_cu_cb_n08020_tc": null,
      "high_nickel_cr_ni_fe_mo_td": null
    },
    {
      "temp_f": 1500,
      "high_nickel_alloys_cont_d_ni_cr_mo_cb_n06625_tc": 12.6,
      "high_nickel_alloys_cont_d_ni_cr_mo_cb_td": 0.172,
      "high_nickel_alloys_ni_cr_fe_n06690_tc": 15.5,
      "high_nickel_ni_cr_fe_td": 0.208,
      "high_nickel_alloys_ni_cr_fe_n07718_tc": 14.1,
      "high_nickel_ni_cr_fe_mo_cb_td": 0.162,
      "high_nickel_alloys_70ni_16cr_7fe_ti_al_n07750_tc": null,
      "high_nickel_70ni_16cr_7fe_ti_al_td": null,
      "high_nickel_alloys_cr_ni_fe_mo_cu_cb_n08020_tc": null,
      "high_nickel_cr_ni_fe_mo_td": null
    },
    {
      "temp_f": 1550,
      "high_nickel_alloys_cont_d_ni_cr_mo_cb_n06625_tc": null,
      "high_nickel_alloys_cont_d_ni_cr_mo_cb_td": 0.175,
      "high_nickel_alloys_ni_cr_fe_n06690_tc": null,
      "high_nickel_ni_cr_fe_td": 0.211,
      "high_nickel_alloys_ni_cr_fe_n07718_tc": null,
      "high_nickel_ni_cr_fe_mo_cb_td": 0.169,
      "high_nickel_alloys_70ni_16cr_7fe_ti_al_n07750_tc": null,
      "high_nickel_70ni_16cr_7fe_ti_al_td": null,
      "high_nickel_alloys_cr_ni_fe_mo_cu_cb_n08020_tc": null,
      "high_nickel_cr_ni_fe_mo_td": null
    },
    {
      "temp_f": 1600,
      "high_nickel_alloys_cont_d_ni_cr_mo_cb_n06625_tc": null,
      "high_nickel_alloys_cont_d_ni_cr_mo_cb_td": null,
      "high_nickel_alloys_ni_cr_fe_n06690_tc": null,
      "high_nickel_ni_cr_fe_td": null,
      "high_nickel_alloys_ni_cr_fe_n07718_tc": null,
      "high_nickel_ni_cr_fe_mo_cb_td": null,
      "high_nickel_alloys_70ni_16cr_7fe_ti_al_n07750_tc": null,
      "high_nickel_70ni_16cr_7fe_ti_al_td": null,
      "high_nickel_alloys_cr_ni_fe_mo_cu_cb_n08020_tc": null,
      "high_nickel_cr_ni_fe_mo_td": null
    },
    {
      "temp_f": 1650,
      "high_nickel_alloys_cont_d_ni_cr_mo_cb_n06625_tc": null,
      "high_nickel_alloys_cont_d_ni_cr_mo_cb_td": null,
      "high_nickel_alloys_ni_cr_fe_n06690_tc": null,
      "high_nickel_ni_cr_fe_td": null,
      "high_nickel_alloys_ni_cr_fe_n07718_tc": null,
      "high_nickel_ni_cr_fe_mo_cb_td": null,
      "high_nickel_alloys_70ni_16cr_7fe_ti_al_n07750_tc": null,
      "high_nickel_70ni_16cr_7fe_ti_al_td": null,
      "high_nickel_alloys_cr_ni_fe_mo_cu_cb_n08020_tc": null,
      "high_nickel_cr_ni_fe_mo_td": null
    },
    {
      "temp_f": 1700,
      "high_nickel_alloys_cont_d_ni_cr_mo_cb_n06625_tc": null,
      "high_nickel_alloys_cont_d_ni_cr_mo_cb_td": null,
      "high_nickel_alloys_ni_cr_fe_n06690_tc": null,
      "high_nickel_ni_cr_fe_td": null,
      "high_nickel_alloys_ni_cr_fe_n07718_tc": null,
      "high_nickel_ni_cr_fe_mo_cb_td": null,
      "high_nickel_alloys_70ni_16cr_7fe_ti_al_n07750_tc": null,
      "high_nickel_70ni_16cr_7fe_ti_al_td": null,
      "high_nickel_alloys_cr_ni_fe_mo_cu_cb_n08020_tc": null,
      "high_nickel_cr_ni_fe_mo_td": null
    },
    {
      "temp_f": 1750,
      "high_nickel_alloys_cont_d_ni_cr_mo_cb_n06625_tc": null,
      "high_nickel_alloys_cont_d_ni_cr_mo_cb_td": null,
      "high_nickel_alloys_ni_cr_fe_n06690_tc": null,
      "high_nickel_ni_cr_fe_td": null,
      "high_nickel_alloys_ni_cr_fe_n07718_tc": null,
      "high_nickel_ni_cr_fe_mo_cb_td": null,
      "high_nickel_alloys_70ni_16cr_7fe_ti_al_n07750_tc": null,
      "high_nickel_70ni_16cr_7fe_ti_al_td": null,
      "high_nickel_alloys_cr_ni_fe_mo_cu_cb_n08020_tc": null,
      "high_nickel_cr_ni_fe_mo_td": null
    },
    {
      "temp_f": 70,
      "high_nickel_alloys_cont_d_n08031_and_tc": 6.7,
      "high_nickel_alloys_cont_d_n08031_and_n08367_td": 0.122,
      "high_nickel_alloys_ni_fe_cr_si_n08330_tc": 7.1,
      "high_nickel_ni_fe_cr_si_td": 0.131,
      "high_nickel_n08354_tc": 6.4,
      "high_nickel_alloys_td": 0.115,
      "high_nickel_alloys_ni_fe_cr_n08800_n08801_n08810_n08811_tc": 6.7,
      "high_nickel_ni_fe_cr_n08800_n08801_n08810_td": 0.122,
      "high_nickel_alloys_ni_fe_cr_tc": null,
      "high_nickel_ni_fe_cr_mo_cu_n08825_td": 0.132,
      "high_nickel_ni_mo_n10001_tc": null,
      "high_nickel_alloys_n10001_td": null
    },
    {
      "temp_f": 100,
      "high_nickel_alloys_cont_d_n08031_and_tc": 6.9,
      "high_nickel_alloys_cont_d_n08031_and_n08367_td": null,
      "high_nickel_alloys_ni_fe_cr_si_n08330_tc": 7.3,
      "high_nickel_ni_fe_cr_si_td": 0.131,
      "high_nickel_n08354_tc": 6.7,
      "high_nickel_alloys_td": 0.118,
      "high_nickel_alloys_ni_fe_cr_n08800_n08801_n08810_n08811_tc": 6.8,
      "high_nickel_ni_fe_cr_n08800_n08801_n08810_td": 0.125,
      "high_nickel_alloys_ni_fe_cr_tc": null,
      "high_nickel_ni_fe_cr_mo_cu_n08825_td": 0.129,
      "high_nickel_ni_mo_n10001_tc": 6.1,
      "high_nickel_alloys_n10001_td": 0.115
    },
    {
      "temp_f": 150,
      "high_nickel_alloys_cont_d_n08031_and_tc": 7.2,
      "high_nickel_alloys_cont_d_n08031_and_n08367_td": null,
      "high_nickel_alloys_ni_fe_cr_si_n08330_tc": 7.5,
      "high_nickel_ni_fe_cr_si_td": 0.135,
      "high_nickel_n08354_tc": 7.1,
      "high_nickel_alloys_td": 0.122,
      "high_nickel_alloys_ni_fe_cr_n08800_n08801_n08810_n08811_tc": 7.1,
      "high_nickel_ni_fe_cr_n08800_n08801_n08810_td": 0.129,
      "high_nickel_alloys_ni_fe_cr_tc": null,
      "high_nickel_ni_fe_cr_mo_cu_n08825_td": 0.127,
      "high_nickel_ni_mo_n10001_tc": 6.2,
      "high_nickel_alloys_n10001_td": 0.115
    },
    {
      "temp_f": 200,
      "high_nickel_alloys_cont_d_n08031_and_tc": 7.5,
      "high_nickel_alloys_cont_d_n08031_and_n08367_td": null,
      "high_nickel_alloys_ni_fe_cr_si_n08330_tc": 7.7,
      "high_nickel_ni_fe_cr_si_td": 0.141,
      "high_nickel_n08354_tc": 7.5,
      "high_nickel_alloys_td": 0.127,
      "high_nickel_alloys_ni_fe_cr_n08800_n08801_n08810_n08811_tc": 7.4,
      "high_nickel_ni_fe_cr_n08800_n08801_n08810_td": 0.133,
      "high_nickel_alloys_ni_fe_cr_tc": 7.1,
      "high_nickel_ni_fe_cr_mo_cu_n08825_td": 0.126,
      "high_nickel_ni_mo_n10001_tc": 6.4,
      "high_nickel_alloys_n10001_td": 0.115
    },
    {
      "temp_f": 250,
      "high_nickel_alloys_cont_d_n08031_and_tc": 7.8,
      "high_nickel_alloys_cont_d_n08031_and_n08367_td": null,
      "high_nickel_alloys_ni_fe_cr_si_n08330_tc": 7.9,
      "high_nickel_ni_fe_cr_si_td": null,
      "high_nickel_n08354_tc": 7.9,
      "high_nickel_alloys_td": 0.131,
      "high_nickel_alloys_ni_fe_cr_n08800_n08801_n08810_n08811_tc": 7.7,
      "high_nickel_ni_fe_cr_n08800_n08801_n08810_td": 0.137,
      "high_nickel_alloys_ni_fe_cr_tc": 7.3,
      "high_nickel_ni_fe_cr_mo_cu_n08825_td": 0.127,
      "high_nickel_ni_mo_n10001_tc": 6.5,
      "high_nickel_alloys_n10001_td": 0.116
    },
    {
      "temp_f": 300,
      "high_nickel_alloys_cont_d_n08031_and_tc": 8.1,
      "high_nickel_alloys_cont_d_n08031_and_n08367_td": null,
      "high_nickel_alloys_ni_fe_cr_si_n08330_tc": 8.2,
      "high_nickel_ni_fe_cr_si_td": null,
      "high_nickel_n08354_tc": 8.2,
      "high_nickel_alloys_td": 0.136,
      "high_nickel_alloys_ni_fe_cr_n08800_n08801_n08810_n08811_tc": 8.0,
      "high_nickel_ni_fe_cr_n08800_n08801_n08810_td": 0.14,
      "high_nickel_alloys_ni_fe_cr_tc": 7.6,
      "high_nickel_ni_fe_cr_mo_cu_n08825_td": 0.128,
      "high_nickel_ni_mo_n10001_tc": 6.7,
      "high_nickel_alloys_n10001_td": 0.117
    },
    {
      "temp_f": 350,
      "high_nickel_alloys_cont_d_n08031_and_tc": 8.4,
      "high_nickel_alloys_cont_d_n08031_and_n08367_td": null,
      "high_nickel_alloys_ni_fe_cr_si_n08330_tc": 8.5,
      "high_nickel_ni_fe_cr_si_td": null,
      "high_nickel_n08354_tc": 8.6,
      "high_nickel_alloys_td": 0.14,
      "high_nickel_alloys_ni_fe_cr_n08800_n08801_n08810_n08811_tc": 8.3,
      "high_nickel_ni_fe_cr_n08800_n08801_n08810_td": 0.144,
      "high_nickel_alloys_ni_fe_cr_tc": 7.9,
      "high_nickel_ni_fe_cr_mo_cu_n08825_td": 0.129,
      "high_nickel_ni_mo_n10001_tc": 6.8,
      "high_nickel_alloys_n10001_td": 0.118
    },
    {
      "temp_f": 400,
      "high_nickel_alloys_cont_d_n08031_and_tc": 8.7,
      "high_nickel_alloys_cont_d_n08031_and_n08367_td": null,
      "high_nickel_alloys_ni_fe_cr_si_n08330_tc": 8.8,
      "high_nickel_ni_fe_cr_si_td": null,
      "high_nickel_n08354_tc": 8.9,
      "high_nickel_alloys_td": 0.144,
      "high_nickel_alloys_ni_fe_cr_n08800_n08801_n08810_n08811_tc": 8.5,
      "high_nickel_ni_fe_cr_n08800_n08801_n08810_td": 0.147,
      "high_nickel_alloys_ni_fe_cr_tc": 8.1,
      "high_nickel_ni_fe_cr_mo_cu_n08825_td": 0.13,
      "high_nickel_ni_mo_n10001_tc": 7.0,
      "high_nickel_alloys_n10001_td": 0.119
    },
    {
      "temp_f": 450,
      "high_nickel_alloys_cont_d_n08031_and_tc": 9.0,
      "high_nickel_alloys_cont_d_n08031_and_n08367_td": null,
      "high_nickel_alloys_ni_fe_cr_si_n08330_tc": 9.1,
      "high_nickel_ni_fe_cr_si_td": null,
      "high_nickel_n08354_tc": 9.3,
      "high_nickel_alloys_td": 0.148,
      "high_nickel_alloys_ni_fe_cr_n08800_n08801_n08810_n08811_tc": 8.8,
      "high_nickel_ni_fe_cr_n08800_n08801_n08810_td": 0.15,
      "high_nickel_alloys_ni_fe_cr_tc": 8.4,
      "high_nickel_ni_fe_cr_mo_cu_n08825_td": 0.131,
      "high_nickel_ni_mo_n10001_tc": 7.2,
      "high_nickel_alloys_n10001_td": 0.12
    },
    {
      "temp_f": 500,
      "high_nickel_alloys_cont_d_n08031_and_tc": 9.3,
      "high_nickel_alloys_cont_d_n08031_and_n08367_td": null,
      "high_nickel_alloys_ni_fe_cr_si_n08330_tc": 9.4,
      "high_nickel_ni_fe_cr_si_td": null,
      "high_nickel_n08354_tc": 9.6,
      "high_nickel_alloys_td": 0.152,
      "high_nickel_alloys_ni_fe_cr_n08800_n08801_n08810_n08811_tc": 9.1,
      "high_nickel_ni_fe_cr_n08800_n08801_n08810_td": 0.153,
      "high_nickel_alloys_ni_fe_cr_tc": 8.6,
      "high_nickel_ni_fe_cr_mo_cu_n08825_td": 0.132,
      "high_nickel_ni_mo_n10001_tc": 7.4,
      "high_nickel_alloys_n10001_td": 0.121
    },
    {
      "temp_f": 550,
      "high_nickel_alloys_cont_d_n08031_and_tc": 9.6,
      "high_nickel_alloys_cont_d_n08031_and_n08367_td": null,
      "high_nickel_alloys_ni_fe_cr_si_n08330_tc": 9.7,
      "high_nickel_ni_fe_cr_si_td": null,
      "high_nickel_n08354_tc": 9.9,
      "high_nickel_alloys_td": 0.156,
      "high_nickel_alloys_ni_fe_cr_n08800_n08801_n08810_n08811_tc": 9.3,
      "high_nickel_ni_fe_cr_n08800_n08801_n08810_td": 0.156,
      "high_nickel_alloys_ni_fe_cr_tc": 8.9,
      "high_nickel_ni_fe_cr_mo_cu_n08825_td": 0.133,
      "high_nickel_ni_mo_n10001_tc": 7.5,
      "high_nickel_alloys_n10001_td": 0.122
    },
    {
      "temp_f": 600,
      "high_nickel_alloys_cont_d_n08031_and_tc": 9.8,
      "high_nickel_alloys_cont_d_n08031_and_n08367_td": null,
      "high_nickel_alloys_ni_fe_cr_si_n08330_tc": 10.0,
      "high_nickel_ni_fe_cr_si_td": null,
      "high_nickel_n08354_tc": 10.2,
      "high_nickel_alloys_td": 0.159,
      "high_nickel_alloys_ni_fe_cr_n08800_n08801_n08810_n08811_tc": 9.6,
      "high_nickel_ni_fe_cr_n08800_n08801_n08810_td": 0.159,
      "high_nickel_alloys_ni_fe_cr_tc": 9.1,
      "high_nickel_ni_fe_cr_mo_cu_n08825_td": 0.133,
      "high_nickel_ni_mo_n10001_tc": 7.7,
      "high_nickel_alloys_n10001_td": 0.124
    },
    {
      "temp_f": 650,
      "high_nickel_alloys_cont_d_n08031_and_tc": 10.1,
      "high_nickel_alloys_cont_d_n08031_and_n08367_td": null,
      "high_nickel_alloys_ni_fe_cr_si_n08330_tc": 10.3,
      "high_nickel_ni_fe_cr_si_td": null,
      "high_nickel_n08354_tc": 10.5,
      "high_nickel_alloys_td": 0.162,
      "high_nickel_alloys_ni_fe_cr_n08800_n08801_n08810_n08811_tc": 9.8,
      "high_nickel_ni_fe_cr_n08800_n08801_n08810_td": 0.161,
      "high_nickel_alloys_ni_fe_cr_tc": 9.3,
      "high_nickel_ni_fe_cr_mo_cu_n08825_td": 0.133,
      "high_nickel_ni_mo_n10001_tc": 8.0,
      "high_nickel_alloys_n10001_td": 0.125
    },
    {
      "temp_f": 700,
      "high_nickel_alloys_cont_d_n08031_and_tc": 10.4,
      "high_nickel_alloys_cont_d_n08031_and_n08367_td": null,
      "high_nickel_alloys_ni_fe_cr_si_n08330_tc": 10.6,
      "high_nickel_ni_fe_cr_si_td": null,
      "high_nickel_n08354_tc": 10.8,
      "high_nickel_alloys_td": 0.164,
      "high_nickel_alloys_ni_fe_cr_n08800_n08801_n08810_n08811_tc": 10.1,
      "high_nickel_ni_fe_cr_n08800_n08801_n08810_td": 0.164,
      "high_nickel_alloys_ni_fe_cr_tc": 9.6,
      "high_nickel_ni_fe_cr_mo_cu_n08825_td": 0.133,
      "high_nickel_ni_mo_n10001_tc": 8.2,
      "high_nickel_alloys_n10001_td": 0.127
    },
    {
      "temp_f": 750,
      "high_nickel_alloys_cont_d_n08031_and_tc": 10.6,
      "high_nickel_alloys_cont_d_n08031_and_n08367_td": null,
      "high_nickel_alloys_ni_fe_cr_si_n08330_tc": 10.9,
      "high_nickel_ni_fe_cr_si_td": null,
      "high_nickel_n08354_tc": 11.0,
      "high_nickel_alloys_td": 0.167,
      "high_nickel_alloys_ni_fe_cr_n08800_n08801_n08810_n08811_tc": 10.3,
      "high_nickel_ni_fe_cr_n08800_n08801_n08810_td": 0.167,
      "high_nickel_alloys_ni_fe_cr_tc": 9.8,
      "high_nickel_ni_fe_cr_mo_cu_n08825_td": 0.133,
      "high_nickel_ni_mo_n10001_tc": 8.4,
      "high_nickel_alloys_n10001_td": 0.129
    },
    {
      "temp_f": 800,
      "high_nickel_alloys_cont_d_n08031_and_tc": 10.9,
      "high_nickel_alloys_cont_d_n08031_and_n08367_td": null,
      "high_nickel_alloys_ni_fe_cr_si_n08330_tc": 11.2,
      "high_nickel_ni_fe_cr_si_td": null,
      "high_nickel_n08354_tc": 11.3,
      "high_nickel_alloys_td": 0.168,
      "high_nickel_alloys_ni_fe_cr_n08800_n08801_n08810_n08811_tc": 10.6,
      "high_nickel_ni_fe_cr_n08800_n08801_n08810_td": 0.169,
      "high_nickel_alloys_ni_fe_cr_tc": 10.0,
      "high_nickel_ni_fe_cr_mo_cu_n08825_td": 0.133,
      "high_nickel_ni_mo_n10001_tc": 8.7,
      "high_nickel_alloys_n10001_td": 0.132
    },
    {
      "temp_f": 850,
      "high_nickel_alloys_cont_d_n08031_and_tc": 11.2,
      "high_nickel_alloys_cont_d_n08031_and_n08367_td": null,
      "high_nickel_alloys_ni_fe_cr_si_n08330_tc": 11.5,
      "high_nickel_ni_fe_cr_si_td": null,
      "high_nickel_n08354_tc": null,
      "high_nickel_alloys_td": null,
      "high_nickel_alloys_ni_fe_cr_n08800_n08801_n08810_n08811_tc": 10.8,
      "high_nickel_ni_fe_cr_n08800_n08801_n08810_td": 0.171,
      "high_nickel_alloys_ni_fe_cr_tc": 10.2,
      "high_nickel_ni_fe_cr_mo_cu_n08825_td": 0.133,
      "high_nickel_ni_mo_n10001_tc": 9.0,
      "high_nickel_alloys_n10001_td": 0.135
    },
    {
      "temp_f": 900,
      "high_nickel_alloys_cont_d_n08031_and_tc": 11.5,
      "high_nickel_alloys_cont_d_n08031_and_n08367_td": null,
      "high_nickel_alloys_ni_fe_cr_si_n08330_tc": 11.8,
      "high_nickel_ni_fe_cr_si_td": null,
      "high_nickel_n08354_tc": null,
      "high_nickel_alloys_td": null,
      "high_nickel_alloys_ni_fe_cr_n08800_n08801_n08810_n08811_tc": 11.1,
      "high_nickel_ni_fe_cr_n08800_n08801_n08810_td": 0.174,
      "high_nickel_alloys_ni_fe_cr_tc": 10.4,
      "high_nickel_ni_fe_cr_mo_cu_n08825_td": 0.132,
      "high_nickel_ni_mo_n10001_tc": 9.3,
      "high_nickel_alloys_n10001_td": 0.138
    },
    {
      "temp_f": 950,
      "high_nickel_alloys_cont_d_n08031_and_tc": 11.8,
      "high_nickel_alloys_cont_d_n08031_and_n08367_td": null,
      "high_nickel_alloys_ni_fe_cr_si_n08330_tc": 12.1,
      "high_nickel_ni_fe_cr_si_td": null,
      "high_nickel_n08354_tc": null,
      "high_nickel_alloys_td": null,
      "high_nickel_alloys_ni_fe_cr_n08800_n08801_n08810_n08811_tc": 11.3,
      "high_nickel_ni_fe_cr_n08800_n08801_n08810_td": 0.176,
      "high_nickel_alloys_ni_fe_cr_tc": 10.7,
      "high_nickel_ni_fe_cr_mo_cu_n08825_td": 0.131,
      "high_nickel_ni_mo_n10001_tc": 9.7,
      "high_nickel_alloys_n10001_td": 0.142
    },
    {
      "temp_f": 1000,
      "high_nickel_alloys_cont_d_n08031_and_tc": 12.0,
      "high_nickel_alloys_cont_d_n08031_and_n08367_td": null,
      "high_nickel_alloys_ni_fe_cr_si_n08330_tc": 12.4,
      "high_nickel_ni_fe_cr_si_td": null,
      "high_nickel_n08354_tc": null,
      "high_nickel_alloys_td": null,
      "high_nickel_alloys_ni_fe_cr_n08800_n08801_n08810_n08811_tc": 11.6,
      "high_nickel_ni_fe_cr_n08800_n08801_n08810_td": 0.178,
      "high_nickel_alloys_ni_fe_cr_tc": 10.9,
      "high_nickel_ni_fe_cr_mo_cu_n08825_td": 0.128,
      "high_nickel_ni_mo_n10001_tc": 10.0,
      "high_nickel_alloys_n10001_td": 0.146
    },
    {
      "temp_f": 1050,
      "high_nickel_alloys_cont_d_n08031_and_tc": 12.3,
      "high_nickel_alloys_cont_d_n08031_and_n08367_td": null,
      "high_nickel_alloys_ni_fe_cr_si_n08330_tc": 12.7,
      "high_nickel_ni_fe_cr_si_td": null,
      "high_nickel_n08354_tc": null,
      "high_nickel_alloys_td": null,
      "high_nickel_alloys_ni_fe_cr_n08800_n08801_n08810_n08811_tc": 11.8,
      "high_nickel_ni_fe_cr_n08800_n08801_n08810_td": 0.181,
      "high_nickel_alloys_ni_fe_cr_tc": 11.1,
      "high_nickel_ni_fe_cr_mo_cu_n08825_td": null,
      "high_nickel_ni_mo_n10001_tc": 10.4,
      "high_nickel_alloys_n10001_td": 0.149
    },
    {
      "temp_f": 1100,
      "high_nickel_alloys_cont_d_n08031_and_tc": 12.6,
      "high_nickel_alloys_cont_d_n08031_and_n08367_td": null,
      "high_nickel_alloys_ni_fe_cr_si_n08330_tc": 13.0,
      "high_nickel_ni_fe_cr_si_td": null,
      "high_nickel_n08354_tc": null,
      "high_nickel_alloys_td": null,
      "high_nickel_alloys_ni_fe_cr_n08800_n08801_n08810_n08811_tc": 12.1,
      "high_nickel_ni_fe_cr_n08800_n08801_n08810_td": 0.183,
      "high_nickel_alloys_ni_fe_cr_tc": 11.4,
      "high_nickel_ni_fe_cr_mo_cu_n08825_td": null,
      "high_nickel_ni_mo_n10001_tc": 10.7,
      "high_nickel_alloys_n10001_td": 0.153
    },
    {
      "temp_f": 1150,
      "high_nickel_alloys_cont_d_n08031_and_tc": null,
      "high_nickel_alloys_cont_d_n08031_and_n08367_td": null,
      "high_nickel_alloys_ni_fe_cr_si_n08330_tc": 13.3,
      "high_nickel_ni_fe_cr_si_td": null,
      "high_nickel_n08354_tc": null,
      "high_nickel_alloys_td": null,
      "high_nickel_alloys_ni_fe_cr_n08800_n08801_n08810_n08811_tc": 12.4,
      "high_nickel_ni_fe_cr_n08800_n08801_n08810_td": 0.185,
      "high_nickel_alloys_ni_fe_cr_tc": 11.6,
      "high_nickel_ni_fe_cr_mo_cu_n08825_td": null,
      "high_nickel_ni_mo_n10001_tc": 11.1,
      "high_nickel_alloys_n10001_td": 0.156
    },
    {
      "temp_f": 1200,
      "high_nickel_alloys_cont_d_n08031_and_tc": null,
      "high_nickel_alloys_cont_d_n08031_and_n08367_td": null,
      "high_nickel_alloys_ni_fe_cr_si_n08330_tc": 13.5,
      "high_nickel_ni_fe_cr_si_td": null,
      "high_nickel_n08354_tc": null,
      "high_nickel_alloys_td": null,
      "high_nickel_alloys_ni_fe_cr_n08800_n08801_n08810_n08811_tc": 12.7,
      "high_nickel_ni_fe_cr_n08800_n08801_n08810_td": 0.187,
      "high_nickel_alloys_ni_fe_cr_tc": 11.8,
      "high_nickel_ni_fe_cr_mo_cu_n08825_td": null,
      "high_nickel_ni_mo_n10001_tc": null,
      "high_nickel_alloys_n10001_td": null
    },
    {
      "temp_f": 1250,
      "high_nickel_alloys_cont_d_n08031_and_tc": null,
      "high_nickel_alloys_cont_d_n08031_and_n08367_td": null,
      "high_nickel_alloys_ni_fe_cr_si_n08330_tc": 13.8,
      "high_nickel_ni_fe_cr_si_td": null,
      "high_nickel_n08354_tc": null,
      "high_nickel_alloys_td": null,
      "high_nickel_alloys_ni_fe_cr_n08800_n08801_n08810_n08811_tc": 13.0,
      "high_nickel_ni_fe_cr_n08800_n08801_n08810_td": 0.189,
      "high_nickel_alloys_ni_fe_cr_tc": 12.1,
      "high_nickel_ni_fe_cr_mo_cu_n08825_td": null,
      "high_nickel_ni_mo_n10001_tc": null,
      "high_nickel_alloys_n10001_td": null
    },
    {
      "temp_f": 1300,
      "high_nickel_alloys_cont_d_n08031_and_tc": null,
      "high_nickel_alloys_cont_d_n08031_and_n08367_td": null,
      "high_nickel_alloys_ni_fe_cr_si_n08330_tc": null,
      "high_nickel_ni_fe_cr_si_td": null,
      "high_nickel_n08354_tc": null,
      "high_nickel_alloys_td": null,
      "high_nickel_alloys_ni_fe_cr_n08800_n08801_n08810_n08811_tc": 13.3,
      "high_nickel_ni_fe_cr_n08800_n08801_n08810_td": 0.191,
      "high_nickel_alloys_ni_fe_cr_tc": 12.4,
      "high_nickel_ni_fe_cr_mo_cu_n08825_td": null,
      "high_nickel_ni_mo_n10001_tc": null,
      "high_nickel_alloys_n10001_td": null
    },
    {
      "temp_f": 1350,
      "high_nickel_alloys_cont_d_n08031_and_tc": null,
      "high_nickel_alloys_cont_d_n08031_and_n08367_td": null,
      "high_nickel_alloys_ni_fe_cr_si_n08330_tc": null,
      "high_nickel_ni_fe_cr_si_td": null,
      "high_nickel_n08354_tc": null,
      "high_nickel_alloys_td": null,
      "high_nickel_alloys_ni_fe_cr_n08800_n08801_n08810_n08811_tc": 13.6,
      "high_nickel_ni_fe_cr_n08800_n08801_n08810_td": 0.193,
      "high_nickel_alloys_ni_fe_cr_tc": 12.7,
      "high_nickel_ni_fe_cr_mo_cu_n08825_td": null,
      "high_nickel_ni_mo_n10001_tc": null,
      "high_nickel_alloys_n10001_td": null
    },
    {
      "temp_f": 1400,
      "high_nickel_alloys_cont_d_n08031_and_tc": null,
      "high_nickel_alloys_cont_d_n08031_and_n08367_td": null,
      "high_nickel_alloys_ni_fe_cr_si_n08330_tc": null,
      "high_nickel_ni_fe_cr_si_td": null,
      "high_nickel_n08354_tc": null,
      "high_nickel_alloys_td": null,
      "high_nickel_alloys_ni_fe_cr_n08800_n08801_n08810_n08811_tc": 13.9,
      "high_nickel_ni_fe_cr_n08800_n08801_n08810_td": 0.194,
      "high_nickel_alloys_ni_fe_cr_tc": 13.0,
      "high_nickel_ni_fe_cr_mo_cu_n08825_td": null,
      "high_nickel_ni_mo_n10001_tc": null,
      "high_nickel_alloys_n10001_td": null
    },
    {
      "temp_f": 1450,
      "high_nickel_alloys_cont_d_n08031_and_tc": null,
      "high_nickel_alloys_cont_d_n08031_and_n08367_td": null,
      "high_nickel_alloys_ni_fe_cr_si_n08330_tc": null,
      "high_nickel_ni_fe_cr_si_td": null,
      "high_nickel_n08354_tc": null,
      "high_nickel_alloys_td": null,
      "high_nickel_alloys_ni_fe_cr_n08800_n08801_n08810_n08811_tc": 14.2,
      "high_nickel_ni_fe_cr_n08800_n08801_n08810_td": 0.196,
      "high_nickel_alloys_ni_fe_cr_tc": 13.3,
      "high_nickel_ni_fe_cr_mo_cu_n08825_td": null,
      "high_nickel_ni_mo_n10001_tc": null,
      "high_nickel_alloys_n10001_td": null
    },
    {
      "temp_f": 1500,
      "high_nickel_alloys_cont_d_n08031_and_tc": null,
      "high_nickel_alloys_cont_d_n08031_and_n08367_td": null,
      "high_nickel_alloys_ni_fe_cr_si_n08330_tc": null,
      "high_nickel_ni_fe_cr_si_td": null,
      "high_nickel_n08354_tc": null,
      "high_nickel_alloys_td": null,
      "high_nickel_alloys_ni_fe_cr_n08800_n08801_n08810_n08811_tc": 14.5,
      "high_nickel_ni_fe_cr_n08800_n08801_n08810_td": 0.198,
      "high_nickel_alloys_ni_fe_cr_tc": 13.6,
      "high_nickel_ni_fe_cr_mo_cu_n08825_td": null,
      "high_nickel_ni_mo_n10001_tc": null,
      "high_nickel_alloys_n10001_td": null
    },
    {
      "temp_f": 1550,
      "high_nickel_alloys_cont_d_n08031_and_tc": null,
      "high_nickel_alloys_cont_d_n08031_and_n08367_td": null,
      "high_nickel_alloys_ni_fe_cr_si_n08330_tc": null,
      "high_nickel_ni_fe_cr_si_td": null,
      "high_nickel_n08354_tc": null,
      "high_nickel_alloys_td": null,
      "high_nickel_alloys_ni_fe_cr_n08800_n08801_n08810_n08811_tc": null,
      "high_nickel_ni_fe_cr_n08800_n08801_n08810_td": 0.2,
      "high_nickel_alloys_ni_fe_cr_tc": null,
      "high_nickel_ni_fe_cr_mo_cu_n08825_td": null,
      "high_nickel_ni_mo_n10001_tc": null,
      "high_nickel_alloys_n10001_td": null
    },
    {
      "temp_f": 1600,
      "high_nickel_alloys_cont_d_n08031_and_tc": null,
      "high_nickel_alloys_cont_d_n08031_and_n08367_td": null,
      "high_nickel_alloys_ni_fe_cr_si_n08330_tc": null,
      "high_nickel_ni_fe_cr_si_td": null,
      "high_nickel_n08354_tc": null,
      "high_nickel_alloys_td": null,
      "high_nickel_alloys_ni_fe_cr_n08800_n08801_n08810_n08811_tc": null,
      "high_nickel_ni_fe_cr_n08800_n08801_n08810_td": null,
      "high_nickel_alloys_ni_fe_cr_tc": null,
      "high_nickel_ni_fe_cr_mo_cu_n08825_td": null,
      "high_nickel_ni_mo_n10001_tc": null,
      "high_nickel_alloys_n10001_td": null
    },
    {
      "temp_f": 1650,
      "high_nickel_alloys_cont_d_n08031_and_tc": null,
      "high_nickel_alloys_cont_d_n08031_and_n08367_td": null,
      "high_nickel_alloys_ni_fe_cr_si_n08330_tc": null,
      "high_nickel_ni_fe_cr_si_td": null,
      "high_nickel_n08354_tc": null,
      "high_nickel_alloys_td": null,
      "high_nickel_alloys_ni_fe_cr_n08800_n08801_n08810_n08811_tc": null,
      "high_nickel_ni_fe_cr_n08800_n08801_n08810_td": null,
      "high_nickel_alloys_ni_fe_cr_tc": null,
      "high_nickel_ni_fe_cr_mo_cu_n08825_td": null,
      "high_nickel_ni_mo_n10001_tc": null,
      "high_nickel_alloys_n10001_td": null
    },
    {
      "temp_f": 1700,
      "high_nickel_alloys_cont_d_n08031_and_tc": null,
      "high_nickel_alloys_cont_d_n08031_and_n08367_td": null,
      "high_nickel_alloys_ni_fe_cr_si_n08330_tc": null,
      "high_nickel_ni_fe_cr_si_td": null,
      "high_nickel_n08354_tc": null,
      "high_nickel_alloys_td": null,
      "high_nickel_alloys_ni_fe_cr_n08800_n08801_n08810_n08811_tc": null,
      "high_nickel_ni_fe_cr_n08800_n08801_n08810_td": null,
      "high_nickel_alloys_ni_fe_cr_tc": null,
      "high_nickel_ni_fe_cr_mo_cu_n08825_td": null,
      "high_nickel_ni_mo_n10001_tc": null,
      "high_nickel_alloys_n10001_td": null
    },
    {
      "temp_f": 1750,
      "high_nickel_alloys_cont_d_n08031_and_tc": null,
      "high_nickel_alloys_cont_d_n08031_and_n08367_td": null,
      "high_nickel_alloys_ni_fe_cr_si_n08330_tc": null,
      "high_nickel_ni_fe_cr_si_td": null,
      "high_nickel_n08354_tc": null,
      "high_nickel_alloys_td": null,
      "high_nickel_alloys_ni_fe_cr_n08800_n08801_n08810_n08811_tc": null,
      "high_nickel_ni_fe_cr_n08800_n08801_n08810_td": null,
      "high_nickel_alloys_ni_fe_cr_tc": null,
      "high_nickel_ni_fe_cr_mo_cu_n08825_td": null,
      "high_nickel_ni_mo_n10001_tc": null,
      "high_nickel_alloys_n10001_td": null
    },
    {
      "temp_f": 70,
      "high_nickel_alloys_cont_d_ni_mo_cr_fe_n10003_tc": null,
      "high_nickel_alloys_cont_d_ni_mo_cr_fe_td": null,
      "high_nickel_65ni_25mo_8cr_2fe_tc": 6.3,
      "high_nickel_alloys_65ni_25mo_n10242_td": 0.117,
      "high_nickel_alloys_ni_mo_cr_n10276_tc": null,
      "high_nickel_ni_mo_cr_td": null,
      "high_nickel_alloys_n10629_tc": 6.4,
      "high_nickel_td": 0.124,
      "high_nickel_alloys_ni_mo_n10665_tc": null,
      "high_nickel_n10665_td": null
    },
    {
      "temp_f": 100,
      "high_nickel_alloys_cont_d_ni_mo_cr_fe_n10003_tc": null,
      "high_nickel_alloys_cont_d_ni_mo_cr_fe_td": null,
      "high_nickel_65ni_25mo_8cr_2fe_tc": 6.4,
      "high_nickel_alloys_65ni_25mo_n10242_td": 0.12,
      "high_nickel_alloys_ni_mo_cr_n10276_tc": 5.9,
      "high_nickel_ni_mo_cr_td": null,
      "high_nickel_alloys_n10629_tc": 6.5,
      "high_nickel_td": null,
      "high_nickel_alloys_ni_mo_n10665_tc": 6.8,
      "high_nickel_n10665_td": 0.128
    },
    {
      "temp_f": 150,
      "high_nickel_alloys_cont_d_ni_mo_cr_fe_n10003_tc": 6.2,
      "high_nickel_alloys_cont_d_ni_mo_cr_fe_td": 0.114,
      "high_nickel_65ni_25mo_8cr_2fe_tc": 6.7,
      "high_nickel_alloys_65ni_25mo_n10242_td": 0.124,
      "high_nickel_alloys_ni_mo_cr_n10276_tc": 6.2,
      "high_nickel_ni_mo_cr_td": null,
      "high_nickel_alloys_n10629_tc": 6.8,
      "high_nickel_td": null,
      "high_nickel_alloys_ni_mo_n10665_tc": 6.9,
      "high_nickel_n10665_td": 0.129
    },
    {
      "temp_f": 200,
      "high_nickel_alloys_cont_d_ni_mo_cr_fe_n10003_tc": 6.5,
      "high_nickel_alloys_cont_d_ni_mo_cr_fe_td": 0.12,
      "high_nickel_65ni_25mo_8cr_2fe_tc": 7.0,
      "high_nickel_alloys_65ni_25mo_n10242_td": 0.128,
      "high_nickel_alloys_ni_mo_cr_n10276_tc": 6.4,
      "high_nickel_ni_mo_cr_td": null,
      "high_nickel_alloys_n10629_tc": 7.0,
      "high_nickel_td": null,
      "high_nickel_alloys_ni_mo_n10665_tc": 7.0,
      "high_nickel_n10665_td": 0.13
    },
    {
      "temp_f": 250,
      "high_nickel_alloys_cont_d_ni_mo_cr_fe_n10003_tc": 6.8,
      "high_nickel_alloys_cont_d_ni_mo_cr_fe_td": 0.124,
      "high_nickel_65ni_25mo_8cr_2fe_tc": 7.2,
      "high_nickel_alloys_65ni_25mo_n10242_td": 0.131,
      "high_nickel_alloys_ni_mo_cr_n10276_tc": 6.7,
      "high_nickel_ni_mo_cr_td": null,
      "high_nickel_alloys_n10629_tc": 7.2,
      "high_nickel_td": null,
      "high_nickel_alloys_ni_mo_n10665_tc": 7.2,
      "high_nickel_n10665_td": 0.132
    },
    {
      "temp_f": 300,
      "high_nickel_alloys_cont_d_ni_mo_cr_fe_n10003_tc": 7.0,
      "high_nickel_alloys_cont_d_ni_mo_cr_fe_td": 0.126,
      "high_nickel_65ni_25mo_8cr_2fe_tc": 7.5,
      "high_nickel_alloys_65ni_25mo_n10242_td": 0.134,
      "high_nickel_alloys_ni_mo_cr_n10276_tc": 7.0,
      "high_nickel_ni_mo_cr_td": null,
      "high_nickel_alloys_n10629_tc": 7.4,
      "high_nickel_td": null,
      "high_nickel_alloys_ni_mo_n10665_tc": 7.3,
      "high_nickel_n10665_td": 0.133
    },
    {
      "temp_f": 350,
      "high_nickel_alloys_cont_d_ni_mo_cr_fe_n10003_tc": 7.2,
      "high_nickel_alloys_cont_d_ni_mo_cr_fe_td": 0.128,
      "high_nickel_65ni_25mo_8cr_2fe_tc": 7.7,
      "high_nickel_alloys_65ni_25mo_n10242_td": 0.137,
      "high_nickel_alloys_ni_mo_cr_n10276_tc": 7.2,
      "high_nickel_ni_mo_cr_td": null,
      "high_nickel_alloys_n10629_tc": 7.6,
      "high_nickel_td": null,
      "high_nickel_alloys_ni_mo_n10665_tc": 7.5,
      "high_nickel_n10665_td": 0.135
    },
    {
      "temp_f": 400,
      "high_nickel_alloys_cont_d_ni_mo_cr_fe_n10003_tc": 7.4,
      "high_nickel_alloys_cont_d_ni_mo_cr_fe_td": 0.129,
      "high_nickel_65ni_25mo_8cr_2fe_tc": 8.0,
      "high_nickel_alloys_65ni_25mo_n10242_td": 0.14,
      "high_nickel_alloys_ni_mo_cr_n10276_tc": 7.5,
      "high_nickel_ni_mo_cr_td": null,
      "high_nickel_alloys_n10629_tc": 7.8,
      "high_nickel_td": null,
      "high_nickel_alloys_ni_mo_n10665_tc": 7.6,
      "high_nickel_n10665_td": 0.137
    },
    {
      "temp_f": 450,
      "high_nickel_alloys_cont_d_ni_mo_cr_fe_n10003_tc": 7.6,
      "high_nickel_alloys_cont_d_ni_mo_cr_fe_td": 0.13,
      "high_nickel_65ni_25mo_8cr_2fe_tc": 8.2,
      "high_nickel_alloys_65ni_25mo_n10242_td": 0.142,
      "high_nickel_alloys_ni_mo_cr_n10276_tc": 7.8,
      "high_nickel_ni_mo_cr_td": null,
      "high_nickel_alloys_n10629_tc": 8.0,
      "high_nickel_td": null,
      "high_nickel_alloys_ni_mo_n10665_tc": 7.8,
      "high_nickel_n10665_td": 0.139
    },
    {
      "temp_f": 500,
      "high_nickel_alloys_cont_d_ni_mo_cr_fe_n10003_tc": 7.9,
      "high_nickel_alloys_cont_d_ni_mo_cr_fe_td": 0.133,
      "high_nickel_65ni_25mo_8cr_2fe_tc": 8.5,
      "high_nickel_alloys_65ni_25mo_n10242_td": 0.145,
      "high_nickel_alloys_ni_mo_cr_n10276_tc": 8.1,
      "high_nickel_ni_mo_cr_td": null,
      "high_nickel_alloys_n10629_tc": 8.2,
      "high_nickel_td": null,
      "high_nickel_alloys_ni_mo_n10665_tc": 8.0,
      "high_nickel_n10665_td": 0.141
    },
    {
      "temp_f": 550,
      "high_nickel_alloys_cont_d_ni_mo_cr_fe_n10003_tc": 8.1,
      "high_nickel_alloys_cont_d_ni_mo_cr_fe_td": 0.135,
      "high_nickel_65ni_25mo_8cr_2fe_tc": 8.8,
      "high_nickel_alloys_65ni_25mo_n10242_td": 0.148,
      "high_nickel_alloys_ni_mo_cr_n10276_tc": 8.4,
      "high_nickel_ni_mo_cr_td": null,
      "high_nickel_alloys_n10629_tc": 8.4,
      "high_nickel_td": null,
      "high_nickel_alloys_ni_mo_n10665_tc": 8.2,
      "high_nickel_n10665_td": 0.144
    },
    {
      "temp_f": 600,
      "high_nickel_alloys_cont_d_ni_mo_cr_fe_n10003_tc": 8.3,
      "high_nickel_alloys_cont_d_ni_mo_cr_fe_td": 0.139,
      "high_nickel_65ni_25mo_8cr_2fe_tc": 9.0,
      "high_nickel_alloys_65ni_25mo_n10242_td": 0.152,
      "high_nickel_alloys_ni_mo_cr_n10276_tc": 8.7,
      "high_nickel_ni_mo_cr_td": null,
      "high_nickel_alloys_n10629_tc": 8.7,
      "high_nickel_td": null,
      "high_nickel_alloys_ni_mo_n10665_tc": 8.4,
      "high_nickel_n10665_td": 0.146
    },
    {
      "temp_f": 650,
      "high_nickel_alloys_cont_d_ni_mo_cr_fe_n10003_tc": 8.5,
      "high_nickel_alloys_cont_d_ni_mo_cr_fe_td": 0.143,
      "high_nickel_65ni_25mo_8cr_2fe_tc": 9.3,
      "high_nickel_alloys_65ni_25mo_n10242_td": 0.155,
      "high_nickel_alloys_ni_mo_cr_n10276_tc": 8.9,
      "high_nickel_ni_mo_cr_td": null,
      "high_nickel_alloys_n10629_tc": 8.9,
      "high_nickel_td": null,
      "high_nickel_alloys_ni_mo_n10665_tc": 8.6,
      "high_nickel_n10665_td": 0.149
    },
    {
      "temp_f": 700,
      "high_nickel_alloys_cont_d_ni_mo_cr_fe_n10003_tc": 8.7,
      "high_nickel_alloys_cont_d_ni_mo_cr_fe_td": 0.147,
      "high_nickel_65ni_25mo_8cr_2fe_tc": 9.5,
      "high_nickel_alloys_65ni_25mo_n10242_td": 0.159,
      "high_nickel_alloys_ni_mo_cr_n10276_tc": 9.2,
      "high_nickel_ni_mo_cr_td": null,
      "high_nickel_alloys_n10629_tc": 9.1,
      "high_nickel_td": null,
      "high_nickel_alloys_ni_mo_n10665_tc": 8.9,
      "high_nickel_n10665_td": 0.151
    },
    {
      "temp_f": 750,
      "high_nickel_alloys_cont_d_ni_mo_cr_fe_n10003_tc": 9.0,
      "high_nickel_alloys_cont_d_ni_mo_cr_fe_td": 0.151,
      "high_nickel_65ni_25mo_8cr_2fe_tc": 9.8,
      "high_nickel_alloys_65ni_25mo_n10242_td": 0.163,
      "high_nickel_alloys_ni_mo_cr_n10276_tc": 9.5,
      "high_nickel_ni_mo_cr_td": null,
      "high_nickel_alloys_n10629_tc": 9.3,
      "high_nickel_td": null,
      "high_nickel_alloys_ni_mo_n10665_tc": 9.1,
      "high_nickel_n10665_td": 0.154
    },
    {
      "temp_f": 800,
      "high_nickel_alloys_cont_d_ni_mo_cr_fe_n10003_tc": 9.2,
      "high_nickel_alloys_cont_d_ni_mo_cr_fe_td": 0.155,
      "high_nickel_65ni_25mo_8cr_2fe_tc": 10.1,
      "high_nickel_alloys_65ni_25mo_n10242_td": 0.167,
      "high_nickel_alloys_ni_mo_cr_n10276_tc": 9.8,
      "high_nickel_ni_mo_cr_td": null,
      "high_nickel_alloys_n10629_tc": 9.5,
      "high_nickel_td": null,
      "high_nickel_alloys_ni_mo_n10665_tc": 9.4,
      "high_nickel_n10665_td": 0.157
    },
    {
      "temp_f": 850,
      "high_nickel_alloys_cont_d_ni_mo_cr_fe_n10003_tc": 9.5,
      "high_nickel_alloys_cont_d_ni_mo_cr_fe_td": 0.158,
      "high_nickel_65ni_25mo_8cr_2fe_tc": 10.3,
      "high_nickel_alloys_65ni_25mo_n10242_td": 0.171,
      "high_nickel_alloys_ni_mo_cr_n10276_tc": 10.1,
      "high_nickel_ni_mo_cr_td": null,
      "high_nickel_alloys_n10629_tc": 9.7,
      "high_nickel_td": null,
      "high_nickel_alloys_ni_mo_n10665_tc": 9.7,
      "high_nickel_n10665_td": 0.16
    },
    {
      "temp_f": 900,
      "high_nickel_alloys_cont_d_ni_mo_cr_fe_n10003_tc": 9.8,
      "high_nickel_alloys_cont_d_ni_mo_cr_fe_td": 0.16,
      "high_nickel_65ni_25mo_8cr_2fe_tc": 10.6,
      "high_nickel_alloys_65ni_25mo_n10242_td": 0.175,
      "high_nickel_alloys_ni_mo_cr_n10276_tc": 10.4,
      "high_nickel_ni_mo_cr_td": null,
      "high_nickel_alloys_n10629_tc": 9.9,
      "high_nickel_td": null,
      "high_nickel_alloys_ni_mo_n10665_tc": 10.0,
      "high_nickel_n10665_td": 0.164
    },
    {
      "temp_f": 950,
      "high_nickel_alloys_cont_d_ni_mo_cr_fe_n10003_tc": 10.1,
      "high_nickel_alloys_cont_d_ni_mo_cr_fe_td": 0.161,
      "high_nickel_65ni_25mo_8cr_2fe_tc": 10.8,
      "high_nickel_alloys_65ni_25mo_n10242_td": 0.179,
      "high_nickel_alloys_ni_mo_cr_n10276_tc": 10.7,
      "high_nickel_ni_mo_cr_td": null,
      "high_nickel_alloys_n10629_tc": 10.1,
      "high_nickel_td": null,
      "high_nickel_alloys_ni_mo_n10665_tc": 10.3,
      "high_nickel_n10665_td": 0.167
    },
    {
      "temp_f": 1000,
      "high_nickel_alloys_cont_d_ni_mo_cr_fe_n10003_tc": 10.4,
      "high_nickel_alloys_cont_d_ni_mo_cr_fe_td": 0.16,
      "high_nickel_65ni_25mo_8cr_2fe_tc": 11.1,
      "high_nickel_alloys_65ni_25mo_n10242_td": 0.182,
      "high_nickel_alloys_ni_mo_cr_n10276_tc": 11.0,
      "high_nickel_ni_mo_cr_td": null,
      "high_nickel_alloys_n10629_tc": 10.3,
      "high_nickel_td": null,
      "high_nickel_alloys_ni_mo_n10665_tc": 10.7,
      "high_nickel_n10665_td": 0.171
    },
    {
      "temp_f": 1050,
      "high_nickel_alloys_cont_d_ni_mo_cr_fe_n10003_tc": 10.7,
      "high_nickel_alloys_cont_d_ni_mo_cr_fe_td": 0.159,
      "high_nickel_65ni_25mo_8cr_2fe_tc": 11.3,
      "high_nickel_alloys_65ni_25mo_n10242_td": 0.185,
      "high_nickel_alloys_ni_mo_cr_n10276_tc": 11.3,
      "high_nickel_ni_mo_cr_td": null,
      "high_nickel_alloys_n10629_tc": 10.5,
      "high_nickel_td": null,
      "high_nickel_alloys_ni_mo_n10665_tc": 11.0,
      "high_nickel_n10665_td": 0.175
    },
    {
      "temp_f": 1100,
      "high_nickel_alloys_cont_d_ni_mo_cr_fe_n10003_tc": 11.1,
      "high_nickel_alloys_cont_d_ni_mo_cr_fe_td": 0.158,
      "high_nickel_65ni_25mo_8cr_2fe_tc": 11.6,
      "high_nickel_alloys_65ni_25mo_n10242_td": 0.188,
      "high_nickel_alloys_ni_mo_cr_n10276_tc": 11.5,
      "high_nickel_ni_mo_cr_td": null,
      "high_nickel_alloys_n10629_tc": 10.8,
      "high_nickel_td": null,
      "high_nickel_alloys_ni_mo_n10665_tc": 11.4,
      "high_nickel_n10665_td": 0.179
    },
    {
      "temp_f": 1150,
      "high_nickel_alloys_cont_d_ni_mo_cr_fe_n10003_tc": 11.4,
      "high_nickel_alloys_cont_d_ni_mo_cr_fe_td": 0.157,
      "high_nickel_65ni_25mo_8cr_2fe_tc": 11.9,
      "high_nickel_alloys_65ni_25mo_n10242_td": 0.19,
      "high_nickel_alloys_ni_mo_cr_n10276_tc": 11.8,
      "high_nickel_ni_mo_cr_td": null,
      "high_nickel_alloys_n10629_tc": 11.3,
      "high_nickel_td": null,
      "high_nickel_alloys_ni_mo_n10665_tc": 11.8,
      "high_nickel_n10665_td": 0.184
    },
    {
      "temp_f": 1200,
      "high_nickel_alloys_cont_d_ni_mo_cr_fe_n10003_tc": 11.7,
      "high_nickel_alloys_cont_d_ni_mo_cr_fe_td": 0.157,
      "high_nickel_65ni_25mo_8cr_2fe_tc": 12.1,
      "high_nickel_alloys_65ni_25mo_n10242_td": 0.191,
