Repository: danivelas0/asme-pcc

File: resources/bpvc_ii_d_customary_2025/table_1a.json (part 5 of 55)
    "External Pressure Chart No.",
    "Notes"
  ],
  "columns_values": [
      "limits_iii": "NP",
      "viii_1": 1000,
      "xii": "NP",
      "external_pressure_chart_no": "CS–2",
      "notes": "G10, S1, T2",
      "values": {
        "100": 17.9,
        "150": 17.9,
        "200": 17.9,
        "250": 17.9,
        "300": 17.9,
        "400": 17.9,
        "500": 17.4,
        "600": 16.4,
        "650": 15.8,
        "700": 15.3,
        "750": 13.9,
        "800": 11.4,
        "850": 8.7,
        "900": 5.9,
        "950": 4.0,
        "1000": 2.5,
        "1050": null,
        "1100": null,
        "1150": null,
        "1200": null,
        "1250": null,
        "1300": null,
        "1350": null,
        "1400": null,
        "1450": null,
        "1500": null,
        "1550": null,
        "1600": null,
        "1650": null
      }
    },
    {
      "block": 3,
      "line_no": 42,
      "nominal_composition": "Carbon steel",
      "product_form": "Plate",
      "spec_no": "SA/EN 10028–2",
      "type_grade": "P295GH",
      "alloy_desig_uns_no": null,
      "class_condition_temper": null,
      "size_thickness_in": "4 < t ≤6",
      "p_no": 1,
      "group_no": 1,
      "min_tensile_strength_ksi": 64,
      "min_yield_strength_ksi": 34,
      "i": 850,
      "limits_iii": "NP",
      "viii_1": 1000,
      "xii": "NP",
      "external_pressure_chart_no": "CS–2",
      "notes": "G10, S1, T2",
      "values": {
        "100": 18.3,
        "150": 18.3,
        "200": 18.3,
        "250": 18.3,
        "300": 18.3,
        "400": 18.3,
        "500": 18.3,
        "600": 17.4,
        "650": 16.8,
        "700": 16.2,
        "750": 13.9,
        "800": 11.4,
        "850": 8.7,
        "900": 5.9,
        "950": 4.0,
        "1000": 2.5,
        "1050": null,
        "1100": null,
        "1150": null,
        "1200": null,
        "1250": null,
        "1300": null,
        "1350": null,
        "1400": null,
        "1450": null,
        "1500": null,
        "1550": null,
        "1600": null,
        "1650": null
      }
    },
    {
      "block": 3,
      "line_no": 43,
      "nominal_composition": "Carbon steel",
      "product_form": "Bar",
      "spec_no": "SA–675",
      "type_grade": 65,
      "alloy_desig_uns_no": null,
      "class_condition_temper": null,
      "size_thickness_in": null,
      "p_no": 1,
      "group_no": 1,
      "min_tensile_strength_ksi": 65,
      "min_yield_strength_ksi": 32.5,
      "i": 850,
      "limits_iii": "650 (Cl. 3 only)",
      "viii_1": 1000,
      "xii": 650,
      "external_pressure_chart_no": "CS–2",
      "notes": "G10, G15, G22, S1, T2",
      "values": {
        "100": 18.6,
        "150": 18.6,
        "200": 18.6,
        "250": 18.6,
        "300": 18.6,
        "400": 18.5,
        "500": 17.7,
        "600": 16.6,
        "650": 16.1,
        "700": 15.5,
        "750": 13.9,
        "800": 11.4,
        "850": 8.7,
        "900": 5.0,
        "950": 4.0,
        "1000": 2.5,
        "1050": null,
        "1100": null,
        "1150": null,
        "1200": null,
        "1250": null,
        "1300": null,
        "1350": null,
        "1400": null,
        "1450": null,
        "1500": null,
        "1550": null,
        "1600": null,
        "1650": null
      }
    },
    {
      "block": 3,
      "line_no": 44,
      "nominal_composition": "Carbon steel",
      "product_form": "Castings",
      "spec_no": "SA–352",
      "type_grade": "LCB",
      "alloy_desig_uns_no": "J03003",
      "class_condition_temper": null,
      "size_thickness_in": null,
      "p_no": 1,
      "group_no": 1,
      "min_tensile_strength_ksi": 65,
      "min_yield_strength_ksi": 35,
      "i": "NP",
      "limits_iii": 700,
      "viii_1": 650,
      "xii": 650,
      "external_pressure_chart_no": "CS–2 G1, G17",
      "notes": null,
      "values": {
        "100": 18.6,
        "150": 18.6,
        "200": 18.6,
        "250": null,
        "300": 18.6,
        "400": 18.6,
        "500": 18.6,
        "600": 17.9,
        "650": 17.3,
        "700": 16.7,
        "750": null,
        "800": null,
        "850": null,
        "900": null,
        "950": null,
        "1000": null,
        "1050": null,
        "1100": null,
        "1150": null,
        "1200": null,
        "1250": null,
        "1300": null,
        "1350": null,
        "1400": null,
        "1450": null,
        "1500": null,
        "1550": null,
        "1600": null,
        "1650": null
      }
    },
    {
      "block": 3,
      "line_no": 45,
      "nominal_composition": "Carbon steel",
      "product_form": "Plate",
      "spec_no": "SA–515",
      "type_grade": 65,
      "alloy_desig_uns_no": "K02800",
      "class_condition_temper": null,
      "size_thickness_in": null,
      "p_no": 1,
      "group_no": 1,
      "min_tensile_strength_ksi": 65,
      "min_yield_strength_ksi": 35,
      "i": 1000,
      "limits_iii": 700,
      "viii_1": 1000,
      "xii": 650,
      "external_pressure_chart_no": "CS–2",
      "notes": "G10, S1, T2",
      "values": {
        "100": 18.6,
        "150": 18.6,
        "200": 18.6,
        "250": null,
        "300": 18.6,
        "400": 18.6,
        "500": 18.6,
        "600": 17.9,
        "650": 17.3,
        "700": 16.7,
        "750": 13.9,
        "800": 11.4,
        "850": 8.7,
        "900": 5.9,
        "950": 4.0,
        "1000": 2.5,
        "1050": null,
        "1100": null,
        "1150": null,
        "1200": null,
        "1250": null,
        "1300": null,
        "1350": null,
        "1400": null,
        "1450": null,
        "1500": null,
        "1550": null,
        "1600": null,
        "1650": null
      }
    },
    {
      "block": 4,
      "line_no": 1,
      "nominal_composition": "Carbon steel",
      "product_form": "Plate",
      "spec_no": "SA–516",
      "type_grade": 65,
      "alloy_desig_uns_no": "K02403",
      "class_condition_temper": null,
      "size_thickness_in": null,
      "p_no": 1,
      "group_no": 1,
      "min_tensile_strength_ksi": 65,
      "min_yield_strength_ksi": 35,
      "i": 850,
      "limits_iii": 700,
      "viii_1": 1000,
      "xii": 650,
      "external_pressure_chart_no": "CS–2",
      "notes": "G10, S1, T2",
      "values": {
        "100": 18.6,
        "150": 18.6,
        "200": 18.6,
        "250": null,
        "300": 18.6,
        "400": 18.6,
        "500": 18.6,
        "600": 17.9,
        "650": 17.3,
        "700": 16.7,
        "750": 13.9,
        "800": 11.4,
        "850": 8.7,
        "900": 5.9,
        "950": 4.0,
        "1000": 2.5,
        "1050": null,
        "1100": null,
        "1150": null,
        "1200": null,
        "1250": null,
        "1300": null,
        "1350": null,
        "1400": null,
        "1450": null,
        "1500": null,
        "1550": null,
        "1600": null,
        "1650": null
      }
    },
    {
      "block": 4,
      "line_no": 2,
      "nominal_composition": "Carbon steel",
      "product_form": "Wld. pipe",
      "spec_no": "SA–671",
      "type_grade": "CB65",
      "alloy_desig_uns_no": "K02800",
      "class_condition_temper": null,
      "size_thickness_in": null,
      "p_no": 1,
      "group_no": 1,
      "min_tensile_strength_ksi": 65,
      "min_yield_strength_ksi": 35,
      "i": "NP",
      "limits_iii": 700,
      "viii_1": "NP",
      "xii": "NP",
      "external_pressure_chart_no": "CS–2",
      "notes": "S6, W10, W12",
      "values": {
        "100": 18.6,
        "150": null,
        "200": 18.6,
        "250": null,
        "300": 18.6,
        "400": 18.6,
        "500": 18.6,
        "600": 17.9,
        "650": 17.3,
        "700": 16.7,
        "750": null,
        "800": null,
        "850": null,
        "900": null,
        "950": null,
        "1000": null,
        "1050": null,
        "1100": null,
        "1150": null,
        "1200": null,
        "1250": null,
        "1300": null,
        "1350": null,
        "1400": null,
        "1450": null,
        "1500": null,
        "1550": null,
        "1600": null,
        "1650": null
      }
    },
    {
      "block": 4,
      "line_no": 3,
      "nominal_composition": "Carbon steel",
      "product_form": "Wld. pipe",
      "spec_no": "SA–671",
      "type_grade": "CC65",
      "alloy_desig_uns_no": "K02403",
      "class_condition_temper": null,
      "size_thickness_in": null,
      "p_no": 1,
      "group_no": 1,
      "min_tensile_strength_ksi": 65,
      "min_yield_strength_ksi": 35,
      "i": "NP",
      "limits_iii": 700,
      "viii_1": "NP",
      "xii": "NP",
      "external_pressure_chart_no": "CS–2",
      "notes": "S6, W10, W12",
      "values": {
        "100": 18.6,
        "150": null,
        "200": 18.6,
        "250": null,
        "300": 18.6,
        "400": 18.6,
        "500": 18.6,
        "600": 17.9,
        "650": 17.3,
        "700": 16.7,
        "750": null,
        "800": null,
        "850": null,
        "900": null,
        "950": null,
        "1000": null,
        "1050": null,
        "1100": null,
        "1150": null,
        "1200": null,
        "1250": null,
        "1300": null,
        "1350": null,
        "1400": null,
        "1450": null,
        "1500": null,
        "1550": null,
        "1600": null,
        "1650": null
      }
    },
    {
      "block": 4,
      "line_no": 4,
      "nominal_composition": "Carbon steel",
      "product_form": "Wld. pipe",
      "spec_no": "SA–672",
      "type_grade": "B65",
      "alloy_desig_uns_no": "K02800",
      "class_condition_temper": null,
      "size_thickness_in": null,
      "p_no": 1,
      "group_no": 1,
      "min_tensile_strength_ksi": 65,
      "min_yield_strength_ksi": 35,
      "i": "NP",
      "limits_iii": 700,
      "viii_1": "NP",
      "xii": "NP",
      "external_pressure_chart_no": "CS–2",
      "notes": "S6, W10, W12",
      "values": {
        "100": 18.6,
        "150": null,
        "200": 18.6,
        "250": null,
        "300": 18.6,
        "400": 18.6,
        "500": 18.6,
        "600": 17.9,
        "650": 17.3,
        "700": 16.7,
        "750": null,
        "800": null,
        "850": null,
        "900": null,
        "950": null,
        "1000": null,
        "1050": null,
        "1100": null,
        "1150": null,
        "1200": null,
        "1250": null,
        "1300": null,
        "1350": null,
        "1400": null,
        "1450": null,
        "1500": null,
        "1550": null,
        "1600": null,
        "1650": null
      }
    },
    {
      "block": 4,
      "line_no": 5,
      "nominal_composition": "Carbon steel",
      "product_form": "Wld. pipe",
      "spec_no": "SA–672",
      "type_grade": "C65",
      "alloy_desig_uns_no": "K02403",
      "class_condition_temper": null,
      "size_thickness_in": null,
      "p_no": 1,
      "group_no": 1,
      "min_tensile_strength_ksi": 65,
      "min_yield_strength_ksi": 35,
      "i": "NP",
      "limits_iii": 700,
      "viii_1": "NP",
      "xii": "NP",
      "external_pressure_chart_no": "CS–2",
      "notes": "S6, W10, W12",
      "values": {
        "100": 18.6,
        "150": null,
        "200": 18.6,
        "250": null,
        "300": 18.6,
        "400": 18.6,
        "500": 18.6,
        "600": 17.9,
        "650": 17.3,
        "700": 16.7,
        "750": null,
        "800": null,
        "850": null,
        "900": null,
        "950": null,
        "1000": null,
        "1050": null,
        "1100": null,
        "1150": null,
        "1200": null,
        "1250": null,
        "1300": null,
        "1350": null,
        "1400": null,
        "1450": null,
        "1500": null,
        "1550": null,
        "1600": null,
        "1650": null
      }
    },
    {
      "block": 4,
      "line_no": 6,
      "nominal_composition": "Carbon steel",
      "product_form": "Sheet",
      "spec_no": "SA–414",
      "type_grade": "E",
      "alloy_desig_uns_no": "K02704",
      "class_condition_temper": null,
      "size_thickness_in": null,
      "p_no": 1,
      "group_no": 1,
      "min_tensile_strength_ksi": 65,
      "min_yield_strength_ksi": 38,
      "i": "NP",
      "limits_iii": "NP",
      "viii_1": 900,
      "xii": 650,
      "external_pressure_chart_no": "CS–2 G10, T1",
      "notes": null,
      "values": {
        "100": 18.6,
        "150": 18.6,
        "200": 18.6,
        "250": null,
        "300": 18.6,
        "400": 18.6,
        "500": 18.6,
        "600": 18.6,
        "650": 18.6,
        "700": 16.9,
        "750": 13.9,
        "800": 11.4,
        "850": 8.7,
        "900": 5.9,
        "950": null,
        "1000": null,
        "1050": null,
        "1100": null,
        "1150": null,
        "1200": null,
        "1250": null,
        "1300": null,
        "1350": null,
        "1400": null,
        "1450": null,
        "1500": null,
        "1550": null,
        "1600": null,
        "1650": null
      }
    },
    {
      "block": 4,
      "line_no": 7,
      "nominal_composition": "Carbon steel",
      "product_form": "Plate",
      "spec_no": "SA–662",
      "type_grade": "B",
      "alloy_desig_uns_no": "K02203",
      "class_condition_temper": null,
      "size_thickness_in": null,
      "p_no": 1,
      "group_no": 1,
      "min_tensile_strength_ksi": 65,
      "min_yield_strength_ksi": 40,
      "i": "NP",
      "limits_iii": "NP",
      "viii_1": 700,
      "xii": 650,
      "external_pressure_chart_no": "CS–2 T1",
      "notes": null,
      "values": {
        "100": 18.6,
        "150": 18.6,
        "200": 18.6,
        "250": null,
        "300": 18.6,
        "400": 18.6,
        "500": 18.6,
        "600": 18.6,
        "650": 18.6,
        "700": 16.9,
        "750": null,
        "800": null,
        "850": null,
        "900": null,
        "950": null,
        "1000": null,
        "1050": null,
        "1100": null,
        "1150": null,
        "1200": null,
        "1250": null,
        "1300": null,
        "1350": null,
        "1400": null,
        "1450": null,
        "1500": null,
        "1550": null,
        "1600": null,
        "1650": null
      }
    },
    {
      "block": 4,
      "line_no": 8,
      "nominal_composition": "Carbon steel",
      "product_form": "Plate",
      "spec_no": "SA–537",
      "type_grade": null,
      "alloy_desig_uns_no": "K12437",
      "class_condition_temper": 1,
      "size_thickness_in": "21/2 < t ≤4",
      "p_no": 1,
      "group_no": 2,
      "min_tensile_strength_ksi": 65,
      "min_yield_strength_ksi": 45,
      "i": "NP",
      "limits_iii": 700,
      "viii_1": 650,
      "xii": 650,
      "external_pressure_chart_no": "CS–2 T1",
      "notes": null,
      "values": {
        "100": 18.6,
        "150": null,
        "200": 18.6,
        "250": null,
        "300": 18.6,
        "400": 18.6,
        "500": 18.6,
        "600": 18.6,
        "650": 18.6,
        "700": 16.9,
        "750": null,
        "800": null,
        "850": null,
        "900": null,
        "950": null,
        "1000": null,
        "1050": null,
        "1100": null,
        "1150": null,
        "1200": null,
        "1250": null,
        "1300": null,
        "1350": null,
        "1400": null,
        "1450": null,
        "1500": null,
        "1550": null,
        "1600": null,
        "1650": null
      }
    },
    {
      "block": 4,
      "line_no": 9,
      "nominal_composition": "Carbon steel",
      "product_form": "Wld. pipe",
      "spec_no": "SA–691",
      "type_grade": "CMSH–70",
      "alloy_desig_uns_no": "K12437",
      "class_condition_temper": null,
      "size_thickness_in": "21/2 < t ≤4",
      "p_no": 1,
      "group_no": 2,
      "min_tensile_strength_ksi": 65,
      "min_yield_strength_ksi": 45,
      "i": "NP",
      "limits_iii": 700,
      "viii_1": "NP",
      "xii": "NP",
      "external_pressure_chart_no": "CS–2",
      "notes": "G26, T1, W10, W12",
      "values": {
        "100": 18.6,
        "150": null,
        "200": 18.6,
        "250": null,
        "300": 18.6,
        "400": 18.6,
        "500": 18.6,
        "600": 18.6,
        "650": 18.6,
        "700": 16.9,
        "750": null,
        "800": null,
        "850": null,
        "900": null,
        "950": null,
        "1000": null,
        "1050": null,
        "1100": null,
        "1150": null,
        "1200": null,
        "1250": null,
        "1300": null,
        "1350": null,
        "1400": null,
        "1450": null,
        "1500": null,
        "1550": null,
        "1600": null,
        "1650": null
      }
    },
    {
      "block": 4,
      "line_no": 10,
      "nominal_composition": "Carbon steel",
      "product_form": "Plate, sheet, bar",
      "spec_no": "SA–572",
      "type_grade": 50,
      "alloy_desig_uns_no": null,
      "class_condition_temper": null,
      "size_thickness_in": "t ≤4",
      "p_no": null,
      "group_no": null,
      "min_tensile_strength_ksi": 65,
      "min_yield_strength_ksi": 50,
      "i": "NP",
      "limits_iii": "NP",
      "viii_1": 600,
      "xii": 600,
      "external_pressure_chart_no": "CS–3 …",
      "notes": null,
      "values": {
        "100": 18.6,
        "150": 18.6,
        "200": 18.6,
        "250": 18.6,
        "300": 18.6,
        "400": 18.6,
        "500": 18.6,
        "600": 18.6,
        "650": null,
        "700": null,
        "750": null,
        "800": null,
        "850": null,
        "900": null,
        "950": null,
        "1000": null,
        "1050": null,
        "1100": null,
        "1150": null,
        "1200": null,
        "1250": null,
        "1300": null,
        "1350": null,
        "1400": null,
        "1450": null,
        "1500": null,
        "1550": null,
        "1600": null,
        "1650": null
      }
    },
    {
      "block": 4,
      "line_no": 11,
      "nominal_composition": "Carbon steel",
      "product_form": "Round bar",
      "spec_no": "SA–572",
      "type_grade": 50,
      "alloy_desig_uns_no": null,
      "class_condition_temper": null,
      "size_thickness_in": "t ≤11",
      "p_no": null,
      "group_no": null,
      "min_tensile_strength_ksi": 65,
      "min_yield_strength_ksi": 50,
      "i": "NP",
      "limits_iii": "NP",
      "viii_1": 600,
      "xii": 600,
      "external_pressure_chart_no": "CS–3 …",
      "notes": null,
      "values": {
        "100": 18.6,
        "150": 18.6,
        "200": 18.6,
        "250": 18.6,
        "300": 18.6,
        "400": 18.6,
        "500": 18.6,
        "600": 18.6,
        "650": null,
        "700": null,
        "750": null,
        "800": null,
        "850": null,
        "900": null,
        "950": null,
        "1000": null,
        "1050": null,
        "1100": null,
        "1150": null,
        "1200": null,
        "1250": null,
        "1300": null,
        "1350": null,
        "1400": null,
        "1450": null,
        "1500": null,
        "1550": null,
        "1600": null,
        "1650": null
      }
    },
    {
      "block": 4,
      "line_no": 12,
      "nominal_composition": "Carbon steel",
      "product_form": "Sheet, strip",
      "spec_no": "SA–1011",
      "type_grade": 50,
      "alloy_desig_uns_no": "SS",
      "class_condition_temper": null,
      "size_thickness_in": "t ≤0.23",
      "p_no": null,
      "group_no": null,
      "min_tensile_strength_ksi": 65,
      "min_yield_strength_ksi": 50,
      "i": "NP",
      "limits_iii": "NP",
      "viii_1": 600,
      "xii": 600,
      "external_pressure_chart_no": "CS–3 …",
      "notes": null,
      "values": {
        "100": 18.6,
        "150": 18.6,
        "200": 18.6,
        "250": 18.6,
        "300": 18.6,
        "400": 18.6,
        "500": 18.6,
        "600": 18.6,
        "650": null,
        "700": null,
        "750": null,
        "800": null,
        "850": null,
        "900": null,
        "950": null,
        "1000": null,
        "1050": null,
        "1100": null,
        "1150": null,
        "1200": null,
        "1250": null,
        "1300": null,
        "1350": null,
        "1400": null,
        "1450": null,
        "1500": null,
        "1550": null,
        "1600": null,
        "1650": null
      }
    },
    {
      "block": 4,
      "line_no": 13,
      "nominal_composition": "Carbon steel",
      "product_form": "Sheet, strip",
      "spec_no": "SA–1011",
      "type_grade": 50,
      "alloy_desig_uns_no": "HSLAS",
      "class_condition_temper": 1,
      "size_thickness_in": null,
      "p_no": null,
      "group_no": null,
      "min_tensile_strength_ksi": 65,
      "min_yield_strength_ksi": 50,
      "i": "NP",
      "limits_iii": "NP",
      "viii_1": 600,
      "xii": 600,
      "external_pressure_chart_no": "CS–3 …",
      "notes": null,
      "values": {
        "100": 18.6,
        "150": 18.6,
        "200": 18.6,
        "250": 18.6,
        "300": 18.6,
        "400": 18.6,
        "500": 18.6,
        "600": 18.6,
        "650": null,
        "700": null,
        "750": null,
        "800": null,
        "850": null,
        "900": null,
        "950": null,
        "1000": null,
        "1050": null,
        "1100": null,
        "1150": null,
        "1200": null,
        "1250": null,
        "1300": null,
        "1350": null,
        "1400": null,
        "1450": null,
        "1500": null,
        "1550": null,
        "1600": null,
        "1650": null
      }
    },
    {
      "block": 4,
      "line_no": 14,
      "nominal_composition": "Carbon steel",
      "product_form": "Sheet, strip",
      "spec_no": "SA–1011",
      "type_grade": 55,
      "alloy_desig_uns_no": "HSLAS",
      "class_condition_temper": 2,
      "size_thickness_in": null,
      "p_no": null,
      "group_no": null,
      "min_tensile_strength_ksi": 65,
      "min_yield_strength_ksi": 55,
      "i": "NP",
      "limits_iii": "NP",
      "viii_1": 600,
      "xii": 600,
      "external_pressure_chart_no": "CS–3 …",
      "notes": null,
      "values": {
        "100": 18.6,
        "150": 18.6,
        "200": 18.6,
        "250": 18.6,
        "300": 18.6,
        "400": 18.6,
        "500": 18.6,
        "600": 18.6,
        "650": null,
        "700": null,
        "750": null,
        "800": null,
        "850": null,
        "900": null,
        "950": null,
        "1000": null,
        "1050": null,
        "1100": null,
        "1150": null,
        "1200": null,
        "1250": null,
        "1300": null,
        "1350": null,
        "1400": null,
        "1450": null,
        "1500": null,
        "1550": null,
        "1600": null,
        "1650": null
      }
    },
    {
      "block": 4,
      "line_no": 15,
      "nominal_composition": "Carbon steel",
      "product_form": "Plate, bar",
      "spec_no": "SA/CSA–G40.21",
      "type_grade": "44W",
      "alloy_desig_uns_no": null,
      "class_condition_temper": null,
      "size_thickness_in": "t ≤8",
      "p_no": 1,
      "group_no": 1,
      "min_tensile_strength_ksi": 65,
      "min_yield_strength_ksi": null,
      "i": 650,
      "limits_iii": "NP",
      "viii_1": 650,
      "xii": 650,
      "external_pressure_chart_no": "CS–2 G18",
      "notes": null,
      "values": {
        "100": 18.6,
        "150": null,
        "200": 18.6,
        "250": null,
        "300": 18.6,
        "400": 18.6,
        "500": 18.6,
        "600": 18.6,
        "650": 18.6,
        "700": null,
        "750": null,
        "800": null,
        "850": null,
        "900": null,
        "950": null,
        "1000": null,
        "1050": null,
        "1100": null,
        "1150": null,
        "1200": null,
        "1250": null,
        "1300": null,
        "1350": null,
        "1400": null,
        "1450": null,
        "1500": null,
        "1550": null,
        "1600": null,
        "1650": null
      }
    },
    {
      "block": 4,
      "line_no": 16,
      "nominal_composition": "Carbon steel",
      "product_form": "Plate, bar",
      "spec_no": "SA/CSA–G40.21",
      "type_grade": "50W",
      "alloy_desig_uns_no": null,
      "class_condition_temper": null,
      "size_thickness_in": "t ≤6",
      "p_no": 1,
      "group_no": 1,
      "min_tensile_strength_ksi": 65,
      "min_yield_strength_ksi": null,
      "i": 650,
      "limits_iii": "NP",
      "viii_1": 650,
      "xii": 650,
      "external_pressure_chart_no": "CS–2 G18",
      "notes": null,
      "values": {
        "100": 18.6,
        "150": null,
        "200": 18.6,
        "250": null,
        "300": 18.6,
        "400": 18.6,
        "500": 18.6,
        "600": 18.6,
        "650": 18.6,
        "700": null,
        "750": null,
        "800": null,
        "850": null,
        "900": null,
        "950": null,
        "1000": null,
        "1050": null,
        "1100": null,
        "1150": null,
        "1200": null,
        "1250": null,
        "1300": null,
        "1350": null,
        "1400": null,
        "1450": null,
        "1500": null,
        "1550": null,
        "1600": null,
        "1650": null
      }
    },
    {
      "block": 4,
      "line_no": 17,
      "nominal_composition": "Carbon steel",
      "product_form": "Plate",
      "spec_no": "SA/AS 1548",
      "type_grade": "PT460N",
      "alloy_desig_uns_no": null,
      "class_condition_temper": "Normalized",
      "size_thickness_in": "≤6",
      "p_no": 1,
      "group_no": 1,
      "min_tensile_strength_ksi": 66.5,
      "min_yield_strength_ksi": null,
      "i": 1000,
      "limits_iii": "NP",
      "viii_1": 1000,
      "xii": "NP",
      "external_pressure_chart_no": "CS–2",
      "notes": "G10, G18, S1, T1",
      "values": {
        "100": 19.0,
        "150": 19.0,
        "200": 19.0,
        "250": 19.0,
        "300": 19.0,
        "400": 19.0,
        "500": 19.0,
        "600": 19.0,
        "650": 19.0,
        "700": 16.9,
        "750": 13.9,
        "800": 11.4,
        "850": 8.7,
        "900": 5.9,
        "950": 4.0,
        "1000": 2.5,
        "1050": null,
        "1100": null,
        "1150": null,
        "1200": null,
        "1250": null,
        "1300": null,
        "1350": null,
        "1400": null,
        "1450": null,
        "1500": null,
        "1550": null,
        "1600": null,
        "1650": null
      }
    },
    {
      "block": 4,
      "line_no": 18,
      "nominal_composition": "Carbon steel",
      "product_form": "Plate",
      "spec_no": "SA/AS 1548",
      "type_grade": "PT460NR",
      "alloy_desig_uns_no": null,
      "class_condition_temper": "Norm. rld.",
      "size_thickness_in": "≤6",
      "p_no": 1,
      "group_no": 1,
      "min_tensile_strength_ksi": 66.5,
      "min_yield_strength_ksi": null,
      "i": 1000,
      "limits_iii": "NP",
      "viii_1": 1000,
      "xii": "NP",
      "external_pressure_chart_no": "CS–2",
      "notes": "G10, G18, S1, T1",
      "values": {
        "100": 19.0,
        "150": 19.0,
        "200": 19.0,
        "250": 19.0,
        "300": 19.0,
        "400": 19.0,
        "500": 19.0,
        "600": 19.0,
        "650": 19.0,
        "700": 16.9,
        "750": 13.9,
        "800": 11.4,
        "850": 8.7,
        "900": 5.9,
        "950": 4.0,
        "1000": 2.5,
        "1050": null,
        "1100": null,
        "1150": null,
        "1200": null,
        "1250": null,
        "1300": null,
        "1350": null,
        "1400": null,
        "1450": null,
        "1500": null,
        "1550": null,
        "1600": null,
        "1650": null
      }
    },
    {
      "block": 4,
      "line_no": 19,
      "nominal_composition": "Carbon steel",
      "product_form": "Forgings",
      "spec_no": "SA/EN 10222–2",
      "type_grade": "P280GH",
      "alloy_desig_uns_no": null,
      "class_condition_temper": "N, NT, or QT",
      "size_thickness_in": "1.4 < t ≤6.3",
      "p_no": 1,
      "group_no": 1,
      "min_tensile_strength_ksi": 66.5,
      "min_yield_strength_ksi": 37,
      "i": 1000,
      "limits_iii": "NP",
      "viii_1": 1000,
      "xii": "NP",
      "external_pressure_chart_no": "CS–2",
      "notes": "G10, S1, T2",
      "values": {
        "100": 19.1,
        "150": null,
        "200": 19.1,
        "250": null,
        "300": 19.1,
        "400": 19.1,
        "500": 19.1,
        "600": 18.8,
        "650": 18.1,
        "700": 17.5,
        "750": 14.8,
        "800": 12.0,
        "850": 9.3,
        "900": 6.7,
        "950": 4.0,
        "1000": 2.5,
        "1050": null,
        "1100": null,
        "1150": null,
        "1200": null,
        "1250": null,
        "1300": null,
        "1350": null,
        "1400": null,
        "1450": null,
        "1500": null,
        "1550": null,
        "1600": null,
        "1650": null
      }
    },
    {
      "block": 4,
      "line_no": 20,
      "nominal_composition": "Carbon steel",
      "product_form": "Plate",
      "spec_no": "SA/EN 10028–2",
      "type_grade": "P295GH",
      "alloy_desig_uns_no": null,
      "class_condition_temper": null,
      "size_thickness_in": "21/4 < t ≤4",
      "p_no": 1,
      "group_no": 1,
      "min_tensile_strength_ksi": 66.5,
      "min_yield_strength_ksi": 37.5,
      "i": 850,
      "limits_iii": "NP",
      "viii_1": 1000,
      "xii": "NP",
      "external_pressure_chart_no": "CS–2",
      "notes": "G10, S1, T1",
      "values": {
        "100": 19.0,
        "150": 19.0,
        "200": 19.0,
        "250": 19.0,
        "300": 19.0,
        "400": 19.0,
        "500": 19.0,
        "600": 19.0,
        "650": 18.5,
        "700": 16.7,
        "750": 13.9,
        "800": 11.4,
        "850": 8.7,
        "900": 5.9,
        "950": 4.0,
        "1000": 2.5,
        "1050": null,
        "1100": null,
        "1150": null,
        "1200": null,
        "1250": null,
        "1300": null,
        "1350": null,
        "1400": null,
        "1450": null,
        "1500": null,
        "1550": null,
        "1600": null,
        "1650": null
      }
    },
    {
      "block": 4,
      "line_no": 21,
      "nominal_composition": "Carbon steel",
      "product_form": "Plate",
      "spec_no": "SA/EN 10028–2",
      "type_grade": "P295GH",
      "alloy_desig_uns_no": null,
      "class_condition_temper": null,
      "size_thickness_in": "≤21/4",
      "p_no": 1,
      "group_no": 1,
      "min_tensile_strength_ksi": 66.5,
      "min_yield_strength_ksi": null,
      "i": 850,
      "limits_iii": "NP",
      "viii_1": 1000,
      "xii": 650,
      "external_pressure_chart_no": "CS–2",
      "notes": "G10, G18, S1, T1",
      "values": {
        "100": 19.0,
        "150": 19.0,
        "200": 19.0,
        "250": 19.0,
        "300": 19.0,
        "400": 19.0,
        "500": 19.0,
        "600": 19.0,
        "650": 19.0,
        "700": 16.7,
        "750": 13.9,
        "800": 11.4,
        "850": 8.7,
        "900": 5.9,
        "950": 4.0,
        "1000": 2.5,
        "1050": null,
        "1100": null,
        "1150": null,
        "1200": null,
        "1250": null,
        "1300": null,
        "1350": null,
        "1400": null,
        "1450": null,
        "1500": null,
        "1550": null,
        "1600": null,
        "1650": null
      }
    },
    {
      "block": 4,
      "line_no": 22,
      "nominal_composition": "Carbon steel",
      "product_form": "Forgings",
      "spec_no": "SA/EN 10222–2",
      "type_grade": "P280GH",
      "alloy_desig_uns_no": null,
      "class_condition_temper": "N, NT, or QT",
      "size_thickness_in": "t ≤1.4",
      "p_no": 1,
      "group_no": 1,
      "min_tensile_strength_ksi": 66.5,
      "min_yield_strength_ksi": 40.5,
      "i": 1000,
      "limits_iii": "NP",
      "viii_1": 1000,
      "xii": "NP",
      "external_pressure_chart_no": "CS–2",
      "notes": "G10, S1, T2",
      "values": {
        "100": 19.1,
        "150": null,
        "200": 19.1,
        "250": null,
        "300": 19.1,
        "400": 19.1,
        "500": 19.1,
        "600": 19.1,
        "650": 19.1,
        "700": 19.1,
        "750": 14.8,
        "800": 12.0,
        "850": 9.3,
        "900": 6.7,
        "950": 4.0,
        "1000": 2.5,
        "1050": null,
        "1100": null,
        "1150": null,
        "1200": null,
        "1250": null,
        "1300": null,
        "1350": null,
        "1400": null,
        "1450": null,
        "1500": null,
        "1550": null,
        "1600": null,
        "1650": null
      }
    },
    {
      "block": 4,
      "line_no": 23,
      "nominal_composition": "Carbon steel",
      "product_form": "Plate",
      "spec_no": "SA/GB 713",
      "type_grade": "Q345R",
      "alloy_desig_uns_no": null,
      "class_condition_temper": null,
      "size_thickness_in": "6 < t ≤10",
      "p_no": 1,
      "group_no": 2,
      "min_tensile_strength_ksi": 68,
      "min_yield_strength_ksi": 38.5,
      "i": 800,
      "limits_iii": "NP",
      "viii_1": 800,
      "xii": "NP",
      "external_pressure_chart_no": "CS–2 T1",
      "notes": null,
      "values": {
        "100": 19.5,
        "150": null,
        "200": 19.5,
        "250": null,
        "300": 19.5,
        "400": 19.5,
        "500": 19.5,
        "600": 19.5,
        "650": 19.0,
        "700": 18.3,
        "750": 14.8,
        "800": 12.0,
        "850": null,
        "900": null,
        "950": null,
        "1000": null,
        "1050": null,
        "1100": null,
        "1150": null,
        "1200": null,
        "1250": null,
        "1300": null,
        "1350": null,
        "1400": null,
        "1450": null,
        "1500": null,
        "1550": null,
        "1600": null,
        "1650": null
      }
    },
    {
      "block": 4,
      "line_no": 24,
      "nominal_composition": "Carbon steel",
      "product_form": "Plate",
      "spec_no": "SA/EN 10028–2",
      "type_grade": "P355GH",
      "alloy_desig_uns_no": null,
      "class_condition_temper": null,
      "size_thickness_in": "6 < t ≤10",
      "p_no": 1,
      "group_no": 2,
      "min_tensile_strength_ksi": 68,
      "min_yield_strength_ksi": 40.5,
      "i": 850,
      "limits_iii": "NP",
      "viii_1": 1000,
      "xii": "NP",
      "external_pressure_chart_no": "CS–2",
      "notes": "G10, S1, T1",
      "values": {
        "100": 19.5,
        "150": 19.5,
        "200": 19.5,
        "250": 19.5,
        "300": 19.5,
        "400": 19.5,
        "500": 19.5,
        "600": 19.5,
        "650": 19.5,
        "700": 18.3,
        "750": 14.8,
        "800": 12.0,
        "850": 9.3,
        "900": 6.7,
        "950": 4.0,
        "1000": 2.5,
        "1050": null,
        "1100": null,
        "1150": null,
        "1200": null,
        "1250": null,
        "1300": null,
        "1350": null,
        "1400": null,
        "1450": null,
        "1500": null,
        "1550": null,
        "1600": null,
        "1650": null
      }
    },
    {
      "block": 4,
      "line_no": 25,
      "nominal_composition": "Carbon steel",
      "product_form": "Plate",
      "spec_no": "SA/GB 713",
      "type_grade": "Q345R",
      "alloy_desig_uns_no": null,
      "class_condition_temper": null,
      "size_thickness_in": "4 < t ≤6",
      "p_no": 1,
      "group_no": 2,
      "min_tensile_strength_ksi": 69.5,
      "min_yield_strength_ksi": 41.5,
      "i": 800,
      "limits_iii": "NP",
      "viii_1": 800,
      "xii": "NP",
      "external_pressure_chart_no": "CS–2 T1",
      "notes": null,
      "values": {
        "100": 19.9,
        "150": null,
        "200": 19.9,
        "250": null,
        "300": 19.9,
        "400": 19.9,
        "500": 19.9,
        "600": 19.9,
        "650": 19.9,
        "700": 18.3,
        "750": 14.8,
        "800": 12.0,
        "850": null,
        "900": null,
        "950": null,
        "1000": null,
        "1050": null,
        "1100": null,
        "1150": null,
        "1200": null,
        "1250": null,
        "1300": null,
        "1350": null,
        "1400": null,
        "1450": null,
        "1500": null,
        "1550": null,
        "1600": null,
        "1650": null
      }
    },
    {
      "block": 4,
      "line_no": 26,
      "nominal_composition": "Carbon steel",
      "product_form": "Plate",
      "spec_no": "SA/EN 10028–2",
      "type_grade": "P355GH",
      "alloy_desig_uns_no": null,
      "class_condition_temper": null,
      "size_thickness_in": "4 < t ≤6",
      "p_no": 1,
      "group_no": 2,
      "min_tensile_strength_ksi": 69.5,
      "min_yield_strength_ksi": 43,
      "i": 850,
      "limits_iii": "NP",
      "viii_1": 1000,
      "xii": "NP",
      "external_pressure_chart_no": "CS–2",
      "notes": "G10, S1, T1",
      "values": {
        "100": 19.9,
        "150": 19.9,
        "200": 19.9,
        "250": 19.9,
        "300": 19.9,
        "400": 19.9,
        "500": 19.9,
        "600": 19.9,
        "650": 19.9,
        "700": 18.3,
        "750": 14.8,
        "800": 12.0,
        "850": 9.3,
        "900": 6.7,
        "950": 4.0,
        "1000": 2.5,
        "1050": null,
        "1100": null,
        "1150": null,
        "1200": null,
        "1250": null,
        "1300": null,
        "1350": null,
        "1400": null,
        "1450": null,
        "1500": null,
        "1550": null,
        "1600": null,
        "1650": null
      }
    },
    {
      "block": 4,
      "line_no": 27,
      "nominal_composition": "Carbon steel",
      "product_form": "Plate",
      "spec_no": "SA–455",
      "type_grade": null,
      "alloy_desig_uns_no": "K03300",
      "class_condition_temper": null,
      "size_thickness_in": "0.58 < t ≤3/4",
      "p_no": 1,
      "group_no": 2,
      "min_tensile_strength_ksi": 70,
      "min_yield_strength_ksi": 35,
      "i": "NP",
      "limits_iii": "400 (Cl. 3 only)",
      "viii_1": 650,
      "xii": 650,
      "external_pressure_chart_no": "CS–2 …",
      "notes": null,
      "values": {
        "100": 20.0,
        "150": 20.0,
        "200": 20.0,
        "250": null,
        "300": 20.0,
        "400": 19.9,
        "500": 19.0,
        "600": 17.9,
        "650": 17.3,
        "700": null,
        "750": null,
        "800": null,
        "850": null,
        "900": null,
        "950": null,
        "1000": null,
        "1050": null,
        "1100": null,
        "1150": null,
        "1200": null,
        "1250": null,
        "1300": null,
        "1350": null,
        "1400": null,
        "1450": null,
        "1500": null,
        "1550": null,
        "1600": null,
        "1650": null
      }
    },
    {
      "block": 4,
      "line_no": 28,
      "nominal_composition": "Carbon steel",
      "product_form": "Bar",
      "spec_no": "SA–675",
      "type_grade": 70,
      "alloy_desig_uns_no": null,
      "class_condition_temper": null,
      "size_thickness_in": null,
      "p_no": 1,
      "group_no": 2,
      "min_tensile_strength_ksi": 70,
      "min_yield_strength_ksi": 35,
      "i": 850,
      "limits_iii": "650 (Cl. 3 only)",
      "viii_1": 1000,
      "xii": 650,
      "external_pressure_chart_no": "CS–2",
      "notes": "G10, G15, G22, S1, T2",
      "values": {
        "100": 20.0,
        "150": 20.0,
        "200": 20.0,
        "250": null,
        "300": 20.0,
        "400": 19.9,
        "500": 19.0,
        "600": 17.9,
        "650": 17.3,
        "700": 16.7,
        "750": 14.8,
        "800": 12.0,
        "850": 9.3,
        "900": 6.7,
        "950": 4.0,
        "1000": 2.5,
        "1050": null,
        "1100": null,
        "1150": null,
        "1200": null,
        "1250": null,
        "1300": null,
        "1350": null,
        "1400": null,
        "1450": null,
        "1500": null,
        "1550": null,
        "1600": null,
        "1650": null
      }
    },
    {
      "block": 4,
      "line_no": 29,
      "nominal_composition": "Carbon steel",
      "product_form": "Forgings",
      "spec_no": "SA–105",
      "type_grade": null,
      "alloy_desig_uns_no": "K03504",
      "class_condition_temper": null,
      "size_thickness_in": null,
      "p_no": 1,
      "group_no": 2,
