Repository: danivelas0/asme-pcc

File: resources/bpvc_ii_d_customary_2025/table_2b.json (part 5 of 7)
    "External Pressure Chart No.",
    "Notes"
  ],
  "columns_values": [
        "700": 22.5,
        "750": 22.2,
        "800": 21.8
      }
    },
    {
      "block": 4,
      "line_no": 39,
      "nominal_composition": "55Ni–21Cr–13.5Mo",
      "product_form": "Smls. pipe & tube",
      "spec_no": "SB–622",
      "type_grade": null,
      "alloy_desig_uns_no": "N06022",
      "class_condition_temper": "Solution ann.",
      "size_thickness_in": null,
      "p_no": 43,
      "min_tensile_strength_ksi": 100,
      "min_yield_strength_ksi": 45,
      "applicability_and_max_temperature_limits_np_not_permitted_spt_supports_only_iii": 800,
      "viii_2": 800,
      "external_pressure_chart_no": "NFN–10",
      "notes": "G1",
      "values": {
        "100": 30.0,
        "150": null,
        "200": 30.0,
        "250": null,
        "300": 30.0,
        "350": null,
        "400": 30.0,
        "450": null,
        "500": 29.0,
        "550": null,
        "600": 27.6,
        "650": 27.0,
        "700": 26.5,
        "750": 26.1,
        "800": 25.7
      }
    },
    {
      "block": 4,
      "line_no": 40,
      "nominal_composition": "55Ni–21Cr–13.5Mo",
      "product_form": "Wld. tube",
      "spec_no": "SB–626",
      "type_grade": null,
      "alloy_desig_uns_no": "N06022",
      "class_condition_temper": "Solution ann.",
      "size_thickness_in": null,
      "p_no": 43,
      "min_tensile_strength_ksi": 100,
      "min_yield_strength_ksi": 45,
      "applicability_and_max_temperature_limits_np_not_permitted_spt_supports_only_iii": 800,
      "viii_2": 800,
      "external_pressure_chart_no": "NFN–10",
      "notes": "G1",
      "values": {
        "100": 25.5,
        "150": null,
        "200": 25.5,
        "250": null,
        "300": 25.5,
        "350": null,
        "400": 25.5,
        "450": null,
        "500": 24.7,
        "550": null,
        "600": 23.5,
        "650": 23.0,
        "700": 22.5,
        "750": 22.2,
        "800": 21.8
      }
    },
    {
      "block": 4,
      "line_no": 41,
      "nominal_composition": "59Ni–23Cr–16Mo",
      "product_form": "Wld. fittings",
      "spec_no": "SB–366",
      "type_grade": null,
      "alloy_desig_uns_no": "N06059",
      "class_condition_temper": "Solution ann.",
      "size_thickness_in": null,
      "p_no": 43,
      "min_tensile_strength_ksi": 100,
      "min_yield_strength_ksi": 45,
      "applicability_and_max_temperature_limits_np_not_permitted_spt_supports_only_iii": 800,
      "viii_2": "NP",
      "external_pressure_chart_no": "NFN–14",
      "notes": "G1, G4",
      "values": {
        "100": 30.0,
        "150": null,
        "200": 30.0,
        "250": null,
        "300": 30.0,
        "350": null,
        "400": 30.0,
        "450": null,
        "500": 30.0,
        "550": null,
        "600": 28.9,
        "650": 28.1,
        "700": 27.3,
        "750": 26.5,
        "800": 25.7
      }
    },
    {
      "block": 4,
      "line_no": 42,
      "nominal_composition": "59Ni–23Cr–16Mo",
      "product_form": "Smls. fittings",
      "spec_no": "SB–366",
      "type_grade": null,
      "alloy_desig_uns_no": "N06059",
      "class_condition_temper": "Solution ann.",
      "size_thickness_in": null,
      "p_no": 43,
      "min_tensile_strength_ksi": 100,
      "min_yield_strength_ksi": 45,
      "applicability_and_max_temperature_limits_np_not_permitted_spt_supports_only_iii": 800,
      "viii_2": 800,
      "external_pressure_chart_no": "NFN–14",
      "notes": "G1, G4",
      "values": {
        "100": 30.0,
        "150": null,
        "200": 30.0,
        "250": null,
        "300": 30.0,
        "350": null,
        "400": 30.0,
        "450": null,
        "500": 30.0,
        "550": null,
        "600": 28.9,
        "650": 28.1,
        "700": 27.3,
        "750": 26.5,
        "800": 25.7
      }
    },
    {
      "block": 4,
      "line_no": 43,
      "nominal_composition": "59Ni–23Cr–16Mo",
      "product_form": "Wld. fittings",
      "spec_no": "SB–366",
      "type_grade": null,
      "alloy_desig_uns_no": "N06059",
      "class_condition_temper": "Solution ann.",
      "size_thickness_in": null,
      "p_no": 43,
      "min_tensile_strength_ksi": 100,
      "min_yield_strength_ksi": 45,
      "applicability_and_max_temperature_limits_np_not_permitted_spt_supports_only_iii": "NP",
      "viii_2": 800,
      "external_pressure_chart_no": "NFN–14",
      "notes": "G1, G4, G5",
      "values": {
        "100": 25.5,
        "150": null,
        "200": 25.5,
        "250": null,
        "300": 25.5,
        "350": null,
        "400": 25.5,
        "450": null,
        "500": 25.5,
        "550": null,
        "600": 24.6,
        "650": 23.9,
        "700": 23.2,
        "750": 22.5,
        "800": 21.8
      }
    },
    {
      "block": 4,
      "line_no": 44,
      "nominal_composition": "59Ni–23Cr–16Mo",
      "product_form": "Forged fittings",
      "spec_no": "SB–462",
      "type_grade": null,
      "alloy_desig_uns_no": "N06059",
      "class_condition_temper": "Solution ann.",
      "size_thickness_in": null,
      "p_no": 43,
      "min_tensile_strength_ksi": 100,
      "min_yield_strength_ksi": 45,
      "applicability_and_max_temperature_limits_np_not_permitted_spt_supports_only_iii": 800,
      "viii_2": 800,
      "external_pressure_chart_no": "NFN–14",
      "notes": "G1, G4",
      "values": {
        "100": 30.0,
        "150": null,
        "200": 30.0,
        "250": null,
        "300": 30.0,
        "350": null,
        "400": 30.0,
        "450": null,
        "500": 30.0,
        "550": null,
        "600": 28.9,
        "650": 28.1,
        "700": 27.3,
        "750": 26.5,
        "800": 25.7
      }
    },
    {
      "block": 4,
      "line_no": 45,
      "nominal_composition": "59Ni–23Cr–16Mo",
      "product_form": "Forgings",
      "spec_no": "SB–564",
      "type_grade": null,
      "alloy_desig_uns_no": "N06059",
      "class_condition_temper": "Solution ann.",
      "size_thickness_in": null,
      "p_no": 43,
      "min_tensile_strength_ksi": 100,
      "min_yield_strength_ksi": 45,
      "applicability_and_max_temperature_limits_np_not_permitted_spt_supports_only_iii": 800,
      "viii_2": 800,
      "external_pressure_chart_no": "NFN–14",
      "notes": "G1, G4",
      "values": {
        "100": 30.0,
        "150": null,
        "200": 30.0,
        "250": null,
        "300": 30.0,
        "350": null,
        "400": 30.0,
        "450": null,
        "500": 30.0,
        "550": null,
        "600": 28.9,
        "650": 28.1,
        "700": 27.3,
        "750": 26.5,
        "800": 25.7
      }
    },
    {
      "block": 5,
      "line_no": 1,
      "nominal_composition": "59Ni–23Cr–16Mo",
      "product_form": "Bar, rod",
      "spec_no": "SB–574",
      "type_grade": null,
      "alloy_desig_uns_no": "N06059",
      "class_condition_temper": "Solution ann.",
      "size_thickness_in": null,
      "p_no": 43,
      "min_tensile_strength_ksi": 100,
      "min_yield_strength_ksi": 45,
      "applicability_and_max_temperature_limits_np_not_permitted_spt_supports_only_iii": 800,
      "viii_2": 800,
      "external_pressure_chart_no": "NFN–14",
      "notes": "G1, G4",
      "values": {
        "100": 30.0,
        "150": null,
        "200": 30.0,
        "250": null,
        "300": 30.0,
        "350": null,
        "400": 30.0,
        "450": null,
        "500": 30.0,
        "550": null,
        "600": 28.9,
        "650": 28.1,
        "700": 27.3,
        "750": 26.5,
        "800": 25.7
      }
    },
    {
      "block": 5,
      "line_no": 2,
      "nominal_composition": "59Ni–23Cr–16Mo",
      "product_form": "Plate, sheet, strip",
      "spec_no": "SB–575",
      "type_grade": null,
      "alloy_desig_uns_no": "N06059",
      "class_condition_temper": "Solution ann.",
      "size_thickness_in": null,
      "p_no": 43,
      "min_tensile_strength_ksi": 100,
      "min_yield_strength_ksi": 45,
      "applicability_and_max_temperature_limits_np_not_permitted_spt_supports_only_iii": 800,
      "viii_2": 800,
      "external_pressure_chart_no": "NFN–14",
      "notes": "G1, G4",
      "values": {
        "100": 30.0,
        "150": null,
        "200": 30.0,
        "250": null,
        "300": 30.0,
        "350": null,
        "400": 30.0,
        "450": null,
        "500": 30.0,
        "550": null,
        "600": 28.9,
        "650": 28.1,
        "700": 27.3,
        "750": 26.5,
        "800": 25.7
      }
    },
    {
      "block": 5,
      "line_no": 3,
      "nominal_composition": "59Ni–23Cr–16Mo",
      "product_form": "Wld. pipe",
      "spec_no": "SB–619",
      "type_grade": null,
      "alloy_desig_uns_no": "N06059",
      "class_condition_temper": "Solution ann.",
      "size_thickness_in": null,
      "p_no": 43,
      "min_tensile_strength_ksi": 100,
      "min_yield_strength_ksi": 45,
      "applicability_and_max_temperature_limits_np_not_permitted_spt_supports_only_iii": 800,
      "viii_2": "NP",
      "external_pressure_chart_no": "NFN–14",
      "notes": "G1, G4",
      "values": {
        "100": 30.0,
        "150": null,
        "200": 30.0,
        "250": null,
        "300": 30.0,
        "350": null,
        "400": 30.0,
        "450": null,
        "500": 30.0,
        "550": null,
        "600": 28.9,
        "650": 28.1,
        "700": 27.3,
        "750": 26.5,
        "800": 25.7
      }
    },
    {
      "block": 5,
      "line_no": 4,
      "nominal_composition": "59Ni–23Cr–16Mo",
      "product_form": "Wld. pipe",
      "spec_no": "SB–619",
      "type_grade": null,
      "alloy_desig_uns_no": "N06059",
      "class_condition_temper": "Solution ann.",
      "size_thickness_in": null,
      "p_no": 43,
      "min_tensile_strength_ksi": 100,
      "min_yield_strength_ksi": 45,
      "applicability_and_max_temperature_limits_np_not_permitted_spt_supports_only_iii": "NP",
      "viii_2": 800,
      "external_pressure_chart_no": "NFN–14",
      "notes": "G1, G4, G5",
      "values": {
        "100": 25.5,
        "150": null,
        "200": 25.5,
        "250": null,
        "300": 25.5,
        "350": null,
        "400": 25.5,
        "450": null,
        "500": 25.5,
        "550": null,
        "600": 24.6,
        "650": 23.9,
        "700": 23.2,
        "750": 22.5,
        "800": 21.8
      }
    },
    {
      "block": 5,
      "line_no": 5,
      "nominal_composition": "59Ni–23Cr–16Mo",
      "product_form": "Smls. pipe & tube",
      "spec_no": "SB–622",
      "type_grade": null,
      "alloy_desig_uns_no": "N06059",
      "class_condition_temper": "Solution ann.",
      "size_thickness_in": null,
      "p_no": 43,
      "min_tensile_strength_ksi": 100,
      "min_yield_strength_ksi": 45,
      "applicability_and_max_temperature_limits_np_not_permitted_spt_supports_only_iii": 800,
      "viii_2": 800,
      "external_pressure_chart_no": "NFN–14",
      "notes": "G1, G4",
      "values": {
        "100": 30.0,
        "150": null,
        "200": 30.0,
        "250": null,
        "300": 30.0,
        "350": null,
        "400": 30.0,
        "450": null,
        "500": 30.0,
        "550": null,
        "600": 28.9,
        "650": 28.1,
        "700": 27.3,
        "750": 26.5,
        "800": 25.7
      }
    },
    {
      "block": 5,
      "line_no": 6,
      "nominal_composition": "59Ni–23Cr–16Mo",
      "product_form": "Wld. tube",
      "spec_no": "SB–626",
      "type_grade": null,
      "alloy_desig_uns_no": "N06059",
      "class_condition_temper": "Solution ann.",
      "size_thickness_in": null,
      "p_no": 43,
      "min_tensile_strength_ksi": 100,
      "min_yield_strength_ksi": 45,
      "applicability_and_max_temperature_limits_np_not_permitted_spt_supports_only_iii": 800,
      "viii_2": "NP",
      "external_pressure_chart_no": "NFN–14",
      "notes": "G1, G4",
      "values": {
        "100": 30.0,
        "150": null,
        "200": 30.0,
        "250": null,
        "300": 30.0,
        "350": null,
        "400": 30.0,
        "450": null,
        "500": 30.0,
        "550": null,
        "600": 28.9,
        "650": 28.1,
        "700": 27.3,
        "750": 26.5,
        "800": 25.7
      }
    },
    {
      "block": 5,
      "line_no": 7,
      "nominal_composition": "59Ni–23Cr–16Mo",
      "product_form": "Wld. tube",
      "spec_no": "SB–626",
      "type_grade": null,
      "alloy_desig_uns_no": "N06059",
      "class_condition_temper": "Solution ann.",
      "size_thickness_in": null,
      "p_no": 43,
      "min_tensile_strength_ksi": 100,
      "min_yield_strength_ksi": 45,
      "applicability_and_max_temperature_limits_np_not_permitted_spt_supports_only_iii": "NP",
      "viii_2": 800,
      "external_pressure_chart_no": "NFN–14",
      "notes": "G1, G4, G5",
      "values": {
        "100": 25.5,
        "150": null,
        "200": 25.5,
        "250": null,
        "300": 25.5,
        "350": null,
        "400": 25.5,
        "450": null,
        "500": 25.5,
        "550": null,
        "600": 24.6,
        "650": 23.9,
        "700": 23.2,
        "750": 22.5,
        "800": 21.8
      }
    },
    {
      "block": 5,
      "line_no": 8,
      "nominal_composition": "61Ni–16Mo–16Cr",
      "product_form": "Rod",
      "spec_no": "SB–574",
      "type_grade": null,
      "alloy_desig_uns_no": "N06455",
      "class_condition_temper": "Solution ann.",
      "size_thickness_in": null,
      "p_no": 43,
      "min_tensile_strength_ksi": 100,
      "min_yield_strength_ksi": 40,
      "applicability_and_max_temperature_limits_np_not_permitted_spt_supports_only_iii": "NP",
      "viii_2": 800,
      "external_pressure_chart_no": "NFN–14",
      "notes": "G1, G2, G4",
      "values": {
        "100": 26.7,
        "150": 26.7,
        "200": 26.7,
        "250": 26.7,
        "300": 26.7,
        "350": 26.7,
        "400": 26.7,
        "450": 26.7,
        "500": 26.7,
        "550": 26.7,
        "600": 26.7,
        "650": 26.7,
        "700": 26.5,
        "750": 26.1,
        "800": 25.8
      }
    },
    {
      "block": 5,
      "line_no": 9,
      "nominal_composition": "61Ni–16Mo–16Cr",
      "product_form": "Plate, sheet, strip",
      "spec_no": "SB–575",
      "type_grade": null,
      "alloy_desig_uns_no": "N06455",
      "class_condition_temper": "Solution ann.",
      "size_thickness_in": null,
      "p_no": 43,
      "min_tensile_strength_ksi": 100,
      "min_yield_strength_ksi": 40,
      "applicability_and_max_temperature_limits_np_not_permitted_spt_supports_only_iii": "NP",
      "viii_2": 800,
      "external_pressure_chart_no": "NFN–14",
      "notes": "G1, G4",
      "values": {
        "100": 26.7,
        "150": 26.7,
        "200": 26.7,
        "250": 26.7,
        "300": 26.7,
        "350": 26.7,
        "400": 26.7,
        "450": 26.7,
        "500": 26.7,
        "550": 26.7,
        "600": 26.7,
        "650": 26.7,
        "700": 26.5,
        "750": 26.1,
        "800": 25.8
      }
    },
    {
      "block": 5,
      "line_no": 10,
      "nominal_composition": "61Ni–16Mo–16Cr",
      "product_form": "Wld. pipe",
      "spec_no": "SB–619",
      "type_grade": null,
      "alloy_desig_uns_no": "N06455",
      "class_condition_temper": "Solution ann.",
      "size_thickness_in": null,
      "p_no": 43,
      "min_tensile_strength_ksi": 100,
      "min_yield_strength_ksi": 40,
      "applicability_and_max_temperature_limits_np_not_permitted_spt_supports_only_iii": "NP",
      "viii_2": 800,
      "external_pressure_chart_no": "NFN–14",
      "notes": "G1, G4, G5",
      "values": {
        "100": 22.7,
        "150": 22.7,
        "200": 22.7,
        "250": 22.7,
        "300": 22.7,
        "350": 22.7,
        "400": 22.7,
        "450": 22.7,
        "500": 22.7,
        "550": 22.7,
        "600": 22.7,
        "650": 22.7,
        "700": 22.5,
        "750": 22.2,
        "800": 21.9
      }
    },
    {
      "block": 5,
      "line_no": 11,
      "nominal_composition": "61Ni–16Mo–16Cr",
      "product_form": "Wld. pipe & tube",
      "spec_no": "SB–622",
      "type_grade": null,
      "alloy_desig_uns_no": "N06455",
      "class_condition_temper": "Solution ann.",
      "size_thickness_in": null,
      "p_no": 43,
      "min_tensile_strength_ksi": 100,
      "min_yield_strength_ksi": 40,
      "applicability_and_max_temperature_limits_np_not_permitted_spt_supports_only_iii": "NP",
      "viii_2": 800,
      "external_pressure_chart_no": "NFN–14",
      "notes": "G1, G4",
      "values": {
        "100": 26.7,
        "150": 26.7,
        "200": 26.7,
        "250": 26.7,
        "300": 26.7,
        "350": 26.7,
        "400": 26.7,
        "450": 26.7,
        "500": 26.7,
        "550": 26.7,
        "600": 26.7,
        "650": 26.7,
        "700": 26.5,
        "750": 26.1,
        "800": 25.8
      }
    },
    {
      "block": 5,
      "line_no": 12,
      "nominal_composition": "61Ni–16Mo–16Cr",
      "product_form": "Wld. tube",
      "spec_no": "SB–626",
      "type_grade": null,
      "alloy_desig_uns_no": "N06455",
      "class_condition_temper": "Solution ann.",
      "size_thickness_in": null,
      "p_no": 43,
      "min_tensile_strength_ksi": 100,
      "min_yield_strength_ksi": 40,
      "applicability_and_max_temperature_limits_np_not_permitted_spt_supports_only_iii": "NP",
      "viii_2": 800,
      "external_pressure_chart_no": "NFN–14",
      "notes": "G1, G4, G5",
      "values": {
        "100": 22.7,
        "150": 22.7,
        "200": 22.7,
        "250": 22.7,
        "300": 22.7,
        "350": 22.7,
        "400": 22.7,
        "450": 22.7,
        "500": 22.7,
        "550": 22.7,
        "600": 22.7,
        "650": 22.7,
        "700": 22.5,
        "750": 22.2,
        "800": 21.9
      }
    },
    {
      "block": 5,
      "line_no": 13,
      "nominal_composition": "72Ni–15Cr–8Fe",
      "product_form": "Smls. pipe & tube",
      "spec_no": "SB–167",
      "type_grade": null,
      "alloy_desig_uns_no": "N06600",
      "class_condition_temper": "Hot fin.",
      "size_thickness_in": ">5 O.D.",
      "p_no": 43,
      "min_tensile_strength_ksi": 75,
      "min_yield_strength_ksi": 25,
      "applicability_and_max_temperature_limits_np_not_permitted_spt_supports_only_iii": 800,
      "viii_2": "NP",
      "external_pressure_chart_no": "NFN–4",
      "notes": "G1",
      "values": {
        "100": 16.7,
        "150": 16.7,
        "200": 16.7,
        "250": 16.7,
        "300": 16.7,
        "350": 16.7,
        "400": 16.7,
        "450": 16.7,
        "500": 16.7,
        "550": 16.7,
        "600": 16.7,
        "650": 16.7,
        "700": 16.7,
        "750": 16.7,
        "800": 16.7
      }
    },
    {
      "block": 5,
      "line_no": 14,
      "nominal_composition": "72Ni–15Cr–8Fe",
      "product_form": "Smls. pipe & tube",
      "spec_no": "SB–167",
      "type_grade": null,
      "alloy_desig_uns_no": "N06600",
      "class_condition_temper": "Cold worked/ann.",
      "size_thickness_in": ">5 O.D.",
      "p_no": 43,
      "min_tensile_strength_ksi": 80,
      "min_yield_strength_ksi": 30,
      "applicability_and_max_temperature_limits_np_not_permitted_spt_supports_only_iii": 800,
      "viii_2": 800,
      "external_pressure_chart_no": "NFN–4",
      "notes": "G1, G4",
      "values": {
        "100": 20.0,
        "150": 20.0,
        "200": 20.0,
        "250": 20.0,
        "300": 20.0,
        "350": 20.0,
        "400": 20.0,
        "450": 20.0,
        "500": 20.0,
        "550": 20.0,
        "600": 20.0,
        "650": 20.0,
        "700": 20.0,
        "750": 20.0,
        "800": 20.0
      }
    },
    {
      "block": 5,
      "line_no": 15,
      "nominal_composition": "72Ni–15Cr–8Fe",
      "product_form": "Smls. tube",
      "spec_no": "SB–163",
      "type_grade": null,
      "alloy_desig_uns_no": "N06600",
      "class_condition_temper": "Annealed",
      "size_thickness_in": null,
      "p_no": 43,
      "min_tensile_strength_ksi": 80,
      "min_yield_strength_ksi": 35,
      "applicability_and_max_temperature_limits_np_not_permitted_spt_supports_only_iii": 800,
      "viii_2": 800,
      "external_pressure_chart_no": "NFN–4",
      "notes": "G1, G4",
      "values": {
        "100": 23.3,
        "150": null,
        "200": 23.3,
        "250": null,
        "300": 23.3,
        "350": null,
        "400": 23.3,
        "450": null,
        "500": 23.3,
        "550": null,
        "600": 23.3,
        "650": 23.3,
        "700": 23.3,
        "750": 23.3,
        "800": 23.3
      }
    },
    {
      "block": 5,
      "line_no": 16,
      "nominal_composition": "72Ni–15Cr–8Fe",
      "product_form": "Bar, rod",
      "spec_no": "SB–166",
      "type_grade": null,
      "alloy_desig_uns_no": "N06600",
      "class_condition_temper": "Annealed",
      "size_thickness_in": null,
      "p_no": 43,
      "min_tensile_strength_ksi": 80,
      "min_yield_strength_ksi": 35,
      "applicability_and_max_temperature_limits_np_not_permitted_spt_supports_only_iii": 800,
      "viii_2": 800,
      "external_pressure_chart_no": "NFN–4",
      "notes": "G1, G2, G4",
      "values": {
        "100": 23.3,
        "150": null,
        "200": 23.3,
        "250": null,
        "300": 23.3,
        "350": null,
        "400": 23.3,
        "450": null,
        "500": 23.3,
        "550": null,
        "600": 23.3,
        "650": 23.3,
        "700": 23.3,
        "750": 23.3,
        "800": 23.3
      }
    },
    {
      "block": 5,
      "line_no": 17,
      "nominal_composition": "72Ni–15Cr–8Fe",
      "product_form": "Smls. pipe & tube",
      "spec_no": "SB–167",
      "type_grade": null,
      "alloy_desig_uns_no": "N06600",
      "class_condition_temper": "Cold worked/ann.",
      "size_thickness_in": "≤5 O.D.",
      "p_no": 43,
      "min_tensile_strength_ksi": 80,
      "min_yield_strength_ksi": 35,
      "applicability_and_max_temperature_limits_np_not_permitted_spt_supports_only_iii": 800,
      "viii_2": 800,
      "external_pressure_chart_no": "NFN–4",
      "notes": "G1, G4",
      "values": {
        "100": 23.3,
        "150": null,
        "200": 23.3,
        "250": null,
        "300": 23.3,
        "350": null,
        "400": 23.3,
        "450": null,
        "500": 23.3,
        "550": null,
        "600": 23.3,
        "650": 23.3,
        "700": 23.3,
        "750": 23.3,
        "800": 23.3
      }
    },
    {
      "block": 5,
      "line_no": 18,
      "nominal_composition": "72Ni–15Cr–8Fe",
      "product_form": "Plate",
      "spec_no": "SB–168",
      "type_grade": null,
      "alloy_desig_uns_no": "N06600",
      "class_condition_temper": "Annealed",
      "size_thickness_in": null,
      "p_no": 43,
      "min_tensile_strength_ksi": 80,
      "min_yield_strength_ksi": 35,
      "applicability_and_max_temperature_limits_np_not_permitted_spt_supports_only_iii": 800,
      "viii_2": 800,
      "external_pressure_chart_no": "NFN–4",
      "notes": "G1, G4",
      "values": {
        "100": 23.3,
        "150": null,
        "200": 23.3,
        "250": null,
        "300": 23.3,
        "350": null,
        "400": 23.3,
        "450": null,
        "500": 23.3,
        "550": null,
        "600": 23.3,
        "650": 23.3,
        "700": 23.3,
        "750": 23.3,
        "800": 23.3
      }
    },
    {
      "block": 5,
      "line_no": 19,
      "nominal_composition": "72Ni–15Cr–8Fe",
      "product_form": "Forgings",
      "spec_no": "SB–564",
      "type_grade": null,
      "alloy_desig_uns_no": "N06600",
      "class_condition_temper": "Annealed",
      "size_thickness_in": null,
      "p_no": 43,
      "min_tensile_strength_ksi": 80,
      "min_yield_strength_ksi": 35,
      "applicability_and_max_temperature_limits_np_not_permitted_spt_supports_only_iii": 800,
      "viii_2": 800,
      "external_pressure_chart_no": "NFN–4",
      "notes": "G1, G2, G4",
      "values": {
        "100": 23.3,
        "150": null,
        "200": 23.3,
        "250": null,
        "300": 23.3,
        "350": null,
        "400": 23.3,
        "450": null,
        "500": 23.3,
        "550": null,
        "600": 23.3,
        "650": 23.3,
        "700": 23.3,
        "750": 23.3,
        "800": 23.3
      }
    },
    {
      "block": 5,
      "line_no": 20,
      "nominal_composition": "72Ni–15Cr–8Fe",
      "product_form": "Wld. tube",
      "spec_no": "SB–516",
      "type_grade": null,
      "alloy_desig_uns_no": "N06600",
      "class_condition_temper": "Cold drawn/ann.",
      "size_thickness_in": "≤41/2 O.D.",
      "p_no": 43,
      "min_tensile_strength_ksi": 80,
      "min_yield_strength_ksi": 35,
      "applicability_and_max_temperature_limits_np_not_permitted_spt_supports_only_iii": "NP",
      "viii_2": 800,
      "external_pressure_chart_no": "NFN–4",
      "notes": "G1, G4",
      "values": {
        "100": 19.8,
        "150": null,
        "200": 19.8,
        "250": null,
        "300": 19.8,
        "350": null,
        "400": 19.8,
        "450": null,
        "500": 19.8,
        "550": null,
        "600": 19.8,
        "650": 19.8,
        "700": 19.8,
        "750": 19.8,
        "800": 19.8
      }
    },
    {
      "block": 5,
      "line_no": 21,
      "nominal_composition": "72Ni–15Cr–8Fe",
      "product_form": "Wld. pipe",
      "spec_no": "SB–517",
      "type_grade": null,
      "alloy_desig_uns_no": "N06600",
      "class_condition_temper": "Cold drawn/ann.",
      "size_thickness_in": "≤41/2 O.D.",
      "p_no": 43,
      "min_tensile_strength_ksi": 80,
      "min_yield_strength_ksi": 35,
      "applicability_and_max_temperature_limits_np_not_permitted_spt_supports_only_iii": "NP",
      "viii_2": 800,
      "external_pressure_chart_no": "NFN–4",
      "notes": "G1, G4",
      "values": {
        "100": 19.8,
        "150": null,
        "200": 19.8,
        "250": null,
        "300": 19.8,
        "350": null,
        "400": 19.8,
        "450": null,
        "500": 19.8,
        "550": null,
        "600": 19.8,
        "650": 19.8,
        "700": 19.8,
        "750": 19.8,
        "800": 19.8
      }
    },
    {
      "block": 5,
      "line_no": 22,
      "nominal_composition": "72Ni–15Cr–8Fe",
      "product_form": "Smls. tube",
      "spec_no": "SB–163",
      "type_grade": null,
      "alloy_desig_uns_no": "N06600",
      "class_condition_temper": "Annealed",
      "size_thickness_in": "1/4 < O.D. ≤7/8",
      "p_no": 43,
      "min_tensile_strength_ksi": 80,
      "min_yield_strength_ksi": 40,
      "applicability_and_max_temperature_limits_np_not_permitted_spt_supports_only_iii": 800,
      "viii_2": "NP",
      "external_pressure_chart_no": "NFN–21",
      "notes": "G1, G3, S1",
      "values": {
        "100": 26.7,
        "150": null,
        "200": 26.7,
        "250": null,
        "300": 26.7,
        "350": null,
        "400": 26.7,
        "450": null,
        "500": 26.7,
        "550": null,
        "600": 26.7,
        "650": 26.7,
        "700": 26.7,
        "750": 26.7,
        "800": 26.7
      }
    },
    {
      "block": 5,
      "line_no": 23,
      "nominal_composition": "60Ni–22Cr–9Mo–3.5Cb",
      "product_form": "Bar, rod",
      "spec_no": "SB–446",
      "type_grade": null,
      "alloy_desig_uns_no": "N06625",
      "class_condition_temper": "Annealed",
      "size_thickness_in": "4 < t ≤10",
      "p_no": 43,
      "min_tensile_strength_ksi": 110,
      "min_yield_strength_ksi": 50,
      "applicability_and_max_temperature_limits_np_not_permitted_spt_supports_only_iii": 800,
      "viii_2": "NP",
      "external_pressure_chart_no": "NFN–17",
      "notes": null,
      "values": {
        "100": 33.3,
        "150": null,
        "200": 32.1,
        "250": null,
        "300": 31.2,
        "350": null,
        "400": 30.3,
        "450": null,
        "500": 29.4,
        "550": null,
        "600": 28.6,
        "650": 28.3,
        "700": 27.9,
        "750": 27.6,
        "800": 27.4
      }
    },
    {
      "block": 5,
      "line_no": 24,
      "nominal_composition": "60Ni–22Cr–9Mo–3.5Cb",
      "product_form": "Plate, sheet",
      "spec_no": "SB–443",
      "type_grade": null,
      "alloy_desig_uns_no": "N06625",
      "class_condition_temper": "Hot rolled/ann.",
      "size_thickness_in": "≤2.75",
      "p_no": 43,
      "min_tensile_strength_ksi": 110,
      "min_yield_strength_ksi": 55,
      "applicability_and_max_temperature_limits_np_not_permitted_spt_supports_only_iii": 800,
      "viii_2": "NP",
      "external_pressure_chart_no": "NFN–17",
      "notes": null,
      "values": {
        "100": 36.7,
        "150": null,
        "200": 35.3,
        "250": null,
        "300": 34.3,
        "350": null,
        "400": 33.3,
        "450": null,
        "500": 32.4,
        "550": null,
        "600": 31.5,
        "650": 31.1,
        "700": 30.7,
        "750": 30.4,
        "800": 30.1
      }
    },
    {
      "block": 5,
      "line_no": 25,
      "nominal_composition": "60Ni–22Cr–9Mo–3.5Cb",
      "product_form": "Plate",
      "spec_no": "SB–443",
      "type_grade": null,
      "alloy_desig_uns_no": "N06625",
      "class_condition_temper": "Cold rolled/ann.",
      "size_thickness_in": "≤0.375",
      "p_no": 43,
      "min_tensile_strength_ksi": 110,
      "min_yield_strength_ksi": 55,
      "applicability_and_max_temperature_limits_np_not_permitted_spt_supports_only_iii": 800,
      "viii_2": "NP",
      "external_pressure_chart_no": "NFN–17",
      "notes": null,
      "values": {
        "100": 36.7,
        "150": null,
        "200": 35.3,
        "250": null,
        "300": 34.3,
        "350": null,
        "400": 33.3,
        "450": null,
        "500": 32.4,
        "550": null,
        "600": 31.5,
        "650": 31.1,
        "700": 30.7,
        "750": 30.4,
        "800": 30.1
      }
    },
    {
      "block": 5,
      "line_no": 26,
      "nominal_composition": "60Ni–22Cr–9Mo–3.5Cb",
      "product_form": "Smls. pipe & tube",
      "spec_no": "SB–444",
      "type_grade": null,
      "alloy_desig_uns_no": "N06625",
      "class_condition_temper": "Annealed",
      "size_thickness_in": null,
      "p_no": 43,
      "min_tensile_strength_ksi": 120,
      "min_yield_strength_ksi": 60,
      "applicability_and_max_temperature_limits_np_not_permitted_spt_supports_only_iii": 800,
      "viii_2": "NP",
      "external_pressure_chart_no": "NFN–17",
      "notes": null,
      "values": {
        "100": 40.0,
        "150": null,
        "200": 38.5,
        "250": null,
        "300": 37.4,
        "350": null,
        "400": 36.3,
        "450": null,
        "500": 35.3,
        "550": null,
        "600": 34.4,
        "650": 33.9,
        "700": 33.5,
        "750": 33.2,
        "800": 32.9
      }
    },
    {
      "block": 5,
      "line_no": 27,
      "nominal_composition": "60Ni–22Cr–9Mo–3.5Cb",
      "product_form": "Bar, rod",
      "spec_no": "SB–446",
      "type_grade": null,
      "alloy_desig_uns_no": "N06625",
      "class_condition_temper": "Annealed",
      "size_thickness_in": "≤4",
      "p_no": 43,
      "min_tensile_strength_ksi": 120,
      "min_yield_strength_ksi": 60,
      "applicability_and_max_temperature_limits_np_not_permitted_spt_supports_only_iii": 800,
      "viii_2": "NP",
      "external_pressure_chart_no": "NFN–17",
      "notes": null,
      "values": {
        "100": 40.0,
        "150": null,
        "200": 38.5,
        "250": null,
        "300": 37.4,
        "350": null,
        "400": 36.3,
        "450": null,
        "500": 35.3,
        "550": null,
        "600": 34.4,
        "650": 33.9,
        "700": 33.5,
        "750": 33.2,
        "800": 32.9
      }
    },
    {
      "block": 5,
      "line_no": 28,
      "nominal_composition": "58Ni–29Cr–9Fe",
      "product_form": "Smls. pipe & tube",
      "spec_no": "SB–167",
      "type_grade": null,
      "alloy_desig_uns_no": "N06690",
      "class_condition_temper": "Hot worked/ann.",
      "size_thickness_in": ">5 O.D.",
      "p_no": 43,
      "min_tensile_strength_ksi": 75,
      "min_yield_strength_ksi": 25,
      "applicability_and_max_temperature_limits_np_not_permitted_spt_supports_only_iii": 800,
      "viii_2": "NP",
      "external_pressure_chart_no": "NFN–4",
      "notes": "G1",
      "values": {
        "100": 16.7,
        "150": 16.7,
        "200": 16.7,
        "250": 16.7,
        "300": 16.7,
        "350": 16.7,
        "400": 16.7,
        "450": 16.7,
        "500": 16.7,
        "550": 16.7,
        "600": 16.7,
        "650": 16.7,
        "700": 16.7,
        "750": 16.7,
        "800": 16.7
      }
    },
    {
      "block": 5,
      "line_no": 29,
      "nominal_composition": "58Ni–29Cr–9Fe",
      "product_form": "Smls. pipe & tube",
      "spec_no": "SB–167",
      "type_grade": null,
      "alloy_desig_uns_no": "N06690",
      "class_condition_temper": "Cold worked/ann.",
      "size_thickness_in": ">5 O.D.",
      "p_no": 43,
      "min_tensile_strength_ksi": 85,
      "min_yield_strength_ksi": 30,
      "applicability_and_max_temperature_limits_np_not_permitted_spt_supports_only_iii": 800,
      "viii_2": "NP",
      "external_pressure_chart_no": "NFN–4",
      "notes": "G1",
      "values": {
        "100": 20.0,
        "150": 20.0,
        "200": 20.0,
        "250": 20.0,
        "300": 20.0,
        "350": 20.0,
        "400": 20.0,
        "450": 20.0,
        "500": 20.0,
        "550": 20.0,
        "600": 20.0,
        "650": 20.0,
        "700": 20.0,
        "750": 20.0,
        "800": 20.0
      }
    },
    {
      "block": 5,
      "line_no": 30,
      "nominal_composition": "58Ni–29Cr–9Fe",
      "product_form": "Smls. pipe & tube",
      "spec_no": "SB–167",
      "type_grade": null,
      "alloy_desig_uns_no": "N06690",
      "class_condition_temper": "Hot worked/ann.",
      "size_thickness_in": "≤5 O.D.",
      "p_no": 43,
      "min_tensile_strength_ksi": 85,
      "min_yield_strength_ksi": 30,
      "applicability_and_max_temperature_limits_np_not_permitted_spt_supports_only_iii": 800,
      "viii_2": "NP",
      "external_pressure_chart_no": "NFN–4",
      "notes": "G1",
      "values": {
        "100": 20.0,
        "150": 20.0,
        "200": 20.0,
        "250": 20.0,
        "300": 20.0,
        "350": 20.0,
        "400": 20.0,
        "450": 20.0,
        "500": 20.0,
        "550": 20.0,
        "600": 20.0,
        "650": 20.0,
        "700": 20.0,
        "750": 20.0,
        "800": 20.0
      }
    },
    {
      "block": 5,
      "line_no": 31,
      "nominal_composition": "58Ni–29Cr–9Fe",
      "product_form": "Smls. tube",
      "spec_no": "SB–163",
      "type_grade": null,
      "alloy_desig_uns_no": "N06690",
      "class_condition_temper": "Annealed",
      "size_thickness_in": null,
      "p_no": 43,
      "min_tensile_strength_ksi": 85,
      "min_yield_strength_ksi": 35,
      "applicability_and_max_temperature_limits_np_not_permitted_spt_supports_only_iii": 800,
      "viii_2": "NP",
      "external_pressure_chart_no": "NFN–4",
      "notes": "G1",
      "values": {
        "100": 23.3,
        "150": 23.3,
        "200": 23.3,
        "250": 23.3,
        "300": 23.3,
        "350": 23.3,
        "400": 23.3,
        "450": 23.3,
        "500": 23.3,
        "550": 23.3,
        "600": 23.3,
        "650": 23.3,
        "700": 23.3,
        "750": 23.3,
        "800": 23.3
      }
    },
    {
      "block": 5,
      "line_no": 32,
      "nominal_composition": "58Ni–29Cr–9Fe",
      "product_form": "Plate",
      "spec_no": "SB–168",
      "type_grade": null,
      "alloy_desig_uns_no": "N06690",
      "class_condition_temper": "Annealed",
      "size_thickness_in": null,
      "p_no": 43,
      "min_tensile_strength_ksi": 85,
      "min_yield_strength_ksi": 35,
      "applicability_and_max_temperature_limits_np_not_permitted_spt_supports_only_iii": 800,
      "viii_2": "NP",
      "external_pressure_chart_no": "NFN–4",
      "notes": "G1",
      "values": {
        "100": 23.3,
        "150": 23.3,
        "200": 23.3,
        "250": 23.3,
        "300": 23.3,
        "350": 23.3,
        "400": 23.3,
        "450": 23.3,
        "500": 23.3,
        "550": 23.3,
        "600": 23.3,
        "650": 23.3,
        "700": 23.3,
        "750": 23.3,
        "800": 23.3
      }
    },
    {
      "block": 5,
      "line_no": 33,
      "nominal_composition": "58Ni–29Cr–9Fe",
      "product_form": "Forgings",
      "spec_no": "SB–564",
      "type_grade": null,
      "alloy_desig_uns_no": "N06690",
      "class_condition_temper": "Annealed",
      "size_thickness_in": null,
      "p_no": 43,
      "min_tensile_strength_ksi": 85,
      "min_yield_strength_ksi": 35,
      "applicability_and_max_temperature_limits_np_not_permitted_spt_supports_only_iii": 800,
      "viii_2": "NP",
      "external_pressure_chart_no": "NFN–4",
      "notes": "G1",
      "values": {
        "100": 23.3,
        "150": 23.3,
        "200": 23.3,
        "250": 23.3,
        "300": 23.3,
        "350": 23.3,
        "400": 23.3,
        "450": 23.3,
        "500": 23.3,
        "550": 23.3,
        "600": 23.3,
        "650": 23.3,
        "700": 23.3,
        "750": 23.3,
        "800": 23.3
      }
    },
    {
      "block": 5,
      "line_no": 34,
      "nominal_composition": "58Ni–29Cr–9Fe",
      "product_form": "Bar, rod",
      "spec_no": "SB–166",
      "type_grade": null,
      "alloy_desig_uns_no": "N06690",
      "class_condition_temper": "Cold worked/ann.",
      "size_thickness_in": null,
      "p_no": 43,
      "min_tensile_strength_ksi": 85,
      "min_yield_strength_ksi": 35,
      "applicability_and_max_temperature_limits_np_not_permitted_spt_supports_only_iii": 800,
      "viii_2": "NP",
      "external_pressure_chart_no": "NFN–4",
      "notes": "G1",
      "values": {
        "100": 23.3,
        "150": 23.3,
        "200": 23.3,
        "250": 23.3,
        "300": 23.3,
        "350": 23.3,
        "400": 23.3,
        "450": 23.3,
        "500": 23.3,
        "550": 23.3,
        "600": 23.3,
        "650": 23.3,
        "700": 23.3,
        "750": 23.3,
        "800": 23.3
      }
    },
    {
      "block": 5,
      "line_no": 35,
      "nominal_composition": "58Ni–29Cr–9Fe",
      "product_form": "Smls. pipe & tube",
      "spec_no": "SB–167",
      "type_grade": null,
      "alloy_desig_uns_no": "N06690",
      "class_condition_temper": "Cold worked/ann.",
      "size_thickness_in": "≤5 O.D.",
      "p_no": 43,
      "min_tensile_strength_ksi": 85,
      "min_yield_strength_ksi": 35,
      "applicability_and_max_temperature_limits_np_not_permitted_spt_supports_only_iii": 800,
      "viii_2": "NP",
      "external_pressure_chart_no": "NFN–4",
      "notes": "G1",
      "values": {
        "100": 23.3,
        "150": 23.3,
        "200": 23.3,
        "250": 23.3,
        "300": 23.3,
        "350": 23.3,
        "400": 23.3,
        "450": 23.3,
        "500": 23.3,
        "550": 23.3,
        "600": 23.3,
        "650": 23.3,
        "700": 23.3,
        "750": 23.3,
        "800": 23.3
      }
    },
    {
      "block": 5,
      "line_no": 36,
      "nominal_composition": "58Ni–29Cr–9Fe",
      "product_form": "Bar, rod",
      "spec_no": "SB–166",
      "type_grade": null,
      "alloy_desig_uns_no": "N06690",
      "class_condition_temper": "Hot worked",
      "size_thickness_in": null,
      "p_no": 43,
      "min_tensile_strength_ksi": 85,
      "min_yield_strength_ksi": 35,
      "applicability_and_max_temperature_limits_np_not_permitted_spt_supports_only_iii": 800,
      "viii_2": "NP",
      "external_pressure_chart_no": "NFN–4",
      "notes": "G1",
      "values": {
        "100": 23.3,
        "150": 23.3,
        "200": 23.3,
        "250": 23.3,
        "300": 23.3,
        "350": 23.3,
        "400": 23.3,
        "450": 23.3,
        "500": 23.3,
        "550": 23.3,
        "600": 23.3,
        "650": 23.3,
        "700": 23.3,
        "750": 23.3,
        "800": 23.3
      }
