Repository: danivelas0/asme-pcc

File: resources/bpvc_ii_d_customary_2025/table_5a.json (part 5 of 20)
    "External Pressure Chart No.",
    "Notes"
  ],
  "columns_values": [
      "maximum_use_temperature_f": 1200,
      "external_pressure_chart_no": "CS–2",
      "notes": "T7",
      "values": {
        "100": 26.1,
        "150": 24.5,
        "200": 23.6,
        "250": 22.9,
        "300": 22.2,
        "350": 21.7,
        "400": 21.2,
        "450": 20.8,
        "500": 20.5,
        "550": 20.2,
        "600": 19.9,
        "650": 19.6,
        "700": 19.3,
        "750": 19.0,
        "800": 18.7,
        "850": 18.2,
        "900": 17.7,
        "950": 11.3,
        "1000": 7.2,
        "1050": 4.5,
        "1100": 2.8,
        "1150": 1.8,
        "1200": 1.1,
        "1250": null,
        "1300": null,
        "1350": null,
        "1400": null,
        "1450": null,
        "1500": null
      }
    },
    {
      "block": 4,
      "line_no": 4,
      "nominal_composition": "1Cr–1/2Mo",
      "product_form": "Forgings",
      "spec_no": "SA/EN 10222–2 13CrMo4–5",
      "type_grade": null,
      "alloy_desig_uns_no": null,
      "class_condition_temper": "NT or QT",
      "size_thickness_in_p_no": "2.8 < t ≤4",
      "group_no": "4 1",
      "min_tensile_strength_ksi": 64,
      "min_yield_strength_ksi": 40,
      "maximum_use_temperature_f": 1200,
      "external_pressure_chart_no": "CS–2",
      "notes": "T6",
      "values": {
        "100": 26.6,
        "150": 25.1,
        "200": 24.2,
        "250": 23.4,
        "300": 22.7,
        "350": 22.1,
        "400": 21.6,
        "450": null,
        "500": 20.9,
        "550": 20.6,
        "600": 20.4,
        "650": 20.1,
        "700": 19.8,
        "750": 19.5,
        "800": 19.1,
        "850": 18.6,
        "900": 18.0,
        "950": 11.3,
        "1000": 7.2,
        "1050": 4.5,
        "1100": 2.8,
        "1150": 1.8,
        "1200": 1.1,
        "1250": null,
        "1300": null,
        "1350": null,
        "1400": null,
        "1450": null,
        "1500": null
      }
    },
    {
      "block": 4,
      "line_no": 5,
      "nominal_composition": "1Cr–1/2Mo",
      "product_form": "Forgings",
      "spec_no": "SA/EN 10222–2 13CrMo4–5",
      "type_grade": null,
      "alloy_desig_uns_no": null,
      "class_condition_temper": "NT or QT",
      "size_thickness_in_p_no": "1.4 < t ≤2.8",
      "group_no": "4 1",
      "min_tensile_strength_ksi": 64,
      "min_yield_strength_ksi": 41.5,
      "maximum_use_temperature_f": 1200,
      "external_pressure_chart_no": "CS–2",
      "notes": "T6",
      "values": {
        "100": 26.6,
        "150": 26.0,
        "200": 25.1,
        "250": 24.2,
        "300": 23.5,
        "350": 22.9,
        "400": 22.4,
        "450": null,
        "500": 21.7,
        "550": 21.4,
        "600": 21.1,
        "650": 20.8,
        "700": 20.5,
        "750": 20.2,
        "800": 19.8,
        "850": 19.3,
        "900": 18.0,
        "950": 11.3,
        "1000": 7.2,
        "1050": 4.5,
        "1100": 2.8,
        "1150": 1.8,
        "1200": 1.1,
        "1250": null,
        "1300": null,
        "1350": null,
        "1400": null,
        "1450": null,
        "1500": null
      }
    },
    {
      "block": 4,
      "line_no": 6,
      "nominal_composition": "1Cr–1/2Mo",
      "product_form": "Forgings",
      "spec_no": "SA/EN 10222–2 13CrMo4–5",
      "type_grade": null,
      "alloy_desig_uns_no": null,
      "class_condition_temper": "NT or QT",
      "size_thickness_in_p_no": "t ≤1.4",
      "group_no": "4 1",
      "min_tensile_strength_ksi": 64,
      "min_yield_strength_ksi": 43,
      "maximum_use_temperature_f": 1200,
      "external_pressure_chart_no": "CS–2",
      "notes": "T6",
      "values": {
        "100": 26.6,
        "150": 26.6,
        "200": 25.9,
        "250": 25.1,
        "300": 24.4,
        "350": 23.7,
        "400": 23.2,
        "450": null,
        "500": 22.4,
        "550": 22.1,
        "600": 21.8,
        "650": 21.5,
        "700": 21.2,
        "750": 20.9,
        "800": 20.5,
        "850": 20.0,
        "900": 18.0,
        "950": 11.3,
        "1000": 7.2,
        "1050": 4.5,
        "1100": 2.8,
        "1150": 1.8,
        "1200": 1.1,
        "1250": null,
        "1300": null,
        "1350": null,
        "1400": null,
        "1450": null,
        "1500": null
      }
    },
    {
      "block": 4,
      "line_no": 7,
      "nominal_composition": "1Cr–1/2Mo",
      "product_form": "Plate",
      "spec_no": "SA–387",
      "type_grade": 12,
      "alloy_desig_uns_no": "K11757 2",
      "class_condition_temper": null,
      "size_thickness_in_p_no": null,
      "group_no": "4 1",
      "min_tensile_strength_ksi": 65,
      "min_yield_strength_ksi": 40,
      "maximum_use_temperature_f": 1200,
      "external_pressure_chart_no": "CS–2",
      "notes": "T6",
      "values": {
        "100": 26.7,
        "150": 25.0,
        "200": 24.1,
        "250": 23.3,
        "300": 22.7,
        "350": 22.1,
        "400": 21.7,
        "450": 21.3,
        "500": 20.9,
        "550": 20.6,
        "600": 20.3,
        "650": 20.0,
        "700": 19.7,
        "750": 19.4,
        "800": 19.1,
        "850": 18.6,
        "900": 18.0,
        "950": 11.3,
        "1000": 7.2,
        "1050": 4.5,
        "1100": 2.8,
        "1150": 1.8,
        "1200": 1.1,
        "1250": null,
        "1300": null,
        "1350": null,
        "1400": null,
        "1450": null,
        "1500": null
      }
    },
    {
      "block": 4,
      "line_no": 8,
      "nominal_composition": "1Cr–1/2Mo",
      "product_form": "Plate",
      "spec_no": "SA/EN 10028–2 13CrMo4–5",
      "type_grade": null,
      "alloy_desig_uns_no": null,
      "class_condition_temper": null,
      "size_thickness_in_p_no": "5/8 < t ≤2.5",
      "group_no": "4 1",
      "min_tensile_strength_ksi": 65.5,
      "min_yield_strength_ksi": 42,
      "maximum_use_temperature_f": 1200,
      "external_pressure_chart_no": "CS–2",
      "notes": "T6",
      "values": {
        "100": 27.2,
        "150": 26.3,
        "200": 25.4,
        "250": 24.6,
        "300": 23.9,
        "350": 23.3,
        "400": 22.8,
        "450": 22.4,
        "500": 22.0,
        "550": 21.7,
        "600": 21.4,
        "650": 21.1,
        "700": 20.8,
        "750": 20.4,
        "800": 20.0,
        "850": 19.6,
        "900": 18.0,
        "950": 11.3,
        "1000": 7.2,
        "1050": 4.5,
        "1100": 2.8,
        "1150": 1.8,
        "1200": 1.1,
        "1250": null,
        "1300": null,
        "1350": null,
        "1400": null,
        "1450": null,
        "1500": null
      }
    },
    {
      "block": 4,
      "line_no": 9,
      "nominal_composition": "1Cr–1/2Mo",
      "product_form": "Plate",
      "spec_no": "SA/EN 10028–2 13CrMo4–5",
      "type_grade": null,
      "alloy_desig_uns_no": null,
      "class_condition_temper": null,
      "size_thickness_in_p_no": "t ≤5/8",
      "group_no": "4 1",
      "min_tensile_strength_ksi": 65.5,
      "min_yield_strength_ksi": 43.5,
      "maximum_use_temperature_f": 1200,
      "external_pressure_chart_no": "CS–2",
      "notes": "T6",
      "values": {
        "100": 27.2,
        "150": 27.2,
        "200": 26.2,
        "250": 25.4,
        "300": 24.7,
        "350": 24.1,
        "400": 23.6,
        "450": 23.2,
        "500": 22.7,
        "550": 22.4,
        "600": 22.1,
        "650": 21.8,
        "700": 21.5,
        "750": 21.1,
        "800": 20.7,
        "850": 20.2,
        "900": 18.0,
        "950": 11.3,
        "1000": 7.2,
        "1050": 4.5,
        "1100": 2.8,
        "1150": 1.8,
        "1200": 1.1,
        "1250": null,
        "1300": null,
        "1350": null,
        "1400": null,
        "1450": null,
        "1500": null
      }
    },
    {
      "block": 4,
      "line_no": 10,
      "nominal_composition": "1Cr–1/2Mo",
      "product_form": "Forgings",
      "spec_no": "SA–182",
      "type_grade": "F12",
      "alloy_desig_uns_no": "K11564 2",
      "class_condition_temper": null,
      "size_thickness_in_p_no": null,
      "group_no": "4 1",
      "min_tensile_strength_ksi": 70,
      "min_yield_strength_ksi": 40,
      "maximum_use_temperature_f": 1200,
      "external_pressure_chart_no": "CS–2",
      "notes": "T6",
      "values": {
        "100": 26.7,
        "150": 25.0,
        "200": 24.1,
        "250": 23.3,
        "300": 22.7,
        "350": 22.1,
        "400": 21.7,
        "450": 21.3,
        "500": 20.9,
        "550": 20.6,
        "600": 20.3,
        "650": 20.0,
        "700": 19.7,
        "750": 19.4,
        "800": 19.1,
        "850": 18.6,
        "900": 18.0,
        "950": 11.3,
        "1000": 7.2,
        "1050": 4.5,
        "1100": 2.8,
        "1150": 1.8,
        "1200": 1.1,
        "1250": null,
        "1300": null,
        "1350": null,
        "1400": null,
        "1450": null,
        "1500": null
      }
    },
    {
      "block": 4,
      "line_no": 11,
      "nominal_composition": "1Cr–1/2Mo",
      "product_form": "Forgings",
      "spec_no": "SA–336",
      "type_grade": "F12",
      "alloy_desig_uns_no": "K11564 …",
      "class_condition_temper": null,
      "size_thickness_in_p_no": null,
      "group_no": "4 1",
      "min_tensile_strength_ksi": 70,
      "min_yield_strength_ksi": 40,
      "maximum_use_temperature_f": 1200,
      "external_pressure_chart_no": "CS–2",
      "notes": "T6",
      "values": {
        "100": 26.7,
        "150": 25.0,
        "200": 24.1,
        "250": 23.3,
        "300": 22.7,
        "350": 22.1,
        "400": 21.7,
        "450": 21.3,
        "500": 20.9,
        "550": 20.6,
        "600": 20.3,
        "650": 20.0,
        "700": 19.7,
        "750": 19.4,
        "800": 19.1,
        "850": 18.6,
        "900": 18.0,
        "950": 11.3,
        "1000": 7.2,
        "1050": 4.5,
        "1100": 2.8,
        "1150": 1.8,
        "1200": 1.1,
        "1250": null,
        "1300": null,
        "1350": null,
        "1400": null,
        "1450": null,
        "1500": null
      }
    },
    {
      "block": 4,
      "line_no": 12,
      "nominal_composition": "11/4Cr–1/2Mo",
      "product_form": "Castings",
      "spec_no": "SA–217",
      "type_grade": "WC6",
      "alloy_desig_uns_no": "J12072",
      "class_condition_temper": null,
      "size_thickness_in_p_no": null,
      "group_no": "4 1",
      "min_tensile_strength_ksi": 70,
      "min_yield_strength_ksi": 40,
      "maximum_use_temperature_f": 1100,
      "external_pressure_chart_no": "CS–2",
      "notes": "T6",
      "values": {
        "100": 26.7,
        "150": 25.4,
        "200": 24.6,
        "250": 24.0,
        "300": 23.4,
        "350": 22.9,
        "400": 22.5,
        "450": 22.0,
        "500": 21.7,
        "550": 21.3,
        "600": 20.9,
        "650": 20.5,
        "700": 20.1,
        "750": 19.7,
        "800": 19.2,
        "850": 18.7,
        "900": 13.7,
        "950": 9.3,
        "1000": 6.3,
        "1050": 4.2,
        "1100": 2.8,
        "1150": null,
        "1200": null,
        "1250": null,
        "1300": null,
        "1350": null,
        "1400": null,
        "1450": null,
        "1500": null
      }
    },
    {
      "block": 4,
      "line_no": 13,
      "nominal_composition": "11/4Cr–1/2Mo",
      "product_form": "Bar",
      "spec_no": "SA–739",
      "type_grade": "B11",
      "alloy_desig_uns_no": "K11797 …",
      "class_condition_temper": null,
      "size_thickness_in_p_no": null,
      "group_no": "4 1",
      "min_tensile_strength_ksi": 70,
      "min_yield_strength_ksi": 45,
      "maximum_use_temperature_f": 1200,
      "external_pressure_chart_no": "CS–3",
      "notes": "T5",
      "values": {
        "100": 29.2,
        "150": 28.5,
        "200": 27.7,
        "250": 27.0,
        "300": 26.3,
        "350": 25.8,
        "400": 25.3,
        "450": 24.8,
        "500": 24.4,
        "550": 23.9,
        "600": 23.5,
        "650": 23.1,
        "700": 22.6,
        "750": 22.2,
        "800": 21.6,
        "850": 20.2,
        "900": 13.7,
        "950": 9.3,
        "1000": 6.3,
        "1050": 4.2,
        "1100": 2.8,
        "1150": 1.9,
        "1200": 1.2,
        "1250": null,
        "1300": null,
        "1350": null,
        "1400": null,
        "1450": null,
        "1500": null
      }
    },
    {
      "block": 4,
      "line_no": 14,
      "nominal_composition": "11/4Cr–1/2Mo–Si",
      "product_form": "Forgings",
      "spec_no": "SA–182",
      "type_grade": "F11",
      "alloy_desig_uns_no": "K11597 1",
      "class_condition_temper": null,
      "size_thickness_in_p_no": null,
      "group_no": "4 1",
      "min_tensile_strength_ksi": 60,
      "min_yield_strength_ksi": 30,
      "maximum_use_temperature_f": 1200,
      "external_pressure_chart_no": "CS–2",
      "notes": "T7",
      "values": {
        "100": 20.0,
        "150": 19.0,
        "200": 18.5,
        "250": 18.0,
        "300": 17.6,
        "350": 17.2,
        "400": 16.8,
        "450": 16.5,
        "500": 16.2,
        "550": 16.0,
        "600": 15.7,
        "650": 15.4,
        "700": 15.1,
        "750": 14.8,
        "800": 14.4,
        "850": 14.0,
        "900": 13.6,
        "950": 9.3,
        "1000": 6.3,
        "1050": 4.2,
        "1100": 2.8,
        "1150": 1.9,
        "1200": 1.2,
        "1250": null,
        "1300": null,
        "1350": null,
        "1400": null,
        "1450": null,
        "1500": null
      }
    },
    {
      "block": 4,
      "line_no": 15,
      "nominal_composition": "11/4Cr–1/2Mo–Si",
      "product_form": "Smls. tube",
      "spec_no": "SA–213",
      "type_grade": "T11",
      "alloy_desig_uns_no": "K11597 …",
      "class_condition_temper": null,
      "size_thickness_in_p_no": null,
      "group_no": "4 1",
      "min_tensile_strength_ksi": 60,
      "min_yield_strength_ksi": 30,
      "maximum_use_temperature_f": 1200,
      "external_pressure_chart_no": "CS–2",
      "notes": "T7",
      "values": {
        "100": 20.0,
        "150": 19.0,
        "200": 18.5,
        "250": 18.0,
        "300": 17.6,
        "350": 17.2,
        "400": 16.8,
        "450": 16.5,
        "500": 16.2,
        "550": 16.0,
        "600": 15.7,
        "650": 15.4,
        "700": 15.1,
        "750": 14.8,
        "800": 14.4,
        "850": 14.0,
        "900": 13.6,
        "950": 9.3,
        "1000": 6.3,
        "1050": 4.2,
        "1100": 2.8,
        "1150": 1.9,
        "1200": 1.2,
        "1250": null,
        "1300": null,
        "1350": null,
        "1400": null,
        "1450": null,
        "1500": null
      }
    },
    {
      "block": 4,
      "line_no": 16,
      "nominal_composition": "11/4Cr–1/2Mo–Si",
      "product_form": "Fittings",
      "spec_no": "SA–234",
      "type_grade": "WP11",
      "alloy_desig_uns_no": null,
      "class_condition_temper": "1 …",
      "size_thickness_in_p_no": null,
      "group_no": "4 1",
      "min_tensile_strength_ksi": 60,
      "min_yield_strength_ksi": 30,
      "maximum_use_temperature_f": 1200,
      "external_pressure_chart_no": "CS–2",
      "notes": "T7",
      "values": {
        "100": 20.0,
        "150": 19.0,
        "200": 18.5,
        "250": 18.0,
        "300": 17.6,
        "350": 17.2,
        "400": 16.8,
        "450": 16.5,
        "500": 16.2,
        "550": 16.0,
        "600": 15.7,
        "650": 15.4,
        "700": 15.1,
        "750": 14.8,
        "800": 14.4,
        "850": 14.0,
        "900": 13.6,
        "950": 9.3,
        "1000": 6.3,
        "1050": 4.2,
        "1100": 2.8,
        "1150": 1.9,
        "1200": 1.2,
        "1250": null,
        "1300": null,
        "1350": null,
        "1400": null,
        "1450": null,
        "1500": null
      }
    },
    {
      "block": 4,
      "line_no": 17,
      "nominal_composition": "11/4Cr–1/2Mo–Si",
      "product_form": "Smls. pipe",
      "spec_no": "SA–335",
      "type_grade": "P11",
      "alloy_desig_uns_no": "K11597 …",
      "class_condition_temper": null,
      "size_thickness_in_p_no": null,
      "group_no": "4 1",
      "min_tensile_strength_ksi": 60,
      "min_yield_strength_ksi": 30,
      "maximum_use_temperature_f": 1200,
      "external_pressure_chart_no": "CS–2",
      "notes": "T7",
      "values": {
        "100": 20.0,
        "150": 19.0,
        "200": 18.5,
        "250": 18.0,
        "300": 17.6,
        "350": 17.2,
        "400": 16.8,
        "450": 16.5,
        "500": 16.2,
        "550": 16.0,
        "600": 15.7,
        "650": 15.4,
        "700": 15.1,
        "750": 14.8,
        "800": 14.4,
        "850": 14.0,
        "900": 13.6,
        "950": 9.3,
        "1000": 6.3,
        "1050": 4.2,
        "1100": 2.8,
        "1150": 1.9,
        "1200": 1.2,
        "1250": null,
        "1300": null,
        "1350": null,
        "1400": null,
        "1450": null,
        "1500": null
      }
    },
    {
      "block": 4,
      "line_no": 18,
      "nominal_composition": "11/4Cr–1/2Mo–Si",
      "product_form": "Forged pipe",
      "spec_no": "SA–369",
      "type_grade": "FP11",
      "alloy_desig_uns_no": "K11597 …",
      "class_condition_temper": null,
      "size_thickness_in_p_no": null,
      "group_no": "4 1",
      "min_tensile_strength_ksi": 60,
      "min_yield_strength_ksi": 30,
      "maximum_use_temperature_f": 1200,
      "external_pressure_chart_no": "CS–2",
      "notes": "T7",
      "values": {
        "100": 20.0,
        "150": 19.0,
        "200": 18.5,
        "250": 18.0,
        "300": 17.6,
        "350": 17.2,
        "400": 16.8,
        "450": 16.5,
        "500": 16.2,
        "550": 16.0,
        "600": 15.7,
        "650": 15.4,
        "700": 15.1,
        "750": 14.8,
        "800": 14.4,
        "850": 14.0,
        "900": 13.6,
        "950": 9.3,
        "1000": 6.3,
        "1050": 4.2,
        "1100": 2.8,
        "1150": 1.9,
        "1200": 1.2,
        "1250": null,
        "1300": null,
        "1350": null,
        "1400": null,
        "1450": null,
        "1500": null
      }
    },
    {
      "block": 4,
      "line_no": 19,
      "nominal_composition": "11/4Cr–1/2Mo–Si",
      "product_form": "Plate",
      "spec_no": "SA–387",
      "type_grade": 11,
      "alloy_desig_uns_no": "K11789 1",
      "class_condition_temper": null,
      "size_thickness_in_p_no": null,
      "group_no": "4 1",
      "min_tensile_strength_ksi": 60,
      "min_yield_strength_ksi": 35,
      "maximum_use_temperature_f": 1200,
      "external_pressure_chart_no": "CS–2",
      "notes": "T6",
      "values": {
        "100": 23.3,
        "150": 22.2,
        "200": 21.5,
        "250": 21.0,
        "300": 20.5,
        "350": 20.0,
        "400": 19.6,
        "450": 19.3,
        "500": 18.9,
        "550": 18.6,
        "600": 18.3,
        "650": 18.0,
        "700": 17.6,
        "750": 17.2,
        "800": 16.8,
        "850": 16.4,
        "900": 13.7,
        "950": 9.3,
        "1000": 6.3,
        "1050": 4.2,
        "1100": 2.8,
        "1150": 1.9,
        "1200": 1.2,
        "1250": null,
        "1300": null,
        "1350": null,
        "1400": null,
        "1450": null,
        "1500": null
      }
    },
    {
      "block": 4,
      "line_no": 20,
      "nominal_composition": "11/4Cr–1/2Mo–Si",
      "product_form": "Forgings",
      "spec_no": "SA–182",
      "type_grade": "F11",
      "alloy_desig_uns_no": "K11572 2",
      "class_condition_temper": null,
      "size_thickness_in_p_no": null,
      "group_no": "4 1",
      "min_tensile_strength_ksi": 70,
      "min_yield_strength_ksi": 40,
      "maximum_use_temperature_f": 1200,
      "external_pressure_chart_no": "CS–2",
      "notes": "T7",
      "values": {
        "100": 26.7,
        "150": 25.4,
        "200": 24.6,
        "250": 24.0,
        "300": 23.4,
        "350": 22.9,
        "400": 22.5,
        "450": 22.0,
        "500": 21.7,
        "550": 21.3,
        "600": 20.9,
        "650": 20.5,
        "700": 20.1,
        "750": 19.7,
        "800": 19.2,
        "850": 18.7,
        "900": 13.7,
        "950": 9.3,
        "1000": 6.3,
        "1050": 4.2,
        "1100": 2.8,
        "1150": 1.9,
        "1200": 1.2,
        "1250": null,
        "1300": null,
        "1350": null,
        "1400": null,
        "1450": null,
        "1500": null
      }
    },
    {
      "block": 4,
      "line_no": 21,
      "nominal_composition": "11/4Cr–1/2Mo–Si",
      "product_form": "Forgings",
      "spec_no": "SA–336",
      "type_grade": "F11",
      "alloy_desig_uns_no": "K11572 2",
      "class_condition_temper": null,
      "size_thickness_in_p_no": null,
      "group_no": "4 1",
      "min_tensile_strength_ksi": 70,
      "min_yield_strength_ksi": 40,
      "maximum_use_temperature_f": 1200,
      "external_pressure_chart_no": "CS–2",
      "notes": "T7",
      "values": {
        "100": 26.7,
        "150": 25.4,
        "200": 24.6,
        "250": 24.0,
        "300": 23.4,
        "350": 22.9,
        "400": 22.5,
        "450": 22.0,
        "500": 21.7,
        "550": 21.3,
        "600": 20.9,
        "650": 20.5,
        "700": 20.1,
        "750": 19.7,
        "800": 19.2,
        "850": 18.7,
        "900": 13.7,
        "950": 9.3,
        "1000": 6.3,
        "1050": 4.2,
        "1100": 2.8,
        "1150": 1.9,
        "1200": 1.2,
        "1250": null,
        "1300": null,
        "1350": null,
        "1400": null,
        "1450": null,
        "1500": null
      }
    },
    {
      "block": 4,
      "line_no": 22,
      "nominal_composition": "11/4Cr–1/2Mo–Si",
      "product_form": "Plate",
      "spec_no": "SA/EN 10028–2 13CrMoSi5–5",
      "type_grade": null,
      "alloy_desig_uns_no": null,
      "class_condition_temper": "QT",
      "size_thickness_in_p_no": "4 < t ≤10",
      "group_no": "4 1",
      "min_tensile_strength_ksi": 71,
      "min_yield_strength_ksi": 55,
      "maximum_use_temperature_f": 1058,
      "external_pressure_chart_no": "CS–3",
      "notes": "G15, T5",
      "values": {
        "100": 29.6,
        "150": 29.6,
        "200": 29.6,
        "250": 29.6,
        "300": 29.6,
        "350": 29.6,
        "400": 29.6,
        "450": 29.6,
        "500": 29.6,
        "550": 29.6,
        "600": 29.6,
        "650": 29.6,
        "700": 29.4,
        "750": 28.7,
        "800": 28.0,
        "850": 20.2,
        "900": 13.7,
        "950": 9.3,
        "1000": 6.3,
        "1050": 4.2,
        "1100": 2.8,
        "1150": null,
        "1200": null,
        "1250": null,
        "1300": null,
        "1350": null,
        "1400": null,
        "1450": null,
        "1500": null
      }
    },
    {
      "block": 4,
      "line_no": 23,
      "nominal_composition": "11/4Cr–1/2Mo–Si",
      "product_form": "Plate",
      "spec_no": "SA/EN 10028–2 13CrMoSi5–5",
      "type_grade": null,
      "alloy_desig_uns_no": null,
      "class_condition_temper": "QT",
      "size_thickness_in_p_no": "2.25 < t ≤4",
      "group_no": "4 1",
      "min_tensile_strength_ksi": 72.5,
      "min_yield_strength_ksi": 56.5,
      "maximum_use_temperature_f": 1058,
      "external_pressure_chart_no": "CS–3",
      "notes": "G15, T5",
      "values": {
        "100": 30.2,
        "150": 30.2,
        "200": 30.2,
        "250": 30.2,
        "300": 30.2,
        "350": 30.2,
        "400": 30.2,
        "450": 30.2,
        "500": 30.2,
        "550": 30.2,
        "600": 30.2,
        "650": 30.2,
        "700": 30.2,
        "750": 29.5,
        "800": 28.8,
        "850": 20.2,
        "900": 13.7,
        "950": 9.3,
        "1000": 6.3,
        "1050": 4.2,
        "1100": 2.8,
        "1150": null,
        "1200": null,
        "1250": null,
        "1300": null,
        "1350": null,
        "1400": null,
        "1450": null,
        "1500": null
      }
    },
    {
      "block": 4,
      "line_no": 24,
      "nominal_composition": "11/4Cr–1/2Mo–Si",
      "product_form": "Plate",
      "spec_no": "SA/EN 10028–2 13CrMoSi5–5",
      "type_grade": null,
      "alloy_desig_uns_no": null,
      "class_condition_temper": "QT",
      "size_thickness_in_p_no": "≤2.25",
      "group_no": "4 1",
      "min_tensile_strength_ksi": 74,
      "min_yield_strength_ksi": 58,
      "maximum_use_temperature_f": 1058,
      "external_pressure_chart_no": "CS–3",
      "notes": "G15, T5",
      "values": {
        "100": 30.8,
        "150": 30.8,
        "200": 30.8,
        "250": 30.8,
        "300": 30.8,
        "350": 30.8,
        "400": 30.8,
        "450": 30.8,
        "500": 30.8,
        "550": 30.8,
        "600": 30.8,
        "650": 30.8,
        "700": 30.8,
        "750": 30.3,
        "800": 29.5,
        "850": 20.2,
        "900": 13.7,
        "950": 9.3,
        "1000": 6.3,
        "1050": 4.2,
        "1100": 2.8,
        "1150": null,
        "1200": null,
        "1250": null,
        "1300": null,
        "1350": null,
        "1400": null,
        "1450": null,
        "1500": null
      }
    },
    {
      "block": 4,
      "line_no": 25,
      "nominal_composition": "11/4Cr–1/2Mo–Si",
      "product_form": "Forgings",
      "spec_no": "SA–336",
      "type_grade": "F11",
      "alloy_desig_uns_no": "K11572 3",
      "class_condition_temper": null,
      "size_thickness_in_p_no": null,
      "group_no": "4 1",
      "min_tensile_strength_ksi": 75,
      "min_yield_strength_ksi": 45,
      "maximum_use_temperature_f": 1200,
      "external_pressure_chart_no": "CS–3",
      "notes": "T5",
      "values": {
        "100": 30.0,
        "150": 28.5,
        "200": 27.7,
        "250": 27.0,
        "300": 26.3,
        "350": 25.8,
        "400": 25.3,
        "450": 24.8,
        "500": 24.4,
        "550": 23.9,
        "600": 23.5,
        "650": 23.1,
        "700": 22.6,
        "750": 22.2,
        "800": 21.6,
        "850": 20.2,
        "900": 13.7,
        "950": 9.3,
        "1000": 6.3,
        "1050": 4.2,
        "1100": 2.8,
        "1150": 1.9,
        "1200": 1.2,
        "1250": null,
        "1300": null,
        "1350": null,
        "1400": null,
        "1450": null,
        "1500": null
      }
    },
    {
      "block": 4,
      "line_no": 26,
      "nominal_composition": "11/4Cr–1/2Mo–Si",
      "product_form": "Plate",
      "spec_no": "SA–387",
      "type_grade": 11,
      "alloy_desig_uns_no": "K11789 2",
      "class_condition_temper": null,
      "size_thickness_in_p_no": null,
      "group_no": "4 1",
      "min_tensile_strength_ksi": 75,
      "min_yield_strength_ksi": 45,
      "maximum_use_temperature_f": 1200,
      "external_pressure_chart_no": "CS–3",
      "notes": "T5",
      "values": {
        "100": 30.0,
        "150": 28.5,
        "200": 27.7,
        "250": 27.0,
        "300": 26.3,
        "350": 25.8,
        "400": 25.3,
        "450": 24.8,
        "500": 24.4,
        "550": 23.9,
        "600": 23.5,
        "650": 23.1,
        "700": 22.6,
        "750": 22.2,
        "800": 21.6,
        "850": 20.2,
        "900": 13.7,
        "950": 9.3,
        "1000": 6.3,
        "1050": 4.2,
        "1100": 2.8,
        "1150": 1.9,
        "1200": 1.2,
        "1250": null,
        "1300": null,
        "1350": null,
        "1400": null,
        "1450": null,
        "1500": null
      }
    },
    {
      "block": 4,
      "line_no": 27,
      "nominal_composition": "13/4Cr–1/2Mo–Cu",
      "product_form": "Forgings",
      "spec_no": "SA–592",
      "type_grade": "E",
      "alloy_desig_uns_no": "K11695 …",
      "class_condition_temper": null,
      "size_thickness_in_p_no": "21/2 < t ≤4",
      "group_no": "11B 2",
      "min_tensile_strength_ksi": 105,
      "min_yield_strength_ksi": 90,
      "maximum_use_temperature_f": 650,
      "external_pressure_chart_no": "CS–5",
      "notes": "S1",
      "values": {
        "100": 43.8,
        "150": 43.8,
        "200": 43.8,
        "250": 43.8,
        "300": 43.8,
        "350": 43.8,
        "400": 43.8,
        "450": 43.8,
        "500": 43.8,
        "550": 43.8,
        "600": 43.8,
        "650": 43.8,
        "700": null,
        "750": null,
        "800": null,
        "850": null,
        "900": null,
        "950": null,
        "1000": null,
        "1050": null,
        "1100": null,
        "1150": null,
        "1200": null,
        "1250": null,
        "1300": null,
        "1350": null,
        "1400": null,
        "1450": null,
        "1500": null
      }
    },
    {
      "block": 4,
      "line_no": 28,
      "nominal_composition": "13/4Cr–1/2Mo–Cu",
      "product_form": "Forgings",
      "spec_no": "SA–592",
      "type_grade": "E",
      "alloy_desig_uns_no": "K11695 …",
      "class_condition_temper": null,
      "size_thickness_in_p_no": "t ≤21/2",
      "group_no": "11B 2",
      "min_tensile_strength_ksi": 115,
      "min_yield_strength_ksi": 100,
      "maximum_use_temperature_f": 650,
      "external_pressure_chart_no": "HT–1",
      "notes": null,
      "values": {
        "100": 47.9,
        "150": 47.9,
        "200": 47.9,
        "250": 47.9,
        "300": 47.9,
        "350": 47.9,
        "400": 47.9,
        "450": 47.9,
        "500": 47.9,
        "550": 47.9,
        "600": 47.9,
        "650": 47.9,
        "700": null,
        "750": null,
        "800": null,
        "850": null,
        "900": null,
        "950": null,
        "1000": null,
        "1050": null,
        "1100": null,
        "1150": null,
        "1200": null,
        "1250": null,
        "1300": null,
        "1350": null,
        "1400": null,
        "1450": null,
        "1500": null
      }
    },
    {
      "block": 4,
      "line_no": 29,
      "nominal_composition": "13/4Cr–1/2Mo–Ti",
      "product_form": "Plate",
      "spec_no": "SA–517",
      "type_grade": "E",
      "alloy_desig_uns_no": "K21604 …",
      "class_condition_temper": null,
      "size_thickness_in_p_no": "21/2 < t ≤6",
      "group_no": "11B 2",
      "min_tensile_strength_ksi": 105,
      "min_yield_strength_ksi": 90,
      "maximum_use_temperature_f": 650,
      "external_pressure_chart_no": "CS–5",
      "notes": null,
      "values": {
        "100": 43.8,
        "150": 43.8,
        "200": 43.8,
        "250": 43.8,
        "300": 43.8,
        "350": 43.8,
        "400": 43.8,
        "450": 43.8,
        "500": 43.8,
        "550": 43.8,
        "600": 43.8,
        "650": 43.8,
        "700": null,
        "750": null,
        "800": null,
        "850": null,
        "900": null,
        "950": null,
        "1000": null,
        "1050": null,
        "1100": null,
        "1150": null,
        "1200": null,
        "1250": null,
        "1300": null,
        "1350": null,
        "1400": null,
        "1450": null,
        "1500": null
      }
    },
    {
      "block": 4,
      "line_no": 30,
      "nominal_composition": "13/4Cr–1/2Mo–Ti",
      "product_form": "Plate",
      "spec_no": "SA–517",
      "type_grade": "E",
      "alloy_desig_uns_no": "K21604 …",
      "class_condition_temper": null,
      "size_thickness_in_p_no": "t ≤21/2",
      "group_no": "11B 2",
      "min_tensile_strength_ksi": 115,
      "min_yield_strength_ksi": 100,
      "maximum_use_temperature_f": 650,
      "external_pressure_chart_no": "HT–1",
      "notes": null,
      "values": {
        "100": 47.9,
        "150": 47.9,
        "200": 47.9,
        "250": 47.9,
        "300": 47.9,
        "350": 47.9,
        "400": 47.9,
        "450": 47.9,
        "500": 47.9,
        "550": 47.9,
        "600": 47.9,
        "650": 47.9,
        "700": null,
        "750": null,
        "800": null,
        "850": null,
        "900": null,
        "950": null,
        "1000": null,
        "1050": null,
        "1100": null,
        "1150": null,
        "1200": null,
        "1250": null,
        "1300": null,
        "1350": null,
        "1400": null,
        "1450": null,
        "1500": null
      }
    },
    {
      "block": 4,
      "line_no": 31,
      "nominal_composition": "21/4Cr–1Mo",
      "product_form": "Forgings",
      "spec_no": "SA–182",
      "type_grade": "F22",
      "alloy_desig_uns_no": "K21590 1",
      "class_condition_temper": null,
      "size_thickness_in_p_no": null,
      "group_no": "5A 1",
      "min_tensile_strength_ksi": 60,
      "min_yield_strength_ksi": 30,
      "maximum_use_temperature_f": 1200,
      "external_pressure_chart_no": "CS–2",
      "notes": "T5, W5",
      "values": {
        "100": 20.0,
        "150": 19.1,
        "200": 18.7,
        "250": 18.4,
        "300": 18.2,
        "350": 18.0,
        "400": 18.0,
        "450": 17.9,
        "500": 17.9,
        "550": 17.9,
        "600": 17.9,
        "650": 17.9,
        "700": 17.9,
        "750": 17.9,
        "800": 17.7,
        "850": 17.1,
        "900": 13.6,
        "950": 10.8,
        "1000": 8.0,
        "1050": 5.7,
        "1100": 3.8,
        "1150": 2.4,
        "1200": 1.4,
        "1250": null,
        "1300": null,
        "1350": null,
        "1400": null,
        "1450": null,
        "1500": null
      }
    },
    {
      "block": 4,
      "line_no": 32,
      "nominal_composition": "21/4Cr–1Mo",
      "product_form": "Smls. tube",
      "spec_no": "SA–213",
      "type_grade": "T22",
      "alloy_desig_uns_no": "K21590 …",
      "class_condition_temper": null,
      "size_thickness_in_p_no": null,
      "group_no": "5A 1",
      "min_tensile_strength_ksi": 60,
      "min_yield_strength_ksi": 30,
      "maximum_use_temperature_f": 1200,
      "external_pressure_chart_no": "CS–2",
      "notes": "T5, W5",
      "values": {
        "100": 20.0,
        "150": 19.1,
        "200": 18.7,
        "250": 18.4,
        "300": 18.2,
        "350": 18.0,
        "400": 18.0,
        "450": 17.9,
        "500": 17.9,
        "550": 17.9,
        "600": 17.9,
        "650": 17.9,
        "700": 17.9,
        "750": 17.9,
        "800": 17.7,
        "850": 17.1,
        "900": 13.6,
        "950": 10.8,
        "1000": 8.0,
        "1050": 5.7,
        "1100": 3.8,
        "1150": 2.4,
        "1200": 1.4,
        "1250": null,
        "1300": null,
        "1350": null,
        "1400": null,
        "1450": null,
        "1500": null
      }
    },
    {
      "block": 4,
      "line_no": 33,
      "nominal_composition": "21/4Cr–1Mo",
      "product_form": "Fittings",
      "spec_no": "SA–234",
      "type_grade": "WP22",
      "alloy_desig_uns_no": "K21590 1",
      "class_condition_temper": null,
      "size_thickness_in_p_no": null,
      "group_no": "5A 1",
      "min_tensile_strength_ksi": 60,
      "min_yield_strength_ksi": 30,
      "maximum_use_temperature_f": 1200,
      "external_pressure_chart_no": "CS–2",
      "notes": "T5, W5",
      "values": {
        "100": 20.0,
        "150": 19.1,
        "200": 18.7,
        "250": 18.4,
        "300": 18.2,
        "350": 18.0,
        "400": 18.0,
        "450": 17.9,
        "500": 17.9,
        "550": 17.9,
        "600": 17.9,
        "650": 17.9,
        "700": 17.9,
        "750": 17.9,
        "800": 17.7,
        "850": 17.1,
        "900": 13.6,
        "950": 10.8,
        "1000": 8.0,
        "1050": 5.7,
        "1100": 3.8,
        "1150": 2.4,
        "1200": 1.4,
        "1250": null,
        "1300": null,
        "1350": null,
        "1400": null,
        "1450": null,
        "1500": null
      }
    },
    {
      "block": 4,
      "line_no": 34,
      "nominal_composition": "21/4Cr–1Mo",
      "product_form": "Smls. pipe",
      "spec_no": "SA–335",
      "type_grade": "P22",
      "alloy_desig_uns_no": "K21590 …",
      "class_condition_temper": null,
      "size_thickness_in_p_no": null,
      "group_no": "5A 1",
      "min_tensile_strength_ksi": 60,
      "min_yield_strength_ksi": 30,
      "maximum_use_temperature_f": 1200,
      "external_pressure_chart_no": "CS–2",
      "notes": "T5, W5",
      "values": {
        "100": 20.0,
        "150": 19.1,
        "200": 18.7,
        "250": 18.4,
        "300": 18.2,
        "350": 18.0,
        "400": 18.0,
        "450": 17.9,
        "500": 17.9,
        "550": 17.9,
        "600": 17.9,
        "650": 17.9,
        "700": 17.9,
        "750": 17.9,
        "800": 17.7,
        "850": 17.1,
        "900": 13.6,
        "950": 10.8,
        "1000": 8.0,
        "1050": 5.7,
        "1100": 3.8,
        "1150": 2.4,
        "1200": 1.4,
        "1250": null,
        "1300": null,
        "1350": null,
        "1400": null,
        "1450": null,
        "1500": null
      }
    },
    {
      "block": 4,
      "line_no": 35,
      "nominal_composition": "21/4Cr–1Mo",
      "product_form": "Forgings",
      "spec_no": "SA–336",
      "type_grade": "F22",
      "alloy_desig_uns_no": "K21590 1",
      "class_condition_temper": null,
      "size_thickness_in_p_no": null,
      "group_no": "5A 1",
      "min_tensile_strength_ksi": 60,
      "min_yield_strength_ksi": 30,
      "maximum_use_temperature_f": 1200,
      "external_pressure_chart_no": "CS–2",
      "notes": "T5, W5",
      "values": {
        "100": 20.0,
        "150": 19.1,
        "200": 18.7,
        "250": 18.4,
        "300": 18.2,
        "350": 18.0,
        "400": 18.0,
        "450": 17.9,
        "500": 17.9,
        "550": 17.9,
        "600": 17.9,
        "650": 17.9,
        "700": 17.9,
        "750": 17.9,
        "800": 17.7,
        "850": 17.1,
        "900": 13.6,
        "950": 10.8,
        "1000": 8.0,
        "1050": 5.7,
        "1100": 3.8,
        "1150": 2.4,
        "1200": 1.4,
        "1250": null,
        "1300": null,
        "1350": null,
        "1400": null,
        "1450": null,
        "1500": null
      }
    },
    {
      "block": 4,
      "line_no": 36,
      "nominal_composition": "21/4Cr–1Mo",
      "product_form": "Forged pipe",
      "spec_no": "SA–369",
      "type_grade": "FP22",
      "alloy_desig_uns_no": "K21590 …",
      "class_condition_temper": null,
      "size_thickness_in_p_no": null,
      "group_no": "5A 1",
      "min_tensile_strength_ksi": 60,
      "min_yield_strength_ksi": 30,
      "maximum_use_temperature_f": 1200,
      "external_pressure_chart_no": "CS–2",
      "notes": "T5, W5",
      "values": {
        "100": 20.0,
        "150": 19.1,
        "200": 18.7,
        "250": 18.4,
        "300": 18.2,
        "350": 18.0,
        "400": 18.0,
        "450": 17.9,
        "500": 17.9,
        "550": 17.9,
        "600": 17.9,
        "650": 17.9,
        "700": 17.9,
        "750": 17.9,
        "800": 17.7,
        "850": 17.1,
        "900": 13.6,
        "950": 10.8,
        "1000": 8.0,
        "1050": 5.7,
        "1100": 3.8,
        "1150": 2.4,
        "1200": 1.4,
        "1250": null,
        "1300": null,
        "1350": null,
        "1400": null,
        "1450": null,
        "1500": null
      }
    },
    {
      "block": 4,
      "line_no": 37,
      "nominal_composition": "21/4Cr–1Mo",
      "product_form": "Plate",
      "spec_no": "SA–387",
      "type_grade": 22,
      "alloy_desig_uns_no": "K21590 1",
      "class_condition_temper": null,
      "size_thickness_in_p_no": null,
      "group_no": "5A 1",
      "min_tensile_strength_ksi": 60,
      "min_yield_strength_ksi": 30,
      "maximum_use_temperature_f": 1200,
      "external_pressure_chart_no": "CS–2",
      "notes": "H1, T5, W5",
      "values": {
        "100": 20.0,
        "150": 19.1,
        "200": 18.7,
        "250": 18.4,
        "300": 18.2,
        "350": 18.0,
        "400": 18.0,
        "450": 17.9,
        "500": 17.9,
        "550": 17.9,
        "600": 17.9,
        "650": 17.9,
        "700": 17.9,
        "750": 17.9,
        "800": 17.7,
        "850": 17.1,
        "900": 13.6,
        "950": 10.8,
        "1000": 8.0,
        "1050": 5.7,
        "1100": 3.8,
        "1150": 2.4,
        "1200": 1.4,
        "1250": null,
        "1300": null,
        "1350": null,
        "1400": null,
        "1450": null,
        "1500": null
      }
    },
    {
      "block": 4,
      "line_no": 38,
