Repository: danivelas0/asme-pcc

File: resources/bpvc_ii_d_customary_2025/table_tcd.json (part 5 of 6)
{
      "high_nickel_alloys_ni_mo_cr_n10276_tc": 12.1,
      "high_nickel_ni_mo_cr_td": null,
      "high_nickel_alloys_n10629_tc": 12.0,
      "high_nickel_td": null,
      "high_nickel_alloys_ni_mo_n10665_tc": 12.2,
      "high_nickel_n10665_td": 0.188
    },
    {
      "temp_f": 1250,
      "high_nickel_alloys_cont_d_ni_mo_cr_fe_n10003_tc": 12.1,
      "high_nickel_alloys_cont_d_ni_mo_cr_fe_td": 0.161,
      "high_nickel_65ni_25mo_8cr_2fe_tc": 12.4,
      "high_nickel_alloys_65ni_25mo_n10242_td": 0.191,
      "high_nickel_alloys_ni_mo_cr_n10276_tc": null,
      "high_nickel_ni_mo_cr_td": null,
      "high_nickel_alloys_n10629_tc": null,
      "high_nickel_td": null,
      "high_nickel_alloys_ni_mo_n10665_tc": null,
      "high_nickel_n10665_td": null
    },
    {
      "temp_f": 1300,
      "high_nickel_alloys_cont_d_ni_mo_cr_fe_n10003_tc": 12.5,
      "high_nickel_alloys_cont_d_ni_mo_cr_fe_td": 0.171,
      "high_nickel_65ni_25mo_8cr_2fe_tc": 12.7,
      "high_nickel_alloys_65ni_25mo_n10242_td": 0.189,
      "high_nickel_alloys_ni_mo_cr_n10276_tc": null,
      "high_nickel_ni_mo_cr_td": null,
      "high_nickel_alloys_n10629_tc": null,
      "high_nickel_td": null,
      "high_nickel_alloys_ni_mo_n10665_tc": null,
      "high_nickel_n10665_td": null
    },
    {
      "temp_f": 1350,
      "high_nickel_alloys_cont_d_ni_mo_cr_fe_n10003_tc": 12.9,
      "high_nickel_alloys_cont_d_ni_mo_cr_fe_td": null,
      "high_nickel_65ni_25mo_8cr_2fe_tc": 12.9,
      "high_nickel_alloys_65ni_25mo_n10242_td": 0.187,
      "high_nickel_alloys_ni_mo_cr_n10276_tc": null,
      "high_nickel_ni_mo_cr_td": null,
      "high_nickel_alloys_n10629_tc": null,
      "high_nickel_td": null,
      "high_nickel_alloys_ni_mo_n10665_tc": null,
      "high_nickel_n10665_td": null
    },
    {
      "temp_f": 1400,
      "high_nickel_alloys_cont_d_ni_mo_cr_fe_n10003_tc": 13.3,
      "high_nickel_alloys_cont_d_ni_mo_cr_fe_td": null,
      "high_nickel_65ni_25mo_8cr_2fe_tc": 13.2,
      "high_nickel_alloys_65ni_25mo_n10242_td": 0.183,
      "high_nickel_alloys_ni_mo_cr_n10276_tc": null,
      "high_nickel_ni_mo_cr_td": null,
      "high_nickel_alloys_n10629_tc": null,
      "high_nickel_td": null,
      "high_nickel_alloys_ni_mo_n10665_tc": null,
      "high_nickel_n10665_td": null
    },
    {
      "temp_f": 1450,
      "high_nickel_alloys_cont_d_ni_mo_cr_fe_n10003_tc": 13.7,
      "high_nickel_alloys_cont_d_ni_mo_cr_fe_td": null,
      "high_nickel_65ni_25mo_8cr_2fe_tc": 13.4,
      "high_nickel_alloys_65ni_25mo_n10242_td": 0.178,
      "high_nickel_alloys_ni_mo_cr_n10276_tc": null,
      "high_nickel_ni_mo_cr_td": null,
      "high_nickel_alloys_n10629_tc": null,
      "high_nickel_td": null,
      "high_nickel_alloys_ni_mo_n10665_tc": null,
      "high_nickel_n10665_td": null
    },
    {
      "temp_f": 1500,
      "high_nickel_alloys_cont_d_ni_mo_cr_fe_n10003_tc": 14.2,
      "high_nickel_alloys_cont_d_ni_mo_cr_fe_td": null,
      "high_nickel_65ni_25mo_8cr_2fe_tc": 13.7,
      "high_nickel_alloys_65ni_25mo_n10242_td": 0.172,
      "high_nickel_alloys_ni_mo_cr_n10276_tc": null,
      "high_nickel_ni_mo_cr_td": null,
      "high_nickel_alloys_n10629_tc": null,
      "high_nickel_td": null,
      "high_nickel_alloys_ni_mo_n10665_tc": null,
      "high_nickel_n10665_td": null
    },
    {
      "temp_f": 1550,
      "high_nickel_alloys_cont_d_ni_mo_cr_fe_n10003_tc": null,
      "high_nickel_alloys_cont_d_ni_mo_cr_fe_td": null,
      "high_nickel_65ni_25mo_8cr_2fe_tc": null,
      "high_nickel_alloys_65ni_25mo_n10242_td": null,
      "high_nickel_alloys_ni_mo_cr_n10276_tc": null,
      "high_nickel_ni_mo_cr_td": null,
      "high_nickel_alloys_n10629_tc": null,
      "high_nickel_td": null,
      "high_nickel_alloys_ni_mo_n10665_tc": null,
      "high_nickel_n10665_td": null
    },
    {
      "temp_f": 1600,
      "high_nickel_alloys_cont_d_ni_mo_cr_fe_n10003_tc": null,
      "high_nickel_alloys_cont_d_ni_mo_cr_fe_td": null,
      "high_nickel_65ni_25mo_8cr_2fe_tc": null,
      "high_nickel_alloys_65ni_25mo_n10242_td": null,
      "high_nickel_alloys_ni_mo_cr_n10276_tc": null,
      "high_nickel_ni_mo_cr_td": null,
      "high_nickel_alloys_n10629_tc": null,
      "high_nickel_td": null,
      "high_nickel_alloys_ni_mo_n10665_tc": null,
      "high_nickel_n10665_td": null
    },
    {
      "temp_f": 1650,
      "high_nickel_alloys_cont_d_ni_mo_cr_fe_n10003_tc": null,
      "high_nickel_alloys_cont_d_ni_mo_cr_fe_td": null,
      "high_nickel_65ni_25mo_8cr_2fe_tc": null,
      "high_nickel_alloys_65ni_25mo_n10242_td": null,
      "high_nickel_alloys_ni_mo_cr_n10276_tc": null,
      "high_nickel_ni_mo_cr_td": null,
      "high_nickel_alloys_n10629_tc": null,
      "high_nickel_td": null,
      "high_nickel_alloys_ni_mo_n10665_tc": null,
      "high_nickel_n10665_td": null
    },
    {
      "temp_f": 1700,
      "high_nickel_alloys_cont_d_ni_mo_cr_fe_n10003_tc": null,
      "high_nickel_alloys_cont_d_ni_mo_cr_fe_td": null,
      "high_nickel_65ni_25mo_8cr_2fe_tc": null,
      "high_nickel_alloys_65ni_25mo_n10242_td": null,
      "high_nickel_alloys_ni_mo_cr_n10276_tc": null,
      "high_nickel_ni_mo_cr_td": null,
      "high_nickel_alloys_n10629_tc": null,
      "high_nickel_td": null,
      "high_nickel_alloys_ni_mo_n10665_tc": null,
      "high_nickel_n10665_td": null
    },
    {
      "temp_f": 1750,
      "high_nickel_alloys_cont_d_ni_mo_cr_fe_n10003_tc": null,
      "high_nickel_alloys_cont_d_ni_mo_cr_fe_td": null,
      "high_nickel_65ni_25mo_8cr_2fe_tc": null,
      "high_nickel_alloys_65ni_25mo_n10242_td": null,
      "high_nickel_alloys_ni_mo_cr_n10276_tc": null,
      "high_nickel_ni_mo_cr_td": null,
      "high_nickel_alloys_n10629_tc": null,
      "high_nickel_td": null,
      "high_nickel_alloys_ni_mo_n10665_tc": null,
      "high_nickel_n10665_td": null
    },
    {
      "temp_f": 70,
      "high_nickel_alloys_cont_d_n10675_tc": 6.5,
      "high_nickel_alloys_cont_d_td": 0.115,
      "high_nickel_alloys_n12160_tc": 6.3,
      "high_nickel_td": 0.13,
      "high_nickel_alloys_r20033_tc": 7.7,
      "titanium_titanium_gr_1_2_2h_3_7_7h_11_12_16_16h_17_26_26h_and_27_tc": 12.7,
      "titanium_alloys_titanium_gr_1_2_2h_3_7_7h_11_12_16_16h_17_26_26h_and_27_td": 0.359,
      "titanium_alloys_titanium_grades_9_and_tc": 5.1,
      "titanium_titanium_grades_9_and_28_td": 0.145
    },
    {
      "temp_f": 100,
      "high_nickel_alloys_cont_d_n10675_tc": 6.6,
      "high_nickel_alloys_cont_d_td": 0.117,
      "high_nickel_alloys_n12160_tc": 6.4,
      "high_nickel_td": null,
      "high_nickel_alloys_r20033_tc": 7.9,
      "titanium_titanium_gr_1_2_2h_3_7_7h_11_12_16_16h_17_26_26h_and_27_tc": 12.5,
      "titanium_alloys_titanium_gr_1_2_2h_3_7_7h_11_12_16_16h_17_26_26h_and_27_td": 0.352,
      "titanium_alloys_titanium_grades_9_and_tc": 5.2,
      "titanium_titanium_grades_9_and_28_td": 0.147
    },
    {
      "temp_f": 150,
      "high_nickel_alloys_cont_d_n10675_tc": 6.8,
      "high_nickel_alloys_cont_d_td": 0.12,
      "high_nickel_alloys_n12160_tc": 6.6,
      "high_nickel_td": null,
      "high_nickel_alloys_r20033_tc": 8.1,
      "titanium_titanium_gr_1_2_2h_3_7_7h_11_12_16_16h_17_26_26h_and_27_tc": 12.2,
      "titanium_alloys_titanium_gr_1_2_2h_3_7_7h_11_12_16_16h_17_26_26h_and_27_td": 0.341,
      "titanium_alloys_titanium_grades_9_and_tc": 5.5,
      "titanium_titanium_grades_9_and_28_td": 0.15
    },
    {
      "temp_f": 200,
      "high_nickel_alloys_cont_d_n10675_tc": 6.9,
      "high_nickel_alloys_cont_d_td": 0.123,
      "high_nickel_alloys_n12160_tc": 6.8,
      "high_nickel_td": null,
      "high_nickel_alloys_r20033_tc": 8.4,
      "titanium_titanium_gr_1_2_2h_3_7_7h_11_12_16_16h_17_26_26h_and_27_tc": 12.0,
      "titanium_alloys_titanium_gr_1_2_2h_3_7_7h_11_12_16_16h_17_26_26h_and_27_td": 0.33,
      "titanium_alloys_titanium_grades_9_and_tc": 5.7,
      "titanium_titanium_grades_9_and_28_td": 0.152
    },
    {
      "temp_f": 250,
      "high_nickel_alloys_cont_d_n10675_tc": 7.1,
      "high_nickel_alloys_cont_d_td": 0.126,
      "high_nickel_alloys_n12160_tc": 7.1,
      "high_nickel_td": null,
      "high_nickel_alloys_r20033_tc": 8.6,
      "titanium_titanium_gr_1_2_2h_3_7_7h_11_12_16_16h_17_26_26h_and_27_tc": 11.9,
      "titanium_alloys_titanium_gr_1_2_2h_3_7_7h_11_12_16_16h_17_26_26h_and_27_td": 0.321,
      "titanium_alloys_titanium_grades_9_and_tc": 5.9,
      "titanium_titanium_grades_9_and_28_td": 0.155
    },
    {
      "temp_f": 300,
      "high_nickel_alloys_cont_d_n10675_tc": 7.3,
      "high_nickel_alloys_cont_d_td": 0.129,
      "high_nickel_alloys_n12160_tc": 7.3,
      "high_nickel_td": null,
      "high_nickel_alloys_r20033_tc": 8.8,
      "titanium_titanium_gr_1_2_2h_3_7_7h_11_12_16_16h_17_26_26h_and_27_tc": 11.7,
      "titanium_alloys_titanium_gr_1_2_2h_3_7_7h_11_12_16_16h_17_26_26h_and_27_td": 0.313,
      "titanium_alloys_titanium_grades_9_and_tc": 6.1,
      "titanium_titanium_grades_9_and_28_td": 0.158
    },
    {
      "temp_f": 350,
      "high_nickel_alloys_cont_d_n10675_tc": 7.5,
      "high_nickel_alloys_cont_d_td": 0.132,
      "high_nickel_alloys_n12160_tc": 7.6,
      "high_nickel_td": null,
      "high_nickel_alloys_r20033_tc": 9.1,
      "titanium_titanium_gr_1_2_2h_3_7_7h_11_12_16_16h_17_26_26h_and_27_tc": 11.6,
      "titanium_alloys_titanium_gr_1_2_2h_3_7_7h_11_12_16_16h_17_26_26h_and_27_td": 0.306,
      "titanium_alloys_titanium_grades_9_and_tc": 6.2,
      "titanium_titanium_grades_9_and_28_td": 0.16
    },
    {
      "temp_f": 400,
      "high_nickel_alloys_cont_d_n10675_tc": 7.7,
      "high_nickel_alloys_cont_d_td": 0.135,
      "high_nickel_alloys_n12160_tc": 7.9,
      "high_nickel_td": null,
      "high_nickel_alloys_r20033_tc": 9.3,
      "titanium_titanium_gr_1_2_2h_3_7_7h_11_12_16_16h_17_26_26h_and_27_tc": 11.5,
      "titanium_alloys_titanium_gr_1_2_2h_3_7_7h_11_12_16_16h_17_26_26h_and_27_td": 0.3,
      "titanium_alloys_titanium_grades_9_and_tc": 6.4,
      "titanium_titanium_grades_9_and_28_td": 0.163
    },
    {
      "temp_f": 450,
      "high_nickel_alloys_cont_d_n10675_tc": 8.0,
      "high_nickel_alloys_cont_d_td": 0.137,
      "high_nickel_alloys_n12160_tc": 8.2,
      "high_nickel_td": null,
      "high_nickel_alloys_r20033_tc": 9.5,
      "titanium_titanium_gr_1_2_2h_3_7_7h_11_12_16_16h_17_26_26h_and_27_tc": 11.4,
      "titanium_alloys_titanium_gr_1_2_2h_3_7_7h_11_12_16_16h_17_26_26h_and_27_td": 0.294,
      "titanium_alloys_titanium_grades_9_and_tc": 6.6,
      "titanium_titanium_grades_9_and_28_td": 0.166
    },
    {
      "temp_f": 500,
      "high_nickel_alloys_cont_d_n10675_tc": 8.2,
      "high_nickel_alloys_cont_d_td": 0.14,
      "high_nickel_alloys_n12160_tc": 8.5,
      "high_nickel_td": null,
      "high_nickel_alloys_r20033_tc": 9.8,
      "titanium_titanium_gr_1_2_2h_3_7_7h_11_12_16_16h_17_26_26h_and_27_tc": 11.3,
      "titanium_alloys_titanium_gr_1_2_2h_3_7_7h_11_12_16_16h_17_26_26h_and_27_td": 0.29,
      "titanium_alloys_titanium_grades_9_and_tc": 6.7,
      "titanium_titanium_grades_9_and_28_td": 0.168
    },
    {
      "temp_f": 550,
      "high_nickel_alloys_cont_d_n10675_tc": 8.4,
      "high_nickel_alloys_cont_d_td": 0.143,
      "high_nickel_alloys_n12160_tc": 8.8,
      "high_nickel_td": null,
      "high_nickel_alloys_r20033_tc": 10.0,
      "titanium_titanium_gr_1_2_2h_3_7_7h_11_12_16_16h_17_26_26h_and_27_tc": 11.2,
      "titanium_alloys_titanium_gr_1_2_2h_3_7_7h_11_12_16_16h_17_26_26h_and_27_td": 0.286,
      "titanium_alloys_titanium_grades_9_and_tc": 6.8,
      "titanium_titanium_grades_9_and_28_td": 0.17
    },
    {
      "temp_f": 600,
      "high_nickel_alloys_cont_d_n10675_tc": 8.7,
      "high_nickel_alloys_cont_d_td": 0.146,
      "high_nickel_alloys_n12160_tc": 9.1,
      "high_nickel_td": null,
      "high_nickel_alloys_r20033_tc": 10.3,
      "titanium_titanium_gr_1_2_2h_3_7_7h_11_12_16_16h_17_26_26h_and_27_tc": 11.2,
      "titanium_alloys_titanium_gr_1_2_2h_3_7_7h_11_12_16_16h_17_26_26h_and_27_td": 0.283,
      "titanium_alloys_titanium_grades_9_and_tc": 6.9,
      "titanium_titanium_grades_9_and_28_td": 0.172
    },
    {
      "temp_f": 650,
      "high_nickel_alloys_cont_d_n10675_tc": 8.9,
      "high_nickel_alloys_cont_d_td": 0.149,
      "high_nickel_alloys_n12160_tc": 9.4,
      "high_nickel_td": null,
      "high_nickel_alloys_r20033_tc": 10.5,
      "titanium_titanium_gr_1_2_2h_3_7_7h_11_12_16_16h_17_26_26h_and_27_tc": 11.2,
      "titanium_alloys_titanium_gr_1_2_2h_3_7_7h_11_12_16_16h_17_26_26h_and_27_td": 0.28,
      "titanium_alloys_titanium_grades_9_and_tc": null,
      "titanium_titanium_grades_9_and_28_td": null
    },
    {
      "temp_f": 700,
      "high_nickel_alloys_cont_d_n10675_tc": 9.2,
      "high_nickel_alloys_cont_d_td": 0.151,
      "high_nickel_alloys_n12160_tc": 9.8,
      "high_nickel_td": null,
      "high_nickel_alloys_r20033_tc": 10.7,
      "titanium_titanium_gr_1_2_2h_3_7_7h_11_12_16_16h_17_26_26h_and_27_tc": 11.2,
      "titanium_alloys_titanium_gr_1_2_2h_3_7_7h_11_12_16_16h_17_26_26h_and_27_td": 0.278,
      "titanium_alloys_titanium_grades_9_and_tc": null,
      "titanium_titanium_grades_9_and_28_td": null
    },
    {
      "temp_f": 750,
      "high_nickel_alloys_cont_d_n10675_tc": 9.4,
      "high_nickel_alloys_cont_d_td": 0.154,
      "high_nickel_alloys_n12160_tc": 10.1,
      "high_nickel_td": null,
      "high_nickel_alloys_r20033_tc": 11.0,
      "titanium_titanium_gr_1_2_2h_3_7_7h_11_12_16_16h_17_26_26h_and_27_tc": 11.2,
      "titanium_alloys_titanium_gr_1_2_2h_3_7_7h_11_12_16_16h_17_26_26h_and_27_td": 0.276,
      "titanium_alloys_titanium_grades_9_and_tc": null,
      "titanium_titanium_grades_9_and_28_td": null
    },
    {
      "temp_f": 800,
      "high_nickel_alloys_cont_d_n10675_tc": 9.7,
      "high_nickel_alloys_cont_d_td": 0.157,
      "high_nickel_alloys_n12160_tc": 10.5,
      "high_nickel_td": null,
      "high_nickel_alloys_r20033_tc": 11.2,
      "titanium_titanium_gr_1_2_2h_3_7_7h_11_12_16_16h_17_26_26h_and_27_tc": 11.2,
      "titanium_alloys_titanium_gr_1_2_2h_3_7_7h_11_12_16_16h_17_26_26h_and_27_td": 0.275,
      "titanium_alloys_titanium_grades_9_and_tc": null,
      "titanium_titanium_grades_9_and_28_td": null
    },
    {
      "temp_f": 850,
      "high_nickel_alloys_cont_d_n10675_tc": 9.9,
      "high_nickel_alloys_cont_d_td": 0.161,
      "high_nickel_alloys_n12160_tc": 10.9,
      "high_nickel_td": null,
      "high_nickel_alloys_r20033_tc": 11.4,
      "titanium_titanium_gr_1_2_2h_3_7_7h_11_12_16_16h_17_26_26h_and_27_tc": 11.2,
      "titanium_alloys_titanium_gr_1_2_2h_3_7_7h_11_12_16_16h_17_26_26h_and_27_td": 0.274,
      "titanium_alloys_titanium_grades_9_and_tc": null,
      "titanium_titanium_grades_9_and_28_td": null
    },
    {
      "temp_f": 900,
      "high_nickel_alloys_cont_d_n10675_tc": 10.2,
      "high_nickel_alloys_cont_d_td": 0.164,
      "high_nickel_alloys_n12160_tc": 11.2,
      "high_nickel_td": null,
      "high_nickel_alloys_r20033_tc": 11.6,
      "titanium_titanium_gr_1_2_2h_3_7_7h_11_12_16_16h_17_26_26h_and_27_tc": 11.3,
      "titanium_alloys_titanium_gr_1_2_2h_3_7_7h_11_12_16_16h_17_26_26h_and_27_td": 0.273,
      "titanium_alloys_titanium_grades_9_and_tc": null,
      "titanium_titanium_grades_9_and_28_td": null
    },
    {
      "temp_f": 950,
      "high_nickel_alloys_cont_d_n10675_tc": 10.5,
      "high_nickel_alloys_cont_d_td": 0.167,
      "high_nickel_alloys_n12160_tc": 11.6,
      "high_nickel_td": null,
      "high_nickel_alloys_r20033_tc": null,
      "titanium_titanium_gr_1_2_2h_3_7_7h_11_12_16_16h_17_26_26h_and_27_tc": 11.4,
      "titanium_alloys_titanium_gr_1_2_2h_3_7_7h_11_12_16_16h_17_26_26h_and_27_td": 0.272,
      "titanium_alloys_titanium_grades_9_and_tc": null,
      "titanium_titanium_grades_9_and_28_td": null
    },
    {
      "temp_f": 1000,
      "high_nickel_alloys_cont_d_n10675_tc": 10.7,
      "high_nickel_alloys_cont_d_td": 0.17,
      "high_nickel_alloys_n12160_tc": 12.0,
      "high_nickel_td": null,
      "high_nickel_alloys_r20033_tc": null,
      "titanium_titanium_gr_1_2_2h_3_7_7h_11_12_16_16h_17_26_26h_and_27_tc": 11.4,
      "titanium_alloys_titanium_gr_1_2_2h_3_7_7h_11_12_16_16h_17_26_26h_and_27_td": 0.271,
      "titanium_alloys_titanium_grades_9_and_tc": null,
      "titanium_titanium_grades_9_and_28_td": null
    },
    {
      "temp_f": 1050,
      "high_nickel_alloys_cont_d_n10675_tc": 11.0,
      "high_nickel_alloys_cont_d_td": 0.174,
      "high_nickel_alloys_n12160_tc": 12.4,
      "high_nickel_td": null,
      "high_nickel_alloys_r20033_tc": null,
      "titanium_titanium_gr_1_2_2h_3_7_7h_11_12_16_16h_17_26_26h_and_27_tc": 11.5,
      "titanium_alloys_titanium_gr_1_2_2h_3_7_7h_11_12_16_16h_17_26_26h_and_27_td": 0.27,
      "titanium_alloys_titanium_grades_9_and_tc": null,
      "titanium_titanium_grades_9_and_28_td": null
    },
    {
      "temp_f": 1100,
      "high_nickel_alloys_cont_d_n10675_tc": 11.3,
      "high_nickel_alloys_cont_d_td": 0.177,
      "high_nickel_alloys_n12160_tc": 12.8,
      "high_nickel_td": null,
      "high_nickel_alloys_r20033_tc": null,
      "titanium_titanium_gr_1_2_2h_3_7_7h_11_12_16_16h_17_26_26h_and_27_tc": 11.6,
      "titanium_alloys_titanium_gr_1_2_2h_3_7_7h_11_12_16_16h_17_26_26h_and_27_td": 0.27,
      "titanium_alloys_titanium_grades_9_and_tc": null,
      "titanium_titanium_grades_9_and_28_td": null
    },
    {
      "temp_f": 1150,
      "high_nickel_alloys_cont_d_n10675_tc": 11.6,
      "high_nickel_alloys_cont_d_td": 0.18,
      "high_nickel_alloys_n12160_tc": 13.1,
      "high_nickel_td": null,
      "high_nickel_alloys_r20033_tc": null,
      "titanium_titanium_gr_1_2_2h_3_7_7h_11_12_16_16h_17_26_26h_and_27_tc": null,
      "titanium_alloys_titanium_gr_1_2_2h_3_7_7h_11_12_16_16h_17_26_26h_and_27_td": null,
      "titanium_alloys_titanium_grades_9_and_tc": null,
      "titanium_titanium_grades_9_and_28_td": null
    },
    {
      "temp_f": 1200,
      "high_nickel_alloys_cont_d_n10675_tc": 11.8,
      "high_nickel_alloys_cont_d_td": 0.183,
      "high_nickel_alloys_n12160_tc": 13.5,
      "high_nickel_td": null,
      "high_nickel_alloys_r20033_tc": null,
      "titanium_titanium_gr_1_2_2h_3_7_7h_11_12_16_16h_17_26_26h_and_27_tc": null,
      "titanium_alloys_titanium_gr_1_2_2h_3_7_7h_11_12_16_16h_17_26_26h_and_27_td": null,
      "titanium_alloys_titanium_grades_9_and_tc": null,
      "titanium_titanium_grades_9_and_28_td": null
    },
    {
      "temp_f": 1250,
      "high_nickel_alloys_cont_d_n10675_tc": 12.1,
      "high_nickel_alloys_cont_d_td": 0.185,
      "high_nickel_alloys_n12160_tc": 13.9,
      "high_nickel_td": null,
      "high_nickel_alloys_r20033_tc": null,
      "titanium_titanium_gr_1_2_2h_3_7_7h_11_12_16_16h_17_26_26h_and_27_tc": null,
      "titanium_alloys_titanium_gr_1_2_2h_3_7_7h_11_12_16_16h_17_26_26h_and_27_td": null,
      "titanium_alloys_titanium_grades_9_and_tc": null,
      "titanium_titanium_grades_9_and_28_td": null
    },
    {
      "temp_f": 1300,
      "high_nickel_alloys_cont_d_n10675_tc": 12.4,
      "high_nickel_alloys_cont_d_td": 0.187,
      "high_nickel_alloys_n12160_tc": 14.2,
      "high_nickel_td": null,
      "high_nickel_alloys_r20033_tc": null,
      "titanium_titanium_gr_1_2_2h_3_7_7h_11_12_16_16h_17_26_26h_and_27_tc": null,
      "titanium_alloys_titanium_gr_1_2_2h_3_7_7h_11_12_16_16h_17_26_26h_and_27_td": null,
      "titanium_alloys_titanium_grades_9_and_tc": null,
      "titanium_titanium_grades_9_and_28_td": null
    },
    {
      "temp_f": 1350,
      "high_nickel_alloys_cont_d_n10675_tc": 12.7,
      "high_nickel_alloys_cont_d_td": 0.188,
      "high_nickel_alloys_n12160_tc": 14.5,
      "high_nickel_td": null,
      "high_nickel_alloys_r20033_tc": null,
      "titanium_titanium_gr_1_2_2h_3_7_7h_11_12_16_16h_17_26_26h_and_27_tc": null,
      "titanium_alloys_titanium_gr_1_2_2h_3_7_7h_11_12_16_16h_17_26_26h_and_27_td": null,
      "titanium_alloys_titanium_grades_9_and_tc": null,
      "titanium_titanium_grades_9_and_28_td": null
    },
    {
      "temp_f": 1400,
      "high_nickel_alloys_cont_d_n10675_tc": 13.0,
      "high_nickel_alloys_cont_d_td": 0.188,
      "high_nickel_alloys_n12160_tc": 14.8,
      "high_nickel_td": null,
      "high_nickel_alloys_r20033_tc": null,
      "titanium_titanium_gr_1_2_2h_3_7_7h_11_12_16_16h_17_26_26h_and_27_tc": null,
      "titanium_alloys_titanium_gr_1_2_2h_3_7_7h_11_12_16_16h_17_26_26h_and_27_td": null,
      "titanium_alloys_titanium_grades_9_and_tc": null,
      "titanium_titanium_grades_9_and_28_td": null
    },
    {
      "temp_f": 1450,
      "high_nickel_alloys_cont_d_n10675_tc": 13.3,
      "high_nickel_alloys_cont_d_td": 0.186,
      "high_nickel_alloys_n12160_tc": 15.0,
      "high_nickel_td": null,
      "high_nickel_alloys_r20033_tc": null,
      "titanium_titanium_gr_1_2_2h_3_7_7h_11_12_16_16h_17_26_26h_and_27_tc": null,
      "titanium_alloys_titanium_gr_1_2_2h_3_7_7h_11_12_16_16h_17_26_26h_and_27_td": null,
      "titanium_alloys_titanium_grades_9_and_tc": null,
      "titanium_titanium_grades_9_and_28_td": null
    },
    {
      "temp_f": 1500,
      "high_nickel_alloys_cont_d_n10675_tc": 13.7,
      "high_nickel_alloys_cont_d_td": 0.183,
      "high_nickel_alloys_n12160_tc": 15.1,
      "high_nickel_td": null,
      "high_nickel_alloys_r20033_tc": null,
      "titanium_titanium_gr_1_2_2h_3_7_7h_11_12_16_16h_17_26_26h_and_27_tc": null,
      "titanium_alloys_titanium_gr_1_2_2h_3_7_7h_11_12_16_16h_17_26_26h_and_27_td": null,
      "titanium_alloys_titanium_grades_9_and_tc": null,
      "titanium_titanium_grades_9_and_28_td": null
    },
    {
      "temp_f": 1550,
      "high_nickel_alloys_cont_d_n10675_tc": null,
      "high_nickel_alloys_cont_d_td": null,
      "high_nickel_alloys_n12160_tc": null,
      "high_nickel_td": null,
      "high_nickel_alloys_r20033_tc": null,
      "titanium_titanium_gr_1_2_2h_3_7_7h_11_12_16_16h_17_26_26h_and_27_tc": null,
      "titanium_alloys_titanium_gr_1_2_2h_3_7_7h_11_12_16_16h_17_26_26h_and_27_td": null,
      "titanium_alloys_titanium_grades_9_and_tc": null,
      "titanium_titanium_grades_9_and_28_td": null
    },
    {
      "temp_f": 1600,
      "high_nickel_alloys_cont_d_n10675_tc": null,
      "high_nickel_alloys_cont_d_td": null,
      "high_nickel_alloys_n12160_tc": null,
      "high_nickel_td": null,
      "high_nickel_alloys_r20033_tc": null,
      "titanium_titanium_gr_1_2_2h_3_7_7h_11_12_16_16h_17_26_26h_and_27_tc": null,
      "titanium_alloys_titanium_gr_1_2_2h_3_7_7h_11_12_16_16h_17_26_26h_and_27_td": null,
      "titanium_alloys_titanium_grades_9_and_tc": null,
      "titanium_titanium_grades_9_and_28_td": null
    },
    {
      "temp_f": 1650,
      "high_nickel_alloys_cont_d_n10675_tc": null,
      "high_nickel_alloys_cont_d_td": null,
      "high_nickel_alloys_n12160_tc": null,
      "high_nickel_td": null,
      "high_nickel_alloys_r20033_tc": null,
      "titanium_titanium_gr_1_2_2h_3_7_7h_11_12_16_16h_17_26_26h_and_27_tc": null,
      "titanium_alloys_titanium_gr_1_2_2h_3_7_7h_11_12_16_16h_17_26_26h_and_27_td": null,
      "titanium_alloys_titanium_grades_9_and_tc": null,
      "titanium_titanium_grades_9_and_28_td": null
    },
    {
      "temp_f": 1700,
      "high_nickel_alloys_cont_d_n10675_tc": null,
      "high_nickel_alloys_cont_d_td": null,
      "high_nickel_alloys_n12160_tc": null,
      "high_nickel_td": null,
      "high_nickel_alloys_r20033_tc": null,
      "titanium_titanium_gr_1_2_2h_3_7_7h_11_12_16_16h_17_26_26h_and_27_tc": null,
      "titanium_alloys_titanium_gr_1_2_2h_3_7_7h_11_12_16_16h_17_26_26h_and_27_td": null,
      "titanium_alloys_titanium_grades_9_and_tc": null,
      "titanium_titanium_grades_9_and_28_td": null
    },
    {
      "temp_f": 1750,
      "high_nickel_alloys_cont_d_n10675_tc": null,
      "high_nickel_alloys_cont_d_td": null,
      "high_nickel_alloys_n12160_tc": null,
      "high_nickel_td": null,
      "high_nickel_alloys_r20033_tc": null,
      "titanium_titanium_gr_1_2_2h_3_7_7h_11_12_16_16h_17_26_26h_and_27_tc": null,
      "titanium_alloys_titanium_gr_1_2_2h_3_7_7h_11_12_16_16h_17_26_26h_and_27_td": null,
      "titanium_alloys_titanium_grades_9_and_tc": null,
      "titanium_titanium_grades_9_and_28_td": null
    },
    {
      "temp_f": 70,
      "titanium_alloys_cont_d_titanium_grade_38_tc": 4.3,
      "titanium_alloys_cont_d_titanium_grade_38_td": 0.122,
      "aluminum_tc": 94.0,
      "aluminum_alloys_a24430_td": 2.641,
      "aluminum_alloys_a03560_tc": 92.0,
      "aluminum_td": 3.671,
      "aluminum_alloys_a91060_tc": 135.2,
      "aluminum_alloys_a91100_tc": 133.1,
      "aluminum_alloys_a92014_tc": 89.9,
      "aluminum_a92014_td": 2.47
    },
    {
      "temp_f": 100,
      "titanium_alloys_cont_d_titanium_grade_38_tc": 4.4,
      "titanium_alloys_cont_d_titanium_grade_38_td": 0.124,
      "aluminum_tc": 94.5,
      "aluminum_alloys_a24430_td": 2.638,
      "aluminum_alloys_a03560_tc": 92.9,
      "aluminum_td": 3.606,
      "aluminum_alloys_a91060_tc": 133.7,
      "aluminum_alloys_a91100_tc": 131.8,
      "aluminum_alloys_a92014_tc": 90.9,
      "aluminum_a92014_td": 2.48
    },
    {
      "temp_f": 150,
      "titanium_alloys_cont_d_titanium_grade_38_tc": 4.6,
      "titanium_alloys_cont_d_titanium_grade_38_td": 0.127,
      "aluminum_tc": 96.0,
      "aluminum_alloys_a24430_td": 2.632,
      "aluminum_alloys_a03560_tc": 94.2,
      "aluminum_td": 3.505,
      "aluminum_alloys_a91060_tc": 131.7,
      "aluminum_alloys_a91100_tc": 130.0,
      "aluminum_alloys_a92014_tc": 92.3,
      "aluminum_a92014_td": 2.48
    },
    {
      "temp_f": 200,
      "titanium_alloys_cont_d_titanium_grade_38_tc": 4.8,
      "titanium_alloys_cont_d_titanium_grade_38_td": 0.13,
      "aluminum_tc": 97.3,
      "aluminum_alloys_a24430_td": 2.629,
      "aluminum_alloys_a03560_tc": 95.4,
      "aluminum_td": 3.418,
      "aluminum_alloys_a91060_tc": 130.1,
      "aluminum_alloys_a91100_tc": 128.5,
      "aluminum_alloys_a92014_tc": 93.6,
      "aluminum_a92014_td": 2.48
    },
    {
      "temp_f": 250,
      "titanium_alloys_cont_d_titanium_grade_38_tc": 5.0,
      "titanium_alloys_cont_d_titanium_grade_38_td": 0.133,
      "aluminum_tc": 98.2,
      "aluminum_alloys_a24430_td": 2.628,
      "aluminum_alloys_a03560_tc": 96.4,
      "aluminum_td": 3.347,
      "aluminum_alloys_a91060_tc": 128.7,
      "aluminum_alloys_a91100_tc": 127.3,
      "aluminum_alloys_a92014_tc": 94.7,
      "aluminum_a92014_td": 2.481
    },
    {
      "temp_f": 300,
      "titanium_alloys_cont_d_titanium_grade_38_tc": 5.2,
      "titanium_alloys_cont_d_titanium_grade_38_td": 0.137,
      "aluminum_tc": 98.9,
      "aluminum_alloys_a24430_td": 2.622,
      "aluminum_alloys_a03560_tc": 97.4,
      "aluminum_td": 3.285,
      "aluminum_alloys_a91060_tc": 127.5,
      "aluminum_alloys_a91100_tc": 126.2,
      "aluminum_alloys_a92014_tc": 95.7,
      "aluminum_a92014_td": 2.479
    },
    {
      "temp_f": 350,
      "titanium_alloys_cont_d_titanium_grade_38_tc": 5.4,
      "titanium_alloys_cont_d_titanium_grade_38_td": 0.141,
      "aluminum_tc": 99.8,
      "aluminum_alloys_a24430_td": 2.609,
      "aluminum_alloys_a03560_tc": 98.2,
      "aluminum_td": 3.227,
      "aluminum_alloys_a91060_tc": 126.5,
      "aluminum_alloys_a91100_tc": 125.3,
      "aluminum_alloys_a92014_tc": 96.6,
      "aluminum_a92014_td": 2.47
    },
    {
      "temp_f": 400,
      "titanium_alloys_cont_d_titanium_grade_38_tc": 5.6,
      "titanium_alloys_cont_d_titanium_grade_38_td": 0.144,
      "aluminum_tc": 100.4,
      "aluminum_alloys_a24430_td": 2.6,
      "aluminum_alloys_a03560_tc": 98.9,
      "aluminum_td": 3.17,
      "aluminum_alloys_a91060_tc": 125.6,
      "aluminum_alloys_a91100_tc": 124.5,
      "aluminum_alloys_a92014_tc": 97.4,
      "aluminum_a92014_td": 2.47
    },
    {
      "temp_f": 450,
      "titanium_alloys_cont_d_titanium_grade_38_tc": 5.8,
      "titanium_alloys_cont_d_titanium_grade_38_td": 0.148,
      "aluminum_tc": null,
      "aluminum_alloys_a24430_td": null,
      "aluminum_alloys_a03560_tc": null,
      "aluminum_td": null,
      "aluminum_alloys_a91060_tc": null,
      "aluminum_alloys_a91100_tc": null,
      "aluminum_alloys_a92014_tc": null,
      "aluminum_a92014_td": null
    },
    {
      "temp_f": 500,
      "titanium_alloys_cont_d_titanium_grade_38_tc": 6.0,
      "titanium_alloys_cont_d_titanium_grade_38_td": 0.152,
      "aluminum_tc": null,
      "aluminum_alloys_a24430_td": null,
      "aluminum_alloys_a03560_tc": null,
      "aluminum_td": null,
      "aluminum_alloys_a91060_tc": null,
      "aluminum_alloys_a91100_tc": null,
      "aluminum_alloys_a92014_tc": null,
      "aluminum_a92014_td": null
    },
    {
      "temp_f": 550,
      "titanium_alloys_cont_d_titanium_grade_38_tc": 6.2,
      "titanium_alloys_cont_d_titanium_grade_38_td": 0.157,
      "aluminum_tc": null,
      "aluminum_alloys_a24430_td": null,
      "aluminum_alloys_a03560_tc": null,
      "aluminum_td": null,
      "aluminum_alloys_a91060_tc": null,
      "aluminum_alloys_a91100_tc": null,
      "aluminum_alloys_a92014_tc": null,
      "aluminum_a92014_td": null
    },
    {
      "temp_f": 600,
      "titanium_alloys_cont_d_titanium_grade_38_tc": 6.4,
      "titanium_alloys_cont_d_titanium_grade_38_td": 0.161,
      "aluminum_tc": null,
      "aluminum_alloys_a24430_td": null,
      "aluminum_alloys_a03560_tc": null,
      "aluminum_td": null,
      "aluminum_alloys_a91060_tc": null,
      "aluminum_alloys_a91100_tc": null,
      "aluminum_alloys_a92014_tc": null,
      "aluminum_a92014_td": null
    },
    {
      "temp_f": 650,
      "titanium_alloys_cont_d_titanium_grade_38_tc": 6.6,
      "titanium_alloys_cont_d_titanium_grade_38_td": 0.165,
      "aluminum_tc": null,
      "aluminum_alloys_a24430_td": null,
      "aluminum_alloys_a03560_tc": null,
      "aluminum_td": null,
      "aluminum_alloys_a91060_tc": null,
      "aluminum_alloys_a91100_tc": null,
      "aluminum_alloys_a92014_tc": null,
      "aluminum_a92014_td": null
    },
    {
      "temp_f": 700,
      "titanium_alloys_cont_d_titanium_grade_38_tc": 6.9,
      "titanium_alloys_cont_d_titanium_grade_38_td": 0.171,
      "aluminum_tc": null,
      "aluminum_alloys_a24430_td": null,
      "aluminum_alloys_a03560_tc": null,
      "aluminum_td": null,
      "aluminum_alloys_a91060_tc": null,
      "aluminum_alloys_a91100_tc": null,
      "aluminum_alloys_a92014_tc": null,
      "aluminum_a92014_td": null
    },
    {
      "temp_f": 750,
      "titanium_alloys_cont_d_titanium_grade_38_tc": 7.2,
      "titanium_alloys_cont_d_titanium_grade_38_td": 0.177,
      "aluminum_tc": null,
      "aluminum_alloys_a24430_td": null,
      "aluminum_alloys_a03560_tc": null,
      "aluminum_td": null,
      "aluminum_alloys_a91060_tc": null,
      "aluminum_alloys_a91100_tc": null,
      "aluminum_alloys_a92014_tc": null,
      "aluminum_a92014_td": null
    },
    {
      "temp_f": 800,
      "titanium_alloys_cont_d_titanium_grade_38_tc": 7.5,
      "titanium_alloys_cont_d_titanium_grade_38_td": 0.184,
      "aluminum_tc": null,
      "aluminum_alloys_a24430_td": null,
      "aluminum_alloys_a03560_tc": null,
      "aluminum_td": null,
      "aluminum_alloys_a91060_tc": null,
      "aluminum_alloys_a91100_tc": null,
      "aluminum_alloys_a92014_tc": null,
      "aluminum_a92014_td": null
    },
    {
      "temp_f": 850,
      "titanium_alloys_cont_d_titanium_grade_38_tc": null,
      "titanium_alloys_cont_d_titanium_grade_38_td": null,
      "aluminum_tc": null,
      "aluminum_alloys_a24430_td": null,
      "aluminum_alloys_a03560_tc": null,
      "aluminum_td": null,
      "aluminum_alloys_a91060_tc": null,
      "aluminum_alloys_a91100_tc": null,
      "aluminum_alloys_a92014_tc": null,
      "aluminum_a92014_td": null
    },
    {
      "temp_f": 900,
      "titanium_alloys_cont_d_titanium_grade_38_tc": null,
      "titanium_alloys_cont_d_titanium_grade_38_td": null,
      "aluminum_tc": null,
      "aluminum_alloys_a24430_td": null,
      "aluminum_alloys_a03560_tc": null,
      "aluminum_td": null,
      "aluminum_alloys_a91060_tc": null,
      "aluminum_alloys_a91100_tc": null,
      "aluminum_alloys_a92014_tc": null,
      "aluminum_a92014_td": null
    },
    {
      "temp_f": 950,
      "titanium_alloys_cont_d_titanium_grade_38_tc": null,
      "titanium_alloys_cont_d_titanium_grade_38_td": null,
      "aluminum_tc": null,
      "aluminum_alloys_a24430_td": null,
      "aluminum_alloys_a03560_tc": null,
      "aluminum_td": null,
      "aluminum_alloys_a91060_tc": null,
      "aluminum_alloys_a91100_tc": null,
      "aluminum_alloys_a92014_tc": null,
      "aluminum_a92014_td": null
    },
    {
      "temp_f": 1000,
      "titanium_alloys_cont_d_titanium_grade_38_tc": null,
      "titanium_alloys_cont_d_titanium_grade_38_td": null,
      "aluminum_tc": null,
      "aluminum_alloys_a24430_td": null,
      "aluminum_alloys_a03560_tc": null,
      "aluminum_td": null,
      "aluminum_alloys_a91060_tc": null,
      "aluminum_alloys_a91100_tc": null,
      "aluminum_alloys_a92014_tc": null,
      "aluminum_a92014_td": null
    },
    {
      "temp_f": 1050,
      "titanium_alloys_cont_d_titanium_grade_38_tc": null,
      "titanium_alloys_cont_d_titanium_grade_38_td": null,
      "aluminum_tc": null,
      "aluminum_alloys_a24430_td": null,
      "aluminum_alloys_a03560_tc": null,
      "aluminum_td": null,
      "aluminum_alloys_a91060_tc": null,
      "aluminum_alloys_a91100_tc": null,
      "aluminum_alloys_a92014_tc": null,
      "aluminum_a92014_td": null
    },
    {
      "temp_f": 1100,
      "titanium_alloys_cont_d_titanium_grade_38_tc": null,
      "titanium_alloys_cont_d_titanium_grade_38_td": null,
      "aluminum_tc": null,
      "aluminum_alloys_a24430_td": null,
      "aluminum_alloys_a03560_tc": null,
      "aluminum_td": null,
      "aluminum_alloys_a91060_tc": null,
      "aluminum_alloys_a91100_tc": null,
      "aluminum_alloys_a92014_tc": null,
      "aluminum_a92014_td": null
    },
    {
      "temp_f": 1150,
      "titanium_alloys_cont_d_titanium_grade_38_tc": null,
      "titanium_alloys_cont_d_titanium_grade_38_td": null,
      "aluminum_tc": null,
      "aluminum_alloys_a24430_td": null,
      "aluminum_alloys_a03560_tc": null,
      "aluminum_td": null,
      "aluminum_alloys_a91060_tc": null,
      "aluminum_alloys_a91100_tc": null,
      "aluminum_alloys_a92014_tc": null,
      "aluminum_a92014_td": null
    },
    {
      "temp_f": 1200,
      "titanium_alloys_cont_d_titanium_grade_38_tc": null,
      "titanium_alloys_cont_d_titanium_grade_38_td": null,
      "aluminum_tc": null,
      "aluminum_alloys_a24430_td": null,
      "aluminum_alloys_a03560_tc": null,
      "aluminum_td": null,
      "aluminum_alloys_a91060_tc": null,
      "aluminum_alloys_a91100_tc": null,
      "aluminum_alloys_a92014_tc": null,
      "aluminum_a92014_td": null
    },
    {
      "temp_f": 1250,
      "titanium_alloys_cont_d_titanium_grade_38_tc": null,
      "titanium_alloys_cont_d_titanium_grade_38_td": null,
      "aluminum_tc": null,
      "aluminum_alloys_a24430_td": null,
      "aluminum_alloys_a03560_tc": null,
      "aluminum_td": null,
      "aluminum_alloys_a91060_tc": null,
      "aluminum_alloys_a91100_tc": null,
      "aluminum_alloys_a92014_tc": null,
      "aluminum_a92014_td": null
    },
    {
      "temp_f": 1300,
      "titanium_alloys_cont_d_titanium_grade_38_tc": null,
      "titanium_alloys_cont_d_titanium_grade_38_td": null,
      "aluminum_tc": null,
      "aluminum_alloys_a24430_td": null,
      "aluminum_alloys_a03560_tc": null,
      "aluminum_td": null,
      "aluminum_alloys_a91060_tc": null,
      "aluminum_alloys_a91100_tc": null,
      "aluminum_alloys_a92014_tc": null,
      "aluminum_a92014_td": null
    },
    {
      "temp_f": 1350,
      "titanium_alloys_cont_d_titanium_grade_38_tc": null,
      "titanium_alloys_cont_d_titanium_grade_38_td": null,
      "aluminum_tc": null,
      "aluminum_alloys_a24430_td": null,
      "aluminum_alloys_a03560_tc": null,
      "aluminum_td": null,
      "aluminum_alloys_a91060_tc": null,
      "aluminum_alloys_a91100_tc": null,
      "aluminum_alloys_a92014_tc": null,
      "aluminum_a92014_td": null
    },
    {
      "temp_f": 1400,
      "titanium_alloys_cont_d_titanium_grade_38_tc": null,
      "titanium_alloys_cont_d_titanium_grade_38_td": null,
      "aluminum_tc": null,
      "aluminum_alloys_a24430_td": null,
      "aluminum_alloys_a03560_tc": null,
      "aluminum_td": null,
      "aluminum_alloys_a91060_tc": null,
      "aluminum_alloys_a91100_tc": null,
      "aluminum_alloys_a92014_tc": null,
      "aluminum_a92014_td": null
    },
    {
      "temp_f": 1450,
      "titanium_alloys_cont_d_titanium_grade_38_tc": null,
      "titanium_alloys_cont_d_titanium_grade_38_td": null,
      "aluminum_tc": null,
      "aluminum_alloys_a24430_td": null,
      "aluminum_alloys_a03560_tc": null,
      "aluminum_td": null,
      "aluminum_alloys_a91060_tc": null,
      "aluminum_alloys_a91100_tc": null,
      "aluminum_alloys_a92014_tc": null,
      "aluminum_a92014_td": null
    },
    {
      "temp_f": 1500,
      "titanium_alloys_cont_d_titanium_grade_38_tc": null,
      "titanium_alloys_cont_d_titanium_grade_38_td": null,
      "aluminum_tc": null,
      "aluminum_alloys_a24430_td": null,
      "aluminum_alloys_a03560_tc": null,
      "aluminum_td": null,
      "aluminum_alloys_a91060_tc": null,
      "aluminum_alloys_a91100_tc": null,
      "aluminum_alloys_a92014_tc": null,
      "aluminum_a92014_td": null
    },
    {
      "temp_f": 1550,
      "titanium_alloys_cont_d_titanium_grade_38_tc": null,
      "titanium_alloys_cont_d_titanium_grade_38_td": null,
      "aluminum_tc": null,
      "aluminum_alloys_a24430_td": null,
      "aluminum_alloys_a03560_tc": null,
      "aluminum_td": null,
      "aluminum_alloys_a91060_tc": null,
      "aluminum_alloys_a91100_tc": null,
      "aluminum_alloys_a92014_tc": null,
      "aluminum_a92014_td": null
    },
    {
      "temp_f": 1600,
      "titanium_alloys_cont_d_titanium_grade_38_tc": null,
      "titanium_alloys_cont_d_titanium_grade_38_td": null,
      "aluminum_tc": null,
      "aluminum_alloys_a24430_td": null,
      "aluminum_alloys_a03560_tc": null,
      "aluminum_td": null,
      "aluminum_alloys_a91060_tc": null,
      "aluminum_alloys_a91100_tc": null,
      "aluminum_alloys_a92014_tc": null,
      "aluminum_a92014_td": null
    },
    {
      "temp_f": 1650,
      "titanium_alloys_cont_d_titanium_grade_38_tc": null,
      "titanium_alloys_cont_d_titanium_grade_38_td": null,
      "aluminum_tc": null,
      "aluminum_alloys_a24430_td": null,
      "aluminum_alloys_a03560_tc": null,
      "aluminum_td": null,
      "aluminum_alloys_a91060_tc": null,
      "aluminum_alloys_a91100_tc": null,
      "aluminum_alloys_a92014_tc": null,
      "aluminum_a92014_td": null
    },
    {
      "temp_f": 1700,
      "titanium_alloys_cont_d_titanium_grade_38_tc": null,
      "titanium_alloys_cont_d_titanium_grade_38_td": null,
      "aluminum_tc": null,
      "aluminum_alloys_a24430_td": null,
      "aluminum_alloys_a03560_tc": null,
      "aluminum_td": null,
      "aluminum_alloys_a91060_tc": null,
      "aluminum_alloys_a91100_tc": null,
      "aluminum_alloys_a92014_tc": null,
      "aluminum_a92014_td": null
    },
    {
      "temp_f": 1750,
      "titanium_alloys_cont_d_titanium_grade_38_tc": null,
      "titanium_alloys_cont_d_titanium_grade_38_td": null,
      "aluminum_tc": null,
      "aluminum_alloys_a24430_td": null,
      "aluminum_alloys_a03560_tc": null,
      "aluminum_td": null,
      "aluminum_alloys_a91060_tc": null,
      "aluminum_alloys_a91100_tc": null,
      "aluminum_alloys_a92014_tc": null,
      "aluminum_a92014_td": null
    },
    {
      "temp_f": 70,
      "aluminum_alloys_cont_d_a92024_tc": 85.8,
