Repository: danivelas0/asme-pcc

File: resources/bpvc_ii_d_customary_2025/table_1a.json (part 6 of 55)
    "External Pressure Chart No.",
    "Notes"
  ],
  "columns_values": [
      "min_tensile_strength_ksi": 70,
      "min_yield_strength_ksi": 36,
      "i": 1000,
      "limits_iii": 700,
      "viii_1": 1000,
      "xii": 650,
      "external_pressure_chart_no": "CS–2",
      "notes": "G10, S1, T2",
      "values": {
        "100": 20.0,
        "150": 20.0,
        "200": 20.0,
        "250": null,
        "300": 20.0,
        "400": 20.0,
        "500": 19.6,
        "600": 18.4,
        "650": 17.8,
        "700": 17.2,
        "750": 14.8,
        "800": 12.0,
        "850": 9.3,
        "900": 6.7,
        "950": 4.0,
        "1000": 2.5,
        "1050": null,
        "1100": null,
        "1150": null,
        "1200": null,
        "1250": null,
        "1300": null,
        "1350": null,
        "1400": null,
        "1450": null,
        "1500": null,
        "1550": null,
        "1600": null,
        "1650": null
      }
    },
    {
      "block": 4,
      "line_no": 30,
      "nominal_composition": "Carbon steel",
      "product_form": "Forgings",
      "spec_no": "SA–181",
      "type_grade": null,
      "alloy_desig_uns_no": "K03502",
      "class_condition_temper": 70,
      "size_thickness_in": null,
      "p_no": 1,
      "group_no": 2,
      "min_tensile_strength_ksi": 70,
      "min_yield_strength_ksi": 36,
      "i": 1000,
      "limits_iii": 700,
      "viii_1": 1000,
      "xii": 650,
      "external_pressure_chart_no": "CS–2",
      "notes": "G10, S1, T2",
      "values": {
        "100": 20.0,
        "150": 20.0,
        "200": 20.0,
        "250": null,
        "300": 20.0,
        "400": 20.0,
        "500": 19.6,
        "600": 18.4,
        "650": 17.8,
        "700": 17.2,
        "750": 14.8,
        "800": 12.0,
        "850": 9.3,
        "900": 6.7,
        "950": 4.0,
        "1000": 2.5,
        "1050": null,
        "1100": null,
        "1150": null,
        "1200": null,
        "1250": null,
        "1300": null,
        "1350": null,
        "1400": null,
        "1450": null,
        "1500": null,
        "1550": null,
        "1600": null,
        "1650": null
      }
    },
    {
      "block": 4,
      "line_no": 31,
      "nominal_composition": "Carbon steel",
      "product_form": "Castings",
      "spec_no": "SA–216",
      "type_grade": "WCB",
      "alloy_desig_uns_no": "J03002",
      "class_condition_temper": null,
      "size_thickness_in": null,
      "p_no": 1,
      "group_no": 2,
      "min_tensile_strength_ksi": 70,
      "min_yield_strength_ksi": 36,
      "i": 1000,
      "limits_iii": 700,
      "viii_1": 1000,
      "xii": 650,
      "external_pressure_chart_no": "CS–2",
      "notes": "G1, G10, G17, S1, T2",
      "values": {
        "100": 20.0,
        "150": 20.0,
        "200": 20.0,
        "250": null,
        "300": 20.0,
        "400": 20.0,
        "500": 19.6,
        "600": 18.4,
        "650": 17.8,
        "700": 17.2,
        "750": 14.8,
        "800": 12.0,
        "850": 9.3,
        "900": 6.7,
        "950": 4.0,
        "1000": 2.5,
        "1050": null,
        "1100": null,
        "1150": null,
        "1200": null,
        "1250": null,
        "1300": null,
        "1350": null,
        "1400": null,
        "1450": null,
        "1500": null,
        "1550": null,
        "1600": null,
        "1650": null
      }
    },
    {
      "block": 4,
      "line_no": 32,
      "nominal_composition": "Carbon steel",
      "product_form": "Forgings",
      "spec_no": "SA–266",
      "type_grade": 2,
      "alloy_desig_uns_no": "K03506",
      "class_condition_temper": null,
      "size_thickness_in": null,
      "p_no": 1,
      "group_no": 2,
      "min_tensile_strength_ksi": 70,
      "min_yield_strength_ksi": 36,
      "i": 1000,
      "limits_iii": 700,
      "viii_1": 1000,
      "xii": 650,
      "external_pressure_chart_no": "CS–2",
      "notes": "G10, S1, T2",
      "values": {
        "100": 20.0,
        "150": null,
        "200": 20.0,
        "250": null,
        "300": 20.0,
        "400": 20.0,
        "500": 19.6,
        "600": 18.4,
        "650": 17.8,
        "700": 17.2,
        "750": 14.8,
        "800": 12.0,
        "850": 9.3,
        "900": 6.7,
        "950": 4.0,
        "1000": 2.5,
        "1050": null,
        "1100": null,
        "1150": null,
        "1200": null,
        "1250": null,
        "1300": null,
        "1350": null,
        "1400": null,
        "1450": null,
        "1500": null,
        "1550": null,
        "1600": null,
        "1650": null
      }
    },
    {
      "block": 4,
      "line_no": 33,
      "nominal_composition": "Carbon steel",
      "product_form": "Forgings",
      "spec_no": "SA–266",
      "type_grade": 4,
      "alloy_desig_uns_no": "K03017",
      "class_condition_temper": null,
      "size_thickness_in": null,
      "p_no": 1,
      "group_no": 2,
      "min_tensile_strength_ksi": 70,
      "min_yield_strength_ksi": 36,
      "i": "NP",
      "limits_iii": "NP",
      "viii_1": 1000,
      "xii": 650,
      "external_pressure_chart_no": "CS–2 G10, T2",
      "notes": null,
      "values": {
        "100": 20.0,
        "150": 20.0,
        "200": 20.0,
        "250": null,
        "300": 20.0,
        "400": 20.0,
        "500": 19.6,
        "600": 18.4,
        "650": 17.8,
        "700": 17.2,
        "750": 14.8,
        "800": 12.0,
        "850": 9.3,
        "900": 6.7,
        "950": 4.0,
        "1000": 2.5,
        "1050": null,
        "1100": null,
        "1150": null,
        "1200": null,
        "1250": null,
        "1300": null,
        "1350": null,
        "1400": null,
        "1450": null,
        "1500": null,
        "1550": null,
        "1600": null,
        "1650": null
      }
    },
    {
      "block": 4,
      "line_no": 34,
      "nominal_composition": "Carbon steel",
      "product_form": "Forgings",
      "spec_no": "SA–350",
      "type_grade": "LF2",
      "alloy_desig_uns_no": "K03011",
      "class_condition_temper": 1,
      "size_thickness_in": null,
      "p_no": 1,
      "group_no": 2,
      "min_tensile_strength_ksi": 70,
      "min_yield_strength_ksi": 36,
      "i": 850,
      "limits_iii": 700,
      "viii_1": 1000,
      "xii": 650,
      "external_pressure_chart_no": "CS–2 G10, T2",
      "notes": null,
      "values": {
        "100": 20.0,
        "150": 20.0,
        "200": 20.0,
        "250": null,
        "300": 20.0,
        "400": 20.0,
        "500": 19.6,
        "600": 18.4,
        "650": 17.8,
        "700": 17.2,
        "750": 14.8,
        "800": 12.0,
        "850": 9.3,
        "900": 6.7,
        "950": 4.0,
        "1000": 2.5,
        "1050": null,
        "1100": null,
        "1150": null,
        "1200": null,
        "1250": null,
        "1300": null,
        "1350": null,
        "1400": null,
        "1450": null,
        "1500": null,
        "1550": null,
        "1600": null,
        "1650": null
      }
    },
    {
      "block": 4,
      "line_no": 35,
      "nominal_composition": "Carbon steel",
      "product_form": "Forgings",
      "spec_no": "SA–350",
      "type_grade": "LF2",
      "alloy_desig_uns_no": "K03011",
      "class_condition_temper": 2,
      "size_thickness_in": null,
      "p_no": 1,
      "group_no": 2,
      "min_tensile_strength_ksi": 70,
      "min_yield_strength_ksi": 36,
      "i": 850,
      "limits_iii": 700,
      "viii_1": 1000,
      "xii": 650,
      "external_pressure_chart_no": "CS–2 G10, T2",
      "notes": null,
      "values": {
        "100": 20.0,
        "150": 20.0,
        "200": 20.0,
        "250": null,
        "300": 20.0,
        "400": 20.0,
        "500": 19.6,
        "600": 18.4,
        "650": 17.8,
        "700": 17.2,
        "750": 14.8,
        "800": 12.0,
        "850": 9.3,
        "900": 6.7,
        "950": 4.0,
        "1000": 2.5,
        "1050": null,
        "1100": null,
        "1150": null,
        "1200": null,
        "1250": null,
        "1300": null,
        "1350": null,
        "1400": null,
        "1450": null,
        "1500": null,
        "1550": null,
        "1600": null,
        "1650": null
      }
    },
    {
      "block": 4,
      "line_no": 36,
      "nominal_composition": "Carbon steel",
      "product_form": "Forgings",
      "spec_no": "SA–508",
      "type_grade": 1,
      "alloy_desig_uns_no": "K13502",
      "class_condition_temper": null,
      "size_thickness_in": null,
      "p_no": 1,
      "group_no": 2,
      "min_tensile_strength_ksi": 70,
      "min_yield_strength_ksi": 36,
      "i": "NP",
      "limits_iii": 700,
      "viii_1": 1000,
      "xii": 650,
      "external_pressure_chart_no": "CS–2 G10, T2",
      "notes": null,
      "values": {
        "100": 20.0,
        "150": 20.0,
        "200": 20.0,
        "250": null,
        "300": 20.0,
        "400": 20.0,
        "500": 19.6,
        "600": 18.4,
        "650": 17.8,
        "700": 17.2,
        "750": 14.8,
        "800": 12.0,
        "850": 9.3,
        "900": 6.7,
        "950": 4.0,
        "1000": 2.5,
        "1050": null,
        "1100": null,
        "1150": null,
        "1200": null,
        "1250": null,
        "1300": null,
        "1350": null,
        "1400": null,
        "1450": null,
        "1500": null,
        "1550": null,
        "1600": null,
        "1650": null
      }
    },
    {
      "block": 4,
      "line_no": 37,
      "nominal_composition": "Carbon steel",
      "product_form": "Forgings",
      "spec_no": "SA–508",
      "type_grade": "1A",
      "alloy_desig_uns_no": "K13502",
      "class_condition_temper": null,
      "size_thickness_in": null,
      "p_no": 1,
      "group_no": 2,
      "min_tensile_strength_ksi": 70,
      "min_yield_strength_ksi": 36,
      "i": "NP",
      "limits_iii": 700,
      "viii_1": 1000,
      "xii": 650,
      "external_pressure_chart_no": "CS–2 G10, T2",
      "notes": null,
      "values": {
        "100": 20.0,
        "150": 20.0,
        "200": 20.0,
        "250": null,
        "300": 20.0,
        "400": 20.0,
        "500": 19.6,
        "600": 18.4,
        "650": 17.8,
        "700": 17.2,
        "750": 14.8,
        "800": 12.0,
        "850": 9.3,
        "900": 6.7,
        "950": 4.0,
        "1000": 2.5,
        "1050": null,
        "1100": null,
        "1150": null,
        "1200": null,
        "1250": null,
        "1300": null,
        "1350": null,
        "1400": null,
        "1450": null,
        "1500": null,
        "1550": null,
        "1600": null,
        "1650": null
      }
    },
    {
      "block": 4,
      "line_no": 38,
      "nominal_composition": "Carbon steel",
      "product_form": "Forgings",
      "spec_no": "SA–541",
      "type_grade": 1,
      "alloy_desig_uns_no": "K03506",
      "class_condition_temper": null,
      "size_thickness_in": null,
      "p_no": 1,
      "group_no": 2,
      "min_tensile_strength_ksi": 70,
      "min_yield_strength_ksi": 36,
      "i": "NP",
      "limits_iii": 700,
      "viii_1": 1000,
      "xii": 650,
      "external_pressure_chart_no": "CS–2 G10, T2",
      "notes": null,
      "values": {
        "100": 20.0,
        "150": 20.0,
        "200": 20.0,
        "250": null,
        "300": 20.0,
        "400": 20.0,
        "500": 19.6,
        "600": 18.4,
        "650": 17.8,
        "700": 17.2,
        "750": 14.8,
        "800": 12.0,
        "850": 9.3,
        "900": 6.7,
        "950": 4.0,
        "1000": 2.5,
        "1050": null,
        "1100": null,
        "1150": null,
        "1200": null,
        "1250": null,
        "1300": null,
        "1350": null,
        "1400": null,
        "1450": null,
        "1500": null,
        "1550": null,
        "1600": null,
        "1650": null
      }
    },
    {
      "block": 4,
      "line_no": 39,
      "nominal_composition": "Carbon steel",
      "product_form": "Forgings",
      "spec_no": "SA–541",
      "type_grade": "1A",
      "alloy_desig_uns_no": "K03020",
      "class_condition_temper": null,
      "size_thickness_in": null,
      "p_no": 1,
      "group_no": 2,
      "min_tensile_strength_ksi": 70,
      "min_yield_strength_ksi": 36,
      "i": "NP",
      "limits_iii": 700,
      "viii_1": 1000,
      "xii": 650,
      "external_pressure_chart_no": "CS–2 G10, T2",
      "notes": null,
      "values": {
        "100": 20.0,
        "150": 20.0,
        "200": 20.0,
        "250": null,
        "300": 20.0,
        "400": 20.0,
        "500": 19.6,
        "600": 18.4,
        "650": 17.8,
        "700": 17.2,
        "750": 14.8,
        "800": 12.0,
        "850": 9.3,
        "900": 6.7,
        "950": 4.0,
        "1000": 2.5,
        "1050": null,
        "1100": null,
        "1150": null,
        "1200": null,
        "1250": null,
        "1300": null,
        "1350": null,
        "1400": null,
        "1450": null,
        "1500": null,
        "1550": null,
        "1600": null,
        "1650": null
      }
    },
    {
      "block": 4,
      "line_no": 40,
      "nominal_composition": "Carbon steel",
      "product_form": "Cast pipe",
      "spec_no": "SA–660",
      "type_grade": "WCB",
      "alloy_desig_uns_no": "J03003",
      "class_condition_temper": null,
      "size_thickness_in": null,
      "p_no": 1,
      "group_no": 2,
      "min_tensile_strength_ksi": 70,
      "min_yield_strength_ksi": 36,
      "i": 1000,
      "limits_iii": 700,
      "viii_1": "NP",
      "xii": "NP",
      "external_pressure_chart_no": "CS–2",
      "notes": "G1, G10, G17, S1, T2",
      "values": {
        "100": 20.0,
        "150": null,
        "200": 20.0,
        "250": null,
        "300": 20.0,
        "400": 20.0,
        "500": 19.6,
        "600": 18.4,
        "650": 17.8,
        "700": 17.2,
        "750": 14.8,
        "800": 12.0,
        "850": 9.3,
        "900": 6.7,
        "950": 4.0,
        "1000": 2.5,
        "1050": null,
        "1100": null,
        "1150": null,
        "1200": null,
        "1250": null,
        "1300": null,
        "1350": null,
        "1400": null,
        "1450": null,
        "1500": null,
        "1550": null,
        "1600": null,
        "1650": null
      }
    },
    {
      "block": 4,
      "line_no": 41,
      "nominal_composition": "Carbon steel",
      "product_form": "Forgings",
      "spec_no": "SA–765",
      "type_grade": "II",
      "alloy_desig_uns_no": "K03047",
      "class_condition_temper": null,
      "size_thickness_in": null,
      "p_no": 1,
      "group_no": 2,
      "min_tensile_strength_ksi": 70,
      "min_yield_strength_ksi": 36,
      "i": "NP",
      "limits_iii": "NP",
      "viii_1": 1000,
      "xii": 650,
      "external_pressure_chart_no": "CS–2 G10, T2",
      "notes": null,
      "values": {
        "100": 20.0,
        "150": 20.0,
        "200": 20.0,
        "250": null,
        "300": 20.0,
        "400": 20.0,
        "500": 19.6,
        "600": 18.4,
        "650": 17.8,
        "700": 17.2,
        "750": 14.8,
        "800": 12.0,
        "850": 9.3,
        "900": 6.7,
        "950": 4.0,
        "1000": 2.5,
        "1050": null,
        "1100": null,
        "1150": null,
        "1200": null,
        "1250": null,
        "1300": null,
        "1350": null,
        "1400": null,
        "1450": null,
        "1500": null,
        "1550": null,
        "1600": null,
        "1650": null
      }
    },
    {
      "block": 4,
      "line_no": 42,
      "nominal_composition": "Carbon steel",
      "product_form": "Plate",
      "spec_no": "SA–515",
      "type_grade": 70,
      "alloy_desig_uns_no": "K03101",
      "class_condition_temper": null,
      "size_thickness_in": null,
      "p_no": 1,
      "group_no": 2,
      "min_tensile_strength_ksi": 70,
      "min_yield_strength_ksi": 38,
      "i": 1000,
      "limits_iii": 700,
      "viii_1": 1000,
      "xii": 650,
      "external_pressure_chart_no": "CS–2",
      "notes": "G10, S1, T2",
      "values": {
        "100": 20.0,
        "150": 20.0,
        "200": 20.0,
        "250": null,
        "300": 20.0,
        "400": 20.0,
        "500": 20.0,
        "600": 19.4,
        "650": 18.8,
        "700": 18.1,
        "750": 14.8,
        "800": 12.0,
        "850": 9.3,
        "900": 6.7,
        "950": 4.0,
        "1000": 2.5,
        "1050": null,
        "1100": null,
        "1150": null,
        "1200": null,
        "1250": null,
        "1300": null,
        "1350": null,
        "1400": null,
        "1450": null,
        "1500": null,
        "1550": null,
        "1600": null,
        "1650": null
      }
    },
    {
      "block": 4,
      "line_no": 43,
      "nominal_composition": "Carbon steel",
      "product_form": "Plate",
      "spec_no": "SA–516",
      "type_grade": 70,
      "alloy_desig_uns_no": "K02700",
      "class_condition_temper": null,
      "size_thickness_in": null,
      "p_no": 1,
      "group_no": 2,
      "min_tensile_strength_ksi": 70,
      "min_yield_strength_ksi": 38,
      "i": 850,
      "limits_iii": 700,
      "viii_1": 1000,
      "xii": 650,
      "external_pressure_chart_no": "CS–2",
      "notes": "G10, S1, T2",
      "values": {
        "100": 20.0,
        "150": 20.0,
        "200": 20.0,
        "250": null,
        "300": 20.0,
        "400": 20.0,
        "500": 20.0,
        "600": 19.4,
        "650": 18.8,
        "700": 18.1,
        "750": 14.8,
        "800": 12.0,
        "850": 9.3,
        "900": 6.7,
        "950": 4.0,
        "1000": 2.5,
        "1050": null,
        "1100": null,
        "1150": null,
        "1200": null,
        "1250": null,
        "1300": null,
        "1350": null,
        "1400": null,
        "1450": null,
        "1500": null,
        "1550": null,
        "1600": null,
        "1650": null
      }
    },
    {
      "block": 4,
      "line_no": 44,
      "nominal_composition": "Carbon steel",
      "product_form": "Wld. pipe",
      "spec_no": "SA–671",
      "type_grade": "CB70",
      "alloy_desig_uns_no": "K03101",
      "class_condition_temper": null,
      "size_thickness_in": null,
      "p_no": 1,
      "group_no": 2,
      "min_tensile_strength_ksi": 70,
      "min_yield_strength_ksi": 38,
      "i": "NP",
      "limits_iii": 700,
      "viii_1": "NP",
      "xii": "NP",
      "external_pressure_chart_no": "CS–2",
      "notes": "S5, W10, W12",
      "values": {
        "100": 20.0,
        "150": null,
        "200": 20.0,
        "250": null,
        "300": 20.0,
        "400": 20.0,
        "500": 20.0,
        "600": 19.4,
        "650": 18.8,
        "700": 18.1,
        "750": null,
        "800": null,
        "850": null,
        "900": null,
        "950": null,
        "1000": null,
        "1050": null,
        "1100": null,
        "1150": null,
        "1200": null,
        "1250": null,
        "1300": null,
        "1350": null,
        "1400": null,
        "1450": null,
        "1500": null,
        "1550": null,
        "1600": null,
        "1650": null
      }
    },
    {
      "block": 4,
      "line_no": 45,
      "nominal_composition": "Carbon steel",
      "product_form": "Wld. pipe",
      "spec_no": "SA–671",
      "type_grade": "CC70",
      "alloy_desig_uns_no": "K02700",
      "class_condition_temper": null,
      "size_thickness_in": null,
      "p_no": 1,
      "group_no": 2,
      "min_tensile_strength_ksi": 70,
      "min_yield_strength_ksi": 38,
      "i": "NP",
      "limits_iii": 700,
      "viii_1": "NP",
      "xii": "NP",
      "external_pressure_chart_no": "CS–2",
      "notes": "S6, W10, W12",
      "values": {
        "100": 20.0,
        "150": null,
        "200": 20.0,
        "250": null,
        "300": 20.0,
        "400": 20.0,
        "500": 20.0,
        "600": 19.4,
        "650": 18.8,
        "700": 18.1,
        "750": null,
        "800": null,
        "850": null,
        "900": null,
        "950": null,
        "1000": null,
        "1050": null,
        "1100": null,
        "1150": null,
        "1200": null,
        "1250": null,
        "1300": null,
        "1350": null,
        "1400": null,
        "1450": null,
        "1500": null,
        "1550": null,
        "1600": null,
        "1650": null
      }
    },
    {
      "block": 5,
      "line_no": 1,
      "nominal_composition": "Carbon steel",
      "product_form": "Wld. pipe",
      "spec_no": "SA–672",
      "type_grade": "B70",
      "alloy_desig_uns_no": "K03101",
      "class_condition_temper": null,
      "size_thickness_in": null,
      "p_no": 1,
      "group_no": 2,
      "min_tensile_strength_ksi": 70,
      "min_yield_strength_ksi": 38,
      "i": "NP",
      "limits_iii": 700,
      "viii_1": "NP",
      "xii": "NP",
      "external_pressure_chart_no": "CS–2",
      "notes": "S5, W10, W12",
      "values": {
        "100": 20.0,
        "150": null,
        "200": 20.0,
        "250": null,
        "300": 20.0,
        "400": 20.0,
        "500": 20.0,
        "600": 19.4,
        "650": 18.8,
        "700": 18.1,
        "750": null,
        "800": null,
        "850": null,
        "900": null,
        "950": null,
        "1000": null,
        "1050": null,
        "1100": null,
        "1150": null,
        "1200": null,
        "1250": null,
        "1300": null,
        "1350": null,
        "1400": null,
        "1450": null,
        "1500": null,
        "1550": null,
        "1600": null,
        "1650": null
      }
    },
    {
      "block": 5,
      "line_no": 2,
      "nominal_composition": "Carbon steel",
      "product_form": "Wld. pipe",
      "spec_no": "SA–672",
      "type_grade": "C70",
      "alloy_desig_uns_no": "K02700",
      "class_condition_temper": null,
      "size_thickness_in": null,
      "p_no": 1,
      "group_no": 2,
      "min_tensile_strength_ksi": 70,
      "min_yield_strength_ksi": 38,
      "i": "NP",
      "limits_iii": 700,
      "viii_1": "NP",
      "xii": "NP",
      "external_pressure_chart_no": "CS–2",
      "notes": "S6, W10, W12",
      "values": {
        "100": 20.0,
        "150": null,
        "200": 20.0,
        "250": null,
        "300": 20.0,
        "400": 20.0,
        "500": 20.0,
        "600": 19.4,
        "650": 18.8,
        "700": 18.1,
        "750": null,
        "800": null,
        "850": null,
        "900": null,
        "950": null,
        "1000": null,
        "1050": null,
        "1100": null,
        "1150": null,
        "1200": null,
        "1250": null,
        "1300": null,
        "1350": null,
        "1400": null,
        "1450": null,
        "1500": null,
        "1550": null,
        "1600": null,
        "1650": null
      }
    },
    {
      "block": 5,
      "line_no": 3,
      "nominal_composition": "Carbon steel",
      "product_form": "Plate",
      "spec_no": "SA/JIS G3118",
      "type_grade": "SGV480",
      "alloy_desig_uns_no": null,
      "class_condition_temper": null,
      "size_thickness_in": null,
      "p_no": 1,
      "group_no": 2,
      "min_tensile_strength_ksi": 70,
      "min_yield_strength_ksi": 38,
      "i": 850,
      "limits_iii": "NP",
      "viii_1": "NP",
      "xii": "NP",
      "external_pressure_chart_no": "CS–2",
      "notes": "G10, S1, T2",
      "values": {
        "100": 20.0,
        "150": 20.0,
        "200": 20.0,
        "250": null,
        "300": 20.0,
        "400": 20.0,
        "500": 20.0,
        "600": 19.4,
        "650": 18.8,
        "700": 18.1,
        "750": 14.8,
        "800": 12.0,
        "850": 9.3,
        "900": null,
        "950": null,
        "1000": null,
        "1050": null,
        "1100": null,
        "1150": null,
        "1200": null,
        "1250": null,
        "1300": null,
        "1350": null,
        "1400": null,
        "1450": null,
        "1500": null,
        "1550": null,
        "1600": null,
        "1650": null
      }
    },
    {
      "block": 5,
      "line_no": 4,
      "nominal_composition": "Carbon steel",
      "product_form": "Smls. pipe",
      "spec_no": "SA–106",
      "type_grade": "C",
      "alloy_desig_uns_no": "K03501",
      "class_condition_temper": null,
      "size_thickness_in": null,
      "p_no": 1,
      "group_no": 2,
      "min_tensile_strength_ksi": 70,
      "min_yield_strength_ksi": 40,
      "i": 1000,
      "limits_iii": 700,
      "viii_1": 1000,
      "xii": 650,
      "external_pressure_chart_no": "CS–2",
      "notes": "G10, S1, T1",
      "values": {
        "100": 20.0,
        "150": null,
        "200": 20.0,
        "250": null,
        "300": 20.0,
        "400": 20.0,
        "500": 20.0,
        "600": 20.0,
        "650": 19.8,
        "700": 18.3,
        "750": 14.8,
        "800": 12.0,
        "850": 9.3,
        "900": 6.7,
        "950": 4.0,
        "1000": 2.5,
        "1050": null,
        "1100": null,
        "1150": null,
        "1200": null,
        "1250": null,
        "1300": null,
        "1350": null,
        "1400": null,
        "1450": null,
        "1500": null,
        "1550": null,
        "1600": null,
        "1650": null
      }
    },
    {
      "block": 5,
      "line_no": 5,
      "nominal_composition": "Carbon steel",
      "product_form": "Wld. tube",
      "spec_no": "SA–178",
      "type_grade": "D",
      "alloy_desig_uns_no": null,
      "class_condition_temper": null,
      "size_thickness_in": null,
      "p_no": 1,
      "group_no": 2,
      "min_tensile_strength_ksi": 70,
      "min_yield_strength_ksi": 40,
      "i": 1000,
      "limits_iii": "NP",
      "viii_1": "NP",
      "xii": "NP",
      "external_pressure_chart_no": "CS–2",
      "notes": "G10, S1, T1, W13",
      "values": {
        "100": 20.0,
        "150": null,
        "200": 20.0,
        "250": null,
        "300": 20.0,
        "400": 20.0,
        "500": 20.0,
        "600": 20.0,
        "650": 19.8,
        "700": 18.3,
        "750": 14.8,
        "800": 12.0,
        "850": 9.3,
        "900": 6.7,
        "950": 4.0,
        "1000": 2.5,
        "1050": null,
        "1100": null,
        "1150": null,
        "1200": null,
        "1250": null,
        "1300": null,
        "1350": null,
        "1400": null,
        "1450": null,
        "1500": null,
        "1550": null,
        "1600": null,
        "1650": null
      }
    },
    {
      "block": 5,
      "line_no": 6,
      "nominal_composition": "Carbon steel",
      "product_form": "Wld. tube",
      "spec_no": "SA–178",
      "type_grade": "D",
      "alloy_desig_uns_no": null,
      "class_condition_temper": null,
      "size_thickness_in": null,
      "p_no": 1,
      "group_no": 2,
      "min_tensile_strength_ksi": 70,
      "min_yield_strength_ksi": 40,
      "i": 1000,
      "limits_iii": "NP",
      "viii_1": "NP",
      "xii": "NP",
      "external_pressure_chart_no": "CS–2",
      "notes": "G4, G10, S1, T4",
      "values": {
        "100": 20.0,
        "150": null,
        "200": 20.0,
        "250": null,
        "300": 20.0,
        "400": 20.0,
        "500": 20.0,
        "600": 20.0,
        "650": 19.8,
        "700": 18.3,
        "750": 14.8,
        "800": 12.0,
        "850": 9.3,
        "900": 5.7,
        "950": 3.4,
        "1000": 2.1,
        "1050": null,
        "1100": null,
        "1150": null,
        "1200": null,
        "1250": null,
        "1300": null,
        "1350": null,
        "1400": null,
        "1450": null,
        "1500": null,
        "1550": null,
        "1600": null,
        "1650": null
      }
    },
    {
      "block": 5,
      "line_no": 7,
      "nominal_composition": "Carbon steel",
      "product_form": "Wld. tube",
      "spec_no": "SA–178",
      "type_grade": "D",
      "alloy_desig_uns_no": null,
      "class_condition_temper": null,
      "size_thickness_in": null,
      "p_no": 1,
      "group_no": 2,
      "min_tensile_strength_ksi": 70,
      "min_yield_strength_ksi": 40,
      "i": 1000,
      "limits_iii": "NP",
      "viii_1": "NP",
      "xii": "NP",
      "external_pressure_chart_no": "CS–2",
      "notes": "G10, G24, S1, T2",
      "values": {
        "100": 17.0,
        "150": null,
        "200": 17.0,
        "250": null,
        "300": 17.0,
        "400": 17.0,
        "500": 17.0,
        "600": 17.0,
        "650": 16.8,
        "700": 15.5,
        "750": 12.6,
        "800": 10.2,
        "850": 7.9,
        "900": 5.7,
        "950": 3.4,
        "1000": 2.1,
        "1050": null,
        "1100": null,
        "1150": null,
        "1200": null,
        "1250": null,
        "1300": null,
        "1350": null,
        "1400": null,
        "1450": null,
        "1500": null,
        "1550": null,
        "1600": null,
        "1650": null
      }
    },
    {
      "block": 5,
      "line_no": 8,
      "nominal_composition": "Carbon steel",
      "product_form": "Smls. tube",
      "spec_no": "SA–210",
      "type_grade": "C",
      "alloy_desig_uns_no": "K03501",
      "class_condition_temper": null,
      "size_thickness_in": null,
      "p_no": 1,
      "group_no": 2,
      "min_tensile_strength_ksi": 70,
      "min_yield_strength_ksi": 40,
      "i": 1000,
      "limits_iii": "NP",
      "viii_1": 1000,
      "xii": 650,
      "external_pressure_chart_no": "CS–2",
      "notes": "G10, S1, T1",
      "values": {
        "100": 20.0,
        "150": null,
        "200": 20.0,
        "250": null,
        "300": 20.0,
        "400": 20.0,
        "500": 20.0,
        "600": 20.0,
        "650": 19.8,
        "700": 18.3,
        "750": 14.8,
        "800": 12.0,
        "850": 9.3,
        "900": 6.7,
        "950": 4.0,
        "1000": 2.5,
        "1050": null,
        "1100": null,
        "1150": null,
        "1200": null,
        "1250": null,
        "1300": null,
        "1350": null,
        "1400": null,
        "1450": null,
        "1500": null,
        "1550": null,
        "1600": null,
        "1650": null
      }
    },
    {
      "block": 5,
      "line_no": 9,
      "nominal_composition": "Carbon steel",
      "product_form": "Castings",
      "spec_no": "SA–216",
      "type_grade": "WCC",
      "alloy_desig_uns_no": "J02503",
      "class_condition_temper": null,
      "size_thickness_in": null,
      "p_no": 1,
      "group_no": 2,
      "min_tensile_strength_ksi": 70,
      "min_yield_strength_ksi": 40,
      "i": 1000,
      "limits_iii": 700,
      "viii_1": 1000,
      "xii": 650,
      "external_pressure_chart_no": "CS–2",
      "notes": "G1, G10, G17, S1, T1",
      "values": {
        "100": 20.0,
        "150": 20.0,
        "200": 20.0,
        "250": null,
        "300": 20.0,
        "400": 20.0,
        "500": 20.0,
        "600": 20.0,
        "650": 19.8,
        "700": 18.3,
        "750": 14.8,
        "800": 12.0,
        "850": 9.3,
        "900": 6.7,
        "950": 4.0,
        "1000": 2.5,
        "1050": null,
        "1100": null,
        "1150": null,
        "1200": null,
        "1250": null,
        "1300": null,
        "1350": null,
        "1400": null,
        "1450": null,
        "1500": null,
        "1550": null,
        "1600": null,
        "1650": null
      }
    },
    {
      "block": 5,
      "line_no": 10,
      "nominal_composition": "Carbon steel",
      "product_form": "Smls. & wld. fittings",
      "spec_no": "SA–234",
      "type_grade": "WPC",
      "alloy_desig_uns_no": "K03501",
      "class_condition_temper": null,
      "size_thickness_in": null,
      "p_no": 1,
      "group_no": 2,
      "min_tensile_strength_ksi": 70,
      "min_yield_strength_ksi": 40,
      "i": 800,
      "limits_iii": 700,
      "viii_1": 800,
      "xii": 650,
      "external_pressure_chart_no": "CS–2",
      "notes": "G10, T1, W14",
      "values": {
        "100": 20.0,
        "150": null,
        "200": 20.0,
        "250": null,
        "300": 20.0,
        "400": 20.0,
        "500": 20.0,
        "600": 20.0,
        "650": 19.8,
        "700": 18.3,
        "750": 14.8,
        "800": 12.0,
        "850": null,
        "900": null,
        "950": null,
        "1000": null,
        "1050": null,
        "1100": null,
        "1150": null,
        "1200": null,
        "1250": null,
        "1300": null,
        "1350": null,
        "1400": null,
        "1450": null,
        "1500": null,
        "1550": null,
        "1600": null,
        "1650": null
      }
    },
    {
      "block": 5,
      "line_no": 11,
      "nominal_composition": "Carbon steel",
      "product_form": "Castings",
      "spec_no": "SA–352",
      "type_grade": "LCC",
      "alloy_desig_uns_no": "J02505",
      "class_condition_temper": null,
      "size_thickness_in": null,
      "p_no": 1,
      "group_no": 2,
      "min_tensile_strength_ksi": 70,
      "min_yield_strength_ksi": 40,
      "i": "NP",
      "limits_iii": 700,
      "viii_1": "NP",
      "xii": "NP",
      "external_pressure_chart_no": "CS–2 G17, T1",
      "notes": null,
      "values": {
        "100": 20.0,
        "150": null,
        "200": 20.0,
        "250": null,
        "300": 20.0,
        "400": 20.0,
        "500": 20.0,
        "600": 20.0,
        "650": 19.8,
        "700": 18.3,
        "750": null,
        "800": null,
        "850": null,
        "900": null,
        "950": null,
        "1000": null,
        "1050": null,
        "1100": null,
        "1150": null,
        "1200": null,
        "1250": null,
        "1300": null,
        "1350": null,
        "1400": null,
        "1450": null,
        "1500": null,
        "1550": null,
        "1600": null,
        "1650": null
      }
    },
    {
      "block": 5,
      "line_no": 12,
      "nominal_composition": "Carbon steel",
      "product_form": "Castings",
      "spec_no": "SA–487",
      "type_grade": 16,
      "alloy_desig_uns_no": null,
      "class_condition_temper": "A",
      "size_thickness_in": null,
      "p_no": 1,
      "group_no": 2,
      "min_tensile_strength_ksi": 70,
      "min_yield_strength_ksi": 40,
      "i": "NP",
      "limits_iii": 700,
      "viii_1": "NP",
      "xii": "NP",
      "external_pressure_chart_no": "CS–2 …",
      "notes": null,
      "values": {
        "100": 20.0,
        "150": null,
        "200": 19.9,
        "250": null,
        "300": 18.8,
        "400": 18.1,
        "500": 17.9,
        "600": 17.9,
        "650": 17.9,
        "700": 17.9,
        "750": null,
        "800": null,
        "850": null,
        "900": null,
        "950": null,
        "1000": null,
        "1050": null,
        "1100": null,
        "1150": null,
        "1200": null,
        "1250": null,
        "1300": null,
        "1350": null,
        "1400": null,
        "1450": null,
        "1500": null,
        "1550": null,
        "1600": null,
        "1650": null
      }
    },
    {
      "block": 5,
      "line_no": 13,
      "nominal_composition": "Carbon steel",
      "product_form": "Plate",
      "spec_no": "SA–537",
      "type_grade": null,
      "alloy_desig_uns_no": "K12437",
      "class_condition_temper": 3,
      "size_thickness_in": "4 < t ≤6",
      "p_no": 1,
      "group_no": 3,
      "min_tensile_strength_ksi": 70,
      "min_yield_strength_ksi": 40,
      "i": "NP",
      "limits_iii": "NP",
      "viii_1": 700,
      "xii": 650,
      "external_pressure_chart_no": "CS–2",
      "notes": "G23, W11",
      "values": {
        "100": 20.0,
        "150": 20.0,
        "200": 20.0,
        "250": null,
        "300": 19.7,
        "400": 19.5,
        "500": 18.9,
        "600": 18.0,
        "650": 17.6,
        "700": 17.2,
        "750": null,
        "800": null,
        "850": null,
        "900": null,
        "950": null,
        "1000": null,
        "1050": null,
        "1100": null,
        "1150": null,
        "1200": null,
        "1250": null,
        "1300": null,
        "1350": null,
        "1400": null,
        "1450": null,
        "1500": null,
        "1550": null,
        "1600": null,
        "1650": null
      }
    },
    {
      "block": 5,
      "line_no": 14,
      "nominal_composition": "Carbon steel",
      "product_form": "Smls. tube",
      "spec_no": "SA–556",
      "type_grade": "C2",
      "alloy_desig_uns_no": "K03006",
      "class_condition_temper": null,
      "size_thickness_in": null,
      "p_no": 1,
      "group_no": 2,
      "min_tensile_strength_ksi": 70,
      "min_yield_strength_ksi": 40,
      "i": "NP",
      "limits_iii": "NP",
      "viii_1": 800,
      "xii": 650,
      "external_pressure_chart_no": "CS–2 G10, T1",
      "notes": null,
      "values": {
        "100": 20.0,
        "150": 20.0,
        "200": 20.0,
        "250": null,
        "300": 20.0,
        "400": 20.0,
        "500": 20.0,
        "600": 20.0,
        "650": 19.8,
        "700": 18.3,
        "750": 14.8,
        "800": 12.0,
        "850": null,
        "900": null,
        "950": null,
        "1000": null,
        "1050": null,
        "1100": null,
        "1150": null,
        "1200": null,
        "1250": null,
        "1300": null,
        "1350": null,
        "1400": null,
        "1450": null,
        "1500": null,
        "1550": null,
        "1600": null,
        "1650": null
      }
    },
    {
      "block": 5,
      "line_no": 15,
      "nominal_composition": null,
      "product_form": null,
      "spec_no": null,
      "type_grade": null,
      "alloy_desig_uns_no": null,
      "class_condition_temper": null,
      "size_thickness_in": null,
      "p_no": null,
      "group_no": null,
      "min_tensile_strength_ksi": null,
      "min_yield_strength_ksi": null,
      "i": null,
      "limits_iii": null,
      "viii_1": null,
      "xii": null,
      "external_pressure_chart_no": null,
      "notes": null,
      "values": {
        "100": null,
        "150": null,
        "200": null,
        "250": null,
        "300": null,
        "400": null,
        "500": null,
        "600": null,
        "650": null,
        "700": null,
        "750": null,
        "800": null,
        "850": null,
        "900": null,
        "950": null,
        "1000": null,
        "1050": null,
        "1100": null,
        "1150": null,
        "1200": null,
        "1250": null,
        "1300": null,
        "1350": null,
        "1400": null,
        "1450": null,
        "1500": null,
        "1550": null,
        "1600": null,
        "1650": null
      }
    },
    {
      "block": 5,
      "line_no": 16,
      "nominal_composition": "Carbon steel",
      "product_form": "Cast pipe",
      "spec_no": "SA–660",
      "type_grade": "WCC",
      "alloy_desig_uns_no": "J02505",
      "class_condition_temper": null,
      "size_thickness_in": null,
      "p_no": 1,
      "group_no": 2,
      "min_tensile_strength_ksi": 70,
      "min_yield_strength_ksi": 40,
      "i": 1000,
      "limits_iii": 700,
      "viii_1": "NP",
      "xii": "NP",
      "external_pressure_chart_no": "CS–2",
      "notes": "G1, G10, G17, S1, T1",
      "values": {
        "100": 20.0,
        "150": null,
        "200": 20.0,
        "250": null,
        "300": 20.0,
        "400": 20.0,
        "500": 20.0,
        "600": 20.0,
        "650": 19.8,
        "700": 18.3,
        "750": 14.8,
        "800": 12.0,
        "850": 9.3,
        "900": 6.7,
        "950": 4.0,
        "1000": 2.5,
        "1050": null,
        "1100": null,
        "1150": null,
        "1200": null,
        "1250": null,
        "1300": null,
        "1350": null,
        "1400": null,
        "1450": null,
        "1500": null,
        "1550": null,
        "1600": null,
        "1650": null
      }
    },
    {
      "block": 5,
      "line_no": 17,
      "nominal_composition": "Carbon steel",
      "product_form": "Bar",
      "spec_no": "SA–696",
      "type_grade": "C",
      "alloy_desig_uns_no": "K03200",
      "class_condition_temper": null,
      "size_thickness_in": null,
      "p_no": 1,
      "group_no": 2,
      "min_tensile_strength_ksi": 70,
      "min_yield_strength_ksi": 40,
      "i": "NP",
      "limits_iii": 700,
      "viii_1": "NP",
      "xii": "NP",
