Repository: danivelas0/asme-pcc

File: resources/bpvc_ii_d_customary_2025/table_2b.json (part 6 of 7)
    "External Pressure Chart No.",
    "Notes"
  ],
  "columns_values": [
    },
    {
      "block": 5,
      "line_no": 37,
      "nominal_composition": "58Ni–29Cr–9Fe",
      "product_form": "Bar, rod",
      "spec_no": "SB–166",
      "type_grade": null,
      "alloy_desig_uns_no": "N06690",
      "class_condition_temper": "Hot worked/ann.",
      "size_thickness_in": null,
      "p_no": 43,
      "min_tensile_strength_ksi": 85,
      "min_yield_strength_ksi": 35,
      "applicability_and_max_temperature_limits_np_not_permitted_spt_supports_only_iii": 800,
      "viii_2": "NP",
      "external_pressure_chart_no": "NFN–4",
      "notes": "G1",
      "values": {
        "100": 23.3,
        "150": 23.3,
        "200": 23.3,
        "250": 23.3,
        "300": 23.3,
        "350": 23.3,
        "400": 23.3,
        "450": 23.3,
        "500": 23.3,
        "550": 23.3,
        "600": 23.3,
        "650": 23.3,
        "700": 23.3,
        "750": 23.3,
        "800": 23.3
      }
    },
    {
      "block": 5,
      "line_no": 38,
      "nominal_composition": "58Ni–29Cr–9Fe",
      "product_form": "Smls. tube",
      "spec_no": "SB–163",
      "type_grade": null,
      "alloy_desig_uns_no": "N06690",
      "class_condition_temper": "Annealed",
      "size_thickness_in": "1/4 < O.D. ≤7/8",
      "p_no": 43,
      "min_tensile_strength_ksi": 85,
      "min_yield_strength_ksi": 40,
      "applicability_and_max_temperature_limits_np_not_permitted_spt_supports_only_iii": 800,
      "viii_2": "NP",
      "external_pressure_chart_no": "NFN–21",
      "notes": "G1, G3, S1",
      "values": {
        "100": 26.7,
        "150": null,
        "200": 26.7,
        "250": null,
        "300": 26.7,
        "350": null,
        "400": 26.7,
        "450": null,
        "500": 26.7,
        "550": null,
        "600": 26.7,
        "650": 26.7,
        "700": 26.6,
        "750": 26.5,
        "800": 26.4
      }
    },
    {
      "block": 5,
      "line_no": 39,
      "nominal_composition": "35Ni–19Cr–11/4Si",
      "product_form": "Bar",
      "spec_no": "SB–511",
      "type_grade": null,
      "alloy_desig_uns_no": "N08330",
      "class_condition_temper": "Annealed",
      "size_thickness_in": null,
      "p_no": 46,
      "min_tensile_strength_ksi": 70,
      "min_yield_strength_ksi": 30,
      "applicability_and_max_temperature_limits_np_not_permitted_spt_supports_only_iii": "NP",
      "viii_2": 800,
      "external_pressure_chart_no": "NFN–13",
      "notes": "G1, G2, G4",
      "values": {
        "100": 20.0,
        "150": 20.0,
        "200": 20.0,
        "250": 20.0,
        "300": 20.0,
        "350": 20.0,
        "400": 20.0,
        "450": 20.0,
        "500": 19.8,
        "550": 19.4,
        "600": 18.9,
        "650": 18.5,
        "700": 18.1,
        "750": 17.7,
        "800": 17.4
      }
    },
    {
      "block": 5,
      "line_no": 40,
      "nominal_composition": "35Ni–19Cr–11/4Si",
      "product_form": "Smls. & wld. pipe",
      "spec_no": "SB–535",
      "type_grade": null,
      "alloy_desig_uns_no": "N08330",
      "class_condition_temper": "Annealed",
      "size_thickness_in": null,
      "p_no": 46,
      "min_tensile_strength_ksi": 70,
      "min_yield_strength_ksi": 30,
      "applicability_and_max_temperature_limits_np_not_permitted_spt_supports_only_iii": "NP",
      "viii_2": 800,
      "external_pressure_chart_no": "NFN–13",
      "notes": "G1, G4, G5",
      "values": {
        "100": 17.0,
        "150": 17.0,
        "200": 17.0,
        "250": 17.0,
        "300": 17.0,
        "350": 17.0,
        "400": 17.0,
        "450": 17.0,
        "500": 16.9,
        "550": 16.5,
        "600": 16.1,
        "650": 15.7,
        "700": 15.4,
        "750": 15.1,
        "800": 14.8
      }
    },
    {
      "block": 5,
      "line_no": 41,
      "nominal_composition": "35Ni–19Cr–11/4Si",
      "product_form": "Plate, sheet, strip",
      "spec_no": "SB–536",
      "type_grade": null,
      "alloy_desig_uns_no": "N08330",
      "class_condition_temper": "Annealed",
      "size_thickness_in": null,
      "p_no": 46,
      "min_tensile_strength_ksi": 70,
      "min_yield_strength_ksi": 30,
      "applicability_and_max_temperature_limits_np_not_permitted_spt_supports_only_iii": "NP",
      "viii_2": 800,
      "external_pressure_chart_no": "NFN–13",
      "notes": "G1, G4",
      "values": {
        "100": 20.0,
        "150": 20.0,
        "200": 20.0,
        "250": 20.0,
        "300": 20.0,
        "350": 20.0,
        "400": 20.0,
        "450": 20.0,
        "500": 19.8,
        "550": 19.4,
        "600": 18.9,
        "650": 18.5,
        "700": 18.1,
        "750": 17.7,
        "800": 17.4
      }
    },
    {
      "block": 5,
      "line_no": 42,
      "nominal_composition": "42Fe–33Ni–21Cr",
      "product_form": "Smls. tube",
      "spec_no": "SB–163",
      "type_grade": null,
      "alloy_desig_uns_no": "N08800",
      "class_condition_temper": "Annealed",
      "size_thickness_in": null,
      "p_no": 45,
      "min_tensile_strength_ksi": 75,
      "min_yield_strength_ksi": 30,
      "applicability_and_max_temperature_limits_np_not_permitted_spt_supports_only_iii": 800,
      "viii_2": 800,
      "external_pressure_chart_no": "NFN–8",
      "notes": "G1, G4",
      "values": {
        "100": 20.0,
        "150": null,
        "200": 20.0,
        "250": null,
        "300": 20.0,
        "350": null,
        "400": 20.0,
        "450": null,
        "500": 20.0,
        "550": null,
        "600": 20.0,
        "650": 20.0,
        "700": 20.0,
        "750": 20.0,
        "800": 20.0
      }
    },
    {
      "block": 5,
      "line_no": 43,
      "nominal_composition": "42Fe–33Ni–21Cr",
      "product_form": "Smls. pipe & tube",
      "spec_no": "SB–407",
      "type_grade": null,
      "alloy_desig_uns_no": "N08800",
      "class_condition_temper": "Annealed",
      "size_thickness_in": null,
      "p_no": 45,
      "min_tensile_strength_ksi": 75,
      "min_yield_strength_ksi": 30,
      "applicability_and_max_temperature_limits_np_not_permitted_spt_supports_only_iii": 800,
      "viii_2": 800,
      "external_pressure_chart_no": "NFN–8",
      "notes": "G1, G4",
      "values": {
        "100": 20.0,
        "150": null,
        "200": 20.0,
        "250": null,
        "300": 20.0,
        "350": null,
        "400": 20.0,
        "450": null,
        "500": 20.0,
        "550": null,
        "600": 20.0,
        "650": 20.0,
        "700": 20.0,
        "750": 20.0,
        "800": 20.0
      }
    },
    {
      "block": 5,
      "line_no": 44,
      "nominal_composition": "42Fe–33Ni–21Cr",
      "product_form": "Plate",
      "spec_no": "SB–409",
      "type_grade": null,
      "alloy_desig_uns_no": "N08800",
      "class_condition_temper": "Annealed",
      "size_thickness_in": null,
      "p_no": 45,
      "min_tensile_strength_ksi": 75,
      "min_yield_strength_ksi": 30,
      "applicability_and_max_temperature_limits_np_not_permitted_spt_supports_only_iii": 800,
      "viii_2": 800,
      "external_pressure_chart_no": "NFN–8",
      "notes": "G1, G4",
      "values": {
        "100": 20.0,
        "150": null,
        "200": 20.0,
        "250": null,
        "300": 20.0,
        "350": null,
        "400": 20.0,
        "450": null,
        "500": 20.0,
        "550": null,
        "600": 20.0,
        "650": 20.0,
        "700": 20.0,
        "750": 20.0,
        "800": 20.0
      }
    },
    {
      "block": 5,
      "line_no": 45,
      "nominal_composition": "42Fe–33Ni–21Cr",
      "product_form": "Wld. pipe",
      "spec_no": "SB–514",
      "type_grade": null,
      "alloy_desig_uns_no": "N08800",
      "class_condition_temper": "Annealed",
      "size_thickness_in": null,
      "p_no": 45,
      "min_tensile_strength_ksi": 75,
      "min_yield_strength_ksi": 30,
      "applicability_and_max_temperature_limits_np_not_permitted_spt_supports_only_iii": "NP",
      "viii_2": 800,
      "external_pressure_chart_no": "NFN–8",
      "notes": "G1, G4",
      "values": {
        "100": 17.0,
        "150": null,
        "200": 17.0,
        "250": null,
        "300": 17.0,
        "350": null,
        "400": 17.0,
        "450": null,
        "500": 17.0,
        "550": null,
        "600": 17.0,
        "650": 17.0,
        "700": 17.0,
        "750": 17.0,
        "800": 17.0
      }
    },
    {
      "block": 6,
      "line_no": 1,
      "nominal_composition": "42Fe–33Ni–21Cr",
      "product_form": "Wld. tube",
      "spec_no": "SB–515",
      "type_grade": null,
      "alloy_desig_uns_no": "N08800",
      "class_condition_temper": "Annealed",
      "size_thickness_in": null,
      "p_no": 45,
      "min_tensile_strength_ksi": 75,
      "min_yield_strength_ksi": 30,
      "applicability_and_max_temperature_limits_np_not_permitted_spt_supports_only_iii": "NP",
      "viii_2": 800,
      "external_pressure_chart_no": "NFN–8",
      "notes": "G1, G4",
      "values": {
        "100": 17.0,
        "150": null,
        "200": 17.0,
        "250": null,
        "300": 17.0,
        "350": null,
        "400": 17.0,
        "450": null,
        "500": 17.0,
        "550": null,
        "600": 17.0,
        "650": 17.0,
        "700": 17.0,
        "750": 17.0,
        "800": 17.0
      }
    },
    {
      "block": 6,
      "line_no": 2,
      "nominal_composition": "42Fe–33Ni–21Cr",
      "product_form": "Forgings",
      "spec_no": "SB–564",
      "type_grade": null,
      "alloy_desig_uns_no": "N08800",
      "class_condition_temper": "Annealed",
      "size_thickness_in": null,
      "p_no": 45,
      "min_tensile_strength_ksi": 75,
      "min_yield_strength_ksi": 30,
      "applicability_and_max_temperature_limits_np_not_permitted_spt_supports_only_iii": 800,
      "viii_2": 800,
      "external_pressure_chart_no": "NFN–8",
      "notes": "G1, G2, G4",
      "values": {
        "100": 20.0,
        "150": null,
        "200": 20.0,
        "250": null,
        "300": 20.0,
        "350": null,
        "400": 20.0,
        "450": null,
        "500": 20.0,
        "550": null,
        "600": 20.0,
        "650": 20.0,
        "700": 20.0,
        "750": 20.0,
        "800": 20.0
      }
    },
    {
      "block": 6,
      "line_no": 3,
      "nominal_composition": "42Fe–33Ni–21Cr",
      "product_form": "Bar, rod",
      "spec_no": "SB–408",
      "type_grade": null,
      "alloy_desig_uns_no": "N08800",
      "class_condition_temper": "Hot fin.",
      "size_thickness_in": null,
      "p_no": 45,
      "min_tensile_strength_ksi": 75,
      "min_yield_strength_ksi": 30,
      "applicability_and_max_temperature_limits_np_not_permitted_spt_supports_only_iii": 800,
      "viii_2": 800,
      "external_pressure_chart_no": "NFN–8",
      "notes": "G1, G2, G4",
      "values": {
        "100": 20.0,
        "150": null,
        "200": 20.0,
        "250": null,
        "300": 20.0,
        "350": null,
        "400": 20.0,
        "450": null,
        "500": 20.0,
        "550": null,
        "600": 20.0,
        "650": 20.0,
        "700": 20.0,
        "750": 20.0,
        "800": 20.0
      }
    },
    {
      "block": 6,
      "line_no": 4,
      "nominal_composition": "42Fe–33Ni–21Cr",
      "product_form": "Smls. tube",
      "spec_no": "SB–163",
      "type_grade": null,
      "alloy_desig_uns_no": "N08800",
      "class_condition_temper": "Annealed",
      "size_thickness_in": "1/4 < O.D. ≤7/8",
      "p_no": 45,
      "min_tensile_strength_ksi": 75,
      "min_yield_strength_ksi": 40,
      "applicability_and_max_temperature_limits_np_not_permitted_spt_supports_only_iii": 800,
      "viii_2": "NP",
      "external_pressure_chart_no": "NFN–8",
      "notes": "G1, G3, S1",
      "values": {
        "100": 25.0,
        "150": null,
        "200": 25.0,
        "250": null,
        "300": 25.0,
        "350": null,
        "400": 25.0,
        "450": null,
        "500": 25.0,
        "550": null,
        "600": 24.9,
        "650": 24.8,
        "700": 24.8,
        "750": 24.7,
        "800": 24.6
      }
    },
    {
      "block": 6,
      "line_no": 5,
      "nominal_composition": "42Fe–33Ni–21Cr",
      "product_form": "Smls. tube",
      "spec_no": "SB–163",
      "type_grade": null,
      "alloy_desig_uns_no": "N08800",
      "class_condition_temper": "Cold worked",
      "size_thickness_in": null,
      "p_no": 45,
      "min_tensile_strength_ksi": 83,
      "min_yield_strength_ksi": 47,
      "applicability_and_max_temperature_limits_np_not_permitted_spt_supports_only_iii": 650,
      "viii_2": "NP",
      "external_pressure_chart_no": "NFN–23",
      "notes": "G1",
      "values": {
        "100": 27.7,
        "150": null,
        "200": 27.7,
        "250": null,
        "300": 27.7,
        "350": null,
        "400": 27.5,
        "450": null,
        "500": 26.9,
        "550": null,
        "600": 26.6,
        "650": 26.6,
        "700": null,
        "750": null,
        "800": null
      }
    },
    {
      "block": 6,
      "line_no": 6,
      "nominal_composition": "42Fe–33Ni–21Cr",
      "product_form": "Smls. tube",
      "spec_no": "SB–163",
      "type_grade": null,
      "alloy_desig_uns_no": "N08810",
      "class_condition_temper": "Annealed",
      "size_thickness_in": null,
      "p_no": 45,
      "min_tensile_strength_ksi": 65,
      "min_yield_strength_ksi": 25,
      "applicability_and_max_temperature_limits_np_not_permitted_spt_supports_only_iii": 800,
      "viii_2": 800,
      "external_pressure_chart_no": "NFN–9",
      "notes": "G1, G4",
      "values": {
        "100": 16.7,
        "150": 16.7,
        "200": 16.7,
        "250": 16.7,
        "300": 16.7,
        "350": 16.7,
        "400": 16.7,
        "450": 16.7,
        "500": 16.7,
        "550": 16.7,
        "600": 16.5,
        "650": 16.1,
        "700": 15.7,
        "750": 15.3,
        "800": 15.0
      }
    },
    {
      "block": 6,
      "line_no": 7,
      "nominal_composition": "42Fe–33Ni–21Cr",
      "product_form": "Smls. pipe & tube",
      "spec_no": "SB–407",
      "type_grade": null,
      "alloy_desig_uns_no": "N08810",
      "class_condition_temper": "Annealed",
      "size_thickness_in": null,
      "p_no": 45,
      "min_tensile_strength_ksi": 65,
      "min_yield_strength_ksi": 25,
      "applicability_and_max_temperature_limits_np_not_permitted_spt_supports_only_iii": 800,
      "viii_2": 800,
      "external_pressure_chart_no": "NFN–9",
      "notes": "G1, G4",
      "values": {
        "100": 16.7,
        "150": 16.7,
        "200": 16.7,
        "250": 16.7,
        "300": 16.7,
        "350": 16.7,
        "400": 16.7,
        "450": 16.7,
        "500": 16.7,
        "550": 16.7,
        "600": 16.5,
        "650": 16.1,
        "700": 15.7,
        "750": 15.3,
        "800": 15.0
      }
    },
    {
      "block": 6,
      "line_no": 8,
      "nominal_composition": "42Fe–33Ni–21Cr",
      "product_form": "Bar, rod",
      "spec_no": "SB–408",
      "type_grade": null,
      "alloy_desig_uns_no": "N08810",
      "class_condition_temper": "Annealed",
      "size_thickness_in": null,
      "p_no": 45,
      "min_tensile_strength_ksi": 65,
      "min_yield_strength_ksi": 25,
      "applicability_and_max_temperature_limits_np_not_permitted_spt_supports_only_iii": 800,
      "viii_2": 800,
      "external_pressure_chart_no": "NFN–9",
      "notes": "G1, G2, G4",
      "values": {
        "100": 16.7,
        "150": 16.7,
        "200": 16.7,
        "250": 16.7,
        "300": 16.7,
        "350": 16.7,
        "400": 16.7,
        "450": 16.7,
        "500": 16.7,
        "550": 16.7,
        "600": 16.5,
        "650": 16.1,
        "700": 15.7,
        "750": 15.3,
        "800": 15.0
      }
    },
    {
      "block": 6,
      "line_no": 9,
      "nominal_composition": "42Fe–33Ni–21Cr",
      "product_form": "Plate",
      "spec_no": "SB–409",
      "type_grade": null,
      "alloy_desig_uns_no": "N08810",
      "class_condition_temper": "Annealed",
      "size_thickness_in": null,
      "p_no": 45,
      "min_tensile_strength_ksi": 65,
      "min_yield_strength_ksi": 25,
      "applicability_and_max_temperature_limits_np_not_permitted_spt_supports_only_iii": 800,
      "viii_2": 800,
      "external_pressure_chart_no": "NFN–9",
      "notes": "G1, G4",
      "values": {
        "100": 16.7,
        "150": 16.7,
        "200": 16.7,
        "250": 16.7,
        "300": 16.7,
        "350": 16.7,
        "400": 16.7,
        "450": 16.7,
        "500": 16.7,
        "550": 16.7,
        "600": 16.5,
        "650": 16.1,
        "700": 15.7,
        "750": 15.3,
        "800": 15.0
      }
    },
    {
      "block": 6,
      "line_no": 10,
      "nominal_composition": "42Fe–33Ni–21Cr",
      "product_form": "Wld. pipe",
      "spec_no": "SB–514",
      "type_grade": null,
      "alloy_desig_uns_no": "N08810",
      "class_condition_temper": "Annealed",
      "size_thickness_in": null,
      "p_no": 45,
      "min_tensile_strength_ksi": 65,
      "min_yield_strength_ksi": 25,
      "applicability_and_max_temperature_limits_np_not_permitted_spt_supports_only_iii": "NP",
      "viii_2": 800,
      "external_pressure_chart_no": "NFN–9",
      "notes": "G1, G4, G5",
      "values": {
        "100": 14.2,
        "150": 14.2,
        "200": 14.2,
        "250": 14.2,
        "300": 14.2,
        "350": 14.2,
        "400": 14.2,
        "450": 14.2,
        "500": 14.2,
        "550": 14.2,
        "600": 14.0,
        "650": 13.7,
        "700": 13.3,
        "750": 13.0,
        "800": 12.8
      }
    },
    {
      "block": 6,
      "line_no": 11,
      "nominal_composition": "42Fe–33Ni–21Cr",
      "product_form": "Wld. tube",
      "spec_no": "SB–515",
      "type_grade": null,
      "alloy_desig_uns_no": "N08810",
      "class_condition_temper": "Annealed",
      "size_thickness_in": null,
      "p_no": 45,
      "min_tensile_strength_ksi": 65,
      "min_yield_strength_ksi": 25,
      "applicability_and_max_temperature_limits_np_not_permitted_spt_supports_only_iii": "NP",
      "viii_2": 800,
      "external_pressure_chart_no": "NFN–9",
      "notes": "G1, G4, G5",
      "values": {
        "100": 14.2,
        "150": 14.2,
        "200": 14.2,
        "250": 14.2,
        "300": 14.2,
        "350": 14.2,
        "400": 14.2,
        "450": 14.2,
        "500": 14.2,
        "550": 14.2,
        "600": 14.0,
        "650": 13.7,
        "700": 13.3,
        "750": 13.0,
        "800": 12.8
      }
    },
    {
      "block": 6,
      "line_no": 12,
      "nominal_composition": "42Fe–33Ni–21Cr",
      "product_form": "Forgings",
      "spec_no": "SB–564",
      "type_grade": null,
      "alloy_desig_uns_no": "N08810",
      "class_condition_temper": "Annealed",
      "size_thickness_in": null,
      "p_no": 45,
      "min_tensile_strength_ksi": 65,
      "min_yield_strength_ksi": 25,
      "applicability_and_max_temperature_limits_np_not_permitted_spt_supports_only_iii": 800,
      "viii_2": 800,
      "external_pressure_chart_no": "NFN–9",
      "notes": "G1, G2, G4",
      "values": {
        "100": 16.7,
        "150": 16.7,
        "200": 16.7,
        "250": 16.7,
        "300": 16.7,
        "350": 16.7,
        "400": 16.7,
        "450": 16.7,
        "500": 16.7,
        "550": 16.7,
        "600": 16.5,
        "650": 16.1,
        "700": 15.7,
        "750": 15.3,
        "800": 15.0
      }
    },
    {
      "block": 6,
      "line_no": 13,
      "nominal_composition": "42Ni–21.5Cr–3Mo–2.3Cu",
      "product_form": "Smls. tube",
      "spec_no": "SB–163",
      "type_grade": null,
      "alloy_desig_uns_no": "N08825",
      "class_condition_temper": "Annealed",
      "size_thickness_in": null,
      "p_no": 45,
      "min_tensile_strength_ksi": 85,
      "min_yield_strength_ksi": 35,
      "applicability_and_max_temperature_limits_np_not_permitted_spt_supports_only_iii": 800,
      "viii_2": 800,
      "external_pressure_chart_no": "NFN–7",
      "notes": "G1, G4",
      "values": {
        "100": 23.3,
        "150": 23.3,
        "200": 23.3,
        "250": 23.3,
        "300": 23.3,
        "350": 23.3,
        "400": 23.3,
        "450": 23.3,
        "500": 23.3,
        "550": 23.3,
        "600": 23.3,
        "650": 23.3,
        "700": 23.3,
        "750": 23.2,
        "800": 23.0
      }
    },
    {
      "block": 6,
      "line_no": 14,
      "nominal_composition": "42Ni–21.5Cr–3Mo–2.3Cu",
      "product_form": "Smls. pipe & tube",
      "spec_no": "SB–423",
      "type_grade": null,
      "alloy_desig_uns_no": "N08825",
      "class_condition_temper": "Annealed",
      "size_thickness_in": null,
      "p_no": 45,
      "min_tensile_strength_ksi": 85,
      "min_yield_strength_ksi": 35,
      "applicability_and_max_temperature_limits_np_not_permitted_spt_supports_only_iii": "NP",
      "viii_2": 800,
      "external_pressure_chart_no": "NFN–7",
      "notes": "G1, G4",
      "values": {
        "100": 23.3,
        "150": 23.3,
        "200": 23.3,
        "250": 23.3,
        "300": 23.3,
        "350": 23.3,
        "400": 23.3,
        "450": 23.3,
        "500": 23.3,
        "550": 23.3,
        "600": 23.3,
        "650": 23.3,
        "700": 23.3,
        "750": 23.2,
        "800": 23.0
      }
    },
    {
      "block": 6,
      "line_no": 15,
      "nominal_composition": "42Ni–21.5Cr–3Mo–2.3Cu",
      "product_form": "Plate, sheet, strip",
      "spec_no": "SB–424",
      "type_grade": null,
      "alloy_desig_uns_no": "N08825",
      "class_condition_temper": "Annealed",
      "size_thickness_in": null,
      "p_no": 45,
      "min_tensile_strength_ksi": 85,
      "min_yield_strength_ksi": 35,
      "applicability_and_max_temperature_limits_np_not_permitted_spt_supports_only_iii": "NP",
      "viii_2": 800,
      "external_pressure_chart_no": "NFN–7",
      "notes": "G4",
      "values": {
        "100": 23.3,
        "150": 23.3,
        "200": 23.3,
        "250": 23.3,
        "300": 23.3,
        "350": 23.3,
        "400": 23.3,
        "450": 23.3,
        "500": 23.3,
        "550": 23.3,
        "600": 23.3,
        "650": 23.3,
        "700": 23.3,
        "750": 23.2,
        "800": 23.0
      }
    },
    {
      "block": 6,
      "line_no": 16,
      "nominal_composition": "42Ni–21.5Cr–3Mo–2.3Cu",
      "product_form": "Bar, rod",
      "spec_no": "SB–425",
      "type_grade": null,
      "alloy_desig_uns_no": "N08825",
      "class_condition_temper": "Annealed",
      "size_thickness_in": null,
      "p_no": 45,
      "min_tensile_strength_ksi": 85,
      "min_yield_strength_ksi": 35,
      "applicability_and_max_temperature_limits_np_not_permitted_spt_supports_only_iii": 800,
      "viii_2": 800,
      "external_pressure_chart_no": "NFN–7",
      "notes": "G2, G4",
      "values": {
        "100": 23.3,
        "150": 23.3,
        "200": 23.3,
        "250": 23.3,
        "300": 23.3,
        "350": 23.3,
        "400": 23.3,
        "450": 23.3,
        "500": 23.3,
        "550": 23.3,
        "600": 23.3,
        "650": 23.3,
        "700": 23.3,
        "750": 23.2,
        "800": 23.0
      }
    },
    {
      "block": 6,
      "line_no": 17,
      "nominal_composition": "62Ni–28Mo–5Fe",
      "product_form": "Plate, strip",
      "spec_no": "SB–333",
      "type_grade": null,
      "alloy_desig_uns_no": "N10001",
      "class_condition_temper": "Solution ann.",
      "size_thickness_in": "3/16 ≤t ≤21/2",
      "p_no": 44,
      "min_tensile_strength_ksi": 100,
      "min_yield_strength_ksi": 45,
      "applicability_and_max_temperature_limits_np_not_permitted_spt_supports_only_iii": "NP",
      "viii_2": 800,
      "external_pressure_chart_no": "NFN–5",
      "notes": "G1, G4",
      "values": {
        "100": 30.0,
        "150": 30.0,
        "200": 30.0,
        "250": 30.0,
        "300": 30.0,
        "350": 30.0,
        "400": 30.0,
        "450": 30.0,
        "500": 30.0,
        "550": 30.0,
        "600": 30.0,
        "650": 30.0,
        "700": 30.0,
        "750": 30.0,
        "800": 29.9
      }
    },
    {
      "block": 6,
      "line_no": 18,
      "nominal_composition": "62Ni–28Mo–5Fe",
      "product_form": "Wld. pipe",
      "spec_no": "SB–619",
      "type_grade": null,
      "alloy_desig_uns_no": "N10001",
      "class_condition_temper": "Solution ann.",
      "size_thickness_in": null,
      "p_no": 44,
      "min_tensile_strength_ksi": 100,
      "min_yield_strength_ksi": 45,
      "applicability_and_max_temperature_limits_np_not_permitted_spt_supports_only_iii": "NP",
      "viii_2": 800,
      "external_pressure_chart_no": "NFN–5",
      "notes": "G1, G4, G5",
      "values": {
        "100": 25.5,
        "150": 25.5,
        "200": 25.5,
        "250": 25.5,
        "300": 25.5,
        "350": 25.5,
        "400": 25.5,
        "450": 25.5,
        "500": 25.5,
        "550": 25.5,
        "600": 25.5,
        "650": 25.5,
        "700": 25.5,
        "750": 25.5,
        "800": 25.4
      }
    },
    {
      "block": 6,
      "line_no": 19,
      "nominal_composition": "62Ni–28Mo–5Fe",
      "product_form": "Smls. pipe & tube",
      "spec_no": "SB–622",
      "type_grade": null,
      "alloy_desig_uns_no": "N10001",
      "class_condition_temper": "Solution ann.",
      "size_thickness_in": null,
      "p_no": 44,
      "min_tensile_strength_ksi": 100,
      "min_yield_strength_ksi": 45,
      "applicability_and_max_temperature_limits_np_not_permitted_spt_supports_only_iii": "NP",
      "viii_2": 800,
      "external_pressure_chart_no": "NFN–5",
      "notes": "G1, G4",
      "values": {
        "100": 30.0,
        "150": 30.0,
        "200": 30.0,
        "250": 30.0,
        "300": 30.0,
        "350": 30.0,
        "400": 30.0,
        "450": 30.0,
        "500": 30.0,
        "550": 30.0,
        "600": 30.0,
        "650": 30.0,
        "700": 30.0,
        "750": 30.0,
        "800": 29.9
      }
    },
    {
      "block": 6,
      "line_no": 20,
      "nominal_composition": "62Ni–28Mo–5Fe",
      "product_form": "Wld. tube",
      "spec_no": "SB–626",
      "type_grade": null,
      "alloy_desig_uns_no": "N10001",
      "class_condition_temper": "Solution ann.",
      "size_thickness_in": null,
      "p_no": 44,
      "min_tensile_strength_ksi": 100,
      "min_yield_strength_ksi": 45,
      "applicability_and_max_temperature_limits_np_not_permitted_spt_supports_only_iii": "NP",
      "viii_2": 800,
      "external_pressure_chart_no": "NFN–5",
      "notes": "G1, G4, G5",
      "values": {
        "100": 25.5,
        "150": 25.5,
        "200": 25.5,
        "250": 25.5,
        "300": 25.5,
        "350": 25.5,
        "400": 25.5,
        "450": 25.5,
        "500": 25.5,
        "550": 25.5,
        "600": 25.5,
        "650": 25.5,
        "700": 25.5,
        "750": 25.5,
        "800": 25.4
      }
    },
    {
      "block": 6,
      "line_no": 21,
      "nominal_composition": "62Ni–28Mo–5Fe",
      "product_form": "Rod",
      "spec_no": "SB–335",
      "type_grade": null,
      "alloy_desig_uns_no": "N10001",
      "class_condition_temper": "Solution ann.",
      "size_thickness_in": "11/2 < t ≤31/2",
      "p_no": 44,
      "min_tensile_strength_ksi": 100,
      "min_yield_strength_ksi": 46,
      "applicability_and_max_temperature_limits_np_not_permitted_spt_supports_only_iii": "NP",
      "viii_2": 800,
      "external_pressure_chart_no": "NFN–5",
      "notes": "G1, G2, G4",
      "values": {
        "100": 30.7,
        "150": 30.7,
        "200": 30.7,
        "250": 30.7,
        "300": 30.7,
        "350": 30.7,
        "400": 30.7,
        "450": 30.7,
        "500": 30.7,
        "550": 30.7,
        "600": 30.7,
        "650": 30.7,
        "700": 30.7,
        "750": 30.7,
        "800": 30.5
      }
    },
    {
      "block": 6,
      "line_no": 22,
      "nominal_composition": "62Ni–28Mo–5Fe",
      "product_form": "Rod",
      "spec_no": "SB–335",
      "type_grade": null,
      "alloy_desig_uns_no": "N10001",
      "class_condition_temper": "Solution ann.",
      "size_thickness_in": "5/16 ≤t ≤11/2",
      "p_no": 44,
      "min_tensile_strength_ksi": 115,
      "min_yield_strength_ksi": 46,
      "applicability_and_max_temperature_limits_np_not_permitted_spt_supports_only_iii": "NP",
      "viii_2": 800,
      "external_pressure_chart_no": "NFN–5",
      "notes": "G1, G2, G4",
      "values": {
        "100": 30.7,
        "150": 30.7,
        "200": 30.7,
        "250": 30.7,
        "300": 30.7,
        "350": 30.7,
        "400": 30.7,
        "450": 30.7,
        "500": 30.7,
        "550": 30.7,
        "600": 30.7,
        "650": 30.7,
        "700": 30.7,
        "750": 30.7,
        "800": 30.5
      }
    },
    {
      "block": 6,
      "line_no": 23,
      "nominal_composition": "62Ni–28Mo–5Fe",
      "product_form": "Plate, strip",
      "spec_no": "SB–333",
      "type_grade": null,
      "alloy_desig_uns_no": "N10001",
      "class_condition_temper": "Solution ann.",
      "size_thickness_in": "<3/16",
      "p_no": 44,
      "min_tensile_strength_ksi": 115,
      "min_yield_strength_ksi": 50,
      "applicability_and_max_temperature_limits_np_not_permitted_spt_supports_only_iii": "NP",
      "viii_2": 800,
      "external_pressure_chart_no": "NFN–5",
      "notes": "G1, G4",
      "values": {
        "100": 33.3,
        "150": 33.3,
        "200": 33.3,
        "250": 33.3,
        "300": 33.3,
        "350": 33.3,
        "400": 33.3,
        "450": 33.3,
        "500": 33.3,
        "550": 33.3,
        "600": 33.3,
        "650": 33.3,
        "700": 33.3,
        "750": 33.3,
        "800": 33.2
      }
    },
    {
      "block": 6,
      "line_no": 24,
      "nominal_composition": "70Ni–16Mo–7Cr–5Fe",
      "product_form": "Plate, sheet, strip",
      "spec_no": "SB–434",
      "type_grade": null,
      "alloy_desig_uns_no": "N10003",
      "class_condition_temper": "Annealed",
      "size_thickness_in": "<21/2",
      "p_no": 44,
      "min_tensile_strength_ksi": 100,
      "min_yield_strength_ksi": 40,
      "applicability_and_max_temperature_limits_np_not_permitted_spt_supports_only_iii": "NP",
      "viii_2": 800,
      "external_pressure_chart_no": "NFN–6",
      "notes": "G4",
      "values": {
        "100": 26.7,
        "150": 25.5,
        "200": 24.6,
        "250": 23.6,
        "300": 22.7,
        "350": 21.8,
        "400": 21.1,
        "450": 20.4,
        "500": 20.0,
        "550": 19.6,
        "600": 19.3,
        "650": 19.1,
        "700": 18.9,
        "750": 18.7,
        "800": 18.4
      }
    },
    {
      "block": 6,
      "line_no": 25,
      "nominal_composition": "70Ni–16Mo–7Cr–5Fe",
      "product_form": "Rod",
      "spec_no": "SB–573",
      "type_grade": null,
      "alloy_desig_uns_no": "N10003",
      "class_condition_temper": "Solution ann.",
      "size_thickness_in": null,
      "p_no": 44,
      "min_tensile_strength_ksi": 100,
      "min_yield_strength_ksi": 40,
      "applicability_and_max_temperature_limits_np_not_permitted_spt_supports_only_iii": "NP",
      "viii_2": 800,
      "external_pressure_chart_no": "NFN–6",
      "notes": "G1, G2, G4",
      "values": {
        "100": 26.7,
        "150": 25.5,
        "200": 24.6,
        "250": 23.6,
        "300": 22.7,
        "350": 21.8,
        "400": 21.1,
        "450": 20.4,
        "500": 20.0,
        "550": 19.6,
        "600": 19.3,
        "650": 19.1,
        "700": 18.9,
        "750": 18.7,
        "800": 18.4
      }
    },
    {
      "block": 6,
      "line_no": 26,
      "nominal_composition": "54Ni–16Mo–15Cr",
      "product_form": "Smls. fittings",
      "spec_no": "SB–366",
      "type_grade": null,
      "alloy_desig_uns_no": "N10276",
      "class_condition_temper": "Solution ann.",
      "size_thickness_in": null,
      "p_no": 43,
      "min_tensile_strength_ksi": 100,
      "min_yield_strength_ksi": 41,
      "applicability_and_max_temperature_limits_np_not_permitted_spt_supports_only_iii": "NP",
      "viii_2": 800,
      "external_pressure_chart_no": "NFN–10",
      "notes": "G1, G4",
      "values": {
        "100": 27.3,
        "150": 27.3,
        "200": 27.3,
        "250": 27.3,
        "300": 27.3,
        "350": 27.3,
        "400": 27.3,
        "450": 27.3,
        "500": 26.9,
        "550": 26.0,
        "600": 25.2,
        "650": 24.6,
        "700": 24.0,
        "750": 23.5,
        "800": 23.1
      }
    },
    {
      "block": 6,
      "line_no": 27,
      "nominal_composition": "54Ni–16Mo–15Cr",
      "product_form": "Wld. fittings",
      "spec_no": "SB–366",
      "type_grade": null,
      "alloy_desig_uns_no": "N10276",
      "class_condition_temper": "Solution ann.",
      "size_thickness_in": null,
      "p_no": 43,
      "min_tensile_strength_ksi": 100,
      "min_yield_strength_ksi": 41,
      "applicability_and_max_temperature_limits_np_not_permitted_spt_supports_only_iii": "NP",
      "viii_2": 800,
      "external_pressure_chart_no": "NFN–10",
      "notes": "G1, G4, G5",
      "values": {
        "100": 23.2,
        "150": 23.2,
        "200": 23.2,
        "250": 23.2,
        "300": 23.2,
        "350": 23.2,
        "400": 23.2,
        "450": 23.2,
        "500": 22.8,
        "550": 22.1,
        "600": 21.5,
        "650": 20.9,
        "700": 20.4,
        "750": 20.0,
        "800": 19.6
      }
    },
    {
      "block": 6,
      "line_no": 28,
      "nominal_composition": "54Ni–16Mo–15Cr",
      "product_form": "Forgings",
      "spec_no": "SB–462",
      "type_grade": null,
      "alloy_desig_uns_no": "N10276",
      "class_condition_temper": "Solution ann.",
      "size_thickness_in": null,
      "p_no": 43,
      "min_tensile_strength_ksi": 100,
      "min_yield_strength_ksi": 41,
      "applicability_and_max_temperature_limits_np_not_permitted_spt_supports_only_iii": "NP",
      "viii_2": 800,
      "external_pressure_chart_no": "NFN–10",
      "notes": "G1, G4",
      "values": {
        "100": 27.3,
        "150": 27.3,
        "200": 27.3,
        "250": 27.3,
        "300": 27.3,
        "350": 27.3,
        "400": 27.3,
        "450": 27.3,
        "500": 26.9,
        "550": 26.0,
        "600": 25.2,
        "650": 24.6,
        "700": 24.0,
        "750": 23.5,
        "800": 23.1
      }
    },
    {
      "block": 6,
      "line_no": 29,
      "nominal_composition": "54Ni–16Mo–15Cr",
      "product_form": "Rod",
      "spec_no": "SB–574",
      "type_grade": null,
      "alloy_desig_uns_no": "N10276",
      "class_condition_temper": "Solution ann.",
      "size_thickness_in": null,
      "p_no": 43,
      "min_tensile_strength_ksi": 100,
      "min_yield_strength_ksi": 41,
      "applicability_and_max_temperature_limits_np_not_permitted_spt_supports_only_iii": "NP",
      "viii_2": 800,
      "external_pressure_chart_no": "NFN–10",
      "notes": "G1, G2, G4",
      "values": {
        "100": 27.3,
        "150": 27.3,
        "200": 27.3,
        "250": 27.3,
        "300": 27.3,
        "350": 27.3,
        "400": 27.3,
        "450": 27.3,
        "500": 26.9,
        "550": 26.0,
        "600": 25.2,
        "650": 24.6,
        "700": 24.0,
        "750": 23.5,
        "800": 23.1
      }
    },
    {
      "block": 6,
      "line_no": 30,
      "nominal_composition": "54Ni–16Mo–15Cr",
      "product_form": "Plate, sheet, strip",
      "spec_no": "SB–575",
      "type_grade": null,
      "alloy_desig_uns_no": "N10276",
      "class_condition_temper": "Solution ann.",
      "size_thickness_in": null,
      "p_no": 43,
      "min_tensile_strength_ksi": 100,
      "min_yield_strength_ksi": 41,
      "applicability_and_max_temperature_limits_np_not_permitted_spt_supports_only_iii": "NP",
      "viii_2": 800,
      "external_pressure_chart_no": "NFN–10",
      "notes": "G1, G4",
      "values": {
        "100": 27.3,
        "150": 27.3,
        "200": 27.3,
        "250": 27.3,
        "300": 27.3,
        "350": 27.3,
        "400": 27.3,
        "450": 27.3,
        "500": 26.9,
        "550": 26.0,
        "600": 25.2,
        "650": 24.6,
        "700": 24.0,
        "750": 23.5,
        "800": 23.1
      }
    },
    {
      "block": 6,
      "line_no": 31,
      "nominal_composition": "54Ni–16Mo–15Cr",
      "product_form": "Wld. pipe",
      "spec_no": "SB–619",
      "type_grade": null,
      "alloy_desig_uns_no": "N10276",
      "class_condition_temper": "Solution ann.",
      "size_thickness_in": null,
      "p_no": 43,
      "min_tensile_strength_ksi": 100,
      "min_yield_strength_ksi": 41,
      "applicability_and_max_temperature_limits_np_not_permitted_spt_supports_only_iii": "NP",
      "viii_2": 800,
      "external_pressure_chart_no": "NFN–10",
      "notes": "G1, G4, G5",
      "values": {
        "100": 23.2,
        "150": 23.2,
        "200": 23.2,
        "250": 23.2,
        "300": 23.2,
        "350": 23.2,
        "400": 23.2,
        "450": 23.2,
        "500": 22.8,
        "550": 22.1,
        "600": 21.5,
        "650": 20.9,
        "700": 20.4,
        "750": 20.0,
        "800": 19.6
      }
    },
    {
      "block": 6,
      "line_no": 32,
      "nominal_composition": "54Ni–16Mo–15Cr",
      "product_form": "Smls. pipe & tube",
      "spec_no": "SB–622",
      "type_grade": null,
      "alloy_desig_uns_no": "N10276",
      "class_condition_temper": "Solution ann.",
      "size_thickness_in": null,
      "p_no": 43,
      "min_tensile_strength_ksi": 100,
      "min_yield_strength_ksi": 41,
      "applicability_and_max_temperature_limits_np_not_permitted_spt_supports_only_iii": "NP",
      "viii_2": 800,
      "external_pressure_chart_no": "NFN–10",
      "notes": "G1, G4",
      "values": {
        "100": 27.3,
        "150": 27.3,
        "200": 27.3,
        "250": 27.3,
        "300": 27.3,
        "350": 27.3,
        "400": 27.3,
        "450": 27.3,
        "500": 26.9,
        "550": 26.0,
        "600": 25.2,
        "650": 24.6,
        "700": 24.0,
        "750": 23.5,
        "800": 23.1
      }
    },
    {
      "block": 6,
      "line_no": 33,
      "nominal_composition": "54Ni–16Mo–15Cr",
      "product_form": "Wld. tube",
      "spec_no": "SB–626",
      "type_grade": null,
      "alloy_desig_uns_no": "N10276",
      "class_condition_temper": "Solution ann.",
      "size_thickness_in": null,
      "p_no": 43,
      "min_tensile_strength_ksi": 100,
      "min_yield_strength_ksi": 41,
      "applicability_and_max_temperature_limits_np_not_permitted_spt_supports_only_iii": "NP",
      "viii_2": 800,
      "external_pressure_chart_no": "NFN–10",
      "notes": "G1, G4, G5",
      "values": {
        "100": 23.2,
        "150": 23.2,
        "200": 23.2,
        "250": 23.2,
        "300": 23.2,
        "350": 23.2,
        "400": 23.2,
        "450": 23.2,
        "500": 22.8,
        "550": 22.1,
        "600": 21.5,
        "650": 20.9,
        "700": 20.4,
        "750": 20.0,
        "800": 19.6
      }
    },
    {
      "block": 6,
      "line_no": 34,
      "nominal_composition": "65Ni–28Mo–2Fe",
      "product_form": "Plate, strip",
      "spec_no": "SB–333",
      "type_grade": null,
      "alloy_desig_uns_no": "N10665",
      "class_condition_temper": "Solution ann.",
      "size_thickness_in": null,
      "p_no": 44,
      "min_tensile_strength_ksi": 110,
      "min_yield_strength_ksi": 51,
      "applicability_and_max_temperature_limits_np_not_permitted_spt_supports_only_iii": "NP",
      "viii_2": 800,
      "external_pressure_chart_no": "NFN–16",
      "notes": "G1, G4",
      "values": {
        "100": 34.0,
        "150": null,
        "200": 34.0,
        "250": null,
        "300": 34.0,
        "350": null,
        "400": 34.0,
        "450": null,
        "500": 34.0,
        "550": null,
        "600": 34.0,
        "650": 34.0,
        "700": 34.0,
        "750": 34.0,
        "800": 34.0
      }
    },
    {
      "block": 6,
      "line_no": 35,
      "nominal_composition": "65Ni–28Mo–2Fe",
