Repository: danivelas0/asme-pcc

File: resources/bpvc_ii_d_customary_2025/table_5a.json (part 6 of 20)
    "External Pressure Chart No.",
    "Notes"
  ],
  "columns_values": [
      "nominal_composition": "21/4Cr–1Mo",
      "product_form": "Plate",
      "spec_no": "SA/EN 10028–2 10CrMo9–10",
      "type_grade": null,
      "alloy_desig_uns_no": null,
      "class_condition_temper": null,
      "size_thickness_in_p_no": "6 < t ≤10",
      "group_no": "5A 1",
      "min_tensile_strength_ksi": 65.5,
      "min_yield_strength_ksi": 36.5,
      "maximum_use_temperature_f": 1100,
      "external_pressure_chart_no": "CS–3",
      "notes": "T6, W5",
      "values": {
        "100": 24.2,
        "150": 22.8,
        "200": 22.1,
        "250": 21.6,
        "300": 21.1,
        "350": 20.8,
        "400": 20.5,
        "450": 20.3,
        "500": 20.0,
        "550": 19.8,
        "600": 19.6,
        "650": 19.4,
        "700": 19.1,
        "750": 18.8,
        "800": 18.4,
        "850": 18.0,
        "900": 15.8,
        "950": 11.4,
        "1000": 7.8,
        "1050": 5.1,
        "1100": 3.2,
        "1150": null,
        "1200": null,
        "1250": null,
        "1300": null,
        "1350": null,
        "1400": null,
        "1450": null,
        "1500": null
      }
    },
    {
      "block": 4,
      "line_no": 39,
      "nominal_composition": "21/4Cr–1Mo",
      "product_form": "Forgings",
      "spec_no": "SA/EN 10222–2 11CrMo9–10",
      "type_grade": null,
      "alloy_desig_uns_no": null,
      "class_condition_temper": "NT or QT",
      "size_thickness_in_p_no": "8 < t ≤20",
      "group_no": "5A 1",
      "min_tensile_strength_ksi": 65.5,
      "min_yield_strength_ksi": 38.5,
      "maximum_use_temperature_f": 1200,
      "external_pressure_chart_no": "CS–3",
      "notes": "T6, W5",
      "values": {
        "100": 25.6,
        "150": 24.2,
        "200": 23.5,
        "250": 22.9,
        "300": 22.4,
        "350": 22.0,
        "400": 21.7,
        "450": null,
        "500": 21.2,
        "550": 21.0,
        "600": 20.8,
        "650": 20.6,
        "700": 20.3,
        "750": 20.0,
        "800": 19.5,
        "850": 19.0,
        "900": 15.8,
        "950": 11.4,
        "1000": 7.8,
        "1050": 5.1,
        "1100": 3.2,
        "1150": 2.0,
        "1200": 1.2,
        "1250": null,
        "1300": null,
        "1350": null,
        "1400": null,
        "1450": null,
        "1500": null
      }
    },
    {
      "block": 4,
      "line_no": 40,
      "nominal_composition": "21/4Cr–1Mo",
      "product_form": "Plate",
      "spec_no": "SA/EN 10028–2 10CrMo9–10",
      "type_grade": null,
      "alloy_desig_uns_no": null,
      "class_condition_temper": null,
      "size_thickness_in_p_no": "4 < t ≤6",
      "group_no": "5A 1",
      "min_tensile_strength_ksi": 66.5,
      "min_yield_strength_ksi": 37.5,
      "maximum_use_temperature_f": 1100,
      "external_pressure_chart_no": "CS–3",
      "notes": "T6, W5",
      "values": {
        "100": 25.1,
        "150": 23.7,
        "200": 23.0,
        "250": 22.4,
        "300": 22.0,
        "350": 21.6,
        "400": 21.3,
        "450": 21.1,
        "500": 20.8,
        "550": 20.6,
        "600": 20.4,
        "650": 20.2,
        "700": 19.9,
        "750": 19.6,
        "800": 19.2,
        "850": 18.7,
        "900": 15.8,
        "950": 11.4,
        "1000": 7.8,
        "1050": 5.1,
        "1100": 3.2,
        "1150": null,
        "1200": null,
        "1250": null,
        "1300": null,
        "1350": null,
        "1400": null,
        "1450": null,
        "1500": null
      }
    },
    {
      "block": 4,
      "line_no": 41,
      "nominal_composition": "21/4Cr–1Mo",
      "product_form": "Plate",
      "spec_no": "SA/EN 10028–2 10CrMo9–10",
      "type_grade": null,
      "alloy_desig_uns_no": null,
      "class_condition_temper": null,
      "size_thickness_in_p_no": "2.5 < t ≤4",
      "group_no": "5A 1",
      "min_tensile_strength_ksi": 68,
      "min_yield_strength_ksi": 40.5,
      "maximum_use_temperature_f": 1100,
      "external_pressure_chart_no": "CS–3",
      "notes": "T6, W5",
      "values": {
        "100": 27.1,
        "150": 25.5,
        "200": 24.8,
        "250": 24.2,
        "300": 23.7,
        "350": 23.3,
        "400": 22.9,
        "450": 22.7,
        "500": 22.4,
        "550": 22.2,
        "600": 22.0,
        "650": 21.7,
        "700": 21.4,
        "750": 21.1,
        "800": 20.7,
        "850": 20.1,
        "900": 15.8,
        "950": 11.4,
        "1000": 7.8,
        "1050": 5.1,
        "1100": 3.2,
        "1150": null,
        "1200": null,
        "1250": null,
        "1300": null,
        "1350": null,
        "1400": null,
        "1450": null,
        "1500": null
      }
    },
    {
      "block": 4,
      "line_no": 42,
      "nominal_composition": "21/4Cr–1Mo",
      "product_form": "Plate",
      "spec_no": "SA/EN 10028–2 10CrMo9–10",
      "type_grade": null,
      "alloy_desig_uns_no": null,
      "class_condition_temper": null,
      "size_thickness_in_p_no": "1.5 < t ≤2.5",
      "group_no": "5A 1",
      "min_tensile_strength_ksi": 69.5,
      "min_yield_strength_ksi": 42,
      "maximum_use_temperature_f": 1100,
      "external_pressure_chart_no": "CS–3",
      "notes": "T6, W5",
      "values": {
        "100": 28.0,
        "150": 26.5,
        "200": 25.7,
        "250": 25.0,
        "300": 24.5,
        "350": 24.1,
        "400": 23.8,
        "450": 23.5,
        "500": 23.2,
        "550": 23.0,
        "600": 22.8,
        "650": 22.5,
        "700": 22.2,
        "750": 21.8,
        "800": 21.4,
        "850": 20.9,
        "900": 15.8,
        "950": 11.4,
        "1000": 7.8,
        "1050": 5.1,
        "1100": 3.2,
        "1150": null,
        "1200": null,
        "1250": null,
        "1300": null,
        "1350": null,
        "1400": null,
        "1450": null,
        "1500": null
      }
    },
    {
      "block": 4,
      "line_no": 43,
      "nominal_composition": "21/4Cr–1Mo",
      "product_form": "Plate",
      "spec_no": "SA/EN 10028–2 10CrMo9–10",
      "type_grade": null,
      "alloy_desig_uns_no": null,
      "class_condition_temper": null,
      "size_thickness_in_p_no": "5/8 < t ≤1.5",
      "group_no": "5A 1",
      "min_tensile_strength_ksi": 69.5,
      "min_yield_strength_ksi": 43.5,
      "maximum_use_temperature_f": 1100,
      "external_pressure_chart_no": "CS–3",
      "notes": "T6, W5",
      "values": {
        "100": 29.0,
        "150": 27.4,
        "200": 26.6,
        "250": 25.9,
        "300": 25.4,
        "350": 24.9,
        "400": 24.6,
        "450": 24.3,
        "500": 24.0,
        "550": 23.8,
        "600": 23.6,
        "650": 23.3,
        "700": 23.0,
        "750": 22.6,
        "800": 22.1,
        "850": 21.6,
        "900": 15.8,
        "950": 11.4,
        "1000": 7.8,
        "1050": 5.1,
        "1100": 3.2,
        "1150": null,
        "1200": null,
        "1250": null,
        "1300": null,
        "1350": null,
        "1400": null,
        "1450": null,
        "1500": null
      }
    },
    {
      "block": 4,
      "line_no": 44,
      "nominal_composition": "21/4Cr–1Mo",
      "product_form": "Plate",
      "spec_no": "SA/EN 10028–2 10CrMo9–10",
      "type_grade": null,
      "alloy_desig_uns_no": null,
      "class_condition_temper": null,
      "size_thickness_in_p_no": "t ≤5/8",
      "group_no": "5A 1",
      "min_tensile_strength_ksi": 69.5,
      "min_yield_strength_ksi": 45,
      "maximum_use_temperature_f": 1100,
      "external_pressure_chart_no": "CS–3",
      "notes": "T5, W5",
      "values": {
        "100": 29.0,
        "150": 28.3,
        "200": 27.5,
        "250": 26.8,
        "300": 26.2,
        "350": 25.8,
        "400": 25.4,
        "450": 25.1,
        "500": 24.8,
        "550": 24.6,
        "600": 24.3,
        "650": 24.1,
        "700": 23.7,
        "750": 23.3,
        "800": 22.9,
        "850": 21.9,
        "900": 15.8,
        "950": 11.4,
        "1000": 7.8,
        "1050": 5.1,
        "1100": 3.2,
        "1150": null,
        "1200": null,
        "1250": null,
        "1300": null,
        "1350": null,
        "1400": null,
        "1450": null,
        "1500": null
      }
    },
    {
      "block": 4,
      "line_no": 45,
      "nominal_composition": "21/4Cr–1Mo",
      "product_form": "Castings",
      "spec_no": "SA–217",
      "type_grade": "WC9",
      "alloy_desig_uns_no": "J21890",
      "class_condition_temper": null,
      "size_thickness_in_p_no": null,
      "group_no": "5A 1",
      "min_tensile_strength_ksi": 70,
      "min_yield_strength_ksi": 40,
      "maximum_use_temperature_f": 1200,
      "external_pressure_chart_no": "CS–2",
      "notes": "T7, W5",
      "values": {
        "100": 26.7,
        "150": 25.3,
        "200": 24.7,
        "250": 24.2,
        "300": 23.9,
        "350": 23.6,
        "400": 23.4,
        "450": 23.2,
        "500": 23.0,
        "550": 22.7,
        "600": 22.5,
        "650": 22.2,
        "700": 21.9,
        "750": 21.6,
        "800": 21.2,
        "850": 20.7,
        "900": 16.0,
        "950": 11.4,
        "1000": 7.8,
        "1050": 5.1,
        "1100": 3.2,
        "1150": 2.0,
        "1200": 1.2,
        "1250": null,
        "1300": null,
        "1350": null,
        "1400": null,
        "1450": null,
        "1500": null
      }
    },
    {
      "block": 5,
      "line_no": 1,
      "nominal_composition": "21/4Cr–1Mo",
      "product_form": "Forgings",
      "spec_no": "SA–182",
      "type_grade": "F22",
      "alloy_desig_uns_no": "K21590 3",
      "class_condition_temper": null,
      "size_thickness_in_p_no": null,
      "group_no": "5A 1",
      "min_tensile_strength_ksi": 75,
      "min_yield_strength_ksi": 45,
      "maximum_use_temperature_f": 1200,
      "external_pressure_chart_no": "CS–3",
      "notes": "T5, W5",
      "values": {
        "100": 30.0,
        "150": 28.3,
        "200": 27.5,
        "250": 26.8,
        "300": 26.2,
        "350": 25.8,
        "400": 25.4,
        "450": 25.1,
        "500": 24.8,
        "550": 24.6,
        "600": 24.3,
        "650": 24.0,
        "700": 23.7,
        "750": 23.3,
        "800": 22.9,
        "850": 21.9,
        "900": 17.0,
        "950": 11.4,
        "1000": 7.8,
        "1050": 5.1,
        "1100": 3.2,
        "1150": 2.0,
        "1200": 1.2,
        "1250": null,
        "1300": null,
        "1350": null,
        "1400": null,
        "1450": null,
        "1500": null
      }
    },
    {
      "block": 5,
      "line_no": 2,
      "nominal_composition": "21/4Cr–1Mo",
      "product_form": "Forgings",
      "spec_no": "SA–336",
      "type_grade": "F22",
      "alloy_desig_uns_no": "K21590 3",
      "class_condition_temper": null,
      "size_thickness_in_p_no": null,
      "group_no": "5A 1",
      "min_tensile_strength_ksi": 75,
      "min_yield_strength_ksi": 45,
      "maximum_use_temperature_f": 1200,
      "external_pressure_chart_no": "CS–3",
      "notes": "T5, W5",
      "values": {
        "100": 30.0,
        "150": 28.3,
        "200": 27.5,
        "250": 26.8,
        "300": 26.2,
        "350": 25.8,
        "400": 25.4,
        "450": 25.1,
        "500": 24.8,
        "550": 24.6,
        "600": 24.3,
        "650": 24.0,
        "700": 23.7,
        "750": 23.3,
        "800": 22.9,
        "850": 21.9,
        "900": 17.0,
        "950": 11.4,
        "1000": 7.8,
        "1050": 5.1,
        "1100": 3.2,
        "1150": 2.0,
        "1200": 1.2,
        "1250": null,
        "1300": null,
        "1350": null,
        "1400": null,
        "1450": null,
        "1500": null
      }
    },
    {
      "block": 5,
      "line_no": 3,
      "nominal_composition": "21/4Cr–1Mo",
      "product_form": "Plate",
      "spec_no": "SA–387",
      "type_grade": 22,
      "alloy_desig_uns_no": "K21590 2",
      "class_condition_temper": null,
      "size_thickness_in_p_no": null,
      "group_no": "5A 1",
      "min_tensile_strength_ksi": 75,
      "min_yield_strength_ksi": 45,
      "maximum_use_temperature_f": 1200,
      "external_pressure_chart_no": "CS–3",
      "notes": "T5, W5",
      "values": {
        "100": 30.0,
        "150": 28.3,
        "200": 27.5,
        "250": 26.8,
        "300": 26.2,
        "350": 25.8,
        "400": 25.4,
        "450": 25.1,
        "500": 24.8,
        "550": 24.6,
        "600": 24.3,
        "650": 24.0,
        "700": 23.7,
        "750": 23.3,
        "800": 22.9,
        "850": 21.9,
        "900": 17.0,
        "950": 11.4,
        "1000": 7.8,
        "1050": 5.1,
        "1100": 3.2,
        "1150": 2.0,
        "1200": 1.2,
        "1250": null,
        "1300": null,
        "1350": null,
        "1400": null,
        "1450": null,
        "1500": null
      }
    },
    {
      "block": 5,
      "line_no": 4,
      "nominal_composition": "21/4Cr–1Mo",
      "product_form": "Bar",
      "spec_no": "SA–739",
      "type_grade": "B22",
      "alloy_desig_uns_no": "K21390 …",
      "class_condition_temper": null,
      "size_thickness_in_p_no": null,
      "group_no": "5A 1",
      "min_tensile_strength_ksi": 75,
      "min_yield_strength_ksi": 45,
      "maximum_use_temperature_f": 1200,
      "external_pressure_chart_no": "CS–3",
      "notes": "T5, W5",
      "values": {
        "100": 30.0,
        "150": 28.3,
        "200": 27.5,
        "250": 26.8,
        "300": 26.2,
        "350": 25.8,
        "400": 25.4,
        "450": 25.1,
        "500": 24.8,
        "550": 24.6,
        "600": 24.3,
        "650": 24.0,
        "700": 23.7,
        "750": 23.3,
        "800": 22.9,
        "850": 21.9,
        "900": 17.0,
        "950": 11.4,
        "1000": 7.8,
        "1050": 5.1,
        "1100": 3.2,
        "1150": 2.0,
        "1200": 1.2,
        "1250": null,
        "1300": null,
        "1350": null,
        "1400": null,
        "1450": null,
        "1500": null
      }
    },
    {
      "block": 5,
      "line_no": 5,
      "nominal_composition": "21/4Cr–1Mo",
      "product_form": "Forgings",
      "spec_no": "SA/EN 10222–2 11CrMo9–10",
      "type_grade": null,
      "alloy_desig_uns_no": null,
      "class_condition_temper": "NT or QT",
      "size_thickness_in_p_no": "t ≤8",
      "group_no": "5A 1",
      "min_tensile_strength_ksi": 75.5,
      "min_yield_strength_ksi": 45,
      "maximum_use_temperature_f": 1200,
      "external_pressure_chart_no": "CS–3",
      "notes": "T5, W5",
      "values": {
        "100": 30.0,
        "150": 28.3,
        "200": 27.5,
        "250": 26.8,
        "300": 26.2,
        "350": 25.8,
        "400": 25.4,
        "450": null,
        "500": 24.8,
        "550": 24.6,
        "600": 24.4,
        "650": 24.1,
        "700": 23.8,
        "750": 23.4,
        "800": 22.9,
        "850": 21.9,
        "900": 15.8,
        "950": 11.4,
        "1000": 7.8,
        "1050": 5.1,
        "1100": 3.2,
        "1150": 2.0,
        "1200": 1.2,
        "1250": null,
        "1300": null,
        "1350": null,
        "1400": null,
        "1450": null,
        "1500": null
      }
    },
    {
      "block": 5,
      "line_no": 6,
      "nominal_composition": "21/4Cr–1Mo",
      "product_form": "Castings",
      "spec_no": "SA–487",
      "type_grade": 8,
      "alloy_desig_uns_no": "J22091",
      "class_condition_temper": "A …",
      "size_thickness_in_p_no": null,
      "group_no": "5C 1",
      "min_tensile_strength_ksi": 85,
      "min_yield_strength_ksi": 55,
      "maximum_use_temperature_f": 1000,
      "external_pressure_chart_no": "CS–3",
      "notes": "T5, W5",
      "values": {
        "100": 35.4,
        "150": 34.7,
        "200": 33.9,
        "250": 33.3,
        "300": 32.8,
        "350": 32.4,
        "400": 32.1,
        "450": 31.9,
        "500": 31.6,
        "550": 31.3,
        "600": 31.0,
        "650": 30.6,
        "700": 30.2,
        "750": 29.7,
        "800": 29.2,
        "850": 21.9,
        "900": 15.8,
        "950": 11.4,
        "1000": 7.8,
        "1050": null,
        "1100": null,
        "1150": null,
        "1200": null,
        "1250": null,
        "1300": null,
        "1350": null,
        "1400": null,
        "1450": null,
        "1500": null
      }
    },
    {
      "block": 5,
      "line_no": 7,
      "nominal_composition": "21/4Cr–1Mo",
      "product_form": "Forgings",
      "spec_no": "SA–508",
      "type_grade": 22,
      "alloy_desig_uns_no": "K21590 3",
      "class_condition_temper": null,
      "size_thickness_in_p_no": null,
      "group_no": "5C 1",
      "min_tensile_strength_ksi": 85,
      "min_yield_strength_ksi": 55,
      "maximum_use_temperature_f": 850,
      "external_pressure_chart_no": "CS–2",
      "notes": "G12, T5",
      "values": {
        "100": 35.4,
        "150": 34.7,
        "200": 33.9,
        "250": 33.3,
        "300": 32.8,
        "350": 32.4,
        "400": 32.1,
        "450": 31.9,
        "500": 31.6,
        "550": 31.3,
        "600": 31.0,
        "650": 30.6,
        "700": 30.2,
        "750": 29.7,
        "800": 29.2,
        "850": 21.9,
        "900": null,
        "950": null,
        "1000": null,
        "1050": null,
        "1100": null,
        "1150": null,
        "1200": null,
        "1250": null,
        "1300": null,
        "1350": null,
        "1400": null,
        "1450": null,
        "1500": null
      }
    },
    {
      "block": 5,
      "line_no": 8,
      "nominal_composition": "21/4Cr–1Mo",
      "product_form": "Forgings",
      "spec_no": "SA–541",
      "type_grade": 22,
      "alloy_desig_uns_no": "K21390 3",
      "class_condition_temper": null,
      "size_thickness_in_p_no": null,
      "group_no": "5C 1",
      "min_tensile_strength_ksi": 85,
      "min_yield_strength_ksi": 55,
      "maximum_use_temperature_f": 850,
      "external_pressure_chart_no": "CS–2",
      "notes": "G12, T5",
      "values": {
        "100": 35.4,
        "150": 34.7,
        "200": 33.9,
        "250": 33.3,
        "300": 32.8,
        "350": 32.4,
        "400": 32.1,
        "450": 31.9,
        "500": 31.6,
        "550": 31.3,
        "600": 31.0,
        "650": 30.6,
        "700": 30.2,
        "750": 29.7,
        "800": 29.2,
        "850": 21.9,
        "900": null,
        "950": null,
        "1000": null,
        "1050": null,
        "1100": null,
        "1150": null,
        "1200": null,
        "1250": null,
        "1300": null,
        "1350": null,
        "1400": null,
        "1450": null,
        "1500": null
      }
    },
    {
      "block": 5,
      "line_no": 9,
      "nominal_composition": "21/4Cr–1Mo",
      "product_form": "Plate",
      "spec_no": "SA–542",
      "type_grade": "B",
      "alloy_desig_uns_no": "K21590 4",
      "class_condition_temper": null,
      "size_thickness_in_p_no": null,
      "group_no": "5C 1",
      "min_tensile_strength_ksi": 85,
      "min_yield_strength_ksi": 55,
      "maximum_use_temperature_f": 850,
      "external_pressure_chart_no": "CS–2",
      "notes": "G12, T5",
      "values": {
        "100": 35.4,
        "150": 34.7,
        "200": 33.9,
        "250": 33.3,
        "300": 32.8,
        "350": 32.4,
        "400": 32.1,
        "450": 31.9,
        "500": 31.6,
        "550": 31.3,
        "600": 31.0,
        "650": 30.6,
        "700": 30.2,
        "750": 29.7,
        "800": 29.2,
        "850": 21.9,
        "900": null,
        "950": null,
        "1000": null,
        "1050": null,
        "1100": null,
        "1150": null,
        "1200": null,
        "1250": null,
        "1300": null,
        "1350": null,
        "1400": null,
        "1450": null,
        "1500": null
      }
    },
    {
      "block": 5,
      "line_no": 10,
      "nominal_composition": "21/4Cr–1Mo–V",
      "product_form": "Forgings",
      "spec_no": "SA–182",
      "type_grade": "F22V",
      "alloy_desig_uns_no": "K31835 …",
      "class_condition_temper": null,
      "size_thickness_in_p_no": null,
      "group_no": "5C 1",
      "min_tensile_strength_ksi": 85,
      "min_yield_strength_ksi": 60,
      "maximum_use_temperature_f": 900,
      "external_pressure_chart_no": "CS–2",
      "notes": "G12, T5",
      "values": {
        "100": 35.4,
        "150": 35.4,
        "200": 35.4,
        "250": 35.4,
        "300": 35.4,
        "350": 35.4,
        "400": 35.4,
        "450": 35.4,
        "500": 35.4,
        "550": 35.4,
        "600": 35.4,
        "650": 35.4,
        "700": 34.9,
        "750": 34.2,
        "800": 33.4,
        "850": 28.9,
        "900": 23.8,
        "950": null,
        "1000": null,
        "1050": null,
        "1100": null,
        "1150": null,
        "1200": null,
        "1250": null,
        "1300": null,
        "1350": null,
        "1400": null,
        "1450": null,
        "1500": null
      }
    },
    {
      "block": 5,
      "line_no": 11,
      "nominal_composition": "21/4Cr–1Mo–V",
      "product_form": "Forgings",
      "spec_no": "SA–336",
      "type_grade": "F22V",
      "alloy_desig_uns_no": "K31835 …",
      "class_condition_temper": null,
      "size_thickness_in_p_no": null,
      "group_no": "5C 1",
      "min_tensile_strength_ksi": 85,
      "min_yield_strength_ksi": 60,
      "maximum_use_temperature_f": 900,
      "external_pressure_chart_no": "CS–2",
      "notes": "G12, T5",
      "values": {
        "100": 35.4,
        "150": 35.4,
        "200": 35.4,
        "250": 35.4,
        "300": 35.4,
        "350": 35.4,
        "400": 35.4,
        "450": 35.4,
        "500": 35.4,
        "550": 35.4,
        "600": 35.4,
        "650": 35.4,
        "700": 34.9,
        "750": 34.2,
        "800": 33.4,
        "850": 28.9,
        "900": 23.8,
        "950": null,
        "1000": null,
        "1050": null,
        "1100": null,
        "1150": null,
        "1200": null,
        "1250": null,
        "1300": null,
        "1350": null,
        "1400": null,
        "1450": null,
        "1500": null
      }
    },
    {
      "block": 5,
      "line_no": 12,
      "nominal_composition": "21/4Cr–1Mo–V",
      "product_form": "Forgings",
      "spec_no": "SA–541",
      "type_grade": "22V",
      "alloy_desig_uns_no": "K31835 …",
      "class_condition_temper": null,
      "size_thickness_in_p_no": null,
      "group_no": "5C 1",
      "min_tensile_strength_ksi": 85,
      "min_yield_strength_ksi": 60,
      "maximum_use_temperature_f": 900,
      "external_pressure_chart_no": "CS–2",
      "notes": "G12, T5",
      "values": {
        "100": 35.4,
        "150": 35.4,
        "200": 35.4,
        "250": 35.4,
        "300": 35.4,
        "350": 35.4,
        "400": 35.4,
        "450": 35.4,
        "500": 35.4,
        "550": 35.4,
        "600": 35.4,
        "650": 35.4,
        "700": 34.9,
        "750": 34.2,
        "800": 33.4,
        "850": 28.9,
        "900": 23.8,
        "950": null,
        "1000": null,
        "1050": null,
        "1100": null,
        "1150": null,
        "1200": null,
        "1250": null,
        "1300": null,
        "1350": null,
        "1400": null,
        "1450": null,
        "1500": null
      }
    },
    {
      "block": 5,
      "line_no": 13,
      "nominal_composition": "21/4Cr–1Mo–V",
      "product_form": "Plate",
      "spec_no": "SA–542",
      "type_grade": "D",
      "alloy_desig_uns_no": "K31835 4a",
      "class_condition_temper": null,
      "size_thickness_in_p_no": null,
      "group_no": "5C 1",
      "min_tensile_strength_ksi": 85,
      "min_yield_strength_ksi": 60,
      "maximum_use_temperature_f": 900,
      "external_pressure_chart_no": "CS–2",
      "notes": "G12, T5",
      "values": {
        "100": 35.4,
        "150": 35.4,
        "200": 35.4,
        "250": 35.4,
        "300": 35.4,
        "350": 35.4,
        "400": 35.4,
        "450": 35.4,
        "500": 35.4,
        "550": 35.4,
        "600": 35.4,
        "650": 35.4,
        "700": 34.9,
        "750": 34.2,
        "800": 33.4,
        "850": 28.9,
        "900": 23.8,
        "950": null,
        "1000": null,
        "1050": null,
        "1100": null,
        "1150": null,
        "1200": null,
        "1250": null,
        "1300": null,
        "1350": null,
        "1400": null,
        "1450": null,
        "1500": null
      }
    },
    {
      "block": 5,
      "line_no": 14,
      "nominal_composition": "21/4Cr–1Mo–V",
      "product_form": "Plate",
      "spec_no": "SA–832",
      "type_grade": "22V",
      "alloy_desig_uns_no": "K31835 …",
      "class_condition_temper": null,
      "size_thickness_in_p_no": null,
      "group_no": "5C 1",
      "min_tensile_strength_ksi": 85,
      "min_yield_strength_ksi": 60,
      "maximum_use_temperature_f": 900,
      "external_pressure_chart_no": "CS–2",
      "notes": "G12, T5",
      "values": {
        "100": 35.4,
        "150": 35.4,
        "200": 35.4,
        "250": 35.4,
        "300": 35.4,
        "350": 35.4,
        "400": 35.4,
        "450": 35.4,
        "500": 35.4,
        "550": 35.4,
        "600": 35.4,
        "650": 35.4,
        "700": 34.9,
        "750": 34.2,
        "800": 33.4,
        "850": 28.9,
        "900": 23.8,
        "950": null,
        "1000": null,
        "1050": null,
        "1100": null,
        "1150": null,
        "1200": null,
        "1250": null,
        "1300": null,
        "1350": null,
        "1400": null,
        "1450": null,
        "1500": null
      }
    },
    {
      "block": 5,
      "line_no": 15,
      "nominal_composition": null,
      "product_form": "Smls. tube",
      "spec_no": "SA–213",
      "type_grade": "T21",
      "alloy_desig_uns_no": "K31545 …",
      "class_condition_temper": null,
      "size_thickness_in_p_no": null,
      "group_no": "5A 1",
      "min_tensile_strength_ksi": 60,
      "min_yield_strength_ksi": 30,
      "maximum_use_temperature_f": 1200,
      "external_pressure_chart_no": "CS–2",
      "notes": "T5",
      "values": {
        "100": 20.0,
        "150": 19.1,
        "200": 18.7,
        "250": 18.4,
        "300": 18.2,
        "350": 18.0,
        "400": 18.0,
        "450": 17.9,
        "500": 17.9,
        "550": 17.9,
        "600": 17.9,
        "650": 17.9,
        "700": 17.9,
        "750": 17.9,
        "800": 17.7,
        "850": 16.0,
        "900": 12.0,
        "950": 9.0,
        "1000": 7.0,
        "1050": 5.5,
        "1100": 4.0,
        "1150": 2.7,
        "1200": 1.5,
        "1250": null,
        "1300": null,
        "1350": null,
        "1400": null,
        "1450": null,
        "1500": null
      }
    },
    {
      "block": 5,
      "line_no": 16,
      "nominal_composition": null,
      "product_form": "Smls. pipe",
      "spec_no": "SA–335",
      "type_grade": "P21",
      "alloy_desig_uns_no": "K31545 …",
      "class_condition_temper": null,
      "size_thickness_in_p_no": null,
      "group_no": "5A 1",
      "min_tensile_strength_ksi": 60,
      "min_yield_strength_ksi": 30,
      "maximum_use_temperature_f": 1200,
      "external_pressure_chart_no": "CS–2",
      "notes": "T5",
      "values": {
        "100": 20.0,
        "150": 19.1,
        "200": 18.7,
        "250": 18.4,
        "300": 18.2,
        "350": 18.0,
        "400": 18.0,
        "450": 17.9,
        "500": 17.9,
        "550": 17.9,
        "600": 17.9,
        "650": 17.9,
        "700": 17.9,
        "750": 17.9,
        "800": 17.7,
        "850": 16.0,
        "900": 12.0,
        "950": 9.0,
        "1000": 7.0,
        "1050": 5.5,
        "1100": 4.0,
        "1150": 2.7,
        "1200": 1.5,
        "1250": null,
        "1300": null,
        "1350": null,
        "1400": null,
        "1450": null,
        "1500": null
      }
    },
    {
      "block": 5,
      "line_no": 17,
      "nominal_composition": null,
      "product_form": "Forgings",
      "spec_no": "SA–336",
      "type_grade": "F21",
      "alloy_desig_uns_no": "K31545 1",
      "class_condition_temper": null,
      "size_thickness_in_p_no": null,
      "group_no": "5A 1",
      "min_tensile_strength_ksi": 60,
      "min_yield_strength_ksi": 30,
      "maximum_use_temperature_f": 1200,
      "external_pressure_chart_no": "CS–2",
      "notes": "T5",
      "values": {
        "100": 20.0,
        "150": 19.1,
        "200": 18.7,
        "250": 18.4,
        "300": 18.2,
        "350": 18.0,
        "400": 18.0,
        "450": 17.9,
        "500": 17.9,
        "550": 17.9,
        "600": 17.9,
        "650": 17.9,
        "700": 17.9,
        "750": 17.9,
        "800": 17.7,
        "850": 16.0,
        "900": 12.0,
        "950": 9.0,
        "1000": 7.0,
        "1050": 5.5,
        "1100": 4.0,
        "1150": 2.7,
        "1200": 1.5,
        "1250": null,
        "1300": null,
        "1350": null,
        "1400": null,
        "1450": null,
        "1500": null
      }
    },
    {
      "block": 5,
      "line_no": 18,
      "nominal_composition": null,
      "product_form": "Forged pipe",
      "spec_no": "SA–369",
      "type_grade": "FP21",
      "alloy_desig_uns_no": "K31545 …",
      "class_condition_temper": null,
      "size_thickness_in_p_no": null,
      "group_no": "5A 1",
      "min_tensile_strength_ksi": 60,
      "min_yield_strength_ksi": 30,
      "maximum_use_temperature_f": 1200,
      "external_pressure_chart_no": "CS–2",
      "notes": "T5",
      "values": {
        "100": 20.0,
        "150": 19.1,
        "200": 18.7,
        "250": 18.4,
        "300": 18.2,
        "350": 18.0,
        "400": 18.0,
        "450": 17.9,
        "500": 17.9,
        "550": 17.9,
        "600": 17.9,
        "650": 17.9,
        "700": 17.9,
        "750": 17.9,
        "800": 17.7,
        "850": 16.0,
        "900": 12.0,
        "950": 9.0,
        "1000": 7.0,
        "1050": 5.5,
        "1100": 4.0,
        "1150": 2.7,
        "1200": 1.5,
        "1250": null,
        "1300": null,
        "1350": null,
        "1400": null,
        "1450": null,
        "1500": null
      }
    },
    {
      "block": 5,
      "line_no": 19,
      "nominal_composition": null,
      "product_form": "Plate",
      "spec_no": "SA–387",
      "type_grade": 21,
      "alloy_desig_uns_no": "K31545 1",
      "class_condition_temper": null,
      "size_thickness_in_p_no": null,
      "group_no": "5A 1",
      "min_tensile_strength_ksi": 60,
      "min_yield_strength_ksi": 30,
      "maximum_use_temperature_f": 1200,
      "external_pressure_chart_no": "CS–2",
      "notes": "T5",
      "values": {
        "100": 20.0,
        "150": 19.1,
        "200": 18.7,
        "250": 18.4,
        "300": 18.2,
        "350": 18.0,
        "400": 18.0,
        "450": 17.9,
        "500": 17.9,
        "550": 17.9,
        "600": 17.9,
        "650": 17.9,
        "700": 17.9,
        "750": 17.9,
        "800": 17.7,
        "850": 16.0,
        "900": 12.0,
        "950": 9.0,
        "1000": 7.0,
        "1050": 5.5,
        "1100": 4.0,
        "1150": 2.7,
        "1200": 1.5,
        "1250": null,
        "1300": null,
        "1350": null,
        "1400": null,
        "1450": null,
        "1500": null
      }
    },
    {
      "block": 5,
      "line_no": 20,
      "nominal_composition": null,
      "product_form": "Forgings",
      "spec_no": "SA–182",
      "type_grade": "F21",
      "alloy_desig_uns_no": "K31545 …",
      "class_condition_temper": null,
      "size_thickness_in_p_no": null,
      "group_no": "5A 1",
      "min_tensile_strength_ksi": 75,
      "min_yield_strength_ksi": 45,
      "maximum_use_temperature_f": 1200,
      "external_pressure_chart_no": "CS–3",
      "notes": "T6",
      "values": {
        "100": 30.0,
        "150": 28.3,
        "200": 27.5,
        "250": 26.8,
        "300": 26.2,
        "350": 25.8,
        "400": 25.4,
        "450": 25.1,
        "500": 24.8,
        "550": 24.6,
        "600": 24.3,
        "650": 24.0,
        "700": 23.7,
        "750": 23.3,
        "800": 22.9,
        "850": 19.0,
        "900": 13.1,
        "950": 9.5,
        "1000": 6.8,
        "1050": 4.9,
        "1100": 3.2,
        "1150": 2.4,
        "1200": 1.3,
        "1250": null,
        "1300": null,
        "1350": null,
        "1400": null,
        "1450": null,
        "1500": null
      }
    },
    {
      "block": 5,
      "line_no": 21,
      "nominal_composition": null,
      "product_form": "Forgings",
      "spec_no": "SA–336",
      "type_grade": "F21",
      "alloy_desig_uns_no": "K31545 3",
      "class_condition_temper": null,
      "size_thickness_in_p_no": null,
      "group_no": "5A 1",
      "min_tensile_strength_ksi": 75,
      "min_yield_strength_ksi": 45,
      "maximum_use_temperature_f": 1200,
      "external_pressure_chart_no": "CS–3",
      "notes": "T6",
      "values": {
        "100": 30.0,
        "150": 28.3,
        "200": 27.5,
        "250": 26.8,
        "300": 26.2,
        "350": 25.8,
        "400": 25.4,
        "450": 25.1,
        "500": 24.8,
        "550": 24.6,
        "600": 24.3,
        "650": 24.0,
        "700": 23.7,
        "750": 23.3,
        "800": 22.9,
        "850": 19.0,
        "900": 13.1,
        "950": 9.5,
        "1000": 6.8,
        "1050": 4.9,
        "1100": 3.2,
        "1150": 2.4,
        "1200": 1.3,
        "1250": null,
        "1300": null,
        "1350": null,
        "1400": null,
        "1450": null,
        "1500": null
      }
    },
    {
      "block": 5,
      "line_no": 22,
      "nominal_composition": null,
      "product_form": "Plate",
      "spec_no": "SA–387",
      "type_grade": 21,
      "alloy_desig_uns_no": "K31545 2",
      "class_condition_temper": null,
      "size_thickness_in_p_no": null,
      "group_no": "5A 1",
      "min_tensile_strength_ksi": 75,
      "min_yield_strength_ksi": 45,
      "maximum_use_temperature_f": 1200,
      "external_pressure_chart_no": "CS–3",
      "notes": "T6",
      "values": {
        "100": 30.0,
        "150": 28.3,
        "200": 27.5,
        "250": 26.8,
        "300": 26.2,
        "350": 25.8,
        "400": 25.4,
        "450": 25.1,
        "500": 24.8,
        "550": 24.6,
        "600": 24.3,
        "650": 24.0,
        "700": 23.7,
        "750": 23.3,
        "800": 22.9,
        "850": 19.0,
        "900": 13.1,
        "950": 9.5,
        "1000": 6.8,
        "1050": 4.9,
        "1100": 3.2,
        "1150": 2.4,
        "1200": 1.3,
        "1250": null,
        "1300": null,
        "1350": null,
        "1400": null,
        "1450": null,
        "1500": null
      }
    },
    {
      "block": 5,
      "line_no": 23,
      "nominal_composition": "3Cr–1Mo–1/4V–Ti–B",
      "product_form": "Forgings",
      "spec_no": "SA–182",
      "type_grade": "F3V",
      "alloy_desig_uns_no": "K31830 …",
      "class_condition_temper": null,
      "size_thickness_in_p_no": null,
      "group_no": "5C 1",
      "min_tensile_strength_ksi": 85,
      "min_yield_strength_ksi": 60,
      "maximum_use_temperature_f": 900,
      "external_pressure_chart_no": "CS–3",
      "notes": "G12, T4",
      "values": {
        "100": 35.4,
        "150": 35.4,
        "200": 35.4,
        "250": 35.4,
        "300": 35.4,
        "350": 35.4,
        "400": 35.4,
        "450": 35.4,
        "500": 35.4,
        "550": 35.4,
        "600": 35.4,
        "650": 34.8,
        "700": 34.1,
        "750": 33.3,
        "800": 31.2,
        "850": 25.8,
        "900": 21.0,
        "950": null,
        "1000": null,
        "1050": null,
        "1100": null,
        "1150": null,
        "1200": null,
        "1250": null,
        "1300": null,
        "1350": null,
        "1400": null,
        "1450": null,
        "1500": null
      }
    },
    {
      "block": 5,
      "line_no": 24,
      "nominal_composition": "3Cr–1Mo–1/4V–Ti–B",
      "product_form": "Forgings",
      "spec_no": "SA–336",
      "type_grade": "F3V",
      "alloy_desig_uns_no": "K31830 …",
      "class_condition_temper": null,
      "size_thickness_in_p_no": null,
      "group_no": "5C 1",
      "min_tensile_strength_ksi": 85,
      "min_yield_strength_ksi": 60,
      "maximum_use_temperature_f": 900,
      "external_pressure_chart_no": "CS–3",
      "notes": "G12, T4",
      "values": {
        "100": 35.4,
        "150": 35.4,
        "200": 35.4,
        "250": 35.4,
        "300": 35.4,
        "350": 35.4,
        "400": 35.4,
        "450": 35.4,
        "500": 35.4,
        "550": 35.4,
        "600": 35.4,
        "650": 34.8,
        "700": 34.1,
        "750": 33.3,
        "800": 31.2,
        "850": 25.8,
        "900": 21.0,
        "950": null,
        "1000": null,
        "1050": null,
        "1100": null,
        "1150": null,
        "1200": null,
        "1250": null,
        "1300": null,
        "1350": null,
        "1400": null,
        "1450": null,
        "1500": null
      }
    },
    {
      "block": 5,
      "line_no": 25,
      "nominal_composition": "3Cr–1Mo–1/4V–Ti–B",
      "product_form": "Forgings",
      "spec_no": "SA–508",
      "type_grade": "3V",
      "alloy_desig_uns_no": "K31830 …",
      "class_condition_temper": null,
      "size_thickness_in_p_no": null,
      "group_no": "5C 1",
      "min_tensile_strength_ksi": 85,
      "min_yield_strength_ksi": 60,
      "maximum_use_temperature_f": 900,
      "external_pressure_chart_no": "CS–3",
      "notes": "G12, T4",
      "values": {
        "100": 35.4,
        "150": 35.4,
        "200": 35.4,
        "250": 35.4,
        "300": 35.4,
        "350": 35.4,
        "400": 35.4,
        "450": 35.4,
        "500": 35.4,
        "550": 35.4,
        "600": 35.4,
        "650": 34.8,
        "700": 34.1,
        "750": 33.3,
        "800": 31.2,
        "850": 25.8,
        "900": 21.0,
        "950": null,
        "1000": null,
        "1050": null,
        "1100": null,
        "1150": null,
        "1200": null,
        "1250": null,
        "1300": null,
        "1350": null,
        "1400": null,
        "1450": null,
        "1500": null
      }
    },
    {
      "block": 5,
      "line_no": 26,
      "nominal_composition": "3Cr–1Mo–1/4V–Ti–B",
      "product_form": "Forgings",
      "spec_no": "SA–541",
      "type_grade": "3V",
      "alloy_desig_uns_no": "K31830 …",
      "class_condition_temper": null,
      "size_thickness_in_p_no": null,
      "group_no": "5C 1",
      "min_tensile_strength_ksi": 85,
      "min_yield_strength_ksi": 60,
      "maximum_use_temperature_f": 900,
      "external_pressure_chart_no": "CS–3",
      "notes": "G12, T4",
      "values": {
        "100": 35.4,
        "150": 35.4,
        "200": 35.4,
        "250": 35.4,
        "300": 35.4,
        "350": 35.4,
        "400": 35.4,
        "450": 35.4,
        "500": 35.4,
        "550": 35.4,
        "600": 35.4,
        "650": 34.8,
        "700": 34.1,
        "750": 33.3,
        "800": 31.2,
        "850": 25.8,
        "900": 21.0,
        "950": null,
        "1000": null,
        "1050": null,
        "1100": null,
        "1150": null,
        "1200": null,
        "1250": null,
        "1300": null,
        "1350": null,
        "1400": null,
        "1450": null,
        "1500": null
      }
    },
    {
      "block": 5,
      "line_no": 27,
      "nominal_composition": "3Cr–1Mo–1/4V–Ti–B",
      "product_form": "Plate",
      "spec_no": "SA–542",
      "type_grade": "C",
      "alloy_desig_uns_no": "K31830 4a",
      "class_condition_temper": null,
      "size_thickness_in_p_no": null,
      "group_no": "5C 1",
      "min_tensile_strength_ksi": 85,
      "min_yield_strength_ksi": 60,
      "maximum_use_temperature_f": 900,
      "external_pressure_chart_no": "CS–3",
      "notes": "G12, T4",
      "values": {
        "100": 35.4,
        "150": 35.4,
        "200": 35.4,
        "250": 35.4,
        "300": 35.4,
        "350": 35.4,
        "400": 35.4,
        "450": 35.4,
        "500": 35.4,
        "550": 35.4,
        "600": 35.4,
        "650": 34.8,
        "700": 34.1,
        "750": 33.3,
        "800": 31.2,
