Repository: danivelas0/asme-pcc

File: resources/bpvc_ii_d_customary_2025/table_tcd.json (part 6 of 6)
{
      "aluminum_alloys_cont_d_td": 2.36,
      "aluminum_alloys_a93003_tc": 102.3,
      "aluminum_td": 2.601,
      "aluminum_alloys_a93004_tc": 94.0,
      "aluminum_a95052_and_tc": 79.6,
      "aluminum_alloys_a95052_and_a95652_td": 2.22,
      "aluminum_alloys_a95083_tc": 67.2,
      "aluminum_a95083_td": 1.88
    },
    {
      "temp_f": 100,
      "aluminum_alloys_cont_d_a92024_tc": 86.9,
      "aluminum_alloys_cont_d_td": 2.37,
      "aluminum_alloys_a93003_tc": 102.8,
      "aluminum_td": 2.598,
      "aluminum_alloys_a93004_tc": 94.9,
      "aluminum_a95052_and_tc": 80.8,
      "aluminum_alloys_a95052_and_a95652_td": 2.229,
      "aluminum_alloys_a95083_tc": 68.7,
      "aluminum_a95083_td": 1.909
    },
    {
      "temp_f": 150,
      "aluminum_alloys_cont_d_a92024_tc": 88.5,
      "aluminum_alloys_cont_d_td": 2.381,
      "aluminum_alloys_a93003_tc": 103.5,
      "aluminum_td": 2.592,
      "aluminum_alloys_a93004_tc": 96.1,
      "aluminum_a95052_and_tc": 82.7,
      "aluminum_alloys_a95052_and_a95652_td": 2.251,
      "aluminum_alloys_a95083_tc": 70.8,
      "aluminum_a95083_td": 1.942
    },
    {
      "temp_f": 200,
      "aluminum_alloys_cont_d_a92024_tc": 90.0,
      "aluminum_alloys_cont_d_td": 2.388,
      "aluminum_alloys_a93003_tc": 104.2,
      "aluminum_td": 2.589,
      "aluminum_alloys_a93004_tc": 97.2,
      "aluminum_a95052_and_tc": 84.4,
      "aluminum_alloys_a95052_and_a95652_td": 2.269,
      "aluminum_alloys_a95083_tc": 72.8,
      "aluminum_a95083_td": 1.968
    },
    {
      "temp_f": 250,
      "aluminum_alloys_cont_d_a92024_tc": 91.3,
      "aluminum_alloys_cont_d_td": 2.393,
      "aluminum_alloys_a93003_tc": 104.7,
      "aluminum_td": 2.588,
      "aluminum_alloys_a93004_tc": 98.1,
      "aluminum_a95052_and_tc": 85.9,
      "aluminum_alloys_a95052_and_a95652_td": 2.28,
      "aluminum_alloys_a95083_tc": 74.6,
      "aluminum_a95083_td": 1.99
    },
    {
      "temp_f": 300,
      "aluminum_alloys_cont_d_a92024_tc": 92.4,
      "aluminum_alloys_cont_d_td": 2.398,
      "aluminum_alloys_a93003_tc": 105.2,
      "aluminum_td": 2.582,
      "aluminum_alloys_a93004_tc": 99.0,
      "aluminum_a95052_and_tc": 87.2,
      "aluminum_alloys_a95052_and_a95652_td": 2.29,
      "aluminum_alloys_a95083_tc": 76.2,
      "aluminum_a95083_td": 2.011
    },
    {
      "temp_f": 350,
      "aluminum_alloys_cont_d_a92024_tc": 93.4,
      "aluminum_alloys_cont_d_td": 2.401,
      "aluminum_alloys_a93003_tc": 105.7,
      "aluminum_td": 2.569,
      "aluminum_alloys_a93004_tc": 99.7,
      "aluminum_a95052_and_tc": 88.4,
      "aluminum_alloys_a95052_and_a95652_td": 2.3,
      "aluminum_alloys_a95083_tc": 77.8,
      "aluminum_a95083_td": 2.029
    },
    {
      "temp_f": 400,
      "aluminum_alloys_cont_d_a92024_tc": 94.4,
      "aluminum_alloys_cont_d_td": 2.39,
      "aluminum_alloys_a93003_tc": 106.1,
      "aluminum_td": 2.56,
      "aluminum_alloys_a93004_tc": 100.4,
      "aluminum_a95052_and_tc": 89.6,
      "aluminum_alloys_a95052_and_a95652_td": 2.3,
      "aluminum_alloys_a95083_tc": 79.2,
      "aluminum_a95083_td": 2.05
    },
    {
      "temp_f": 450,
      "aluminum_alloys_cont_d_a92024_tc": null,
      "aluminum_alloys_cont_d_td": null,
      "aluminum_alloys_a93003_tc": null,
      "aluminum_td": null,
      "aluminum_alloys_a93004_tc": null,
      "aluminum_a95052_and_tc": null,
      "aluminum_alloys_a95052_and_a95652_td": null,
      "aluminum_alloys_a95083_tc": null,
      "aluminum_a95083_td": null
    },
    {
      "temp_f": 500,
      "aluminum_alloys_cont_d_a92024_tc": null,
      "aluminum_alloys_cont_d_td": null,
      "aluminum_alloys_a93003_tc": null,
      "aluminum_td": null,
      "aluminum_alloys_a93004_tc": null,
      "aluminum_a95052_and_tc": null,
      "aluminum_alloys_a95052_and_a95652_td": null,
      "aluminum_alloys_a95083_tc": null,
      "aluminum_a95083_td": null
    },
    {
      "temp_f": 550,
      "aluminum_alloys_cont_d_a92024_tc": null,
      "aluminum_alloys_cont_d_td": null,
      "aluminum_alloys_a93003_tc": null,
      "aluminum_td": null,
      "aluminum_alloys_a93004_tc": null,
      "aluminum_a95052_and_tc": null,
      "aluminum_alloys_a95052_and_a95652_td": null,
      "aluminum_alloys_a95083_tc": null,
      "aluminum_a95083_td": null
    },
    {
      "temp_f": 600,
      "aluminum_alloys_cont_d_a92024_tc": null,
      "aluminum_alloys_cont_d_td": null,
      "aluminum_alloys_a93003_tc": null,
      "aluminum_td": null,
      "aluminum_alloys_a93004_tc": null,
      "aluminum_a95052_and_tc": null,
      "aluminum_alloys_a95052_and_a95652_td": null,
      "aluminum_alloys_a95083_tc": null,
      "aluminum_a95083_td": null
    },
    {
      "temp_f": 650,
      "aluminum_alloys_cont_d_a92024_tc": null,
      "aluminum_alloys_cont_d_td": null,
      "aluminum_alloys_a93003_tc": null,
      "aluminum_td": null,
      "aluminum_alloys_a93004_tc": null,
      "aluminum_a95052_and_tc": null,
      "aluminum_alloys_a95052_and_a95652_td": null,
      "aluminum_alloys_a95083_tc": null,
      "aluminum_a95083_td": null
    },
    {
      "temp_f": 700,
      "aluminum_alloys_cont_d_a92024_tc": null,
      "aluminum_alloys_cont_d_td": null,
      "aluminum_alloys_a93003_tc": null,
      "aluminum_td": null,
      "aluminum_alloys_a93004_tc": null,
      "aluminum_a95052_and_tc": null,
      "aluminum_alloys_a95052_and_a95652_td": null,
      "aluminum_alloys_a95083_tc": null,
      "aluminum_a95083_td": null
    },
    {
      "temp_f": 750,
      "aluminum_alloys_cont_d_a92024_tc": null,
      "aluminum_alloys_cont_d_td": null,
      "aluminum_alloys_a93003_tc": null,
      "aluminum_td": null,
      "aluminum_alloys_a93004_tc": null,
      "aluminum_a95052_and_tc": null,
      "aluminum_alloys_a95052_and_a95652_td": null,
      "aluminum_alloys_a95083_tc": null,
      "aluminum_a95083_td": null
    },
    {
      "temp_f": 800,
      "aluminum_alloys_cont_d_a92024_tc": null,
      "aluminum_alloys_cont_d_td": null,
      "aluminum_alloys_a93003_tc": null,
      "aluminum_td": null,
      "aluminum_alloys_a93004_tc": null,
      "aluminum_a95052_and_tc": null,
      "aluminum_alloys_a95052_and_a95652_td": null,
      "aluminum_alloys_a95083_tc": null,
      "aluminum_a95083_td": null
    },
    {
      "temp_f": 850,
      "aluminum_alloys_cont_d_a92024_tc": null,
      "aluminum_alloys_cont_d_td": null,
      "aluminum_alloys_a93003_tc": null,
      "aluminum_td": null,
      "aluminum_alloys_a93004_tc": null,
      "aluminum_a95052_and_tc": null,
      "aluminum_alloys_a95052_and_a95652_td": null,
      "aluminum_alloys_a95083_tc": null,
      "aluminum_a95083_td": null
    },
    {
      "temp_f": 900,
      "aluminum_alloys_cont_d_a92024_tc": null,
      "aluminum_alloys_cont_d_td": null,
      "aluminum_alloys_a93003_tc": null,
      "aluminum_td": null,
      "aluminum_alloys_a93004_tc": null,
      "aluminum_a95052_and_tc": null,
      "aluminum_alloys_a95052_and_a95652_td": null,
      "aluminum_alloys_a95083_tc": null,
      "aluminum_a95083_td": null
    },
    {
      "temp_f": 950,
      "aluminum_alloys_cont_d_a92024_tc": null,
      "aluminum_alloys_cont_d_td": null,
      "aluminum_alloys_a93003_tc": null,
      "aluminum_td": null,
      "aluminum_alloys_a93004_tc": null,
      "aluminum_a95052_and_tc": null,
      "aluminum_alloys_a95052_and_a95652_td": null,
      "aluminum_alloys_a95083_tc": null,
      "aluminum_a95083_td": null
    },
    {
      "temp_f": 1000,
      "aluminum_alloys_cont_d_a92024_tc": null,
      "aluminum_alloys_cont_d_td": null,
      "aluminum_alloys_a93003_tc": null,
      "aluminum_td": null,
      "aluminum_alloys_a93004_tc": null,
      "aluminum_a95052_and_tc": null,
      "aluminum_alloys_a95052_and_a95652_td": null,
      "aluminum_alloys_a95083_tc": null,
      "aluminum_a95083_td": null
    },
    {
      "temp_f": 1050,
      "aluminum_alloys_cont_d_a92024_tc": null,
      "aluminum_alloys_cont_d_td": null,
      "aluminum_alloys_a93003_tc": null,
      "aluminum_td": null,
      "aluminum_alloys_a93004_tc": null,
      "aluminum_a95052_and_tc": null,
      "aluminum_alloys_a95052_and_a95652_td": null,
      "aluminum_alloys_a95083_tc": null,
      "aluminum_a95083_td": null
    },
    {
      "temp_f": 1100,
      "aluminum_alloys_cont_d_a92024_tc": null,
      "aluminum_alloys_cont_d_td": null,
      "aluminum_alloys_a93003_tc": null,
      "aluminum_td": null,
      "aluminum_alloys_a93004_tc": null,
      "aluminum_a95052_and_tc": null,
      "aluminum_alloys_a95052_and_a95652_td": null,
      "aluminum_alloys_a95083_tc": null,
      "aluminum_a95083_td": null
    },
    {
      "temp_f": 1150,
      "aluminum_alloys_cont_d_a92024_tc": null,
      "aluminum_alloys_cont_d_td": null,
      "aluminum_alloys_a93003_tc": null,
      "aluminum_td": null,
      "aluminum_alloys_a93004_tc": null,
      "aluminum_a95052_and_tc": null,
      "aluminum_alloys_a95052_and_a95652_td": null,
      "aluminum_alloys_a95083_tc": null,
      "aluminum_a95083_td": null
    },
    {
      "temp_f": 1200,
      "aluminum_alloys_cont_d_a92024_tc": null,
      "aluminum_alloys_cont_d_td": null,
      "aluminum_alloys_a93003_tc": null,
      "aluminum_td": null,
      "aluminum_alloys_a93004_tc": null,
      "aluminum_a95052_and_tc": null,
      "aluminum_alloys_a95052_and_a95652_td": null,
      "aluminum_alloys_a95083_tc": null,
      "aluminum_a95083_td": null
    },
    {
      "temp_f": 1250,
      "aluminum_alloys_cont_d_a92024_tc": null,
      "aluminum_alloys_cont_d_td": null,
      "aluminum_alloys_a93003_tc": null,
      "aluminum_td": null,
      "aluminum_alloys_a93004_tc": null,
      "aluminum_a95052_and_tc": null,
      "aluminum_alloys_a95052_and_a95652_td": null,
      "aluminum_alloys_a95083_tc": null,
      "aluminum_a95083_td": null
    },
    {
      "temp_f": 1300,
      "aluminum_alloys_cont_d_a92024_tc": null,
      "aluminum_alloys_cont_d_td": null,
      "aluminum_alloys_a93003_tc": null,
      "aluminum_td": null,
      "aluminum_alloys_a93004_tc": null,
      "aluminum_a95052_and_tc": null,
      "aluminum_alloys_a95052_and_a95652_td": null,
      "aluminum_alloys_a95083_tc": null,
      "aluminum_a95083_td": null
    },
    {
      "temp_f": 1350,
      "aluminum_alloys_cont_d_a92024_tc": null,
      "aluminum_alloys_cont_d_td": null,
      "aluminum_alloys_a93003_tc": null,
      "aluminum_td": null,
      "aluminum_alloys_a93004_tc": null,
      "aluminum_a95052_and_tc": null,
      "aluminum_alloys_a95052_and_a95652_td": null,
      "aluminum_alloys_a95083_tc": null,
      "aluminum_a95083_td": null
    },
    {
      "temp_f": 1400,
      "aluminum_alloys_cont_d_a92024_tc": null,
      "aluminum_alloys_cont_d_td": null,
      "aluminum_alloys_a93003_tc": null,
      "aluminum_td": null,
      "aluminum_alloys_a93004_tc": null,
      "aluminum_a95052_and_tc": null,
      "aluminum_alloys_a95052_and_a95652_td": null,
      "aluminum_alloys_a95083_tc": null,
      "aluminum_a95083_td": null
    },
    {
      "temp_f": 1450,
      "aluminum_alloys_cont_d_a92024_tc": null,
      "aluminum_alloys_cont_d_td": null,
      "aluminum_alloys_a93003_tc": null,
      "aluminum_td": null,
      "aluminum_alloys_a93004_tc": null,
      "aluminum_a95052_and_tc": null,
      "aluminum_alloys_a95052_and_a95652_td": null,
      "aluminum_alloys_a95083_tc": null,
      "aluminum_a95083_td": null
    },
    {
      "temp_f": 1500,
      "aluminum_alloys_cont_d_a92024_tc": null,
      "aluminum_alloys_cont_d_td": null,
      "aluminum_alloys_a93003_tc": null,
      "aluminum_td": null,
      "aluminum_alloys_a93004_tc": null,
      "aluminum_a95052_and_tc": null,
      "aluminum_alloys_a95052_and_a95652_td": null,
      "aluminum_alloys_a95083_tc": null,
      "aluminum_a95083_td": null
    },
    {
      "temp_f": 1550,
      "aluminum_alloys_cont_d_a92024_tc": null,
      "aluminum_alloys_cont_d_td": null,
      "aluminum_alloys_a93003_tc": null,
      "aluminum_td": null,
      "aluminum_alloys_a93004_tc": null,
      "aluminum_a95052_and_tc": null,
      "aluminum_alloys_a95052_and_a95652_td": null,
      "aluminum_alloys_a95083_tc": null,
      "aluminum_a95083_td": null
    },
    {
      "temp_f": 1600,
      "aluminum_alloys_cont_d_a92024_tc": null,
      "aluminum_alloys_cont_d_td": null,
      "aluminum_alloys_a93003_tc": null,
      "aluminum_td": null,
      "aluminum_alloys_a93004_tc": null,
      "aluminum_a95052_and_tc": null,
      "aluminum_alloys_a95052_and_a95652_td": null,
      "aluminum_alloys_a95083_tc": null,
      "aluminum_a95083_td": null
    },
    {
      "temp_f": 1650,
      "aluminum_alloys_cont_d_a92024_tc": null,
      "aluminum_alloys_cont_d_td": null,
      "aluminum_alloys_a93003_tc": null,
      "aluminum_td": null,
      "aluminum_alloys_a93004_tc": null,
      "aluminum_a95052_and_tc": null,
      "aluminum_alloys_a95052_and_a95652_td": null,
      "aluminum_alloys_a95083_tc": null,
      "aluminum_a95083_td": null
    },
    {
      "temp_f": 1700,
      "aluminum_alloys_cont_d_a92024_tc": null,
      "aluminum_alloys_cont_d_td": null,
      "aluminum_alloys_a93003_tc": null,
      "aluminum_td": null,
      "aluminum_alloys_a93004_tc": null,
      "aluminum_a95052_and_tc": null,
      "aluminum_alloys_a95052_and_a95652_td": null,
      "aluminum_alloys_a95083_tc": null,
      "aluminum_a95083_td": null
    },
    {
      "temp_f": 1750,
      "aluminum_alloys_cont_d_a92024_tc": null,
      "aluminum_alloys_cont_d_td": null,
      "aluminum_alloys_a93003_tc": null,
      "aluminum_td": null,
      "aluminum_alloys_a93004_tc": null,
      "aluminum_a95052_and_tc": null,
      "aluminum_alloys_a95052_and_a95652_td": null,
      "aluminum_alloys_a95083_tc": null,
      "aluminum_a95083_td": null
    },
    {
      "temp_f": 70,
      "aluminum_alloys_cont_d_a95086_tc": 73.4,
      "aluminum_alloys_cont_d_td": 2.05,
      "aluminum_a95154_and_tc": 73.4,
      "aluminum_alloys_a95154_and_a95254_td": 2.05,
      "aluminum_a95454_tc": 77.5,
      "aluminum_alloys_td": 1.89,
      "aluminum_a95456_tc": 67.2,
      "aluminum_alloys_a96061_tc": 96.1,
      "aluminum_td": 2.661,
      "aluminum_alloys_a96063_tc": 120.8,
      "aluminum_a96063_td": 3.34
    },
    {
      "temp_f": 100,
      "aluminum_alloys_cont_d_a95086_tc": 74.8,
      "aluminum_alloys_cont_d_td": 2.08,
      "aluminum_a95154_and_tc": 74.8,
      "aluminum_alloys_a95154_and_a95254_td": 2.079,
      "aluminum_a95454_tc": 78.6,
      "aluminum_alloys_td": 1.909,
      "aluminum_a95456_tc": 68.7,
      "aluminum_alloys_a96061_tc": 96.9,
      "aluminum_td": 2.66,
      "aluminum_alloys_a96063_tc": 120.3,
      "aluminum_a96063_td": 3.299
    },
    {
      "temp_f": 150,
      "aluminum_alloys_cont_d_a95086_tc": 76.8,
      "aluminum_alloys_cont_d_td": 2.1,
      "aluminum_a95154_and_tc": 76.8,
      "aluminum_alloys_a95154_and_a95254_td": 2.101,
      "aluminum_a95454_tc": 80.7,
      "aluminum_alloys_td": 1.94,
      "aluminum_a95456_tc": 70.8,
      "aluminum_alloys_a96061_tc": 98.0,
      "aluminum_td": 2.65,
      "aluminum_alloys_a96063_tc": 119.7,
      "aluminum_a96063_td": 3.232
    },
    {
      "temp_f": 200,
      "aluminum_alloys_cont_d_a95086_tc": 78.7,
      "aluminum_alloys_cont_d_td": 2.12,
      "aluminum_a95154_and_tc": 78.7,
      "aluminum_alloys_a95154_and_a95254_td": 2.119,
      "aluminum_a95454_tc": 82.6,
      "aluminum_alloys_td": 1.971,
      "aluminum_a95456_tc": 72.8,
      "aluminum_alloys_a96061_tc": 99.0,
      "aluminum_td": 2.649,
      "aluminum_alloys_a96063_tc": 119.0,
      "aluminum_a96063_td": 3.177
    },
    {
      "temp_f": 250,
      "aluminum_alloys_cont_d_a95086_tc": 80.3,
      "aluminum_alloys_cont_d_td": 2.14,
      "aluminum_a95154_and_tc": 80.3,
      "aluminum_alloys_a95154_and_a95254_td": 2.141,
      "aluminum_a95454_tc": 84.1,
      "aluminum_alloys_td": 1.998,
      "aluminum_a95456_tc": 74.6,
      "aluminum_alloys_a96061_tc": 99.8,
      "aluminum_td": 2.641,
      "aluminum_alloys_a96063_tc": 118.5,
      "aluminum_a96063_td": 3.133
    },
    {
      "temp_f": 300,
      "aluminum_alloys_cont_d_a95086_tc": 81.9,
      "aluminum_alloys_cont_d_td": 2.16,
      "aluminum_a95154_and_tc": 81.9,
      "aluminum_alloys_a95154_and_a95254_td": 2.16,
      "aluminum_a95454_tc": 85.4,
      "aluminum_alloys_td": 2.022,
      "aluminum_a95456_tc": 76.3,
      "aluminum_alloys_a96061_tc": 100.6,
      "aluminum_td": 2.629,
      "aluminum_alloys_a96063_tc": 118.1,
      "aluminum_a96063_td": 3.088
    },
    {
      "temp_f": 350,
      "aluminum_alloys_cont_d_a95086_tc": 83.2,
      "aluminum_alloys_cont_d_td": 2.17,
      "aluminum_a95154_and_tc": 83.2,
      "aluminum_alloys_a95154_and_a95254_td": 2.17,
      "aluminum_a95454_tc": 86.7,
      "aluminum_alloys_td": 2.039,
      "aluminum_a95456_tc": 77.8,
      "aluminum_alloys_a96061_tc": 101.3,
      "aluminum_td": 2.62,
      "aluminum_alloys_a96063_tc": 118.0,
      "aluminum_a96063_td": 3.04
    },
    {
      "temp_f": 400,
      "aluminum_alloys_cont_d_a95086_tc": 84.5,
      "aluminum_alloys_cont_d_td": 2.18,
      "aluminum_a95154_and_tc": 84.5,
      "aluminum_alloys_a95154_and_a95254_td": 2.18,
      "aluminum_a95454_tc": 87.9,
      "aluminum_alloys_td": 2.05,
      "aluminum_a95456_tc": 79.2,
      "aluminum_alloys_a96061_tc": 101.9,
      "aluminum_td": 2.62,
      "aluminum_alloys_a96063_tc": 117.6,
      "aluminum_a96063_td": 3.0
    },
    {
      "temp_f": 450,
      "aluminum_alloys_cont_d_a95086_tc": null,
      "aluminum_alloys_cont_d_td": null,
      "aluminum_a95154_and_tc": null,
      "aluminum_alloys_a95154_and_a95254_td": null,
      "aluminum_a95454_tc": null,
      "aluminum_alloys_td": null,
      "aluminum_a95456_tc": null,
      "aluminum_alloys_a96061_tc": null,
      "aluminum_td": null,
      "aluminum_alloys_a96063_tc": null,
      "aluminum_a96063_td": null
    },
    {
      "temp_f": 500,
      "aluminum_alloys_cont_d_a95086_tc": null,
      "aluminum_alloys_cont_d_td": null,
      "aluminum_a95154_and_tc": null,
      "aluminum_alloys_a95154_and_a95254_td": null,
      "aluminum_a95454_tc": null,
      "aluminum_alloys_td": null,
      "aluminum_a95456_tc": null,
      "aluminum_alloys_a96061_tc": null,
      "aluminum_td": null,
      "aluminum_alloys_a96063_tc": null,
      "aluminum_a96063_td": null
    },
    {
      "temp_f": 550,
      "aluminum_alloys_cont_d_a95086_tc": null,
      "aluminum_alloys_cont_d_td": null,
      "aluminum_a95154_and_tc": null,
      "aluminum_alloys_a95154_and_a95254_td": null,
      "aluminum_a95454_tc": null,
      "aluminum_alloys_td": null,
      "aluminum_a95456_tc": null,
      "aluminum_alloys_a96061_tc": null,
      "aluminum_td": null,
      "aluminum_alloys_a96063_tc": null,
      "aluminum_a96063_td": null
    },
    {
      "temp_f": 600,
      "aluminum_alloys_cont_d_a95086_tc": null,
      "aluminum_alloys_cont_d_td": null,
      "aluminum_a95154_and_tc": null,
      "aluminum_alloys_a95154_and_a95254_td": null,
      "aluminum_a95454_tc": null,
      "aluminum_alloys_td": null,
      "aluminum_a95456_tc": null,
      "aluminum_alloys_a96061_tc": null,
      "aluminum_td": null,
      "aluminum_alloys_a96063_tc": null,
      "aluminum_a96063_td": null
    },
    {
      "temp_f": 650,
      "aluminum_alloys_cont_d_a95086_tc": null,
      "aluminum_alloys_cont_d_td": null,
      "aluminum_a95154_and_tc": null,
      "aluminum_alloys_a95154_and_a95254_td": null,
      "aluminum_a95454_tc": null,
      "aluminum_alloys_td": null,
      "aluminum_a95456_tc": null,
      "aluminum_alloys_a96061_tc": null,
      "aluminum_td": null,
      "aluminum_alloys_a96063_tc": null,
      "aluminum_a96063_td": null
    },
    {
      "temp_f": 700,
      "aluminum_alloys_cont_d_a95086_tc": null,
      "aluminum_alloys_cont_d_td": null,
      "aluminum_a95154_and_tc": null,
      "aluminum_alloys_a95154_and_a95254_td": null,
      "aluminum_a95454_tc": null,
      "aluminum_alloys_td": null,
      "aluminum_a95456_tc": null,
      "aluminum_alloys_a96061_tc": null,
      "aluminum_td": null,
      "aluminum_alloys_a96063_tc": null,
      "aluminum_a96063_td": null
    },
    {
      "temp_f": 750,
      "aluminum_alloys_cont_d_a95086_tc": null,
      "aluminum_alloys_cont_d_td": null,
      "aluminum_a95154_and_tc": null,
      "aluminum_alloys_a95154_and_a95254_td": null,
      "aluminum_a95454_tc": null,
      "aluminum_alloys_td": null,
      "aluminum_a95456_tc": null,
      "aluminum_alloys_a96061_tc": null,
      "aluminum_td": null,
      "aluminum_alloys_a96063_tc": null,
      "aluminum_a96063_td": null
    },
    {
      "temp_f": 800,
      "aluminum_alloys_cont_d_a95086_tc": null,
      "aluminum_alloys_cont_d_td": null,
      "aluminum_a95154_and_tc": null,
      "aluminum_alloys_a95154_and_a95254_td": null,
      "aluminum_a95454_tc": null,
      "aluminum_alloys_td": null,
      "aluminum_a95456_tc": null,
      "aluminum_alloys_a96061_tc": null,
      "aluminum_td": null,
      "aluminum_alloys_a96063_tc": null,
      "aluminum_a96063_td": null
    },
    {
      "temp_f": 850,
      "aluminum_alloys_cont_d_a95086_tc": null,
      "aluminum_alloys_cont_d_td": null,
      "aluminum_a95154_and_tc": null,
      "aluminum_alloys_a95154_and_a95254_td": null,
      "aluminum_a95454_tc": null,
      "aluminum_alloys_td": null,
      "aluminum_a95456_tc": null,
      "aluminum_alloys_a96061_tc": null,
      "aluminum_td": null,
      "aluminum_alloys_a96063_tc": null,
      "aluminum_a96063_td": null
    },
    {
      "temp_f": 900,
      "aluminum_alloys_cont_d_a95086_tc": null,
      "aluminum_alloys_cont_d_td": null,
      "aluminum_a95154_and_tc": null,
      "aluminum_alloys_a95154_and_a95254_td": null,
      "aluminum_a95454_tc": null,
      "aluminum_alloys_td": null,
      "aluminum_a95456_tc": null,
      "aluminum_alloys_a96061_tc": null,
      "aluminum_td": null,
      "aluminum_alloys_a96063_tc": null,
      "aluminum_a96063_td": null
    },
    {
      "temp_f": 950,
      "aluminum_alloys_cont_d_a95086_tc": null,
      "aluminum_alloys_cont_d_td": null,
      "aluminum_a95154_and_tc": null,
      "aluminum_alloys_a95154_and_a95254_td": null,
      "aluminum_a95454_tc": null,
      "aluminum_alloys_td": null,
      "aluminum_a95456_tc": null,
      "aluminum_alloys_a96061_tc": null,
      "aluminum_td": null,
      "aluminum_alloys_a96063_tc": null,
      "aluminum_a96063_td": null
    },
    {
      "temp_f": 1000,
      "aluminum_alloys_cont_d_a95086_tc": null,
      "aluminum_alloys_cont_d_td": null,
      "aluminum_a95154_and_tc": null,
      "aluminum_alloys_a95154_and_a95254_td": null,
      "aluminum_a95454_tc": null,
      "aluminum_alloys_td": null,
      "aluminum_a95456_tc": null,
      "aluminum_alloys_a96061_tc": null,
      "aluminum_td": null,
      "aluminum_alloys_a96063_tc": null,
      "aluminum_a96063_td": null
    },
    {
      "temp_f": 1050,
      "aluminum_alloys_cont_d_a95086_tc": null,
      "aluminum_alloys_cont_d_td": null,
      "aluminum_a95154_and_tc": null,
      "aluminum_alloys_a95154_and_a95254_td": null,
      "aluminum_a95454_tc": null,
      "aluminum_alloys_td": null,
      "aluminum_a95456_tc": null,
      "aluminum_alloys_a96061_tc": null,
      "aluminum_td": null,
      "aluminum_alloys_a96063_tc": null,
      "aluminum_a96063_td": null
    },
    {
      "temp_f": 1100,
      "aluminum_alloys_cont_d_a95086_tc": null,
      "aluminum_alloys_cont_d_td": null,
      "aluminum_a95154_and_tc": null,
      "aluminum_alloys_a95154_and_a95254_td": null,
      "aluminum_a95454_tc": null,
      "aluminum_alloys_td": null,
      "aluminum_a95456_tc": null,
      "aluminum_alloys_a96061_tc": null,
      "aluminum_td": null,
      "aluminum_alloys_a96063_tc": null,
      "aluminum_a96063_td": null
    },
    {
      "temp_f": 1150,
      "aluminum_alloys_cont_d_a95086_tc": null,
      "aluminum_alloys_cont_d_td": null,
      "aluminum_a95154_and_tc": null,
      "aluminum_alloys_a95154_and_a95254_td": null,
      "aluminum_a95454_tc": null,
      "aluminum_alloys_td": null,
      "aluminum_a95456_tc": null,
      "aluminum_alloys_a96061_tc": null,
      "aluminum_td": null,
      "aluminum_alloys_a96063_tc": null,
      "aluminum_a96063_td": null
    },
    {
      "temp_f": 1200,
      "aluminum_alloys_cont_d_a95086_tc": null,
      "aluminum_alloys_cont_d_td": null,
      "aluminum_a95154_and_tc": null,
      "aluminum_alloys_a95154_and_a95254_td": null,
      "aluminum_a95454_tc": null,
      "aluminum_alloys_td": null,
      "aluminum_a95456_tc": null,
      "aluminum_alloys_a96061_tc": null,
      "aluminum_td": null,
      "aluminum_alloys_a96063_tc": null,
      "aluminum_a96063_td": null
    },
    {
      "temp_f": 1250,
      "aluminum_alloys_cont_d_a95086_tc": null,
      "aluminum_alloys_cont_d_td": null,
      "aluminum_a95154_and_tc": null,
      "aluminum_alloys_a95154_and_a95254_td": null,
      "aluminum_a95454_tc": null,
      "aluminum_alloys_td": null,
      "aluminum_a95456_tc": null,
      "aluminum_alloys_a96061_tc": null,
      "aluminum_td": null,
      "aluminum_alloys_a96063_tc": null,
      "aluminum_a96063_td": null
    },
    {
      "temp_f": 1300,
      "aluminum_alloys_cont_d_a95086_tc": null,
      "aluminum_alloys_cont_d_td": null,
      "aluminum_a95154_and_tc": null,
      "aluminum_alloys_a95154_and_a95254_td": null,
      "aluminum_a95454_tc": null,
      "aluminum_alloys_td": null,
      "aluminum_a95456_tc": null,
      "aluminum_alloys_a96061_tc": null,
      "aluminum_td": null,
      "aluminum_alloys_a96063_tc": null,
      "aluminum_a96063_td": null
    },
    {
      "temp_f": 1350,
      "aluminum_alloys_cont_d_a95086_tc": null,
      "aluminum_alloys_cont_d_td": null,
      "aluminum_a95154_and_tc": null,
      "aluminum_alloys_a95154_and_a95254_td": null,
      "aluminum_a95454_tc": null,
      "aluminum_alloys_td": null,
      "aluminum_a95456_tc": null,
      "aluminum_alloys_a96061_tc": null,
      "aluminum_td": null,
      "aluminum_alloys_a96063_tc": null,
      "aluminum_a96063_td": null
    },
    {
      "temp_f": 1400,
      "aluminum_alloys_cont_d_a95086_tc": null,
      "aluminum_alloys_cont_d_td": null,
      "aluminum_a95154_and_tc": null,
      "aluminum_alloys_a95154_and_a95254_td": null,
      "aluminum_a95454_tc": null,
      "aluminum_alloys_td": null,
      "aluminum_a95456_tc": null,
      "aluminum_alloys_a96061_tc": null,
      "aluminum_td": null,
      "aluminum_alloys_a96063_tc": null,
      "aluminum_a96063_td": null
    },
    {
      "temp_f": 1450,
      "aluminum_alloys_cont_d_a95086_tc": null,
      "aluminum_alloys_cont_d_td": null,
      "aluminum_a95154_and_tc": null,
      "aluminum_alloys_a95154_and_a95254_td": null,
      "aluminum_a95454_tc": null,
      "aluminum_alloys_td": null,
      "aluminum_a95456_tc": null,
      "aluminum_alloys_a96061_tc": null,
      "aluminum_td": null,
      "aluminum_alloys_a96063_tc": null,
      "aluminum_a96063_td": null
    },
    {
      "temp_f": 1500,
      "aluminum_alloys_cont_d_a95086_tc": null,
      "aluminum_alloys_cont_d_td": null,
      "aluminum_a95154_and_tc": null,
      "aluminum_alloys_a95154_and_a95254_td": null,
      "aluminum_a95454_tc": null,
      "aluminum_alloys_td": null,
      "aluminum_a95456_tc": null,
      "aluminum_alloys_a96061_tc": null,
      "aluminum_td": null,
      "aluminum_alloys_a96063_tc": null,
      "aluminum_a96063_td": null
    },
    {
      "temp_f": 1550,
      "aluminum_alloys_cont_d_a95086_tc": null,
      "aluminum_alloys_cont_d_td": null,
      "aluminum_a95154_and_tc": null,
      "aluminum_alloys_a95154_and_a95254_td": null,
      "aluminum_a95454_tc": null,
      "aluminum_alloys_td": null,
      "aluminum_a95456_tc": null,
      "aluminum_alloys_a96061_tc": null,
      "aluminum_td": null,
      "aluminum_alloys_a96063_tc": null,
      "aluminum_a96063_td": null
    },
    {
      "temp_f": 1600,
      "aluminum_alloys_cont_d_a95086_tc": null,
      "aluminum_alloys_cont_d_td": null,
      "aluminum_a95154_and_tc": null,
      "aluminum_alloys_a95154_and_a95254_td": null,
      "aluminum_a95454_tc": null,
      "aluminum_alloys_td": null,
      "aluminum_a95456_tc": null,
      "aluminum_alloys_a96061_tc": null,
      "aluminum_td": null,
      "aluminum_alloys_a96063_tc": null,
      "aluminum_a96063_td": null
    },
    {
      "temp_f": 1650,
      "aluminum_alloys_cont_d_a95086_tc": null,
      "aluminum_alloys_cont_d_td": null,
      "aluminum_a95154_and_tc": null,
      "aluminum_alloys_a95154_and_a95254_td": null,
      "aluminum_a95454_tc": null,
      "aluminum_alloys_td": null,
      "aluminum_a95456_tc": null,
      "aluminum_alloys_a96061_tc": null,
      "aluminum_td": null,
      "aluminum_alloys_a96063_tc": null,
      "aluminum_a96063_td": null
    },
    {
      "temp_f": 1700,
      "aluminum_alloys_cont_d_a95086_tc": null,
      "aluminum_alloys_cont_d_td": null,
      "aluminum_a95154_and_tc": null,
      "aluminum_alloys_a95154_and_a95254_td": null,
      "aluminum_a95454_tc": null,
      "aluminum_alloys_td": null,
      "aluminum_a95456_tc": null,
      "aluminum_alloys_a96061_tc": null,
      "aluminum_td": null,
      "aluminum_alloys_a96063_tc": null,
      "aluminum_a96063_td": null
    },
    {
      "temp_f": 1750,
      "aluminum_alloys_cont_d_a95086_tc": null,
      "aluminum_alloys_cont_d_td": null,
      "aluminum_a95154_and_tc": null,
      "aluminum_alloys_a95154_and_a95254_td": null,
      "aluminum_a95454_tc": null,
      "aluminum_alloys_td": null,
      "aluminum_a95456_tc": null,
      "aluminum_alloys_a96061_tc": null,
      "aluminum_td": null,
      "aluminum_alloys_a96063_tc": null,
      "aluminum_a96063_td": null
    }
  ],
  "subpart": "Subpart 2 - Physical Properties Tables"
}
