Repository: danivelas0/asme-pcc

File: resources/bpvc_ii_d_customary_2025/table_1a.json (part 7 of 55)
    "External Pressure Chart No.",
    "Notes"
  ],
  "columns_values": [
      "external_pressure_chart_no": "CS–2 T1",
      "notes": null,
      "values": {
        "100": 20.0,
        "150": null,
        "200": 20.0,
        "250": null,
        "300": 20.0,
        "400": 20.0,
        "500": 20.0,
        "600": 20.0,
        "650": 19.8,
        "700": 18.3,
        "750": null,
        "800": null,
        "850": null,
        "900": null,
        "950": null,
        "1000": null,
        "1050": null,
        "1100": null,
        "1150": null,
        "1200": null,
        "1250": null,
        "1300": null,
        "1350": null,
        "1400": null,
        "1450": null,
        "1500": null,
        "1550": null,
        "1600": null,
        "1650": null
      }
    },
    {
      "block": 5,
      "line_no": 18,
      "nominal_composition": "Carbon steel",
      "product_form": "Sheet",
      "spec_no": "SA–414",
      "type_grade": "F",
      "alloy_desig_uns_no": "K03102",
      "class_condition_temper": null,
      "size_thickness_in": null,
      "p_no": 1,
      "group_no": 2,
      "min_tensile_strength_ksi": 70,
      "min_yield_strength_ksi": 42,
      "i": "NP",
      "limits_iii": "NP",
      "viii_1": 900,
      "xii": 650,
      "external_pressure_chart_no": "CS–2 G10, T1",
      "notes": null,
      "values": {
        "100": 20.0,
        "150": 20.0,
        "200": 20.0,
        "250": null,
        "300": 20.0,
        "400": 20.0,
        "500": 20.0,
        "600": 20.0,
        "650": 20.0,
        "700": 18.3,
        "750": 14.8,
        "800": 12.0,
        "850": 9.3,
        "900": 6.7,
        "950": null,
        "1000": null,
        "1050": null,
        "1100": null,
        "1150": null,
        "1200": null,
        "1250": null,
        "1300": null,
        "1350": null,
        "1400": null,
        "1450": null,
        "1500": null,
        "1550": null,
        "1600": null,
        "1650": null
      }
    },
    {
      "block": 5,
      "line_no": 19,
      "nominal_composition": "Carbon steel",
      "product_form": "Plate",
      "spec_no": "SA–662",
      "type_grade": "C",
      "alloy_desig_uns_no": "K02007",
      "class_condition_temper": null,
      "size_thickness_in": null,
      "p_no": 1,
      "group_no": 2,
      "min_tensile_strength_ksi": 70,
      "min_yield_strength_ksi": 43,
      "i": "NP",
      "limits_iii": "NP",
      "viii_1": 700,
      "xii": 650,
      "external_pressure_chart_no": "CS–3 T1",
      "notes": null,
      "values": {
        "100": 20.0,
        "150": 20.0,
        "200": 20.0,
        "250": null,
        "300": 20.0,
        "400": 20.0,
        "500": 20.0,
        "600": 20.0,
        "650": 20.0,
        "700": 18.3,
        "750": null,
        "800": null,
        "850": null,
        "900": null,
        "950": null,
        "1000": null,
        "1050": null,
        "1100": null,
        "1150": null,
        "1200": null,
        "1250": null,
        "1300": null,
        "1350": null,
        "1400": null,
        "1450": null,
        "1500": null,
        "1550": null,
        "1600": null,
        "1650": null
      }
    },
    {
      "block": 5,
      "line_no": 20,
      "nominal_composition": "Carbon steel",
      "product_form": "Plate",
      "spec_no": "SA–537",
      "type_grade": null,
      "alloy_desig_uns_no": "K12437",
      "class_condition_temper": 2,
      "size_thickness_in": "4 < t ≤6",
      "p_no": 1,
      "group_no": 3,
      "min_tensile_strength_ksi": 70,
      "min_yield_strength_ksi": 46,
      "i": "NP",
      "limits_iii": 700,
      "viii_1": 700,
      "xii": 650,
      "external_pressure_chart_no": "CS–3",
      "notes": "G23, T1, W11",
      "values": {
        "100": 20.0,
        "150": null,
        "200": 20.0,
        "250": null,
        "300": 19.7,
        "400": 19.5,
        "500": 19.5,
        "600": 19.5,
        "650": 19.5,
        "700": 18.3,
        "750": null,
        "800": null,
        "850": null,
        "900": null,
        "950": null,
        "1000": null,
        "1050": null,
        "1100": null,
        "1150": null,
        "1200": null,
        "1250": null,
        "1300": null,
        "1350": null,
        "1400": null,
        "1450": null,
        "1500": null,
        "1550": null,
        "1600": null,
        "1650": null
      }
    },
    {
      "block": 5,
      "line_no": 21,
      "nominal_composition": "Carbon steel",
      "product_form": "Plate",
      "spec_no": "SA–738",
      "type_grade": "C",
      "alloy_desig_uns_no": "K02008",
      "class_condition_temper": null,
      "size_thickness_in": "4 < t ≤6",
      "p_no": 1,
      "group_no": 3,
      "min_tensile_strength_ksi": 70,
      "min_yield_strength_ksi": 46,
      "i": "NP",
      "limits_iii": 650,
      "viii_1": 650,
      "xii": 650,
      "external_pressure_chart_no": "CS–3",
      "notes": "G23, W11",
      "values": {
        "100": 20.0,
        "150": null,
        "200": 20.0,
        "250": null,
        "300": 19.7,
        "400": 19.5,
        "500": 19.5,
        "600": 19.5,
        "650": 19.5,
        "700": null,
        "750": null,
        "800": null,
        "850": null,
        "900": null,
        "950": null,
        "1000": null,
        "1050": null,
        "1100": null,
        "1150": null,
        "1200": null,
        "1250": null,
        "1300": null,
        "1350": null,
        "1400": null,
        "1450": null,
        "1500": null,
        "1550": null,
        "1600": null,
        "1650": null
      }
    },
    {
      "block": 5,
      "line_no": 22,
      "nominal_composition": "Carbon steel",
      "product_form": "Plate",
      "spec_no": "SA–537",
      "type_grade": null,
      "alloy_desig_uns_no": "K12437",
      "class_condition_temper": 1,
      "size_thickness_in": "≤21/2",
      "p_no": 1,
      "group_no": 2,
      "min_tensile_strength_ksi": 70,
      "min_yield_strength_ksi": 50,
      "i": "NP",
      "limits_iii": 700,
      "viii_1": 650,
      "xii": 650,
      "external_pressure_chart_no": "CS–3 G23, T1",
      "notes": null,
      "values": {
        "100": 20.0,
        "150": null,
        "200": 20.0,
        "250": null,
        "300": 19.7,
        "400": 19.5,
        "500": 19.5,
        "600": 19.5,
        "650": 19.5,
        "700": 18.3,
        "750": null,
        "800": null,
        "850": null,
        "900": null,
        "950": null,
        "1000": null,
        "1050": null,
        "1100": null,
        "1150": null,
        "1200": null,
        "1250": null,
        "1300": null,
        "1350": null,
        "1400": null,
        "1450": null,
        "1500": null,
        "1550": null,
        "1600": null,
        "1650": null
      }
    },
    {
      "block": 5,
      "line_no": 23,
      "nominal_composition": "Carbon steel",
      "product_form": "Wld. pipe",
      "spec_no": "SA–671",
      "type_grade": "CD70",
      "alloy_desig_uns_no": "K12437",
      "class_condition_temper": null,
      "size_thickness_in": "≤21/2",
      "p_no": 1,
      "group_no": 2,
      "min_tensile_strength_ksi": 70,
      "min_yield_strength_ksi": 50,
      "i": "NP",
      "limits_iii": 700,
      "viii_1": "NP",
      "xii": "NP",
      "external_pressure_chart_no": "CS–3",
      "notes": "S6, T1, W10, W12",
      "values": {
        "100": 20.0,
        "150": null,
        "200": 20.0,
        "250": null,
        "300": 19.7,
        "400": 19.5,
        "500": 19.5,
        "600": 19.5,
        "650": 19.5,
        "700": 18.3,
        "750": null,
        "800": null,
        "850": null,
        "900": null,
        "950": null,
        "1000": null,
        "1050": null,
        "1100": null,
        "1150": null,
        "1200": null,
        "1250": null,
        "1300": null,
        "1350": null,
        "1400": null,
        "1450": null,
        "1500": null,
        "1550": null,
        "1600": null,
        "1650": null
      }
    },
    {
      "block": 5,
      "line_no": 24,
      "nominal_composition": "Carbon steel",
      "product_form": "Wld. pipe",
      "spec_no": "SA–672",
      "type_grade": "D70",
      "alloy_desig_uns_no": "K12437",
      "class_condition_temper": null,
      "size_thickness_in": "≤21/2",
      "p_no": 1,
      "group_no": 2,
      "min_tensile_strength_ksi": 70,
      "min_yield_strength_ksi": 50,
      "i": "NP",
      "limits_iii": 700,
      "viii_1": "NP",
      "xii": "NP",
      "external_pressure_chart_no": "CS–3",
      "notes": "S6, T1, W10, W12",
      "values": {
        "100": 20.0,
        "150": null,
        "200": 20.0,
        "250": null,
        "300": 19.7,
        "400": 19.5,
        "500": 19.5,
        "600": 19.5,
        "650": 19.5,
        "700": 18.3,
        "750": null,
        "800": null,
        "850": null,
        "900": null,
        "950": null,
        "1000": null,
        "1050": null,
        "1100": null,
        "1150": null,
        "1200": null,
        "1250": null,
        "1300": null,
        "1350": null,
        "1400": null,
        "1450": null,
        "1500": null,
        "1550": null,
        "1600": null,
        "1650": null
      }
    },
    {
      "block": 5,
      "line_no": 25,
      "nominal_composition": "Carbon steel",
      "product_form": "Wld. pipe",
      "spec_no": "SA–691",
      "type_grade": "CMSH–70",
      "alloy_desig_uns_no": "K12437",
      "class_condition_temper": null,
      "size_thickness_in": "≤21/2",
      "p_no": 1,
      "group_no": 2,
      "min_tensile_strength_ksi": 70,
      "min_yield_strength_ksi": 50,
      "i": "NP",
      "limits_iii": 700,
      "viii_1": "NP",
      "xii": "NP",
      "external_pressure_chart_no": "CS–3",
      "notes": "S6, T1, W10, W12",
      "values": {
        "100": 20.0,
        "150": null,
        "200": 20.0,
        "250": null,
        "300": 19.7,
        "400": 19.5,
        "500": 19.5,
        "600": 19.5,
        "650": 19.5,
        "700": 18.3,
        "750": null,
        "800": null,
        "850": null,
        "900": null,
        "950": null,
        "1000": null,
        "1050": null,
        "1100": null,
        "1150": null,
        "1200": null,
        "1250": null,
        "1300": null,
        "1350": null,
        "1400": null,
        "1450": null,
        "1500": null,
        "1550": null,
        "1600": null,
        "1650": null
      }
    },
    {
      "block": 5,
      "line_no": 26,
      "nominal_composition": "Carbon steel",
      "product_form": "Plate",
      "spec_no": "SA–841",
      "type_grade": "A",
      "alloy_desig_uns_no": null,
      "class_condition_temper": 1,
      "size_thickness_in": "≤4",
      "p_no": 1,
      "group_no": 2,
      "min_tensile_strength_ksi": 70,
      "min_yield_strength_ksi": 50,
      "i": "NP",
      "limits_iii": "NP",
      "viii_1": 650,
      "xii": "NP",
      "external_pressure_chart_no": "CS–3 …",
      "notes": null,
      "values": {
        "100": 20.0,
        "150": 20.0,
        "200": 20.0,
        "250": 20.0,
        "300": 20.0,
        "400": 20.0,
        "500": 20.0,
        "600": 20.0,
        "650": 20.0,
        "700": null,
        "750": null,
        "800": null,
        "850": null,
        "900": null,
        "950": null,
        "1000": null,
        "1050": null,
        "1100": null,
        "1150": null,
        "1200": null,
        "1250": null,
        "1300": null,
        "1350": null,
        "1400": null,
        "1450": null,
        "1500": null,
        "1550": null,
        "1600": null,
        "1650": null
      }
    },
    {
      "block": 5,
      "line_no": 27,
      "nominal_composition": "Carbon steel",
      "product_form": "Plate, sheet, bar",
      "spec_no": "SA–572",
      "type_grade": 55,
      "alloy_desig_uns_no": null,
      "class_condition_temper": null,
      "size_thickness_in": "t ≤2",
      "p_no": null,
      "group_no": null,
      "min_tensile_strength_ksi": 70,
      "min_yield_strength_ksi": 55,
      "i": "NP",
      "limits_iii": "NP",
      "viii_1": 600,
      "xii": 600,
      "external_pressure_chart_no": "CS–3 …",
      "notes": null,
      "values": {
        "100": 20.0,
        "150": 20.0,
        "200": 20.0,
        "250": 20.0,
        "300": 20.0,
        "400": 20.0,
        "500": 20.0,
        "600": 20.0,
        "650": null,
        "700": null,
        "750": null,
        "800": null,
        "850": null,
        "900": null,
        "950": null,
        "1000": null,
        "1050": null,
        "1100": null,
        "1150": null,
        "1200": null,
        "1250": null,
        "1300": null,
        "1350": null,
        "1400": null,
        "1450": null,
        "1500": null,
        "1550": null,
        "1600": null,
        "1650": null
      }
    },
    {
      "block": 5,
      "line_no": 28,
      "nominal_composition": "Carbon steel",
      "product_form": "Round bar",
      "spec_no": "SA–572",
      "type_grade": 55,
      "alloy_desig_uns_no": null,
      "class_condition_temper": null,
      "size_thickness_in": "t ≤31/2",
      "p_no": null,
      "group_no": null,
      "min_tensile_strength_ksi": 70,
      "min_yield_strength_ksi": 55,
      "i": "NP",
      "limits_iii": "NP",
      "viii_1": 600,
      "xii": 600,
      "external_pressure_chart_no": "CS–3 …",
      "notes": null,
      "values": {
        "100": 20.0,
        "150": 20.0,
        "200": 20.0,
        "250": 20.0,
        "300": 20.0,
        "400": 20.0,
        "500": 20.0,
        "600": 20.0,
        "650": null,
        "700": null,
        "750": null,
        "800": null,
        "850": null,
        "900": null,
        "950": null,
        "1000": null,
        "1050": null,
        "1100": null,
        "1150": null,
        "1200": null,
        "1250": null,
        "1300": null,
        "1350": null,
        "1400": null,
        "1450": null,
        "1500": null,
        "1550": null,
        "1600": null,
        "1650": null
      }
    },
    {
      "block": 5,
      "line_no": 29,
      "nominal_composition": "Carbon steel",
      "product_form": "Sheet, strip",
      "spec_no": "SA–1011",
      "type_grade": 55,
      "alloy_desig_uns_no": "HSLAS",
      "class_condition_temper": 1,
      "size_thickness_in": null,
      "p_no": null,
      "group_no": null,
      "min_tensile_strength_ksi": 70,
      "min_yield_strength_ksi": 55,
      "i": "NP",
      "limits_iii": "NP",
      "viii_1": 600,
      "xii": 600,
      "external_pressure_chart_no": "CS–3 …",
      "notes": null,
      "values": {
        "100": 20.0,
        "150": 20.0,
        "200": 20.0,
        "250": 20.0,
        "300": 20.0,
        "400": 20.0,
        "500": 20.0,
        "600": 20.0,
        "650": null,
        "700": null,
        "750": null,
        "800": null,
        "850": null,
        "900": null,
        "950": null,
        "1000": null,
        "1050": null,
        "1100": null,
        "1150": null,
        "1200": null,
        "1250": null,
        "1300": null,
        "1350": null,
        "1400": null,
        "1450": null,
        "1500": null,
        "1550": null,
        "1600": null,
        "1650": null
      }
    },
    {
      "block": 5,
      "line_no": 30,
      "nominal_composition": "Carbon steel",
      "product_form": "Sheet, strip",
      "spec_no": "SA–1011",
      "type_grade": 60,
      "alloy_desig_uns_no": "HSLAS",
      "class_condition_temper": 2,
      "size_thickness_in": null,
      "p_no": null,
      "group_no": null,
      "min_tensile_strength_ksi": 70,
      "min_yield_strength_ksi": 60,
      "i": "NP",
      "limits_iii": "NP",
      "viii_1": 600,
      "xii": 600,
      "external_pressure_chart_no": "CS–3 …",
      "notes": null,
      "values": {
        "100": 20.0,
        "150": 20.0,
        "200": 20.0,
        "250": 20.0,
        "300": 20.0,
        "400": 20.0,
        "500": 20.0,
        "600": 20.0,
        "650": null,
        "700": null,
        "750": null,
        "800": null,
        "850": null,
        "900": null,
        "950": null,
        "1000": null,
        "1050": null,
        "1100": null,
        "1150": null,
        "1200": null,
        "1250": null,
        "1300": null,
        "1350": null,
        "1400": null,
        "1450": null,
        "1500": null,
        "1550": null,
        "1600": null,
        "1650": null
      }
    },
    {
      "block": 5,
      "line_no": 31,
      "nominal_composition": "Carbon steel",
      "product_form": "Forgings",
      "spec_no": "SA/EN 10222–2",
      "type_grade": "P305GH",
      "alloy_desig_uns_no": null,
      "class_condition_temper": "N, NT, or QT",
      "size_thickness_in": "2.8 < t ≤6.3",
      "p_no": 1,
      "group_no": 2,
      "min_tensile_strength_ksi": 71,
      "min_yield_strength_ksi": 40.5,
      "i": 1000,
      "limits_iii": "NP",
      "viii_1": 1000,
      "xii": "NP",
      "external_pressure_chart_no": "CS–2",
      "notes": "G10, S1, T2",
      "values": {
        "100": 20.3,
        "150": null,
        "200": 20.3,
        "250": null,
        "300": 20.3,
        "400": 20.3,
        "500": 20.3,
        "600": 20.3,
        "650": 19.9,
        "700": 19.2,
        "750": 14.8,
        "800": 12.0,
        "850": 9.3,
        "900": 6.7,
        "950": 4.0,
        "1000": 2.5,
        "1050": null,
        "1100": null,
        "1150": null,
        "1200": null,
        "1250": null,
        "1300": null,
        "1350": null,
        "1400": null,
        "1450": null,
        "1500": null,
        "1550": null,
        "1600": null,
        "1650": null
      }
    },
    {
      "block": 5,
      "line_no": 32,
      "nominal_composition": "Carbon steel",
      "product_form": "Forgings",
      "spec_no": "SA/EN 10222–2",
      "type_grade": "P305GH",
      "alloy_desig_uns_no": null,
      "class_condition_temper": "N, NT, or QT",
      "size_thickness_in": "1.4 < t ≤2.8",
      "p_no": 1,
      "group_no": 2,
      "min_tensile_strength_ksi": 74,
      "min_yield_strength_ksi": 41.5,
      "i": 1000,
      "limits_iii": "NP",
      "viii_1": 1000,
      "xii": "NP",
      "external_pressure_chart_no": "CS–2",
      "notes": "G10, S1, T2",
      "values": {
        "100": 21.1,
        "150": null,
        "200": 21.1,
        "250": null,
        "300": 21.1,
        "400": 21.1,
        "500": 21.1,
        "600": 21.0,
        "650": 20.3,
        "700": 19.6,
        "750": 14.8,
        "800": 12.0,
        "850": 9.3,
        "900": 6.7,
        "950": 4.0,
        "1000": 2.5,
        "1050": null,
        "1100": null,
        "1150": null,
        "1200": null,
        "1250": null,
        "1300": null,
        "1350": null,
        "1400": null,
        "1450": null,
        "1500": null,
        "1550": null,
        "1600": null,
        "1650": null
      }
    },
    {
      "block": 5,
      "line_no": 33,
      "nominal_composition": "Carbon steel",
      "product_form": "Plate",
      "spec_no": "SA/GB 713",
      "type_grade": "Q345R",
      "alloy_desig_uns_no": null,
      "class_condition_temper": null,
      "size_thickness_in": "21/4 < t ≤4",
      "p_no": 1,
      "group_no": 2,
      "min_tensile_strength_ksi": 71,
      "min_yield_strength_ksi": 44,
      "i": 800,
      "limits_iii": "NP",
      "viii_1": 800,
      "xii": "NP",
      "external_pressure_chart_no": "CS–2 T1",
      "notes": null,
      "values": {
        "100": 20.3,
        "150": null,
        "200": 20.3,
        "250": null,
        "300": 20.3,
        "400": 20.3,
        "500": 20.3,
        "600": 20.3,
        "650": 20.3,
        "700": 18.3,
        "750": 14.8,
        "800": 12.0,
        "850": null,
        "900": null,
        "950": null,
        "1000": null,
        "1050": null,
        "1100": null,
        "1150": null,
        "1200": null,
        "1250": null,
        "1300": null,
        "1350": null,
        "1400": null,
        "1450": null,
        "1500": null,
        "1550": null,
        "1600": null,
        "1650": null
      }
    },
    {
      "block": 5,
      "line_no": 34,
      "nominal_composition": "Carbon steel",
      "product_form": "Plate",
      "spec_no": "SA/EN 10028–2",
      "type_grade": "P355GH",
      "alloy_desig_uns_no": null,
      "class_condition_temper": null,
      "size_thickness_in": "2.5 < t ≤4",
      "p_no": 1,
      "group_no": 2,
      "min_tensile_strength_ksi": 71,
      "min_yield_strength_ksi": 45.5,
      "i": 850,
      "limits_iii": "NP",
      "viii_1": 1000,
      "xii": "NP",
      "external_pressure_chart_no": "CS–2",
      "notes": "G10, S1, T1",
      "values": {
        "100": 20.3,
        "150": 20.3,
        "200": 20.3,
        "250": 20.3,
        "300": 20.3,
        "400": 20.3,
        "500": 20.3,
        "600": 20.3,
        "650": 20.3,
        "700": 18.3,
        "750": 14.8,
        "800": 12.0,
        "850": 9.3,
        "900": 6.7,
        "950": 4.0,
        "1000": 2.5,
        "1050": null,
        "1100": null,
        "1150": null,
        "1200": null,
        "1250": null,
        "1300": null,
        "1350": null,
        "1400": null,
        "1450": null,
        "1500": null,
        "1550": null,
        "1600": null,
        "1650": null
      }
    },
    {
      "block": 5,
      "line_no": 35,
      "nominal_composition": "Carbon steel",
      "product_form": "Plate",
      "spec_no": "SA/GB 713",
      "type_grade": "Q345R",
      "alloy_desig_uns_no": null,
      "class_condition_temper": null,
      "size_thickness_in": "1.5 < t ≤21/4",
      "p_no": 1,
      "group_no": 2,
      "min_tensile_strength_ksi": 71,
      "min_yield_strength_ksi": 45.5,
      "i": 800,
      "limits_iii": "NP",
      "viii_1": 800,
      "xii": "NP",
      "external_pressure_chart_no": "CS–2 T1",
      "notes": null,
      "values": {
        "100": 20.3,
        "150": null,
        "200": 20.3,
        "250": null,
        "300": 20.3,
        "400": 20.3,
        "500": 20.3,
        "600": 20.3,
        "650": 20.3,
        "700": 18.3,
        "750": 14.8,
        "800": 12.0,
        "850": null,
        "900": null,
        "950": null,
        "1000": null,
        "1050": null,
        "1100": null,
        "1150": null,
        "1200": null,
        "1250": null,
        "1300": null,
        "1350": null,
        "1400": null,
        "1450": null,
        "1500": null,
        "1550": null,
        "1600": null,
        "1650": null
      }
    },
    {
      "block": 5,
      "line_no": 36,
      "nominal_composition": "Carbon steel",
      "product_form": "Plate",
      "spec_no": "SA/GB 713",
      "type_grade": "Q345R",
      "alloy_desig_uns_no": null,
      "class_condition_temper": null,
      "size_thickness_in": "5/8 < t ≤1.5",
      "p_no": 1,
      "group_no": 2,
      "min_tensile_strength_ksi": 72.5,
      "min_yield_strength_ksi": 47,
      "i": 800,
      "limits_iii": "NP",
      "viii_1": 800,
      "xii": "NP",
      "external_pressure_chart_no": "CS–2 T1",
      "notes": null,
      "values": {
        "100": 20.7,
        "150": null,
        "200": 20.7,
        "250": null,
        "300": 20.7,
        "400": 20.7,
        "500": 20.7,
        "600": 20.7,
        "650": 20.7,
        "700": 18.3,
        "750": 14.8,
        "800": 12.0,
        "850": null,
        "900": null,
        "950": null,
        "1000": null,
        "1050": null,
        "1100": null,
        "1150": null,
        "1200": null,
        "1250": null,
        "1300": null,
        "1350": null,
        "1400": null,
        "1450": null,
        "1500": null,
        "1550": null,
        "1600": null,
        "1650": null
      }
    },
    {
      "block": 5,
      "line_no": 37,
      "nominal_composition": "Carbon steel",
      "product_form": "Plate",
      "spec_no": "SA–455",
      "type_grade": null,
      "alloy_desig_uns_no": "K03300",
      "class_condition_temper": null,
      "size_thickness_in": "3/8 < t ≤0.58",
      "p_no": 1,
      "group_no": 2,
      "min_tensile_strength_ksi": 73,
      "min_yield_strength_ksi": 37,
      "i": "NP",
      "limits_iii": "400 (Cl. 3 only)",
      "viii_1": 650,
      "xii": 650,
      "external_pressure_chart_no": "CS–2 …",
      "notes": null,
      "values": {
        "100": 20.9,
        "150": 20.9,
        "200": 20.9,
        "250": null,
        "300": 20.9,
        "400": 20.9,
        "500": 20.1,
        "600": 18.9,
        "650": 18.3,
        "700": null,
        "750": null,
        "800": null,
        "850": null,
        "900": null,
        "950": null,
        "1000": null,
        "1050": null,
        "1100": null,
        "1150": null,
        "1200": null,
        "1250": null,
        "1300": null,
        "1350": null,
        "1400": null,
        "1450": null,
        "1500": null,
        "1550": null,
        "1600": null,
        "1650": null
      }
    },
    {
      "block": 5,
      "line_no": 38,
      "nominal_composition": "Carbon steel",
      "product_form": "Forgings",
      "spec_no": "SA/EN 10222–2",
      "type_grade": "P305GH",
      "alloy_desig_uns_no": null,
      "class_condition_temper": "N, NT, or QT",
      "size_thickness_in": "t ≤1.4",
      "p_no": 1,
      "group_no": 2,
      "min_tensile_strength_ksi": 74,
      "min_yield_strength_ksi": 44,
      "i": 1000,
      "limits_iii": "NP",
      "viii_1": 1000,
      "xii": "NP",
      "external_pressure_chart_no": "CS–2",
      "notes": "G10, S1, T1",
      "values": {
        "100": 21.1,
        "150": null,
        "200": 21.1,
        "250": null,
        "300": 21.1,
        "400": 21.1,
        "500": 21.1,
        "600": 21.1,
        "650": 21.1,
        "700": 20.0,
        "750": 14.8,
        "800": 12.0,
        "850": 9.3,
        "900": 6.7,
        "950": 4.0,
        "1000": 2.5,
        "1050": null,
        "1100": null,
        "1150": null,
        "1200": null,
        "1250": null,
        "1300": null,
        "1350": null,
        "1400": null,
        "1450": null,
        "1500": null,
        "1550": null,
        "1600": null,
        "1650": null
      }
    },
    {
      "block": 5,
      "line_no": 39,
      "nominal_composition": "Carbon steel",
      "product_form": "Plate",
      "spec_no": "SA/GB 713",
      "type_grade": "Q345R",
      "alloy_desig_uns_no": null,
      "class_condition_temper": null,
      "size_thickness_in": "1/8 ≤t ≤5/8",
      "p_no": 1,
      "group_no": 2,
      "min_tensile_strength_ksi": 74,
      "min_yield_strength_ksi": 50,
      "i": 800,
      "limits_iii": "NP",
      "viii_1": 800,
      "xii": "NP",
      "external_pressure_chart_no": "CS–2 T1",
      "notes": null,
      "values": {
        "100": 21.1,
        "150": null,
        "200": 21.1,
        "250": null,
        "300": 21.1,
        "400": 21.1,
        "500": 21.1,
        "600": 21.1,
        "650": 21.1,
        "700": 18.3,
        "750": 14.8,
        "800": 12.0,
        "850": null,
        "900": null,
        "950": null,
        "1000": null,
        "1050": null,
        "1100": null,
        "1150": null,
        "1200": null,
        "1250": null,
        "1300": null,
        "1350": null,
        "1400": null,
        "1450": null,
        "1500": null,
        "1550": null,
        "1600": null,
        "1650": null
      }
    },
    {
      "block": 5,
      "line_no": 40,
      "nominal_composition": "Carbon steel",
      "product_form": "Plate",
      "spec_no": "SA/EN 10028–2",
      "type_grade": "P355GH",
      "alloy_desig_uns_no": null,
      "class_condition_temper": null,
      "size_thickness_in": "≤2.5",
      "p_no": 1,
      "group_no": 2,
      "min_tensile_strength_ksi": 74,
      "min_yield_strength_ksi": null,
      "i": 850,
      "limits_iii": "NP",
      "viii_1": 1000,
      "xii": "NP",
      "external_pressure_chart_no": "CS–2",
      "notes": "G10, G18, S1, T1",
      "values": {
        "100": 21.1,
        "150": 21.1,
        "200": 21.1,
        "250": 21.1,
        "300": 21.1,
        "400": 21.1,
        "500": 21.1,
        "600": 21.1,
        "650": 21.1,
        "700": 18.3,
        "750": 14.8,
        "800": 12.0,
        "850": 9.3,
        "900": 6.7,
        "950": 4.0,
        "1000": 2.5,
        "1050": null,
        "1100": null,
        "1150": null,
        "1200": null,
        "1250": null,
        "1300": null,
        "1350": null,
        "1400": null,
        "1450": null,
        "1500": null,
        "1550": null,
        "1600": null,
        "1650": null
      }
    },
    {
      "block": 5,
      "line_no": 41,
      "nominal_composition": "Carbon steel",
      "product_form": "Forgings",
      "spec_no": "SA–266",
      "type_grade": 3,
      "alloy_desig_uns_no": "K05001",
      "class_condition_temper": null,
      "size_thickness_in": null,
      "p_no": 1,
      "group_no": 2,
      "min_tensile_strength_ksi": 75,
      "min_yield_strength_ksi": 37.5,
      "i": 1000,
      "limits_iii": 700,
      "viii_1": 1000,
      "xii": "NP",
      "external_pressure_chart_no": "CS–2",
      "notes": "G10, S1, T2, W11",
      "values": {
        "100": 21.4,
        "150": 21.4,
        "200": 21.4,
        "250": null,
        "300": 21.4,
        "400": 21.4,
        "500": 20.4,
        "600": 19.2,
        "650": 18.5,
        "700": 17.9,
        "750": 15.7,
        "800": 12.6,
        "850": 9.3,
        "900": 6.7,
        "950": 4.0,
        "1000": 2.5,
        "1050": null,
        "1100": null,
        "1150": null,
        "1200": null,
        "1250": null,
        "1300": null,
        "1350": null,
        "1400": null,
        "1450": null,
        "1500": null,
        "1550": null,
        "1600": null,
        "1650": null
      }
    },
    {
      "block": 5,
      "line_no": 42,
      "nominal_composition": "Carbon steel",
      "product_form": "Plate",
      "spec_no": "SA–455",
      "type_grade": null,
      "alloy_desig_uns_no": "K03300",
      "class_condition_temper": null,
      "size_thickness_in": "≤3/8",
      "p_no": 1,
      "group_no": 2,
      "min_tensile_strength_ksi": 75,
      "min_yield_strength_ksi": 38,
      "i": "NP",
      "limits_iii": "400 (Cl. 3 only)",
      "viii_1": 650,
      "xii": 650,
      "external_pressure_chart_no": "CS–2 …",
      "notes": null,
      "values": {
        "100": 21.4,
        "150": 21.4,
        "200": 21.4,
        "250": null,
        "300": 21.4,
        "400": 21.4,
        "500": 20.6,
        "600": 19.4,
        "650": 18.8,
        "700": null,
        "750": null,
        "800": null,
        "850": null,
        "900": null,
        "950": null,
        "1000": null,
        "1050": null,
        "1100": null,
        "1150": null,
        "1200": null,
        "1250": null,
        "1300": null,
        "1350": null,
        "1400": null,
        "1450": null,
        "1500": null,
        "1550": null,
        "1600": null,
        "1650": null
      }
    },
    {
      "block": 5,
      "line_no": 43,
      "nominal_composition": "Carbon steel",
      "product_form": "Plate",
      "spec_no": "SA–299",
      "type_grade": "A",
      "alloy_desig_uns_no": "K02803",
      "class_condition_temper": null,
      "size_thickness_in": ">1",
      "p_no": 1,
      "group_no": 2,
      "min_tensile_strength_ksi": 75,
      "min_yield_strength_ksi": 40,
      "i": 1000,
      "limits_iii": 700,
      "viii_1": 1000,
      "xii": 650,
      "external_pressure_chart_no": "CS–2",
      "notes": "G10, S1, T2",
      "values": {
        "100": 21.4,
        "150": 21.4,
        "200": 21.4,
        "250": null,
        "300": 21.4,
        "400": 21.4,
        "500": 21.4,
        "600": 20.4,
        "650": 19.8,
        "700": 19.1,
        "750": 15.7,
        "800": 12.6,
        "850": 9.3,
        "900": 6.7,
        "950": 4.0,
        "1000": 2.5,
        "1050": null,
        "1100": null,
        "1150": null,
        "1200": null,
        "1250": null,
        "1300": null,
        "1350": null,
        "1400": null,
        "1450": null,
        "1500": null,
        "1550": null,
        "1600": null,
        "1650": null
      }
    },
    {
      "block": 5,
      "line_no": 44,
      "nominal_composition": "Carbon steel",
      "product_form": "Wld. pipe",
      "spec_no": "SA–671",
      "type_grade": "CK75",
      "alloy_desig_uns_no": "K02803",
      "class_condition_temper": null,
      "size_thickness_in": ">1",
      "p_no": 1,
      "group_no": 2,
      "min_tensile_strength_ksi": 75,
      "min_yield_strength_ksi": 40,
      "i": "NP",
      "limits_iii": 700,
      "viii_1": "NP",
      "xii": "NP",
      "external_pressure_chart_no": "CS–2",
      "notes": "S6, W10, W12",
      "values": {
        "100": 21.4,
        "150": null,
        "200": 21.4,
        "250": null,
        "300": 21.4,
        "400": 21.4,
        "500": 21.4,
        "600": 20.4,
        "650": 19.8,
        "700": 19.1,
        "750": null,
        "800": null,
        "850": null,
        "900": null,
        "950": null,
        "1000": null,
        "1050": null,
        "1100": null,
        "1150": null,
        "1200": null,
        "1250": null,
        "1300": null,
        "1350": null,
        "1400": null,
        "1450": null,
        "1500": null,
        "1550": null,
        "1600": null,
        "1650": null
      }
    },
    {
      "block": 5,
      "line_no": 45,
      "nominal_composition": "Carbon steel",
      "product_form": "Wld. pipe",
      "spec_no": "SA–672",
      "type_grade": "N75",
      "alloy_desig_uns_no": "K02803",
      "class_condition_temper": null,
      "size_thickness_in": ">1",
      "p_no": 1,
      "group_no": 2,
      "min_tensile_strength_ksi": 75,
      "min_yield_strength_ksi": 40,
      "i": "NP",
      "limits_iii": 700,
      "viii_1": "NP",
      "xii": "NP",
      "external_pressure_chart_no": "CS–2",
      "notes": "S6, W10, W12",
      "values": {
        "100": 21.4,
        "150": null,
        "200": 21.4,
        "250": null,
        "300": 21.4,
        "400": 21.4,
        "500": 21.4,
        "600": 20.4,
        "650": 19.8,
        "700": 19.1,
        "750": null,
        "800": null,
        "850": null,
        "900": null,
        "950": null,
        "1000": null,
        "1050": null,
        "1100": null,
        "1150": null,
        "1200": null,
        "1250": null,
        "1300": null,
        "1350": null,
        "1400": null,
        "1450": null,
        "1500": null,
        "1550": null,
        "1600": null,
        "1650": null
      }
    },
    {
      "block": 6,
      "line_no": 1,
      "nominal_composition": "Carbon steel",
      "product_form": "Wld. pipe",
      "spec_no": "SA–691",
      "type_grade": "CMS–75",
      "alloy_desig_uns_no": "K02803",
      "class_condition_temper": null,
      "size_thickness_in": ">1",
      "p_no": 1,
      "group_no": 2,
      "min_tensile_strength_ksi": 75,
      "min_yield_strength_ksi": 40,
      "i": "NP",
      "limits_iii": 700,
      "viii_1": "NP",
      "xii": "NP",
      "external_pressure_chart_no": "CS–2",
      "notes": "S6, W10, W12",
      "values": {
        "100": 21.4,
        "150": null,
        "200": 21.4,
        "250": null,
        "300": 21.4,
        "400": 21.4,
        "500": 21.4,
        "600": 20.4,
        "650": 19.8,
        "700": 19.1,
        "750": null,
        "800": null,
        "850": null,
        "900": null,
        "950": null,
        "1000": null,
        "1050": null,
        "1100": null,
        "1150": null,
        "1200": null,
        "1250": null,
        "1300": null,
        "1350": null,
        "1400": null,
        "1450": null,
        "1500": null,
        "1550": null,
        "1600": null,
        "1650": null
      }
    },
    {
      "block": 6,
      "line_no": 2,
      "nominal_composition": "Carbon steel",
      "product_form": "Plate",
      "spec_no": "SA–299",
      "type_grade": "A",
      "alloy_desig_uns_no": "K02803",
      "class_condition_temper": null,
      "size_thickness_in": "≤1",
      "p_no": 1,
      "group_no": 2,
      "min_tensile_strength_ksi": 75,
      "min_yield_strength_ksi": 42,
      "i": 1000,
      "limits_iii": 700,
      "viii_1": 1000,
      "xii": 650,
      "external_pressure_chart_no": "CS–2",
      "notes": "G10, S1, T1",
      "values": {
        "100": 21.4,
        "150": 21.4,
        "200": 21.4,
        "250": null,
        "300": 21.4,
        "400": 21.4,
        "500": 21.4,
        "600": 21.4,
        "650": 20.8,
        "700": 19.6,
        "750": 15.7,
        "800": 12.6,
        "850": 9.3,
        "900": 6.7,
        "950": 4.0,
        "1000": 2.5,
        "1050": null,
        "1100": null,
        "1150": null,
        "1200": null,
        "1250": null,
        "1300": null,
        "1350": null,
        "1400": null,
        "1450": null,
        "1500": null,
        "1550": null,
        "1600": null,
        "1650": null
      }
    },
    {
      "block": 6,
      "line_no": 3,
      "nominal_composition": "Carbon steel",
      "product_form": "Wld. pipe",
      "spec_no": "SA–691",
      "type_grade": "CMS–75",
      "alloy_desig_uns_no": "K02803",
      "class_condition_temper": null,
      "size_thickness_in": "≤1",
      "p_no": 1,
      "group_no": 2,
      "min_tensile_strength_ksi": 75,
      "min_yield_strength_ksi": 42,
      "i": "NP",
      "limits_iii": 700,
      "viii_1": "NP",
      "xii": "NP",
      "external_pressure_chart_no": "CS–2",
      "notes": "T1, W10, W12",
      "values": {
        "100": 21.4,
        "150": null,
        "200": 21.4,
        "250": null,
        "300": 21.4,
        "400": 21.4,
        "500": 21.4,
        "600": 21.4,
        "650": 20.8,
        "700": 19.6,
        "750": null,
        "800": null,
        "850": null,
        "900": null,
        "950": null,
        "1000": null,
        "1050": null,
        "1100": null,
        "1150": null,
        "1200": null,
        "1250": null,
        "1300": null,
        "1350": null,
        "1400": null,
        "1450": null,
        "1500": null,
        "1550": null,
        "1600": null,
        "1650": null
      }
    },
    {
      "block": 6,
      "line_no": 4,
      "nominal_composition": "Carbon steel",
      "product_form": "Forgings",
      "spec_no": "SA–372",
      "type_grade": "B",
      "alloy_desig_uns_no": "K04001",
      "class_condition_temper": null,
      "size_thickness_in": null,
      "p_no": 1,
      "group_no": 2,
      "min_tensile_strength_ksi": 75,
      "min_yield_strength_ksi": 45,
      "i": "NP",
      "limits_iii": "NP",
      "viii_1": 650,
      "xii": 650,
      "external_pressure_chart_no": "CS–3 W11",
      "notes": null,
      "values": {
        "100": 21.4,
        "150": null,
        "200": 21.4,
        "250": null,
        "300": 21.4,
        "400": 21.4,
        "500": 21.4,
        "600": 21.4,
        "650": 21.4,
        "700": null,
        "750": null,
        "800": null,
        "850": null,
        "900": null,
        "950": null,
        "1000": null,
        "1050": null,
        "1100": null,
        "1150": null,
        "1200": null,
        "1250": null,
        "1300": null,
        "1350": null,
        "1400": null,
        "1450": null,
        "1500": null,
        "1550": null,
        "1600": null,
        "1650": null
      }
    },
    {
      "block": 6,
      "line_no": 5,
      "nominal_composition": "Carbon steel",
      "product_form": "Sheet",
      "spec_no": "SA–414",
      "type_grade": "G",
      "alloy_desig_uns_no": "K03103",
      "class_condition_temper": null,
      "size_thickness_in": null,
      "p_no": 1,
      "group_no": 2,
      "min_tensile_strength_ksi": 75,
      "min_yield_strength_ksi": 45,
      "i": "NP",
      "limits_iii": "NP",
      "viii_1": 900,
