Repository: danivelas0/asme-pcc

File: resources/bpvc_ii_d_customary_2025/table_2b.json (part 7 of 7)
    "External Pressure Chart No.",
    "Notes"
  ],
  "columns_values": [
      "product_form": "Rod",
      "spec_no": "SB–335",
      "type_grade": null,
      "alloy_desig_uns_no": "N10665",
      "class_condition_temper": "Solution ann.",
      "size_thickness_in": null,
      "p_no": 44,
      "min_tensile_strength_ksi": 110,
      "min_yield_strength_ksi": 51,
      "applicability_and_max_temperature_limits_np_not_permitted_spt_supports_only_iii": "NP",
      "viii_2": 800,
      "external_pressure_chart_no": "NFN–16",
      "notes": "G1, G2, G4",
      "values": {
        "100": 34.0,
        "150": null,
        "200": 34.0,
        "250": null,
        "300": 34.0,
        "350": null,
        "400": 34.0,
        "450": null,
        "500": 34.0,
        "550": null,
        "600": 34.0,
        "650": 34.0,
        "700": 34.0,
        "750": 34.0,
        "800": 34.0
      }
    },
    {
      "block": 6,
      "line_no": 36,
      "nominal_composition": "65Ni–28Mo–2Fe",
      "product_form": "Smls. fittings",
      "spec_no": "SB–366",
      "type_grade": null,
      "alloy_desig_uns_no": "N10665",
      "class_condition_temper": "Solution ann.",
      "size_thickness_in": null,
      "p_no": 44,
      "min_tensile_strength_ksi": 110,
      "min_yield_strength_ksi": 51,
      "applicability_and_max_temperature_limits_np_not_permitted_spt_supports_only_iii": "NP",
      "viii_2": 800,
      "external_pressure_chart_no": "NFN–16",
      "notes": "G1, G4",
      "values": {
        "100": 34.0,
        "150": null,
        "200": 34.0,
        "250": null,
        "300": 34.0,
        "350": null,
        "400": 34.0,
        "450": null,
        "500": 34.0,
        "550": null,
        "600": 34.0,
        "650": 34.0,
        "700": 34.0,
        "750": 34.0,
        "800": 34.0
      }
    },
    {
      "block": 6,
      "line_no": 37,
      "nominal_composition": "65Ni–28Mo–2Fe",
      "product_form": "Wld. fittings",
      "spec_no": "SB–366",
      "type_grade": null,
      "alloy_desig_uns_no": "N10665",
      "class_condition_temper": "Solution ann.",
      "size_thickness_in": null,
      "p_no": 44,
      "min_tensile_strength_ksi": 110,
      "min_yield_strength_ksi": 51,
      "applicability_and_max_temperature_limits_np_not_permitted_spt_supports_only_iii": "NP",
      "viii_2": 800,
      "external_pressure_chart_no": "NFN–16",
      "notes": "G1, G4, G5",
      "values": {
        "100": 28.9,
        "150": null,
        "200": 28.9,
        "250": null,
        "300": 28.9,
        "350": null,
        "400": 28.9,
        "450": null,
        "500": 28.9,
        "550": null,
        "600": 28.9,
        "650": 28.9,
        "700": 28.9,
        "750": 28.9,
        "800": 28.9
      }
    },
    {
      "block": 6,
      "line_no": 38,
      "nominal_composition": "65Ni–28Mo–2Fe",
      "product_form": "Forgings",
      "spec_no": "SB–462",
      "type_grade": null,
      "alloy_desig_uns_no": "N10665",
      "class_condition_temper": "Solution ann.",
      "size_thickness_in": null,
      "p_no": 44,
      "min_tensile_strength_ksi": 110,
      "min_yield_strength_ksi": 51,
      "applicability_and_max_temperature_limits_np_not_permitted_spt_supports_only_iii": "NP",
      "viii_2": 800,
      "external_pressure_chart_no": "NFN–16",
      "notes": "G1, G4",
      "values": {
        "100": 34.0,
        "150": null,
        "200": 34.0,
        "250": null,
        "300": 34.0,
        "350": null,
        "400": 34.0,
        "450": null,
        "500": 34.0,
        "550": null,
        "600": 34.0,
        "650": 34.0,
        "700": 34.0,
        "750": 34.0,
        "800": 34.0
      }
    },
    {
      "block": 6,
      "line_no": 39,
      "nominal_composition": "65Ni–28Mo–2Fe",
      "product_form": "Wld. pipe",
      "spec_no": "SB–619",
      "type_grade": null,
      "alloy_desig_uns_no": "N10665",
      "class_condition_temper": "Solution ann.",
      "size_thickness_in": null,
      "p_no": 44,
      "min_tensile_strength_ksi": 110,
      "min_yield_strength_ksi": 51,
      "applicability_and_max_temperature_limits_np_not_permitted_spt_supports_only_iii": "NP",
      "viii_2": 800,
      "external_pressure_chart_no": "NFN–16",
      "notes": "G1, G4, G5",
      "values": {
        "100": 28.9,
        "150": null,
        "200": 28.9,
        "250": null,
        "300": 28.9,
        "350": null,
        "400": 28.9,
        "450": null,
        "500": 28.9,
        "550": null,
        "600": 28.9,
        "650": 28.9,
        "700": 28.9,
        "750": 28.9,
        "800": 28.9
      }
    },
    {
      "block": 6,
      "line_no": 40,
      "nominal_composition": "65Ni–28Mo–2Fe",
      "product_form": "Smls. pipe & tube",
      "spec_no": "SB–622",
      "type_grade": null,
      "alloy_desig_uns_no": "N10665",
      "class_condition_temper": "Solution ann.",
      "size_thickness_in": null,
      "p_no": 44,
      "min_tensile_strength_ksi": 110,
      "min_yield_strength_ksi": 51,
      "applicability_and_max_temperature_limits_np_not_permitted_spt_supports_only_iii": "NP",
      "viii_2": 800,
      "external_pressure_chart_no": "NFN–16",
      "notes": "G1, G4",
      "values": {
        "100": 34.0,
        "150": null,
        "200": 34.0,
        "250": null,
        "300": 34.0,
        "350": null,
        "400": 34.0,
        "450": null,
        "500": 34.0,
        "550": null,
        "600": 34.0,
        "650": 34.0,
        "700": 34.0,
        "750": 34.0,
        "800": 34.0
      }
    },
    {
      "block": 6,
      "line_no": 41,
      "nominal_composition": "65Ni–28Mo–2Fe",
      "product_form": "Wld. tube",
      "spec_no": "SB–626",
      "type_grade": null,
      "alloy_desig_uns_no": "N10665",
      "class_condition_temper": "Solution ann.",
      "size_thickness_in": null,
      "p_no": 44,
      "min_tensile_strength_ksi": 110,
      "min_yield_strength_ksi": 51,
      "applicability_and_max_temperature_limits_np_not_permitted_spt_supports_only_iii": "NP",
      "viii_2": 800,
      "external_pressure_chart_no": "NFN–16",
      "notes": "G1, G4, G5",
      "values": {
        "100": 28.9,
        "150": null,
        "200": 28.9,
        "250": null,
        "300": 28.9,
        "350": null,
        "400": 28.9,
        "450": null,
        "500": 28.9,
        "550": null,
        "600": 28.9,
        "650": 28.9,
        "700": 28.9,
        "750": 28.9,
        "800": 28.9
      }
    },
    {
      "block": 6,
      "line_no": 42,
      "nominal_composition": null,
      "product_form": "Plate, sheet, strip",
      "spec_no": "SB–265",
      "type_grade": 1,
      "alloy_desig_uns_no": "R50250",
      "class_condition_temper": "Annealed",
      "size_thickness_in": null,
      "p_no": 51,
      "min_tensile_strength_ksi": 35,
      "min_yield_strength_ksi": 25,
      "applicability_and_max_temperature_limits_np_not_permitted_spt_supports_only_iii": "NP",
      "viii_2": 600,
      "external_pressure_chart_no": "NFT–3",
      "notes": null,
      "values": {
        "100": 11.7,
        "150": 10.9,
        "200": 9.6,
        "250": 8.6,
        "300": 7.7,
        "350": 7.0,
        "400": 6.4,
        "450": 5.9,
        "500": 5.2,
        "550": 4.7,
        "600": 4.2,
        "650": null,
        "700": null,
        "750": null,
        "800": null
      }
    },
    {
      "block": 6,
      "line_no": 43,
      "nominal_composition": null,
      "product_form": "Bar, billet",
      "spec_no": "SB–348",
      "type_grade": 1,
      "alloy_desig_uns_no": "R50250",
      "class_condition_temper": "Annealed",
      "size_thickness_in": null,
      "p_no": 51,
      "min_tensile_strength_ksi": 35,
      "min_yield_strength_ksi": 25,
      "applicability_and_max_temperature_limits_np_not_permitted_spt_supports_only_iii": "NP",
      "viii_2": 600,
      "external_pressure_chart_no": "NFT–3",
      "notes": null,
      "values": {
        "100": 11.7,
        "150": 10.9,
        "200": 9.6,
        "250": 8.6,
        "300": 7.7,
        "350": 7.0,
        "400": 6.4,
        "450": 5.9,
        "500": 5.2,
        "550": 4.7,
        "600": 4.2,
        "650": null,
        "700": null,
        "750": null,
        "800": null
      }
    },
    {
      "block": 6,
      "line_no": 44,
      "nominal_composition": null,
      "product_form": "Forgings",
      "spec_no": "SB–381",
      "type_grade": 1,
      "alloy_desig_uns_no": "R50250",
      "class_condition_temper": "Annealed",
      "size_thickness_in": null,
      "p_no": 51,
      "min_tensile_strength_ksi": 35,
      "min_yield_strength_ksi": 25,
      "applicability_and_max_temperature_limits_np_not_permitted_spt_supports_only_iii": "NP",
      "viii_2": 600,
      "external_pressure_chart_no": "NFT–3",
      "notes": null,
      "values": {
        "100": 11.7,
        "150": 10.9,
        "200": 9.6,
        "250": 8.6,
        "300": 7.7,
        "350": 7.0,
        "400": 6.4,
        "450": 5.9,
        "500": 5.2,
        "550": 4.7,
        "600": 4.2,
        "650": null,
        "700": null,
        "750": null,
        "800": null
      }
    },
    {
      "block": 6,
      "line_no": 45,
      "nominal_composition": null,
      "product_form": "Smls. tube",
      "spec_no": "SB–338",
      "type_grade": 1,
      "alloy_desig_uns_no": "R50250",
      "class_condition_temper": "Smls. ann.",
      "size_thickness_in": null,
      "p_no": 51,
      "min_tensile_strength_ksi": 35,
      "min_yield_strength_ksi": 25,
      "applicability_and_max_temperature_limits_np_not_permitted_spt_supports_only_iii": "NP",
      "viii_2": 600,
      "external_pressure_chart_no": "NFT–3",
      "notes": null,
      "values": {
        "100": 11.7,
        "150": 10.9,
        "200": 9.6,
        "250": 8.6,
        "300": 7.7,
        "350": 7.0,
        "400": 6.4,
        "450": 5.9,
        "500": 5.2,
        "550": 4.7,
        "600": 4.2,
        "650": null,
        "700": null,
        "750": null,
        "800": null
      }
    },
    {
      "block": 7,
      "line_no": 1,
      "nominal_composition": null,
      "product_form": "Smls. pipe",
      "spec_no": "SB–861",
      "type_grade": 1,
      "alloy_desig_uns_no": "R50250",
      "class_condition_temper": "Smls. ann.",
      "size_thickness_in": null,
      "p_no": 51,
      "min_tensile_strength_ksi": 35,
      "min_yield_strength_ksi": 25,
      "applicability_and_max_temperature_limits_np_not_permitted_spt_supports_only_iii": "NP",
      "viii_2": 600,
      "external_pressure_chart_no": "NFT–3",
      "notes": null,
      "values": {
        "100": 11.7,
        "150": 10.9,
        "200": 9.6,
        "250": 8.6,
        "300": 7.7,
        "350": 7.0,
        "400": 6.4,
        "450": 5.9,
        "500": 5.2,
        "550": 4.7,
        "600": 4.2,
        "650": null,
        "700": null,
        "750": null,
        "800": null
      }
    },
    {
      "block": 7,
      "line_no": 2,
      "nominal_composition": null,
      "product_form": "Wld. tube",
      "spec_no": "SB–338",
      "type_grade": 1,
      "alloy_desig_uns_no": "R50250",
      "class_condition_temper": "Wld. ann.",
      "size_thickness_in": null,
      "p_no": 51,
      "min_tensile_strength_ksi": 35,
      "min_yield_strength_ksi": 25,
      "applicability_and_max_temperature_limits_np_not_permitted_spt_supports_only_iii": "NP",
      "viii_2": 600,
      "external_pressure_chart_no": "NFT–3",
      "notes": "G5",
      "values": {
        "100": 9.9,
        "150": 9.2,
        "200": 8.2,
        "250": 7.3,
        "300": 6.5,
        "350": 5.9,
        "400": 5.5,
        "450": 5.0,
        "500": 4.5,
        "550": 4.0,
        "600": 3.5,
        "650": null,
        "700": null,
        "750": null,
        "800": null
      }
    },
    {
      "block": 7,
      "line_no": 3,
      "nominal_composition": null,
      "product_form": "Wld. pipe",
      "spec_no": "SB–862",
      "type_grade": 1,
      "alloy_desig_uns_no": "R50250",
      "class_condition_temper": "Wld. ann.",
      "size_thickness_in": null,
      "p_no": 51,
      "min_tensile_strength_ksi": 35,
      "min_yield_strength_ksi": 25,
      "applicability_and_max_temperature_limits_np_not_permitted_spt_supports_only_iii": "NP",
      "viii_2": 600,
      "external_pressure_chart_no": "NFT–3",
      "notes": "G5",
      "values": {
        "100": 9.9,
        "150": 9.2,
        "200": 8.2,
        "250": 7.3,
        "300": 6.5,
        "350": 5.9,
        "400": 5.5,
        "450": 5.0,
        "500": 4.5,
        "550": 4.0,
        "600": 3.5,
        "650": null,
        "700": null,
        "750": null,
        "800": null
      }
    },
    {
      "block": 7,
      "line_no": 4,
      "nominal_composition": null,
      "product_form": "Plate, sheet, strip",
      "spec_no": "SB–265",
      "type_grade": 2,
      "alloy_desig_uns_no": "R50400",
      "class_condition_temper": "Annealed",
      "size_thickness_in": null,
      "p_no": 51,
      "min_tensile_strength_ksi": 50,
      "min_yield_strength_ksi": 40,
      "applicability_and_max_temperature_limits_np_not_permitted_spt_supports_only_iii": "NP",
      "viii_2": 600,
      "external_pressure_chart_no": "NFT–2",
      "notes": null,
      "values": {
        "100": 16.7,
        "150": 16.0,
        "200": 14.5,
        "250": 13.2,
        "300": 12.1,
        "350": 11.1,
        "400": 10.3,
        "450": 9.6,
        "500": 8.9,
        "550": 8.2,
        "600": 7.6,
        "650": null,
        "700": null,
        "750": null,
        "800": null
      }
    },
    {
      "block": 7,
      "line_no": 5,
      "nominal_composition": null,
      "product_form": "Bar, billet",
      "spec_no": "SB–348",
      "type_grade": 2,
      "alloy_desig_uns_no": "R50400",
      "class_condition_temper": "Annealed",
      "size_thickness_in": null,
      "p_no": 51,
      "min_tensile_strength_ksi": 50,
      "min_yield_strength_ksi": 40,
      "applicability_and_max_temperature_limits_np_not_permitted_spt_supports_only_iii": "NP",
      "viii_2": 600,
      "external_pressure_chart_no": "NFT–2",
      "notes": null,
      "values": {
        "100": 16.7,
        "150": 16.0,
        "200": 14.5,
        "250": 13.2,
        "300": 12.1,
        "350": 11.1,
        "400": 10.3,
        "450": 9.6,
        "500": 8.9,
        "550": 8.2,
        "600": 7.6,
        "650": null,
        "700": null,
        "750": null,
        "800": null
      }
    },
    {
      "block": 7,
      "line_no": 6,
      "nominal_composition": null,
      "product_form": "Forgings",
      "spec_no": "SB–381",
      "type_grade": 2,
      "alloy_desig_uns_no": "R50400",
      "class_condition_temper": "Annealed",
      "size_thickness_in": null,
      "p_no": 51,
      "min_tensile_strength_ksi": 50,
      "min_yield_strength_ksi": 40,
      "applicability_and_max_temperature_limits_np_not_permitted_spt_supports_only_iii": "NP",
      "viii_2": 600,
      "external_pressure_chart_no": "NFT–2",
      "notes": null,
      "values": {
        "100": 16.7,
        "150": 16.0,
        "200": 14.5,
        "250": 13.2,
        "300": 12.1,
        "350": 11.1,
        "400": 10.3,
        "450": 9.6,
        "500": 8.9,
        "550": 8.2,
        "600": 7.6,
        "650": null,
        "700": null,
        "750": null,
        "800": null
      }
    },
    {
      "block": 7,
      "line_no": 7,
      "nominal_composition": null,
      "product_form": "Smls. tube",
      "spec_no": "SB–338",
      "type_grade": 2,
      "alloy_desig_uns_no": "R50400",
      "class_condition_temper": "Smls. ann.",
      "size_thickness_in": null,
      "p_no": 51,
      "min_tensile_strength_ksi": 50,
      "min_yield_strength_ksi": 40,
      "applicability_and_max_temperature_limits_np_not_permitted_spt_supports_only_iii": "NP",
      "viii_2": 600,
      "external_pressure_chart_no": "NFT–2",
      "notes": null,
      "values": {
        "100": 16.7,
        "150": 16.0,
        "200": 14.5,
        "250": 13.2,
        "300": 12.1,
        "350": 11.1,
        "400": 10.3,
        "450": 9.6,
        "500": 8.9,
        "550": 8.2,
        "600": 7.6,
        "650": null,
        "700": null,
        "750": null,
        "800": null
      }
    },
    {
      "block": 7,
      "line_no": 8,
      "nominal_composition": null,
      "product_form": "Smls. pipe",
      "spec_no": "SB–861",
      "type_grade": 2,
      "alloy_desig_uns_no": "R50400",
      "class_condition_temper": "Smls. ann.",
      "size_thickness_in": null,
      "p_no": 51,
      "min_tensile_strength_ksi": 50,
      "min_yield_strength_ksi": 40,
      "applicability_and_max_temperature_limits_np_not_permitted_spt_supports_only_iii": "NP",
      "viii_2": 600,
      "external_pressure_chart_no": "NFT–2",
      "notes": null,
      "values": {
        "100": 16.7,
        "150": 16.0,
        "200": 14.5,
        "250": 13.2,
        "300": 12.1,
        "350": 11.1,
        "400": 10.3,
        "450": 9.6,
        "500": 8.9,
        "550": 8.2,
        "600": 7.6,
        "650": null,
        "700": null,
        "750": null,
        "800": null
      }
    },
    {
      "block": 7,
      "line_no": 9,
      "nominal_composition": null,
      "product_form": "Wld. tube",
      "spec_no": "SB–338",
      "type_grade": 2,
      "alloy_desig_uns_no": "R50400",
      "class_condition_temper": "Wld. ann.",
      "size_thickness_in": null,
      "p_no": 51,
      "min_tensile_strength_ksi": 50,
      "min_yield_strength_ksi": 40,
      "applicability_and_max_temperature_limits_np_not_permitted_spt_supports_only_iii": "NP",
      "viii_2": 600,
      "external_pressure_chart_no": "NFT–2",
      "notes": "G5",
      "values": {
        "100": 14.2,
        "150": 13.6,
        "200": 12.3,
        "250": 11.2,
        "300": 10.3,
        "350": 9.4,
        "400": 8.8,
        "450": 8.1,
        "500": 7.5,
        "550": 7.0,
        "600": 6.5,
        "650": null,
        "700": null,
        "750": null,
        "800": null
      }
    },
    {
      "block": 7,
      "line_no": 10,
      "nominal_composition": null,
      "product_form": "Wld. pipe",
      "spec_no": "SB–862",
      "type_grade": 2,
      "alloy_desig_uns_no": "R50400",
      "class_condition_temper": "Wld. ann.",
      "size_thickness_in": null,
      "p_no": 51,
      "min_tensile_strength_ksi": 50,
      "min_yield_strength_ksi": 40,
      "applicability_and_max_temperature_limits_np_not_permitted_spt_supports_only_iii": "NP",
      "viii_2": 600,
      "external_pressure_chart_no": "NFT–2",
      "notes": "G5",
      "values": {
        "100": 14.2,
        "150": 13.6,
        "200": 12.3,
        "250": 11.2,
        "300": 10.3,
        "350": 9.4,
        "400": 8.8,
        "450": 8.1,
        "500": 7.5,
        "550": 7.0,
        "600": 6.5,
        "650": null,
        "700": null,
        "750": null,
        "800": null
      }
    },
    {
      "block": 7,
      "line_no": 11,
      "nominal_composition": null,
      "product_form": "Plate, sheet, strip",
      "spec_no": "SB–265",
      "type_grade": 3,
      "alloy_desig_uns_no": "R50550",
      "class_condition_temper": "Annealed",
      "size_thickness_in": null,
      "p_no": 52,
      "min_tensile_strength_ksi": 65,
      "min_yield_strength_ksi": 55,
      "applicability_and_max_temperature_limits_np_not_permitted_spt_supports_only_iii": "NP",
      "viii_2": 600,
      "external_pressure_chart_no": "NFT–1",
      "notes": null,
      "values": {
        "100": 21.7,
        "150": 20.4,
        "200": 18.4,
        "250": 16.6,
        "300": 14.9,
        "350": 13.4,
        "400": 12.1,
        "450": 10.9,
        "500": 9.9,
        "550": 9.2,
        "600": 8.6,
        "650": null,
        "700": null,
        "750": null,
        "800": null
      }
    },
    {
      "block": 7,
      "line_no": 12,
      "nominal_composition": null,
      "product_form": "Bar, billet",
      "spec_no": "SB–348",
      "type_grade": 3,
      "alloy_desig_uns_no": "R50550",
      "class_condition_temper": "Annealed",
      "size_thickness_in": null,
      "p_no": 52,
      "min_tensile_strength_ksi": 65,
      "min_yield_strength_ksi": 55,
      "applicability_and_max_temperature_limits_np_not_permitted_spt_supports_only_iii": "NP",
      "viii_2": 600,
      "external_pressure_chart_no": "NFT–1",
      "notes": null,
      "values": {
        "100": 21.7,
        "150": 20.4,
        "200": 18.4,
        "250": 16.6,
        "300": 14.9,
        "350": 13.4,
        "400": 12.1,
        "450": 10.9,
        "500": 9.9,
        "550": 9.2,
        "600": 8.6,
        "650": null,
        "700": null,
        "750": null,
        "800": null
      }
    },
    {
      "block": 7,
      "line_no": 13,
      "nominal_composition": null,
      "product_form": "Forgings",
      "spec_no": "SB–381",
      "type_grade": 3,
      "alloy_desig_uns_no": "R50550",
      "class_condition_temper": "Annealed",
      "size_thickness_in": null,
      "p_no": 52,
      "min_tensile_strength_ksi": 65,
      "min_yield_strength_ksi": 55,
      "applicability_and_max_temperature_limits_np_not_permitted_spt_supports_only_iii": "NP",
      "viii_2": 600,
      "external_pressure_chart_no": "NFT–1",
      "notes": null,
      "values": {
        "100": 21.7,
        "150": 20.4,
        "200": 18.4,
        "250": 16.6,
        "300": 14.9,
        "350": 13.4,
        "400": 12.1,
        "450": 10.9,
        "500": 9.9,
        "550": 9.2,
        "600": 8.6,
        "650": null,
        "700": null,
        "750": null,
        "800": null
      }
    },
    {
      "block": 7,
      "line_no": 14,
      "nominal_composition": null,
      "product_form": "Smls. tube",
      "spec_no": "SB–338",
      "type_grade": 3,
      "alloy_desig_uns_no": "R50550",
      "class_condition_temper": "Smls. ann.",
      "size_thickness_in": null,
      "p_no": 52,
      "min_tensile_strength_ksi": 65,
      "min_yield_strength_ksi": 55,
      "applicability_and_max_temperature_limits_np_not_permitted_spt_supports_only_iii": "NP",
      "viii_2": 600,
      "external_pressure_chart_no": "NFT–1",
      "notes": null,
      "values": {
        "100": 21.7,
        "150": 20.4,
        "200": 18.4,
        "250": 16.6,
        "300": 14.9,
        "350": 13.4,
        "400": 12.1,
        "450": 10.9,
        "500": 9.9,
        "550": 9.2,
        "600": 8.6,
        "650": null,
        "700": null,
        "750": null,
        "800": null
      }
    },
    {
      "block": 7,
      "line_no": 15,
      "nominal_composition": null,
      "product_form": "Smls. pipe",
      "spec_no": "SB–861",
      "type_grade": 3,
      "alloy_desig_uns_no": "R50550",
      "class_condition_temper": "Smls. ann.",
      "size_thickness_in": null,
      "p_no": 52,
      "min_tensile_strength_ksi": 65,
      "min_yield_strength_ksi": 55,
      "applicability_and_max_temperature_limits_np_not_permitted_spt_supports_only_iii": "NP",
      "viii_2": 600,
      "external_pressure_chart_no": "NFT–1",
      "notes": null,
      "values": {
        "100": 21.7,
        "150": 20.4,
        "200": 18.4,
        "250": 16.6,
        "300": 14.9,
        "350": 13.4,
        "400": 12.1,
        "450": 10.9,
        "500": 9.9,
        "550": 9.2,
        "600": 8.6,
        "650": null,
        "700": null,
        "750": null,
        "800": null
      }
    },
    {
      "block": 7,
      "line_no": 16,
      "nominal_composition": null,
      "product_form": "Wld. tube",
      "spec_no": "SB–338",
      "type_grade": 3,
      "alloy_desig_uns_no": "R50550",
      "class_condition_temper": "Wld. ann.",
      "size_thickness_in": null,
      "p_no": 52,
      "min_tensile_strength_ksi": 65,
      "min_yield_strength_ksi": 55,
      "applicability_and_max_temperature_limits_np_not_permitted_spt_supports_only_iii": "NP",
      "viii_2": 600,
      "external_pressure_chart_no": "NFT–1",
      "notes": "G5",
      "values": {
        "100": 18.4,
        "150": 17.4,
        "200": 15.6,
        "250": 14.1,
        "300": 12.7,
        "350": 11.4,
        "400": 10.2,
        "450": 9.3,
        "500": 8.4,
        "550": 7.8,
        "600": 7.3,
        "650": null,
        "700": null,
        "750": null,
        "800": null
      }
    },
    {
      "block": 7,
      "line_no": 17,
      "nominal_composition": null,
      "product_form": "Wld. pipe",
      "spec_no": "SB–862",
      "type_grade": 3,
      "alloy_desig_uns_no": "R50550",
      "class_condition_temper": "Wld. ann.",
      "size_thickness_in": null,
      "p_no": 52,
      "min_tensile_strength_ksi": 65,
      "min_yield_strength_ksi": 55,
      "applicability_and_max_temperature_limits_np_not_permitted_spt_supports_only_iii": "NP",
      "viii_2": 600,
      "external_pressure_chart_no": "NFT–1",
      "notes": "G5",
      "values": {
        "100": 18.4,
        "150": 17.4,
        "200": 15.6,
        "250": 14.1,
        "300": 12.7,
        "350": 11.4,
        "400": 10.2,
        "450": 9.3,
        "500": 8.4,
        "550": 7.8,
        "600": 7.3,
        "650": null,
        "700": null,
        "750": null,
        "800": null
      }
    },
    {
      "block": 7,
      "line_no": 18,
      "nominal_composition": null,
      "product_form": "Plate, sheet, strip",
      "spec_no": "SB–265",
      "type_grade": 7,
      "alloy_desig_uns_no": "R52400",
      "class_condition_temper": "Annealed",
      "size_thickness_in": null,
      "p_no": 51,
      "min_tensile_strength_ksi": 50,
      "min_yield_strength_ksi": 40,
      "applicability_and_max_temperature_limits_np_not_permitted_spt_supports_only_iii": "NP",
      "viii_2": 600,
      "external_pressure_chart_no": "NFT–2",
      "notes": null,
      "values": {
        "100": 16.7,
        "150": 16.0,
        "200": 14.5,
        "250": 13.2,
        "300": 12.1,
        "350": 11.1,
        "400": 10.3,
        "450": 9.6,
        "500": 8.9,
        "550": 8.2,
        "600": 7.6,
        "650": null,
        "700": null,
        "750": null,
        "800": null
      }
    },
    {
      "block": 7,
      "line_no": 19,
      "nominal_composition": null,
      "product_form": "Bar, billet",
      "spec_no": "SB–348",
      "type_grade": 7,
      "alloy_desig_uns_no": "R52400",
      "class_condition_temper": "Annealed",
      "size_thickness_in": null,
      "p_no": 51,
      "min_tensile_strength_ksi": 50,
      "min_yield_strength_ksi": 40,
      "applicability_and_max_temperature_limits_np_not_permitted_spt_supports_only_iii": "NP",
      "viii_2": 600,
      "external_pressure_chart_no": "NFT–2",
      "notes": null,
      "values": {
        "100": 16.7,
        "150": 16.0,
        "200": 14.5,
        "250": 13.2,
        "300": 12.1,
        "350": 11.1,
        "400": 10.3,
        "450": 9.6,
        "500": 8.9,
        "550": 8.2,
        "600": 7.6,
        "650": null,
        "700": null,
        "750": null,
        "800": null
      }
    },
    {
      "block": 7,
      "line_no": 20,
      "nominal_composition": null,
      "product_form": "Forgings",
      "spec_no": "SB–381",
      "type_grade": 7,
      "alloy_desig_uns_no": "R52400",
      "class_condition_temper": "Annealed",
      "size_thickness_in": null,
      "p_no": 51,
      "min_tensile_strength_ksi": 50,
      "min_yield_strength_ksi": 40,
      "applicability_and_max_temperature_limits_np_not_permitted_spt_supports_only_iii": "NP",
      "viii_2": 600,
      "external_pressure_chart_no": "NFT–2",
      "notes": null,
      "values": {
        "100": 16.7,
        "150": 16.0,
        "200": 14.5,
        "250": 13.2,
        "300": 12.1,
        "350": 11.1,
        "400": 10.3,
        "450": 9.6,
        "500": 8.9,
        "550": 8.2,
        "600": 7.6,
        "650": null,
        "700": null,
        "750": null,
        "800": null
      }
    },
    {
      "block": 7,
      "line_no": 21,
      "nominal_composition": null,
      "product_form": "Smls. tube",
      "spec_no": "SB–338",
      "type_grade": 7,
      "alloy_desig_uns_no": "R52400",
      "class_condition_temper": "Smls. ann.",
      "size_thickness_in": null,
      "p_no": 51,
      "min_tensile_strength_ksi": 50,
      "min_yield_strength_ksi": 40,
      "applicability_and_max_temperature_limits_np_not_permitted_spt_supports_only_iii": "NP",
      "viii_2": 600,
      "external_pressure_chart_no": "NFT–2",
      "notes": null,
      "values": {
        "100": 16.7,
        "150": 16.0,
        "200": 14.5,
        "250": 13.2,
        "300": 12.1,
        "350": 11.1,
        "400": 10.3,
        "450": 9.6,
        "500": 8.9,
        "550": 8.2,
        "600": 7.6,
        "650": null,
        "700": null,
        "750": null,
        "800": null
      }
    },
    {
      "block": 7,
      "line_no": 22,
      "nominal_composition": null,
      "product_form": "Smls. pipe",
      "spec_no": "SB–861",
      "type_grade": 7,
      "alloy_desig_uns_no": "R52400",
      "class_condition_temper": "Smls. ann.",
      "size_thickness_in": null,
      "p_no": 51,
      "min_tensile_strength_ksi": 50,
      "min_yield_strength_ksi": 40,
      "applicability_and_max_temperature_limits_np_not_permitted_spt_supports_only_iii": "NP",
      "viii_2": 600,
      "external_pressure_chart_no": "NFT–2",
      "notes": null,
      "values": {
        "100": 16.7,
        "150": 16.0,
        "200": 14.5,
        "250": 13.2,
        "300": 12.1,
        "350": 11.1,
        "400": 10.3,
        "450": 9.6,
        "500": 8.9,
        "550": 8.2,
        "600": 7.6,
        "650": null,
        "700": null,
        "750": null,
        "800": null
      }
    },
    {
      "block": 7,
      "line_no": 23,
      "nominal_composition": null,
      "product_form": "Wld. tube",
      "spec_no": "SB–338",
      "type_grade": 7,
      "alloy_desig_uns_no": "R52400",
      "class_condition_temper": "Wld. ann.",
      "size_thickness_in": null,
      "p_no": 51,
      "min_tensile_strength_ksi": 50,
      "min_yield_strength_ksi": 40,
      "applicability_and_max_temperature_limits_np_not_permitted_spt_supports_only_iii": "NP",
      "viii_2": 600,
      "external_pressure_chart_no": "NFT–2",
      "notes": "G5",
      "values": {
        "100": 14.2,
        "150": 13.6,
        "200": 12.3,
        "250": 11.2,
        "300": 10.3,
        "350": 9.4,
        "400": 8.8,
        "450": 8.1,
        "500": 7.5,
        "550": 7.0,
        "600": 6.5,
        "650": null,
        "700": null,
        "750": null,
        "800": null
      }
    },
    {
      "block": 7,
      "line_no": 24,
      "nominal_composition": null,
      "product_form": "Wld. pipe",
      "spec_no": "SB–862",
      "type_grade": 7,
      "alloy_desig_uns_no": "R52400",
      "class_condition_temper": "Wld. ann.",
      "size_thickness_in": null,
      "p_no": 51,
      "min_tensile_strength_ksi": 50,
      "min_yield_strength_ksi": 40,
      "applicability_and_max_temperature_limits_np_not_permitted_spt_supports_only_iii": "NP",
      "viii_2": 600,
      "external_pressure_chart_no": "NFT–2",
      "notes": "G5",
      "values": {
        "100": 14.2,
        "150": 13.6,
        "200": 12.3,
        "250": 11.2,
        "300": 10.3,
        "350": 9.4,
        "400": 8.8,
        "450": 8.1,
        "500": 7.5,
        "550": 7.0,
        "600": 6.5,
        "650": null,
        "700": null,
        "750": null,
        "800": null
      }
    },
    {
      "block": 7,
      "line_no": 25,
      "nominal_composition": null,
      "product_form": "Plate, sheet, strip",
      "spec_no": "SB–265",
      "type_grade": 16,
      "alloy_desig_uns_no": "R52402",
      "class_condition_temper": "Annealed",
      "size_thickness_in": null,
      "p_no": 51,
      "min_tensile_strength_ksi": 50,
      "min_yield_strength_ksi": 40,
      "applicability_and_max_temperature_limits_np_not_permitted_spt_supports_only_iii": "NP",
      "viii_2": 600,
      "external_pressure_chart_no": "NFT–2",
      "notes": null,
      "values": {
        "100": 16.7,
        "150": 16.0,
        "200": 14.5,
        "250": 13.2,
        "300": 12.1,
        "350": 11.1,
        "400": 10.3,
        "450": 9.6,
        "500": 8.9,
        "550": 8.2,
        "600": 7.6,
        "650": null,
        "700": null,
        "750": null,
        "800": null
      }
    },
    {
      "block": 7,
      "line_no": 26,
      "nominal_composition": "Ti–0.3Mo–0.8Ni",
      "product_form": "Plate, sheet, strip",
      "spec_no": "SB–265",
      "type_grade": 12,
      "alloy_desig_uns_no": "R53400",
      "class_condition_temper": "Annealed",
      "size_thickness_in": null,
      "p_no": 52,
      "min_tensile_strength_ksi": 70,
      "min_yield_strength_ksi": 50,
      "applicability_and_max_temperature_limits_np_not_permitted_spt_supports_only_iii": "NP",
      "viii_2": 600,
      "external_pressure_chart_no": "NFT–5",
      "notes": null,
      "values": {
        "100": 23.3,
        "150": 23.3,
        "200": 21.8,
        "250": 20.3,
        "300": 18.9,
        "350": 17.7,
        "400": 16.7,
        "450": 15.9,
        "500": 15.2,
        "550": 14.8,
        "600": 14.4,
        "650": null,
        "700": null,
        "750": null,
        "800": null
      }
    },
    {
      "block": 7,
      "line_no": 27,
      "nominal_composition": "Ti–0.3Mo–0.8Ni",
      "product_form": "Bar, billet",
      "spec_no": "SB–348",
      "type_grade": 12,
      "alloy_desig_uns_no": "R53400",
      "class_condition_temper": "Annealed",
      "size_thickness_in": null,
      "p_no": 52,
      "min_tensile_strength_ksi": 70,
      "min_yield_strength_ksi": 50,
      "applicability_and_max_temperature_limits_np_not_permitted_spt_supports_only_iii": "NP",
      "viii_2": 600,
      "external_pressure_chart_no": "NFT–5",
      "notes": null,
      "values": {
        "100": 23.3,
        "150": 23.3,
        "200": 21.8,
        "250": 20.3,
        "300": 18.9,
        "350": 17.7,
        "400": 16.7,
        "450": 15.9,
        "500": 15.2,
        "550": 14.8,
        "600": 14.4,
        "650": null,
        "700": null,
        "750": null,
        "800": null
      }
    },
    {
      "block": 7,
      "line_no": 28,
      "nominal_composition": "Ti–0.3Mo–0.8Ni",
      "product_form": "Forgings",
      "spec_no": "SB–381",
      "type_grade": "F–12",
      "alloy_desig_uns_no": "R53400",
      "class_condition_temper": "Annealed",
      "size_thickness_in": null,
      "p_no": 52,
      "min_tensile_strength_ksi": 70,
      "min_yield_strength_ksi": 50,
      "applicability_and_max_temperature_limits_np_not_permitted_spt_supports_only_iii": "NP",
      "viii_2": 600,
      "external_pressure_chart_no": "NFT–5",
      "notes": null,
      "values": {
        "100": 23.3,
        "150": 23.3,
        "200": 21.8,
        "250": 20.3,
        "300": 18.9,
        "350": 17.7,
        "400": 16.7,
        "450": 15.9,
        "500": 15.2,
        "550": 14.8,
        "600": 14.4,
        "650": null,
        "700": null,
        "750": null,
        "800": null
      }
    },
    {
      "block": 7,
      "line_no": 29,
      "nominal_composition": "Ti–0.3Mo–0.8Ni",
      "product_form": "Smls. tube",
      "spec_no": "SB–338",
      "type_grade": 12,
      "alloy_desig_uns_no": "R53400",
      "class_condition_temper": "Smls. ann.",
      "size_thickness_in": null,
      "p_no": 52,
      "min_tensile_strength_ksi": 70,
      "min_yield_strength_ksi": 50,
      "applicability_and_max_temperature_limits_np_not_permitted_spt_supports_only_iii": "NP",
      "viii_2": 600,
      "external_pressure_chart_no": "NFT–5",
      "notes": null,
      "values": {
        "100": 23.3,
        "150": 23.3,
        "200": 21.8,
        "250": 20.3,
        "300": 18.9,
        "350": 17.7,
        "400": 16.7,
        "450": 15.9,
        "500": 15.2,
        "550": 14.8,
        "600": 14.4,
        "650": null,
        "700": null,
        "750": null,
        "800": null
      }
    },
    {
      "block": 7,
      "line_no": 30,
      "nominal_composition": "Ti–0.3Mo–0.8Ni",
      "product_form": "Smls. pipe",
      "spec_no": "SB–861",
      "type_grade": 12,
      "alloy_desig_uns_no": "R53400",
      "class_condition_temper": "Smls. ann.",
      "size_thickness_in": null,
      "p_no": 52,
      "min_tensile_strength_ksi": 70,
      "min_yield_strength_ksi": 50,
      "applicability_and_max_temperature_limits_np_not_permitted_spt_supports_only_iii": "NP",
      "viii_2": 600,
      "external_pressure_chart_no": "NFT–5",
      "notes": null,
      "values": {
        "100": 23.3,
        "150": 23.3,
        "200": 21.8,
        "250": 20.3,
        "300": 18.9,
        "350": 17.7,
        "400": 16.7,
        "450": 15.9,
        "500": 15.2,
        "550": 14.8,
        "600": 14.4,
        "650": null,
        "700": null,
        "750": null,
        "800": null
      }
    },
    {
      "block": 7,
      "line_no": 31,
      "nominal_composition": "Ti–0.3Mo–0.8Ni",
      "product_form": "Wld. tube",
      "spec_no": "SB–338",
      "type_grade": 12,
      "alloy_desig_uns_no": "R53400",
      "class_condition_temper": "Wld. ann.",
      "size_thickness_in": null,
      "p_no": 52,
      "min_tensile_strength_ksi": 70,
      "min_yield_strength_ksi": 50,
      "applicability_and_max_temperature_limits_np_not_permitted_spt_supports_only_iii": "NP",
      "viii_2": 600,
      "external_pressure_chart_no": "NFT–5",
      "notes": "G5",
      "values": {
        "100": 19.8,
        "150": 19.8,
        "200": 18.5,
        "250": 17.3,
        "300": 16.1,
        "350": 15.1,
        "400": 14.2,
        "450": 13.5,
        "500": 12.9,
        "550": 12.6,
        "600": 12.2,
        "650": null,
        "700": null,
        "750": null,
        "800": null
      }
    },
    {
      "block": 7,
      "line_no": 32,
      "nominal_composition": "Ti–0.3Mo–0.8Ni",
      "product_form": "Wld. pipe",
      "spec_no": "SB–862",
      "type_grade": 12,
      "alloy_desig_uns_no": "R53400",
      "class_condition_temper": "Wld. ann.",
      "size_thickness_in": null,
      "p_no": 52,
      "min_tensile_strength_ksi": 70,
      "min_yield_strength_ksi": 50,
      "applicability_and_max_temperature_limits_np_not_permitted_spt_supports_only_iii": "NP",
      "viii_2": 600,
      "external_pressure_chart_no": "NFT–5",
      "notes": "G5",
      "values": {
        "100": 19.8,
        "150": 19.8,
        "200": 18.5,
        "250": 17.3,
        "300": 16.1,
        "350": 15.1,
        "400": 14.2,
        "450": 13.5,
        "500": 12.9,
        "550": 12.6,
        "600": 12.2,
        "650": null,
        "700": null,
        "750": null,
        "800": null
      }
    },
    {
      "block": 7,
      "line_no": 33,
      "nominal_composition": "Ti–3Al–2.5V",
      "product_form": "Plate, sheet, strip",
      "spec_no": "SB–265",
      "type_grade": 9,
      "alloy_desig_uns_no": "R56320",
      "class_condition_temper": "Annealed",
      "size_thickness_in": null,
      "p_no": 53,
      "min_tensile_strength_ksi": 90,
      "min_yield_strength_ksi": 70,
      "applicability_and_max_temperature_limits_np_not_permitted_spt_supports_only_iii": 600,
      "viii_2": "NP",
      "external_pressure_chart_no": "NFT–4",
      "notes": null,
      "values": {
        "100": 30.0,
        "150": 30.0,
        "200": 28.9,
        "250": 27.7,
        "300": 26.4,
        "350": 25.0,
        "400": 23.5,
        "450": 22.2,
        "500": 21.1,
        "550": 20.5,
        "600": 20.1,
        "650": null,
        "700": null,
        "750": null,
        "800": null
      }
    },
    {
      "block": 7,
      "line_no": 34,
      "nominal_composition": "Ti–3Al–2.5V",
      "product_form": "Bar, billet",
      "spec_no": "SB–348",
      "type_grade": 9,
      "alloy_desig_uns_no": "R56320",
      "class_condition_temper": "Annealed",
      "size_thickness_in": null,
      "p_no": 53,
      "min_tensile_strength_ksi": 90,
      "min_yield_strength_ksi": 70,
      "applicability_and_max_temperature_limits_np_not_permitted_spt_supports_only_iii": 600,
      "viii_2": "NP",
      "external_pressure_chart_no": "NFT–4",
      "notes": null,
      "values": {
        "100": 30.0,
        "150": 30.0,
        "200": 28.9,
        "250": 27.7,
        "300": 26.4,
        "350": 25.0,
        "400": 23.5,
        "450": 22.2,
        "500": 21.1,
        "550": 20.5,
        "600": 20.1,
        "650": null,
        "700": null,
        "750": null,
        "800": null
      }
    },
    {
      "block": 7,
      "line_no": 35,
      "nominal_composition": "Ti–3Al–2.5V",
      "product_form": "Forgings",
      "spec_no": "SB–381",
      "type_grade": "F–9",
      "alloy_desig_uns_no": "R56320",
      "class_condition_temper": "Annealed",
      "size_thickness_in": null,
      "p_no": 53,
      "min_tensile_strength_ksi": 90,
      "min_yield_strength_ksi": 70,
      "applicability_and_max_temperature_limits_np_not_permitted_spt_supports_only_iii": 600,
      "viii_2": "NP",
      "external_pressure_chart_no": "NFT–4",
      "notes": null,
      "values": {
        "100": 30.0,
        "150": 30.0,
        "200": 28.9,
        "250": 27.7,
        "300": 26.4,
        "350": 25.0,
        "400": 23.5,
        "450": 22.2,
        "500": 21.1,
        "550": 20.5,
        "600": 20.1,
        "650": null,
        "700": null,
        "750": null,
        "800": null
      }
    },
    {
      "block": 7,
      "line_no": 36,
      "nominal_composition": "Ti–3Al–2.5V",
      "product_form": "Smls. & wld. tube",
      "spec_no": "SB–338",
      "type_grade": 9,
      "alloy_desig_uns_no": "R56320",
      "class_condition_temper": "Smls. ann.",
      "size_thickness_in": null,
      "p_no": 53,
      "min_tensile_strength_ksi": 90,
      "min_yield_strength_ksi": 70,
      "applicability_and_max_temperature_limits_np_not_permitted_spt_supports_only_iii": 600,
      "viii_2": "NP",
      "external_pressure_chart_no": "NFT–4",
      "notes": null,
      "values": {
        "100": 30.0,
        "150": 30.0,
        "200": 28.9,
        "250": 27.7,
        "300": 26.4,
        "350": 25.0,
        "400": 23.5,
        "450": 22.2,
        "500": 21.1,
        "550": 20.5,
        "600": 20.1,
        "650": null,
        "700": null,
        "750": null,
        "800": null
      }
    },
    {
      "block": 7,
      "line_no": 37,
      "nominal_composition": "Ti–3Al–2.5V",
      "product_form": "Wld. fittings",
      "spec_no": "SB–363",
      "type_grade": 9,
      "alloy_desig_uns_no": "R56320",
      "class_condition_temper": "Smls. ann.",
      "size_thickness_in": null,
      "p_no": 53,
      "min_tensile_strength_ksi": 90,
      "min_yield_strength_ksi": 70,
      "applicability_and_max_temperature_limits_np_not_permitted_spt_supports_only_iii": 600,
      "viii_2": "NP",
      "external_pressure_chart_no": "NFT–4",
      "notes": null,
      "values": {
        "100": 30.0,
        "150": 30.0,
        "200": 28.9,
        "250": 27.7,
        "300": 26.4,
        "350": 25.0,
        "400": 23.5,
        "450": 22.2,
        "500": 21.1,
        "550": 20.5,
        "600": 20.1,
        "650": null,
        "700": null,
        "750": null,
        "800": null
      }
    },
    {
      "block": 7,
      "line_no": 38,
      "nominal_composition": "Ti–3Al–2.5V",
      "product_form": "Smls. pipe",
      "spec_no": "SB–861",
      "type_grade": 9,
      "alloy_desig_uns_no": "R56320",
      "class_condition_temper": "Smls. ann.",
      "size_thickness_in": null,
      "p_no": 53,
      "min_tensile_strength_ksi": 90,
      "min_yield_strength_ksi": 70,
      "applicability_and_max_temperature_limits_np_not_permitted_spt_supports_only_iii": 600,
      "viii_2": "NP",
      "external_pressure_chart_no": "NFT–4",
      "notes": null,
      "values": {
        "100": 30.0,
        "150": 30.0,
        "200": 28.9,
        "250": 27.7,
        "300": 26.4,
        "350": 25.0,
        "400": 23.5,
        "450": 22.2,
        "500": 21.1,
        "550": 20.5,
        "600": 20.1,
        "650": null,
        "700": null,
        "750": null,
        "800": null
      }
    },
    {
      "block": 7,
      "line_no": 39,
      "nominal_composition": "Ti–3Al–2.5V",
      "product_form": "Smls. & wld. tube",
      "spec_no": "SB–338",
      "type_grade": 9,
      "alloy_desig_uns_no": "R56320",
      "class_condition_temper": "Wld. ann.",
      "size_thickness_in": null,
      "p_no": 53,
      "min_tensile_strength_ksi": 90,
      "min_yield_strength_ksi": 70,
      "applicability_and_max_temperature_limits_np_not_permitted_spt_supports_only_iii": 600,
      "viii_2": "NP",
      "external_pressure_chart_no": "NFT–4",
      "notes": "G5",
      "values": {
        "100": 25.5,
        "150": 25.5,
        "200": 24.5,
        "250": 23.5,
        "300": 22.4,
        "350": 21.2,
        "400": 20.0,
        "450": 18.9,
        "500": 18.0,
        "550": 17.4,
        "600": 17.1,
        "650": null,
        "700": null,
        "750": null,
        "800": null
      }
    },
    {
      "block": 7,
      "line_no": 40,
      "nominal_composition": "Ti–3Al–2.5V",
      "product_form": "Wld. fittings",
      "spec_no": "SB–363",
      "type_grade": 9,
      "alloy_desig_uns_no": "R56320",
      "class_condition_temper": "Wld. ann.",
      "size_thickness_in": null,
      "p_no": 53,
      "min_tensile_strength_ksi": 90,
      "min_yield_strength_ksi": 70,
      "applicability_and_max_temperature_limits_np_not_permitted_spt_supports_only_iii": 600,
      "viii_2": "NP",
      "external_pressure_chart_no": "NFT–4",
      "notes": "G5",
      "values": {
        "100": 25.5,
        "150": 25.5,
        "200": 24.5,
        "250": 23.5,
        "300": 22.4,
        "350": 21.2,
        "400": 20.0,
        "450": 18.9,
        "500": 18.0,
        "550": 17.4,
        "600": 17.1,
        "650": null,
        "700": null,
        "750": null,
        "800": null
      }
    },
    {
      "block": 7,
      "line_no": 41,
      "nominal_composition": "Ti–3Al–2.5V",
      "product_form": "Wld. pipe",
      "spec_no": "SB–862",
      "type_grade": 9,
      "alloy_desig_uns_no": "R56320",
      "class_condition_temper": "Wld. ann.",
      "size_thickness_in": null,
      "p_no": 53,
      "min_tensile_strength_ksi": 90,
      "min_yield_strength_ksi": 70,
      "applicability_and_max_temperature_limits_np_not_permitted_spt_supports_only_iii": 600,
      "viii_2": "NP",
      "external_pressure_chart_no": "NFT–4",
      "notes": "G5",
      "values": {
        "100": 25.5,
        "150": 25.5,
        "200": 24.5,
        "250": 23.5,
        "300": 22.4,
        "350": 21.2,
        "400": 20.0,
        "450": 18.9,
        "500": 18.0,
        "550": 17.4,
        "600": 17.1,
        "650": null,
        "700": null,
        "750": null,
        "800": null
      }
    }
  ],
  "subpart": "Subpart 1 - Stress Tables"
}
