Repository: danivelas0/asme-pcc

File: resources/bpvc_ii_d_customary_2025/table_5a.json (part 7 of 20)
    "External Pressure Chart No.",
    "Notes"
  ],
  "columns_values": [
        "850": 25.8,
        "900": 21.0,
        "950": null,
        "1000": null,
        "1050": null,
        "1100": null,
        "1150": null,
        "1200": null,
        "1250": null,
        "1300": null,
        "1350": null,
        "1400": null,
        "1450": null,
        "1500": null
      }
    },
    {
      "block": 5,
      "line_no": 28,
      "nominal_composition": "3Cr–1Mo–1/4V–Ti–B",
      "product_form": "Plate",
      "spec_no": "SA–832",
      "type_grade": "21V",
      "alloy_desig_uns_no": "K31830 …",
      "class_condition_temper": null,
      "size_thickness_in_p_no": null,
      "group_no": "5C 1",
      "min_tensile_strength_ksi": 85,
      "min_yield_strength_ksi": 60,
      "maximum_use_temperature_f": 900,
      "external_pressure_chart_no": "CS–3",
      "notes": "G12, T4",
      "values": {
        "100": 35.4,
        "150": 35.4,
        "200": 35.4,
        "250": 35.4,
        "300": 35.4,
        "350": 35.4,
        "400": 35.4,
        "450": 35.4,
        "500": 35.4,
        "550": 35.4,
        "600": 35.4,
        "650": 34.8,
        "700": 34.1,
        "750": 33.3,
        "800": 31.2,
        "850": 25.8,
        "900": 21.0,
        "950": null,
        "1000": null,
        "1050": null,
        "1100": null,
        "1150": null,
        "1200": null,
        "1250": null,
        "1300": null,
        "1350": null,
        "1400": null,
        "1450": null,
        "1500": null
      }
    },
    {
      "block": 5,
      "line_no": 29,
      "nominal_composition": "3Cr–1Mo–1/4V–Cb–Ca",
      "product_form": "Forgings",
      "spec_no": "SA–182",
      "type_grade": "F3VCb",
      "alloy_desig_uns_no": "K31390 …",
      "class_condition_temper": null,
      "size_thickness_in_p_no": null,
      "group_no": "5C 1",
      "min_tensile_strength_ksi": 85,
      "min_yield_strength_ksi": 60,
      "maximum_use_temperature_f": 900,
      "external_pressure_chart_no": "CS–3",
      "notes": "G12, T4",
      "values": {
        "100": 35.4,
        "150": 35.4,
        "200": 35.4,
        "250": 35.4,
        "300": 35.4,
        "350": 35.4,
        "400": 35.4,
        "450": 35.4,
        "500": 35.4,
        "550": 35.4,
        "600": 35.4,
        "650": 34.8,
        "700": 34.1,
        "750": 33.3,
        "800": 31.2,
        "850": 25.8,
        "900": 21.0,
        "950": null,
        "1000": null,
        "1050": null,
        "1100": null,
        "1150": null,
        "1200": null,
        "1250": null,
        "1300": null,
        "1350": null,
        "1400": null,
        "1450": null,
        "1500": null
      }
    },
    {
      "block": 5,
      "line_no": 30,
      "nominal_composition": "3Cr–1Mo–1/4V–Cb–Ca",
      "product_form": "Forgings",
      "spec_no": "SA–336",
      "type_grade": "F3VCb",
      "alloy_desig_uns_no": "K31390 …",
      "class_condition_temper": null,
      "size_thickness_in_p_no": null,
      "group_no": "5C 1",
      "min_tensile_strength_ksi": 85,
      "min_yield_strength_ksi": 60,
      "maximum_use_temperature_f": 900,
      "external_pressure_chart_no": "CS–3",
      "notes": "G12, T4",
      "values": {
        "100": 35.4,
        "150": 35.4,
        "200": 35.4,
        "250": 35.4,
        "300": 35.4,
        "350": 35.4,
        "400": 35.4,
        "450": 35.4,
        "500": 35.4,
        "550": 35.4,
        "600": 35.4,
        "650": 34.8,
        "700": 34.1,
        "750": 33.3,
        "800": 31.2,
        "850": 25.8,
        "900": 21.0,
        "950": null,
        "1000": null,
        "1050": null,
        "1100": null,
        "1150": null,
        "1200": null,
        "1250": null,
        "1300": null,
        "1350": null,
        "1400": null,
        "1450": null,
        "1500": null
      }
    },
    {
      "block": 5,
      "line_no": 31,
      "nominal_composition": "3Cr–1Mo–1/4V–Cb–Ca",
      "product_form": "Forgings",
      "spec_no": "SA–508",
      "type_grade": "3VCb",
      "alloy_desig_uns_no": "K31390 …",
      "class_condition_temper": null,
      "size_thickness_in_p_no": null,
      "group_no": "5C 1",
      "min_tensile_strength_ksi": 85,
      "min_yield_strength_ksi": 60,
      "maximum_use_temperature_f": 900,
      "external_pressure_chart_no": "CS–3",
      "notes": "G12, T4",
      "values": {
        "100": 35.4,
        "150": 35.4,
        "200": 35.4,
        "250": 35.4,
        "300": 35.4,
        "350": 35.4,
        "400": 35.4,
        "450": 35.4,
        "500": 35.4,
        "550": 35.4,
        "600": 35.4,
        "650": 34.8,
        "700": 34.1,
        "750": 33.3,
        "800": 31.2,
        "850": 25.8,
        "900": 21.0,
        "950": null,
        "1000": null,
        "1050": null,
        "1100": null,
        "1150": null,
        "1200": null,
        "1250": null,
        "1300": null,
        "1350": null,
        "1400": null,
        "1450": null,
        "1500": null
      }
    },
    {
      "block": 5,
      "line_no": 32,
      "nominal_composition": "3Cr–1Mo–1/4V–Cb–Ca",
      "product_form": "Forgings",
      "spec_no": "SA–541",
      "type_grade": "3VCb",
      "alloy_desig_uns_no": "K31390 …",
      "class_condition_temper": null,
      "size_thickness_in_p_no": null,
      "group_no": "5C 1",
      "min_tensile_strength_ksi": 85,
      "min_yield_strength_ksi": 60,
      "maximum_use_temperature_f": 900,
      "external_pressure_chart_no": "CS–3",
      "notes": "G12, T4",
      "values": {
        "100": 35.4,
        "150": 35.4,
        "200": 35.4,
        "250": 35.4,
        "300": 35.4,
        "350": 35.4,
        "400": 35.4,
        "450": 35.4,
        "500": 35.4,
        "550": 35.4,
        "600": 35.4,
        "650": 34.8,
        "700": 34.1,
        "750": 33.3,
        "800": 31.2,
        "850": 25.8,
        "900": 21.0,
        "950": null,
        "1000": null,
        "1050": null,
        "1100": null,
        "1150": null,
        "1200": null,
        "1250": null,
        "1300": null,
        "1350": null,
        "1400": null,
        "1450": null,
        "1500": null
      }
    },
    {
      "block": 5,
      "line_no": 33,
      "nominal_composition": "3Cr–1Mo–1/4V–Cb–Ca",
      "product_form": "Plate",
      "spec_no": "SA–542",
      "type_grade": "E",
      "alloy_desig_uns_no": "K31390 4a",
      "class_condition_temper": null,
      "size_thickness_in_p_no": null,
      "group_no": "5C 1",
      "min_tensile_strength_ksi": 85,
      "min_yield_strength_ksi": 60,
      "maximum_use_temperature_f": 900,
      "external_pressure_chart_no": "CS–3",
      "notes": "G12, T4",
      "values": {
        "100": 35.4,
        "150": 35.4,
        "200": 35.4,
        "250": 35.4,
        "300": 35.4,
        "350": 35.4,
        "400": 35.4,
        "450": 35.4,
        "500": 35.4,
        "550": 35.4,
        "600": 35.4,
        "650": 34.8,
        "700": 34.1,
        "750": 33.3,
        "800": 31.2,
        "850": 25.8,
        "900": 21.0,
        "950": null,
        "1000": null,
        "1050": null,
        "1100": null,
        "1150": null,
        "1200": null,
        "1250": null,
        "1300": null,
        "1350": null,
        "1400": null,
        "1450": null,
        "1500": null
      }
    },
    {
      "block": 5,
      "line_no": 34,
      "nominal_composition": "3Cr–1Mo–1/4V–Cb–Ca",
      "product_form": "Plate",
      "spec_no": "SA–832",
      "type_grade": "23V",
      "alloy_desig_uns_no": "K31390 …",
      "class_condition_temper": null,
      "size_thickness_in_p_no": null,
      "group_no": "5C 1",
      "min_tensile_strength_ksi": 85,
      "min_yield_strength_ksi": 60,
      "maximum_use_temperature_f": 900,
      "external_pressure_chart_no": "CS–3",
      "notes": "G12, T4",
      "values": {
        "100": 35.4,
        "150": 35.4,
        "200": 35.4,
        "250": 35.4,
        "300": 35.4,
        "350": 35.4,
        "400": 35.4,
        "450": 35.4,
        "500": 35.4,
        "550": 35.4,
        "600": 35.4,
        "650": 34.8,
        "700": 34.1,
        "750": 33.3,
        "800": 31.2,
        "850": 25.8,
        "900": 21.0,
        "950": null,
        "1000": null,
        "1050": null,
        "1100": null,
        "1150": null,
        "1200": null,
        "1250": null,
        "1300": null,
        "1350": null,
        "1400": null,
        "1450": null,
        "1500": null
      }
    },
    {
      "block": 5,
      "line_no": 35,
      "nominal_composition": "5Cr–1/2Mo",
      "product_form": "Smls. tube",
      "spec_no": "SA–213",
      "type_grade": "T5",
      "alloy_desig_uns_no": "K41545 …",
      "class_condition_temper": null,
      "size_thickness_in_p_no": null,
      "group_no": "5B 1",
      "min_tensile_strength_ksi": 60,
      "min_yield_strength_ksi": 30,
      "maximum_use_temperature_f": 1200,
      "external_pressure_chart_no": "CS–2",
      "notes": "T5",
      "values": {
        "100": 20.0,
        "150": 18.7,
        "200": 18.1,
        "250": 17.7,
        "300": 17.4,
        "350": 17.3,
        "400": 17.2,
        "450": 17.1,
        "500": 17.1,
        "550": 17.0,
        "600": 16.8,
        "650": 16.6,
        "700": 16.3,
        "750": 15.9,
        "800": 15.4,
        "850": 14.3,
        "900": 10.9,
        "950": 8.0,
        "1000": 5.8,
        "1050": 4.2,
        "1100": 2.9,
        "1150": 1.8,
        "1200": 1.0,
        "1250": null,
        "1300": null,
        "1350": null,
        "1400": null,
        "1450": null,
        "1500": null
      }
    },
    {
      "block": 5,
      "line_no": 36,
      "nominal_composition": "5Cr–1/2Mo",
      "product_form": "Fittings",
      "spec_no": "SA–234",
      "type_grade": "WP5",
      "alloy_desig_uns_no": "K41545 …",
      "class_condition_temper": null,
      "size_thickness_in_p_no": null,
      "group_no": "5B 1",
      "min_tensile_strength_ksi": 60,
      "min_yield_strength_ksi": 30,
      "maximum_use_temperature_f": 1200,
      "external_pressure_chart_no": "CS–2",
      "notes": "T5",
      "values": {
        "100": 20.0,
        "150": 18.7,
        "200": 18.1,
        "250": 17.7,
        "300": 17.4,
        "350": 17.3,
        "400": 17.2,
        "450": 17.1,
        "500": 17.1,
        "550": 17.0,
        "600": 16.8,
        "650": 16.6,
        "700": 16.3,
        "750": 15.9,
        "800": 15.4,
        "850": 14.3,
        "900": 10.9,
        "950": 8.0,
        "1000": 5.8,
        "1050": 4.2,
        "1100": 2.9,
        "1150": 1.8,
        "1200": 1.0,
        "1250": null,
        "1300": null,
        "1350": null,
        "1400": null,
        "1450": null,
        "1500": null
      }
    },
    {
      "block": 5,
      "line_no": 37,
      "nominal_composition": "5Cr–1/2Mo",
      "product_form": "Smls. pipe",
      "spec_no": "SA–335",
      "type_grade": "P5",
      "alloy_desig_uns_no": "K41545 …",
      "class_condition_temper": null,
      "size_thickness_in_p_no": null,
      "group_no": "5B 1",
      "min_tensile_strength_ksi": 60,
      "min_yield_strength_ksi": 30,
      "maximum_use_temperature_f": 1200,
      "external_pressure_chart_no": "CS–2",
      "notes": "T5",
      "values": {
        "100": 20.0,
        "150": 18.7,
        "200": 18.1,
        "250": 17.7,
        "300": 17.4,
        "350": 17.3,
        "400": 17.2,
        "450": 17.1,
        "500": 17.1,
        "550": 17.0,
        "600": 16.8,
        "650": 16.6,
        "700": 16.3,
        "750": 15.9,
        "800": 15.4,
        "850": 14.3,
        "900": 10.9,
        "950": 8.0,
        "1000": 5.8,
        "1050": 4.2,
        "1100": 2.9,
        "1150": 1.8,
        "1200": 1.0,
        "1250": null,
        "1300": null,
        "1350": null,
        "1400": null,
        "1450": null,
        "1500": null
      }
    },
    {
      "block": 5,
      "line_no": 38,
      "nominal_composition": "5Cr–1/2Mo",
      "product_form": "Forged pipe",
      "spec_no": "SA–369",
      "type_grade": "FP5",
      "alloy_desig_uns_no": "K41545 …",
      "class_condition_temper": null,
      "size_thickness_in_p_no": null,
      "group_no": "5B 1",
      "min_tensile_strength_ksi": 60,
      "min_yield_strength_ksi": 30,
      "maximum_use_temperature_f": 1200,
      "external_pressure_chart_no": "CS–2",
      "notes": "T5",
      "values": {
        "100": 20.0,
        "150": 18.7,
        "200": 18.1,
        "250": 17.7,
        "300": 17.4,
        "350": 17.3,
        "400": 17.2,
        "450": 17.1,
        "500": 17.1,
        "550": 17.0,
        "600": 16.8,
        "650": 16.6,
        "700": 16.3,
        "750": 15.9,
        "800": 15.4,
        "850": 14.3,
        "900": 10.9,
        "950": 8.0,
        "1000": 5.8,
        "1050": 4.2,
        "1100": 2.9,
        "1150": 1.8,
        "1200": 1.0,
        "1250": null,
        "1300": null,
        "1350": null,
        "1400": null,
        "1450": null,
        "1500": null
      }
    },
    {
      "block": 5,
      "line_no": 39,
      "nominal_composition": "5Cr–1/2Mo",
      "product_form": "Plate",
      "spec_no": "SA–387",
      "type_grade": 5,
      "alloy_desig_uns_no": "K41545 1",
      "class_condition_temper": null,
      "size_thickness_in_p_no": null,
      "group_no": "5B 1",
      "min_tensile_strength_ksi": 60,
      "min_yield_strength_ksi": 30,
      "maximum_use_temperature_f": 1200,
      "external_pressure_chart_no": "CS–2",
      "notes": "T5",
      "values": {
        "100": 20.0,
        "150": 18.7,
        "200": 18.1,
        "250": 17.7,
        "300": 17.4,
        "350": 17.3,
        "400": 17.2,
        "450": 17.1,
        "500": 17.1,
        "550": 17.0,
        "600": 16.8,
        "650": 16.6,
        "700": 16.3,
        "750": 15.9,
        "800": 15.4,
        "850": 14.3,
        "900": 10.9,
        "950": 8.0,
        "1000": 5.8,
        "1050": 4.2,
        "1100": 2.9,
        "1150": 1.8,
        "1200": 1.0,
        "1250": null,
        "1300": null,
        "1350": null,
        "1400": null,
        "1450": null,
        "1500": null
      }
    },
    {
      "block": 5,
      "line_no": 40,
      "nominal_composition": "5Cr–1/2Mo",
      "product_form": "Forgings",
      "spec_no": "SA–336",
      "type_grade": "F5",
      "alloy_desig_uns_no": "K41545 …",
      "class_condition_temper": null,
      "size_thickness_in_p_no": null,
      "group_no": "5B 1",
      "min_tensile_strength_ksi": 60,
      "min_yield_strength_ksi": 36,
      "maximum_use_temperature_f": 1200,
      "external_pressure_chart_no": "CS–2",
      "notes": "T5",
      "values": {
        "100": 24.0,
        "150": 22.4,
        "200": 21.7,
        "250": 21.2,
        "300": 20.9,
        "350": 20.7,
        "400": 20.6,
        "450": 20.5,
        "500": 20.5,
        "550": 20.4,
        "600": 20.2,
        "650": 19.9,
        "700": 19.6,
        "750": 19.1,
        "800": 18.5,
        "850": 14.3,
        "900": 10.9,
        "950": 8.0,
        "1000": 5.8,
        "1050": 4.2,
        "1100": 2.9,
        "1150": 1.8,
        "1200": 1.0,
        "1250": null,
        "1300": null,
        "1350": null,
        "1400": null,
        "1450": null,
        "1500": null
      }
    },
    {
      "block": 5,
      "line_no": 41,
      "nominal_composition": "5Cr–1/2Mo",
      "product_form": "Forgings",
      "spec_no": "SA–182",
      "type_grade": "F5",
      "alloy_desig_uns_no": "K41545 …",
      "class_condition_temper": null,
      "size_thickness_in_p_no": null,
      "group_no": "5B 1",
      "min_tensile_strength_ksi": 70,
      "min_yield_strength_ksi": 40,
      "maximum_use_temperature_f": 1200,
      "external_pressure_chart_no": "CS–2",
      "notes": "T5",
      "values": {
        "100": 26.7,
        "150": 24.9,
        "200": 24.1,
        "250": 23.6,
        "300": 23.2,
        "350": 23.0,
        "400": 22.9,
        "450": 22.8,
        "500": 22.7,
        "550": 22.6,
        "600": 22.4,
        "650": 22.1,
        "700": 21.7,
        "750": 21.2,
        "800": 20.5,
        "850": 14.3,
        "900": 10.9,
        "950": 8.0,
        "1000": 5.8,
        "1050": 4.2,
        "1100": 2.9,
        "1150": 1.8,
        "1200": 1.0,
        "1250": null,
        "1300": null,
        "1350": null,
        "1400": null,
        "1450": null,
        "1500": null
      }
    },
    {
      "block": 5,
      "line_no": 42,
      "nominal_composition": "5Cr–1/2Mo",
      "product_form": "Plate",
      "spec_no": "SA–387",
      "type_grade": 5,
      "alloy_desig_uns_no": "K41545 2",
      "class_condition_temper": null,
      "size_thickness_in_p_no": null,
      "group_no": "5B 1",
      "min_tensile_strength_ksi": 75,
      "min_yield_strength_ksi": 45,
      "maximum_use_temperature_f": 1200,
      "external_pressure_chart_no": "CS–3",
      "notes": "T5",
      "values": {
        "100": 30.0,
        "150": 28.0,
        "200": 27.1,
        "250": 26.5,
        "300": 26.1,
        "350": 25.9,
        "400": 25.8,
        "450": 25.7,
        "500": 25.6,
        "550": 25.4,
        "600": 25.2,
        "650": 24.9,
        "700": 24.5,
        "750": 23.9,
        "800": 23.1,
        "850": 14.3,
        "900": 10.9,
        "950": 8.0,
        "1000": 5.8,
        "1050": 4.2,
        "1100": 2.9,
        "1150": 1.8,
        "1200": 1.0,
        "1250": null,
        "1300": null,
        "1350": null,
        "1400": null,
        "1450": null,
        "1500": null
      }
    },
    {
      "block": 5,
      "line_no": 43,
      "nominal_composition": "5Cr–1/2Mo",
      "product_form": "Forgings",
      "spec_no": "SA–336",
      "type_grade": "F5A",
      "alloy_desig_uns_no": "K42544 …",
      "class_condition_temper": null,
      "size_thickness_in_p_no": null,
      "group_no": "5B 1",
      "min_tensile_strength_ksi": 80,
      "min_yield_strength_ksi": 50,
      "maximum_use_temperature_f": 1200,
      "external_pressure_chart_no": "CS–3",
      "notes": "T5",
      "values": {
        "100": 33.3,
        "150": 31.1,
        "200": 30.1,
        "250": 29.5,
        "300": 29.0,
        "350": 28.8,
        "400": 28.6,
        "450": 28.5,
        "500": 28.4,
        "550": 28.3,
        "600": 28.0,
        "650": 27.7,
        "700": 27.2,
        "750": 26.5,
        "800": 25.7,
        "850": 14.3,
        "900": 10.9,
        "950": 8.0,
        "1000": 5.8,
        "1050": 4.2,
        "1100": 2.9,
        "1150": 1.8,
        "1200": 1.0,
        "1250": null,
        "1300": null,
        "1350": null,
        "1400": null,
        "1450": null,
        "1500": null
      }
    },
    {
      "block": 5,
      "line_no": 44,
      "nominal_composition": "5Cr–1/2Mo",
      "product_form": "Castings",
      "spec_no": "SA–217",
      "type_grade": "C5",
      "alloy_desig_uns_no": "J42045",
      "class_condition_temper": "NT …",
      "size_thickness_in_p_no": null,
      "group_no": "5B 1",
      "min_tensile_strength_ksi": 90,
      "min_yield_strength_ksi": 60,
      "maximum_use_temperature_f": 1200,
      "external_pressure_chart_no": "CS–3",
      "notes": "T5",
      "values": {
        "100": 37.5,
        "150": 37.3,
        "200": 36.2,
        "250": 35.4,
        "300": 34.8,
        "350": 34.5,
        "400": 34.4,
        "450": 34.2,
        "500": 34.1,
        "550": 33.9,
        "600": 33.6,
        "650": 33.2,
        "700": 32.6,
        "750": 31.8,
        "800": 30.8,
        "850": 14.3,
        "900": 10.9,
        "950": 8.0,
        "1000": 5.8,
        "1050": 4.2,
        "1100": 2.9,
        "1150": 1.8,
        "1200": 1.0,
        "1250": null,
        "1300": null,
        "1350": null,
        "1400": null,
        "1450": null,
        "1500": null
      }
    },
    {
      "block": 5,
      "line_no": 45,
      "nominal_composition": "5Cr–1/2Mo",
      "product_form": "Forgings",
      "spec_no": "SA–182",
      "type_grade": "F5a",
      "alloy_desig_uns_no": "K42544 …",
      "class_condition_temper": null,
      "size_thickness_in_p_no": null,
      "group_no": "5B 1",
      "min_tensile_strength_ksi": 90,
      "min_yield_strength_ksi": 65,
      "maximum_use_temperature_f": 1200,
      "external_pressure_chart_no": "CS–5",
      "notes": "T5",
      "values": {
        "100": 37.5,
        "150": 37.5,
        "200": 37.5,
        "250": 37.5,
        "300": 37.5,
        "350": 37.4,
        "400": 37.2,
        "450": 37.1,
        "500": 36.9,
        "550": 36.7,
        "600": 36.4,
        "650": 36.0,
        "700": 35.3,
        "750": 34.5,
        "800": 33.4,
        "850": 14.3,
        "900": 10.9,
        "950": 8.0,
        "1000": 5.8,
        "1050": 4.2,
        "1100": 2.9,
        "1150": 1.8,
        "1200": 1.0,
        "1250": null,
        "1300": null,
        "1350": null,
        "1400": null,
        "1450": null,
        "1500": null
      }
    },
    {
      "block": 6,
      "line_no": 1,
      "nominal_composition": "5Cr–1/2Mo–Si",
      "product_form": "Smls. tube",
      "spec_no": "SA–213",
      "type_grade": "T5b",
      "alloy_desig_uns_no": "K51545 …",
      "class_condition_temper": null,
      "size_thickness_in_p_no": null,
      "group_no": "5B 1",
      "min_tensile_strength_ksi": 60,
      "min_yield_strength_ksi": 30,
      "maximum_use_temperature_f": 1200,
      "external_pressure_chart_no": "CS–2",
      "notes": "T5",
      "values": {
        "100": 20.0,
        "150": 18.7,
        "200": 18.1,
        "250": 17.7,
        "300": 17.4,
        "350": 17.3,
        "400": 17.2,
        "450": 17.1,
        "500": 17.1,
        "550": 17.0,
        "600": 16.8,
        "650": 16.6,
        "700": 16.3,
        "750": 15.9,
        "800": 15.4,
        "850": 14.3,
        "900": 10.9,
        "950": 8.0,
        "1000": 5.8,
        "1050": 4.2,
        "1100": 2.9,
        "1150": 1.8,
        "1200": 1.0,
        "1250": null,
        "1300": null,
        "1350": null,
        "1400": null,
        "1450": null,
        "1500": null
      }
    },
    {
      "block": 6,
      "line_no": 2,
      "nominal_composition": "5Cr–1/2Mo–Si",
      "product_form": "Smls. pipe",
      "spec_no": "SA–335",
      "type_grade": "P5b",
      "alloy_desig_uns_no": "K51545 …",
      "class_condition_temper": null,
      "size_thickness_in_p_no": null,
      "group_no": "5B 1",
      "min_tensile_strength_ksi": 60,
      "min_yield_strength_ksi": 30,
      "maximum_use_temperature_f": 1200,
      "external_pressure_chart_no": "CS–2",
      "notes": "T5",
      "values": {
        "100": 20.0,
        "150": 18.7,
        "200": 18.1,
        "250": 17.7,
        "300": 17.4,
        "350": 17.3,
        "400": 17.2,
        "450": 17.1,
        "500": 17.1,
        "550": 17.0,
        "600": 16.8,
        "650": 16.6,
        "700": 16.3,
        "750": 15.9,
        "800": 15.4,
        "850": 14.3,
        "900": 10.9,
        "950": 8.0,
        "1000": 5.8,
        "1050": 4.2,
        "1100": 2.9,
        "1150": 1.8,
        "1200": 1.0,
        "1250": null,
        "1300": null,
        "1350": null,
        "1400": null,
        "1450": null,
        "1500": null
      }
    },
    {
      "block": 6,
      "line_no": 3,
      "nominal_composition": "5Cr–1/2Mo–Ti",
      "product_form": "Smls. tube",
      "spec_no": "SA–213",
      "type_grade": "T5c",
      "alloy_desig_uns_no": "K41245 …",
      "class_condition_temper": null,
      "size_thickness_in_p_no": null,
      "group_no": "5B 1",
      "min_tensile_strength_ksi": 60,
      "min_yield_strength_ksi": 30,
      "maximum_use_temperature_f": 1200,
      "external_pressure_chart_no": "CS–2",
      "notes": "T5",
      "values": {
        "100": 20.0,
        "150": 18.7,
        "200": 18.1,
        "250": 17.7,
        "300": 17.4,
        "350": 17.3,
        "400": 17.2,
        "450": 17.1,
        "500": 17.1,
        "550": 17.0,
        "600": 16.8,
        "650": 16.6,
        "700": 16.3,
        "750": 15.9,
        "800": 15.4,
        "850": 14.3,
        "900": 10.9,
        "950": 8.0,
        "1000": 5.8,
        "1050": 4.2,
        "1100": 2.9,
        "1150": 1.8,
        "1200": 1.0,
        "1250": null,
        "1300": null,
        "1350": null,
        "1400": null,
        "1450": null,
        "1500": null
      }
    },
    {
      "block": 6,
      "line_no": 4,
      "nominal_composition": "5Cr–1/2Mo–Ti",
      "product_form": "Smls. pipe",
      "spec_no": "SA–335",
      "type_grade": "P5c",
      "alloy_desig_uns_no": "K41245 …",
      "class_condition_temper": null,
      "size_thickness_in_p_no": null,
      "group_no": "5B 1",
      "min_tensile_strength_ksi": 60,
      "min_yield_strength_ksi": 30,
      "maximum_use_temperature_f": 1200,
      "external_pressure_chart_no": "CS–2",
      "notes": "T5",
      "values": {
        "100": 20.0,
        "150": 18.7,
        "200": 18.1,
        "250": 17.7,
        "300": 17.4,
        "350": 17.3,
        "400": 17.2,
        "450": 17.1,
        "500": 17.1,
        "550": 17.0,
        "600": 16.8,
        "650": 16.6,
        "700": 16.3,
        "750": 15.9,
        "800": 15.4,
        "850": 14.3,
        "900": 10.9,
        "950": 8.0,
        "1000": 5.8,
        "1050": 4.2,
        "1100": 2.9,
        "1150": 1.8,
        "1200": 1.0,
        "1250": null,
        "1300": null,
        "1350": null,
        "1400": null,
        "1450": null,
        "1500": null
      }
    },
    {
      "block": 6,
      "line_no": 5,
      "nominal_composition": null,
      "product_form": "Smls. tube",
      "spec_no": "SA–213",
      "type_grade": "T9",
      "alloy_desig_uns_no": "K90941 …",
      "class_condition_temper": null,
      "size_thickness_in_p_no": null,
      "group_no": "5B 1",
      "min_tensile_strength_ksi": 60,
      "min_yield_strength_ksi": 30,
      "maximum_use_temperature_f": 1200,
      "external_pressure_chart_no": "CS–2",
      "notes": "T7",
      "values": {
        "100": 20.0,
        "150": 18.7,
        "200": 18.1,
        "250": 17.7,
        "300": 17.4,
        "350": 17.3,
        "400": 17.2,
        "450": 17.1,
        "500": 17.1,
        "550": 17.0,
        "600": 16.8,
        "650": 16.6,
        "700": 16.3,
        "750": 15.9,
        "800": 15.4,
        "850": 14.8,
        "900": 14.1,
        "950": 10.6,
        "1000": 7.4,
        "1050": 5.0,
        "1100": 3.3,
        "1150": 2.2,
        "1200": 1.5,
        "1250": null,
        "1300": null,
        "1350": null,
        "1400": null,
        "1450": null,
        "1500": null
      }
    },
    {
      "block": 6,
      "line_no": 6,
      "nominal_composition": null,
      "product_form": "Fittings",
      "spec_no": "SA–234",
      "type_grade": "WP9",
      "alloy_desig_uns_no": "K90941 …",
      "class_condition_temper": null,
      "size_thickness_in_p_no": null,
      "group_no": "5B 1",
      "min_tensile_strength_ksi": 60,
      "min_yield_strength_ksi": 30,
      "maximum_use_temperature_f": 1200,
      "external_pressure_chart_no": "CS–2",
      "notes": "T7",
      "values": {
        "100": 20.0,
        "150": 18.7,
        "200": 18.1,
        "250": 17.7,
        "300": 17.4,
        "350": 17.3,
        "400": 17.2,
        "450": 17.1,
        "500": 17.1,
        "550": 17.0,
        "600": 16.8,
        "650": 16.6,
        "700": 16.3,
        "750": 15.9,
        "800": 15.4,
        "850": 14.8,
        "900": 14.1,
        "950": 10.6,
        "1000": 7.4,
        "1050": 5.0,
        "1100": 3.3,
        "1150": 2.2,
        "1200": 1.5,
        "1250": null,
        "1300": null,
        "1350": null,
        "1400": null,
        "1450": null,
        "1500": null
      }
    },
    {
      "block": 6,
      "line_no": 7,
      "nominal_composition": null,
      "product_form": "Smls. pipe",
      "spec_no": "SA–335",
      "type_grade": "P9",
      "alloy_desig_uns_no": "K90941 …",
      "class_condition_temper": null,
      "size_thickness_in_p_no": null,
      "group_no": "5B 1",
      "min_tensile_strength_ksi": 60,
      "min_yield_strength_ksi": 30,
      "maximum_use_temperature_f": 1200,
      "external_pressure_chart_no": "CS–2",
      "notes": "T7",
      "values": {
        "100": 20.0,
        "150": 18.7,
        "200": 18.1,
        "250": 17.7,
        "300": 17.4,
        "350": 17.3,
        "400": 17.2,
        "450": 17.1,
        "500": 17.1,
        "550": 17.0,
        "600": 16.8,
        "650": 16.6,
        "700": 16.3,
        "750": 15.9,
        "800": 15.4,
        "850": 14.8,
        "900": 14.1,
        "950": 10.6,
        "1000": 7.4,
        "1050": 5.0,
        "1100": 3.3,
        "1150": 2.2,
        "1200": 1.5,
        "1250": null,
        "1300": null,
        "1350": null,
        "1400": null,
        "1450": null,
        "1500": null
      }
    },
    {
      "block": 6,
      "line_no": 8,
      "nominal_composition": null,
      "product_form": "Forged pipe",
      "spec_no": "SA–369",
      "type_grade": "FP9",
      "alloy_desig_uns_no": "K90941 …",
      "class_condition_temper": null,
      "size_thickness_in_p_no": null,
      "group_no": "5B 1",
      "min_tensile_strength_ksi": 60,
      "min_yield_strength_ksi": 30,
      "maximum_use_temperature_f": 1200,
      "external_pressure_chart_no": "CS–2",
      "notes": "T7",
      "values": {
        "100": 20.0,
        "150": 18.7,
        "200": 18.1,
        "250": 17.7,
        "300": 17.4,
        "350": 17.3,
        "400": 17.2,
        "450": 17.1,
        "500": 17.1,
        "550": 17.0,
        "600": 16.8,
        "650": 16.6,
        "700": 16.3,
        "750": 15.9,
        "800": 15.4,
        "850": 14.8,
        "900": 14.1,
        "950": 10.6,
        "1000": 7.4,
        "1050": 5.0,
        "1100": 3.3,
        "1150": 2.2,
        "1200": 1.5,
        "1250": null,
        "1300": null,
        "1350": null,
        "1400": null,
        "1450": null,
        "1500": null
      }
    },
    {
      "block": 6,
      "line_no": 9,
      "nominal_composition": null,
      "product_form": "Forgings",
      "spec_no": "SA–182",
      "type_grade": "F9",
      "alloy_desig_uns_no": "K90941 …",
      "class_condition_temper": null,
      "size_thickness_in_p_no": null,
      "group_no": "5B 1",
      "min_tensile_strength_ksi": 85,
      "min_yield_strength_ksi": 55,
      "maximum_use_temperature_f": 1200,
      "external_pressure_chart_no": "CS–3",
      "notes": "T6",
      "values": {
        "100": 35.4,
        "150": 34.2,
        "200": 33.1,
        "250": 32.4,
        "300": 31.9,
        "350": 31.7,
        "400": 31.5,
        "450": 31.4,
        "500": 31.3,
        "550": 31.1,
        "600": 30.8,
        "650": 30.4,
        "700": 29.9,
        "750": 29.2,
        "800": 28.2,
        "850": 27.1,
        "900": 16.4,
        "950": 11.0,
        "1000": 7.4,
        "1050": 5.0,
        "1100": 3.3,
        "1150": 2.2,
        "1200": 1.5,
        "1250": null,
        "1300": null,
        "1350": null,
        "1400": null,
        "1450": null,
        "1500": null
      }
    },
    {
      "block": 6,
      "line_no": 10,
      "nominal_composition": null,
      "product_form": "Forgings",
      "spec_no": "SA–336",
      "type_grade": "F9",
      "alloy_desig_uns_no": "K90941 …",
      "class_condition_temper": null,
      "size_thickness_in_p_no": null,
      "group_no": "5B 1",
      "min_tensile_strength_ksi": 85,
      "min_yield_strength_ksi": 55,
      "maximum_use_temperature_f": 1200,
      "external_pressure_chart_no": "CS–3",
      "notes": "T6",
      "values": {
        "100": 35.4,
        "150": 34.2,
        "200": 33.1,
        "250": 32.4,
        "300": 31.9,
        "350": 31.7,
        "400": 31.5,
        "450": 31.4,
        "500": 31.3,
        "550": 31.1,
        "600": 30.8,
        "650": 30.4,
        "700": 29.9,
        "750": 29.2,
        "800": 28.2,
        "850": 27.1,
        "900": 16.4,
        "950": 11.0,
        "1000": 7.4,
        "1050": 5.0,
        "1100": 3.3,
        "1150": 2.2,
        "1200": 1.5,
        "1250": null,
        "1300": null,
        "1350": null,
        "1400": null,
        "1450": null,
        "1500": null
      }
    },
    {
      "block": 6,
      "line_no": 11,
      "nominal_composition": null,
      "product_form": "Castings",
      "spec_no": "SA–217",
      "type_grade": "C12",
      "alloy_desig_uns_no": "J82090",
      "class_condition_temper": "NT …",
      "size_thickness_in_p_no": null,
      "group_no": "5B 1",
      "min_tensile_strength_ksi": 90,
      "min_yield_strength_ksi": 60,
      "maximum_use_temperature_f": 1200,
      "external_pressure_chart_no": "CS–3",
      "notes": "T6",
      "values": {
        "100": 37.5,
        "150": 37.3,
        "200": 36.2,
        "250": 35.4,
        "300": 34.8,
        "350": 34.5,
        "400": 34.4,
        "450": 34.2,
        "500": 34.1,
        "550": 33.9,
        "600": 33.6,
        "650": 33.2,
        "700": 32.6,
        "750": 31.8,
        "800": 30.8,
        "850": 29.6,
        "900": 16.4,
        "950": 11.0,
        "1000": 7.4,
        "1050": 5.0,
        "1100": 3.3,
        "1150": 2.2,
        "1200": 1.5,
        "1250": null,
        "1300": null,
        "1350": null,
        "1400": null,
        "1450": null,
        "1500": null
      }
    },
    {
      "block": 6,
      "line_no": 12,
      "nominal_composition": "9Cr–1Mo–V",
      "product_form": "Smls. tube",
      "spec_no": "SA–213",
      "type_grade": "T91 Type 1",
      "alloy_desig_uns_no": "K90901 …",
      "class_condition_temper": null,
      "size_thickness_in_p_no": null,
      "group_no": "15E 1",
      "min_tensile_strength_ksi": 85,
      "min_yield_strength_ksi": 60,
      "maximum_use_temperature_f": 1200,
      "external_pressure_chart_no": "CS–3",
      "notes": "T7",
      "values": {
        "100": 35.4,
        "150": 35.4,
        "200": 35.4,
        "250": 35.4,
        "300": 35.4,
        "350": 35.4,
        "400": 35.4,
        "450": 35.4,
        "500": 35.4,
        "550": 35.4,
        "600": 35.4,
        "650": 35.4,
        "700": 35.4,
        "750": 34.7,
        "800": 33.6,
        "850": 32.3,
        "900": 30.8,
        "950": 25.9,
        "1000": 16.1,
        "1050": 12.2,
        "1100": 8.7,
        "1150": 5.7,
        "1200": 3.5,
        "1250": null,
        "1300": null,
        "1350": null,
        "1400": null,
        "1450": null,
        "1500": null
      }
    },
    {
      "block": 6,
      "line_no": 13,
      "nominal_composition": "9Cr–1Mo–V",
      "product_form": "Smls. pipe",
      "spec_no": "SA–335",
      "type_grade": "P91 Type 1",
      "alloy_desig_uns_no": "K90901 …",
      "class_condition_temper": null,
      "size_thickness_in_p_no": null,
      "group_no": "15E 1",
      "min_tensile_strength_ksi": 85,
      "min_yield_strength_ksi": 60,
      "maximum_use_temperature_f": 1200,
      "external_pressure_chart_no": "CS–3",
      "notes": "T7",
      "values": {
        "100": 35.4,
        "150": 35.4,
        "200": 35.4,
        "250": 35.4,
        "300": 35.4,
        "350": 35.4,
        "400": 35.4,
        "450": 35.4,
        "500": 35.4,
        "550": 35.4,
        "600": 35.4,
        "650": 35.4,
        "700": 35.4,
        "750": 34.7,
        "800": 33.6,
        "850": 32.3,
        "900": 30.8,
        "950": 25.9,
        "1000": 16.1,
        "1050": 12.2,
        "1100": 8.7,
        "1150": 5.7,
        "1200": 3.5,
        "1250": null,
        "1300": null,
        "1350": null,
        "1400": null,
        "1450": null,
        "1500": null
      }
    },
    {
      "block": 6,
      "line_no": 14,
      "nominal_composition": "9Cr–1Mo–V",
      "product_form": "Plate",
      "spec_no": "SA–387",
      "type_grade": "91 Type 1",
      "alloy_desig_uns_no": "K90901 2",
      "class_condition_temper": null,
      "size_thickness_in_p_no": null,
      "group_no": "15E 1",
      "min_tensile_strength_ksi": 85,
      "min_yield_strength_ksi": 60,
      "maximum_use_temperature_f": 1200,
      "external_pressure_chart_no": "CS–3",
      "notes": "T7",
      "values": {
        "100": 35.4,
        "150": 35.4,
        "200": 35.4,
        "250": 35.4,
        "300": 35.4,
        "350": 35.4,
        "400": 35.4,
        "450": 35.4,
        "500": 35.4,
        "550": 35.4,
        "600": 35.4,
        "650": 35.4,
        "700": 35.4,
        "750": 34.7,
        "800": 33.6,
        "850": 32.3,
        "900": 30.8,
        "950": 25.9,
        "1000": 16.1,
        "1050": 12.2,
        "1100": 8.7,
        "1150": 5.7,
        "1200": 3.5,
        "1250": null,
        "1300": null,
        "1350": null,
        "1400": null,
        "1450": null,
        "1500": null
      }
    },
    {
      "block": 6,
      "line_no": 15,
      "nominal_composition": "9Cr–1Mo–V",
      "product_form": "Forgings",
      "spec_no": "SA–182",
      "type_grade": "F91 Type 1",
      "alloy_desig_uns_no": "K90901 …",
      "class_condition_temper": null,
      "size_thickness_in_p_no": null,
      "group_no": "15E 1",
      "min_tensile_strength_ksi": 90,
      "min_yield_strength_ksi": 60,
      "maximum_use_temperature_f": 1200,
      "external_pressure_chart_no": "CS–3",
      "notes": "T7",
      "values": {
        "100": 37.5,
        "150": 37.5,
        "200": 37.3,
        "250": 36.8,
        "300": 36.5,
        "350": 36.5,
        "400": 36.5,
        "450": 36.5,
        "500": 36.5,
        "550": 36.5,
        "600": 36.3,
        "650": 36.0,
        "700": 35.4,
        "750": 34.7,
        "800": 33.6,
        "850": 32.3,
        "900": 30.8,
        "950": 25.9,
        "1000": 16.1,
        "1050": 12.2,
        "1100": 8.7,
        "1150": 5.7,
        "1200": 3.5,
        "1250": null,
        "1300": null,
        "1350": null,
        "1400": null,
        "1450": null,
        "1500": null
      }
    },
    {
      "block": 6,
      "line_no": 16,
      "nominal_composition": "9Cr–1Mo–V",
      "product_form": "Forgings",
      "spec_no": "SA–336",
      "type_grade": "F91 Type 1",
      "alloy_desig_uns_no": "K90901 …",
      "class_condition_temper": null,
      "size_thickness_in_p_no": null,
      "group_no": "15E 1",
      "min_tensile_strength_ksi": 90,
      "min_yield_strength_ksi": 60,
      "maximum_use_temperature_f": 1200,
      "external_pressure_chart_no": "CS–3",
      "notes": "T7",
      "values": {
        "100": 37.5,
        "150": 37.5,
        "200": 37.3,
        "250": 36.8,
        "300": 36.5,
        "350": 36.5,
        "400": 36.5,
        "450": 36.5,
        "500": 36.5,
        "550": 36.5,
        "600": 36.3,
        "650": 36.0,
        "700": 35.4,
        "750": 34.7,
        "800": 33.6,
        "850": 32.3,
        "900": 30.8,
        "950": 25.9,
        "1000": 16.1,
        "1050": 12.2,
        "1100": 8.7,
        "1150": 5.7,
        "1200": 3.5,
        "1250": null,
        "1300": null,
        "1350": null,
        "1400": null,
        "1450": null,
        "1500": null
      }
    },
    {
      "block": 6,
      "line_no": 17,
      "nominal_composition": null,
      "product_form": "Plate",
      "spec_no": "SA–240",
      "type_grade": 405,
      "alloy_desig_uns_no": "S40500",
      "class_condition_temper": null,
      "size_thickness_in_p_no": null,
      "group_no": "7 1",
      "min_tensile_strength_ksi": 60,
      "min_yield_strength_ksi": 25,
      "maximum_use_temperature_f": 1000,
      "external_pressure_chart_no": "CS–1",
      "notes": "G8, T7",
      "values": {
        "100": 16.7,
        "150": 15.8,
        "200": 15.3,
        "250": 15.0,
        "300": 14.8,
        "350": 14.6,
        "400": 14.5,
        "450": 14.4,
