Repository: danivelas0/asme-pcc

File: resources/bpvc_ii_d_customary_2025/table_1a.json (part 8 of 55)
    "External Pressure Chart No.",
    "Notes"
  ],
  "columns_values": [
      "xii": 650,
      "external_pressure_chart_no": "CS–3 G10, T1",
      "notes": null,
      "values": {
        "100": 21.4,
        "150": 21.4,
        "200": 21.4,
        "250": null,
        "300": 21.4,
        "400": 21.4,
        "500": 21.4,
        "600": 21.4,
        "650": 21.4,
        "700": 19.6,
        "750": 15.7,
        "800": 12.6,
        "850": 9.3,
        "900": 6.7,
        "950": null,
        "1000": null,
        "1050": null,
        "1100": null,
        "1150": null,
        "1200": null,
        "1250": null,
        "1300": null,
        "1350": null,
        "1400": null,
        "1450": null,
        "1500": null,
        "1550": null,
        "1600": null,
        "1650": null
      }
    },
    {
      "block": 6,
      "line_no": 6,
      "nominal_composition": "Carbon steel",
      "product_form": "Plate",
      "spec_no": "SA–738",
      "type_grade": "A",
      "alloy_desig_uns_no": "K12447",
      "class_condition_temper": null,
      "size_thickness_in": null,
      "p_no": 1,
      "group_no": 2,
      "min_tensile_strength_ksi": 75,
      "min_yield_strength_ksi": 45,
      "i": "NP",
      "limits_iii": "NP",
      "viii_1": 700,
      "xii": 650,
      "external_pressure_chart_no": "CS–2 T1",
      "notes": null,
      "values": {
        "100": 21.4,
        "150": null,
        "200": 21.4,
        "250": null,
        "300": 21.4,
        "400": 21.4,
        "500": 21.4,
        "600": 21.4,
        "650": 21.4,
        "700": 19.6,
        "750": null,
        "800": null,
        "850": null,
        "900": null,
        "950": null,
        "1000": null,
        "1050": null,
        "1100": null,
        "1150": null,
        "1200": null,
        "1250": null,
        "1300": null,
        "1350": null,
        "1400": null,
        "1450": null,
        "1500": null,
        "1550": null,
        "1600": null,
        "1650": null
      }
    },
    {
      "block": 6,
      "line_no": 7,
      "nominal_composition": "Carbon steel",
      "product_form": "Plate",
      "spec_no": "SA–537",
      "type_grade": null,
      "alloy_desig_uns_no": "K12437",
      "class_condition_temper": 3,
      "size_thickness_in": "21/2 < t ≤4",
      "p_no": 1,
      "group_no": 3,
      "min_tensile_strength_ksi": 75,
      "min_yield_strength_ksi": 50,
      "i": "NP",
      "limits_iii": "NP",
      "viii_1": 700,
      "xii": 650,
      "external_pressure_chart_no": "CS–5",
      "notes": "G23, T1, W11",
      "values": {
        "100": 21.4,
        "150": null,
        "200": 21.4,
        "250": null,
        "300": 21.1,
        "400": 20.9,
        "500": 20.9,
        "600": 20.9,
        "650": 20.9,
        "700": 18.3,
        "750": null,
        "800": null,
        "850": null,
        "900": null,
        "950": null,
        "1000": null,
        "1050": null,
        "1100": null,
        "1150": null,
        "1200": null,
        "1250": null,
        "1300": null,
        "1350": null,
        "1400": null,
        "1450": null,
        "1500": null,
        "1550": null,
        "1600": null,
        "1650": null
      }
    },
    {
      "block": 6,
      "line_no": 8,
      "nominal_composition": "Carbon steel",
      "product_form": "Plate",
      "spec_no": "SA–537",
      "type_grade": null,
      "alloy_desig_uns_no": "K12437",
      "class_condition_temper": 2,
      "size_thickness_in": "21/2 < t ≤4",
      "p_no": 1,
      "group_no": 3,
      "min_tensile_strength_ksi": 75,
      "min_yield_strength_ksi": 55,
      "i": "NP",
      "limits_iii": 700,
      "viii_1": 650,
      "xii": 650,
      "external_pressure_chart_no": "CS–5",
      "notes": "G23, T1, W11",
      "values": {
        "100": 21.4,
        "150": null,
        "200": 21.4,
        "250": null,
        "300": 21.1,
        "400": 20.9,
        "500": 20.9,
        "600": 20.9,
        "650": 20.9,
        "700": 19.6,
        "750": null,
        "800": null,
        "850": null,
        "900": null,
        "950": null,
        "1000": null,
        "1050": null,
        "1100": null,
        "1150": null,
        "1200": null,
        "1250": null,
        "1300": null,
        "1350": null,
        "1400": null,
        "1450": null,
        "1500": null,
        "1550": null,
        "1600": null,
        "1650": null
      }
    },
    {
      "block": 6,
      "line_no": 9,
      "nominal_composition": "Carbon steel",
      "product_form": "Wld. pipe",
      "spec_no": "SA–691",
      "type_grade": "CMSH–80",
      "alloy_desig_uns_no": "K12437",
      "class_condition_temper": null,
      "size_thickness_in": "21/2 < t ≤4",
      "p_no": 1,
      "group_no": 3,
      "min_tensile_strength_ksi": 75,
      "min_yield_strength_ksi": 55,
      "i": "NP",
      "limits_iii": 700,
      "viii_1": "NP",
      "xii": "NP",
      "external_pressure_chart_no": "CS–5",
      "notes": "G26, T1, W10, W12",
      "values": {
        "100": 21.4,
        "150": null,
        "200": 21.4,
        "250": null,
        "300": 21.1,
        "400": 20.9,
        "500": 20.9,
        "600": 20.9,
        "650": 20.9,
        "700": 19.6,
        "750": null,
        "800": null,
        "850": null,
        "900": null,
        "950": null,
        "1000": null,
        "1050": null,
        "1100": null,
        "1150": null,
        "1200": null,
        "1250": null,
        "1300": null,
        "1350": null,
        "1400": null,
        "1450": null,
        "1500": null,
        "1550": null,
        "1600": null,
        "1650": null
      }
    },
    {
      "block": 6,
      "line_no": 10,
      "nominal_composition": "Carbon steel",
      "product_form": "Plate",
      "spec_no": "SA–738",
      "type_grade": "C",
      "alloy_desig_uns_no": "K02008",
      "class_condition_temper": null,
      "size_thickness_in": "21/2 < t ≤4",
      "p_no": 1,
      "group_no": 3,
      "min_tensile_strength_ksi": 75,
      "min_yield_strength_ksi": 55,
      "i": "NP",
      "limits_iii": 650,
      "viii_1": 650,
      "xii": 650,
      "external_pressure_chart_no": "CS–5",
      "notes": "G23, W11",
      "values": {
        "100": 21.4,
        "150": null,
        "200": 21.4,
        "250": null,
        "300": 21.1,
        "400": 20.9,
        "500": 20.9,
        "600": 20.9,
        "650": 20.9,
        "700": null,
        "750": null,
        "800": null,
        "850": null,
        "900": null,
        "950": null,
        "1000": null,
        "1050": null,
        "1100": null,
        "1150": null,
        "1200": null,
        "1250": null,
        "1300": null,
        "1350": null,
        "1400": null,
        "1450": null,
        "1500": null,
        "1550": null,
        "1600": null,
        "1650": null
      }
    },
    {
      "block": 6,
      "line_no": 11,
      "nominal_composition": "Carbon steel",
      "product_form": "Plate, sheet, bar",
      "spec_no": "SA–572",
      "type_grade": 60,
      "alloy_desig_uns_no": null,
      "class_condition_temper": null,
      "size_thickness_in": "t ≤11/4",
      "p_no": null,
      "group_no": null,
      "min_tensile_strength_ksi": 75,
      "min_yield_strength_ksi": 60,
      "i": "NP",
      "limits_iii": "NP",
      "viii_1": 600,
      "xii": 600,
      "external_pressure_chart_no": "CS–3 …",
      "notes": null,
      "values": {
        "100": 21.4,
        "150": 21.4,
        "200": 21.4,
        "250": 21.3,
        "300": 21.1,
        "400": 20.9,
        "500": 20.9,
        "600": 20.9,
        "650": null,
        "700": null,
        "750": null,
        "800": null,
        "850": null,
        "900": null,
        "950": null,
        "1000": null,
        "1050": null,
        "1100": null,
        "1150": null,
        "1200": null,
        "1250": null,
        "1300": null,
        "1350": null,
        "1400": null,
        "1450": null,
        "1500": null,
        "1550": null,
        "1600": null,
        "1650": null
      }
    },
    {
      "block": 6,
      "line_no": 12,
      "nominal_composition": "Carbon steel",
      "product_form": "Round bar",
      "spec_no": "SA–572",
      "type_grade": 60,
      "alloy_desig_uns_no": null,
      "class_condition_temper": null,
      "size_thickness_in": "t ≤31/2",
      "p_no": null,
      "group_no": null,
      "min_tensile_strength_ksi": 75,
      "min_yield_strength_ksi": 60,
      "i": "NP",
      "limits_iii": "NP",
      "viii_1": 600,
      "xii": 600,
      "external_pressure_chart_no": "CS–3 …",
      "notes": null,
      "values": {
        "100": 21.4,
        "150": 21.4,
        "200": 21.4,
        "250": 21.3,
        "300": 21.1,
        "400": 20.9,
        "500": 20.9,
        "600": 20.9,
        "650": null,
        "700": null,
        "750": null,
        "800": null,
        "850": null,
        "900": null,
        "950": null,
        "1000": null,
        "1050": null,
        "1100": null,
        "1150": null,
        "1200": null,
        "1250": null,
        "1300": null,
        "1350": null,
        "1400": null,
        "1450": null,
        "1500": null,
        "1550": null,
        "1600": null,
        "1650": null
      }
    },
    {
      "block": 6,
      "line_no": 13,
      "nominal_composition": "Carbon steel",
      "product_form": "Sheet, strip",
      "spec_no": "SA–1011",
      "type_grade": 60,
      "alloy_desig_uns_no": "HSLAS",
      "class_condition_temper": 1,
      "size_thickness_in": null,
      "p_no": null,
      "group_no": null,
      "min_tensile_strength_ksi": 75,
      "min_yield_strength_ksi": 60,
      "i": "NP",
      "limits_iii": "NP",
      "viii_1": 600,
      "xii": 600,
      "external_pressure_chart_no": "CS–3 …",
      "notes": null,
      "values": {
        "100": 21.4,
        "150": 21.4,
        "200": 21.4,
        "250": 21.3,
        "300": 21.1,
        "400": 20.9,
        "500": 20.9,
        "600": 20.9,
        "650": null,
        "700": null,
        "750": null,
        "800": null,
        "850": null,
        "900": null,
        "950": null,
        "1000": null,
        "1050": null,
        "1100": null,
        "1150": null,
        "1200": null,
        "1250": null,
        "1300": null,
        "1350": null,
        "1400": null,
        "1450": null,
        "1500": null,
        "1550": null,
        "1600": null,
        "1650": null
      }
    },
    {
      "block": 6,
      "line_no": 14,
      "nominal_composition": "Carbon steel",
      "product_form": "Plate",
      "spec_no": "SA–299",
      "type_grade": "B",
      "alloy_desig_uns_no": "K02803",
      "class_condition_temper": null,
      "size_thickness_in": ">1",
      "p_no": 1,
      "group_no": 3,
      "min_tensile_strength_ksi": 80,
      "min_yield_strength_ksi": 45,
      "i": 800,
      "limits_iii": "NP",
      "viii_1": 1000,
      "xii": 650,
      "external_pressure_chart_no": "CS–3",
      "notes": "G10, S1, T1",
      "values": {
        "100": 22.9,
        "150": 22.9,
        "200": 22.9,
        "250": null,
        "300": 22.9,
        "400": 22.9,
        "500": 22.9,
        "600": 22.9,
        "650": 22.2,
        "700": 19.6,
        "750": 15.7,
        "800": 12.6,
        "850": 9.3,
        "900": 6.7,
        "950": 4.0,
        "1000": 2.5,
        "1050": null,
        "1100": null,
        "1150": null,
        "1200": null,
        "1250": null,
        "1300": null,
        "1350": null,
        "1400": null,
        "1450": null,
        "1500": null,
        "1550": null,
        "1600": null,
        "1650": null
      }
    },
    {
      "block": 6,
      "line_no": 15,
      "nominal_composition": "Carbon steel",
      "product_form": "Plate",
      "spec_no": "SA–299",
      "type_grade": "B",
      "alloy_desig_uns_no": "K02803",
      "class_condition_temper": null,
      "size_thickness_in": "≤1",
      "p_no": 1,
      "group_no": 3,
      "min_tensile_strength_ksi": 80,
      "min_yield_strength_ksi": 47,
      "i": 800,
      "limits_iii": "NP",
      "viii_1": 1000,
      "xii": 650,
      "external_pressure_chart_no": "CS–3",
      "notes": "G10, S1, T1",
      "values": {
        "100": 22.9,
        "150": 22.9,
        "200": 22.9,
        "250": null,
        "300": 22.9,
        "400": 22.9,
        "500": 22.9,
        "600": 22.9,
        "650": 22.9,
        "700": 19.6,
        "750": 15.7,
        "800": 12.6,
        "850": 9.3,
        "900": 6.7,
        "950": 4.0,
        "1000": 2.5,
        "1050": null,
        "1100": null,
        "1150": null,
        "1200": null,
        "1250": null,
        "1300": null,
        "1350": null,
        "1400": null,
        "1450": null,
        "1500": null,
        "1550": null,
        "1600": null,
        "1650": null
      }
    },
    {
      "block": 6,
      "line_no": 16,
      "nominal_composition": "Carbon steel",
      "product_form": "Forgings",
      "spec_no": "SA–765",
      "type_grade": "IV",
      "alloy_desig_uns_no": "K02009",
      "class_condition_temper": null,
      "size_thickness_in": null,
      "p_no": 1,
      "group_no": 3,
      "min_tensile_strength_ksi": 80,
      "min_yield_strength_ksi": 50,
      "i": "NP",
      "limits_iii": "NP",
      "viii_1": 700,
      "xii": "NP",
      "external_pressure_chart_no": "CS–3 …",
      "notes": null,
      "values": {
        "100": 22.9,
        "150": null,
        "200": 22.9,
        "250": null,
        "300": 22.9,
        "400": 22.6,
        "500": 22.6,
        "600": 22.6,
        "650": 22.5,
        "700": 22.2,
        "750": null,
        "800": null,
        "850": null,
        "900": null,
        "950": null,
        "1000": null,
        "1050": null,
        "1100": null,
        "1150": null,
        "1200": null,
        "1250": null,
        "1300": null,
        "1350": null,
        "1400": null,
        "1450": null,
        "1500": null,
        "1550": null,
        "1600": null,
        "1650": null
      }
    },
    {
      "block": 6,
      "line_no": 17,
      "nominal_composition": "Carbon steel",
      "product_form": "Plate",
      "spec_no": "SA–537",
      "type_grade": null,
      "alloy_desig_uns_no": "K12437",
      "class_condition_temper": 3,
      "size_thickness_in": "≤21/2",
      "p_no": 1,
      "group_no": 3,
      "min_tensile_strength_ksi": 80,
      "min_yield_strength_ksi": 55,
      "i": "NP",
      "limits_iii": "NP",
      "viii_1": 700,
      "xii": 650,
      "external_pressure_chart_no": "CS–5",
      "notes": "G23, T1, W11",
      "values": {
        "100": 22.9,
        "150": null,
        "200": 22.9,
        "250": null,
        "300": 22.6,
        "400": 22.3,
        "500": 22.3,
        "600": 22.3,
        "650": 22.3,
        "700": 19.6,
        "750": null,
        "800": null,
        "850": null,
        "900": null,
        "950": null,
        "1000": null,
        "1050": null,
        "1100": null,
        "1150": null,
        "1200": null,
        "1250": null,
        "1300": null,
        "1350": null,
        "1400": null,
        "1450": null,
        "1500": null,
        "1550": null,
        "1600": null,
        "1650": null
      }
    },
    {
      "block": 6,
      "line_no": 18,
      "nominal_composition": "Carbon steel",
      "product_form": "Plate",
      "spec_no": "SA–537",
      "type_grade": null,
      "alloy_desig_uns_no": "K12437",
      "class_condition_temper": 2,
      "size_thickness_in": "≤21/2",
      "p_no": 1,
      "group_no": 3,
      "min_tensile_strength_ksi": 80,
      "min_yield_strength_ksi": 60,
      "i": "NP",
      "limits_iii": 700,
      "viii_1": 650,
      "xii": 650,
      "external_pressure_chart_no": "CS–5",
      "notes": "G23, S6, T1, W10, W11, W12",
      "values": {
        "100": 22.9,
        "150": null,
        "200": 22.9,
        "250": null,
        "300": 22.6,
        "400": 22.3,
        "500": 22.3,
        "600": 22.3,
        "650": 22.3,
        "700": 19.6,
        "750": null,
        "800": null,
        "850": null,
        "900": null,
        "950": null,
        "1000": null,
        "1050": null,
        "1100": null,
        "1150": null,
        "1200": null,
        "1250": null,
        "1300": null,
        "1350": null,
        "1400": null,
        "1450": null,
        "1500": null,
        "1550": null,
        "1600": null,
        "1650": null
      }
    },
    {
      "block": 6,
      "line_no": 19,
      "nominal_composition": "Carbon steel",
      "product_form": "Wld. pipe",
      "spec_no": "SA–671",
      "type_grade": "CD80",
      "alloy_desig_uns_no": "K12437",
      "class_condition_temper": null,
      "size_thickness_in": "≤21/2",
      "p_no": 1,
      "group_no": 3,
      "min_tensile_strength_ksi": 80,
      "min_yield_strength_ksi": 60,
      "i": "NP",
      "limits_iii": 700,
      "viii_1": "NP",
      "xii": "NP",
      "external_pressure_chart_no": "CS–5",
      "notes": "S6, T1, W10, W12",
      "values": {
        "100": 22.9,
        "150": null,
        "200": 22.9,
        "250": null,
        "300": 22.6,
        "400": 22.3,
        "500": 22.3,
        "600": 22.3,
        "650": 22.3,
        "700": 19.6,
        "750": null,
        "800": null,
        "850": null,
        "900": null,
        "950": null,
        "1000": null,
        "1050": null,
        "1100": null,
        "1150": null,
        "1200": null,
        "1250": null,
        "1300": null,
        "1350": null,
        "1400": null,
        "1450": null,
        "1500": null,
        "1550": null,
        "1600": null,
        "1650": null
      }
    },
    {
      "block": 6,
      "line_no": 20,
      "nominal_composition": "Carbon steel",
      "product_form": "Wld. pipe",
      "spec_no": "SA–672",
      "type_grade": "D80",
      "alloy_desig_uns_no": "K12437",
      "class_condition_temper": null,
      "size_thickness_in": "≤21/2",
      "p_no": 1,
      "group_no": 3,
      "min_tensile_strength_ksi": 80,
      "min_yield_strength_ksi": 60,
      "i": "NP",
      "limits_iii": 700,
      "viii_1": "NP",
      "xii": "NP",
      "external_pressure_chart_no": "CS–5",
      "notes": "S6, T1, W10, W12",
      "values": {
        "100": 22.9,
        "150": null,
        "200": 22.9,
        "250": null,
        "300": 22.6,
        "400": 22.3,
        "500": 22.3,
        "600": 22.3,
        "650": 22.3,
        "700": 19.6,
        "750": null,
        "800": null,
        "850": null,
        "900": null,
        "950": null,
        "1000": null,
        "1050": null,
        "1100": null,
        "1150": null,
        "1200": null,
        "1250": null,
        "1300": null,
        "1350": null,
        "1400": null,
        "1450": null,
        "1500": null,
        "1550": null,
        "1600": null,
        "1650": null
      }
    },
    {
      "block": 6,
      "line_no": 21,
      "nominal_composition": "Carbon steel",
      "product_form": "Wld. pipe",
      "spec_no": "SA–691",
      "type_grade": "CMSH–80",
      "alloy_desig_uns_no": "K12437",
      "class_condition_temper": null,
      "size_thickness_in": "≤21/2",
      "p_no": 1,
      "group_no": 3,
      "min_tensile_strength_ksi": 80,
      "min_yield_strength_ksi": 60,
      "i": "NP",
      "limits_iii": 700,
      "viii_1": "NP",
      "xii": "NP",
      "external_pressure_chart_no": "CS–5",
      "notes": "S6, T1, W10, W12",
      "values": {
        "100": 22.9,
        "150": null,
        "200": 22.9,
        "250": null,
        "300": 22.6,
        "400": 22.3,
        "500": 22.3,
        "600": 22.3,
        "650": 22.3,
        "700": 19.6,
        "750": null,
        "800": null,
        "850": null,
        "900": null,
        "950": null,
        "1000": null,
        "1050": null,
        "1100": null,
        "1150": null,
        "1200": null,
        "1250": null,
        "1300": null,
        "1350": null,
        "1400": null,
        "1450": null,
        "1500": null,
        "1550": null,
        "1600": null,
        "1650": null
      }
    },
    {
      "block": 6,
      "line_no": 22,
      "nominal_composition": "Carbon steel",
      "product_form": "Plate",
      "spec_no": "SA–738",
      "type_grade": "C",
      "alloy_desig_uns_no": "K02008",
      "class_condition_temper": null,
      "size_thickness_in": "≤21/2",
      "p_no": 1,
      "group_no": 3,
      "min_tensile_strength_ksi": 80,
      "min_yield_strength_ksi": 60,
      "i": "NP",
      "limits_iii": 650,
      "viii_1": 650,
      "xii": 650,
      "external_pressure_chart_no": "CS–5",
      "notes": "G23, W11",
      "values": {
        "100": 22.9,
        "150": null,
        "200": 22.9,
        "250": null,
        "300": 22.6,
        "400": 22.3,
        "500": 22.3,
        "600": 22.3,
        "650": 22.3,
        "700": null,
        "750": null,
        "800": null,
        "850": null,
        "900": null,
        "950": null,
        "1000": null,
        "1050": null,
        "1100": null,
        "1150": null,
        "1200": null,
        "1250": null,
        "1300": null,
        "1350": null,
        "1400": null,
        "1450": null,
        "1500": null,
        "1550": null,
        "1600": null,
        "1650": null
      }
    },
    {
      "block": 6,
      "line_no": 23,
      "nominal_composition": "Carbon steel",
      "product_form": "Plate",
      "spec_no": "SA–841",
      "type_grade": "B",
      "alloy_desig_uns_no": null,
      "class_condition_temper": 2,
      "size_thickness_in": "≤4",
      "p_no": 1,
      "group_no": 3,
      "min_tensile_strength_ksi": 80,
      "min_yield_strength_ksi": 60,
      "i": "NP",
      "limits_iii": "NP",
      "viii_1": 650,
      "xii": "NP",
      "external_pressure_chart_no": "CS–3 …",
      "notes": null,
      "values": {
        "100": 22.9,
        "150": 22.9,
        "200": 22.9,
        "250": 22.9,
        "300": 22.9,
        "400": 22.9,
        "500": 22.9,
        "600": 22.9,
        "650": 22.9,
        "700": null,
        "750": null,
        "800": null,
        "850": null,
        "900": null,
        "950": null,
        "1000": null,
        "1050": null,
        "1100": null,
        "1150": null,
        "1200": null,
        "1250": null,
        "1300": null,
        "1350": null,
        "1400": null,
        "1450": null,
        "1500": null,
        "1550": null,
        "1600": null,
        "1650": null
      }
    },
    {
      "block": 6,
      "line_no": 24,
      "nominal_composition": "Carbon steel",
      "product_form": "Plate, sheet, bar",
      "spec_no": "SA–572",
      "type_grade": 65,
      "alloy_desig_uns_no": null,
      "class_condition_temper": null,
      "size_thickness_in": "t ≤11/4",
      "p_no": null,
      "group_no": null,
      "min_tensile_strength_ksi": 80,
      "min_yield_strength_ksi": 65,
      "i": "NP",
      "limits_iii": "NP",
      "viii_1": 600,
      "xii": 600,
      "external_pressure_chart_no": "CS–3 …",
      "notes": null,
      "values": {
        "100": 22.9,
        "150": 22.9,
        "200": 22.9,
        "250": 22.9,
        "300": 22.9,
        "400": 22.9,
        "500": 22.9,
        "600": 22.9,
        "650": null,
        "700": null,
        "750": null,
        "800": null,
        "850": null,
        "900": null,
        "950": null,
        "1000": null,
        "1050": null,
        "1100": null,
        "1150": null,
        "1200": null,
        "1250": null,
        "1300": null,
        "1350": null,
        "1400": null,
        "1450": null,
        "1500": null,
        "1550": null,
        "1600": null,
        "1650": null
      }
    },
    {
      "block": 6,
      "line_no": 25,
      "nominal_composition": "Carbon steel",
      "product_form": "Plate",
      "spec_no": "SA–612",
      "type_grade": null,
      "alloy_desig_uns_no": "K02900",
      "class_condition_temper": null,
      "size_thickness_in": "1/2 < t ≤1",
      "p_no": "10C",
      "group_no": 1,
      "min_tensile_strength_ksi": 81,
      "min_yield_strength_ksi": 50,
      "i": "NP",
      "limits_iii": 700,
      "viii_1": 650,
      "xii": 650,
      "external_pressure_chart_no": "CS–3 T1",
      "notes": null,
      "values": {
        "100": 23.1,
        "150": null,
        "200": 23.1,
        "250": null,
        "300": 22.8,
        "400": 22.6,
        "500": 22.6,
        "600": 22.5,
        "650": 22.0,
        "700": 19.6,
        "750": null,
        "800": null,
        "850": null,
        "900": null,
        "950": null,
        "1000": null,
        "1050": null,
        "1100": null,
        "1150": null,
        "1200": null,
        "1250": null,
        "1300": null,
        "1350": null,
        "1400": null,
        "1450": null,
        "1500": null,
        "1550": null,
        "1600": null,
        "1650": null
      }
    },
    {
      "block": 6,
      "line_no": 26,
      "nominal_composition": "Carbon steel",
      "product_form": "Plate",
      "spec_no": "SA–612",
      "type_grade": null,
      "alloy_desig_uns_no": "K02900",
      "class_condition_temper": null,
      "size_thickness_in": "≤1/2",
      "p_no": "10C",
      "group_no": 1,
      "min_tensile_strength_ksi": 83,
      "min_yield_strength_ksi": 50,
      "i": "NP",
      "limits_iii": 650,
      "viii_1": 650,
      "xii": 650,
      "external_pressure_chart_no": "CS–3 …",
      "notes": null,
      "values": {
        "100": 23.7,
        "150": null,
        "200": 23.7,
        "250": null,
        "300": 23.4,
        "400": 23.2,
        "500": 23.2,
        "600": 22.5,
        "650": 22.0,
        "700": null,
        "750": null,
        "800": null,
        "850": null,
        "900": null,
        "950": null,
        "1000": null,
        "1050": null,
        "1100": null,
        "1150": null,
        "1200": null,
        "1250": null,
        "1300": null,
        "1350": null,
        "1400": null,
        "1450": null,
        "1500": null,
        "1550": null,
        "1600": null,
        "1650": null
      }
    },
    {
      "block": 6,
      "line_no": 27,
      "nominal_composition": "Carbon steel",
      "product_form": "Plate",
      "spec_no": "SA–738",
      "type_grade": "B",
      "alloy_desig_uns_no": "K12007",
      "class_condition_temper": null,
      "size_thickness_in": null,
      "p_no": 1,
      "group_no": 3,
      "min_tensile_strength_ksi": 85,
      "min_yield_strength_ksi": 60,
      "i": "NP",
      "limits_iii": 650,
      "viii_1": 650,
      "xii": 650,
      "external_pressure_chart_no": "CS–5 …",
      "notes": null,
      "values": {
        "100": 24.3,
        "150": 24.3,
        "200": 24.3,
        "250": 24.3,
        "300": 24.3,
        "400": 24.3,
        "500": 24.3,
        "600": 24.1,
        "650": 23.7,
        "700": null,
        "750": null,
        "800": null,
        "850": null,
        "900": null,
        "950": null,
        "1000": null,
        "1050": null,
        "1100": null,
        "1150": null,
        "1200": null,
        "1250": null,
        "1300": null,
        "1350": null,
        "1400": null,
        "1450": null,
        "1500": null,
        "1550": null,
        "1600": null,
        "1650": null
      }
    },
    {
      "block": 6,
      "line_no": 28,
      "nominal_composition": "Carbon steel",
      "product_form": "Forgings",
      "spec_no": "SA–372",
      "type_grade": "C",
      "alloy_desig_uns_no": "K04801",
      "class_condition_temper": null,
      "size_thickness_in": null,
      "p_no": null,
      "group_no": null,
      "min_tensile_strength_ksi": 90,
      "min_yield_strength_ksi": 55,
      "i": "NP",
      "limits_iii": "NP",
      "viii_1": 650,
      "xii": 650,
      "external_pressure_chart_no": "CS–3 W11",
      "notes": null,
      "values": {
        "100": 25.7,
        "150": 25.7,
        "200": 25.7,
        "250": 25.7,
        "300": 25.7,
        "400": 25.7,
        "500": 25.7,
        "600": 25.7,
        "650": 24.4,
        "700": null,
        "750": null,
        "800": null,
        "850": null,
        "900": null,
        "950": null,
        "1000": null,
        "1050": null,
        "1100": null,
        "1150": null,
        "1200": null,
        "1250": null,
        "1300": null,
        "1350": null,
        "1400": null,
        "1450": null,
        "1500": null,
        "1550": null,
        "1600": null,
        "1650": null
      }
    },
    {
      "block": 6,
      "line_no": 29,
      "nominal_composition": "Carbon steel",
      "product_form": "Plate",
      "spec_no": "SA–724",
      "type_grade": "A",
      "alloy_desig_uns_no": "K11831",
      "class_condition_temper": null,
      "size_thickness_in": null,
      "p_no": 1,
      "group_no": 4,
      "min_tensile_strength_ksi": 90,
      "min_yield_strength_ksi": 70,
      "i": "NP",
      "limits_iii": "NP",
      "viii_1": 700,
      "xii": 650,
      "external_pressure_chart_no": "CS–5 …",
      "notes": null,
      "values": {
        "100": 25.7,
        "150": 25.7,
        "200": 25.7,
        "250": 25.6,
        "300": 25.4,
        "400": 25.1,
        "500": 25.1,
        "600": 25.1,
        "650": 24.4,
        "700": 21.9,
        "750": null,
        "800": null,
        "850": null,
        "900": null,
        "950": null,
        "1000": null,
        "1050": null,
        "1100": null,
        "1150": null,
        "1200": null,
        "1250": null,
        "1300": null,
        "1350": null,
        "1400": null,
        "1450": null,
        "1500": null,
        "1550": null,
        "1600": null,
        "1650": null
      }
    },
    {
      "block": 6,
      "line_no": 30,
      "nominal_composition": "Carbon steel",
      "product_form": "Plate",
      "spec_no": "SA–724",
      "type_grade": "C",
      "alloy_desig_uns_no": "K12037",
      "class_condition_temper": null,
      "size_thickness_in": null,
      "p_no": 1,
      "group_no": 4,
      "min_tensile_strength_ksi": 90,
      "min_yield_strength_ksi": 70,
      "i": "NP",
      "limits_iii": "NP",
      "viii_1": 700,
      "xii": 650,
      "external_pressure_chart_no": "CS–5 …",
      "notes": null,
      "values": {
        "100": 25.7,
        "150": 25.7,
        "200": 25.7,
        "250": 25.6,
        "300": 25.4,
        "400": 25.1,
        "500": 25.1,
        "600": 25.1,
        "650": 24.4,
        "700": 21.9,
        "750": null,
        "800": null,
        "850": null,
        "900": null,
        "950": null,
        "1000": null,
        "1050": null,
        "1100": null,
        "1150": null,
        "1200": null,
        "1250": null,
        "1300": null,
        "1350": null,
        "1400": null,
        "1450": null,
        "1500": null,
        "1550": null,
        "1600": null,
        "1650": null
      }
    },
    {
      "block": 6,
      "line_no": 31,
      "nominal_composition": "Carbon steel",
      "product_form": "Plate",
      "spec_no": "SA–724",
      "type_grade": "B",
      "alloy_desig_uns_no": "K12031",
      "class_condition_temper": null,
      "size_thickness_in": null,
      "p_no": 1,
      "group_no": 4,
      "min_tensile_strength_ksi": 95,
      "min_yield_strength_ksi": 75,
      "i": "NP",
      "limits_iii": "NP",
      "viii_1": 700,
      "xii": 650,
      "external_pressure_chart_no": "CS–5 …",
      "notes": null,
      "values": {
        "100": 27.1,
        "150": 27.1,
        "200": 27.1,
        "250": 27.0,
        "300": 26.8,
        "400": 26.5,
        "500": 26.5,
        "600": 26.5,
        "650": 24.4,
        "700": 23.1,
        "750": null,
        "800": null,
        "850": null,
        "900": null,
        "950": null,
        "1000": null,
        "1050": null,
        "1100": null,
        "1150": null,
        "1200": null,
        "1250": null,
        "1300": null,
        "1350": null,
        "1400": null,
        "1450": null,
        "1500": null,
        "1550": null,
        "1600": null,
        "1650": null
      }
    },
    {
      "block": 6,
      "line_no": 32,
      "nominal_composition": "C–Mn–Si–Cb",
      "product_form": "Plate",
      "spec_no": "SA–737",
      "type_grade": "B",
      "alloy_desig_uns_no": "K12001",
      "class_condition_temper": null,
      "size_thickness_in": null,
      "p_no": 1,
      "group_no": 2,
      "min_tensile_strength_ksi": 70,
      "min_yield_strength_ksi": 50,
      "i": "NP",
      "limits_iii": 700,
      "viii_1": 700,
      "xii": 650,
      "external_pressure_chart_no": "CS–3 T1",
      "notes": null,
      "values": {
        "100": 20.0,
        "150": 20.0,
        "200": 20.0,
        "250": null,
        "300": 20.0,
        "400": 20.0,
        "500": 20.0,
        "600": 20.0,
        "650": 20.0,
        "700": 19.6,
        "750": null,
        "800": null,
        "850": null,
        "900": null,
        "950": null,
        "1000": null,
        "1050": null,
        "1100": null,
        "1150": null,
        "1200": null,
        "1250": null,
        "1300": null,
        "1350": null,
        "1400": null,
        "1450": null,
        "1500": null,
        "1550": null,
        "1600": null,
        "1650": null
      }
    },
    {
      "block": 6,
      "line_no": 33,
      "nominal_composition": "C–Mn–Si–Cb",
      "product_form": "Plate",
      "spec_no": "SA/AS 1548",
      "type_grade": "PT490N",
      "alloy_desig_uns_no": null,
      "class_condition_temper": "Normalized",
      "size_thickness_in": "≤6",
      "p_no": 1,
      "group_no": 2,
      "min_tensile_strength_ksi": 71,
      "min_yield_strength_ksi": null,
      "i": 1000,
      "limits_iii": "NP",
      "viii_1": 1000,
      "xii": "NP",
      "external_pressure_chart_no": "CS–2",
      "notes": "G10, G18, S1, T1",
      "values": {
        "100": 20.3,
        "150": 20.3,
        "200": 20.3,
        "250": 20.3,
        "300": 20.3,
        "400": 20.3,
        "500": 20.3,
        "600": 20.3,
        "650": 20.3,
        "700": 18.3,
        "750": 14.8,
        "800": 12.0,
        "850": 9.3,
        "900": 6.7,
        "950": 4.0,
        "1000": 2.5,
        "1050": null,
        "1100": null,
        "1150": null,
        "1200": null,
        "1250": null,
        "1300": null,
        "1350": null,
        "1400": null,
        "1450": null,
        "1500": null,
        "1550": null,
        "1600": null,
        "1650": null
      }
    },
    {
      "block": 6,
      "line_no": 34,
      "nominal_composition": "C–Mn–Si–Cb",
      "product_form": "Plate",
      "spec_no": "SA/AS 1548",
      "type_grade": "PT490NR",
      "alloy_desig_uns_no": null,
      "class_condition_temper": "Norm. rld.",
      "size_thickness_in": "≤6",
      "p_no": 1,
      "group_no": 2,
      "min_tensile_strength_ksi": 71,
      "min_yield_strength_ksi": null,
      "i": 1000,
      "limits_iii": "NP",
      "viii_1": 1000,
      "xii": "NP",
      "external_pressure_chart_no": "CS–2",
      "notes": "G10, G18, S1, T1",
      "values": {
        "100": 20.3,
        "150": 20.3,
        "200": 20.3,
        "250": 20.3,
        "300": 20.3,
        "400": 20.3,
        "500": 20.3,
        "600": 20.3,
        "650": 20.3,
        "700": 18.3,
        "750": 14.8,
        "800": 12.0,
        "850": 9.3,
        "900": 6.7,
        "950": 4.0,
        "1000": 2.5,
        "1050": null,
        "1100": null,
        "1150": null,
        "1200": null,
        "1250": null,
        "1300": null,
        "1350": null,
        "1400": null,
        "1450": null,
        "1500": null,
        "1550": null,
        "1600": null,
        "1650": null
      }
    },
    {
      "block": 6,
      "line_no": 35,
      "nominal_composition": "C–Mn–Si–Cb",
      "product_form": "Plate",
      "spec_no": "SA/GB 713",
      "type_grade": "Q370R",
      "alloy_desig_uns_no": null,
      "class_condition_temper": "Normalized",
      "size_thickness_in": "2.5 < t ≤4",
      "p_no": 1,
      "group_no": 2,
      "min_tensile_strength_ksi": 74,
      "min_yield_strength_ksi": 48,
      "i": 800,
      "limits_iii": "NP",
      "viii_1": "NP",
      "xii": "NP",
      "external_pressure_chart_no": "CS–3 T1",
      "notes": null,
      "values": {
        "100": 21.1,
        "150": 21.1,
        "200": 21.1,
        "250": 21.1,
        "300": 21.1,
        "400": 21.1,
        "500": 21.1,
        "600": 21.1,
        "650": 21.1,
        "700": 19.6,
        "750": 15.7,
        "800": 12.6,
        "850": null,
        "900": null,
        "950": null,
        "1000": null,
        "1050": null,
        "1100": null,
        "1150": null,
        "1200": null,
        "1250": null,
        "1300": null,
        "1350": null,
        "1400": null,
        "1450": null,
        "1500": null,
        "1550": null,
        "1600": null,
        "1650": null
      }
    },
    {
      "block": 6,
      "line_no": 36,
      "nominal_composition": "C–Mn–Si–Cb",
      "product_form": "Plate",
      "spec_no": "SA/GB 713",
      "type_grade": "Q370R",
      "alloy_desig_uns_no": null,
      "class_condition_temper": "Normalized",
      "size_thickness_in": "1.5 < t ≤2.5",
      "p_no": 1,
      "group_no": 2,
      "min_tensile_strength_ksi": 75.5,
      "min_yield_strength_ksi": 49.5,
      "i": 800,
      "limits_iii": "NP",
      "viii_1": "NP",
      "xii": "NP",
      "external_pressure_chart_no": "CS–3 T1",
      "notes": null,
      "values": {
        "100": 21.5,
        "150": null,
        "200": 21.5,
        "250": null,
        "300": 21.5,
        "400": 21.5,
        "500": 21.5,
        "600": 21.5,
        "650": 21.5,
        "700": 19.6,
        "750": 15.7,
        "800": 12.6,
        "850": null,
        "900": null,
        "950": null,
        "1000": null,
        "1050": null,
        "1100": null,
        "1150": null,
        "1200": null,
        "1250": null,
        "1300": null,
        "1350": null,
        "1400": null,
        "1450": null,
        "1500": null,
        "1550": null,
        "1600": null,
        "1650": null
      }
    },
    {
      "block": 6,
      "line_no": 37,
      "nominal_composition": "C–Mn–Si–Cb",
      "product_form": "Plate",
      "spec_no": "SA/GB 713",
      "type_grade": "Q370R",
      "alloy_desig_uns_no": null,
      "class_condition_temper": "Normalized",
      "size_thickness_in": "0.6 < t ≤1.5",
      "p_no": 1,
      "group_no": 2,
      "min_tensile_strength_ksi": 77,
      "min_yield_strength_ksi": 52,
      "i": 800,
      "limits_iii": "NP",
      "viii_1": "NP",
      "xii": "NP",
      "external_pressure_chart_no": "CS–3 T1",
      "notes": null,
      "values": {
        "100": 22.0,
        "150": null,
        "200": 22.0,
        "250": null,
        "300": 22.0,
        "400": 22.0,
        "500": 22.0,
        "600": 22.0,
        "650": 22.0,
        "700": 19.6,
        "750": 15.7,
        "800": 12.6,
        "850": null,
        "900": null,
        "950": null,
        "1000": null,
        "1050": null,
        "1100": null,
        "1150": null,
        "1200": null,
        "1250": null,
        "1300": null,
        "1350": null,
        "1400": null,
        "1450": null,
        "1500": null,
        "1550": null,
        "1600": null,
        "1650": null
      }
    },
    {
      "block": 6,
      "line_no": 38,
      "nominal_composition": "C–Mn–Si–Cb",
      "product_form": "Plate",
      "spec_no": "SA/GB 713",
      "type_grade": "Q370R",
      "alloy_desig_uns_no": null,
      "class_condition_temper": "Normalized",
      "size_thickness_in": "0.4 ≤t ≤0.6",
      "p_no": 1,
      "group_no": 2,
      "min_tensile_strength_ksi": 77,
      "min_yield_strength_ksi": 53.5,
      "i": 800,
      "limits_iii": "NP",
      "viii_1": "NP",
      "xii": "NP",
