Repository: danivelas0/asme-pcc

File: resources/bpvc_ii_d_customary_2025/table_5a.json (part 8 of 20)
    "External Pressure Chart No.",
    "Notes"
  ],
  "columns_values": [
        "500": 14.3,
        "550": 14.2,
        "600": 14.0,
        "650": 13.8,
        "700": 13.5,
        "750": 13.1,
        "800": 12.6,
        "850": 12.0,
        "900": 11.3,
        "950": 8.4,
        "1000": 4.0,
        "1050": null,
        "1100": null,
        "1150": null,
        "1200": null,
        "1250": null,
        "1300": null,
        "1350": null,
        "1400": null,
        "1450": null,
        "1500": null
      }
    },
    {
      "block": 6,
      "line_no": 18,
      "nominal_composition": null,
      "product_form": "Smls. tube",
      "spec_no": "SA–268",
      "type_grade": "TP405",
      "alloy_desig_uns_no": "S40500",
      "class_condition_temper": null,
      "size_thickness_in_p_no": null,
      "group_no": "7 1",
      "min_tensile_strength_ksi": 60,
      "min_yield_strength_ksi": 30,
      "maximum_use_temperature_f": 1000,
      "external_pressure_chart_no": "CS–2",
      "notes": "G8, T7",
      "values": {
        "100": 20.0,
        "150": 18.9,
        "200": 18.4,
        "250": 18.0,
        "300": 17.8,
        "350": 17.6,
        "400": 17.4,
        "450": 17.3,
        "500": 17.2,
        "550": 17.0,
        "600": 16.8,
        "650": 16.6,
        "700": 16.2,
        "750": 15.7,
        "800": 15.1,
        "850": 14.4,
        "900": 13.5,
        "950": 8.4,
        "1000": 4.0,
        "1050": null,
        "1100": null,
        "1150": null,
        "1200": null,
        "1250": null,
        "1300": null,
        "1350": null,
        "1400": null,
        "1450": null,
        "1500": null
      }
    },
    {
      "block": 6,
      "line_no": 19,
      "nominal_composition": null,
      "product_form": "Plate",
      "spec_no": "SA–240",
      "type_grade": "410S",
      "alloy_desig_uns_no": "S41008",
      "class_condition_temper": null,
      "size_thickness_in_p_no": null,
      "group_no": "7 1",
      "min_tensile_strength_ksi": 60,
      "min_yield_strength_ksi": 30,
      "maximum_use_temperature_f": 1200,
      "external_pressure_chart_no": "CS–2",
      "notes": "T6",
      "values": {
        "100": 20.0,
        "150": 18.9,
        "200": 18.4,
        "250": 18.0,
        "300": 17.8,
        "350": 17.6,
        "400": 17.4,
        "450": 17.3,
        "500": 17.2,
        "550": 17.0,
        "600": 16.8,
        "650": 16.6,
        "700": 16.2,
        "750": 15.7,
        "800": 15.1,
        "850": 14.4,
        "900": 12.3,
        "950": 8.8,
        "1000": 6.4,
        "1050": 4.4,
        "1100": 2.9,
        "1150": 1.8,
        "1200": 1.0,
        "1250": null,
        "1300": null,
        "1350": null,
        "1400": null,
        "1450": null,
        "1500": null
      }
    },
    {
      "block": 6,
      "line_no": 20,
      "nominal_composition": null,
      "product_form": "Smls. tube",
      "spec_no": "SA–268",
      "type_grade": "TP410",
      "alloy_desig_uns_no": "S41000",
      "class_condition_temper": null,
      "size_thickness_in_p_no": null,
      "group_no": "6 1",
      "min_tensile_strength_ksi": 60,
      "min_yield_strength_ksi": 30,
      "maximum_use_temperature_f": 1200,
      "external_pressure_chart_no": "CS–2",
      "notes": "T6",
      "values": {
        "100": 20.0,
        "150": 18.9,
        "200": 18.4,
        "250": 18.0,
        "300": 17.8,
        "350": 17.6,
        "400": 17.4,
        "450": 17.3,
        "500": 17.2,
        "550": 17.0,
        "600": 16.8,
        "650": 16.6,
        "700": 16.2,
        "750": 15.7,
        "800": 15.1,
        "850": 14.4,
        "900": 12.3,
        "950": 8.8,
        "1000": 6.4,
        "1050": 4.4,
        "1100": 2.9,
        "1150": 1.8,
        "1200": 1.0,
        "1250": null,
        "1300": null,
        "1350": null,
        "1400": null,
        "1450": null,
        "1500": null
      }
    },
    {
      "block": 6,
      "line_no": 21,
      "nominal_composition": null,
      "product_form": "Plate",
      "spec_no": "SA–240",
      "type_grade": 410,
      "alloy_desig_uns_no": "S41000",
      "class_condition_temper": null,
      "size_thickness_in_p_no": null,
      "group_no": "6 1",
      "min_tensile_strength_ksi": 65,
      "min_yield_strength_ksi": 30,
      "maximum_use_temperature_f": 1200,
      "external_pressure_chart_no": "CS–2",
      "notes": "T6",
      "values": {
        "100": 20.0,
        "150": 18.9,
        "200": 18.4,
        "250": 18.0,
        "300": 17.8,
        "350": 17.6,
        "400": 17.4,
        "450": 17.3,
        "500": 17.2,
        "550": 17.0,
        "600": 16.8,
        "650": 16.6,
        "700": 16.2,
        "750": 15.7,
        "800": 15.1,
        "850": 14.4,
        "900": 12.3,
        "950": 8.8,
        "1000": 6.4,
        "1050": 4.4,
        "1100": 2.9,
        "1150": 1.8,
        "1200": 1.0,
        "1250": null,
        "1300": null,
        "1350": null,
        "1400": null,
        "1450": null,
        "1500": null
      }
    },
    {
      "block": 6,
      "line_no": 22,
      "nominal_composition": null,
      "product_form": "Forgings",
      "spec_no": "SA–182",
      "type_grade": "F6a",
      "alloy_desig_uns_no": "S41000",
      "class_condition_temper": "1 …",
      "size_thickness_in_p_no": null,
      "group_no": "6 3",
      "min_tensile_strength_ksi": 70,
      "min_yield_strength_ksi": 40,
      "maximum_use_temperature_f": 1200,
      "external_pressure_chart_no": "CS–3",
      "notes": "T5",
      "values": {
        "100": 26.7,
        "150": 25.2,
        "200": 24.5,
        "250": 24.0,
        "300": 23.7,
        "350": 23.5,
        "400": 23.3,
        "450": 23.1,
        "500": 22.9,
        "550": 22.7,
        "600": 22.5,
        "650": 22.1,
        "700": 21.6,
        "750": 20.9,
        "800": 20.1,
        "850": 17.2,
        "900": 12.3,
        "950": 8.8,
        "1000": 6.4,
        "1050": 4.4,
        "1100": 2.9,
        "1150": 1.8,
        "1200": 1.0,
        "1250": null,
        "1300": null,
        "1350": null,
        "1400": null,
        "1450": null,
        "1500": null
      }
    },
    {
      "block": 6,
      "line_no": 23,
      "nominal_composition": null,
      "product_form": "Forgings",
      "spec_no": "SA–182",
      "type_grade": "F6a",
      "alloy_desig_uns_no": "S41000",
      "class_condition_temper": "2 …",
      "size_thickness_in_p_no": null,
      "group_no": "6 3",
      "min_tensile_strength_ksi": 85,
      "min_yield_strength_ksi": 55,
      "maximum_use_temperature_f": 1200,
      "external_pressure_chart_no": "CS–3",
      "notes": "T4",
      "values": {
        "100": 35.4,
        "150": 34.7,
        "200": 33.7,
        "250": 33.1,
        "300": 32.5,
        "350": 32.3,
        "400": 32.0,
        "450": 31.8,
        "500": 31.5,
        "550": 31.2,
        "600": 30.9,
        "650": 30.3,
        "700": 29.7,
        "750": 28.8,
        "800": 24.0,
        "850": 17.2,
        "900": 12.3,
        "950": 8.8,
        "1000": 6.4,
        "1050": 4.4,
        "1100": 2.9,
        "1150": 1.8,
        "1200": 1.0,
        "1250": null,
        "1300": null,
        "1350": null,
        "1400": null,
        "1450": null,
        "1500": null
      }
    },
    {
      "block": 6,
      "line_no": 24,
      "nominal_composition": null,
      "product_form": "Forgings",
      "spec_no": "SA–336",
      "type_grade": "F6",
      "alloy_desig_uns_no": "S41000",
      "class_condition_temper": null,
      "size_thickness_in_p_no": null,
      "group_no": "6 3",
      "min_tensile_strength_ksi": 85,
      "min_yield_strength_ksi": 55,
      "maximum_use_temperature_f": 1200,
      "external_pressure_chart_no": "CS–3",
      "notes": "T4",
      "values": {
        "100": 35.4,
        "150": 35.4,
        "200": 35.4,
        "250": 35.4,
        "300": 35.4,
        "350": 35.4,
        "400": 35.4,
        "450": 35.4,
        "500": 35.4,
        "550": 35.4,
        "600": 35.4,
        "650": 35.4,
        "700": 35.4,
        "750": 35.4,
        "800": 24.0,
        "850": 17.2,
        "900": 12.3,
        "950": 8.8,
        "1000": 6.4,
        "1050": 4.4,
        "1100": 2.9,
        "1150": 1.8,
        "1200": 1.0,
        "1250": null,
        "1300": null,
        "1350": null,
        "1400": null,
        "1450": null,
        "1500": null
      }
    },
    {
      "block": 6,
      "line_no": 25,
      "nominal_composition": null,
      "product_form": "Castings",
      "spec_no": "SA–217",
      "type_grade": "CA15",
      "alloy_desig_uns_no": "J91150",
      "class_condition_temper": null,
      "size_thickness_in_p_no": null,
      "group_no": "6 3",
      "min_tensile_strength_ksi": 90,
      "min_yield_strength_ksi": 65,
      "maximum_use_temperature_f": 1200,
      "external_pressure_chart_no": "CS–5",
      "notes": "T4",
      "values": {
        "100": 37.5,
        "150": 37.5,
        "200": 37.5,
        "250": 37.5,
        "300": 37.5,
        "350": 37.5,
        "400": 37.5,
        "450": 37.5,
        "500": 37.5,
        "550": 37.5,
        "600": 37.5,
        "650": 37.5,
        "700": 37.5,
        "750": 37.5,
        "800": 24.0,
        "850": 17.2,
        "900": 12.3,
        "950": 8.8,
        "1000": 6.4,
        "1050": 4.4,
        "1100": 2.9,
        "1150": 1.8,
        "1200": 1.0,
        "1250": null,
        "1300": null,
        "1350": null,
        "1400": null,
        "1450": null,
        "1500": null
      }
    },
    {
      "block": 6,
      "line_no": 26,
      "nominal_composition": null,
      "product_form": "Smls. tube",
      "spec_no": "SA–268",
      "type_grade": "TP429",
      "alloy_desig_uns_no": "S42900",
      "class_condition_temper": null,
      "size_thickness_in_p_no": null,
      "group_no": "6 2",
      "min_tensile_strength_ksi": 60,
      "min_yield_strength_ksi": 35,
      "maximum_use_temperature_f": 1200,
      "external_pressure_chart_no": "CS–2",
      "notes": "G8, T5",
      "values": {
        "100": 23.3,
        "150": 22.1,
        "200": 21.5,
        "250": 21.0,
        "300": 20.7,
        "350": 20.5,
        "400": 20.3,
        "450": 20.2,
        "500": 20.1,
        "550": 19.9,
        "600": 19.6,
        "650": 19.3,
        "700": 18.9,
        "750": 18.3,
        "800": 17.6,
        "850": 15.7,
        "900": 12.0,
        "950": 9.2,
        "1000": 6.5,
        "1050": 4.5,
        "1100": 3.2,
        "1150": 2.4,
        "1200": 1.8,
        "1250": null,
        "1300": null,
        "1350": null,
        "1400": null,
        "1450": null,
        "1500": null
      }
    },
    {
      "block": 6,
      "line_no": 27,
      "nominal_composition": null,
      "product_form": "Plate",
      "spec_no": "SA–240",
      "type_grade": 429,
      "alloy_desig_uns_no": "S42900",
      "class_condition_temper": null,
      "size_thickness_in_p_no": null,
      "group_no": "6 2",
      "min_tensile_strength_ksi": 65,
      "min_yield_strength_ksi": 30,
      "maximum_use_temperature_f": 1200,
      "external_pressure_chart_no": "CS–2",
      "notes": "G8, T6",
      "values": {
        "100": 20.0,
        "150": 18.9,
        "200": 18.4,
        "250": 18.0,
        "300": 17.8,
        "350": 17.6,
        "400": 17.4,
        "450": 17.3,
        "500": 17.2,
        "550": 17.0,
        "600": 16.8,
        "650": 16.6,
        "700": 16.2,
        "750": 15.7,
        "800": 15.1,
        "850": 14.4,
        "900": 12.0,
        "950": 9.2,
        "1000": 6.5,
        "1050": 4.5,
        "1100": 3.2,
        "1150": 2.4,
        "1200": 1.8,
        "1250": null,
        "1300": null,
        "1350": null,
        "1400": null,
        "1450": null,
        "1500": null
      }
    },
    {
      "block": 6,
      "line_no": 28,
      "nominal_composition": null,
      "product_form": "Smls. tube",
      "spec_no": "SA–268",
      "type_grade": "TP430",
      "alloy_desig_uns_no": "S43000",
      "class_condition_temper": null,
      "size_thickness_in_p_no": null,
      "group_no": "7 2",
      "min_tensile_strength_ksi": 60,
      "min_yield_strength_ksi": 35,
      "maximum_use_temperature_f": 1200,
      "external_pressure_chart_no": "CS–2",
      "notes": "G8, T5",
      "values": {
        "100": 23.3,
        "150": 22.1,
        "200": 21.5,
        "250": 21.0,
        "300": 20.7,
        "350": 20.5,
        "400": 20.3,
        "450": 20.2,
        "500": 20.1,
        "550": 19.9,
        "600": 19.6,
        "650": 19.3,
        "700": 18.9,
        "750": 18.3,
        "800": 17.6,
        "850": 15.7,
        "900": 12.0,
        "950": 9.2,
        "1000": 6.5,
        "1050": 4.5,
        "1100": 3.2,
        "1150": 2.4,
        "1200": 1.8,
        "1250": null,
        "1300": null,
        "1350": null,
        "1400": null,
        "1450": null,
        "1500": null
      }
    },
    {
      "block": 6,
      "line_no": 29,
      "nominal_composition": null,
      "product_form": "Plate",
      "spec_no": "SA–240",
      "type_grade": 430,
      "alloy_desig_uns_no": "S43000",
      "class_condition_temper": null,
      "size_thickness_in_p_no": null,
      "group_no": "7 2",
      "min_tensile_strength_ksi": 65,
      "min_yield_strength_ksi": 30,
      "maximum_use_temperature_f": 1200,
      "external_pressure_chart_no": "CS–2",
      "notes": "G8, T6",
      "values": {
        "100": 20.0,
        "150": 18.9,
        "200": 18.4,
        "250": 18.0,
        "300": 17.8,
        "350": 17.6,
        "400": 17.4,
        "450": 17.3,
        "500": 17.2,
        "550": 17.0,
        "600": 16.8,
        "650": 16.6,
        "700": 16.2,
        "750": 15.7,
        "800": 15.1,
        "850": 14.4,
        "900": 12.0,
        "950": 9.2,
        "1000": 6.5,
        "1050": 4.5,
        "1100": 3.2,
        "1150": 2.4,
        "1200": 1.8,
        "1250": null,
        "1300": null,
        "1350": null,
        "1400": null,
        "1450": null,
        "1500": null
      }
    },
    {
      "block": 6,
      "line_no": 30,
      "nominal_composition": "17Cr–4Ni–4Cu",
      "product_form": "Bar",
      "spec_no": "SA–564",
      "type_grade": 630,
      "alloy_desig_uns_no": "S17400",
      "class_condition_temper": "H1100 …",
      "size_thickness_in_p_no": null,
      "group_no": null,
      "min_tensile_strength_ksi": 140,
      "min_yield_strength_ksi": 115,
      "maximum_use_temperature_f": 600,
      "external_pressure_chart_no": "HT–1",
      "notes": "G8",
      "values": {
        "100": 58.3,
        "150": 58.3,
        "200": 58.3,
        "250": 58.3,
        "300": 58.3,
        "350": 58.3,
        "400": 58.3,
        "450": 58.3,
        "500": 58.3,
        "550": 58.3,
        "600": 58.3,
        "650": null,
        "700": null,
        "750": null,
        "800": null,
        "850": null,
        "900": null,
        "950": null,
        "1000": null,
        "1050": null,
        "1100": null,
        "1150": null,
        "1200": null,
        "1250": null,
        "1300": null,
        "1350": null,
        "1400": null,
        "1450": null,
        "1500": null
      }
    },
    {
      "block": 6,
      "line_no": 31,
      "nominal_composition": "17Cr–4Ni–4Cu",
      "product_form": "Plate",
      "spec_no": "SA–693",
      "type_grade": 630,
      "alloy_desig_uns_no": "S17400",
      "class_condition_temper": "H1100 …",
      "size_thickness_in_p_no": null,
      "group_no": null,
      "min_tensile_strength_ksi": 140,
      "min_yield_strength_ksi": 115,
      "maximum_use_temperature_f": 600,
      "external_pressure_chart_no": "HT–1",
      "notes": "G8",
      "values": {
        "100": 58.3,
        "150": 58.3,
        "200": 58.3,
        "250": 58.3,
        "300": 58.3,
        "350": 58.3,
        "400": 58.3,
        "450": 58.3,
        "500": 58.3,
        "550": 58.3,
        "600": 58.3,
        "650": null,
        "700": null,
        "750": null,
        "800": null,
        "850": null,
        "900": null,
        "950": null,
        "1000": null,
        "1050": null,
        "1100": null,
        "1150": null,
        "1200": null,
        "1250": null,
        "1300": null,
        "1350": null,
        "1400": null,
        "1450": null,
        "1500": null
      }
    },
    {
      "block": 6,
      "line_no": 32,
      "nominal_composition": "17Cr–4Ni–4Cu",
      "product_form": "Forgings",
      "spec_no": "SA–705",
      "type_grade": 630,
      "alloy_desig_uns_no": "S17400",
      "class_condition_temper": "H1100 …",
      "size_thickness_in_p_no": null,
      "group_no": null,
      "min_tensile_strength_ksi": 140,
      "min_yield_strength_ksi": 115,
      "maximum_use_temperature_f": 600,
      "external_pressure_chart_no": "HT–1",
      "notes": "G8",
      "values": {
        "100": 58.3,
        "150": 58.3,
        "200": 58.3,
        "250": 58.3,
        "300": 58.3,
        "350": 58.3,
        "400": 58.3,
        "450": 58.3,
        "500": 58.3,
        "550": 58.3,
        "600": 58.3,
        "650": null,
        "700": null,
        "750": null,
        "800": null,
        "850": null,
        "900": null,
        "950": null,
        "1000": null,
        "1050": null,
        "1100": null,
        "1150": null,
        "1200": null,
        "1250": null,
        "1300": null,
        "1350": null,
        "1400": null,
        "1450": null,
        "1500": null
      }
    },
    {
      "block": 6,
      "line_no": 33,
      "nominal_composition": "26Cr–3Ni–3Mo",
      "product_form": "Plate",
      "spec_no": "SA–240",
      "type_grade": "26–3–3",
      "alloy_desig_uns_no": "S44660",
      "class_condition_temper": null,
      "size_thickness_in_p_no": "t ≤2/10",
      "group_no": "10K 1",
      "min_tensile_strength_ksi": 85,
      "min_yield_strength_ksi": 65,
      "maximum_use_temperature_f": 700,
      "external_pressure_chart_no": "HA–5",
      "notes": "G8, H3",
      "values": {
        "100": 35.4,
        "150": 35.4,
        "200": 35.4,
        "250": 35.4,
        "300": 35.4,
        "350": 35.4,
        "400": 34.8,
        "450": 34.2,
        "500": 33.8,
        "550": 33.4,
        "600": 33.2,
        "650": 33.0,
        "700": 32.8,
        "750": null,
        "800": null,
        "850": null,
        "900": null,
        "950": null,
        "1000": null,
        "1050": null,
        "1100": null,
        "1150": null,
        "1200": null,
        "1250": null,
        "1300": null,
        "1350": null,
        "1400": null,
        "1450": null,
        "1500": null
      }
    },
    {
      "block": 6,
      "line_no": 34,
      "nominal_composition": "26Cr–3Ni–3Mo",
      "product_form": "Smls. tube",
      "spec_no": "SA–268",
      "type_grade": "26–3–3",
      "alloy_desig_uns_no": "S44660",
      "class_condition_temper": null,
      "size_thickness_in_p_no": "t ≤2/10",
      "group_no": "10K 1",
      "min_tensile_strength_ksi": 85,
      "min_yield_strength_ksi": 65,
      "maximum_use_temperature_f": 700,
      "external_pressure_chart_no": "HA–5",
      "notes": "G8, H3",
      "values": {
        "100": 35.4,
        "150": 35.4,
        "200": 35.4,
        "250": 35.4,
        "300": 35.4,
        "350": 35.4,
        "400": 34.8,
        "450": 34.2,
        "500": 33.8,
        "550": 33.4,
        "600": 33.2,
        "650": 33.0,
        "700": 32.8,
        "750": null,
        "800": null,
        "850": null,
        "900": null,
        "950": null,
        "1000": null,
        "1050": null,
        "1100": null,
        "1150": null,
        "1200": null,
        "1250": null,
        "1300": null,
        "1350": null,
        "1400": null,
        "1450": null,
        "1500": null
      }
    },
    {
      "block": 6,
      "line_no": 35,
      "nominal_composition": "26Cr–3Ni–3Mo",
      "product_form": "Wld. tube",
      "spec_no": "SA–268",
      "type_grade": "26–3–3",
      "alloy_desig_uns_no": "S44660",
      "class_condition_temper": null,
      "size_thickness_in_p_no": "t ≤2/10",
      "group_no": "10K 1",
      "min_tensile_strength_ksi": 85,
      "min_yield_strength_ksi": 65,
      "maximum_use_temperature_f": 700,
      "external_pressure_chart_no": "HA–5",
      "notes": "G6, G8, H3",
      "values": {
        "100": 30.1,
        "150": 30.1,
        "200": 30.1,
        "250": 30.1,
        "300": 30.1,
        "350": 30.1,
        "400": 29.6,
        "450": 29.1,
        "500": 28.7,
        "550": 28.4,
        "600": 28.2,
        "650": 28.0,
        "700": 27.9,
        "750": null,
        "800": null,
        "850": null,
        "900": null,
        "950": null,
        "1000": null,
        "1050": null,
        "1100": null,
        "1150": null,
        "1200": null,
        "1250": null,
        "1300": null,
        "1350": null,
        "1400": null,
        "1450": null,
        "1500": null
      }
    },
    {
      "block": 6,
      "line_no": 36,
      "nominal_composition": "26Cr–3Ni–3Mo",
      "product_form": "Wld. tube",
      "spec_no": "SA–803",
      "type_grade": "26–3–3",
      "alloy_desig_uns_no": "S44660",
      "class_condition_temper": null,
      "size_thickness_in_p_no": "t ≤2/10",
      "group_no": "10K 1",
      "min_tensile_strength_ksi": 85,
      "min_yield_strength_ksi": 65,
      "maximum_use_temperature_f": 600,
      "external_pressure_chart_no": "HA–5",
      "notes": "G6, G8, H3",
      "values": {
        "100": 30.1,
        "150": 30.1,
        "200": 30.1,
        "250": 30.1,
        "300": 30.1,
        "350": 30.1,
        "400": 29.6,
        "450": 29.1,
        "500": 28.7,
        "550": 28.4,
        "600": 28.2,
        "650": null,
        "700": null,
        "750": null,
        "800": null,
        "850": null,
        "900": null,
        "950": null,
        "1000": null,
        "1050": null,
        "1100": null,
        "1150": null,
        "1200": null,
        "1250": null,
        "1300": null,
        "1350": null,
        "1400": null,
        "1450": null,
        "1500": null
      }
    },
    {
      "block": 6,
      "line_no": 37,
      "nominal_composition": "29Cr–4Mo–Ti",
      "product_form": "Smls. tube",
      "spec_no": "SA–268",
      "type_grade": null,
      "alloy_desig_uns_no": "S44735",
      "class_condition_temper": null,
      "size_thickness_in_p_no": null,
      "group_no": "10J 1",
      "min_tensile_strength_ksi": 75,
      "min_yield_strength_ksi": 60,
      "maximum_use_temperature_f": 800,
      "external_pressure_chart_no": "HA–6",
      "notes": "G8",
      "values": {
        "100": 31.3,
        "150": 31.3,
        "200": 31.3,
        "250": 31.3,
        "300": 29.6,
        "350": 28.1,
        "400": 26.8,
        "450": 25.7,
        "500": 24.9,
        "550": 24.3,
        "600": 23.9,
        "650": 23.7,
        "700": 23.6,
        "750": 23.3,
        "800": 22.7,
        "850": null,
        "900": null,
        "950": null,
        "1000": null,
        "1050": null,
        "1100": null,
        "1150": null,
        "1200": null,
        "1250": null,
        "1300": null,
        "1350": null,
        "1400": null,
        "1450": null,
        "1500": null
      }
    },
    {
      "block": 6,
      "line_no": 38,
      "nominal_composition": "Mn–1/4Mo",
      "product_form": "Forgings",
      "spec_no": "SA–372",
      "type_grade": "D",
      "alloy_desig_uns_no": "K14508 QT",
      "class_condition_temper": null,
      "size_thickness_in_p_no": null,
      "group_no": "11A 4",
      "min_tensile_strength_ksi": 105,
      "min_yield_strength_ksi": 65,
      "maximum_use_temperature_f": 650,
      "external_pressure_chart_no": "CS–5",
      "notes": "G9, T1, W2, W6",
      "values": {
        "100": 43.3,
        "150": 41.8,
        "200": 41.2,
        "250": 40.4,
        "300": 39.4,
        "350": 38.2,
        "400": 36.9,
        "450": 35.7,
        "500": 34.7,
        "550": 33.9,
        "600": 33.5,
        "650": 24.4,
        "700": null,
        "750": null,
        "800": null,
        "850": null,
        "900": null,
        "950": null,
        "1000": null,
        "1050": null,
        "1100": null,
        "1150": null,
        "1200": null,
        "1250": null,
        "1300": null,
        "1350": null,
        "1400": null,
        "1450": null,
        "1500": null
      }
    },
    {
      "block": 6,
      "line_no": 39,
      "nominal_composition": "Mn–1/4Mo",
      "product_form": "Forgings",
      "spec_no": "SA–372",
      "type_grade": "D",
      "alloy_desig_uns_no": "K14508 …",
      "class_condition_temper": null,
      "size_thickness_in_p_no": null,
      "group_no": "11A 4",
      "min_tensile_strength_ksi": 105,
      "min_yield_strength_ksi": 65,
      "maximum_use_temperature_f": 650,
      "external_pressure_chart_no": "CS–5",
      "notes": "G9, H2, W2, W6",
      "values": {
        "100": 43.3,
        "150": 41.6,
        "200": 40.8,
        "250": 40.0,
        "300": 39.4,
        "350": 38.8,
        "400": 38.3,
        "450": 37.9,
        "500": 37.4,
        "550": 36.9,
        "600": 36.5,
        "650": 35.9,
        "700": null,
        "750": null,
        "800": null,
        "850": null,
        "900": null,
        "950": null,
        "1000": null,
        "1050": null,
        "1100": null,
        "1150": null,
        "1200": null,
        "1250": null,
        "1300": null,
        "1350": null,
        "1400": null,
        "1450": null,
        "1500": null
      }
    },
    {
      "block": 6,
      "line_no": 40,
      "nominal_composition": "Mn–1/2Mo",
      "product_form": "Plate",
      "spec_no": "SA–302",
      "type_grade": "A",
      "alloy_desig_uns_no": "K12021 …",
      "class_condition_temper": null,
      "size_thickness_in_p_no": null,
      "group_no": "3 2",
      "min_tensile_strength_ksi": 75,
      "min_yield_strength_ksi": 45,
      "maximum_use_temperature_f": 1000,
      "external_pressure_chart_no": "CS–3",
      "notes": "G14, T5",
      "values": {
        "100": 30.0,
        "150": 28.8,
        "200": 28.2,
        "250": 27.7,
        "300": 27.3,
        "350": 26.9,
        "400": 26.5,
        "450": 26.2,
        "500": 25.9,
        "550": 25.6,
        "600": 25.2,
        "650": 24.9,
        "700": 24.4,
        "750": 23.9,
        "800": 23.2,
        "850": 20.0,
        "900": 13.7,
        "950": 8.2,
        "1000": 4.8,
        "1050": null,
        "1100": null,
        "1150": null,
        "1200": null,
        "1250": null,
        "1300": null,
        "1350": null,
        "1400": null,
        "1450": null,
        "1500": null
      }
    },
    {
      "block": 6,
      "line_no": 41,
      "nominal_composition": "Mn–1/2Mo",
      "product_form": "Plate",
      "spec_no": "SA–302",
      "type_grade": "B",
      "alloy_desig_uns_no": "K12022 …",
      "class_condition_temper": null,
      "size_thickness_in_p_no": null,
      "group_no": "3 3",
      "min_tensile_strength_ksi": 80,
      "min_yield_strength_ksi": 50,
      "maximum_use_temperature_f": 1000,
      "external_pressure_chart_no": "CS–3",
      "notes": "G14, T5",
      "values": {
        "100": 33.3,
        "150": 32.0,
        "200": 31.4,
        "250": 30.8,
        "300": 30.3,
        "350": 29.9,
        "400": 29.5,
        "450": 29.1,
        "500": 28.8,
        "550": 28.4,
        "600": 28.0,
        "650": 27.6,
        "700": 27.1,
        "750": 26.5,
        "800": 25.7,
        "850": 20.0,
        "900": 13.7,
        "950": 8.2,
        "1000": 4.8,
        "1050": null,
        "1100": null,
        "1150": null,
        "1200": null,
        "1250": null,
        "1300": null,
        "1350": null,
        "1400": null,
        "1450": null,
        "1500": null
      }
    },
    {
      "block": 6,
      "line_no": 42,
      "nominal_composition": "Mn–1/2Mo",
      "product_form": "Plate",
      "spec_no": "SA–533",
      "type_grade": "A",
      "alloy_desig_uns_no": "K12521 1",
      "class_condition_temper": null,
      "size_thickness_in_p_no": null,
      "group_no": "3 3",
      "min_tensile_strength_ksi": 80,
      "min_yield_strength_ksi": 50,
      "maximum_use_temperature_f": 1000,
      "external_pressure_chart_no": "CS–5",
      "notes": "T5",
      "values": {
        "100": 33.3,
        "150": 32.0,
        "200": 31.4,
        "250": 30.8,
        "300": 30.3,
        "350": 29.9,
        "400": 29.5,
        "450": 29.1,
        "500": 28.8,
        "550": 28.4,
        "600": 28.0,
        "650": 27.6,
        "700": 27.1,
        "750": 26.5,
        "800": 25.7,
        "850": 20.0,
        "900": 13.7,
        "950": 8.2,
        "1000": 4.8,
        "1050": null,
        "1100": null,
        "1150": null,
        "1200": null,
        "1250": null,
        "1300": null,
        "1350": null,
        "1400": null,
        "1450": null,
        "1500": null
      }
    },
    {
      "block": 6,
      "line_no": 43,
      "nominal_composition": "Mn–1/2Mo",
      "product_form": "Plate",
      "spec_no": "SA–533",
      "type_grade": "A",
      "alloy_desig_uns_no": "K12521 2",
      "class_condition_temper": null,
      "size_thickness_in_p_no": null,
      "group_no": "3 3",
      "min_tensile_strength_ksi": 90,
      "min_yield_strength_ksi": 70,
      "maximum_use_temperature_f": 800,
      "external_pressure_chart_no": "CS–5",
      "notes": null,
      "values": {
        "100": 37.5,
        "150": 37.5,
        "200": 37.5,
        "250": 37.5,
        "300": 37.5,
        "350": 37.5,
        "400": 37.5,
        "450": 37.5,
        "500": 37.5,
        "550": 37.5,
        "600": 37.5,
        "650": 37.5,
        "700": 37.5,
        "750": 37.2,
        "800": 36.0,
        "850": null,
        "900": null,
        "950": null,
        "1000": null,
        "1050": null,
        "1100": null,
        "1150": null,
        "1200": null,
        "1250": null,
        "1300": null,
        "1350": null,
        "1400": null,
        "1450": null,
        "1500": null
      }
    },
    {
      "block": 6,
      "line_no": 44,
      "nominal_composition": "Mn–1/2Mo–1/4Ni",
      "product_form": "Plate",
      "spec_no": "SA–533",
      "type_grade": "D",
      "alloy_desig_uns_no": "K12529 2",
      "class_condition_temper": null,
      "size_thickness_in_p_no": null,
      "group_no": "3 3",
      "min_tensile_strength_ksi": 90,
      "min_yield_strength_ksi": 70,
      "maximum_use_temperature_f": 800,
      "external_pressure_chart_no": "CS–5",
      "notes": null,
      "values": {
        "100": 37.5,
        "150": 37.5,
        "200": 37.5,
        "250": 37.5,
        "300": 37.5,
        "350": 37.5,
        "400": 37.5,
        "450": 37.5,
        "500": 37.5,
        "550": 37.5,
        "600": 37.5,
        "650": 37.5,
        "700": 37.5,
        "750": 37.2,
        "800": 36.0,
        "850": null,
        "900": null,
        "950": null,
        "1000": null,
        "1050": null,
        "1100": null,
        "1150": null,
        "1200": null,
        "1250": null,
        "1300": null,
        "1350": null,
        "1400": null,
        "1450": null,
        "1500": null
      }
    },
    {
      "block": 6,
      "line_no": 45,
      "nominal_composition": "Mn–1/2Mo–1/4Ni",
      "product_form": "Plate",
      "spec_no": "SA–533",
      "type_grade": "D",
      "alloy_desig_uns_no": "K12529 3",
      "class_condition_temper": null,
      "size_thickness_in_p_no": null,
      "group_no": "11A 4",
      "min_tensile_strength_ksi": 100,
      "min_yield_strength_ksi": 83,
      "maximum_use_temperature_f": 750,
      "external_pressure_chart_no": "CS–5",
      "notes": null,
      "values": {
        "100": 41.7,
        "150": 41.7,
        "200": 41.7,
        "250": 41.7,
        "300": 41.7,
        "350": 41.7,
        "400": 41.7,
        "450": 41.7,
        "500": 41.7,
        "550": 41.7,
        "600": 41.7,
        "650": 41.7,
        "700": 41.7,
        "750": 41.7,
        "800": null,
        "850": null,
        "900": null,
        "950": null,
        "1000": null,
        "1050": null,
        "1100": null,
        "1150": null,
        "1200": null,
        "1250": null,
        "1300": null,
        "1350": null,
        "1400": null,
        "1450": null,
        "1500": null
      }
    },
    {
      "block": 7,
      "line_no": 1,
      "nominal_composition": "Mn–1/2Mo–1/2Ni",
      "product_form": "Plate",
      "spec_no": "SA–302",
      "type_grade": "C",
      "alloy_desig_uns_no": "K12039 …",
      "class_condition_temper": null,
      "size_thickness_in_p_no": null,
      "group_no": "3 3",
      "min_tensile_strength_ksi": 80,
      "min_yield_strength_ksi": 50,
      "maximum_use_temperature_f": 1000,
      "external_pressure_chart_no": "CS–3",
      "notes": "G14, T5",
      "values": {
        "100": 33.3,
        "150": 32.0,
        "200": 31.4,
        "250": 30.8,
        "300": 30.3,
        "350": 29.9,
        "400": 29.5,
        "450": 29.1,
        "500": 28.8,
        "550": 28.4,
        "600": 28.0,
        "650": 27.6,
        "700": 27.1,
        "750": 26.5,
        "800": 25.7,
        "850": 20.0,
        "900": 13.7,
        "950": 8.2,
        "1000": 4.8,
        "1050": null,
        "1100": null,
        "1150": null,
        "1200": null,
        "1250": null,
        "1300": null,
        "1350": null,
        "1400": null,
        "1450": null,
        "1500": null
      }
    },
    {
      "block": 7,
      "line_no": 2,
      "nominal_composition": "Mn–1/2Mo–1/2Ni",
      "product_form": "Plate",
      "spec_no": "SA–533",
      "type_grade": "B",
      "alloy_desig_uns_no": "K12539 1",
      "class_condition_temper": null,
      "size_thickness_in_p_no": null,
      "group_no": "3 3",
      "min_tensile_strength_ksi": 80,
      "min_yield_strength_ksi": 50,
      "maximum_use_temperature_f": 800,
      "external_pressure_chart_no": "CS–5",
      "notes": null,
      "values": {
        "100": 33.3,
        "150": 32.0,
        "200": 31.4,
        "250": 30.8,
        "300": 30.3,
        "350": 29.9,
        "400": 29.5,
        "450": 29.1,
        "500": 28.8,
        "550": 28.4,
        "600": 28.0,
        "650": 27.6,
        "700": 27.1,
        "750": 26.5,
        "800": 25.7,
        "850": null,
        "900": null,
        "950": null,
        "1000": null,
        "1050": null,
        "1100": null,
        "1150": null,
        "1200": null,
        "1250": null,
        "1300": null,
        "1350": null,
        "1400": null,
        "1450": null,
        "1500": null
      }
    },
    {
      "block": 7,
      "line_no": 3,
      "nominal_composition": "Mn–1/2Mo–1/2Ni",
      "product_form": "Plate",
      "spec_no": "SA–533",
      "type_grade": "B",
      "alloy_desig_uns_no": "K12539 2",
      "class_condition_temper": null,
      "size_thickness_in_p_no": null,
      "group_no": "3 3",
      "min_tensile_strength_ksi": 90,
      "min_yield_strength_ksi": 70,
      "maximum_use_temperature_f": 800,
      "external_pressure_chart_no": "CS–5",
      "notes": null,
      "values": {
        "100": 37.5,
        "150": 37.5,
        "200": 37.5,
        "250": 37.5,
        "300": 37.5,
        "350": 37.5,
        "400": 37.5,
        "450": 37.5,
        "500": 37.5,
        "550": 37.5,
        "600": 37.5,
        "650": 37.5,
        "700": 37.5,
        "750": 37.2,
        "800": 36.0,
        "850": null,
        "900": null,
        "950": null,
        "1000": null,
        "1050": null,
        "1100": null,
        "1150": null,
        "1200": null,
        "1250": null,
        "1300": null,
        "1350": null,
        "1400": null,
        "1450": null,
        "1500": null
      }
    },
    {
      "block": 7,
      "line_no": 4,
      "nominal_composition": "Mn–1/2Mo–1/2Ni",
      "product_form": "Plate",
      "spec_no": "SA–533",
      "type_grade": "B",
      "alloy_desig_uns_no": "K12539 3",
      "class_condition_temper": null,
      "size_thickness_in_p_no": null,
      "group_no": "11A 4",
      "min_tensile_strength_ksi": 100,
      "min_yield_strength_ksi": 83,
      "maximum_use_temperature_f": 800,
      "external_pressure_chart_no": "CS–5",
      "notes": null,
      "values": {
        "100": 41.7,
        "150": 41.7,
        "200": 41.7,
        "250": 41.7,
        "300": 41.7,
        "350": 41.7,
        "400": 41.7,
        "450": 41.7,
        "500": 41.7,
        "550": 41.7,
        "600": 41.7,
        "650": 41.7,
        "700": 41.7,
        "750": 41.7,
        "800": 41.7,
        "850": null,
        "900": null,
        "950": null,
        "1000": null,
        "1050": null,
        "1100": null,
        "1150": null,
        "1200": null,
        "1250": null,
        "1300": null,
        "1350": null,
        "1400": null,
        "1450": null,
        "1500": null
      }
    },
    {
      "block": 7,
      "line_no": 5,
      "nominal_composition": "Mn–1/2Mo–3/4Ni",
      "product_form": "Plate",
      "spec_no": "SA–302",
      "type_grade": "D",
      "alloy_desig_uns_no": "K12054 …",
      "class_condition_temper": null,
      "size_thickness_in_p_no": null,
      "group_no": "3 3",
      "min_tensile_strength_ksi": 80,
      "min_yield_strength_ksi": 50,
      "maximum_use_temperature_f": 1000,
      "external_pressure_chart_no": "CS–3",
      "notes": "G14, T5",
      "values": {
        "100": 33.3,
        "150": 32.0,
        "200": 31.4,
        "250": 30.8,
        "300": 30.3,
        "350": 29.9,
        "400": 29.5,
        "450": 29.1,
        "500": 28.8,
        "550": 28.4,
        "600": 28.0,
        "650": 27.6,
        "700": 27.1,
        "750": 26.5,
        "800": 25.7,
        "850": 20.0,
        "900": 13.7,
        "950": 8.2,
        "1000": 4.8,
        "1050": null,
        "1100": null,
        "1150": null,
        "1200": null,
        "1250": null,
        "1300": null,
        "1350": null,
        "1400": null,
        "1450": null,
        "1500": null
      }
    },
    {
      "block": 7,
      "line_no": 6,
      "nominal_composition": "Mn–1/2Mo–3/4Ni",
      "product_form": "Plate",
      "spec_no": "SA–533",
      "type_grade": "C",
      "alloy_desig_uns_no": "K12554 1",
      "class_condition_temper": null,
      "size_thickness_in_p_no": null,
      "group_no": "3 3",
      "min_tensile_strength_ksi": 80,
      "min_yield_strength_ksi": 50,
      "maximum_use_temperature_f": 800,
      "external_pressure_chart_no": "CS–5",
      "notes": null,
      "values": {
        "100": 33.3,
        "150": 32.0,
        "200": 31.4,
        "250": 30.8,
        "300": 30.3,
        "350": 29.9,
        "400": 29.5,
        "450": 29.1,
        "500": 28.8,
        "550": 28.4,
        "600": 28.0,
        "650": 27.6,
        "700": 27.1,
        "750": 26.5,
        "800": 25.7,
        "850": null,
        "900": null,
        "950": null,
        "1000": null,
        "1050": null,
        "1100": null,
        "1150": null,
        "1200": null,
        "1250": null,
        "1300": null,
        "1350": null,
        "1400": null,
        "1450": null,
        "1500": null
      }
    },
    {
      "block": 7,
      "line_no": 7,
      "nominal_composition": "Mn–1/2Mo–3/4Ni",
      "product_form": "Plate",
      "spec_no": "SA–533",
      "type_grade": "E",
      "alloy_desig_uns_no": "K12554 1",
      "class_condition_temper": null,
      "size_thickness_in_p_no": null,
      "group_no": "3 3",
      "min_tensile_strength_ksi": 80,
      "min_yield_strength_ksi": 50,
      "maximum_use_temperature_f": 800,
      "external_pressure_chart_no": "CS–5",
      "notes": null,
      "values": {
        "100": 33.3,
        "150": 32.0,
        "200": 31.4,
