Repository: danivelas0/asme-pcc

File: resources/bpvc_ii_d_customary_2025/table_1a.json (part 9 of 55)
    "External Pressure Chart No.",
    "Notes"
  ],
  "columns_values": [
      "external_pressure_chart_no": "CS–3 T1",
      "notes": null,
      "values": {
        "100": 22.0,
        "150": null,
        "200": 22.0,
        "250": null,
        "300": 22.0,
        "400": 22.0,
        "500": 22.0,
        "600": 22.0,
        "650": 22.0,
        "700": 19.6,
        "750": 15.7,
        "800": 12.6,
        "850": null,
        "900": null,
        "950": null,
        "1000": null,
        "1050": null,
        "1100": null,
        "1150": null,
        "1200": null,
        "1250": null,
        "1300": null,
        "1350": null,
        "1400": null,
        "1450": null,
        "1500": null,
        "1550": null,
        "1600": null,
        "1650": null
      }
    },
    {
      "block": 6,
      "line_no": 39,
      "nominal_composition": "C–Mn–Si–V",
      "product_form": "Plate",
      "spec_no": "SA–737",
      "type_grade": "C",
      "alloy_desig_uns_no": "K12202",
      "class_condition_temper": null,
      "size_thickness_in": null,
      "p_no": 1,
      "group_no": 3,
      "min_tensile_strength_ksi": 80,
      "min_yield_strength_ksi": 60,
      "i": "NP",
      "limits_iii": 700,
      "viii_1": 700,
      "xii": 650,
      "external_pressure_chart_no": "CS–3 …",
      "notes": null,
      "values": {
        "100": 22.9,
        "150": null,
        "200": 22.9,
        "250": null,
        "300": 22.9,
        "400": 22.9,
        "500": 22.9,
        "600": 22.9,
        "650": 22.9,
        "700": 20.0,
        "750": null,
        "800": null,
        "850": null,
        "900": null,
        "950": null,
        "1000": null,
        "1050": null,
        "1100": null,
        "1150": null,
        "1200": null,
        "1250": null,
        "1300": null,
        "1350": null,
        "1400": null,
        "1450": null,
        "1500": null,
        "1550": null,
        "1600": null,
        "1650": null
      }
    },
    {
      "block": 6,
      "line_no": 40,
      "nominal_composition": "C–Mn–Si–V–Cb",
      "product_form": "Plate",
      "spec_no": "SA–656",
      "type_grade": "T3",
      "alloy_desig_uns_no": null,
      "class_condition_temper": null,
      "size_thickness_in": "≤2",
      "p_no": 1,
      "group_no": 1,
      "min_tensile_strength_ksi": 60,
      "min_yield_strength_ksi": 50,
      "i": "NP",
      "limits_iii": "NP",
      "viii_1": "NP",
      "xii": 650,
      "external_pressure_chart_no": null,
      "notes": null,
      "values": {
        "100": 17.1,
        "150": null,
        "200": 17.1,
        "250": null,
        "300": 17.1,
        "400": 17.1,
        "500": 17.1,
        "600": 17.1,
        "650": 17.1,
        "700": null,
        "750": null,
        "800": null,
        "850": null,
        "900": null,
        "950": null,
        "1000": null,
        "1050": null,
        "1100": null,
        "1150": null,
        "1200": null,
        "1250": null,
        "1300": null,
        "1350": null,
        "1400": null,
        "1450": null,
        "1500": null,
        "1550": null,
        "1600": null,
        "1650": null
      }
    },
    {
      "block": 6,
      "line_no": 41,
      "nominal_composition": "C–Mn–Si–V–Cb",
      "product_form": "Plate",
      "spec_no": "SA–656",
      "type_grade": "T7",
      "alloy_desig_uns_no": null,
      "class_condition_temper": null,
      "size_thickness_in": "≤2",
      "p_no": 1,
      "group_no": 1,
      "min_tensile_strength_ksi": 60,
      "min_yield_strength_ksi": 50,
      "i": "NP",
      "limits_iii": "NP",
      "viii_1": "NP",
      "xii": 650,
      "external_pressure_chart_no": null,
      "notes": null,
      "values": {
        "100": 17.1,
        "150": null,
        "200": 17.1,
        "250": null,
        "300": 17.1,
        "400": 17.1,
        "500": 17.1,
        "600": 17.1,
        "650": 17.1,
        "700": null,
        "750": null,
        "800": null,
        "850": null,
        "900": null,
        "950": null,
        "1000": null,
        "1050": null,
        "1100": null,
        "1150": null,
        "1200": null,
        "1250": null,
        "1300": null,
        "1350": null,
        "1400": null,
        "1450": null,
        "1500": null,
        "1550": null,
        "1600": null,
        "1650": null
      }
    },
    {
      "block": 6,
      "line_no": 42,
      "nominal_composition": "C–Mn–Si–V–Cb",
      "product_form": "Plate",
      "spec_no": "SA–656",
      "type_grade": "T3",
      "alloy_desig_uns_no": null,
      "class_condition_temper": null,
      "size_thickness_in": "≤11/2",
      "p_no": 1,
      "group_no": 2,
      "min_tensile_strength_ksi": 70,
      "min_yield_strength_ksi": 60,
      "i": "NP",
      "limits_iii": "NP",
      "viii_1": "NP",
      "xii": 650,
      "external_pressure_chart_no": null,
      "notes": null,
      "values": {
        "100": 20.0,
        "150": null,
        "200": 20.0,
        "250": null,
        "300": 20.0,
        "400": 20.0,
        "500": 20.0,
        "600": 20.0,
        "650": 20.0,
        "700": null,
        "750": null,
        "800": null,
        "850": null,
        "900": null,
        "950": null,
        "1000": null,
        "1050": null,
        "1100": null,
        "1150": null,
        "1200": null,
        "1250": null,
        "1300": null,
        "1350": null,
        "1400": null,
        "1450": null,
        "1500": null,
        "1550": null,
        "1600": null,
        "1650": null
      }
    },
    {
      "block": 6,
      "line_no": 43,
      "nominal_composition": "C–Mn–Si–V–Cb",
      "product_form": "Plate",
      "spec_no": "SA–656",
      "type_grade": "T7",
      "alloy_desig_uns_no": null,
      "class_condition_temper": null,
      "size_thickness_in": "≤11/2",
      "p_no": 1,
      "group_no": 2,
      "min_tensile_strength_ksi": 70,
      "min_yield_strength_ksi": 60,
      "i": "NP",
      "limits_iii": "NP",
      "viii_1": "NP",
      "xii": 650,
      "external_pressure_chart_no": null,
      "notes": null,
      "values": {
        "100": 20.0,
        "150": null,
        "200": 20.0,
        "250": null,
        "300": 20.0,
        "400": 20.0,
        "500": 20.0,
        "600": 20.0,
        "650": 20.0,
        "700": null,
        "750": null,
        "800": null,
        "850": null,
        "900": null,
        "950": null,
        "1000": null,
        "1050": null,
        "1100": null,
        "1150": null,
        "1200": null,
        "1250": null,
        "1300": null,
        "1350": null,
        "1400": null,
        "1450": null,
        "1500": null,
        "1550": null,
        "1600": null,
        "1650": null
      }
    },
    {
      "block": 6,
      "line_no": 44,
      "nominal_composition": "C–Mn–Si–V–Cb",
      "product_form": "Plate",
      "spec_no": "SA–656",
      "type_grade": "T3",
      "alloy_desig_uns_no": null,
      "class_condition_temper": null,
      "size_thickness_in": "≤1",
      "p_no": 1,
      "group_no": 3,
      "min_tensile_strength_ksi": 80,
      "min_yield_strength_ksi": 70,
      "i": "NP",
      "limits_iii": "NP",
      "viii_1": "NP",
      "xii": 650,
      "external_pressure_chart_no": null,
      "notes": null,
      "values": {
        "100": 22.9,
        "150": null,
        "200": 22.9,
        "250": null,
        "300": 22.9,
        "400": 22.9,
        "500": 22.9,
        "600": 22.9,
        "650": 22.9,
        "700": null,
        "750": null,
        "800": null,
        "850": null,
        "900": null,
        "950": null,
        "1000": null,
        "1050": null,
        "1100": null,
        "1150": null,
        "1200": null,
        "1250": null,
        "1300": null,
        "1350": null,
        "1400": null,
        "1450": null,
        "1500": null,
        "1550": null,
        "1600": null,
        "1650": null
      }
    },
    {
      "block": 6,
      "line_no": 45,
      "nominal_composition": "C–Mn–Si–V–Cb",
      "product_form": "Plate",
      "spec_no": "SA–656",
      "type_grade": "T7",
      "alloy_desig_uns_no": null,
      "class_condition_temper": null,
      "size_thickness_in": "≤1",
      "p_no": 1,
      "group_no": 3,
      "min_tensile_strength_ksi": 80,
      "min_yield_strength_ksi": 70,
      "i": "NP",
      "limits_iii": "NP",
      "viii_1": "NP",
      "xii": 650,
      "external_pressure_chart_no": null,
      "notes": null,
      "values": {
        "100": 22.9,
        "150": null,
        "200": 22.9,
        "250": null,
        "300": 22.9,
        "400": 22.9,
        "500": 22.9,
        "600": 22.9,
        "650": 22.9,
        "700": null,
        "750": null,
        "800": null,
        "850": null,
        "900": null,
        "950": null,
        "1000": null,
        "1050": null,
        "1100": null,
        "1150": null,
        "1200": null,
        "1250": null,
        "1300": null,
        "1350": null,
        "1400": null,
        "1450": null,
        "1500": null,
        "1550": null,
        "1600": null,
        "1650": null
      }
    },
    {
      "block": 7,
      "line_no": 1,
      "nominal_composition": "C–Mn–Si–V–Cb",
      "product_form": "Plate",
      "spec_no": "SA–656",
      "type_grade": "T3",
      "alloy_desig_uns_no": null,
      "class_condition_temper": null,
      "size_thickness_in": "≤3/4",
      "p_no": 1,
      "group_no": 4,
      "min_tensile_strength_ksi": 90,
      "min_yield_strength_ksi": 80,
      "i": "NP",
      "limits_iii": "NP",
      "viii_1": "NP",
      "xii": 650,
      "external_pressure_chart_no": null,
      "notes": null,
      "values": {
        "100": 25.7,
        "150": null,
        "200": 25.7,
        "250": null,
        "300": 25.7,
        "400": 25.7,
        "500": 25.7,
        "600": 25.7,
        "650": 25.7,
        "700": null,
        "750": null,
        "800": null,
        "850": null,
        "900": null,
        "950": null,
        "1000": null,
        "1050": null,
        "1100": null,
        "1150": null,
        "1200": null,
        "1250": null,
        "1300": null,
        "1350": null,
        "1400": null,
        "1450": null,
        "1500": null,
        "1550": null,
        "1600": null,
        "1650": null
      }
    },
    {
      "block": 7,
      "line_no": 2,
      "nominal_composition": "C–Mn–Si–V–Cb",
      "product_form": "Plate",
      "spec_no": "SA–656",
      "type_grade": "T7",
      "alloy_desig_uns_no": null,
      "class_condition_temper": null,
      "size_thickness_in": "≤3/4",
      "p_no": 1,
      "group_no": 4,
      "min_tensile_strength_ksi": 90,
      "min_yield_strength_ksi": 80,
      "i": "NP",
      "limits_iii": "NP",
      "viii_1": "NP",
      "xii": 650,
      "external_pressure_chart_no": null,
      "notes": null,
      "values": {
        "100": 25.7,
        "150": null,
        "200": 25.7,
        "250": null,
        "300": 25.7,
        "400": 25.7,
        "500": 25.7,
        "600": 25.7,
        "650": 25.7,
        "700": null,
        "750": null,
        "800": null,
        "850": null,
        "900": null,
        "950": null,
        "1000": null,
        "1050": null,
        "1100": null,
        "1150": null,
        "1200": null,
        "1250": null,
        "1300": null,
        "1350": null,
        "1400": null,
        "1450": null,
        "1500": null,
        "1550": null,
        "1600": null,
        "1650": null
      }
    },
    {
      "block": 7,
      "line_no": 3,
      "nominal_composition": null,
      "product_form": "Plate, sheet",
      "spec_no": "SA–562",
      "type_grade": null,
      "alloy_desig_uns_no": "K11224",
      "class_condition_temper": null,
      "size_thickness_in": null,
      "p_no": 1,
      "group_no": 1,
      "min_tensile_strength_ksi": 71,
      "min_yield_strength_ksi": 30,
      "i": "NP",
      "limits_iii": "NP",
      "viii_1": 650,
      "xii": "NP",
      "external_pressure_chart_no": "CS–6 G7",
      "notes": null,
      "values": {
        "100": 12.9,
        "150": null,
        "200": 11.5,
        "250": null,
        "300": 10.6,
        "400": 10.4,
        "500": 10.4,
        "600": 10.4,
        "650": 10.4,
        "700": null,
        "750": null,
        "800": null,
        "850": null,
        "900": null,
        "950": null,
        "1000": null,
        "1050": null,
        "1100": null,
        "1150": null,
        "1200": null,
        "1250": null,
        "1300": null,
        "1350": null,
        "1400": null,
        "1450": null,
        "1500": null,
        "1550": null,
        "1600": null,
        "1650": null
      }
    },
    {
      "block": 7,
      "line_no": 4,
      "nominal_composition": null,
      "product_form": "Forgings",
      "spec_no": "SA–836",
      "type_grade": null,
      "alloy_desig_uns_no": null,
      "class_condition_temper": 1,
      "size_thickness_in": null,
      "p_no": 1,
      "group_no": 1,
      "min_tensile_strength_ksi": 55,
      "min_yield_strength_ksi": 25,
      "i": "NP",
      "limits_iii": "NP",
      "viii_1": 650,
      "xii": 650,
      "external_pressure_chart_no": "CS–1 …",
      "notes": null,
      "values": {
        "100": 15.7,
        "150": null,
        "200": 14.3,
        "250": null,
        "300": 13.3,
        "400": 13.0,
        "500": 13.0,
        "600": 12.9,
        "650": 12.7,
        "700": null,
        "750": null,
        "800": null,
        "850": null,
        "900": null,
        "950": null,
        "1000": null,
        "1050": null,
        "1100": null,
        "1150": null,
        "1200": null,
        "1250": null,
        "1300": null,
        "1350": null,
        "1400": null,
        "1450": null,
        "1500": null,
        "1550": null,
        "1600": null,
        "1650": null
      }
    },
    {
      "block": 7,
      "line_no": 5,
      "nominal_composition": null,
      "product_form": "Smls. tube",
      "spec_no": "SA/EN 10216–2",
      "type_grade": "16Mo3",
      "alloy_desig_uns_no": null,
      "class_condition_temper": null,
      "size_thickness_in": "15/8 < t ≤21/2",
      "p_no": 3,
      "group_no": 1,
      "min_tensile_strength_ksi": 65.5,
      "min_yield_strength_ksi": 37.5,
      "i": 1000,
      "limits_iii": "NP",
      "viii_1": 1000,
      "xii": "NP",
      "external_pressure_chart_no": "CS–2",
      "notes": "G11, S2, T4",
      "values": {
        "100": 18.6,
        "150": null,
        "200": 18.6,
        "250": null,
        "300": 18.6,
        "400": 18.6,
        "500": 18.6,
        "600": 18.6,
        "650": 18.6,
        "700": 18.6,
        "750": 18.6,
        "800": 18.6,
        "850": 18.2,
        "900": 13.7,
        "950": 8.2,
        "1000": 4.8,
        "1050": null,
        "1100": null,
        "1150": null,
        "1200": null,
        "1250": null,
        "1300": null,
        "1350": null,
        "1400": null,
        "1450": null,
        "1500": null,
        "1550": null,
        "1600": null,
        "1650": null
      }
    },
    {
      "block": 7,
      "line_no": 6,
      "nominal_composition": null,
      "product_form": "Smls. tube",
      "spec_no": "SA/EN 10216–2",
      "type_grade": "16Mo3",
      "alloy_desig_uns_no": null,
      "class_condition_temper": null,
      "size_thickness_in": "5/8 < t ≤15/8",
      "p_no": 3,
      "group_no": 1,
      "min_tensile_strength_ksi": 65.5,
      "min_yield_strength_ksi": 39,
      "i": 1000,
      "limits_iii": "NP",
      "viii_1": 1000,
      "xii": "NP",
      "external_pressure_chart_no": "CS–2",
      "notes": "G11, S2, T4",
      "values": {
        "100": 18.6,
        "150": null,
        "200": 18.6,
        "250": null,
        "300": 18.6,
        "400": 18.6,
        "500": 18.6,
        "600": 18.6,
        "650": 18.6,
        "700": 18.6,
        "750": 18.6,
        "800": 18.6,
        "850": 18.2,
        "900": 13.7,
        "950": 8.2,
        "1000": 4.8,
        "1050": null,
        "1100": null,
        "1150": null,
        "1200": null,
        "1250": null,
        "1300": null,
        "1350": null,
        "1400": null,
        "1450": null,
        "1500": null,
        "1550": null,
        "1600": null,
        "1650": null
      }
    },
    {
      "block": 7,
      "line_no": 7,
      "nominal_composition": null,
      "product_form": "Smls. tube",
      "spec_no": "SA/EN 10216–2",
      "type_grade": "16Mo3",
      "alloy_desig_uns_no": null,
      "class_condition_temper": null,
      "size_thickness_in": "t ≤5/8",
      "p_no": 3,
      "group_no": 1,
      "min_tensile_strength_ksi": 65.5,
      "min_yield_strength_ksi": 40.5,
      "i": 1000,
      "limits_iii": "NP",
      "viii_1": 1000,
      "xii": "NP",
      "external_pressure_chart_no": "CS–2",
      "notes": "G11, S2, T4",
      "values": {
        "100": 18.6,
        "150": null,
        "200": 18.6,
        "250": null,
        "300": 18.6,
        "400": 18.6,
        "500": 18.6,
        "600": 18.6,
        "650": 18.6,
        "700": 18.6,
        "750": 18.6,
        "800": 18.6,
        "850": 18.2,
        "900": 13.7,
        "950": 8.2,
        "1000": 4.8,
        "1050": null,
        "1100": null,
        "1150": null,
        "1200": null,
        "1250": null,
        "1300": null,
        "1350": null,
        "1400": null,
        "1450": null,
        "1500": null,
        "1550": null,
        "1600": null,
        "1650": null
      }
    },
    {
      "block": 7,
      "line_no": 8,
      "nominal_composition": null,
      "product_form": "Smls. tube",
      "spec_no": "SA–209",
      "type_grade": "T1b",
      "alloy_desig_uns_no": "K11422",
      "class_condition_temper": null,
      "size_thickness_in": null,
      "p_no": 3,
      "group_no": 1,
      "min_tensile_strength_ksi": 53,
      "min_yield_strength_ksi": 28,
      "i": 1000,
      "limits_iii": "NP",
      "viii_1": 1000,
      "xii": 650,
      "external_pressure_chart_no": "CS–1",
      "notes": "G11, S3, T5",
      "values": {
        "100": 15.1,
        "150": 15.1,
        "200": 15.1,
        "250": null,
        "300": 15.1,
        "400": 15.1,
        "500": 15.1,
        "600": 15.1,
        "650": 15.0,
        "700": 14.7,
        "750": 14.3,
        "800": 14.0,
        "850": 13.5,
        "900": 13.0,
        "950": 8.2,
        "1000": 4.8,
        "1050": null,
        "1100": null,
        "1150": null,
        "1200": null,
        "1250": null,
        "1300": null,
        "1350": null,
        "1400": null,
        "1450": null,
        "1500": null,
        "1550": null,
        "1600": null,
        "1650": null
      }
    },
    {
      "block": 7,
      "line_no": 9,
      "nominal_composition": null,
      "product_form": "Wld. tube",
      "spec_no": "SA–250",
      "type_grade": "T1b",
      "alloy_desig_uns_no": "K11422",
      "class_condition_temper": null,
      "size_thickness_in": null,
      "p_no": 3,
      "group_no": 1,
      "min_tensile_strength_ksi": 53,
      "min_yield_strength_ksi": 28,
      "i": 1000,
      "limits_iii": "NP",
      "viii_1": "NP",
      "xii": "NP",
      "external_pressure_chart_no": "CS–1",
      "notes": "G11, S2, T5, W13",
      "values": {
        "100": 15.1,
        "150": null,
        "200": 15.1,
        "250": null,
        "300": 15.1,
        "400": 15.1,
        "500": 15.1,
        "600": 15.1,
        "650": 15.0,
        "700": 14.7,
        "750": 14.3,
        "800": 14.0,
        "850": 13.5,
        "900": 13.0,
        "950": 8.2,
        "1000": 4.8,
        "1050": null,
        "1100": null,
        "1150": null,
        "1200": null,
        "1250": null,
        "1300": null,
        "1350": null,
        "1400": null,
        "1450": null,
        "1500": null,
        "1550": null,
        "1600": null,
        "1650": null
      }
    },
    {
      "block": 7,
      "line_no": 10,
      "nominal_composition": null,
      "product_form": "Wld. tube",
      "spec_no": "SA–250",
      "type_grade": "T1b",
      "alloy_desig_uns_no": "K11422",
      "class_condition_temper": null,
      "size_thickness_in": null,
      "p_no": 3,
      "group_no": 1,
      "min_tensile_strength_ksi": 53,
      "min_yield_strength_ksi": 28,
      "i": 1000,
      "limits_iii": "NP",
      "viii_1": 1000,
      "xii": 650,
      "external_pressure_chart_no": "CS–1",
      "notes": "G11, G24, S2, T5",
      "values": {
        "100": 12.9,
        "150": 12.9,
        "200": 12.9,
        "250": null,
        "300": 12.9,
        "400": 12.9,
        "500": 12.9,
        "600": 12.9,
        "650": 12.7,
        "700": 12.5,
        "750": 12.2,
        "800": 11.9,
        "850": 11.5,
        "900": 11.1,
        "950": 7.0,
        "1000": 4.1,
        "1050": null,
        "1100": null,
        "1150": null,
        "1200": null,
        "1250": null,
        "1300": null,
        "1350": null,
        "1400": null,
        "1450": null,
        "1500": null,
        "1550": null,
        "1600": null,
        "1650": null
      }
    },
    {
      "block": 7,
      "line_no": 11,
      "nominal_composition": null,
      "product_form": "Smls. tube",
      "spec_no": "SA–209",
      "type_grade": "T1",
      "alloy_desig_uns_no": "K11522",
      "class_condition_temper": null,
      "size_thickness_in": null,
      "p_no": 3,
      "group_no": 1,
      "min_tensile_strength_ksi": 55,
      "min_yield_strength_ksi": 30,
      "i": 1000,
      "limits_iii": "NP",
      "viii_1": 1000,
      "xii": 650,
      "external_pressure_chart_no": "CS–2",
      "notes": "G11, S3, T4",
      "values": {
        "100": 15.7,
        "150": 15.7,
        "200": 15.7,
        "250": null,
        "300": 15.7,
        "400": 15.7,
        "500": 15.7,
        "600": 15.7,
        "650": 15.7,
        "700": 15.7,
        "750": 15.4,
        "800": 14.9,
        "850": 14.5,
        "900": 13.7,
        "950": 8.2,
        "1000": 4.8,
        "1050": null,
        "1100": null,
        "1150": null,
        "1200": null,
        "1250": null,
        "1300": null,
        "1350": null,
        "1400": null,
        "1450": null,
        "1500": null,
        "1550": null,
        "1600": null,
        "1650": null
      }
    },
    {
      "block": 7,
      "line_no": 12,
      "nominal_composition": null,
      "product_form": "Smls. & wld. fittings",
      "spec_no": "SA–234",
      "type_grade": "WP1",
      "alloy_desig_uns_no": "K12821",
      "class_condition_temper": null,
      "size_thickness_in": null,
      "p_no": 3,
      "group_no": 1,
      "min_tensile_strength_ksi": 55,
      "min_yield_strength_ksi": 30,
      "i": 1000,
      "limits_iii": 700,
      "viii_1": 1000,
      "xii": 650,
      "external_pressure_chart_no": "CS–2",
      "notes": "G11, T4, W14",
      "values": {
        "100": 15.7,
        "150": 15.7,
        "200": 15.7,
        "250": null,
        "300": 15.7,
        "400": 15.7,
        "500": 15.7,
        "600": 15.7,
        "650": 15.7,
        "700": 15.7,
        "750": 15.4,
        "800": 14.9,
        "850": 14.5,
        "900": 13.7,
        "950": 8.2,
        "1000": 4.8,
        "1050": null,
        "1100": null,
        "1150": null,
        "1200": null,
        "1250": null,
        "1300": null,
        "1350": null,
        "1400": null,
        "1450": null,
        "1500": null,
        "1550": null,
        "1600": null,
        "1650": null
      }
    },
    {
      "block": 7,
      "line_no": 13,
      "nominal_composition": null,
      "product_form": "Wld. tube",
      "spec_no": "SA–250",
      "type_grade": "T1",
      "alloy_desig_uns_no": "K11522",
      "class_condition_temper": null,
      "size_thickness_in": null,
      "p_no": 3,
      "group_no": 1,
      "min_tensile_strength_ksi": 55,
      "min_yield_strength_ksi": 30,
      "i": 1000,
      "limits_iii": "NP",
      "viii_1": "NP",
      "xii": "NP",
      "external_pressure_chart_no": "CS–2",
      "notes": "G11, S2, T4, W13",
      "values": {
        "100": 15.7,
        "150": null,
        "200": 15.7,
        "250": null,
        "300": 15.7,
        "400": 15.7,
        "500": 15.7,
        "600": 15.7,
        "650": 15.7,
        "700": 15.7,
        "750": 15.4,
        "800": 14.9,
        "850": 14.5,
        "900": 13.7,
        "950": 8.2,
        "1000": 4.8,
        "1050": null,
        "1100": null,
        "1150": null,
        "1200": null,
        "1250": null,
        "1300": null,
        "1350": null,
        "1400": null,
        "1450": null,
        "1500": null,
        "1550": null,
        "1600": null,
        "1650": null
      }
    },
    {
      "block": 7,
      "line_no": 14,
      "nominal_composition": null,
      "product_form": "Wld. tube",
      "spec_no": "SA–250",
      "type_grade": "T1",
      "alloy_desig_uns_no": "K11522",
      "class_condition_temper": null,
      "size_thickness_in": null,
      "p_no": 3,
      "group_no": 1,
      "min_tensile_strength_ksi": 55,
      "min_yield_strength_ksi": 30,
      "i": 1000,
      "limits_iii": "NP",
      "viii_1": 1000,
      "xii": 650,
      "external_pressure_chart_no": "CS–2",
      "notes": "G11, G24, S2, T4",
      "values": {
        "100": 13.4,
        "150": 13.4,
        "200": 13.4,
        "250": null,
        "300": 13.4,
        "400": 13.4,
        "500": 13.4,
        "600": 13.4,
        "650": 13.4,
        "700": 13.4,
        "750": 13.1,
        "800": 12.7,
        "850": 12.3,
        "900": 11.6,
        "950": 7.0,
        "1000": 4.1,
        "1050": null,
        "1100": null,
        "1150": null,
        "1200": null,
        "1250": null,
        "1300": null,
        "1350": null,
        "1400": null,
        "1450": null,
        "1500": null,
        "1550": null,
        "1600": null,
        "1650": null
      }
    },
    {
      "block": 7,
      "line_no": 15,
      "nominal_composition": null,
      "product_form": "Smls. pipe",
      "spec_no": "SA–335",
      "type_grade": "P1",
      "alloy_desig_uns_no": "K11522",
      "class_condition_temper": null,
      "size_thickness_in": null,
      "p_no": 3,
      "group_no": 1,
      "min_tensile_strength_ksi": 55,
      "min_yield_strength_ksi": 30,
      "i": 1000,
      "limits_iii": 700,
      "viii_1": 1000,
      "xii": 650,
      "external_pressure_chart_no": "CS–2",
      "notes": "G11, S2, T4",
      "values": {
        "100": 15.7,
        "150": 15.7,
        "200": 15.7,
        "250": null,
        "300": 15.7,
        "400": 15.7,
        "500": 15.7,
        "600": 15.7,
        "650": 15.7,
        "700": 15.7,
        "750": 15.4,
        "800": 14.9,
        "850": 14.5,
        "900": 13.7,
        "950": 8.2,
        "1000": 4.8,
        "1050": null,
        "1100": null,
        "1150": null,
        "1200": null,
        "1250": null,
        "1300": null,
        "1350": null,
        "1400": null,
        "1450": null,
        "1500": null,
        "1550": null,
        "1600": null,
        "1650": null
      }
    },
    {
      "block": 7,
      "line_no": 16,
      "nominal_composition": null,
      "product_form": "Forged pipe",
      "spec_no": "SA–369",
      "type_grade": "FP1",
      "alloy_desig_uns_no": "K11522",
      "class_condition_temper": null,
      "size_thickness_in": null,
      "p_no": 3,
      "group_no": 1,
      "min_tensile_strength_ksi": 55,
      "min_yield_strength_ksi": 30,
      "i": 1000,
      "limits_iii": 700,
      "viii_1": 1000,
      "xii": 650,
      "external_pressure_chart_no": "CS–2",
      "notes": "G11, S2, T4",
      "values": {
        "100": 15.7,
        "150": 15.7,
        "200": 15.7,
        "250": null,
        "300": 15.7,
        "400": 15.7,
        "500": 15.7,
        "600": 15.7,
        "650": 15.7,
        "700": 15.7,
        "750": 15.4,
        "800": 14.9,
        "850": 14.5,
        "900": 13.7,
        "950": 8.2,
        "1000": 4.8,
        "1050": null,
        "1100": null,
        "1150": null,
        "1200": null,
        "1250": null,
        "1300": null,
        "1350": null,
        "1400": null,
        "1450": null,
        "1500": null,
        "1550": null,
        "1600": null,
        "1650": null
      }
    },
    {
      "block": 7,
      "line_no": 17,
      "nominal_composition": null,
      "product_form": "Smls. tube",
      "spec_no": "SA–209",
      "type_grade": "T1a",
      "alloy_desig_uns_no": "K12023",
      "class_condition_temper": null,
      "size_thickness_in": null,
      "p_no": 3,
      "group_no": 1,
      "min_tensile_strength_ksi": 60,
      "min_yield_strength_ksi": 32,
      "i": 1000,
      "limits_iii": "NP",
      "viii_1": 1000,
      "xii": 650,
      "external_pressure_chart_no": "CS–2",
      "notes": "G11, S3, T4",
      "values": {
        "100": 17.1,
        "150": null,
        "200": 17.1,
        "250": null,
        "300": 17.1,
        "400": 17.1,
        "500": 17.1,
        "600": 17.1,
        "650": 17.1,
        "700": 16.8,
        "750": 16.4,
        "800": 15.9,
        "850": 15.4,
        "900": 13.7,
        "950": 8.2,
        "1000": 4.8,
        "1050": null,
        "1100": null,
        "1150": null,
        "1200": null,
        "1250": null,
        "1300": null,
        "1350": null,
        "1400": null,
        "1450": null,
        "1500": null,
        "1550": null,
        "1600": null,
        "1650": null
      }
    },
    {
      "block": 7,
      "line_no": 18,
      "nominal_composition": null,
      "product_form": "Wld. tube",
      "spec_no": "SA–250",
      "type_grade": "T1a",
      "alloy_desig_uns_no": "K12023",
      "class_condition_temper": null,
      "size_thickness_in": null,
      "p_no": 3,
      "group_no": 1,
      "min_tensile_strength_ksi": 60,
      "min_yield_strength_ksi": 32,
      "i": 1000,
      "limits_iii": "NP",
      "viii_1": "NP",
      "xii": "NP",
      "external_pressure_chart_no": "CS–2",
      "notes": "G11, S2, T4, W13",
      "values": {
        "100": 17.1,
        "150": null,
        "200": 17.1,
        "250": null,
        "300": 17.1,
        "400": 17.1,
        "500": 17.1,
        "600": 17.1,
        "650": 17.1,
        "700": 16.8,
        "750": 16.4,
        "800": 15.9,
        "850": 15.4,
        "900": 13.7,
        "950": 8.2,
        "1000": 4.8,
        "1050": null,
        "1100": null,
        "1150": null,
        "1200": null,
        "1250": null,
        "1300": null,
        "1350": null,
        "1400": null,
        "1450": null,
        "1500": null,
        "1550": null,
        "1600": null,
        "1650": null
      }
    },
    {
      "block": 7,
      "line_no": 19,
      "nominal_composition": null,
      "product_form": "Wld. tube",
      "spec_no": "SA–250",
      "type_grade": "T1a",
      "alloy_desig_uns_no": "K12023",
      "class_condition_temper": null,
      "size_thickness_in": null,
      "p_no": 3,
      "group_no": 1,
      "min_tensile_strength_ksi": 60,
      "min_yield_strength_ksi": 32,
      "i": 1000,
      "limits_iii": "NP",
      "viii_1": 1000,
      "xii": 650,
      "external_pressure_chart_no": "CS–2",
      "notes": "G11, G24, S2, T4",
      "values": {
        "100": 14.6,
        "150": null,
        "200": 14.6,
        "250": null,
        "300": 14.6,
        "400": 14.6,
        "500": 14.6,
        "600": 14.6,
        "650": 14.6,
        "700": 14.3,
        "750": 13.9,
        "800": 13.6,
        "850": 13.1,
        "900": 11.6,
        "950": 7.0,
        "1000": 4.1,
        "1050": null,
        "1100": null,
        "1150": null,
        "1200": null,
        "1250": null,
        "1300": null,
        "1350": null,
        "1400": null,
        "1450": null,
        "1500": null,
        "1550": null,
        "1600": null,
        "1650": null
      }
    },
    {
      "block": 7,
      "line_no": 20,
      "nominal_composition": null,
      "product_form": "Castings",
      "spec_no": "SA–217",
      "type_grade": "WC1",
      "alloy_desig_uns_no": "J12524",
      "class_condition_temper": null,
      "size_thickness_in": null,
      "p_no": 3,
      "group_no": 1,
      "min_tensile_strength_ksi": 65,
      "min_yield_strength_ksi": 35,
      "i": 1000,
      "limits_iii": 700,
      "viii_1": 1000,
      "xii": 650,
      "external_pressure_chart_no": "CS–2",
      "notes": "G1, G11, G17, S2, T4",
      "values": {
        "100": 18.6,
        "150": null,
        "200": 18.6,
        "250": null,
        "300": 18.6,
        "400": 18.6,
        "500": 18.6,
        "600": 18.6,
        "650": 18.6,
        "700": 18.4,
        "750": 17.9,
        "800": 17.4,
        "850": 16.9,
        "900": 13.7,
        "950": 8.2,
        "1000": 4.8,
        "1050": null,
        "1100": null,
        "1150": null,
        "1200": null,
        "1250": null,
        "1300": null,
        "1350": null,
        "1400": null,
        "1450": null,
        "1500": null,
        "1550": null,
        "1600": null,
        "1650": null
      }
    },
    {
      "block": 7,
      "line_no": 21,
      "nominal_composition": null,
      "product_form": "Castings",
      "spec_no": "SA–352",
      "type_grade": "LC1",
      "alloy_desig_uns_no": "J12522",
      "class_condition_temper": null,
      "size_thickness_in": null,
      "p_no": 3,
      "group_no": 1,
      "min_tensile_strength_ksi": 65,
      "min_yield_strength_ksi": 35,
      "i": "NP",
      "limits_iii": 700,
      "viii_1": 650,
      "xii": 650,
      "external_pressure_chart_no": "CS–2 G1, G17",
      "notes": null,
      "values": {
        "100": 18.6,
        "150": null,
        "200": 18.6,
        "250": null,
        "300": 18.6,
        "400": 18.6,
        "500": 18.6,
        "600": 18.6,
        "650": 18.6,
        "700": 18.4,
        "750": null,
        "800": null,
        "850": null,
        "900": null,
        "950": null,
        "1000": null,
        "1050": null,
        "1100": null,
        "1150": null,
        "1200": null,
        "1250": null,
        "1300": null,
        "1350": null,
        "1400": null,
        "1450": null,
        "1500": null,
        "1550": null,
        "1600": null,
        "1650": null
      }
    },
    {
      "block": 7,
      "line_no": 22,
      "nominal_composition": null,
      "product_form": "Cast pipe",
      "spec_no": "SA–426",
      "type_grade": "CP1",
      "alloy_desig_uns_no": "J12521",
      "class_condition_temper": null,
      "size_thickness_in": null,
      "p_no": 3,
      "group_no": 1,
      "min_tensile_strength_ksi": 65,
      "min_yield_strength_ksi": 35,
      "i": "NP",
      "limits_iii": 700,
      "viii_1": "NP",
      "xii": "NP",
      "external_pressure_chart_no": "CS–2 G17",
      "notes": null,
      "values": {
        "100": 18.6,
        "150": null,
        "200": 18.6,
        "250": null,
        "300": 18.6,
        "400": 18.6,
        "500": 18.6,
        "600": 18.6,
        "650": 18.6,
        "700": 18.4,
        "750": null,
        "800": null,
        "850": null,
        "900": null,
        "950": null,
        "1000": null,
        "1050": null,
        "1100": null,
        "1150": null,
        "1200": null,
        "1250": null,
        "1300": null,
        "1350": null,
        "1400": null,
        "1450": null,
        "1500": null,
        "1550": null,
        "1600": null,
        "1650": null
      }
    },
    {
      "block": 7,
      "line_no": 23,
      "nominal_composition": null,
      "product_form": "Plate",
      "spec_no": "SA–204",
      "type_grade": "A",
      "alloy_desig_uns_no": "K11820",
      "class_condition_temper": null,
      "size_thickness_in": null,
      "p_no": 3,
      "group_no": 1,
      "min_tensile_strength_ksi": 65,
      "min_yield_strength_ksi": 37,
      "i": 1000,
      "limits_iii": 700,
      "viii_1": 1000,
      "xii": 650,
      "external_pressure_chart_no": "CS–2",
      "notes": "G11, S2, T4",
      "values": {
        "100": 18.6,
        "150": null,
        "200": 18.6,
        "250": null,
        "300": 18.6,
        "400": 18.6,
        "500": 18.6,
        "600": 18.6,
        "650": 18.6,
        "700": 18.6,
        "750": 18.6,
        "800": 18.4,
        "850": 17.9,
        "900": 13.7,
        "950": 8.2,
        "1000": 4.8,
        "1050": null,
        "1100": null,
        "1150": null,
        "1200": null,
        "1250": null,
        "1300": null,
        "1350": null,
        "1400": null,
        "1450": null,
        "1500": null,
        "1550": null,
        "1600": null,
        "1650": null
      }
    },
    {
      "block": 7,
      "line_no": 24,
      "nominal_composition": null,
      "product_form": "Wld. pipe",
      "spec_no": "SA–672",
      "type_grade": "L65",
      "alloy_desig_uns_no": "K11820",
      "class_condition_temper": null,
      "size_thickness_in": null,
      "p_no": 3,
      "group_no": 1,
      "min_tensile_strength_ksi": 65,
      "min_yield_strength_ksi": 37,
      "i": "NP",
      "limits_iii": 700,
      "viii_1": "NP",
      "xii": "NP",
      "external_pressure_chart_no": "CS–2",
      "notes": "G26, W10, W12",
      "values": {
        "100": 18.6,
        "150": null,
        "200": 18.6,
        "250": null,
        "300": 18.6,
        "400": 18.6,
        "500": 18.6,
        "600": 18.6,
        "650": 18.6,
        "700": 18.6,
        "750": null,
        "800": null,
        "850": null,
        "900": null,
        "950": null,
        "1000": null,
        "1050": null,
        "1100": null,
        "1150": null,
        "1200": null,
        "1250": null,
        "1300": null,
        "1350": null,
        "1400": null,
        "1450": null,
        "1500": null,
        "1550": null,
        "1600": null,
        "1650": null
      }
    },
    {
      "block": 7,
      "line_no": 25,
      "nominal_composition": null,
      "product_form": "Wld. pipe",
      "spec_no": "SA–691",
      "type_grade": "CM–65",
      "alloy_desig_uns_no": "K11820",
      "class_condition_temper": null,
      "size_thickness_in": null,
      "p_no": 3,
      "group_no": 1,
      "min_tensile_strength_ksi": 65,
      "min_yield_strength_ksi": 37,
      "i": "NP",
      "limits_iii": 700,
      "viii_1": "NP",
      "xii": "NP",
      "external_pressure_chart_no": "CS–2",
      "notes": "G26, W10, W12",
      "values": {
        "100": 18.6,
        "150": null,
        "200": 18.6,
        "250": null,
        "300": 18.6,
        "400": 18.6,
        "500": 18.6,
        "600": 18.6,
        "650": 18.6,
        "700": 18.6,
        "750": null,
        "800": null,
        "850": null,
        "900": null,
        "950": null,
        "1000": null,
        "1050": null,
        "1100": null,
        "1150": null,
        "1200": null,
        "1250": null,
        "1300": null,
        "1350": null,
        "1400": null,
        "1450": null,
        "1500": null,
        "1550": null,
        "1600": null,
        "1650": null
      }
    },
    {
      "block": 7,
      "line_no": 26,
      "nominal_composition": null,
      "product_form": "Wld. pipe",
      "spec_no": "SA–691",
      "type_grade": "CM–65",
      "alloy_desig_uns_no": "K11820",
      "class_condition_temper": null,
      "size_thickness_in": null,
      "p_no": 3,
      "group_no": 1,
      "min_tensile_strength_ksi": 65,
      "min_yield_strength_ksi": 37,
      "i": "NP",
      "limits_iii": "300 (Cl. 3 only)",
      "viii_1": "NP",
      "xii": "NP",
      "external_pressure_chart_no": "CS–2",
      "notes": "G27, W10, W12",
      "values": {
        "100": 18.6,
        "150": null,
        "200": 18.6,
        "250": null,
        "300": 18.6,
        "400": null,
        "500": null,
        "600": null,
        "650": null,
        "700": null,
        "750": null,
        "800": null,
