Repository: danivelas0/asme-pcc

File: resources/bpvc_ii_d_customary_2025/table_5a.json (part 9 of 20)
    "External Pressure Chart No.",
    "Notes"
  ],
  "columns_values": [
        "250": 30.8,
        "300": 30.3,
        "350": 29.9,
        "400": 29.5,
        "450": 29.1,
        "500": 28.8,
        "550": 28.4,
        "600": 28.0,
        "650": 27.6,
        "700": 27.1,
        "750": 26.5,
        "800": 25.7,
        "850": null,
        "900": null,
        "950": null,
        "1000": null,
        "1050": null,
        "1100": null,
        "1150": null,
        "1200": null,
        "1250": null,
        "1300": null,
        "1350": null,
        "1400": null,
        "1450": null,
        "1500": null
      }
    },
    {
      "block": 7,
      "line_no": 8,
      "nominal_composition": "Mn–1/2Mo–3/4Ni",
      "product_form": "Plate",
      "spec_no": "SA–533",
      "type_grade": "C",
      "alloy_desig_uns_no": "K12554 2",
      "class_condition_temper": null,
      "size_thickness_in_p_no": null,
      "group_no": "3 3",
      "min_tensile_strength_ksi": 90,
      "min_yield_strength_ksi": 70,
      "maximum_use_temperature_f": 800,
      "external_pressure_chart_no": "CS–5",
      "notes": null,
      "values": {
        "100": 37.5,
        "150": 37.5,
        "200": 37.5,
        "250": 37.5,
        "300": 37.5,
        "350": 37.5,
        "400": 37.5,
        "450": 37.5,
        "500": 37.5,
        "550": 37.5,
        "600": 37.5,
        "650": 37.5,
        "700": 37.5,
        "750": 37.2,
        "800": 36.0,
        "850": null,
        "900": null,
        "950": null,
        "1000": null,
        "1050": null,
        "1100": null,
        "1150": null,
        "1200": null,
        "1250": null,
        "1300": null,
        "1350": null,
        "1400": null,
        "1450": null,
        "1500": null
      }
    },
    {
      "block": 7,
      "line_no": 9,
      "nominal_composition": "Mn–1/2Mo–3/4Ni",
      "product_form": "Plate",
      "spec_no": "SA–533",
      "type_grade": "E",
      "alloy_desig_uns_no": "K12554 2",
      "class_condition_temper": null,
      "size_thickness_in_p_no": null,
      "group_no": "3 3",
      "min_tensile_strength_ksi": 90,
      "min_yield_strength_ksi": 70,
      "maximum_use_temperature_f": 800,
      "external_pressure_chart_no": "CS–5",
      "notes": null,
      "values": {
        "100": 37.5,
        "150": 37.5,
        "200": 37.5,
        "250": 37.5,
        "300": 37.5,
        "350": 37.5,
        "400": 37.5,
        "450": 37.5,
        "500": 37.5,
        "550": 37.5,
        "600": 37.5,
        "650": 37.5,
        "700": 37.5,
        "750": 37.2,
        "800": 36.0,
        "850": null,
        "900": null,
        "950": null,
        "1000": null,
        "1050": null,
        "1100": null,
        "1150": null,
        "1200": null,
        "1250": null,
        "1300": null,
        "1350": null,
        "1400": null,
        "1450": null,
        "1500": null
      }
    },
    {
      "block": 7,
      "line_no": 10,
      "nominal_composition": null,
      "product_form": null,
      "spec_no": null,
      "type_grade": null,
      "alloy_desig_uns_no": null,
      "class_condition_temper": null,
      "size_thickness_in_p_no": null,
      "group_no": null,
      "min_tensile_strength_ksi": null,
      "min_yield_strength_ksi": null,
      "maximum_use_temperature_f": null,
      "external_pressure_chart_no": null,
      "notes": null,
      "values": {
        "100": null,
        "150": null,
        "200": null,
        "250": null,
        "300": null,
        "350": null,
        "400": null,
        "450": null,
        "500": null,
        "550": null,
        "600": null,
        "650": null,
        "700": null,
        "750": null,
        "800": null,
        "850": null,
        "900": null,
        "950": null,
        "1000": null,
        "1050": null,
        "1100": null,
        "1150": null,
        "1200": null,
        "1250": null,
        "1300": null,
        "1350": null,
        "1400": null,
        "1450": null,
        "1500": null
      }
    },
    {
      "block": 7,
      "line_no": 11,
      "nominal_composition": "Mn–1/2Ni–V",
      "product_form": "Plate",
      "spec_no": "SA–225",
      "type_grade": "C",
      "alloy_desig_uns_no": "K12524 …",
      "class_condition_temper": null,
      "size_thickness_in_p_no": null,
      "group_no": "10A 1",
      "min_tensile_strength_ksi": 105,
      "min_yield_strength_ksi": 70,
      "maximum_use_temperature_f": 700,
      "external_pressure_chart_no": "CS–5",
      "notes": "T1",
      "values": {
        "100": 43.8,
        "150": 43.3,
        "200": 42.5,
        "250": 42.1,
        "300": 41.6,
        "350": 40.9,
        "400": 39.9,
        "450": 38.6,
        "500": 37.3,
        "550": 36.0,
        "600": 34.9,
        "650": 24.4,
        "700": 19.6,
        "750": null,
        "800": null,
        "850": null,
        "900": null,
        "950": null,
        "1000": null,
        "1050": null,
        "1100": null,
        "1150": null,
        "1200": null,
        "1250": null,
        "1300": null,
        "1350": null,
        "1400": null,
        "1450": null,
        "1500": null
      }
    },
    {
      "block": 7,
      "line_no": 12,
      "nominal_composition": null,
      "product_form": "Castings",
      "spec_no": "SA–487",
      "type_grade": 1,
      "alloy_desig_uns_no": "J13002",
      "class_condition_temper": "A/NT …",
      "size_thickness_in_p_no": null,
      "group_no": "10A 1",
      "min_tensile_strength_ksi": 85,
      "min_yield_strength_ksi": 55,
      "maximum_use_temperature_f": 650,
      "external_pressure_chart_no": "CS–3",
      "notes": "T1",
      "values": {
        "100": 35.4,
        "150": 35.2,
        "200": 34.5,
        "250": 33.9,
        "300": 33.3,
        "350": 32.9,
        "400": 32.4,
        "450": 32.0,
        "500": 31.6,
        "550": 31.3,
        "600": 30.9,
        "650": 24.4,
        "700": null,
        "750": null,
        "800": null,
        "850": null,
        "900": null,
        "950": null,
        "1000": null,
        "1050": null,
        "1100": null,
        "1150": null,
        "1200": null,
        "1250": null,
        "1300": null,
        "1350": null,
        "1400": null,
        "1450": null,
        "1500": null
      }
    },
    {
      "block": 7,
      "line_no": 13,
      "nominal_composition": "1/2Ni–1/2Cr–1/4Mo–V",
      "product_form": "Castings",
      "spec_no": "SA–487",
      "type_grade": 4,
      "alloy_desig_uns_no": "J13047",
      "class_condition_temper": "A/NT …",
      "size_thickness_in_p_no": null,
      "group_no": "3 3",
      "min_tensile_strength_ksi": 90,
      "min_yield_strength_ksi": 60,
      "maximum_use_temperature_f": 650,
      "external_pressure_chart_no": "CS–3",
      "notes": null,
      "values": {
        "100": 37.5,
        "150": 37.5,
        "200": 37.5,
        "250": 37.0,
        "300": 36.3,
        "350": 35.8,
        "400": 35.5,
        "450": 35.2,
        "500": 34.6,
        "550": 33.7,
        "600": 32.4,
        "650": 31.0,
        "700": null,
        "750": null,
        "800": null,
        "850": null,
        "900": null,
        "950": null,
        "1000": null,
        "1050": null,
        "1100": null,
        "1150": null,
        "1200": null,
        "1250": null,
        "1300": null,
        "1350": null,
        "1400": null,
        "1450": null,
        "1500": null
      }
    },
    {
      "block": 7,
      "line_no": 14,
      "nominal_composition": "1/2Ni–1/2Mo–V",
      "product_form": "Forgings",
      "spec_no": "SA–541",
      "type_grade": 3,
      "alloy_desig_uns_no": "K12045 1",
      "class_condition_temper": null,
      "size_thickness_in_p_no": null,
      "group_no": "3 3",
      "min_tensile_strength_ksi": 80,
      "min_yield_strength_ksi": 50,
      "maximum_use_temperature_f": 800,
      "external_pressure_chart_no": "CS–5",
      "notes": null,
      "values": {
        "100": 33.3,
        "150": 32.6,
        "200": 31.7,
        "250": 30.8,
        "300": 30.2,
        "350": 29.9,
        "400": 29.6,
        "450": 29.3,
        "500": 28.9,
        "550": 28.1,
        "600": 27.0,
        "650": 25.8,
        "700": 24.9,
        "750": 24.9,
        "800": 24.9,
        "850": null,
        "900": null,
        "950": null,
        "1000": null,
        "1050": null,
        "1100": null,
        "1150": null,
        "1200": null,
        "1250": null,
        "1300": null,
        "1350": null,
        "1400": null,
        "1450": null,
        "1500": null
      }
    },
    {
      "block": 7,
      "line_no": 15,
      "nominal_composition": "1/2Ni–1/2Mo–V",
      "product_form": "Forgings",
      "spec_no": "SA–541",
      "type_grade": 3,
      "alloy_desig_uns_no": "K12045 2",
      "class_condition_temper": null,
      "size_thickness_in_p_no": null,
      "group_no": "3 3",
      "min_tensile_strength_ksi": 90,
      "min_yield_strength_ksi": 65,
      "maximum_use_temperature_f": 700,
      "external_pressure_chart_no": "CS–5",
      "notes": null,
      "values": {
        "100": 37.5,
        "150": 37.5,
        "200": 37.5,
        "250": 37.5,
        "300": 37.5,
        "350": 37.5,
        "400": 37.5,
        "450": 37.5,
        "500": 37.5,
        "550": 36.5,
        "600": 35.1,
        "650": 33.6,
        "700": 32.3,
        "750": null,
        "800": null,
        "850": null,
        "900": null,
        "950": null,
        "1000": null,
        "1050": null,
        "1100": null,
        "1150": null,
        "1200": null,
        "1250": null,
        "1300": null,
        "1350": null,
        "1400": null,
        "1450": null,
        "1500": null
      }
    },
    {
      "block": 7,
      "line_no": 16,
      "nominal_composition": "3/4Ni–1/2Cr–1/2Mo–V",
      "product_form": "Forgings",
      "spec_no": "SA–592",
      "type_grade": "F",
      "alloy_desig_uns_no": "K11576 …",
      "class_condition_temper": null,
      "size_thickness_in_p_no": "21/2 < t ≤4",
      "group_no": "11B 3",
      "min_tensile_strength_ksi": 105,
      "min_yield_strength_ksi": 90,
      "maximum_use_temperature_f": 650,
      "external_pressure_chart_no": "CS–5",
      "notes": "S1",
      "values": {
        "100": 43.8,
        "150": 43.8,
        "200": 43.8,
        "250": 43.8,
        "300": 43.8,
        "350": 43.8,
        "400": 43.8,
        "450": 43.8,
        "500": 43.8,
        "550": 43.8,
        "600": 43.8,
        "650": 43.8,
        "700": null,
        "750": null,
        "800": null,
        "850": null,
        "900": null,
        "950": null,
        "1000": null,
        "1050": null,
        "1100": null,
        "1150": null,
        "1200": null,
        "1250": null,
        "1300": null,
        "1350": null,
        "1400": null,
        "1450": null,
        "1500": null
      }
    },
    {
      "block": 7,
      "line_no": 17,
      "nominal_composition": "3/4Ni–1/2Cr–1/2Mo–V",
      "product_form": "Plate",
      "spec_no": "SA–517",
      "type_grade": "F",
      "alloy_desig_uns_no": "K11576 …",
      "class_condition_temper": null,
      "size_thickness_in_p_no": "t ≤21/2",
      "group_no": "11B 3",
      "min_tensile_strength_ksi": 115,
      "min_yield_strength_ksi": 100,
      "maximum_use_temperature_f": 650,
      "external_pressure_chart_no": "HT–1",
      "notes": null,
      "values": {
        "100": 47.9,
        "150": 47.9,
        "200": 47.9,
        "250": 47.9,
        "300": 47.9,
        "350": 47.9,
        "400": 47.9,
        "450": 47.9,
        "500": 47.9,
        "550": 47.9,
        "600": 47.9,
        "650": 47.9,
        "700": null,
        "750": null,
        "800": null,
        "850": null,
        "900": null,
        "950": null,
        "1000": null,
        "1050": null,
        "1100": null,
        "1150": null,
        "1200": null,
        "1250": null,
        "1300": null,
        "1350": null,
        "1400": null,
        "1450": null,
        "1500": null
      }
    },
    {
      "block": 7,
      "line_no": 18,
      "nominal_composition": "3/4Ni–1/2Cr–1/2Mo–V",
      "product_form": "Forgings",
      "spec_no": "SA–592",
      "type_grade": "F",
      "alloy_desig_uns_no": "K11576 …",
      "class_condition_temper": null,
      "size_thickness_in_p_no": "t ≤21/2",
      "group_no": "11B 3",
      "min_tensile_strength_ksi": 115,
      "min_yield_strength_ksi": 100,
      "maximum_use_temperature_f": 650,
      "external_pressure_chart_no": "HT–1",
      "notes": null,
      "values": {
        "100": 47.9,
        "150": 47.9,
        "200": 47.9,
        "250": 47.9,
        "300": 47.9,
        "350": 47.9,
        "400": 47.9,
        "450": 47.9,
        "500": 47.9,
        "550": 47.9,
        "600": 47.9,
        "650": 47.9,
        "700": null,
        "750": null,
        "800": null,
        "850": null,
        "900": null,
        "950": null,
        "1000": null,
        "1050": null,
        "1100": null,
        "1150": null,
        "1200": null,
        "1250": null,
        "1300": null,
        "1350": null,
        "1400": null,
        "1450": null,
        "1500": null
      }
    },
    {
      "block": 7,
      "line_no": 19,
      "nominal_composition": "3/4Ni–1/2Cu–Mo",
      "product_form": "Smls. tube",
      "spec_no": "SA–423",
      "type_grade": 2,
      "alloy_desig_uns_no": "K11540 …",
      "class_condition_temper": null,
      "size_thickness_in_p_no": null,
      "group_no": "4 2",
      "min_tensile_strength_ksi": 60,
      "min_yield_strength_ksi": 37,
      "maximum_use_temperature_f": 650,
      "external_pressure_chart_no": "CS–2",
      "notes": null,
      "values": {
        "100": 24.7,
        "150": 23.3,
        "200": 22.7,
        "250": 22.3,
        "300": 22.0,
        "350": 21.8,
        "400": 21.5,
        "450": 21.3,
        "500": 21.1,
        "550": 20.9,
        "600": 20.6,
        "650": 20.3,
        "700": null,
        "750": null,
        "800": null,
        "850": null,
        "900": null,
        "950": null,
        "1000": null,
        "1050": null,
        "1100": null,
        "1150": null,
        "1200": null,
        "1250": null,
        "1300": null,
        "1350": null,
        "1400": null,
        "1450": null,
        "1500": null
      }
    },
    {
      "block": 7,
      "line_no": 20,
      "nominal_composition": "3/4Ni–1/2Mo–1/3Cr–V",
      "product_form": "Forgings",
      "spec_no": "SA–508",
      "type_grade": 2,
      "alloy_desig_uns_no": "K12766 1",
      "class_condition_temper": null,
      "size_thickness_in_p_no": null,
      "group_no": "3 3",
      "min_tensile_strength_ksi": 80,
      "min_yield_strength_ksi": 50,
      "maximum_use_temperature_f": 800,
      "external_pressure_chart_no": "CS–5",
      "notes": null,
      "values": {
        "100": 33.3,
        "150": 32.0,
        "200": 31.4,
        "250": 30.8,
        "300": 30.3,
        "350": 29.9,
        "400": 29.5,
        "450": 29.1,
        "500": 28.8,
        "550": 28.4,
        "600": 28.0,
        "650": 27.6,
        "700": 27.1,
        "750": 26.5,
        "800": 25.7,
        "850": null,
        "900": null,
        "950": null,
        "1000": null,
        "1050": null,
        "1100": null,
        "1150": null,
        "1200": null,
        "1250": null,
        "1300": null,
        "1350": null,
        "1400": null,
        "1450": null,
        "1500": null
      }
    },
    {
      "block": 7,
      "line_no": 21,
      "nominal_composition": "3/4Ni–1/2Mo–1/3Cr–V",
      "product_form": "Forgings",
      "spec_no": "SA–541",
      "type_grade": 2,
      "alloy_desig_uns_no": "K12765 1",
      "class_condition_temper": null,
      "size_thickness_in_p_no": null,
      "group_no": "3 3",
      "min_tensile_strength_ksi": 80,
      "min_yield_strength_ksi": 50,
      "maximum_use_temperature_f": 800,
      "external_pressure_chart_no": "CS–5",
      "notes": null,
      "values": {
        "100": 33.3,
        "150": 32.0,
        "200": 31.4,
        "250": 30.8,
        "300": 30.3,
        "350": 29.9,
        "400": 29.5,
        "450": 29.1,
        "500": 28.8,
        "550": 28.4,
        "600": 28.0,
        "650": 27.6,
        "700": 27.1,
        "750": 26.5,
        "800": 25.7,
        "850": null,
        "900": null,
        "950": null,
        "1000": null,
        "1050": null,
        "1100": null,
        "1150": null,
        "1200": null,
        "1250": null,
        "1300": null,
        "1350": null,
        "1400": null,
        "1450": null,
        "1500": null
      }
    },
    {
      "block": 7,
      "line_no": 22,
      "nominal_composition": "3/4Ni–1/2Mo–1/3Cr–V",
      "product_form": "Forgings",
      "spec_no": "SA–508",
      "type_grade": 2,
      "alloy_desig_uns_no": "K12766 2",
      "class_condition_temper": null,
      "size_thickness_in_p_no": null,
      "group_no": "3 3",
      "min_tensile_strength_ksi": 90,
      "min_yield_strength_ksi": 65,
      "maximum_use_temperature_f": 700,
      "external_pressure_chart_no": "CS–5",
      "notes": null,
      "values": {
        "100": 37.5,
        "150": 37.5,
        "200": 37.5,
        "250": 37.5,
        "300": 37.5,
        "350": 37.5,
        "400": 37.5,
        "450": 37.5,
        "500": 37.4,
        "550": 36.9,
        "600": 36.5,
        "650": 35.9,
        "700": 35.3,
        "750": null,
        "800": null,
        "850": null,
        "900": null,
        "950": null,
        "1000": null,
        "1050": null,
        "1100": null,
        "1150": null,
        "1200": null,
        "1250": null,
        "1300": null,
        "1350": null,
        "1400": null,
        "1450": null,
        "1500": null
      }
    },
    {
      "block": 7,
      "line_no": 23,
      "nominal_composition": "3/4Ni–1/2Mo–1/3Cr–V",
      "product_form": "Forgings",
      "spec_no": "SA–541",
      "type_grade": 2,
      "alloy_desig_uns_no": "K12765 2",
      "class_condition_temper": null,
      "size_thickness_in_p_no": null,
      "group_no": "3 3",
      "min_tensile_strength_ksi": 90,
      "min_yield_strength_ksi": 65,
      "maximum_use_temperature_f": 700,
      "external_pressure_chart_no": "CS–5",
      "notes": null,
      "values": {
        "100": 37.5,
        "150": 37.5,
        "200": 37.5,
        "250": 37.5,
        "300": 37.5,
        "350": 37.5,
        "400": 37.5,
        "450": 37.5,
        "500": 37.4,
        "550": 36.9,
        "600": 36.5,
        "650": 35.9,
        "700": 35.3,
        "750": null,
        "800": null,
        "850": null,
        "900": null,
        "950": null,
        "1000": null,
        "1050": null,
        "1100": null,
        "1150": null,
        "1200": null,
        "1250": null,
        "1300": null,
        "1350": null,
        "1400": null,
        "1450": null,
        "1500": null
      }
    },
    {
      "block": 7,
      "line_no": 24,
      "nominal_composition": "3/4Ni–1/2Mo–Cr–V",
      "product_form": "Forgings",
      "spec_no": "SA–508",
      "type_grade": 3,
      "alloy_desig_uns_no": "K12042 1",
      "class_condition_temper": null,
      "size_thickness_in_p_no": null,
      "group_no": "3 3",
      "min_tensile_strength_ksi": 80,
      "min_yield_strength_ksi": 50,
      "maximum_use_temperature_f": 800,
      "external_pressure_chart_no": "CS–5",
      "notes": null,
      "values": {
        "100": 33.3,
        "150": 32.0,
        "200": 31.4,
        "250": 30.8,
        "300": 30.3,
        "350": 29.9,
        "400": 29.5,
        "450": 29.1,
        "500": 28.8,
        "550": 28.4,
        "600": 28.0,
        "650": 27.6,
        "700": 27.1,
        "750": 26.5,
        "800": 25.7,
        "850": null,
        "900": null,
        "950": null,
        "1000": null,
        "1050": null,
        "1100": null,
        "1150": null,
        "1200": null,
        "1250": null,
        "1300": null,
        "1350": null,
        "1400": null,
        "1450": null,
        "1500": null
      }
    },
    {
      "block": 7,
      "line_no": 25,
      "nominal_composition": "3/4Ni–1/2Mo–Cr–V",
      "product_form": "Forgings",
      "spec_no": "SA–508",
      "type_grade": 3,
      "alloy_desig_uns_no": "K12042 2",
      "class_condition_temper": null,
      "size_thickness_in_p_no": null,
      "group_no": "3 3",
      "min_tensile_strength_ksi": 90,
      "min_yield_strength_ksi": 65,
      "maximum_use_temperature_f": 700,
      "external_pressure_chart_no": "CS–5",
      "notes": null,
      "values": {
        "100": 37.5,
        "150": 37.5,
        "200": 37.5,
        "250": 37.5,
        "300": 37.5,
        "350": 37.5,
        "400": 37.5,
        "450": 37.5,
        "500": 37.4,
        "550": 36.9,
        "600": 36.5,
        "650": 35.9,
        "700": 35.3,
        "750": null,
        "800": null,
        "850": null,
        "900": null,
        "950": null,
        "1000": null,
        "1050": null,
        "1100": null,
        "1150": null,
        "1200": null,
        "1250": null,
        "1300": null,
        "1350": null,
        "1400": null,
        "1450": null,
        "1500": null
      }
    },
    {
      "block": 7,
      "line_no": 26,
      "nominal_composition": "3/4Ni–1Mo–3/4Cr",
      "product_form": "Castings",
      "spec_no": "SA–217",
      "type_grade": "WC5",
      "alloy_desig_uns_no": "J22000",
      "class_condition_temper": null,
      "size_thickness_in_p_no": null,
      "group_no": "4 1",
      "min_tensile_strength_ksi": 70,
      "min_yield_strength_ksi": 40,
      "maximum_use_temperature_f": 1100,
      "external_pressure_chart_no": "CS–2",
      "notes": "T6",
      "values": {
        "100": 26.7,
        "150": 25.6,
        "200": 25.1,
        "250": 24.6,
        "300": 24.3,
        "350": 23.9,
        "400": 23.6,
        "450": 23.3,
        "500": 23.0,
        "550": 22.7,
        "600": 22.4,
        "650": 22.1,
        "700": 21.7,
        "750": 21.2,
        "800": 20.6,
        "850": 19.8,
        "900": 16.3,
        "950": 11.0,
        "1000": 6.9,
        "1050": 4.6,
        "1100": 2.8,
        "1150": null,
        "1200": null,
        "1250": null,
        "1300": null,
        "1350": null,
        "1400": null,
        "1450": null,
        "1500": null
      }
    },
    {
      "block": 7,
      "line_no": 27,
      "nominal_composition": "1Ni–1/2Cr–1/2Mo",
      "product_form": "Castings",
      "spec_no": "SA–217",
      "type_grade": "WC4",
      "alloy_desig_uns_no": "J12082",
      "class_condition_temper": null,
      "size_thickness_in_p_no": null,
      "group_no": "4 1",
      "min_tensile_strength_ksi": 70,
      "min_yield_strength_ksi": 40,
      "maximum_use_temperature_f": 1000,
      "external_pressure_chart_no": "CS–2",
      "notes": "T6",
      "values": {
        "100": 26.7,
        "150": 25.6,
        "200": 25.1,
        "250": 24.6,
        "300": 24.3,
        "350": 23.9,
        "400": 23.6,
        "450": 23.3,
        "500": 23.0,
        "550": 22.7,
        "600": 22.4,
        "650": 22.1,
        "700": 21.7,
        "750": 21.2,
        "800": 20.6,
        "850": 19.8,
        "900": 15.0,
        "950": 9.2,
        "1000": 5.9,
        "1050": null,
        "1100": null,
        "1150": null,
        "1200": null,
        "1250": null,
        "1300": null,
        "1350": null,
        "1400": null,
        "1450": null,
        "1500": null
      }
    },
    {
      "block": 7,
      "line_no": 28,
      "nominal_composition": "11/4Ni–1Cr–1/2Mo",
      "product_form": "Plate",
      "spec_no": "SA–517",
      "type_grade": "P",
      "alloy_desig_uns_no": "K21650 …",
      "class_condition_temper": null,
      "size_thickness_in_p_no": "21/2 < t ≤4",
      "group_no": "11B 8",
      "min_tensile_strength_ksi": 105,
      "min_yield_strength_ksi": 90,
      "maximum_use_temperature_f": 650,
      "external_pressure_chart_no": "CS–5",
      "notes": null,
      "values": {
        "100": 43.8,
        "150": 43.8,
        "200": 43.8,
        "250": 43.8,
        "300": 43.8,
        "350": 43.8,
        "400": 43.8,
        "450": 43.8,
        "500": 43.8,
        "550": 43.8,
        "600": 43.8,
        "650": 43.8,
        "700": null,
        "750": null,
        "800": null,
        "850": null,
        "900": null,
        "950": null,
        "1000": null,
        "1050": null,
        "1100": null,
        "1150": null,
        "1200": null,
        "1250": null,
        "1300": null,
        "1350": null,
        "1400": null,
        "1450": null,
        "1500": null
      }
    },
    {
      "block": 7,
      "line_no": 29,
      "nominal_composition": "11/4Ni–1Cr–1/2Mo",
      "product_form": "Plate",
      "spec_no": "SA–517",
      "type_grade": "P",
      "alloy_desig_uns_no": "K21650 …",
      "class_condition_temper": null,
      "size_thickness_in_p_no": "t ≤21/2",
      "group_no": "11B 8",
      "min_tensile_strength_ksi": 115,
      "min_yield_strength_ksi": 100,
      "maximum_use_temperature_f": 650,
      "external_pressure_chart_no": "HT–1",
      "notes": null,
      "values": {
        "100": 47.9,
        "150": 47.9,
        "200": 47.9,
        "250": 47.9,
        "300": 47.9,
        "350": 47.9,
        "400": 47.9,
        "450": 47.9,
        "500": 47.9,
        "550": 47.9,
        "600": 47.9,
        "650": 47.9,
        "700": null,
        "750": null,
        "800": null,
        "850": null,
        "900": null,
        "950": null,
        "1000": null,
        "1050": null,
        "1100": null,
        "1150": null,
        "1200": null,
        "1250": null,
        "1300": null,
        "1350": null,
        "1400": null,
        "1450": null,
        "1500": null
      }
    },
    {
      "block": 7,
      "line_no": 30,
      "nominal_composition": null,
      "product_form": "Forgings",
      "spec_no": "SA–182",
      "type_grade": "FR",
      "alloy_desig_uns_no": "K22035 …",
      "class_condition_temper": null,
      "size_thickness_in_p_no": null,
      "group_no": "9A 1",
      "min_tensile_strength_ksi": 63,
      "min_yield_strength_ksi": 46,
      "maximum_use_temperature_f": 100,
      "external_pressure_chart_no": "CS–3",
      "notes": null,
      "values": {
        "100": 26.3,
        "150": null,
        "200": null,
        "250": null,
        "300": null,
        "350": null,
        "400": null,
        "450": null,
        "500": null,
        "550": null,
        "600": null,
        "650": null,
        "700": null,
        "750": null,
        "800": null,
        "850": null,
        "900": null,
        "950": null,
        "1000": null,
        "1050": null,
        "1100": null,
        "1150": null,
        "1200": null,
        "1250": null,
        "1300": null,
        "1350": null,
        "1400": null,
        "1450": null,
        "1500": null
      }
    },
    {
      "block": 7,
      "line_no": 31,
      "nominal_composition": null,
      "product_form": "Smls. pipe",
      "spec_no": "SA–333",
      "type_grade": 9,
      "alloy_desig_uns_no": "K22035 …",
      "class_condition_temper": null,
      "size_thickness_in_p_no": null,
      "group_no": "9A 1",
      "min_tensile_strength_ksi": 63,
      "min_yield_strength_ksi": 46,
      "maximum_use_temperature_f": 100,
      "external_pressure_chart_no": "CS–3",
      "notes": null,
      "values": {
        "100": 26.3,
        "150": null,
        "200": null,
        "250": null,
        "300": null,
        "350": null,
        "400": null,
        "450": null,
        "500": null,
        "550": null,
        "600": null,
        "650": null,
        "700": null,
        "750": null,
        "800": null,
        "850": null,
        "900": null,
        "950": null,
        "1000": null,
        "1050": null,
        "1100": null,
        "1150": null,
        "1200": null,
        "1250": null,
        "1300": null,
        "1350": null,
        "1400": null,
        "1450": null,
        "1500": null
      }
    },
    {
      "block": 7,
      "line_no": 32,
      "nominal_composition": null,
      "product_form": "Smls. pipe",
      "spec_no": "SA–334",
      "type_grade": 9,
      "alloy_desig_uns_no": "K22035 …",
      "class_condition_temper": null,
      "size_thickness_in_p_no": null,
      "group_no": "9A 1",
      "min_tensile_strength_ksi": 63,
      "min_yield_strength_ksi": 46,
      "maximum_use_temperature_f": 100,
      "external_pressure_chart_no": "CS–3",
      "notes": null,
      "values": {
        "100": 26.3,
        "150": null,
        "200": null,
        "250": null,
        "300": null,
        "350": null,
        "400": null,
        "450": null,
        "500": null,
        "550": null,
        "600": null,
        "650": null,
        "700": null,
        "750": null,
        "800": null,
        "850": null,
        "900": null,
        "950": null,
        "1000": null,
        "1050": null,
        "1100": null,
        "1150": null,
        "1200": null,
        "1250": null,
        "1300": null,
        "1350": null,
        "1400": null,
        "1450": null,
        "1500": null
      }
    },
    {
      "block": 7,
      "line_no": 33,
      "nominal_composition": null,
      "product_form": "Forgings",
      "spec_no": "SA–350",
      "type_grade": "LF9",
      "alloy_desig_uns_no": "K22036 …",
      "class_condition_temper": null,
      "size_thickness_in_p_no": null,
      "group_no": "9A 1",
      "min_tensile_strength_ksi": 63,
      "min_yield_strength_ksi": 46,
      "maximum_use_temperature_f": 100,
      "external_pressure_chart_no": "CS–3",
      "notes": null,
      "values": {
        "100": 26.3,
        "150": null,
        "200": null,
        "250": null,
        "300": null,
        "350": null,
        "400": null,
        "450": null,
        "500": null,
        "550": null,
        "600": null,
        "650": null,
        "700": null,
        "750": null,
        "800": null,
        "850": null,
        "900": null,
        "950": null,
        "1000": null,
        "1050": null,
        "1100": null,
        "1150": null,
        "1200": null,
        "1250": null,
        "1300": null,
        "1350": null,
        "1400": null,
        "1450": null,
        "1500": null
      }
    },
    {
      "block": 7,
      "line_no": 34,
      "nominal_composition": null,
      "product_form": "Fittings",
      "spec_no": "SA–420",
      "type_grade": "WPL9",
      "alloy_desig_uns_no": "K22035 …",
      "class_condition_temper": null,
      "size_thickness_in_p_no": null,
      "group_no": "9A 1",
      "min_tensile_strength_ksi": 63,
      "min_yield_strength_ksi": 46,
      "maximum_use_temperature_f": 100,
      "external_pressure_chart_no": "CS–3",
      "notes": null,
      "values": {
        "100": 26.3,
        "150": null,
        "200": null,
        "250": null,
        "300": null,
        "350": null,
        "400": null,
        "450": null,
        "500": null,
        "550": null,
        "600": null,
        "650": null,
        "700": null,
        "750": null,
        "800": null,
        "850": null,
        "900": null,
        "950": null,
        "1000": null,
        "1050": null,
        "1100": null,
        "1150": null,
        "1200": null,
        "1250": null,
        "1300": null,
        "1350": null,
        "1400": null,
        "1450": null,
        "1500": null
      }
    },
    {
      "block": 7,
      "line_no": 35,
      "nominal_composition": "2Ni–11/2Cr–1/4Mo–V",
      "product_form": "Forgings",
      "spec_no": "SA–372",
      "type_grade": "N",
      "alloy_desig_uns_no": "K23550 100",
      "class_condition_temper": null,
      "size_thickness_in_p_no": null,
      "group_no": null,
      "min_tensile_strength_ksi": 115,
      "min_yield_strength_ksi": 100,
      "maximum_use_temperature_f": 650,
      "external_pressure_chart_no": "HT–1",
      "notes": "W1",
      "values": {
        "100": 47.9,
        "150": 47.9,
        "200": 47.9,
        "250": 47.9,
        "300": 47.9,
        "350": 47.9,
        "400": 47.9,
        "450": 47.9,
        "500": 47.9,
        "550": 47.9,
        "600": 47.9,
        "650": 47.9,
        "700": null,
        "750": null,
        "800": null,
        "850": null,
        "900": null,
        "950": null,
        "1000": null,
        "1050": null,
        "1100": null,
        "1150": null,
        "1200": null,
        "1250": null,
        "1300": null,
        "1350": null,
        "1400": null,
        "1450": null,
        "1500": null
      }
    },
    {
      "block": 7,
      "line_no": 36,
      "nominal_composition": "2Ni–11/2Cr–1/4Mo–V",
      "product_form": "Forgings",
      "spec_no": "SA–723",
      "type_grade": 1,
      "alloy_desig_uns_no": "K23550 1",
      "class_condition_temper": null,
      "size_thickness_in_p_no": null,
      "group_no": "11B 10",
      "min_tensile_strength_ksi": 115,
      "min_yield_strength_ksi": 100,
      "maximum_use_temperature_f": 650,
      "external_pressure_chart_no": "HT–1",
      "notes": "G10, G11, W1",
      "values": {
        "100": 47.9,
        "150": 47.9,
        "200": 47.9,
        "250": 47.9,
        "300": 47.9,
        "350": 47.9,
        "400": 47.9,
        "450": 47.9,
        "500": 47.9,
        "550": 47.9,
        "600": 47.9,
        "650": 47.9,
        "700": null,
        "750": null,
        "800": null,
        "850": null,
        "900": null,
        "950": null,
        "1000": null,
        "1050": null,
        "1100": null,
        "1150": null,
        "1200": null,
        "1250": null,
        "1300": null,
        "1350": null,
        "1400": null,
        "1450": null,
        "1500": null
      }
    },
    {
      "block": 7,
      "line_no": 37,
      "nominal_composition": "2Ni–11/2Cr–1/4Mo–V",
      "product_form": "Forgings",
      "spec_no": "SA–372",
      "type_grade": "N",
      "alloy_desig_uns_no": "K23550 120",
      "class_condition_temper": null,
      "size_thickness_in_p_no": null,
      "group_no": null,
      "min_tensile_strength_ksi": 135,
      "min_yield_strength_ksi": 120,
      "maximum_use_temperature_f": 650,
      "external_pressure_chart_no": "HT–1",
      "notes": "W1",
      "values": {
        "100": 56.3,
        "150": 56.3,
        "200": 56.3,
        "250": 56.3,
        "300": 56.3,
        "350": 56.3,
        "400": 56.3,
        "450": 56.3,
        "500": 56.3,
        "550": 56.3,
        "600": 56.3,
        "650": 56.3,
        "700": null,
        "750": null,
        "800": null,
        "850": null,
        "900": null,
        "950": null,
        "1000": null,
        "1050": null,
        "1100": null,
        "1150": null,
        "1200": null,
        "1250": null,
        "1300": null,
        "1350": null,
        "1400": null,
        "1450": null,
        "1500": null
      }
    },
    {
      "block": 7,
      "line_no": 38,
      "nominal_composition": "2Ni–11/2Cr–1/4Mo–V",
      "product_form": "Forgings",
      "spec_no": "SA–723",
      "type_grade": 1,
      "alloy_desig_uns_no": "K23550 2",
      "class_condition_temper": null,
      "size_thickness_in_p_no": null,
      "group_no": "11B 10",
      "min_tensile_strength_ksi": 135,
      "min_yield_strength_ksi": 120,
      "maximum_use_temperature_f": 650,
      "external_pressure_chart_no": "HT–1",
      "notes": "G11, W1",
      "values": {
        "100": 56.3,
        "150": 56.3,
        "200": 56.3,
        "250": 56.3,
        "300": 56.3,
        "350": 56.3,
        "400": 56.3,
        "450": 56.3,
        "500": 56.3,
        "550": 56.3,
        "600": 56.3,
        "650": 56.3,
        "700": null,
        "750": null,
        "800": null,
        "850": null,
        "900": null,
        "950": null,
        "1000": null,
        "1050": null,
        "1100": null,
        "1150": null,
        "1200": null,
        "1250": null,
        "1300": null,
        "1350": null,
        "1400": null,
        "1450": null,
        "1500": null
      }
    },
    {
      "block": 7,
      "line_no": 39,
      "nominal_composition": null,
      "product_form": "Plate",
      "spec_no": "SA–203",
      "type_grade": "A",
      "alloy_desig_uns_no": "K21703 …",
      "class_condition_temper": null,
      "size_thickness_in_p_no": null,
      "group_no": "9A 1",
      "min_tensile_strength_ksi": 65,
      "min_yield_strength_ksi": 37,
      "maximum_use_temperature_f": 1000,
      "external_pressure_chart_no": "CS–2",
      "notes": "T3",
      "values": {
        "100": 24.7,
        "150": 23.2,
        "200": 22.6,
        "250": 22.2,
        "300": 21.8,
        "350": 21.5,
        "400": 21.1,
        "450": 20.6,
        "500": 20.0,
        "550": 19.3,
        "600": 18.5,
        "650": 17.6,
        "700": 16.6,
        "750": 13.9,
        "800": 11.4,
        "850": 9.0,
        "900": 6.5,
        "950": 4.5,
        "1000": 2.5,
        "1050": null,
        "1100": null,
        "1150": null,
        "1200": null,
        "1250": null,
        "1300": null,
        "1350": null,
        "1400": null,
        "1450": null,
        "1500": null
      }
    },
    {
      "block": 7,
      "line_no": 40,
      "nominal_composition": null,
      "product_form": "Plate",
      "spec_no": "SA–203",
      "type_grade": "B",
      "alloy_desig_uns_no": "K22103 …",
      "class_condition_temper": null,
      "size_thickness_in_p_no": null,
      "group_no": "9A 1",
      "min_tensile_strength_ksi": 70,
      "min_yield_strength_ksi": 40,
      "maximum_use_temperature_f": 1000,
      "external_pressure_chart_no": "CS–2",
      "notes": "T2",
      "values": {
        "100": 26.7,
        "150": 25.1,
        "200": 24.4,
        "250": 24.0,
        "300": 23.6,
        "350": 23.2,
        "400": 22.8,
        "450": 22.3,
        "500": 21.6,
        "550": 20.9,
        "600": 20.0,
        "650": 19.0,
        "700": 16.9,
        "750": 13.9,
        "800": 11.4,
        "850": 9.0,
        "900": 6.5,
        "950": 4.5,
        "1000": 2.5,
        "1050": null,
        "1100": null,
        "1150": null,
        "1200": null,
        "1250": null,
        "1300": null,
        "1350": null,
        "1400": null,
        "1450": null,
        "1500": null
      }
    },
    {
      "block": 7,
      "line_no": 41,
      "nominal_composition": null,
      "product_form": "Castings",
      "spec_no": "SA–352",
      "type_grade": "LC2",
      "alloy_desig_uns_no": "J22500",
      "class_condition_temper": null,
      "size_thickness_in_p_no": null,
      "group_no": "9A 1",
      "min_tensile_strength_ksi": 70,
      "min_yield_strength_ksi": 40,
      "maximum_use_temperature_f": 650,
      "external_pressure_chart_no": "CS–2",
      "notes": null,
      "values": {
        "100": 26.7,
        "150": 25.1,
        "200": 24.4,
        "250": 24.0,
        "300": 23.6,
        "350": 23.2,
        "400": 22.8,
        "450": 22.3,
        "500": 21.6,
        "550": 20.9,
        "600": 20.0,
        "650": 19.0,
        "700": null,
        "750": null,
        "800": null,
        "850": null,
        "900": null,
        "950": null,
        "1000": null,
        "1050": null,
        "1100": null,
        "1150": null,
        "1200": null,
        "1250": null,
        "1300": null,
        "1350": null,
        "1400": null,
        "1450": null,
        "1500": null
      }
    },
    {
      "block": 7,
      "line_no": 42,
      "nominal_composition": "23/4Ni–11/2Cr–1/2Mo",
      "product_form": "Plate",
      "spec_no": "SA–543",
      "type_grade": "C",
      "alloy_desig_uns_no": "K34035 3",
      "class_condition_temper": null,
      "size_thickness_in_p_no": null,
      "group_no": "3 3",
