Repository: danivelas0/asme-pcc

File: resources/bpvc_ii_d_customary_2025/table_1a.json (part 10 of 55)
    "External Pressure Chart No.",
    "Notes"
  ],
  "columns_values": [
        "850": null,
        "900": null,
        "950": null,
        "1000": null,
        "1050": null,
        "1100": null,
        "1150": null,
        "1200": null,
        "1250": null,
        "1300": null,
        "1350": null,
        "1400": null,
        "1450": null,
        "1500": null,
        "1550": null,
        "1600": null,
        "1650": null
      }
    },
    {
      "block": 7,
      "line_no": 27,
      "nominal_composition": null,
      "product_form": "Forgings",
      "spec_no": "SA–182",
      "type_grade": "F1",
      "alloy_desig_uns_no": "K12822",
      "class_condition_temper": null,
      "size_thickness_in": null,
      "p_no": 3,
      "group_no": 2,
      "min_tensile_strength_ksi": 70,
      "min_yield_strength_ksi": 40,
      "i": 1000,
      "limits_iii": 700,
      "viii_1": 1000,
      "xii": 650,
      "external_pressure_chart_no": "CS–2",
      "notes": "G11, S2, T4",
      "values": {
        "100": 20.0,
        "150": null,
        "200": 20.0,
        "250": null,
        "300": 20.0,
        "400": 20.0,
        "500": 20.0,
        "600": 20.0,
        "650": 20.0,
        "700": 20.0,
        "750": 20.0,
        "800": 19.9,
        "850": 19.3,
        "900": 13.7,
        "950": 8.2,
        "1000": 4.8,
        "1050": null,
        "1100": null,
        "1150": null,
        "1200": null,
        "1250": null,
        "1300": null,
        "1350": null,
        "1400": null,
        "1450": null,
        "1500": null,
        "1550": null,
        "1600": null,
        "1650": null
      }
    },
    {
      "block": 7,
      "line_no": 28,
      "nominal_composition": null,
      "product_form": "Plate",
      "spec_no": "SA–204",
      "type_grade": "B",
      "alloy_desig_uns_no": "K12020",
      "class_condition_temper": null,
      "size_thickness_in": null,
      "p_no": 3,
      "group_no": 2,
      "min_tensile_strength_ksi": 70,
      "min_yield_strength_ksi": 40,
      "i": 1000,
      "limits_iii": 700,
      "viii_1": 1000,
      "xii": 650,
      "external_pressure_chart_no": "CS–2",
      "notes": "G11, S2, T4",
      "values": {
        "100": 20.0,
        "150": null,
        "200": 20.0,
        "250": null,
        "300": 20.0,
        "400": 20.0,
        "500": 20.0,
        "600": 20.0,
        "650": 20.0,
        "700": 20.0,
        "750": 20.0,
        "800": 19.9,
        "850": 19.3,
        "900": 13.7,
        "950": 8.2,
        "1000": 4.8,
        "1050": null,
        "1100": null,
        "1150": null,
        "1200": null,
        "1250": null,
        "1300": null,
        "1350": null,
        "1400": null,
        "1450": null,
        "1500": null,
        "1550": null,
        "1600": null,
        "1650": null
      }
    },
    {
      "block": 7,
      "line_no": 29,
      "nominal_composition": null,
      "product_form": "Forgings",
      "spec_no": "SA–336",
      "type_grade": "F1",
      "alloy_desig_uns_no": "K12520",
      "class_condition_temper": null,
      "size_thickness_in": null,
      "p_no": 3,
      "group_no": 2,
      "min_tensile_strength_ksi": 70,
      "min_yield_strength_ksi": 40,
      "i": 1000,
      "limits_iii": 700,
      "viii_1": 1000,
      "xii": 650,
      "external_pressure_chart_no": "CS–2",
      "notes": "G11, S2, T4",
      "values": {
        "100": 20.0,
        "150": null,
        "200": 20.0,
        "250": null,
        "300": 20.0,
        "400": 20.0,
        "500": 20.0,
        "600": 20.0,
        "650": 20.0,
        "700": 20.0,
        "750": 20.0,
        "800": 19.9,
        "850": 19.3,
        "900": 13.7,
        "950": 8.2,
        "1000": 4.8,
        "1050": null,
        "1100": null,
        "1150": null,
        "1200": null,
        "1250": null,
        "1300": null,
        "1350": null,
        "1400": null,
        "1450": null,
        "1500": null,
        "1550": null,
        "1600": null,
        "1650": null
      }
    },
    {
      "block": 7,
      "line_no": 30,
      "nominal_composition": null,
      "product_form": "Wld. pipe",
      "spec_no": "SA–672",
      "type_grade": "L70",
      "alloy_desig_uns_no": "K12020",
      "class_condition_temper": null,
      "size_thickness_in": null,
      "p_no": 3,
      "group_no": 2,
      "min_tensile_strength_ksi": 70,
      "min_yield_strength_ksi": 40,
      "i": "NP",
      "limits_iii": 700,
      "viii_1": "NP",
      "xii": "NP",
      "external_pressure_chart_no": "CS–2",
      "notes": "G26, W10, W12",
      "values": {
        "100": 20.0,
        "150": null,
        "200": 20.0,
        "250": null,
        "300": 20.0,
        "400": 20.0,
        "500": 20.0,
        "600": 20.0,
        "650": 20.0,
        "700": 20.0,
        "750": null,
        "800": null,
        "850": null,
        "900": null,
        "950": null,
        "1000": null,
        "1050": null,
        "1100": null,
        "1150": null,
        "1200": null,
        "1250": null,
        "1300": null,
        "1350": null,
        "1400": null,
        "1450": null,
        "1500": null,
        "1550": null,
        "1600": null,
        "1650": null
      }
    },
    {
      "block": 7,
      "line_no": 31,
      "nominal_composition": null,
      "product_form": "Wld. pipe",
      "spec_no": "SA–691",
      "type_grade": "CM–70",
      "alloy_desig_uns_no": "K12020",
      "class_condition_temper": null,
      "size_thickness_in": null,
      "p_no": 3,
      "group_no": 2,
      "min_tensile_strength_ksi": 70,
      "min_yield_strength_ksi": 40,
      "i": "NP",
      "limits_iii": 700,
      "viii_1": "NP",
      "xii": "NP",
      "external_pressure_chart_no": "CS–2",
      "notes": "G26, W10, W12",
      "values": {
        "100": 20.0,
        "150": null,
        "200": 20.0,
        "250": null,
        "300": 20.0,
        "400": 20.0,
        "500": 20.0,
        "600": 20.0,
        "650": 20.0,
        "700": 20.0,
        "750": null,
        "800": null,
        "850": null,
        "900": null,
        "950": null,
        "1000": null,
        "1050": null,
        "1100": null,
        "1150": null,
        "1200": null,
        "1250": null,
        "1300": null,
        "1350": null,
        "1400": null,
        "1450": null,
        "1500": null,
        "1550": null,
        "1600": null,
        "1650": null
      }
    },
    {
      "block": 7,
      "line_no": 32,
      "nominal_composition": null,
      "product_form": "Wld. pipe",
      "spec_no": "SA–691",
      "type_grade": "CM–70",
      "alloy_desig_uns_no": "K12020",
      "class_condition_temper": null,
      "size_thickness_in": null,
      "p_no": 3,
      "group_no": 2,
      "min_tensile_strength_ksi": 70,
      "min_yield_strength_ksi": 40,
      "i": "NP",
      "limits_iii": "300 (Cl. 3 only)",
      "viii_1": "NP",
      "xii": "NP",
      "external_pressure_chart_no": "CS–2",
      "notes": "G27, W10, W12",
      "values": {
        "100": 20.0,
        "150": null,
        "200": 20.0,
        "250": null,
        "300": 20.0,
        "400": null,
        "500": null,
        "600": null,
        "650": null,
        "700": null,
        "750": null,
        "800": null,
        "850": null,
        "900": null,
        "950": null,
        "1000": null,
        "1050": null,
        "1100": null,
        "1150": null,
        "1200": null,
        "1250": null,
        "1300": null,
        "1350": null,
        "1400": null,
        "1450": null,
        "1500": null,
        "1550": null,
        "1600": null,
        "1650": null
      }
    },
    {
      "block": 7,
      "line_no": 33,
      "nominal_composition": null,
      "product_form": "Plate",
      "spec_no": "SA–204",
      "type_grade": "C",
      "alloy_desig_uns_no": "K12320",
      "class_condition_temper": null,
      "size_thickness_in": null,
      "p_no": 3,
      "group_no": 2,
      "min_tensile_strength_ksi": 75,
      "min_yield_strength_ksi": 43,
      "i": 1000,
      "limits_iii": 700,
      "viii_1": 1000,
      "xii": 650,
      "external_pressure_chart_no": "CS–2",
      "notes": "G11, S2, T4, W12",
      "values": {
        "100": 21.4,
        "150": null,
        "200": 21.4,
        "250": null,
        "300": 21.4,
        "400": 21.4,
        "500": 21.4,
        "600": 21.4,
        "650": 21.4,
        "700": 21.4,
        "750": 21.4,
        "800": 21.4,
        "850": 20.7,
        "900": 13.7,
        "950": 8.2,
        "1000": 4.8,
        "1050": null,
        "1100": null,
        "1150": null,
        "1200": null,
        "1250": null,
        "1300": null,
        "1350": null,
        "1400": null,
        "1450": null,
        "1500": null,
        "1550": null,
        "1600": null,
        "1650": null
      }
    },
    {
      "block": 7,
      "line_no": 34,
      "nominal_composition": null,
      "product_form": "Wld. pipe",
      "spec_no": "SA–672",
      "type_grade": "L75",
      "alloy_desig_uns_no": "K12320",
      "class_condition_temper": null,
      "size_thickness_in": null,
      "p_no": 3,
      "group_no": 2,
      "min_tensile_strength_ksi": 75,
      "min_yield_strength_ksi": 43,
      "i": "NP",
      "limits_iii": 700,
      "viii_1": "NP",
      "xii": "NP",
      "external_pressure_chart_no": "CS–2",
      "notes": "G26, W10, W12",
      "values": {
        "100": 21.4,
        "150": null,
        "200": 21.4,
        "250": null,
        "300": 21.4,
        "400": 21.4,
        "500": 21.4,
        "600": 21.4,
        "650": 21.4,
        "700": 21.4,
        "750": null,
        "800": null,
        "850": null,
        "900": null,
        "950": null,
        "1000": null,
        "1050": null,
        "1100": null,
        "1150": null,
        "1200": null,
        "1250": null,
        "1300": null,
        "1350": null,
        "1400": null,
        "1450": null,
        "1500": null,
        "1550": null,
        "1600": null,
        "1650": null
      }
    },
    {
      "block": 7,
      "line_no": 35,
      "nominal_composition": null,
      "product_form": "Wld. pipe",
      "spec_no": "SA–691",
      "type_grade": "CM–75",
      "alloy_desig_uns_no": "K12320",
      "class_condition_temper": null,
      "size_thickness_in": null,
      "p_no": 3,
      "group_no": 2,
      "min_tensile_strength_ksi": 75,
      "min_yield_strength_ksi": 43,
      "i": "NP",
      "limits_iii": 700,
      "viii_1": "NP",
      "xii": "NP",
      "external_pressure_chart_no": "CS–2",
      "notes": "G26, W10, W12",
      "values": {
        "100": 21.4,
        "150": null,
        "200": 21.4,
        "250": null,
        "300": 21.4,
        "400": 21.4,
        "500": 21.4,
        "600": 21.4,
        "650": 21.4,
        "700": 21.4,
        "750": null,
        "800": null,
        "850": null,
        "900": null,
        "950": null,
        "1000": null,
        "1050": null,
        "1100": null,
        "1150": null,
        "1200": null,
        "1250": null,
        "1300": null,
        "1350": null,
        "1400": null,
        "1450": null,
        "1500": null,
        "1550": null,
        "1600": null,
        "1650": null
      }
    },
    {
      "block": 7,
      "line_no": 36,
      "nominal_composition": null,
      "product_form": "Wld. pipe",
      "spec_no": "SA–691",
      "type_grade": "CM–75",
      "alloy_desig_uns_no": "K12320",
      "class_condition_temper": null,
      "size_thickness_in": null,
      "p_no": 3,
      "group_no": 2,
      "min_tensile_strength_ksi": 75,
      "min_yield_strength_ksi": 43,
      "i": "NP",
      "limits_iii": "300 (Cl. 3 only)",
      "viii_1": "NP",
      "xii": "NP",
      "external_pressure_chart_no": "CS–2",
      "notes": "G27, W10, W12",
      "values": {
        "100": 21.4,
        "150": null,
        "200": 21.4,
        "250": null,
        "300": 21.4,
        "400": null,
        "500": null,
        "600": null,
        "650": null,
        "700": null,
        "750": null,
        "800": null,
        "850": null,
        "900": null,
        "950": null,
        "1000": null,
        "1050": null,
        "1100": null,
        "1150": null,
        "1200": null,
        "1250": null,
        "1300": null,
        "1350": null,
        "1400": null,
        "1450": null,
        "1500": null,
        "1550": null,
        "1600": null,
        "1650": null
      }
    },
    {
      "block": 7,
      "line_no": 37,
      "nominal_composition": "1/2Cr–1/5Mo",
      "product_form": "Forgings",
      "spec_no": "SA–372",
      "type_grade": "G",
      "alloy_desig_uns_no": "K13049",
      "class_condition_temper": 55,
      "size_thickness_in": null,
      "p_no": null,
      "group_no": null,
      "min_tensile_strength_ksi": 85,
      "min_yield_strength_ksi": 55,
      "i": "NP",
      "limits_iii": "NP",
      "viii_1": 600,
      "xii": 600,
      "external_pressure_chart_no": "CS–3 W11",
      "notes": null,
      "values": {
        "100": 24.3,
        "150": null,
        "200": 24.3,
        "250": null,
        "300": 24.3,
        "400": 24.3,
        "500": 24.3,
        "600": 24.3,
        "650": null,
        "700": null,
        "750": null,
        "800": null,
        "850": null,
        "900": null,
        "950": null,
        "1000": null,
        "1050": null,
        "1100": null,
        "1150": null,
        "1200": null,
        "1250": null,
        "1300": null,
        "1350": null,
        "1400": null,
        "1450": null,
        "1500": null,
        "1550": null,
        "1600": null,
        "1650": null
      }
    },
    {
      "block": 7,
      "line_no": 38,
      "nominal_composition": "1/2Cr–1/5Mo",
      "product_form": "Forgings",
      "spec_no": "SA–372",
      "type_grade": "H",
      "alloy_desig_uns_no": "K13547",
      "class_condition_temper": 55,
      "size_thickness_in": null,
      "p_no": null,
      "group_no": null,
      "min_tensile_strength_ksi": 85,
      "min_yield_strength_ksi": 55,
      "i": "NP",
      "limits_iii": "NP",
      "viii_1": 600,
      "xii": 600,
      "external_pressure_chart_no": "CS–3 W11",
      "notes": null,
      "values": {
        "100": 24.3,
        "150": null,
        "200": 24.3,
        "250": null,
        "300": 24.3,
        "400": 24.3,
        "500": 24.3,
        "600": 24.3,
        "650": null,
        "700": null,
        "750": null,
        "800": null,
        "850": null,
        "900": null,
        "950": null,
        "1000": null,
        "1050": null,
        "1100": null,
        "1150": null,
        "1200": null,
        "1250": null,
        "1300": null,
        "1350": null,
        "1400": null,
        "1450": null,
        "1500": null,
        "1550": null,
        "1600": null,
        "1650": null
      }
    },
    {
      "block": 7,
      "line_no": 39,
      "nominal_composition": "1/2Cr–1/5Mo",
      "product_form": "Forgings",
      "spec_no": "SA–372",
      "type_grade": "G",
      "alloy_desig_uns_no": "K13049",
      "class_condition_temper": 65,
      "size_thickness_in": null,
      "p_no": null,
      "group_no": null,
      "min_tensile_strength_ksi": 105,
      "min_yield_strength_ksi": 65,
      "i": "NP",
      "limits_iii": "NP",
      "viii_1": 600,
      "xii": 600,
      "external_pressure_chart_no": "CS–3 W11",
      "notes": null,
      "values": {
        "100": 30.0,
        "150": null,
        "200": 30.0,
        "250": null,
        "300": 30.0,
        "400": 30.0,
        "500": 30.0,
        "600": 30.0,
        "650": null,
        "700": null,
        "750": null,
        "800": null,
        "850": null,
        "900": null,
        "950": null,
        "1000": null,
        "1050": null,
        "1100": null,
        "1150": null,
        "1200": null,
        "1250": null,
        "1300": null,
        "1350": null,
        "1400": null,
        "1450": null,
        "1500": null,
        "1550": null,
        "1600": null,
        "1650": null
      }
    },
    {
      "block": 7,
      "line_no": 40,
      "nominal_composition": "1/2Cr–1/5Mo",
      "product_form": "Forgings",
      "spec_no": "SA–372",
      "type_grade": "H",
      "alloy_desig_uns_no": "K13547",
      "class_condition_temper": 65,
      "size_thickness_in": null,
      "p_no": null,
      "group_no": null,
      "min_tensile_strength_ksi": 105,
      "min_yield_strength_ksi": 65,
      "i": "NP",
      "limits_iii": "NP",
      "viii_1": 600,
      "xii": 600,
      "external_pressure_chart_no": "CS–3 W11",
      "notes": null,
      "values": {
        "100": 30.0,
        "150": null,
        "200": 30.0,
        "250": null,
        "300": 30.0,
        "400": 30.0,
        "500": 30.0,
        "600": 30.0,
        "650": null,
        "700": null,
        "750": null,
        "800": null,
        "850": null,
        "900": null,
        "950": null,
        "1000": null,
        "1050": null,
        "1100": null,
        "1150": null,
        "1200": null,
        "1250": null,
        "1300": null,
        "1350": null,
        "1400": null,
        "1450": null,
        "1500": null,
        "1550": null,
        "1600": null,
        "1650": null
      }
    },
    {
      "block": 7,
      "line_no": 41,
      "nominal_composition": "1/2Cr–1/5Mo",
      "product_form": "Forgings",
      "spec_no": "SA–372",
      "type_grade": "G",
      "alloy_desig_uns_no": "K13049",
      "class_condition_temper": 70,
      "size_thickness_in": null,
      "p_no": null,
      "group_no": null,
      "min_tensile_strength_ksi": 120,
      "min_yield_strength_ksi": 70,
      "i": "NP",
      "limits_iii": "NP",
      "viii_1": 200,
      "xii": 200,
      "external_pressure_chart_no": "CS–3 W11",
      "notes": null,
      "values": {
        "100": 34.3,
        "150": null,
        "200": 34.3,
        "250": null,
        "300": null,
        "400": null,
        "500": null,
        "600": null,
        "650": null,
        "700": null,
        "750": null,
        "800": null,
        "850": null,
        "900": null,
        "950": null,
        "1000": null,
        "1050": null,
        "1100": null,
        "1150": null,
        "1200": null,
        "1250": null,
        "1300": null,
        "1350": null,
        "1400": null,
        "1450": null,
        "1500": null,
        "1550": null,
        "1600": null,
        "1650": null
      }
    },
    {
      "block": 7,
      "line_no": 42,
      "nominal_composition": "1/2Cr–1/5Mo",
      "product_form": "Forgings",
      "spec_no": "SA–372",
      "type_grade": "H",
      "alloy_desig_uns_no": "K13547",
      "class_condition_temper": 70,
      "size_thickness_in": null,
      "p_no": null,
      "group_no": null,
      "min_tensile_strength_ksi": 120,
      "min_yield_strength_ksi": 70,
      "i": "NP",
      "limits_iii": "NP",
      "viii_1": 200,
      "xii": 200,
      "external_pressure_chart_no": "CS–3 W11",
      "notes": null,
      "values": {
        "100": 34.3,
        "150": null,
        "200": 34.3,
        "250": null,
        "300": null,
        "400": null,
        "500": null,
        "600": null,
        "650": null,
        "700": null,
        "750": null,
        "800": null,
        "850": null,
        "900": null,
        "950": null,
        "1000": null,
        "1050": null,
        "1100": null,
        "1150": null,
        "1200": null,
        "1250": null,
        "1300": null,
        "1350": null,
        "1400": null,
        "1450": null,
        "1500": null,
        "1550": null,
        "1600": null,
        "1650": null
      }
    },
    {
      "block": 7,
      "line_no": 43,
      "nominal_composition": "1/2Cr–1/5Mo–V",
      "product_form": "Plate",
      "spec_no": "SA–517",
      "type_grade": "B",
      "alloy_desig_uns_no": "K11630",
      "class_condition_temper": null,
      "size_thickness_in": "≤11/4",
      "p_no": "11B",
      "group_no": 4,
      "min_tensile_strength_ksi": 115,
      "min_yield_strength_ksi": 100,
      "i": "NP",
      "limits_iii": "650 (SPT)",
      "viii_1": 650,
      "xii": 650,
      "external_pressure_chart_no": "HT–1 …",
      "notes": null,
      "values": {
        "100": 32.9,
        "150": null,
        "200": 32.9,
        "250": 32.9,
        "300": 32.9,
        "400": 32.9,
        "500": 32.9,
        "600": 32.9,
        "650": 32.8,
        "700": null,
        "750": null,
        "800": null,
        "850": null,
        "900": null,
        "950": null,
        "1000": null,
        "1050": null,
        "1100": null,
        "1150": null,
        "1200": null,
        "1250": null,
        "1300": null,
        "1350": null,
        "1400": null,
        "1450": null,
        "1500": null,
        "1550": null,
        "1600": null,
        "1650": null
      }
    },
    {
      "block": 7,
      "line_no": 44,
      "nominal_composition": "1/2Cr–1/4Mo–Si",
      "product_form": "Plate",
      "spec_no": "SA–517",
      "type_grade": "A",
      "alloy_desig_uns_no": "K11856",
      "class_condition_temper": null,
      "size_thickness_in": "≤11/4",
      "p_no": "11B",
      "group_no": 1,
      "min_tensile_strength_ksi": 115,
      "min_yield_strength_ksi": 100,
      "i": "NP",
      "limits_iii": "650 (SPT)",
      "viii_1": 650,
      "xii": 650,
      "external_pressure_chart_no": "HT–1 …",
      "notes": null,
      "values": {
        "100": 32.9,
        "150": null,
        "200": 32.9,
        "250": 32.9,
        "300": 32.9,
        "400": 32.9,
        "500": 32.9,
        "600": 32.9,
        "650": 32.8,
        "700": null,
        "750": null,
        "800": null,
        "850": null,
        "900": null,
        "950": null,
        "1000": null,
        "1050": null,
        "1100": null,
        "1150": null,
        "1200": null,
        "1250": null,
        "1300": null,
        "1350": null,
        "1400": null,
        "1450": null,
        "1500": null,
        "1550": null,
        "1600": null,
        "1650": null
      }
    },
    {
      "block": 7,
      "line_no": 45,
      "nominal_composition": "1/2Cr–1/4Mo–Si",
      "product_form": "Forgings",
      "spec_no": "SA–592",
      "type_grade": "A",
      "alloy_desig_uns_no": "K11856",
      "class_condition_temper": null,
      "size_thickness_in": "≤21/2",
      "p_no": "11B",
      "group_no": 1,
      "min_tensile_strength_ksi": 115,
      "min_yield_strength_ksi": 100,
      "i": "NP",
      "limits_iii": "650 (SPT)",
      "viii_1": 650,
      "xii": 650,
      "external_pressure_chart_no": "HT–1 …",
      "notes": null,
      "values": {
        "100": 32.9,
        "150": null,
        "200": 32.9,
        "250": null,
        "300": 32.9,
        "400": 32.9,
        "500": 32.9,
        "600": 32.9,
        "650": 32.8,
        "700": null,
        "750": null,
        "800": null,
        "850": null,
        "900": null,
        "950": null,
        "1000": null,
        "1050": null,
        "1100": null,
        "1150": null,
        "1200": null,
        "1250": null,
        "1300": null,
        "1350": null,
        "1400": null,
        "1450": null,
        "1500": null,
        "1550": null,
        "1600": null,
        "1650": null
      }
    },
    {
      "block": 8,
      "line_no": 1,
      "nominal_composition": "1/2Cr–1/2Mo",
      "product_form": "Smls. pipe",
      "spec_no": "SA–335",
      "type_grade": "P2",
      "alloy_desig_uns_no": "K11547",
      "class_condition_temper": null,
      "size_thickness_in": null,
      "p_no": 3,
      "group_no": 1,
      "min_tensile_strength_ksi": 55,
      "min_yield_strength_ksi": 30,
      "i": 1000,
      "limits_iii": 700,
      "viii_1": 1000,
      "xii": 650,
      "external_pressure_chart_no": "CS–2 T5",
      "notes": null,
      "values": {
        "100": 15.7,
        "150": null,
        "200": 15.7,
        "250": null,
        "300": 15.7,
        "400": 15.7,
        "500": 15.7,
        "600": 15.7,
        "650": 15.7,
        "700": 15.7,
        "750": 15.4,
        "800": 14.9,
        "850": 14.5,
        "900": 13.9,
        "950": 9.2,
        "1000": 5.9,
        "1050": null,
        "1100": null,
        "1150": null,
        "1200": null,
        "1250": null,
        "1300": null,
        "1350": null,
        "1400": null,
        "1450": null,
        "1500": null,
        "1550": null,
        "1600": null,
        "1650": null
      }
    },
    {
      "block": 8,
      "line_no": 2,
      "nominal_composition": "1/2Cr–1/2Mo",
      "product_form": "Forged pipe",
      "spec_no": "SA–369",
      "type_grade": "FP2",
      "alloy_desig_uns_no": "K11547",
      "class_condition_temper": null,
      "size_thickness_in": null,
      "p_no": 3,
      "group_no": 1,
      "min_tensile_strength_ksi": 55,
      "min_yield_strength_ksi": 30,
      "i": 1000,
      "limits_iii": 700,
      "viii_1": 1000,
      "xii": 650,
      "external_pressure_chart_no": "CS–2 T5",
      "notes": null,
      "values": {
        "100": 15.7,
        "150": null,
        "200": 15.7,
        "250": null,
        "300": 15.7,
        "400": 15.7,
        "500": 15.7,
        "600": 15.7,
        "650": 15.7,
        "700": 15.7,
        "750": 15.4,
        "800": 14.9,
        "850": 14.5,
        "900": 13.9,
        "950": 9.2,
        "1000": 5.9,
        "1050": null,
        "1100": null,
        "1150": null,
        "1200": null,
        "1250": null,
        "1300": null,
        "1350": null,
        "1400": null,
        "1450": null,
        "1500": null,
        "1550": null,
        "1600": null,
        "1650": null
      }
    },
    {
      "block": 8,
      "line_no": 3,
      "nominal_composition": "1/2Cr–1/2Mo",
      "product_form": "Plate",
      "spec_no": "SA–387",
      "type_grade": 2,
      "alloy_desig_uns_no": "K12143",
      "class_condition_temper": 1,
      "size_thickness_in": null,
      "p_no": 3,
      "group_no": 1,
      "min_tensile_strength_ksi": 55,
      "min_yield_strength_ksi": 33,
      "i": 1000,
      "limits_iii": 700,
      "viii_1": 1000,
      "xii": 650,
      "external_pressure_chart_no": "CS–2 T5",
      "notes": null,
      "values": {
        "100": 15.7,
        "150": null,
        "200": 15.7,
        "250": null,
        "300": 15.7,
        "400": 15.7,
        "500": 15.7,
        "600": 15.7,
        "650": 15.7,
        "700": 15.7,
        "750": 15.7,
        "800": 15.7,
        "850": 15.3,
        "900": 14.3,
        "950": 9.2,
        "1000": 5.9,
        "1050": null,
        "1100": null,
        "1150": null,
        "1200": null,
        "1250": null,
        "1300": null,
        "1350": null,
        "1400": null,
        "1450": null,
        "1500": null,
        "1550": null,
        "1600": null,
        "1650": null
      }
    },
    {
      "block": 8,
      "line_no": 4,
      "nominal_composition": "1/2Cr–1/2Mo",
      "product_form": "Wld. pipe",
      "spec_no": "SA–691",
      "type_grade": "1/2CR",
      "alloy_desig_uns_no": "K12143",
      "class_condition_temper": null,
      "size_thickness_in": null,
      "p_no": 3,
      "group_no": 1,
      "min_tensile_strength_ksi": 55,
      "min_yield_strength_ksi": 33,
      "i": "NP",
      "limits_iii": 700,
      "viii_1": "NP",
      "xii": "NP",
      "external_pressure_chart_no": "CS–2",
      "notes": "G26, W10, W12",
      "values": {
        "100": 15.7,
        "150": null,
        "200": 15.7,
        "250": null,
        "300": 15.7,
        "400": 15.7,
        "500": 15.7,
        "600": 15.7,
        "650": 15.7,
        "700": 15.7,
        "750": null,
        "800": null,
        "850": null,
        "900": null,
        "950": null,
        "1000": null,
        "1050": null,
        "1100": null,
        "1150": null,
        "1200": null,
        "1250": null,
        "1300": null,
        "1350": null,
        "1400": null,
        "1450": null,
        "1500": null,
        "1550": null,
        "1600": null,
        "1650": null
      }
    },
    {
      "block": 8,
      "line_no": 5,
      "nominal_composition": "1/2Cr–1/2Mo",
      "product_form": "Wld. pipe",
      "spec_no": "SA–691",
      "type_grade": "1/2CR",
      "alloy_desig_uns_no": "K12143",
      "class_condition_temper": null,
      "size_thickness_in": null,
      "p_no": 3,
      "group_no": 1,
      "min_tensile_strength_ksi": 55,
      "min_yield_strength_ksi": 33,
      "i": "NP",
      "limits_iii": "300 (Cl. 3 only)",
      "viii_1": "NP",
      "xii": "NP",
      "external_pressure_chart_no": "CS–2",
      "notes": "G27, W10, W12",
      "values": {
        "100": 15.7,
        "150": null,
        "200": 15.7,
        "250": null,
        "300": 15.7,
        "400": null,
        "500": null,
        "600": null,
        "650": null,
        "700": null,
        "750": null,
        "800": null,
        "850": null,
        "900": null,
        "950": null,
        "1000": null,
        "1050": null,
        "1100": null,
        "1150": null,
        "1200": null,
        "1250": null,
        "1300": null,
        "1350": null,
        "1400": null,
        "1450": null,
        "1500": null,
        "1550": null,
        "1600": null,
        "1650": null
      }
    },
    {
      "block": 8,
      "line_no": 6,
      "nominal_composition": "1/2Cr–1/2Mo",
      "product_form": "Smls. tube",
      "spec_no": "SA–213",
      "type_grade": "T2",
      "alloy_desig_uns_no": "K11547",
      "class_condition_temper": null,
      "size_thickness_in": null,
      "p_no": 3,
      "group_no": 1,
      "min_tensile_strength_ksi": 60,
      "min_yield_strength_ksi": 30,
      "i": 1000,
      "limits_iii": 700,
      "viii_1": 1000,
      "xii": 650,
      "external_pressure_chart_no": "CS–2 T5",
      "notes": null,
      "values": {
        "100": 17.1,
        "150": null,
        "200": 17.1,
        "250": null,
        "300": 17.1,
        "400": 17.1,
        "500": 16.9,
        "600": 16.4,
        "650": 16.1,
        "700": 15.7,
        "750": 15.4,
        "800": 14.9,
        "850": 14.5,
        "900": 13.9,
        "950": 9.2,
        "1000": 5.9,
        "1050": null,
        "1100": null,
        "1150": null,
        "1200": null,
        "1250": null,
        "1300": null,
        "1350": null,
        "1400": null,
        "1450": null,
        "1500": null,
        "1550": null,
        "1600": null,
        "1650": null
      }
    },
    {
      "block": 8,
      "line_no": 7,
      "nominal_composition": "1/2Cr–1/2Mo",
      "product_form": "Wld. tube",
      "spec_no": "SA–250",
      "type_grade": "T2",
      "alloy_desig_uns_no": "K11547",
      "class_condition_temper": null,
      "size_thickness_in": null,
      "p_no": 3,
      "group_no": 1,
      "min_tensile_strength_ksi": 60,
      "min_yield_strength_ksi": 30,
      "i": 1000,
      "limits_iii": "NP",
      "viii_1": "NP",
      "xii": "NP",
      "external_pressure_chart_no": "CS–2 G24, T5",
      "notes": null,
      "values": {
        "100": 14.5,
        "150": null,
        "200": 14.5,
        "250": null,
        "300": 14.5,
        "400": 14.5,
        "500": 14.4,
        "600": 13.9,
        "650": 13.7,
        "700": 13.3,
        "750": 13.1,
        "800": 12.7,
        "850": 12.3,
        "900": 11.8,
        "950": 7.8,
        "1000": 5.0,
        "1050": null,
        "1100": null,
        "1150": null,
        "1200": null,
        "1250": null,
        "1300": null,
        "1350": null,
        "1400": null,
        "1450": null,
        "1500": null,
        "1550": null,
        "1600": null,
        "1650": null
      }
    },
    {
      "block": 8,
      "line_no": 8,
      "nominal_composition": "1/2Cr–1/2Mo",
      "product_form": "Wld. tube",
      "spec_no": "SA–250",
      "type_grade": "T2S1",
      "alloy_desig_uns_no": "K11547",
      "class_condition_temper": null,
      "size_thickness_in": null,
      "p_no": 3,
      "group_no": 1,
      "min_tensile_strength_ksi": 60,
      "min_yield_strength_ksi": 30,
      "i": 1000,
      "limits_iii": "NP",
      "viii_1": "NP",
      "xii": "NP",
      "external_pressure_chart_no": "CS–2 T5, W13",
      "notes": null,
      "values": {
        "100": 17.1,
        "150": null,
        "200": 17.1,
        "250": null,
        "300": 17.1,
        "400": 17.1,
        "500": 16.9,
        "600": 16.4,
        "650": 16.1,
        "700": 15.7,
        "750": 15.4,
        "800": 14.9,
        "850": 14.5,
        "900": 13.9,
        "950": 9.2,
        "1000": 5.9,
        "1050": null,
        "1100": null,
        "1150": null,
        "1200": null,
        "1250": null,
        "1300": null,
        "1350": null,
        "1400": null,
        "1450": null,
        "1500": null,
        "1550": null,
        "1600": null,
        "1650": null
      }
    },
    {
      "block": 8,
      "line_no": 9,
      "nominal_composition": "1/2Cr–1/2Mo",
      "product_form": "Cast pipe",
      "spec_no": "SA–426",
      "type_grade": "CP2",
      "alloy_desig_uns_no": "J11547",
      "class_condition_temper": null,
      "size_thickness_in": null,
      "p_no": 3,
      "group_no": 1,
      "min_tensile_strength_ksi": 60,
      "min_yield_strength_ksi": 30,
      "i": "NP",
      "limits_iii": 700,
      "viii_1": "NP",
      "xii": "NP",
      "external_pressure_chart_no": "CS–2 G17",
      "notes": null,
      "values": {
        "100": 17.1,
        "150": null,
        "200": 17.1,
        "250": null,
        "300": 17.1,
        "400": 17.1,
        "500": 16.9,
        "600": 16.4,
        "650": 16.1,
        "700": 15.7,
        "750": null,
        "800": null,
        "850": null,
        "900": null,
        "950": null,
        "1000": null,
        "1050": null,
        "1100": null,
        "1150": null,
        "1200": null,
        "1250": null,
        "1300": null,
        "1350": null,
        "1400": null,
        "1450": null,
        "1500": null,
        "1550": null,
        "1600": null,
        "1650": null
      }
    },
    {
      "block": 8,
      "line_no": 10,
      "nominal_composition": "1/2Cr–1/2Mo",
      "product_form": "Forgings",
      "spec_no": "SA–182",
      "type_grade": "F2",
      "alloy_desig_uns_no": "K12122",
      "class_condition_temper": null,
      "size_thickness_in": null,
      "p_no": 3,
      "group_no": 2,
      "min_tensile_strength_ksi": 70,
      "min_yield_strength_ksi": 40,
      "i": 1000,
      "limits_iii": "NP",
      "viii_1": 1000,
      "xii": 650,
      "external_pressure_chart_no": "CS–2 T5",
      "notes": null,
      "values": {
        "100": 20.0,
        "150": null,
        "200": 20.0,
        "250": null,
        "300": 20.0,
        "400": 20.0,
        "500": 20.0,
        "600": 20.0,
        "650": 20.0,
        "700": 20.0,
        "750": 20.0,
        "800": 19.9,
        "850": 19.3,
        "900": 18.6,
        "950": 9.2,
        "1000": 5.9,
        "1050": null,
        "1100": null,
        "1150": null,
        "1200": null,
        "1250": null,
        "1300": null,
        "1350": null,
        "1400": null,
        "1450": null,
        "1500": null,
        "1550": null,
        "1600": null,
        "1650": null
      }
    },
    {
      "block": 8,
      "line_no": 11,
      "nominal_composition": "1/2Cr–1/2Mo",
      "product_form": "Plate",
      "spec_no": "SA–387",
      "type_grade": 2,
      "alloy_desig_uns_no": "K12143",
      "class_condition_temper": 2,
      "size_thickness_in": null,
      "p_no": 3,
      "group_no": 2,
      "min_tensile_strength_ksi": 70,
      "min_yield_strength_ksi": 45,
      "i": "NP",
      "limits_iii": 700,
      "viii_1": 1000,
      "xii": 650,
      "external_pressure_chart_no": "CS–3 T5",
      "notes": null,
      "values": {
        "100": 20.0,
        "150": 20.0,
        "200": 20.0,
        "250": null,
        "300": 20.0,
        "400": 20.0,
        "500": 20.0,
        "600": 20.0,
        "650": 20.0,
        "700": 20.0,
        "750": 20.0,
        "800": 20.0,
        "850": 19.5,
        "900": 18.6,
        "950": 9.2,
        "1000": 5.9,
        "1050": null,
        "1100": null,
        "1150": null,
        "1200": null,
        "1250": null,
        "1300": null,
        "1350": null,
        "1400": null,
        "1450": null,
        "1500": null,
        "1550": null,
        "1600": null,
        "1650": null
      }
    },
    {
      "block": 8,
      "line_no": 12,
      "nominal_composition": "1/2Cr–1/2Mo",
      "product_form": "Wld. pipe",
      "spec_no": "SA–691",
      "type_grade": "1/2CR",
      "alloy_desig_uns_no": "K12143",
      "class_condition_temper": null,
      "size_thickness_in": null,
      "p_no": 3,
      "group_no": 2,
      "min_tensile_strength_ksi": 70,
      "min_yield_strength_ksi": 45,
      "i": "NP",
      "limits_iii": 700,
      "viii_1": "NP",
      "xii": "NP",
      "external_pressure_chart_no": "CS–3",
      "notes": "G26, W10, W12",
      "values": {
        "100": 20.0,
        "150": null,
        "200": 20.0,
        "250": null,
        "300": 20.0,
        "400": 20.0,
        "500": 20.0,
        "600": 20.0,
        "650": 20.0,
        "700": 20.0,
        "750": null,
        "800": null,
        "850": null,
        "900": null,
        "950": null,
        "1000": null,
        "1050": null,
        "1100": null,
        "1150": null,
        "1200": null,
        "1250": null,
        "1300": null,
        "1350": null,
        "1400": null,
        "1450": null,
        "1500": null,
        "1550": null,
        "1600": null,
        "1650": null
      }
    },
    {
      "block": 8,
      "line_no": 13,
      "nominal_composition": "3/4Cr–1/2Ni–Cu",
      "product_form": "Smls. & wld. tube",
      "spec_no": "SA–423",
      "type_grade": 1,
      "alloy_desig_uns_no": "K11535",
      "class_condition_temper": null,
      "size_thickness_in": null,
      "p_no": 4,
      "group_no": 2,
      "min_tensile_strength_ksi": 60,
      "min_yield_strength_ksi": 37,
      "i": 700,
      "limits_iii": "NP",
      "viii_1": 650,
      "xii": "NP",
      "external_pressure_chart_no": "CS–2",
      "notes": "W13, W14",
      "values": {
        "100": 17.1,
        "150": null,
        "200": 17.1,
        "250": null,
        "300": 17.1,
        "400": 17.1,
        "500": 17.1,
        "600": 17.1,
        "650": 17.1,
        "700": 17.1,
        "750": null,
        "800": null,
        "850": null,
        "900": null,
        "950": null,
        "1000": null,
        "1050": null,
        "1100": null,
        "1150": null,
        "1200": null,
        "1250": null,
        "1300": null,
        "1350": null,
        "1400": null,
        "1450": null,
        "1500": null,
        "1550": null,
        "1600": null,
        "1650": null
      }
    },
    {
      "block": 8,
      "line_no": 14,
      "nominal_composition": "3/4Cr–1/2Ni–Cu",
      "product_form": "Wld. tube",
      "spec_no": "SA–423",
      "type_grade": 1,
      "alloy_desig_uns_no": "K11535",
      "class_condition_temper": null,
      "size_thickness_in": null,
      "p_no": 4,
      "group_no": 2,
      "min_tensile_strength_ksi": 60,
      "min_yield_strength_ksi": 37,
      "i": 700,
      "limits_iii": "NP",
      "viii_1": 650,
      "xii": "NP",
      "external_pressure_chart_no": "CS–2 G24",
      "notes": null,
      "values": {
        "100": 14.6,
        "150": null,
        "200": 14.6,
        "250": null,
        "300": 14.6,
        "400": 14.6,
        "500": 14.6,
        "600": 14.6,
        "650": 14.6,
        "700": 14.6,
        "750": null,
        "800": null,
        "850": null,
        "900": null,
        "950": null,
        "1000": null,
        "1050": null,
        "1100": null,
        "1150": null,
        "1200": null,
