Repository: danivelas0/asme-pcc

File: resources/bpvc_ii_d_customary_2025/table_5a.json (part 10 of 20)
    "External Pressure Chart No.",
    "Notes"
  ],
  "columns_values": [
      "min_tensile_strength_ksi": 90,
      "min_yield_strength_ksi": 70,
      "maximum_use_temperature_f": 650,
      "external_pressure_chart_no": "CS–5",
      "notes": null,
      "values": {
        "100": 37.5,
        "150": 37.5,
        "200": 37.5,
        "250": 37.5,
        "300": 37.5,
        "350": 37.5,
        "400": 37.5,
        "450": 37.5,
        "500": 37.5,
        "550": 37.5,
        "600": 37.5,
        "650": 37.5,
        "700": null,
        "750": null,
        "800": null,
        "850": null,
        "900": null,
        "950": null,
        "1000": null,
        "1050": null,
        "1100": null,
        "1150": null,
        "1200": null,
        "1250": null,
        "1300": null,
        "1350": null,
        "1400": null,
        "1450": null,
        "1500": null
      }
    },
    {
      "block": 7,
      "line_no": 43,
      "nominal_composition": "23/4Ni–11/2Cr–1/2Mo",
      "product_form": "Plate",
      "spec_no": "SA–543",
      "type_grade": "C",
      "alloy_desig_uns_no": "K34035 1",
      "class_condition_temper": null,
      "size_thickness_in_p_no": null,
      "group_no": "11A 5",
      "min_tensile_strength_ksi": 105,
      "min_yield_strength_ksi": 85,
      "maximum_use_temperature_f": 650,
      "external_pressure_chart_no": "CS–5",
      "notes": null,
      "values": {
        "100": 43.8,
        "150": 43.8,
        "200": 43.8,
        "250": 43.8,
        "300": 43.8,
        "350": 43.8,
        "400": 43.8,
        "450": 43.8,
        "500": 43.8,
        "550": 43.8,
        "600": 43.8,
        "650": 43.8,
        "700": null,
        "750": null,
        "800": null,
        "850": null,
        "900": null,
        "950": null,
        "1000": null,
        "1050": null,
        "1100": null,
        "1150": null,
        "1200": null,
        "1250": null,
        "1300": null,
        "1350": null,
        "1400": null,
        "1450": null,
        "1500": null
      }
    },
    {
      "block": 7,
      "line_no": 44,
      "nominal_composition": "23/4Ni–11/2Cr–1/2Mo",
      "product_form": "Plate",
      "spec_no": "SA–543",
      "type_grade": "C",
      "alloy_desig_uns_no": "K34035 2",
      "class_condition_temper": null,
      "size_thickness_in_p_no": null,
      "group_no": "11B 10",
      "min_tensile_strength_ksi": 115,
      "min_yield_strength_ksi": 100,
      "maximum_use_temperature_f": 650,
      "external_pressure_chart_no": "HT–1",
      "notes": null,
      "values": {
        "100": 47.9,
        "150": 47.9,
        "200": 47.9,
        "250": 47.9,
        "300": 47.9,
        "350": 47.9,
        "400": 47.9,
        "450": 47.9,
        "500": 47.9,
        "550": 47.9,
        "600": 47.9,
        "650": 47.9,
        "700": null,
        "750": null,
        "800": null,
        "850": null,
        "900": null,
        "950": null,
        "1000": null,
        "1050": null,
        "1100": null,
        "1150": null,
        "1200": null,
        "1250": null,
        "1300": null,
        "1350": null,
        "1400": null,
        "1450": null,
        "1500": null
      }
    },
    {
      "block": 7,
      "line_no": 45,
      "nominal_composition": "23/4Ni–11/2Cr–1/4Mo–V",
      "product_form": "Forgings",
      "spec_no": "SA–372",
      "type_grade": "P",
      "alloy_desig_uns_no": "K34035 100",
      "class_condition_temper": null,
      "size_thickness_in_p_no": null,
      "group_no": null,
      "min_tensile_strength_ksi": 115,
      "min_yield_strength_ksi": 100,
      "maximum_use_temperature_f": 650,
      "external_pressure_chart_no": "HT–1",
      "notes": "W1",
      "values": {
        "100": 47.9,
        "150": 47.9,
        "200": 47.9,
        "250": 47.9,
        "300": 47.9,
        "350": 47.9,
        "400": 47.9,
        "450": 47.9,
        "500": 47.9,
        "550": 47.9,
        "600": 47.9,
        "650": 47.9,
        "700": null,
        "750": null,
        "800": null,
        "850": null,
        "900": null,
        "950": null,
        "1000": null,
        "1050": null,
        "1100": null,
        "1150": null,
        "1200": null,
        "1250": null,
        "1300": null,
        "1350": null,
        "1400": null,
        "1450": null,
        "1500": null
      }
    },
    {
      "block": 8,
      "line_no": 1,
      "nominal_composition": "23/4Ni–11/2Cr–1/2Mo–V",
      "product_form": "Forgings",
      "spec_no": "SA–723",
      "type_grade": 2,
      "alloy_desig_uns_no": "K34035 1",
      "class_condition_temper": null,
      "size_thickness_in_p_no": null,
      "group_no": "11B 10",
      "min_tensile_strength_ksi": 115,
      "min_yield_strength_ksi": 100,
      "maximum_use_temperature_f": 650,
      "external_pressure_chart_no": "HT–1",
      "notes": "G10, G11, W1",
      "values": {
        "100": 47.9,
        "150": 47.9,
        "200": 47.9,
        "250": 47.9,
        "300": 47.9,
        "350": 47.9,
        "400": 47.9,
        "450": 47.9,
        "500": 47.9,
        "550": 47.9,
        "600": 47.9,
        "650": 47.9,
        "700": null,
        "750": null,
        "800": null,
        "850": null,
        "900": null,
        "950": null,
        "1000": null,
        "1050": null,
        "1100": null,
        "1150": null,
        "1200": null,
        "1250": null,
        "1300": null,
        "1350": null,
        "1400": null,
        "1450": null,
        "1500": null
      }
    },
    {
      "block": 8,
      "line_no": 2,
      "nominal_composition": "23/4Ni–11/2Cr–1/4Mo–V",
      "product_form": "Forgings",
      "spec_no": "SA–372",
      "type_grade": "P",
      "alloy_desig_uns_no": "K34035 120",
      "class_condition_temper": null,
      "size_thickness_in_p_no": null,
      "group_no": null,
      "min_tensile_strength_ksi": 135,
      "min_yield_strength_ksi": 120,
      "maximum_use_temperature_f": 650,
      "external_pressure_chart_no": "HT–1",
      "notes": "W1",
      "values": {
        "100": 56.3,
        "150": 56.3,
        "200": 56.3,
        "250": 56.3,
        "300": 56.3,
        "350": 56.3,
        "400": 56.3,
        "450": 56.3,
        "500": 56.3,
        "550": 56.3,
        "600": 56.3,
        "650": 56.3,
        "700": null,
        "750": null,
        "800": null,
        "850": null,
        "900": null,
        "950": null,
        "1000": null,
        "1050": null,
        "1100": null,
        "1150": null,
        "1200": null,
        "1250": null,
        "1300": null,
        "1350": null,
        "1400": null,
        "1450": null,
        "1500": null
      }
    },
    {
      "block": 8,
      "line_no": 3,
      "nominal_composition": "23/4Ni–11/2Cr–1/2Mo–V",
      "product_form": "Forgings",
      "spec_no": "SA–723",
      "type_grade": 2,
      "alloy_desig_uns_no": "K34035 2",
      "class_condition_temper": null,
      "size_thickness_in_p_no": null,
      "group_no": "11B 10",
      "min_tensile_strength_ksi": 135,
      "min_yield_strength_ksi": 120,
      "maximum_use_temperature_f": 650,
      "external_pressure_chart_no": "HT–1",
      "notes": "G11, W1",
      "values": {
        "100": 56.3,
        "150": 56.3,
        "200": 56.3,
        "250": 56.3,
        "300": 56.3,
        "350": 56.3,
        "400": 56.3,
        "450": 56.3,
        "500": 56.3,
        "550": 56.3,
        "600": 56.3,
        "650": 56.3,
        "700": null,
        "750": null,
        "800": null,
        "850": null,
        "900": null,
        "950": null,
        "1000": null,
        "1050": null,
        "1100": null,
        "1150": null,
        "1200": null,
        "1250": null,
        "1300": null,
        "1350": null,
        "1400": null,
        "1450": null,
        "1500": null
      }
    },
    {
      "block": 8,
      "line_no": 4,
      "nominal_composition": "3Ni–13/4Cr–1/2Mo",
      "product_form": "Plate",
      "spec_no": "SA–543",
      "type_grade": "B",
      "alloy_desig_uns_no": "K42339 3",
      "class_condition_temper": null,
      "size_thickness_in_p_no": null,
      "group_no": "3 3",
      "min_tensile_strength_ksi": 90,
      "min_yield_strength_ksi": 70,
      "maximum_use_temperature_f": 650,
      "external_pressure_chart_no": "CS–5",
      "notes": null,
      "values": {
        "100": 37.5,
        "150": 37.5,
        "200": 37.5,
        "250": 37.5,
        "300": 37.5,
        "350": 37.5,
        "400": 37.5,
        "450": 37.5,
        "500": 37.5,
        "550": 37.5,
        "600": 37.5,
        "650": 37.5,
        "700": null,
        "750": null,
        "800": null,
        "850": null,
        "900": null,
        "950": null,
        "1000": null,
        "1050": null,
        "1100": null,
        "1150": null,
        "1200": null,
        "1250": null,
        "1300": null,
        "1350": null,
        "1400": null,
        "1450": null,
        "1500": null
      }
    },
    {
      "block": 8,
      "line_no": 5,
      "nominal_composition": "3Ni–13/4Cr–1/2Mo",
      "product_form": "Plate",
      "spec_no": "SA–543",
      "type_grade": "B",
      "alloy_desig_uns_no": "K42339 1",
      "class_condition_temper": null,
      "size_thickness_in_p_no": null,
      "group_no": "11A 5",
      "min_tensile_strength_ksi": 105,
      "min_yield_strength_ksi": 85,
      "maximum_use_temperature_f": 650,
      "external_pressure_chart_no": "CS–5",
      "notes": "W7",
      "values": {
        "100": 43.8,
        "150": 43.8,
        "200": 43.8,
        "250": 43.8,
        "300": 43.8,
        "350": 43.8,
        "400": 43.8,
        "450": 43.8,
        "500": 43.8,
        "550": 43.8,
        "600": 43.8,
        "650": 43.8,
        "700": null,
        "750": null,
        "800": null,
        "850": null,
        "900": null,
        "950": null,
        "1000": null,
        "1050": null,
        "1100": null,
        "1150": null,
        "1200": null,
        "1250": null,
        "1300": null,
        "1350": null,
        "1400": null,
        "1450": null,
        "1500": null
      }
    },
    {
      "block": 8,
      "line_no": 6,
      "nominal_composition": "3Ni–13/4Cr–1/2Mo",
      "product_form": "Plate",
      "spec_no": "SA–543",
      "type_grade": "B",
      "alloy_desig_uns_no": "K42339 2",
      "class_condition_temper": null,
      "size_thickness_in_p_no": null,
      "group_no": "11B 10",
      "min_tensile_strength_ksi": 115,
      "min_yield_strength_ksi": 100,
      "maximum_use_temperature_f": 650,
      "external_pressure_chart_no": "HT–1",
      "notes": null,
      "values": {
        "100": 47.9,
        "150": 47.9,
        "200": 47.9,
        "250": 47.9,
        "300": 47.9,
        "350": 47.9,
        "400": 47.9,
        "450": 47.9,
        "500": 47.9,
        "550": 47.9,
        "600": 47.9,
        "650": 47.9,
        "700": null,
        "750": null,
        "800": null,
        "850": null,
        "900": null,
        "950": null,
        "1000": null,
        "1050": null,
        "1100": null,
        "1150": null,
        "1200": null,
        "1250": null,
        "1300": null,
        "1350": null,
        "1400": null,
        "1450": null,
        "1500": null
      }
    },
    {
      "block": 8,
      "line_no": 7,
      "nominal_composition": null,
      "product_form": "Smls. pipe",
      "spec_no": "SA–333",
      "type_grade": 3,
      "alloy_desig_uns_no": "K31918 …",
      "class_condition_temper": null,
      "size_thickness_in_p_no": null,
      "group_no": "9B 1",
      "min_tensile_strength_ksi": 65,
      "min_yield_strength_ksi": 35,
      "maximum_use_temperature_f": 650,
      "external_pressure_chart_no": "CS–2",
      "notes": null,
      "values": {
        "100": 23.3,
        "150": 21.9,
        "200": 21.4,
        "250": 21.0,
        "300": 20.6,
        "350": 20.3,
        "400": 19.9,
        "450": 19.5,
        "500": 18.9,
        "550": 18.3,
        "600": 17.5,
        "650": 16.7,
        "700": null,
        "750": null,
        "800": null,
        "850": null,
        "900": null,
        "950": null,
        "1000": null,
        "1050": null,
        "1100": null,
        "1150": null,
        "1200": null,
        "1250": null,
        "1300": null,
        "1350": null,
        "1400": null,
        "1450": null,
        "1500": null
      }
    },
    {
      "block": 8,
      "line_no": 8,
      "nominal_composition": null,
      "product_form": "Smls. tube",
      "spec_no": "SA–334",
      "type_grade": 3,
      "alloy_desig_uns_no": "K31918 …",
      "class_condition_temper": null,
      "size_thickness_in_p_no": null,
      "group_no": "9B 1",
      "min_tensile_strength_ksi": 65,
      "min_yield_strength_ksi": 35,
      "maximum_use_temperature_f": 650,
      "external_pressure_chart_no": "CS–2",
      "notes": null,
      "values": {
        "100": 23.3,
        "150": 21.9,
        "200": 21.4,
        "250": 21.0,
        "300": 20.6,
        "350": 20.3,
        "400": 19.9,
        "450": 19.5,
        "500": 18.9,
        "550": 18.3,
        "600": 17.5,
        "650": 16.7,
        "700": null,
        "750": null,
        "800": null,
        "850": null,
        "900": null,
        "950": null,
        "1000": null,
        "1050": null,
        "1100": null,
        "1150": null,
        "1200": null,
        "1250": null,
        "1300": null,
        "1350": null,
        "1400": null,
        "1450": null,
        "1500": null
      }
    },
    {
      "block": 8,
      "line_no": 9,
      "nominal_composition": null,
      "product_form": "Fittings",
      "spec_no": "SA–420",
      "type_grade": "WPL3",
      "alloy_desig_uns_no": null,
      "class_condition_temper": null,
      "size_thickness_in_p_no": null,
      "group_no": "9B 1",
      "min_tensile_strength_ksi": 65,
      "min_yield_strength_ksi": 35,
      "maximum_use_temperature_f": 650,
      "external_pressure_chart_no": "CS–2",
      "notes": null,
      "values": {
        "100": 23.3,
        "150": 21.9,
        "200": 21.4,
        "250": 21.0,
        "300": 20.6,
        "350": 20.3,
        "400": 19.9,
        "450": 19.5,
        "500": 18.9,
        "550": 18.3,
        "600": 17.5,
        "650": 16.7,
        "700": null,
        "750": null,
        "800": null,
        "850": null,
        "900": null,
        "950": null,
        "1000": null,
        "1050": null,
        "1100": null,
        "1150": null,
        "1200": null,
        "1250": null,
        "1300": null,
        "1350": null,
        "1400": null,
        "1450": null,
        "1500": null
      }
    },
    {
      "block": 8,
      "line_no": 10,
      "nominal_composition": null,
      "product_form": "Plate",
      "spec_no": "SA–203",
      "type_grade": "D",
      "alloy_desig_uns_no": "K31718 …",
      "class_condition_temper": null,
      "size_thickness_in_p_no": null,
      "group_no": "9B 1",
      "min_tensile_strength_ksi": 65,
      "min_yield_strength_ksi": 37,
      "maximum_use_temperature_f": 1000,
      "external_pressure_chart_no": "CS–2",
      "notes": "T3",
      "values": {
        "100": 24.7,
        "150": 23.2,
        "200": 22.6,
        "250": 22.2,
        "300": 21.8,
        "350": 21.5,
        "400": 21.1,
        "450": 20.6,
        "500": 20.0,
        "550": 19.3,
        "600": 18.5,
        "650": 17.6,
        "700": 16.6,
        "750": 13.9,
        "800": 11.4,
        "850": 9.0,
        "900": 6.5,
        "950": 4.5,
        "1000": 2.5,
        "1050": null,
        "1100": null,
        "1150": null,
        "1200": null,
        "1250": null,
        "1300": null,
        "1350": null,
        "1400": null,
        "1450": null,
        "1500": null
      }
    },
    {
      "block": 8,
      "line_no": 11,
      "nominal_composition": null,
      "product_form": "Forgings",
      "spec_no": "SA–350",
      "type_grade": "LF3",
      "alloy_desig_uns_no": "K32025 …",
      "class_condition_temper": null,
      "size_thickness_in_p_no": null,
      "group_no": "9B 1",
      "min_tensile_strength_ksi": 70,
      "min_yield_strength_ksi": 37.5,
      "maximum_use_temperature_f": 650,
      "external_pressure_chart_no": "CS–2",
      "notes": null,
      "values": {
        "100": 25.0,
        "150": 23.5,
        "200": 22.9,
        "250": 22.5,
        "300": 22.1,
        "350": 21.8,
        "400": 21.4,
        "450": 20.9,
        "500": 20.3,
        "550": 19.6,
        "600": 18.8,
        "650": 17.9,
        "700": null,
        "750": null,
        "800": null,
        "850": null,
        "900": null,
        "950": null,
        "1000": null,
        "1050": null,
        "1100": null,
        "1150": null,
        "1200": null,
        "1250": null,
        "1300": null,
        "1350": null,
        "1400": null,
        "1450": null,
        "1500": null
      }
    },
    {
      "block": 8,
      "line_no": 12,
      "nominal_composition": null,
      "product_form": "Forgings",
      "spec_no": "SA–765",
      "type_grade": "III",
      "alloy_desig_uns_no": "K32026 …",
      "class_condition_temper": null,
      "size_thickness_in_p_no": null,
      "group_no": "9B 1",
      "min_tensile_strength_ksi": 70,
      "min_yield_strength_ksi": 37.5,
      "maximum_use_temperature_f": 650,
      "external_pressure_chart_no": "CS–2",
      "notes": null,
      "values": {
        "100": 25.0,
        "150": 23.5,
        "200": 22.9,
        "250": 22.5,
        "300": 22.1,
        "350": 21.8,
        "400": 21.4,
        "450": 20.9,
        "500": 20.3,
        "550": 19.6,
        "600": 18.8,
        "650": 17.9,
        "700": null,
        "750": null,
        "800": null,
        "850": null,
        "900": null,
        "950": null,
        "1000": null,
        "1050": null,
        "1100": null,
        "1150": null,
        "1200": null,
        "1250": null,
        "1300": null,
        "1350": null,
        "1400": null,
        "1450": null,
        "1500": null
      }
    },
    {
      "block": 8,
      "line_no": 13,
      "nominal_composition": null,
      "product_form": "Plate",
      "spec_no": "SA–203",
      "type_grade": "E",
      "alloy_desig_uns_no": "K32018 …",
      "class_condition_temper": null,
      "size_thickness_in_p_no": null,
      "group_no": "9B 1",
      "min_tensile_strength_ksi": 70,
      "min_yield_strength_ksi": 40,
      "maximum_use_temperature_f": 1000,
      "external_pressure_chart_no": "CS–2",
      "notes": "T3",
      "values": {
        "100": 26.7,
        "150": 25.1,
        "200": 24.4,
        "250": 24.0,
        "300": 23.6,
        "350": 23.2,
        "400": 22.8,
        "450": 22.3,
        "500": 21.6,
        "550": 20.9,
        "600": 20.0,
        "650": 19.0,
        "700": 18.0,
        "750": 14.8,
        "800": 12.0,
        "850": 9.3,
        "900": 6.5,
        "950": 4.5,
        "1000": 2.5,
        "1050": null,
        "1100": null,
        "1150": null,
        "1200": null,
        "1250": null,
        "1300": null,
        "1350": null,
        "1400": null,
        "1450": null,
        "1500": null
      }
    },
    {
      "block": 8,
      "line_no": 14,
      "nominal_composition": null,
      "product_form": "Castings",
      "spec_no": "SA–352",
      "type_grade": "LC3",
      "alloy_desig_uns_no": "J31550",
      "class_condition_temper": null,
      "size_thickness_in_p_no": null,
      "group_no": "9B 1",
      "min_tensile_strength_ksi": 70,
      "min_yield_strength_ksi": 40,
      "maximum_use_temperature_f": 650,
      "external_pressure_chart_no": "CS–2",
      "notes": null,
      "values": {
        "100": 26.7,
        "150": 25.1,
        "200": 24.4,
        "250": 24.0,
        "300": 23.6,
        "350": 23.2,
        "400": 22.8,
        "450": 22.3,
        "500": 21.6,
        "550": 20.9,
        "600": 20.0,
        "650": 19.0,
        "700": null,
        "750": null,
        "800": null,
        "850": null,
        "900": null,
        "950": null,
        "1000": null,
        "1050": null,
        "1100": null,
        "1150": null,
        "1200": null,
        "1250": null,
        "1300": null,
        "1350": null,
        "1400": null,
        "1450": null,
        "1500": null
      }
    },
    {
      "block": 8,
      "line_no": 15,
      "nominal_composition": null,
      "product_form": "Plate",
      "spec_no": "SA–203",
      "type_grade": "F",
      "alloy_desig_uns_no": null,
      "class_condition_temper": null,
      "size_thickness_in_p_no": "t > 2",
      "group_no": "9B 1",
      "min_tensile_strength_ksi": 75,
      "min_yield_strength_ksi": 50,
      "maximum_use_temperature_f": 650,
      "external_pressure_chart_no": "CS–3",
      "notes": "T1",
      "values": {
        "100": 31.3,
        "150": 31.3,
        "200": 30.5,
        "250": 29.9,
        "300": 29.5,
        "350": 29.0,
        "400": 28.5,
        "450": 27.8,
        "500": 27.1,
        "550": 26.1,
        "600": 25.0,
        "650": 22.5,
        "700": null,
        "750": null,
        "800": null,
        "850": null,
        "900": null,
        "950": null,
        "1000": null,
        "1050": null,
        "1100": null,
        "1150": null,
        "1200": null,
        "1250": null,
        "1300": null,
        "1350": null,
        "1400": null,
        "1450": null,
        "1500": null
      }
    },
    {
      "block": 8,
      "line_no": 16,
      "nominal_composition": null,
      "product_form": "Plate",
      "spec_no": "SA–203",
      "type_grade": "F",
      "alloy_desig_uns_no": null,
      "class_condition_temper": null,
      "size_thickness_in_p_no": "t ≤2",
      "group_no": "9B 1",
      "min_tensile_strength_ksi": 80,
      "min_yield_strength_ksi": 55,
      "maximum_use_temperature_f": 650,
      "external_pressure_chart_no": "CS–3",
      "notes": null,
      "values": {
        "100": 33.3,
        "150": 33.3,
        "200": 33.3,
        "250": 33.3,
        "300": 33.3,
        "350": 33.3,
        "400": 33.3,
        "450": 33.3,
        "500": 33.3,
        "550": 33.3,
        "600": 33.3,
        "650": 33.3,
        "700": null,
        "750": null,
        "800": null,
        "850": null,
        "900": null,
        "950": null,
        "1000": null,
        "1050": null,
        "1100": null,
        "1150": null,
        "1200": null,
        "1250": null,
        "1300": null,
        "1350": null,
        "1400": null,
        "1450": null,
        "1500": null
      }
    },
    {
      "block": 8,
      "line_no": 17,
      "nominal_composition": "31/2Ni–13/4Cr–1/2Mo–V",
      "product_form": "Forgings",
      "spec_no": "SA–508",
      "type_grade": "4N",
      "alloy_desig_uns_no": "K22375 3",
      "class_condition_temper": null,
      "size_thickness_in_p_no": null,
      "group_no": "3 3",
      "min_tensile_strength_ksi": 90,
      "min_yield_strength_ksi": 70,
      "maximum_use_temperature_f": 650,
      "external_pressure_chart_no": "CS–5",
      "notes": null,
      "values": {
        "100": 37.5,
        "150": 37.5,
        "200": 37.5,
        "250": 37.5,
        "300": 37.5,
        "350": 37.5,
        "400": 37.5,
        "450": 37.5,
        "500": 37.5,
        "550": 37.5,
        "600": 37.5,
        "650": 37.5,
        "700": null,
        "750": null,
        "800": null,
        "850": null,
        "900": null,
        "950": null,
        "1000": null,
        "1050": null,
        "1100": null,
        "1150": null,
        "1200": null,
        "1250": null,
        "1300": null,
        "1350": null,
        "1400": null,
        "1450": null,
        "1500": null
      }
    },
    {
      "block": 8,
      "line_no": 18,
      "nominal_composition": "31/2Ni–13/4Cr–1/2Mo–V",
      "product_form": "Forgings",
      "spec_no": "SA–508",
      "type_grade": "4N",
      "alloy_desig_uns_no": "K22375 1",
      "class_condition_temper": null,
      "size_thickness_in_p_no": null,
      "group_no": "11A 5",
      "min_tensile_strength_ksi": 105,
      "min_yield_strength_ksi": 85,
      "maximum_use_temperature_f": 650,
      "external_pressure_chart_no": "CS–5",
      "notes": "W7",
      "values": {
        "100": 43.8,
        "150": 43.8,
        "200": 43.8,
        "250": 43.8,
        "300": 43.8,
        "350": 43.8,
        "400": 43.8,
        "450": 43.8,
        "500": 43.8,
        "550": 43.8,
        "600": 43.8,
        "650": 43.8,
        "700": null,
        "750": null,
        "800": null,
        "850": null,
        "900": null,
        "950": null,
        "1000": null,
        "1050": null,
        "1100": null,
        "1150": null,
        "1200": null,
        "1250": null,
        "1300": null,
        "1350": null,
        "1400": null,
        "1450": null,
        "1500": null
      }
    },
    {
      "block": 8,
      "line_no": 19,
      "nominal_composition": "31/2Ni–13/4Cr–1/2Mo–V",
      "product_form": "Forgings",
      "spec_no": "SA–508",
      "type_grade": "4N",
      "alloy_desig_uns_no": "K22375 2",
      "class_condition_temper": null,
      "size_thickness_in_p_no": null,
      "group_no": "11B 10",
      "min_tensile_strength_ksi": 115,
      "min_yield_strength_ksi": 100,
      "maximum_use_temperature_f": 650,
      "external_pressure_chart_no": "HT–1",
      "notes": null,
      "values": {
        "100": 47.9,
        "150": 47.9,
        "200": 47.9,
        "250": 47.9,
        "300": 47.9,
        "350": 47.9,
        "400": 47.9,
        "450": 47.9,
        "500": 47.9,
        "550": 47.9,
        "600": 47.9,
        "650": 47.9,
        "700": null,
        "750": null,
        "800": null,
        "850": null,
        "900": null,
        "950": null,
        "1000": null,
        "1050": null,
        "1100": null,
        "1150": null,
        "1200": null,
        "1250": null,
        "1300": null,
        "1350": null,
        "1400": null,
        "1450": null,
        "1500": null
      }
    },
    {
      "block": 8,
      "line_no": 20,
      "nominal_composition": "4Ni–11/2Cr–1/2Mo–V",
      "product_form": "Forgings",
      "spec_no": "SA–723",
      "type_grade": 3,
      "alloy_desig_uns_no": "K44045 1",
      "class_condition_temper": null,
      "size_thickness_in_p_no": null,
      "group_no": "11B 10",
      "min_tensile_strength_ksi": 115,
      "min_yield_strength_ksi": 100,
      "maximum_use_temperature_f": 650,
      "external_pressure_chart_no": "HT–1",
      "notes": "G10, G11, W1",
      "values": {
        "100": 47.9,
        "150": 47.9,
        "200": 47.9,
        "250": 47.9,
        "300": 47.9,
        "350": 47.9,
        "400": 47.9,
        "450": 47.9,
        "500": 47.9,
        "550": 47.9,
        "600": 47.9,
        "650": 47.9,
        "700": null,
        "750": null,
        "800": null,
        "850": null,
        "900": null,
        "950": null,
        "1000": null,
        "1050": null,
        "1100": null,
        "1150": null,
        "1200": null,
        "1250": null,
        "1300": null,
        "1350": null,
        "1400": null,
        "1450": null,
        "1500": null
      }
    },
    {
      "block": 8,
      "line_no": 21,
      "nominal_composition": "4Ni–11/2Cr–1/2Mo–V",
      "product_form": "Forgings",
      "spec_no": "SA–723",
      "type_grade": 3,
      "alloy_desig_uns_no": "K44045 2",
      "class_condition_temper": null,
      "size_thickness_in_p_no": null,
      "group_no": "11B 10",
      "min_tensile_strength_ksi": 135,
      "min_yield_strength_ksi": 120,
      "maximum_use_temperature_f": 650,
      "external_pressure_chart_no": "HT–1",
      "notes": "G11, W1",
      "values": {
        "100": 56.3,
        "150": 56.3,
        "200": 56.3,
        "250": 56.3,
        "300": 56.3,
        "350": 56.3,
        "400": 56.3,
        "450": 56.3,
        "500": 56.3,
        "550": 56.3,
        "600": 56.3,
        "650": 56.3,
        "700": null,
        "750": null,
        "800": null,
        "850": null,
        "900": null,
        "950": null,
        "1000": null,
        "1050": null,
        "1100": null,
        "1150": null,
        "1200": null,
        "1250": null,
        "1300": null,
        "1350": null,
        "1400": null,
        "1450": null,
        "1500": null
      }
    },
    {
      "block": 8,
      "line_no": 22,
      "nominal_composition": "5Ni–1/4Mo",
      "product_form": "Plate",
      "spec_no": "SA–645",
      "type_grade": "A",
      "alloy_desig_uns_no": "K41583 …",
      "class_condition_temper": null,
      "size_thickness_in_p_no": null,
      "group_no": "11A 2",
      "min_tensile_strength_ksi": 95,
      "min_yield_strength_ksi": 65,
      "maximum_use_temperature_f": 250,
      "external_pressure_chart_no": "CS–3",
      "notes": "W4",
      "values": {
        "100": 39.6,
        "150": 39.6,
        "200": 39.6,
        "250": 39.6,
        "300": null,
        "350": null,
        "400": null,
        "450": null,
        "500": null,
        "550": null,
        "600": null,
        "650": null,
        "700": null,
        "750": null,
        "800": null,
        "850": null,
        "900": null,
        "950": null,
        "1000": null,
        "1050": null,
        "1100": null,
        "1150": null,
        "1200": null,
        "1250": null,
        "1300": null,
        "1350": null,
        "1400": null,
        "1450": null,
        "1500": null
      }
    },
    {
      "block": 8,
      "line_no": 23,
      "nominal_composition": null,
      "product_form": "Plate",
      "spec_no": "SA–553",
      "type_grade": "III",
      "alloy_desig_uns_no": "K61365 …",
      "class_condition_temper": null,
      "size_thickness_in_p_no": "t ≤2",
      "group_no": "11A 1",
      "min_tensile_strength_ksi": 100,
      "min_yield_strength_ksi": 85,
      "maximum_use_temperature_f": 150,
      "external_pressure_chart_no": "CS–3",
      "notes": "W3",
      "values": {
        "100": 41.7,
        "150": 41.7,
        "200": null,
        "250": null,
        "300": null,
        "350": null,
        "400": null,
        "450": null,
        "500": null,
        "550": null,
        "600": null,
        "650": null,
        "700": null,
        "750": null,
        "800": null,
        "850": null,
        "900": null,
        "950": null,
        "1000": null,
        "1050": null,
        "1100": null,
        "1150": null,
        "1200": null,
        "1250": null,
        "1300": null,
        "1350": null,
        "1400": null,
        "1450": null,
        "1500": null
      }
    },
    {
      "block": 8,
      "line_no": 24,
      "nominal_composition": null,
      "product_form": "Plate",
      "spec_no": "SA–553",
      "type_grade": "III",
      "alloy_desig_uns_no": "K61365 …",
      "class_condition_temper": null,
      "size_thickness_in_p_no": "t ≤2",
      "group_no": "11A 1",
      "min_tensile_strength_ksi": 100,
      "min_yield_strength_ksi": 85,
      "maximum_use_temperature_f": 150,
      "external_pressure_chart_no": "CS–3",
      "notes": "W4",
      "values": {
        "100": 39.6,
        "150": 39.6,
        "200": null,
        "250": null,
        "300": null,
        "350": null,
        "400": null,
        "450": null,
        "500": null,
        "550": null,
        "600": null,
        "650": null,
        "700": null,
        "750": null,
        "800": null,
        "850": null,
        "900": null,
        "950": null,
        "1000": null,
        "1050": null,
        "1100": null,
        "1150": null,
        "1200": null,
        "1250": null,
        "1300": null,
        "1350": null,
        "1400": null,
        "1450": null,
        "1500": null
      }
    },
    {
      "block": 8,
      "line_no": 25,
      "nominal_composition": null,
      "product_form": "Plate",
      "spec_no": "SA–553",
      "type_grade": "II",
      "alloy_desig_uns_no": "K71340 …",
      "class_condition_temper": null,
      "size_thickness_in_p_no": null,
      "group_no": "11A 1",
      "min_tensile_strength_ksi": 100,
      "min_yield_strength_ksi": 85,
      "maximum_use_temperature_f": 250,
      "external_pressure_chart_no": "CS–3",
      "notes": "W3",
      "values": {
        "100": 41.7,
        "150": 41.7,
        "200": 41.7,
        "250": 41.7,
        "300": null,
        "350": null,
        "400": null,
        "450": null,
        "500": null,
        "550": null,
        "600": null,
        "650": null,
        "700": null,
        "750": null,
        "800": null,
        "850": null,
        "900": null,
        "950": null,
        "1000": null,
        "1050": null,
        "1100": null,
        "1150": null,
        "1200": null,
        "1250": null,
        "1300": null,
        "1350": null,
        "1400": null,
        "1450": null,
        "1500": null
      }
    },
    {
      "block": 8,
      "line_no": 26,
      "nominal_composition": null,
      "product_form": "Plate",
      "spec_no": "SA–553",
      "type_grade": "II",
      "alloy_desig_uns_no": "K71340 …",
      "class_condition_temper": null,
      "size_thickness_in_p_no": null,
      "group_no": "11A 1",
      "min_tensile_strength_ksi": 100,
      "min_yield_strength_ksi": 85,
      "maximum_use_temperature_f": 250,
      "external_pressure_chart_no": "CS–3",
      "notes": "W4",
      "values": {
        "100": 39.6,
        "150": 39.6,
        "200": 39.6,
        "250": 39.6,
        "300": null,
        "350": null,
        "400": null,
        "450": null,
        "500": null,
        "550": null,
        "600": null,
        "650": null,
        "700": null,
        "750": null,
        "800": null,
        "850": null,
        "900": null,
        "950": null,
        "1000": null,
        "1050": null,
        "1100": null,
        "1150": null,
        "1200": null,
        "1250": null,
        "1300": null,
        "1350": null,
        "1400": null,
        "1450": null,
        "1500": null
      }
    },
    {
      "block": 8,
      "line_no": 27,
      "nominal_composition": null,
      "product_form": "Smls. pipe",
      "spec_no": "SA–333",
      "type_grade": 8,
      "alloy_desig_uns_no": "K81340 …",
      "class_condition_temper": null,
      "size_thickness_in_p_no": null,
      "group_no": "11A 1",
      "min_tensile_strength_ksi": 100,
      "min_yield_strength_ksi": 75,
      "maximum_use_temperature_f": 250,
      "external_pressure_chart_no": "CS–3",
      "notes": "W3",
      "values": {
        "100": 41.7,
        "150": 41.7,
        "200": 41.7,
        "250": 41.7,
        "300": null,
        "350": null,
        "400": null,
        "450": null,
        "500": null,
        "550": null,
        "600": null,
        "650": null,
        "700": null,
        "750": null,
        "800": null,
        "850": null,
        "900": null,
        "950": null,
        "1000": null,
        "1050": null,
        "1100": null,
        "1150": null,
        "1200": null,
        "1250": null,
        "1300": null,
        "1350": null,
        "1400": null,
        "1450": null,
        "1500": null
      }
    },
    {
      "block": 8,
      "line_no": 28,
      "nominal_composition": null,
      "product_form": "Smls. pipe",
      "spec_no": "SA–333",
      "type_grade": 8,
      "alloy_desig_uns_no": "K81340 …",
      "class_condition_temper": null,
      "size_thickness_in_p_no": null,
      "group_no": "11A 1",
      "min_tensile_strength_ksi": 100,
      "min_yield_strength_ksi": 75,
      "maximum_use_temperature_f": 250,
      "external_pressure_chart_no": "CS–3",
      "notes": "W4",
      "values": {
        "100": 39.6,
        "150": 39.6,
        "200": 39.6,
        "250": 39.6,
        "300": null,
        "350": null,
        "400": null,
        "450": null,
        "500": null,
        "550": null,
        "600": null,
        "650": null,
        "700": null,
        "750": null,
        "800": null,
        "850": null,
        "900": null,
        "950": null,
        "1000": null,
        "1050": null,
        "1100": null,
        "1150": null,
        "1200": null,
        "1250": null,
        "1300": null,
        "1350": null,
        "1400": null,
        "1450": null,
        "1500": null
      }
    },
    {
      "block": 8,
      "line_no": 29,
      "nominal_composition": null,
      "product_form": "Smls. tube",
      "spec_no": "SA–334",
      "type_grade": 8,
      "alloy_desig_uns_no": "K81340 …",
      "class_condition_temper": null,
      "size_thickness_in_p_no": null,
      "group_no": "11A 1",
      "min_tensile_strength_ksi": 100,
      "min_yield_strength_ksi": 75,
      "maximum_use_temperature_f": 250,
      "external_pressure_chart_no": "CS–3",
      "notes": "W3",
      "values": {
        "100": 41.7,
        "150": 41.7,
        "200": 41.7,
        "250": 41.7,
        "300": null,
        "350": null,
        "400": null,
        "450": null,
        "500": null,
        "550": null,
        "600": null,
        "650": null,
        "700": null,
        "750": null,
        "800": null,
        "850": null,
        "900": null,
        "950": null,
        "1000": null,
        "1050": null,
        "1100": null,
        "1150": null,
        "1200": null,
        "1250": null,
        "1300": null,
        "1350": null,
        "1400": null,
        "1450": null,
        "1500": null
      }
    },
    {
      "block": 8,
      "line_no": 30,
      "nominal_composition": null,
      "product_form": "Smls. tube",
      "spec_no": "SA–334",
      "type_grade": 8,
      "alloy_desig_uns_no": "K81340 …",
      "class_condition_temper": null,
      "size_thickness_in_p_no": null,
      "group_no": "11A 1",
      "min_tensile_strength_ksi": 100,
      "min_yield_strength_ksi": 75,
      "maximum_use_temperature_f": 250,
      "external_pressure_chart_no": "CS–3",
      "notes": "W4",
      "values": {
        "100": 39.6,
        "150": 39.6,
        "200": 39.6,
        "250": 39.6,
        "300": null,
        "350": null,
        "400": null,
        "450": null,
        "500": null,
        "550": null,
        "600": null,
        "650": null,
        "700": null,
        "750": null,
        "800": null,
        "850": null,
        "900": null,
        "950": null,
        "1000": null,
        "1050": null,
        "1100": null,
        "1150": null,
        "1200": null,
        "1250": null,
        "1300": null,
        "1350": null,
        "1400": null,
        "1450": null,
        "1500": null
      }
    },
    {
      "block": 8,
      "line_no": 31,
      "nominal_composition": null,
      "product_form": "Plate",
      "spec_no": "SA–353",
      "type_grade": null,
      "alloy_desig_uns_no": "K81340 …",
      "class_condition_temper": null,
      "size_thickness_in_p_no": null,
      "group_no": "11A 1",
      "min_tensile_strength_ksi": 100,
      "min_yield_strength_ksi": 75,
      "maximum_use_temperature_f": 250,
      "external_pressure_chart_no": "CS–3",
      "notes": "W3",
      "values": {
        "100": 41.7,
        "150": 41.7,
        "200": 41.7,
        "250": 41.7,
        "300": null,
        "350": null,
        "400": null,
        "450": null,
        "500": null,
        "550": null,
        "600": null,
        "650": null,
        "700": null,
        "750": null,
        "800": null,
        "850": null,
        "900": null,
        "950": null,
        "1000": null,
        "1050": null,
        "1100": null,
        "1150": null,
        "1200": null,
        "1250": null,
        "1300": null,
        "1350": null,
        "1400": null,
        "1450": null,
        "1500": null
      }
    },
    {
      "block": 8,
      "line_no": 32,
      "nominal_composition": null,
      "product_form": "Plate",
      "spec_no": "SA–353",
      "type_grade": null,
