Repository: danivelas0/asme-pcc

File: resources/bpvc_ii_d_customary_2025/table_1a.json (part 11 of 55)
    "External Pressure Chart No.",
    "Notes"
  ],
  "columns_values": [
        "1250": null,
        "1300": null,
        "1350": null,
        "1400": null,
        "1450": null,
        "1500": null,
        "1550": null,
        "1600": null,
        "1650": null
      }
    },
    {
      "block": 8,
      "line_no": 15,
      "nominal_composition": "3/4Cr–3/4Ni–Cu–Al",
      "product_form": "Pipe",
      "spec_no": "SA–333",
      "type_grade": 4,
      "alloy_desig_uns_no": "K11267",
      "class_condition_temper": null,
      "size_thickness_in": null,
      "p_no": 4,
      "group_no": 2,
      "min_tensile_strength_ksi": 60,
      "min_yield_strength_ksi": 35,
      "i": "NP",
      "limits_iii": 700,
      "viii_1": 650,
      "xii": "NP",
      "external_pressure_chart_no": "CS–2 …",
      "notes": null,
      "values": {
        "100": 17.1,
        "150": 17.1,
        "200": 17.1,
        "250": null,
        "300": 17.1,
        "400": 17.1,
        "500": 17.1,
        "600": 17.1,
        "650": 17.1,
        "700": 17.1,
        "750": null,
        "800": null,
        "850": null,
        "900": null,
        "950": null,
        "1000": null,
        "1050": null,
        "1100": null,
        "1150": null,
        "1200": null,
        "1250": null,
        "1300": null,
        "1350": null,
        "1400": null,
        "1450": null,
        "1500": null,
        "1550": null,
        "1600": null,
        "1650": null
      }
    },
    {
      "block": 8,
      "line_no": 16,
      "nominal_composition": null,
      "product_form": "Forgings",
      "spec_no": "SA–372",
      "type_grade": "E",
      "alloy_desig_uns_no": "K13047",
      "class_condition_temper": 55,
      "size_thickness_in": null,
      "p_no": null,
      "group_no": null,
      "min_tensile_strength_ksi": 85,
      "min_yield_strength_ksi": 55,
      "i": "NP",
      "limits_iii": "NP",
      "viii_1": 600,
      "xii": 600,
      "external_pressure_chart_no": "CS–3 W11",
      "notes": null,
      "values": {
        "100": 24.3,
        "150": null,
        "200": 24.3,
        "250": null,
        "300": 24.3,
        "400": 24.3,
        "500": 24.3,
        "600": 24.3,
        "650": null,
        "700": null,
        "750": null,
        "800": null,
        "850": null,
        "900": null,
        "950": null,
        "1000": null,
        "1050": null,
        "1100": null,
        "1150": null,
        "1200": null,
        "1250": null,
        "1300": null,
        "1350": null,
        "1400": null,
        "1450": null,
        "1500": null,
        "1550": null,
        "1600": null,
        "1650": null
      }
    },
    {
      "block": 8,
      "line_no": 17,
      "nominal_composition": null,
      "product_form": "Forgings",
      "spec_no": "SA–372",
      "type_grade": "F",
      "alloy_desig_uns_no": "G41350",
      "class_condition_temper": 55,
      "size_thickness_in": null,
      "p_no": null,
      "group_no": null,
      "min_tensile_strength_ksi": 85,
      "min_yield_strength_ksi": 55,
      "i": "NP",
      "limits_iii": "NP",
      "viii_1": 600,
      "xii": 600,
      "external_pressure_chart_no": "CS–3 W11",
      "notes": null,
      "values": {
        "100": 24.3,
        "150": null,
        "200": 24.3,
        "250": null,
        "300": 24.3,
        "400": 24.3,
        "500": 24.3,
        "600": 24.3,
        "650": null,
        "700": null,
        "750": null,
        "800": null,
        "850": null,
        "900": null,
        "950": null,
        "1000": null,
        "1050": null,
        "1100": null,
        "1150": null,
        "1200": null,
        "1250": null,
        "1300": null,
        "1350": null,
        "1400": null,
        "1450": null,
        "1500": null,
        "1550": null,
        "1600": null,
        "1650": null
      }
    },
    {
      "block": 8,
      "line_no": 18,
      "nominal_composition": null,
      "product_form": "Forgings",
      "spec_no": "SA–372",
      "type_grade": "J",
      "alloy_desig_uns_no": "K13548",
      "class_condition_temper": 55,
      "size_thickness_in": null,
      "p_no": null,
      "group_no": null,
      "min_tensile_strength_ksi": 85,
      "min_yield_strength_ksi": 55,
      "i": "NP",
      "limits_iii": "NP",
      "viii_1": 600,
      "xii": 600,
      "external_pressure_chart_no": "CS–3 W11",
      "notes": null,
      "values": {
        "100": 24.3,
        "150": null,
        "200": 24.3,
        "250": null,
        "300": 24.3,
        "400": 24.3,
        "500": 24.3,
        "600": 24.3,
        "650": null,
        "700": null,
        "750": null,
        "800": null,
        "850": null,
        "900": null,
        "950": null,
        "1000": null,
        "1050": null,
        "1100": null,
        "1150": null,
        "1200": null,
        "1250": null,
        "1300": null,
        "1350": null,
        "1400": null,
        "1450": null,
        "1500": null,
        "1550": null,
        "1600": null,
        "1650": null
      }
    },
    {
      "block": 8,
      "line_no": 19,
      "nominal_composition": null,
      "product_form": "Forgings",
      "spec_no": "SA–372",
      "type_grade": "E",
      "alloy_desig_uns_no": "K13047",
      "class_condition_temper": 65,
      "size_thickness_in": null,
      "p_no": null,
      "group_no": null,
      "min_tensile_strength_ksi": 105,
      "min_yield_strength_ksi": 65,
      "i": "NP",
      "limits_iii": "NP",
      "viii_1": 650,
      "xii": 650,
      "external_pressure_chart_no": "CS–2 W11",
      "notes": null,
      "values": {
        "100": 30.0,
        "150": null,
        "200": 30.0,
        "250": null,
        "300": 30.0,
        "400": 30.0,
        "500": 30.0,
        "600": 30.0,
        "650": 29.8,
        "700": null,
        "750": null,
        "800": null,
        "850": null,
        "900": null,
        "950": null,
        "1000": null,
        "1050": null,
        "1100": null,
        "1150": null,
        "1200": null,
        "1250": null,
        "1300": null,
        "1350": null,
        "1400": null,
        "1450": null,
        "1500": null,
        "1550": null,
        "1600": null,
        "1650": null
      }
    },
    {
      "block": 8,
      "line_no": 20,
      "nominal_composition": null,
      "product_form": "Forgings",
      "spec_no": "SA–372",
      "type_grade": "F",
      "alloy_desig_uns_no": "G41350",
      "class_condition_temper": 65,
      "size_thickness_in": null,
      "p_no": null,
      "group_no": null,
      "min_tensile_strength_ksi": 105,
      "min_yield_strength_ksi": 65,
      "i": "NP",
      "limits_iii": "NP",
      "viii_1": 600,
      "xii": 600,
      "external_pressure_chart_no": "CS–3 W11",
      "notes": null,
      "values": {
        "100": 30.0,
        "150": null,
        "200": 30.0,
        "250": null,
        "300": 30.0,
        "400": 30.0,
        "500": 30.0,
        "600": 30.0,
        "650": null,
        "700": null,
        "750": null,
        "800": null,
        "850": null,
        "900": null,
        "950": null,
        "1000": null,
        "1050": null,
        "1100": null,
        "1150": null,
        "1200": null,
        "1250": null,
        "1300": null,
        "1350": null,
        "1400": null,
        "1450": null,
        "1500": null,
        "1550": null,
        "1600": null,
        "1650": null
      }
    },
    {
      "block": 8,
      "line_no": 21,
      "nominal_composition": null,
      "product_form": "Forgings",
      "spec_no": "SA–372",
      "type_grade": "J",
      "alloy_desig_uns_no": "K13548",
      "class_condition_temper": 65,
      "size_thickness_in": null,
      "p_no": null,
      "group_no": null,
      "min_tensile_strength_ksi": 105,
      "min_yield_strength_ksi": 65,
      "i": "NP",
      "limits_iii": "NP",
      "viii_1": 650,
      "xii": 650,
      "external_pressure_chart_no": "CS–2 W11",
      "notes": null,
      "values": {
        "100": 30.0,
        "150": null,
        "200": 30.0,
        "250": null,
        "300": 30.0,
        "400": 30.0,
        "500": 30.0,
        "600": 30.0,
        "650": 29.8,
        "700": null,
        "750": null,
        "800": null,
        "850": null,
        "900": null,
        "950": null,
        "1000": null,
        "1050": null,
        "1100": null,
        "1150": null,
        "1200": null,
        "1250": null,
        "1300": null,
        "1350": null,
        "1400": null,
        "1450": null,
        "1500": null,
        "1550": null,
        "1600": null,
        "1650": null
      }
    },
    {
      "block": 8,
      "line_no": 22,
      "nominal_composition": null,
      "product_form": "Forgings",
      "spec_no": "SA–372",
      "type_grade": "E",
      "alloy_desig_uns_no": "K13047",
      "class_condition_temper": 70,
      "size_thickness_in": null,
      "p_no": null,
      "group_no": null,
      "min_tensile_strength_ksi": 120,
      "min_yield_strength_ksi": 70,
      "i": "NP",
      "limits_iii": "NP",
      "viii_1": 650,
      "xii": 650,
      "external_pressure_chart_no": "CS–5 W11",
      "notes": null,
      "values": {
        "100": 34.3,
        "150": 34.3,
        "200": 34.3,
        "250": null,
        "300": 34.3,
        "400": 34.3,
        "500": 34.3,
        "600": 34.3,
        "650": 34.1,
        "700": null,
        "750": null,
        "800": null,
        "850": null,
        "900": null,
        "950": null,
        "1000": null,
        "1050": null,
        "1100": null,
        "1150": null,
        "1200": null,
        "1250": null,
        "1300": null,
        "1350": null,
        "1400": null,
        "1450": null,
        "1500": null,
        "1550": null,
        "1600": null,
        "1650": null
      }
    },
    {
      "block": 8,
      "line_no": 23,
      "nominal_composition": null,
      "product_form": "Forgings",
      "spec_no": "SA–372",
      "type_grade": "F",
      "alloy_desig_uns_no": "G41350",
      "class_condition_temper": 70,
      "size_thickness_in": null,
      "p_no": null,
      "group_no": null,
      "min_tensile_strength_ksi": 120,
      "min_yield_strength_ksi": 70,
      "i": "NP",
      "limits_iii": "NP",
      "viii_1": 650,
      "xii": 650,
      "external_pressure_chart_no": "CS–5 W11",
      "notes": null,
      "values": {
        "100": 34.3,
        "150": null,
        "200": 34.3,
        "250": null,
        "300": 34.3,
        "400": 34.3,
        "500": 34.3,
        "600": 34.3,
        "650": 34.1,
        "700": null,
        "750": null,
        "800": null,
        "850": null,
        "900": null,
        "950": null,
        "1000": null,
        "1050": null,
        "1100": null,
        "1150": null,
        "1200": null,
        "1250": null,
        "1300": null,
        "1350": null,
        "1400": null,
        "1450": null,
        "1500": null,
        "1550": null,
        "1600": null,
        "1650": null
      }
    },
    {
      "block": 8,
      "line_no": 24,
      "nominal_composition": null,
      "product_form": "Forgings",
      "spec_no": "SA–372",
      "type_grade": "J",
      "alloy_desig_uns_no": "K13548",
      "class_condition_temper": 70,
      "size_thickness_in": null,
      "p_no": null,
      "group_no": null,
      "min_tensile_strength_ksi": 120,
      "min_yield_strength_ksi": 70,
      "i": "NP",
      "limits_iii": "NP",
      "viii_1": 650,
      "xii": 650,
      "external_pressure_chart_no": "CS–5 W11",
      "notes": null,
      "values": {
        "100": 34.3,
        "150": null,
        "200": 34.3,
        "250": null,
        "300": 34.3,
        "400": 34.3,
        "500": 34.3,
        "600": 34.3,
        "650": 34.1,
        "700": null,
        "750": null,
        "800": null,
        "850": null,
        "900": null,
        "950": null,
        "1000": null,
        "1050": null,
        "1100": null,
        "1150": null,
        "1200": null,
        "1250": null,
        "1300": null,
        "1350": null,
        "1400": null,
        "1450": null,
        "1500": null,
        "1550": null,
        "1600": null,
        "1650": null
      }
    },
    {
      "block": 8,
      "line_no": 25,
      "nominal_composition": null,
      "product_form": "Forgings",
      "spec_no": "SA–372",
      "type_grade": "J",
      "alloy_desig_uns_no": "G41370",
      "class_condition_temper": 110,
      "size_thickness_in": null,
      "p_no": null,
      "group_no": null,
      "min_tensile_strength_ksi": 135,
      "min_yield_strength_ksi": 110,
      "i": "NP",
      "limits_iii": "NP",
      "viii_1": 650,
      "xii": 650,
      "external_pressure_chart_no": "HT–1 W11",
      "notes": null,
      "values": {
        "100": 38.5,
        "150": null,
        "200": 36.9,
        "250": null,
        "300": 36.7,
        "400": 36.5,
        "500": 36.1,
        "600": 35.9,
        "650": 34.3,
        "700": null,
        "750": null,
        "800": null,
        "850": null,
        "900": null,
        "950": null,
        "1000": null,
        "1050": null,
        "1100": null,
        "1150": null,
        "1200": null,
        "1250": null,
        "1300": null,
        "1350": null,
        "1400": null,
        "1450": null,
        "1500": null,
        "1550": null,
        "1600": null,
        "1650": null
      }
    },
    {
      "block": 8,
      "line_no": 26,
      "nominal_composition": null,
      "product_form": "Plate",
      "spec_no": "SA–387",
      "type_grade": 12,
      "alloy_desig_uns_no": "K11757",
      "class_condition_temper": 1,
      "size_thickness_in": null,
      "p_no": 4,
      "group_no": 1,
      "min_tensile_strength_ksi": 55,
      "min_yield_strength_ksi": 33,
      "i": 1200,
      "limits_iii": 700,
      "viii_1": 1200,
      "xii": "NP",
      "external_pressure_chart_no": "CS–2 S4, T5",
      "notes": null,
      "values": {
        "100": 15.7,
        "150": null,
        "200": 15.4,
        "250": null,
        "300": 15.1,
        "400": 15.1,
        "500": 15.1,
        "600": 15.1,
        "650": 15.1,
        "700": 15.1,
        "750": 15.1,
        "800": 15.1,
        "850": 15.1,
        "900": 14.7,
        "950": 11.3,
        "1000": 7.2,
        "1050": 4.5,
        "1100": 2.8,
        "1150": 1.8,
        "1200": 1.1,
        "1250": null,
        "1300": null,
        "1350": null,
        "1400": null,
        "1450": null,
        "1500": null,
        "1550": null,
        "1600": null,
        "1650": null
      }
    },
    {
      "block": 8,
      "line_no": 27,
      "nominal_composition": null,
      "product_form": "Wld. pipe",
      "spec_no": "SA–691",
      "type_grade": "1CR",
      "alloy_desig_uns_no": "K11757",
      "class_condition_temper": null,
      "size_thickness_in": null,
      "p_no": 4,
      "group_no": 1,
      "min_tensile_strength_ksi": 55,
      "min_yield_strength_ksi": 33,
      "i": "NP",
      "limits_iii": 700,
      "viii_1": "NP",
      "xii": "NP",
      "external_pressure_chart_no": "CS–2",
      "notes": "G26, W10, W12",
      "values": {
        "100": 15.7,
        "150": null,
        "200": 15.4,
        "250": null,
        "300": 15.1,
        "400": 15.1,
        "500": 15.1,
        "600": 15.1,
        "650": 15.1,
        "700": 15.1,
        "750": null,
        "800": null,
        "850": null,
        "900": null,
        "950": null,
        "1000": null,
        "1050": null,
        "1100": null,
        "1150": null,
        "1200": null,
        "1250": null,
        "1300": null,
        "1350": null,
        "1400": null,
        "1450": null,
        "1500": null,
        "1550": null,
        "1600": null,
        "1650": null
      }
    },
    {
      "block": 8,
      "line_no": 28,
      "nominal_composition": null,
      "product_form": "Cast pipe",
      "spec_no": "SA–426",
      "type_grade": "CP12",
      "alloy_desig_uns_no": "J11562",
      "class_condition_temper": null,
      "size_thickness_in": null,
      "p_no": 4,
      "group_no": 1,
      "min_tensile_strength_ksi": 60,
      "min_yield_strength_ksi": 30,
      "i": "NP",
      "limits_iii": 700,
      "viii_1": "NP",
      "xii": "NP",
      "external_pressure_chart_no": "CS–2 G17",
      "notes": null,
      "values": {
        "100": 17.1,
        "150": null,
        "200": 16.8,
        "250": null,
        "300": 16.5,
        "400": 16.2,
        "500": 15.7,
        "600": 15.2,
        "650": 15.0,
        "700": 14.8,
        "750": null,
        "800": null,
        "850": null,
        "900": null,
        "950": null,
        "1000": null,
        "1050": null,
        "1100": null,
        "1150": null,
        "1200": null,
        "1250": null,
        "1300": null,
        "1350": null,
        "1400": null,
        "1450": null,
        "1500": null,
        "1550": null,
        "1600": null,
        "1650": null
      }
    },
    {
      "block": 8,
      "line_no": 29,
      "nominal_composition": null,
      "product_form": "Forgings",
      "spec_no": "SA–182",
      "type_grade": "F12",
      "alloy_desig_uns_no": "K11562",
      "class_condition_temper": 1,
      "size_thickness_in": null,
      "p_no": 4,
      "group_no": 1,
      "min_tensile_strength_ksi": 60,
      "min_yield_strength_ksi": 32,
      "i": 1200,
      "limits_iii": "NP",
      "viii_1": 1200,
      "xii": "NP",
      "external_pressure_chart_no": "CS–2 T5",
      "notes": null,
      "values": {
        "100": 17.1,
        "150": 17.1,
        "200": 16.8,
        "250": null,
        "300": 16.5,
        "400": 16.5,
        "500": 16.5,
        "600": 16.3,
        "650": 16.0,
        "700": 15.8,
        "750": 15.5,
        "800": 15.3,
        "850": 14.9,
        "900": 14.5,
        "950": 11.3,
        "1000": 7.2,
        "1050": 4.5,
        "1100": 2.8,
        "1150": 1.8,
        "1200": 1.1,
        "1250": null,
        "1300": null,
        "1350": null,
        "1400": null,
        "1450": null,
        "1500": null,
        "1550": null,
        "1600": null,
        "1650": null
      }
    },
    {
      "block": 8,
      "line_no": 30,
      "nominal_composition": null,
      "product_form": "Smls. tube",
      "spec_no": "SA–213",
      "type_grade": "T12",
      "alloy_desig_uns_no": "K11562",
      "class_condition_temper": null,
      "size_thickness_in": null,
      "p_no": 4,
      "group_no": 1,
      "min_tensile_strength_ksi": 60,
      "min_yield_strength_ksi": 32,
      "i": 1200,
      "limits_iii": 700,
      "viii_1": 1200,
      "xii": "NP",
      "external_pressure_chart_no": "CS–2 S4, T5",
      "notes": null,
      "values": {
        "100": 17.1,
        "150": null,
        "200": 16.8,
        "250": null,
        "300": 16.5,
        "400": 16.5,
        "500": 16.5,
        "600": 16.3,
        "650": 16.0,
        "700": 15.8,
        "750": 15.5,
        "800": 15.3,
        "850": 14.9,
        "900": 14.5,
        "950": 11.3,
        "1000": 7.2,
        "1050": 4.5,
        "1100": 2.8,
        "1150": 1.8,
        "1200": 1.1,
        "1250": null,
        "1300": null,
        "1350": null,
        "1400": null,
        "1450": null,
        "1500": null,
        "1550": null,
        "1600": null,
        "1650": null
      }
    },
    {
      "block": 8,
      "line_no": 31,
      "nominal_composition": null,
      "product_form": "Smls. & wld. fittings",
      "spec_no": "SA–234",
      "type_grade": "WP12",
      "alloy_desig_uns_no": "K12062",
      "class_condition_temper": 1,
      "size_thickness_in": null,
      "p_no": 4,
      "group_no": 1,
      "min_tensile_strength_ksi": 60,
      "min_yield_strength_ksi": 32,
      "i": 1200,
      "limits_iii": 700,
      "viii_1": 1200,
      "xii": "NP",
      "external_pressure_chart_no": "CS–2",
      "notes": "S4, T5, W14",
      "values": {
        "100": 17.1,
        "150": null,
        "200": 16.8,
        "250": null,
        "300": 16.5,
        "400": 16.5,
        "500": 16.5,
        "600": 16.3,
        "650": 16.0,
        "700": 15.8,
        "750": 15.5,
        "800": 15.3,
        "850": 14.9,
        "900": 14.5,
        "950": 11.3,
        "1000": 7.2,
        "1050": 4.5,
        "1100": 2.8,
        "1150": 1.8,
        "1200": 1.1,
        "1250": null,
        "1300": null,
        "1350": null,
        "1400": null,
        "1450": null,
        "1500": null,
        "1550": null,
        "1600": null,
        "1650": null
      }
    },
    {
      "block": 8,
      "line_no": 32,
      "nominal_composition": null,
      "product_form": "Wld. tube",
      "spec_no": "SA–250",
      "type_grade": "T12",
      "alloy_desig_uns_no": "K11562",
      "class_condition_temper": null,
      "size_thickness_in": null,
      "p_no": 4,
      "group_no": 1,
      "min_tensile_strength_ksi": 60,
      "min_yield_strength_ksi": 32,
      "i": 1200,
      "limits_iii": "NP",
      "viii_1": "NP",
      "xii": "NP",
      "external_pressure_chart_no": "CS–2",
      "notes": "G24, S4, T5",
      "values": {
        "100": 14.5,
        "150": 14.5,
        "200": 14.3,
        "250": null,
        "300": 14.0,
        "400": 14.0,
        "500": 14.0,
        "600": 13.8,
        "650": 13.6,
        "700": 13.4,
        "750": 13.2,
        "800": 13.0,
        "850": 12.7,
        "900": 12.3,
        "950": 9.6,
        "1000": 6.1,
        "1050": 3.8,
        "1100": 2.4,
        "1150": 1.5,
        "1200": 0.94,
        "1250": null,
        "1300": null,
        "1350": null,
        "1400": null,
        "1450": null,
        "1500": null,
        "1550": null,
        "1600": null,
        "1650": null
      }
    },
    {
      "block": 8,
      "line_no": 33,
      "nominal_composition": null,
      "product_form": "Wld. tube",
      "spec_no": "SA–250",
      "type_grade": "T12S1",
      "alloy_desig_uns_no": "K11562",
      "class_condition_temper": null,
      "size_thickness_in": null,
      "p_no": 4,
      "group_no": 1,
      "min_tensile_strength_ksi": 60,
      "min_yield_strength_ksi": 32,
      "i": 1200,
      "limits_iii": "NP",
      "viii_1": "NP",
      "xii": "NP",
      "external_pressure_chart_no": "CS–2",
      "notes": "S4, T5, W13",
      "values": {
        "100": 17.1,
        "150": 17.1,
        "200": 16.8,
        "250": null,
        "300": 16.5,
        "400": 16.5,
        "500": 16.5,
        "600": 16.3,
        "650": 16.0,
        "700": 15.8,
        "750": 15.5,
        "800": 15.3,
        "850": 14.9,
        "900": 14.5,
        "950": 11.3,
        "1000": 7.2,
        "1050": 4.5,
        "1100": 2.8,
        "1150": 1.8,
        "1200": 1.1,
        "1250": null,
        "1300": null,
        "1350": null,
        "1400": null,
        "1450": null,
        "1500": null,
        "1550": null,
        "1600": null,
        "1650": null
      }
    },
    {
      "block": 8,
      "line_no": 34,
      "nominal_composition": null,
      "product_form": "Smls. pipe",
      "spec_no": "SA–335",
      "type_grade": "P12",
      "alloy_desig_uns_no": "K11562",
      "class_condition_temper": null,
      "size_thickness_in": null,
      "p_no": 4,
      "group_no": 1,
      "min_tensile_strength_ksi": 60,
      "min_yield_strength_ksi": 32,
      "i": 1200,
      "limits_iii": 700,
      "viii_1": 1200,
      "xii": "NP",
      "external_pressure_chart_no": "CS–2 S4, T5",
      "notes": null,
      "values": {
        "100": 17.1,
        "150": null,
        "200": 16.8,
        "250": null,
        "300": 16.5,
        "400": 16.5,
        "500": 16.5,
        "600": 16.3,
        "650": 16.0,
        "700": 15.8,
        "750": 15.5,
        "800": 15.3,
        "850": 14.9,
        "900": 14.5,
        "950": 11.3,
        "1000": 7.2,
        "1050": 4.5,
        "1100": 2.8,
        "1150": 1.8,
        "1200": 1.1,
        "1250": null,
        "1300": null,
        "1350": null,
        "1400": null,
        "1450": null,
        "1500": null,
        "1550": null,
        "1600": null,
        "1650": null
      }
    },
    {
      "block": 8,
      "line_no": 35,
      "nominal_composition": null,
      "product_form": "Forged pipe",
      "spec_no": "SA–369",
      "type_grade": "FP12",
      "alloy_desig_uns_no": "K11562",
      "class_condition_temper": null,
      "size_thickness_in": null,
      "p_no": 4,
      "group_no": 1,
      "min_tensile_strength_ksi": 60,
      "min_yield_strength_ksi": 32,
      "i": 1200,
      "limits_iii": 700,
      "viii_1": 1200,
      "xii": "NP",
      "external_pressure_chart_no": "CS–2 S4, T5",
      "notes": null,
      "values": {
        "100": 17.1,
        "150": null,
        "200": 16.8,
        "250": null,
        "300": 16.5,
        "400": 16.5,
        "500": 16.5,
        "600": 16.3,
        "650": 16.0,
        "700": 15.8,
        "750": 15.5,
        "800": 15.3,
        "850": 14.9,
        "900": 14.5,
        "950": 11.3,
        "1000": 7.2,
        "1050": 4.5,
        "1100": 2.8,
        "1150": 1.8,
        "1200": 1.1,
        "1250": null,
        "1300": null,
        "1350": null,
        "1400": null,
        "1450": null,
        "1500": null,
        "1550": null,
        "1600": null,
        "1650": null
      }
    },
    {
      "block": 8,
      "line_no": 36,
      "nominal_composition": null,
      "product_form": "Forgings",
      "spec_no": "SA/EN 10222–2",
      "type_grade": "13CrMo4–5",
      "alloy_desig_uns_no": null,
      "class_condition_temper": "NT or QT",
      "size_thickness_in": "10 < t ≤20",
      "p_no": 4,
      "group_no": 1,
      "min_tensile_strength_ksi": 61,
      "min_yield_strength_ksi": 35,
      "i": 1200,
      "limits_iii": "NP",
      "viii_1": 1200,
      "xii": "NP",
      "external_pressure_chart_no": "CS–2 S4, T5",
      "notes": null,
      "values": {
        "100": 17.4,
        "150": null,
        "200": 17.2,
        "250": null,
        "300": 16.7,
        "400": 16.6,
        "500": 16.6,
        "600": 16.6,
        "650": 16.6,
        "700": 16.6,
        "750": 16.6,
        "800": 16.6,
        "850": 16.3,
        "900": 15.8,
        "950": 11.3,
        "1000": 7.2,
        "1050": 4.5,
        "1100": 2.8,
        "1150": 1.8,
        "1200": 1.1,
        "1250": null,
        "1300": null,
        "1350": null,
        "1400": null,
        "1450": null,
        "1500": null,
        "1550": null,
        "1600": null,
        "1650": null
      }
    },
    {
      "block": 8,
      "line_no": 37,
      "nominal_composition": null,
      "product_form": "Plate",
      "spec_no": "SA/EN 10028–2",
      "type_grade": "13CrMo4–5",
      "alloy_desig_uns_no": null,
      "class_condition_temper": null,
      "size_thickness_in": "6 < t ≤10",
      "p_no": 4,
      "group_no": 1,
      "min_tensile_strength_ksi": 61,
      "min_yield_strength_ksi": 35.5,
      "i": 1200,
      "limits_iii": "NP",
      "viii_1": 1200,
      "xii": "NP",
      "external_pressure_chart_no": "CS–2 S4, T5",
      "notes": null,
      "values": {
        "100": 17.4,
        "150": 17.2,
        "200": 17.1,
        "250": 16.9,
        "300": 16.8,
        "400": 16.8,
        "500": 16.7,
        "600": 16.7,
        "650": 16.7,
        "700": 16.7,
        "750": 16.7,
        "800": 16.7,
        "850": 16.5,
        "900": 16.1,
        "950": 11.3,
        "1000": 7.2,
        "1050": 4.5,
        "1100": 2.8,
        "1150": 1.8,
        "1200": 1.1,
        "1250": null,
        "1300": null,
        "1350": null,
        "1400": null,
        "1450": null,
        "1500": null,
        "1550": null,
        "1600": null,
        "1650": null
      }
    },
    {
      "block": 8,
      "line_no": 38,
      "nominal_composition": null,
      "product_form": "Plate",
      "spec_no": "SA/EN 10028–2",
      "type_grade": "13CrMo4–5",
      "alloy_desig_uns_no": null,
      "class_condition_temper": null,
      "size_thickness_in": "4 < t ≤6",
      "p_no": 4,
      "group_no": 1,
      "min_tensile_strength_ksi": 62.5,
      "min_yield_strength_ksi": 37,
      "i": 1200,
      "limits_iii": "NP",
      "viii_1": 1200,
      "xii": "NP",
      "external_pressure_chart_no": "CS–2 S4, T5",
      "notes": null,
      "values": {
        "100": 17.8,
        "150": 17.7,
        "200": 17.5,
        "250": 17.3,
        "300": 17.2,
        "400": 17.2,
        "500": 17.1,
        "600": 17.1,
        "650": 17.1,
        "700": 17.1,
        "750": 17.1,
        "800": 17.1,
        "850": 17.0,
        "900": 16.7,
        "950": 11.3,
        "1000": 7.2,
        "1050": 4.5,
        "1100": 2.8,
        "1150": 1.8,
        "1200": 1.1,
        "1250": null,
        "1300": null,
        "1350": null,
        "1400": null,
        "1450": null,
        "1500": null,
        "1550": null,
        "1600": null,
        "1650": null
      }
    },
    {
      "block": 8,
      "line_no": 39,
      "nominal_composition": null,
      "product_form": "Plate",
      "spec_no": "SA/GB 713",
      "type_grade": "15CrMoR",
      "alloy_desig_uns_no": null,
      "class_condition_temper": "NT",
      "size_thickness_in": "4 < t ≤8",
      "p_no": 4,
      "group_no": 1,
      "min_tensile_strength_ksi": 64,
      "min_yield_strength_ksi": 37,
      "i": 1200,
      "limits_iii": "NP",
      "viii_1": "NP",
      "xii": "NP",
      "external_pressure_chart_no": "CS–2 S4, T5",
      "notes": null,
      "values": {
        "100": 18.2,
        "150": null,
        "200": 17.9,
        "250": null,
        "300": 17.6,
        "400": 17.6,
        "500": 17.1,
        "600": 16.6,
        "650": 16.4,
        "700": 16.1,
        "750": 15.9,
        "800": 15.5,
        "850": 15.2,
        "900": 14.8,
        "950": 11.3,
        "1000": 7.2,
        "1050": 4.5,
        "1100": 2.8,
        "1150": 1.8,
        "1200": 1.1,
        "1250": null,
        "1300": null,
        "1350": null,
        "1400": null,
        "1450": null,
        "1500": null,
        "1550": null,
        "1600": null,
        "1650": null
      }
    },
    {
      "block": 8,
      "line_no": 40,
      "nominal_composition": null,
      "product_form": "Forgings",
      "spec_no": "SA/EN 10222–2",
      "type_grade": "13CrMo4–5",
      "alloy_desig_uns_no": null,
      "class_condition_temper": "NT or QT",
      "size_thickness_in": "4 < t ≤10",
      "p_no": 4,
      "group_no": 1,
      "min_tensile_strength_ksi": 64,
      "min_yield_strength_ksi": 38.5,
      "i": 1200,
      "limits_iii": "NP",
      "viii_1": 1200,
      "xii": "NP",
      "external_pressure_chart_no": "CS–2 S4, T5",
      "notes": null,
      "values": {
        "100": 18.2,
        "150": null,
        "200": 18.0,
        "250": null,
        "300": 17.5,
        "400": 17.4,
        "500": 17.4,
        "600": 17.4,
        "650": 17.4,
        "700": 17.4,
        "750": 17.4,
        "800": 17.4,
        "850": 17.3,
        "900": 16.9,
        "950": 11.3,
        "1000": 7.2,
        "1050": 4.5,
        "1100": 2.8,
        "1150": 1.8,
        "1200": 1.1,
        "1250": null,
        "1300": null,
        "1350": null,
        "1400": null,
        "1450": null,
        "1500": null,
        "1550": null,
        "1600": null,
        "1650": null
      }
    },
    {
      "block": 8,
      "line_no": 41,
      "nominal_composition": null,
      "product_form": "Plate",
      "spec_no": "SA/EN 10028–2",
      "type_grade": "13CrMo4–5",
      "alloy_desig_uns_no": null,
      "class_condition_temper": null,
      "size_thickness_in": "2.5 < t ≤4",
      "p_no": 4,
      "group_no": 1,
      "min_tensile_strength_ksi": 64,
      "min_yield_strength_ksi": 39,
      "i": 1200,
      "limits_iii": "NP",
      "viii_1": 1200,
      "xii": "NP",
      "external_pressure_chart_no": "CS–2 S4, T5",
      "notes": null,
      "values": {
        "100": 18.2,
        "150": 18.1,
        "200": 17.9,
        "250": 17.7,
        "300": 17.6,
        "400": 17.6,
        "500": 17.5,
        "600": 17.5,
        "650": 17.5,
        "700": 17.5,
        "750": 17.5,
        "800": 17.5,
        "850": 17.4,
        "900": 17.1,
        "950": 11.3,
        "1000": 7.2,
        "1050": 4.5,
        "1100": 2.8,
        "1150": 1.8,
        "1200": 1.1,
        "1250": null,
        "1300": null,
        "1350": null,
        "1400": null,
        "1450": null,
        "1500": null,
        "1550": null,
        "1600": null,
        "1650": null
      }
    },
    {
      "block": 8,
      "line_no": 42,
      "nominal_composition": null,
      "product_form": "Forgings",
      "spec_no": "SA/EN 10222–2",
      "type_grade": "13CrMo4–5",
      "alloy_desig_uns_no": null,
      "class_condition_temper": "NT or QT",
      "size_thickness_in": "2.8 < t ≤4",
      "p_no": 4,
      "group_no": 1,
      "min_tensile_strength_ksi": 64,
      "min_yield_strength_ksi": 40,
      "i": 1200,
      "limits_iii": "NP",
      "viii_1": 1200,
      "xii": "NP",
      "external_pressure_chart_no": "CS–2 S4, T5",
      "notes": null,
      "values": {
        "100": 18.2,
        "150": null,
        "200": 18.0,
        "250": null,
        "300": 17.5,
        "400": 17.4,
        "500": 17.4,
        "600": 17.4,
        "650": 17.4,
        "700": 17.4,
        "750": 17.4,
        "800": 17.4,
        "850": 17.3,
        "900": 16.9,
        "950": 11.3,
        "1000": 7.2,
        "1050": 4.5,
        "1100": 2.8,
        "1150": 1.8,
        "1200": 1.1,
        "1250": null,
        "1300": null,
        "1350": null,
        "1400": null,
        "1450": null,
        "1500": null,
        "1550": null,
        "1600": null,
        "1650": null
      }
    },
    {
      "block": 8,
      "line_no": 43,
      "nominal_composition": null,
      "product_form": "Smls. tube",
      "spec_no": "SA/EN 10216–2",
      "type_grade": "13CrMo4–5",
      "alloy_desig_uns_no": null,
      "class_condition_temper": null,
      "size_thickness_in": "15/8 < t ≤21/2",
      "p_no": 4,
      "group_no": 1,
      "min_tensile_strength_ksi": 64,
      "min_yield_strength_ksi": 40.5,
      "i": 1200,
      "limits_iii": "NP",
      "viii_1": 1200,
      "xii": "NP",
      "external_pressure_chart_no": "CS–2 T5",
      "notes": null,
      "values": {
        "100": 18.2,
        "150": null,
        "200": 18.2,
        "250": null,
        "300": 18.2,
        "400": 18.2,
        "500": 18.2,
        "600": 18.2,
        "650": 18.2,
        "700": 18.2,
        "750": 18.2,
        "800": 18.2,
        "850": 17.7,
        "900": 17.0,
        "950": 11.3,
        "1000": 7.2,
        "1050": 4.5,
        "1100": 2.8,
        "1150": 1.9,
        "1200": 1.2,
        "1250": null,
        "1300": null,
        "1350": null,
        "1400": null,
        "1450": null,
        "1500": null,
        "1550": null,
        "1600": null,
        "1650": null
      }
    },
    {
      "block": 8,
      "line_no": 44,
      "nominal_composition": null,
      "product_form": "Forgings",
      "spec_no": "SA/EN 10222–2",
      "type_grade": "13CrMo4–5",
      "alloy_desig_uns_no": null,
      "class_condition_temper": "NT or QT",
      "size_thickness_in": "1.4 < t ≤2.8",
      "p_no": 4,
      "group_no": 1,
      "min_tensile_strength_ksi": 64,
      "min_yield_strength_ksi": 41.5,
      "i": 1200,
      "limits_iii": "NP",
      "viii_1": 1200,
      "xii": "NP",
      "external_pressure_chart_no": "CS–2 S4, T5",
      "notes": null,
      "values": {
        "100": 18.2,
        "150": null,
        "200": 18.0,
        "250": null,
        "300": 17.5,
        "400": 17.4,
        "500": 17.4,
        "600": 17.4,
        "650": 17.4,
        "700": 17.4,
        "750": 17.4,
        "800": 17.4,
        "850": 17.3,
        "900": 16.9,
        "950": 11.3,
        "1000": 7.2,
        "1050": 4.5,
        "1100": 2.8,
        "1150": 1.8,
        "1200": 1.1,
        "1250": null,
        "1300": null,
        "1350": null,
        "1400": null,
        "1450": null,
        "1500": null,
        "1550": null,
        "1600": null,
        "1650": null
      }
    },
    {
      "block": 8,
      "line_no": 45,
      "nominal_composition": null,
      "product_form": "Smls. tube",
      "spec_no": "SA/EN 10216–2",
      "type_grade": "13CrMo4–5",
      "alloy_desig_uns_no": null,
      "class_condition_temper": null,
      "size_thickness_in": "t ≤15/8",
      "p_no": 4,
      "group_no": 1,
      "min_tensile_strength_ksi": 64,
      "min_yield_strength_ksi": 42,
      "i": 1200,
      "limits_iii": "NP",
      "viii_1": 1200,
      "xii": "NP",
      "external_pressure_chart_no": "CS–2 T5",
      "notes": null,
      "values": {
        "100": 18.2,
        "150": null,
        "200": 18.2,
        "250": null,
        "300": 18.2,
        "400": 18.2,
        "500": 18.2,
        "600": 18.2,
        "650": 18.2,
        "700": 18.2,
        "750": 18.2,
        "800": 18.2,
        "850": 17.7,
        "900": 17.0,
        "950": 11.3,
        "1000": 7.2,
        "1050": 4.5,
        "1100": 2.8,
        "1150": 1.9,
        "1200": 1.2,
        "1250": null,
        "1300": null,
        "1350": null,
        "1400": null,
        "1450": null,
        "1500": null,
        "1550": null,
        "1600": null,
        "1650": null
      }
    },
    {
      "block": 9,
      "line_no": 1,
      "nominal_composition": null,
      "product_form": "Forgings",
      "spec_no": "SA/EN 10222–2",
      "type_grade": "13CrMo4–5",
      "alloy_desig_uns_no": null,
      "class_condition_temper": "NT or QT",
      "size_thickness_in": "t ≤1.4",
      "p_no": 4,
      "group_no": 1,
      "min_tensile_strength_ksi": 64,
      "min_yield_strength_ksi": 43,
      "i": 1200,
      "limits_iii": "NP",
      "viii_1": 1200,
      "xii": "NP",
      "external_pressure_chart_no": "CS–2 S4, T5",
      "notes": null,
      "values": {
        "100": 18.2,
        "150": null,
        "200": 18.0,
        "250": null,
        "300": 17.5,
        "400": 17.4,
        "500": 17.4,
        "600": 17.4,
        "650": 17.4,
        "700": 17.4,
        "750": 17.4,
        "800": 17.4,
        "850": 17.3,
        "900": 16.9,
        "950": 11.3,
        "1000": 7.2,
        "1050": 4.5,
        "1100": 2.8,
        "1150": 1.8,
        "1200": 1.1,
        "1250": null,
        "1300": null,
        "1350": null,
        "1400": null,
        "1450": null,
        "1500": null,
        "1550": null,
        "1600": null,
        "1650": null
      }
    },
    {
      "block": 9,
      "line_no": 2,
      "nominal_composition": null,
      "product_form": "Plate",
      "spec_no": "SA–387",
      "type_grade": 12,
      "alloy_desig_uns_no": "K11757",
      "class_condition_temper": 2,
      "size_thickness_in": null,
      "p_no": 4,
      "group_no": 1,
      "min_tensile_strength_ksi": 65,
      "min_yield_strength_ksi": 40,
      "i": 1200,
      "limits_iii": 700,
      "viii_1": 1200,
      "xii": "NP",
      "external_pressure_chart_no": "CS–2 S4, T5",
      "notes": null,
      "values": {
        "100": 18.6,
        "150": 18.6,
        "200": 18.2,
        "250": null,
        "300": 17.9,
        "400": 17.9,
        "500": 17.9,
        "600": 17.9,
        "650": 17.9,
        "700": 17.9,
        "750": 17.9,
        "800": 17.9,
        "850": 17.9,
        "900": 17.4,
        "950": 11.3,
        "1000": 7.2,
        "1050": 4.5,
        "1100": 2.8,
        "1150": 1.8,
        "1200": 1.1,
        "1250": null,
        "1300": null,
        "1350": null,
        "1400": null,
        "1450": null,
        "1500": null,
        "1550": null,
        "1600": null,
        "1650": null
      }
    },
    {
      "block": 9,
      "line_no": 3,
      "nominal_composition": null,
