Repository: danivelas0/asme-pcc

File: resources/bpvc_ii_d_customary_2025/table_5a.json (part 11 of 20)
    "External Pressure Chart No.",
    "Notes"
  ],
  "columns_values": [
      "alloy_desig_uns_no": "K81340 …",
      "class_condition_temper": null,
      "size_thickness_in_p_no": null,
      "group_no": "11A 1",
      "min_tensile_strength_ksi": 100,
      "min_yield_strength_ksi": 75,
      "maximum_use_temperature_f": 250,
      "external_pressure_chart_no": "CS–3",
      "notes": "W4",
      "values": {
        "100": 39.6,
        "150": 39.6,
        "200": 39.6,
        "250": 39.6,
        "300": null,
        "350": null,
        "400": null,
        "450": null,
        "500": null,
        "550": null,
        "600": null,
        "650": null,
        "700": null,
        "750": null,
        "800": null,
        "850": null,
        "900": null,
        "950": null,
        "1000": null,
        "1050": null,
        "1100": null,
        "1150": null,
        "1200": null,
        "1250": null,
        "1300": null,
        "1350": null,
        "1400": null,
        "1450": null,
        "1500": null
      }
    },
    {
      "block": 8,
      "line_no": 33,
      "nominal_composition": null,
      "product_form": "Fittings",
      "spec_no": "SA–420",
      "type_grade": "WPL8",
      "alloy_desig_uns_no": "K81340 …",
      "class_condition_temper": null,
      "size_thickness_in_p_no": null,
      "group_no": "11A 1",
      "min_tensile_strength_ksi": 100,
      "min_yield_strength_ksi": 75,
      "maximum_use_temperature_f": 250,
      "external_pressure_chart_no": "CS–3",
      "notes": "W3",
      "values": {
        "100": 41.7,
        "150": 41.7,
        "200": 41.7,
        "250": 41.7,
        "300": null,
        "350": null,
        "400": null,
        "450": null,
        "500": null,
        "550": null,
        "600": null,
        "650": null,
        "700": null,
        "750": null,
        "800": null,
        "850": null,
        "900": null,
        "950": null,
        "1000": null,
        "1050": null,
        "1100": null,
        "1150": null,
        "1200": null,
        "1250": null,
        "1300": null,
        "1350": null,
        "1400": null,
        "1450": null,
        "1500": null
      }
    },
    {
      "block": 8,
      "line_no": 34,
      "nominal_composition": null,
      "product_form": "Fittings",
      "spec_no": "SA–420",
      "type_grade": "WPL8",
      "alloy_desig_uns_no": "K81340 …",
      "class_condition_temper": null,
      "size_thickness_in_p_no": null,
      "group_no": "11A 1",
      "min_tensile_strength_ksi": 100,
      "min_yield_strength_ksi": 75,
      "maximum_use_temperature_f": 250,
      "external_pressure_chart_no": "CS–3",
      "notes": "W4",
      "values": {
        "100": 39.6,
        "150": 39.6,
        "200": 39.6,
        "250": 39.6,
        "300": null,
        "350": null,
        "400": null,
        "450": null,
        "500": null,
        "550": null,
        "600": null,
        "650": null,
        "700": null,
        "750": null,
        "800": null,
        "850": null,
        "900": null,
        "950": null,
        "1000": null,
        "1050": null,
        "1100": null,
        "1150": null,
        "1200": null,
        "1250": null,
        "1300": null,
        "1350": null,
        "1400": null,
        "1450": null,
        "1500": null
      }
    },
    {
      "block": 8,
      "line_no": 35,
      "nominal_composition": null,
      "product_form": "Forgings",
      "spec_no": "SA–522",
      "type_grade": "I",
      "alloy_desig_uns_no": "K81340 …",
      "class_condition_temper": null,
      "size_thickness_in_p_no": null,
      "group_no": "11A 1",
      "min_tensile_strength_ksi": 100,
      "min_yield_strength_ksi": 75,
      "maximum_use_temperature_f": 250,
      "external_pressure_chart_no": "CS–3",
      "notes": "G9, S2, W3",
      "values": {
        "100": 41.7,
        "150": 41.7,
        "200": 41.7,
        "250": 41.7,
        "300": null,
        "350": null,
        "400": null,
        "450": null,
        "500": null,
        "550": null,
        "600": null,
        "650": null,
        "700": null,
        "750": null,
        "800": null,
        "850": null,
        "900": null,
        "950": null,
        "1000": null,
        "1050": null,
        "1100": null,
        "1150": null,
        "1200": null,
        "1250": null,
        "1300": null,
        "1350": null,
        "1400": null,
        "1450": null,
        "1500": null
      }
    },
    {
      "block": 8,
      "line_no": 36,
      "nominal_composition": null,
      "product_form": "Forgings",
      "spec_no": "SA–522",
      "type_grade": "I",
      "alloy_desig_uns_no": "K81340 …",
      "class_condition_temper": null,
      "size_thickness_in_p_no": null,
      "group_no": "11A 1",
      "min_tensile_strength_ksi": 100,
      "min_yield_strength_ksi": 75,
      "maximum_use_temperature_f": 250,
      "external_pressure_chart_no": "CS–3",
      "notes": "G9, S2, W4",
      "values": {
        "100": 39.6,
        "150": 39.6,
        "200": 39.6,
        "250": 39.6,
        "300": null,
        "350": null,
        "400": null,
        "450": null,
        "500": null,
        "550": null,
        "600": null,
        "650": null,
        "700": null,
        "750": null,
        "800": null,
        "850": null,
        "900": null,
        "950": null,
        "1000": null,
        "1050": null,
        "1100": null,
        "1150": null,
        "1200": null,
        "1250": null,
        "1300": null,
        "1350": null,
        "1400": null,
        "1450": null,
        "1500": null
      }
    },
    {
      "block": 8,
      "line_no": 37,
      "nominal_composition": null,
      "product_form": "Plate",
      "spec_no": "SA–553",
      "type_grade": "I",
      "alloy_desig_uns_no": "K81340 …",
      "class_condition_temper": null,
      "size_thickness_in_p_no": null,
      "group_no": "11A 1",
      "min_tensile_strength_ksi": 100,
      "min_yield_strength_ksi": 85,
      "maximum_use_temperature_f": 250,
      "external_pressure_chart_no": "CS–3",
      "notes": "W3",
      "values": {
        "100": 41.7,
        "150": 41.7,
        "200": 41.7,
        "250": 41.7,
        "300": null,
        "350": null,
        "400": null,
        "450": null,
        "500": null,
        "550": null,
        "600": null,
        "650": null,
        "700": null,
        "750": null,
        "800": null,
        "850": null,
        "900": null,
        "950": null,
        "1000": null,
        "1050": null,
        "1100": null,
        "1150": null,
        "1200": null,
        "1250": null,
        "1300": null,
        "1350": null,
        "1400": null,
        "1450": null,
        "1500": null
      }
    },
    {
      "block": 8,
      "line_no": 38,
      "nominal_composition": null,
      "product_form": "Plate",
      "spec_no": "SA–553",
      "type_grade": "I",
      "alloy_desig_uns_no": "K81340 …",
      "class_condition_temper": null,
      "size_thickness_in_p_no": null,
      "group_no": "11A 1",
      "min_tensile_strength_ksi": 100,
      "min_yield_strength_ksi": 85,
      "maximum_use_temperature_f": 250,
      "external_pressure_chart_no": "CS–3",
      "notes": "W4",
      "values": {
        "100": 39.6,
        "150": 39.6,
        "200": 39.6,
        "250": 39.6,
        "300": null,
        "350": null,
        "400": null,
        "450": null,
        "500": null,
        "550": null,
        "600": null,
        "650": null,
        "700": null,
        "750": null,
        "800": null,
        "850": null,
        "900": null,
        "950": null,
        "1000": null,
        "1050": null,
        "1100": null,
        "1150": null,
        "1200": null,
        "1250": null,
        "1300": null,
        "1350": null,
        "1400": null,
        "1450": null,
        "1500": null
      }
    },
    {
      "block": 8,
      "line_no": 39,
      "nominal_composition": "42Fe–33Ni–21Cr",
      "product_form": "Forgings",
      "spec_no": "SA–182",
      "type_grade": "FNIC10",
      "alloy_desig_uns_no": "N08810 …",
      "class_condition_temper": null,
      "size_thickness_in_p_no": null,
      "group_no": "45 …",
      "min_tensile_strength_ksi": 65,
      "min_yield_strength_ksi": 25,
      "maximum_use_temperature_f": 1650,
      "external_pressure_chart_no": "NFN–9",
      "notes": "G2, G17, G18, G19, T10",
      "values": {
        "100": 16.7,
        "150": 16.7,
        "200": 16.7,
        "250": 16.7,
        "300": 16.7,
        "350": 16.7,
        "400": 16.7,
        "450": 16.7,
        "500": 16.7,
        "550": 16.7,
        "600": 16.5,
        "650": 16.1,
        "700": 15.7,
        "750": 15.3,
        "800": 15.0,
        "850": 14.7,
        "900": 14.5,
        "950": 14.2,
        "1000": 14.0,
        "1050": 13.8,
        "1100": 11.6,
        "1150": 9.3,
        "1200": 7.4,
        "1250": 5.9,
        "1300": 4.7,
        "1350": 3.8,
        "1400": 3.0,
        "1450": 2.4,
        "1500": 1.9
      }
    },
    {
      "block": 8,
      "line_no": 40,
      "nominal_composition": "42Fe–33Ni–21Cr",
      "product_form": "Smls. tube",
      "spec_no": "SA–213",
      "type_grade": "800H",
      "alloy_desig_uns_no": "N08810 …",
      "class_condition_temper": null,
      "size_thickness_in_p_no": null,
      "group_no": "45 …",
      "min_tensile_strength_ksi": 65,
      "min_yield_strength_ksi": 25,
      "maximum_use_temperature_f": 1650,
      "external_pressure_chart_no": "NFN–9",
      "notes": "G2, G18, G19, T10",
      "values": {
        "100": 16.7,
        "150": 16.7,
        "200": 16.7,
        "250": 16.7,
        "300": 16.7,
        "350": 16.7,
        "400": 16.7,
        "450": 16.7,
        "500": 16.7,
        "550": 16.7,
        "600": 16.5,
        "650": 16.1,
        "700": 15.7,
        "750": 15.3,
        "800": 15.0,
        "850": 14.7,
        "900": 14.5,
        "950": 14.2,
        "1000": 14.0,
        "1050": 13.8,
        "1100": 11.6,
        "1150": 9.3,
        "1200": 7.4,
        "1250": 5.9,
        "1300": 4.7,
        "1350": 3.8,
        "1400": 3.0,
        "1450": 2.4,
        "1500": 1.9
      }
    },
    {
      "block": 8,
      "line_no": 41,
      "nominal_composition": "42Fe–33Ni–21Cr",
      "product_form": "Plate",
      "spec_no": "SA–240",
      "type_grade": "800H",
      "alloy_desig_uns_no": "N08810 …",
      "class_condition_temper": null,
      "size_thickness_in_p_no": null,
      "group_no": "45 …",
      "min_tensile_strength_ksi": 65,
      "min_yield_strength_ksi": 25,
      "maximum_use_temperature_f": 1650,
      "external_pressure_chart_no": "NFN–9",
      "notes": "G2, G18, G19, T10",
      "values": {
        "100": 16.7,
        "150": 16.7,
        "200": 16.7,
        "250": 16.7,
        "300": 16.7,
        "350": 16.7,
        "400": 16.7,
        "450": 16.7,
        "500": 16.7,
        "550": 16.7,
        "600": 16.5,
        "650": 16.1,
        "700": 15.7,
        "750": 15.3,
        "800": 15.0,
        "850": 14.7,
        "900": 14.5,
        "950": 14.2,
        "1000": 14.0,
        "1050": 13.8,
        "1100": 11.6,
        "1150": 9.3,
        "1200": 7.4,
        "1250": 5.9,
        "1300": 4.7,
        "1350": 3.8,
        "1400": 3.0,
        "1450": 2.4,
        "1500": 1.9
      }
    },
    {
      "block": 8,
      "line_no": 42,
      "nominal_composition": "42Fe–33Ni–21Cr",
      "product_form": "Wld. tube",
      "spec_no": "SA–249",
      "type_grade": "800H",
      "alloy_desig_uns_no": "N08810 …",
      "class_condition_temper": null,
      "size_thickness_in_p_no": null,
      "group_no": "45 …",
      "min_tensile_strength_ksi": 65,
      "min_yield_strength_ksi": 25,
      "maximum_use_temperature_f": 1650,
      "external_pressure_chart_no": "NFN–9",
      "notes": "G2, G6, G18, G19, T10",
      "values": {
        "100": 14.2,
        "150": 14.2,
        "200": 14.2,
        "250": 14.2,
        "300": 14.2,
        "350": 14.2,
        "400": 14.2,
        "450": 14.2,
        "500": 14.2,
        "550": 14.2,
        "600": 14.0,
        "650": 13.7,
        "700": 13.3,
        "750": 13.0,
        "800": 12.8,
        "850": 12.5,
        "900": 12.3,
        "950": 12.1,
        "1000": 11.9,
        "1050": 11.7,
        "1100": 9.9,
        "1150": 7.9,
        "1200": 6.3,
        "1250": 5.0,
        "1300": 4.0,
        "1350": 3.2,
        "1400": 2.6,
        "1450": 2.0,
        "1500": 1.6
      }
    },
    {
      "block": 8,
      "line_no": 43,
      "nominal_composition": "42Fe–33Ni–21Cr",
      "product_form": "Bar",
      "spec_no": "SA–276",
      "type_grade": "800H",
      "alloy_desig_uns_no": "N08810 …",
      "class_condition_temper": null,
      "size_thickness_in_p_no": null,
      "group_no": "45 …",
      "min_tensile_strength_ksi": 65,
      "min_yield_strength_ksi": 25,
      "maximum_use_temperature_f": 1650,
      "external_pressure_chart_no": "NFN–9",
      "notes": "G2, G17, G18, G19, T10",
      "values": {
        "100": 16.7,
        "150": 16.7,
        "200": 16.7,
        "250": 16.7,
        "300": 16.7,
        "350": 16.7,
        "400": 16.7,
        "450": 16.7,
        "500": 16.7,
        "550": 16.7,
        "600": 16.5,
        "650": 16.1,
        "700": 15.7,
        "750": 15.3,
        "800": 15.0,
        "850": 14.7,
        "900": 14.5,
        "950": 14.2,
        "1000": 14.0,
        "1050": 13.8,
        "1100": 11.6,
        "1150": 9.3,
        "1200": 7.4,
        "1250": 5.9,
        "1300": 4.7,
        "1350": 3.8,
        "1400": 3.0,
        "1450": 2.4,
        "1500": 1.9
      }
    },
    {
      "block": 8,
      "line_no": 44,
      "nominal_composition": "42Fe–33Ni–21Cr",
      "product_form": "Smls. pipe",
      "spec_no": "SA–312",
      "type_grade": "800H",
      "alloy_desig_uns_no": "N08810 …",
      "class_condition_temper": null,
      "size_thickness_in_p_no": null,
      "group_no": "45 …",
      "min_tensile_strength_ksi": 65,
      "min_yield_strength_ksi": 25,
      "maximum_use_temperature_f": 1650,
      "external_pressure_chart_no": "NFN–9",
      "notes": "G2, G18, G19, T10",
      "values": {
        "100": 16.7,
        "150": 16.7,
        "200": 16.7,
        "250": 16.7,
        "300": 16.7,
        "350": 16.7,
        "400": 16.7,
        "450": 16.7,
        "500": 16.7,
        "550": 16.7,
        "600": 16.5,
        "650": 16.1,
        "700": 15.7,
        "750": 15.3,
        "800": 15.0,
        "850": 14.7,
        "900": 14.5,
        "950": 14.2,
        "1000": 14.0,
        "1050": 13.8,
        "1100": 11.6,
        "1150": 9.3,
        "1200": 7.4,
        "1250": 5.9,
        "1300": 4.7,
        "1350": 3.8,
        "1400": 3.0,
        "1450": 2.4,
        "1500": 1.9
      }
    },
    {
      "block": 8,
      "line_no": 45,
      "nominal_composition": "42Fe–33Ni–21Cr",
      "product_form": "Wld. pipe",
      "spec_no": "SA–312",
      "type_grade": "800H",
      "alloy_desig_uns_no": "N08810 …",
      "class_condition_temper": null,
      "size_thickness_in_p_no": null,
      "group_no": "45 …",
      "min_tensile_strength_ksi": 65,
      "min_yield_strength_ksi": 25,
      "maximum_use_temperature_f": 1650,
      "external_pressure_chart_no": "NFN–9",
      "notes": "G2, G6, G18, G19, T10",
      "values": {
        "100": 14.2,
        "150": 14.2,
        "200": 14.2,
        "250": 14.2,
        "300": 14.2,
        "350": 14.2,
        "400": 14.2,
        "450": 14.2,
        "500": 14.2,
        "550": 14.2,
        "600": 14.0,
        "650": 13.7,
        "700": 13.3,
        "750": 13.0,
        "800": 12.8,
        "850": 12.5,
        "900": 12.3,
        "950": 12.1,
        "1000": 11.9,
        "1050": 11.7,
        "1100": 9.9,
        "1150": 7.9,
        "1200": 6.3,
        "1250": 5.0,
        "1300": 4.0,
        "1350": 3.2,
        "1400": 2.6,
        "1450": 2.0,
        "1500": 1.6
      }
    },
    {
      "block": 9,
      "line_no": 1,
      "nominal_composition": "42Fe–33Ni–21Cr",
      "product_form": "Wld. pipe",
      "spec_no": "SA–358",
      "type_grade": "800H",
      "alloy_desig_uns_no": "N08810 …",
      "class_condition_temper": null,
      "size_thickness_in_p_no": null,
      "group_no": "45 …",
      "min_tensile_strength_ksi": 65,
      "min_yield_strength_ksi": 25,
      "maximum_use_temperature_f": 1650,
      "external_pressure_chart_no": "NFN–9",
      "notes": "G2, G6, G18, G19, T10",
      "values": {
        "100": 14.2,
        "150": 14.2,
        "200": 14.2,
        "250": 14.2,
        "300": 14.2,
        "350": 14.2,
        "400": 14.2,
        "450": 14.2,
        "500": 14.2,
        "550": 14.2,
        "600": 14.0,
        "650": 13.7,
        "700": 13.3,
        "750": 13.0,
        "800": 12.8,
        "850": 12.5,
        "900": 12.3,
        "950": 12.1,
        "1000": 11.9,
        "1050": 11.7,
        "1100": 9.9,
        "1150": 7.9,
        "1200": 6.3,
        "1250": 5.0,
        "1300": 4.0,
        "1350": 3.2,
        "1400": 2.6,
        "1450": 2.0,
        "1500": 1.6
      }
    },
    {
      "block": 9,
      "line_no": 2,
      "nominal_composition": "42Fe–33Ni–21Cr",
      "product_form": "Bar",
      "spec_no": "SA–479",
      "type_grade": "800H",
      "alloy_desig_uns_no": "N08810 …",
      "class_condition_temper": null,
      "size_thickness_in_p_no": null,
      "group_no": "45 …",
      "min_tensile_strength_ksi": 65,
      "min_yield_strength_ksi": 25,
      "maximum_use_temperature_f": 1650,
      "external_pressure_chart_no": "NFN–9",
      "notes": "G2, G17, G18, G19, T10",
      "values": {
        "100": 16.7,
        "150": 16.7,
        "200": 16.7,
        "250": 16.7,
        "300": 16.7,
        "350": 16.7,
        "400": 16.7,
        "450": 16.7,
        "500": 16.7,
        "550": 16.7,
        "600": 16.5,
        "650": 16.1,
        "700": 15.7,
        "750": 15.3,
        "800": 15.0,
        "850": 14.7,
        "900": 14.5,
        "950": 14.2,
        "1000": 14.0,
        "1050": 13.8,
        "1100": 11.6,
        "1150": 9.3,
        "1200": 7.4,
        "1250": 5.9,
        "1300": 4.7,
        "1350": 3.8,
        "1400": 3.0,
        "1450": 2.4,
        "1500": 1.9
      }
    },
    {
      "block": 9,
      "line_no": 3,
      "nominal_composition": "42Fe–33Ni–21Cr",
      "product_form": "Wld. tube",
      "spec_no": "SA–688",
      "type_grade": "800H",
      "alloy_desig_uns_no": "N08810 …",
      "class_condition_temper": null,
      "size_thickness_in_p_no": null,
      "group_no": "45 …",
      "min_tensile_strength_ksi": 65,
      "min_yield_strength_ksi": 25,
      "maximum_use_temperature_f": 1650,
      "external_pressure_chart_no": "NFN–9",
      "notes": "G2, G6, G18, G19, T10",
      "values": {
        "100": 14.2,
        "150": 14.2,
        "200": 14.2,
        "250": 14.2,
        "300": 14.2,
        "350": 14.2,
        "400": 14.2,
        "450": 14.2,
        "500": 14.2,
        "550": 14.2,
        "600": 14.0,
        "650": 13.7,
        "700": 13.3,
        "750": 13.0,
        "800": 12.8,
        "850": 12.5,
        "900": 12.3,
        "950": 12.1,
        "1000": 11.9,
        "1050": 11.7,
        "1100": 9.9,
        "1150": 7.9,
        "1200": 6.3,
        "1250": 5.0,
        "1300": 4.0,
        "1350": 3.2,
        "1400": 2.6,
        "1450": 2.0,
        "1500": 1.6
      }
    },
    {
      "block": 9,
      "line_no": 4,
      "nominal_composition": "42Fe–33Ni–21Cr",
      "product_form": "Forgings",
      "spec_no": "SA–965",
      "type_grade": "FNIC10",
      "alloy_desig_uns_no": "N08810 …",
      "class_condition_temper": null,
      "size_thickness_in_p_no": null,
      "group_no": "45 …",
      "min_tensile_strength_ksi": 65,
      "min_yield_strength_ksi": 25,
      "maximum_use_temperature_f": 1650,
      "external_pressure_chart_no": "NFN–9",
      "notes": "G2, G17, G18, G19, T10",
      "values": {
        "100": 16.7,
        "150": 16.7,
        "200": 16.7,
        "250": 16.7,
        "300": 16.7,
        "350": 16.7,
        "400": 16.7,
        "450": 16.7,
        "500": 16.7,
        "550": 16.7,
        "600": 16.5,
        "650": 16.1,
        "700": 15.7,
        "750": 15.3,
        "800": 15.0,
        "850": 14.7,
        "900": 14.5,
        "950": 14.2,
        "1000": 14.0,
        "1050": 13.8,
        "1100": 11.6,
        "1150": 9.3,
        "1200": 7.4,
        "1250": 5.9,
        "1300": 4.7,
        "1350": 3.8,
        "1400": 3.0,
        "1450": 2.4,
        "1500": 1.9
      }
    },
    {
      "block": 9,
      "line_no": 5,
      "nominal_composition": "16Cr–4Ni–6Mn",
      "product_form": "Plate",
      "spec_no": "SA–240",
      "type_grade": "201LN",
      "alloy_desig_uns_no": "S20153",
      "class_condition_temper": null,
      "size_thickness_in_p_no": null,
      "group_no": "8 3",
      "min_tensile_strength_ksi": 95,
      "min_yield_strength_ksi": 45,
      "maximum_use_temperature_f": 800,
      "external_pressure_chart_no": "HA–6",
      "notes": null,
      "values": {
        "100": 30.0,
        "150": null,
        "200": 24.2,
        "250": null,
        "300": 21.9,
        "350": null,
        "400": 20.7,
        "450": null,
        "500": 20.0,
        "550": null,
        "600": 19.1,
        "650": 18.6,
        "700": 18.0,
        "750": 17.3,
        "800": 16.7,
        "850": null,
        "900": null,
        "950": null,
        "1000": null,
        "1050": null,
        "1100": null,
        "1150": null,
        "1200": null,
        "1250": null,
        "1300": null,
        "1350": null,
        "1400": null,
        "1450": null,
        "1500": null
      }
    },
    {
      "block": 9,
      "line_no": 6,
      "nominal_composition": "16Cr–4Ni–6Mn",
      "product_form": "Plate",
      "spec_no": "SA–240",
      "type_grade": "201LN",
      "alloy_desig_uns_no": "S20153",
      "class_condition_temper": null,
      "size_thickness_in_p_no": null,
      "group_no": "8 3",
      "min_tensile_strength_ksi": 95,
      "min_yield_strength_ksi": 45,
      "maximum_use_temperature_f": 800,
      "external_pressure_chart_no": "HA–6",
      "notes": "G2",
      "values": {
        "100": 30.0,
        "150": null,
        "200": 30.0,
        "250": null,
        "300": 29.6,
        "350": null,
        "400": 28.0,
        "450": null,
        "500": 27.0,
        "550": null,
        "600": 25.8,
        "650": 25.1,
        "700": 24.3,
        "750": 23.4,
        "800": 22.6,
        "850": null,
        "900": null,
        "950": null,
        "1000": null,
        "1050": null,
        "1100": null,
        "1150": null,
        "1200": null,
        "1250": null,
        "1300": null,
        "1350": null,
        "1400": null,
        "1450": null,
        "1500": null
      }
    },
    {
      "block": 9,
      "line_no": 7,
      "nominal_composition": "16Cr–12Ni–2Mo",
      "product_form": "Forgings",
      "spec_no": "SA–182",
      "type_grade": "F316L",
      "alloy_desig_uns_no": "S31603",
      "class_condition_temper": null,
      "size_thickness_in_p_no": "t > 5",
      "group_no": "8 1",
      "min_tensile_strength_ksi": 65,
      "min_yield_strength_ksi": 25,
      "maximum_use_temperature_f": 850,
      "external_pressure_chart_no": "HA–4",
      "notes": "G2",
      "values": {
        "100": 16.7,
        "150": 16.7,
        "200": 16.7,
        "250": 16.7,
        "300": 16.7,
        "350": 16.4,
        "400": 15.7,
        "450": 15.2,
        "500": 14.8,
        "550": 14.4,
        "600": 14.0,
        "650": 13.7,
        "700": 13.5,
        "750": 13.2,
        "800": 12.9,
        "850": 12.7,
        "900": null,
        "950": null,
        "1000": null,
        "1050": null,
        "1100": null,
        "1150": null,
        "1200": null,
        "1250": null,
        "1300": null,
        "1350": null,
        "1400": null,
        "1450": null,
        "1500": null
      }
    },
    {
      "block": 9,
      "line_no": 8,
      "nominal_composition": "16Cr–12Ni–2Mo",
      "product_form": "Forgings",
      "spec_no": "SA–965",
      "type_grade": "F316L",
      "alloy_desig_uns_no": "S31603",
      "class_condition_temper": null,
      "size_thickness_in_p_no": null,
      "group_no": "8 1",
      "min_tensile_strength_ksi": 65,
      "min_yield_strength_ksi": 25,
      "maximum_use_temperature_f": 850,
      "external_pressure_chart_no": "HA–4",
      "notes": "G2",
      "values": {
        "100": 16.7,
        "150": 16.7,
        "200": 16.7,
        "250": 16.7,
        "300": 16.7,
        "350": 16.4,
        "400": 15.7,
        "450": 15.2,
        "500": 14.8,
        "550": 14.4,
        "600": 14.0,
        "650": 13.7,
        "700": 13.5,
        "750": 13.2,
        "800": 12.9,
        "850": 12.7,
        "900": null,
        "950": null,
        "1000": null,
        "1050": null,
        "1100": null,
        "1150": null,
        "1200": null,
        "1250": null,
        "1300": null,
        "1350": null,
        "1400": null,
        "1450": null,
        "1500": null
      }
    },
    {
      "block": 9,
      "line_no": 9,
      "nominal_composition": "16Cr–12Ni–2Mo",
      "product_form": "Forgings",
      "spec_no": "SA–182",
      "type_grade": "F316L",
      "alloy_desig_uns_no": "S31603",
      "class_condition_temper": null,
      "size_thickness_in_p_no": "t ≤5",
      "group_no": "8 1",
      "min_tensile_strength_ksi": 70,
      "min_yield_strength_ksi": 25,
      "maximum_use_temperature_f": 850,
      "external_pressure_chart_no": "HA–4",
      "notes": "G2",
      "values": {
        "100": 16.7,
        "150": 16.7,
        "200": 16.7,
        "250": 16.7,
        "300": 16.7,
        "350": 16.4,
        "400": 15.7,
        "450": 15.2,
        "500": 14.8,
        "550": 14.4,
        "600": 14.0,
        "650": 13.7,
        "700": 13.5,
        "750": 13.2,
        "800": 12.9,
        "850": 12.7,
        "900": null,
        "950": null,
        "1000": null,
        "1050": null,
        "1100": null,
        "1150": null,
        "1200": null,
        "1250": null,
        "1300": null,
        "1350": null,
        "1400": null,
        "1450": null,
        "1500": null
      }
    },
    {
      "block": 9,
      "line_no": 10,
      "nominal_composition": "16Cr–12Ni–2Mo",
      "product_form": "Smls. tube",
      "spec_no": "SA–213",
      "type_grade": "TP316L",
      "alloy_desig_uns_no": "S31603",
      "class_condition_temper": null,
      "size_thickness_in_p_no": null,
      "group_no": "8 1",
      "min_tensile_strength_ksi": 70,
      "min_yield_strength_ksi": 25,
      "maximum_use_temperature_f": 850,
      "external_pressure_chart_no": "HA–4",
      "notes": "G2",
      "values": {
        "100": 16.7,
        "150": 16.7,
        "200": 16.7,
        "250": 16.7,
        "300": 16.7,
        "350": 16.4,
        "400": 15.7,
        "450": 15.2,
        "500": 14.8,
        "550": 14.4,
        "600": 14.0,
        "650": 13.7,
        "700": 13.5,
        "750": 13.2,
        "800": 12.9,
        "850": 12.7,
        "900": null,
        "950": null,
        "1000": null,
        "1050": null,
        "1100": null,
        "1150": null,
        "1200": null,
        "1250": null,
        "1300": null,
        "1350": null,
        "1400": null,
        "1450": null,
        "1500": null
      }
    },
    {
      "block": 9,
      "line_no": 11,
      "nominal_composition": "16Cr–12Ni–2Mo",
      "product_form": "Plate",
      "spec_no": "SA–240",
      "type_grade": "316L",
      "alloy_desig_uns_no": "S31603",
      "class_condition_temper": null,
      "size_thickness_in_p_no": null,
      "group_no": "8 1",
      "min_tensile_strength_ksi": 70,
      "min_yield_strength_ksi": 25,
      "maximum_use_temperature_f": 850,
      "external_pressure_chart_no": "HA–4",
      "notes": "G2",
      "values": {
        "100": 16.7,
        "150": 16.7,
        "200": 16.7,
        "250": 16.7,
        "300": 16.7,
        "350": 16.4,
        "400": 15.7,
        "450": 15.2,
        "500": 14.8,
        "550": 14.4,
        "600": 14.0,
        "650": 13.7,
        "700": 13.5,
        "750": 13.2,
        "800": 12.9,
        "850": 12.7,
        "900": null,
        "950": null,
        "1000": null,
        "1050": null,
        "1100": null,
        "1150": null,
        "1200": null,
        "1250": null,
        "1300": null,
        "1350": null,
        "1400": null,
        "1450": null,
        "1500": null
      }
    },
    {
      "block": 9,
      "line_no": 12,
      "nominal_composition": "16Cr–12Ni–2Mo",
      "product_form": "Wld. tube",
      "spec_no": "SA–249",
      "type_grade": "TP316L",
      "alloy_desig_uns_no": "S31603",
      "class_condition_temper": null,
      "size_thickness_in_p_no": null,
      "group_no": "8 1",
      "min_tensile_strength_ksi": 70,
      "min_yield_strength_ksi": 25,
      "maximum_use_temperature_f": 850,
      "external_pressure_chart_no": "HA–4",
      "notes": "G2, G6",
      "values": {
        "100": 14.2,
        "150": 14.2,
        "200": 14.2,
        "250": 14.2,
        "300": 14.2,
        "350": 13.9,
        "400": 13.4,
        "450": 12.9,
        "500": 12.5,
        "550": 12.2,
        "600": 11.9,
        "650": 11.7,
        "700": 11.4,
        "750": 11.2,
        "800": 11.0,
        "850": 10.8,
        "900": null,
        "950": null,
        "1000": null,
        "1050": null,
        "1100": null,
        "1150": null,
        "1200": null,
        "1250": null,
        "1300": null,
        "1350": null,
        "1400": null,
        "1450": null,
        "1500": null
      }
    },
    {
      "block": 9,
      "line_no": 13,
      "nominal_composition": "16Cr–12Ni–2Mo",
      "product_form": "Smls. pipe",
      "spec_no": "SA–312",
      "type_grade": "TP316L",
      "alloy_desig_uns_no": "S31603",
      "class_condition_temper": null,
      "size_thickness_in_p_no": null,
      "group_no": "8 1",
      "min_tensile_strength_ksi": 70,
      "min_yield_strength_ksi": 25,
      "maximum_use_temperature_f": 850,
      "external_pressure_chart_no": "HA–4",
      "notes": "G2",
      "values": {
        "100": 16.7,
        "150": 16.7,
        "200": 16.7,
        "250": 16.7,
        "300": 16.7,
        "350": 16.4,
        "400": 15.7,
        "450": 15.2,
        "500": 14.8,
        "550": 14.4,
        "600": 14.0,
        "650": 13.7,
        "700": 13.5,
        "750": 13.2,
        "800": 12.9,
        "850": 12.7,
        "900": null,
        "950": null,
        "1000": null,
        "1050": null,
        "1100": null,
        "1150": null,
        "1200": null,
        "1250": null,
        "1300": null,
        "1350": null,
        "1400": null,
        "1450": null,
        "1500": null
      }
    },
    {
      "block": 9,
      "line_no": 14,
      "nominal_composition": "16Cr–12Ni–2Mo",
      "product_form": "Wld. pipe",
      "spec_no": "SA–312",
      "type_grade": "TP316L",
      "alloy_desig_uns_no": "S31603",
      "class_condition_temper": null,
      "size_thickness_in_p_no": null,
      "group_no": "8 1",
      "min_tensile_strength_ksi": 70,
      "min_yield_strength_ksi": 25,
      "maximum_use_temperature_f": 850,
      "external_pressure_chart_no": "HA–4",
      "notes": "G2, G6",
      "values": {
        "100": 14.2,
        "150": 14.2,
        "200": 14.2,
        "250": 14.2,
        "300": 14.2,
        "350": 13.9,
        "400": 13.4,
        "450": 12.9,
        "500": 12.5,
        "550": 12.2,
        "600": 11.9,
        "650": 11.7,
        "700": 11.4,
        "750": 11.2,
        "800": 11.0,
        "850": 10.8,
        "900": null,
        "950": null,
        "1000": null,
        "1050": null,
        "1100": null,
        "1150": null,
        "1200": null,
        "1250": null,
        "1300": null,
        "1350": null,
        "1400": null,
        "1450": null,
        "1500": null
      }
    },
    {
      "block": 9,
      "line_no": 15,
      "nominal_composition": "16Cr–12Ni–2Mo",
      "product_form": "Fittings",
      "spec_no": "SA–403",
      "type_grade": "316L",
      "alloy_desig_uns_no": "S31603",
      "class_condition_temper": "CR …",
      "size_thickness_in_p_no": null,
      "group_no": "8 1",
      "min_tensile_strength_ksi": 70,
      "min_yield_strength_ksi": 25,
      "maximum_use_temperature_f": 850,
      "external_pressure_chart_no": "HA–4",
      "notes": "G2, G6",
      "values": {
        "100": 14.2,
        "150": 14.2,
        "200": 14.2,
        "250": 14.2,
        "300": 14.2,
        "350": 13.9,
        "400": 13.4,
        "450": 12.9,
        "500": 12.5,
        "550": 12.2,
        "600": 11.9,
        "650": 11.7,
        "700": 11.4,
        "750": 11.2,
        "800": 11.0,
        "850": 10.8,
        "900": null,
        "950": null,
        "1000": null,
        "1050": null,
        "1100": null,
        "1150": null,
        "1200": null,
        "1250": null,
        "1300": null,
        "1350": null,
        "1400": null,
        "1450": null,
        "1500": null
      }
    },
    {
      "block": 9,
      "line_no": 16,
      "nominal_composition": "16Cr–12Ni–2Mo",
      "product_form": "Wld. fittings",
      "spec_no": "SA–403",
      "type_grade": "316L",
      "alloy_desig_uns_no": "S31603",
      "class_condition_temper": "WP–W …",
      "size_thickness_in_p_no": null,
      "group_no": "8 1",
      "min_tensile_strength_ksi": 70,
      "min_yield_strength_ksi": 25,
      "maximum_use_temperature_f": 850,
      "external_pressure_chart_no": "HA–4",
      "notes": "G2, G6",
      "values": {
        "100": 14.2,
        "150": 14.2,
        "200": 14.2,
        "250": 14.2,
        "300": 14.2,
        "350": 13.9,
        "400": 13.4,
        "450": 12.9,
        "500": 12.5,
        "550": 12.2,
        "600": 11.9,
        "650": 11.7,
        "700": 11.4,
        "750": 11.2,
        "800": 11.0,
        "850": 10.8,
        "900": null,
        "950": null,
        "1000": null,
        "1050": null,
        "1100": null,
        "1150": null,
        "1200": null,
        "1250": null,
        "1300": null,
        "1350": null,
        "1400": null,
        "1450": null,
        "1500": null
      }
    },
    {
      "block": 9,
      "line_no": 17,
      "nominal_composition": "16Cr–12Ni–2Mo",
      "product_form": "Wld. fittings",
      "spec_no": "SA–403",
      "type_grade": "316L",
      "alloy_desig_uns_no": "S31603",
      "class_condition_temper": "WP–WX …",
      "size_thickness_in_p_no": null,
      "group_no": "8 1",
      "min_tensile_strength_ksi": 70,
      "min_yield_strength_ksi": 25,
      "maximum_use_temperature_f": 850,
      "external_pressure_chart_no": "HA–4",
      "notes": "G2, G6",
      "values": {
        "100": 14.2,
        "150": 14.2,
        "200": 14.2,
        "250": 14.2,
        "300": 14.2,
        "350": 13.9,
        "400": 13.4,
        "450": 12.9,
        "500": 12.5,
        "550": 12.2,
        "600": 11.9,
        "650": 11.7,
        "700": 11.4,
        "750": 11.2,
        "800": 11.0,
        "850": 10.8,
        "900": null,
        "950": null,
        "1000": null,
        "1050": null,
        "1100": null,
        "1150": null,
        "1200": null,
        "1250": null,
        "1300": null,
        "1350": null,
        "1400": null,
        "1450": null,
        "1500": null
      }
    },
    {
      "block": 9,
      "line_no": 18,
      "nominal_composition": "16Cr–12Ni–2Mo",
      "product_form": "Wld. pipe",
      "spec_no": "SA–688",
      "type_grade": "TP316L",
      "alloy_desig_uns_no": "S31603",
      "class_condition_temper": null,
      "size_thickness_in_p_no": null,
      "group_no": "8 1",
      "min_tensile_strength_ksi": 70,
      "min_yield_strength_ksi": 25,
      "maximum_use_temperature_f": 850,
      "external_pressure_chart_no": "HA–4",
      "notes": "G2, G6",
      "values": {
        "100": 14.2,
        "150": 14.2,
        "200": 14.2,
        "250": 14.2,
        "300": 14.2,
        "350": 13.9,
        "400": 13.4,
        "450": 12.9,
        "500": 12.5,
        "550": 12.2,
        "600": 11.9,
        "650": 11.7,
        "700": 11.4,
        "750": 11.2,
        "800": 11.0,
        "850": 10.8,
        "900": null,
        "950": null,
        "1000": null,
        "1050": null,
        "1100": null,
        "1150": null,
        "1200": null,
        "1250": null,
        "1300": null,
        "1350": null,
        "1400": null,
        "1450": null,
        "1500": null
      }
    },
    {
      "block": 9,
      "line_no": 19,
      "nominal_composition": "16Cr–12Ni–2Mo",
      "product_form": "Forgings",
      "spec_no": "SA–182",
      "type_grade": "F316",
      "alloy_desig_uns_no": "S31600",
      "class_condition_temper": null,
      "size_thickness_in_p_no": "t > 5",
      "group_no": "8 1",
      "min_tensile_strength_ksi": 70,
      "min_yield_strength_ksi": 30,
      "maximum_use_temperature_f": 1500,
      "external_pressure_chart_no": "HA–2",
      "notes": "G2, T10",
      "values": {
        "100": 20.0,
        "150": 20.0,
        "200": 20.0,
        "250": 20.0,
        "300": 20.0,
        "350": 20.0,
        "400": 19.3,
        "450": 18.6,
        "500": 18.0,
        "550": 17.4,
        "600": 17.0,
        "650": 16.6,
        "700": 16.3,
        "750": 16.1,
        "800": 15.9,
        "850": 15.7,
        "900": 15.6,
        "950": 15.4,
        "1000": 15.3,
        "1050": 15.1,
        "1100": 12.4,
        "1150": 9.8,
        "1200": 7.4,
        "1250": 5.6,
        "1300": 4.2,
        "1350": 3.2,
        "1400": 2.4,
        "1450": 1.8,
        "1500": 1.4
      }
    },
    {
      "block": 9,
      "line_no": 20,
      "nominal_composition": "16Cr–12Ni–2Mo",
      "product_form": "Forgings",
      "spec_no": "SA–965",
      "type_grade": "F316",
      "alloy_desig_uns_no": "S31600",
      "class_condition_temper": null,
      "size_thickness_in_p_no": null,
      "group_no": "8 1",
      "min_tensile_strength_ksi": 70,
      "min_yield_strength_ksi": 30,
      "maximum_use_temperature_f": 1500,
      "external_pressure_chart_no": "HA–2",
      "notes": "G2, G3, G4, T10",
      "values": {
        "100": 20.0,
        "150": 20.0,
        "200": 20.0,
        "250": 20.0,
        "300": 20.0,
        "350": 20.0,
        "400": 19.3,
        "450": 18.6,
        "500": 18.0,
        "550": 17.4,
        "600": 17.0,
        "650": 16.6,
        "700": 16.3,
        "750": 16.1,
        "800": 15.9,
        "850": 15.7,
        "900": 15.6,
        "950": 15.4,
        "1000": 15.3,
        "1050": 15.1,
        "1100": 12.4,
        "1150": 9.8,
        "1200": 7.4,
        "1250": 5.6,
        "1300": 4.2,
        "1350": 3.2,
        "1400": 2.4,
        "1450": 1.8,
        "1500": 1.4
      }
    },
    {
      "block": 9,
      "line_no": 21,
      "nominal_composition": "16Cr–12Ni–2Mo",
      "product_form": "Forgings",
      "spec_no": "SA–182",
      "type_grade": "F316H",
      "alloy_desig_uns_no": "S31609",
      "class_condition_temper": null,
      "size_thickness_in_p_no": "t > 5",
      "group_no": "8 1",
      "min_tensile_strength_ksi": 70,
      "min_yield_strength_ksi": 30,
      "maximum_use_temperature_f": 1500,
      "external_pressure_chart_no": "HA–2",
      "notes": "G2, T10",
      "values": {
        "100": 20.0,
        "150": 20.0,
        "200": 20.0,
        "250": 20.0,
        "300": 20.0,
        "350": 20.0,
        "400": 19.3,
        "450": 18.6,
        "500": 18.0,
        "550": 17.4,
        "600": 17.0,
        "650": 16.6,
        "700": 16.3,
        "750": 16.1,
        "800": 15.9,
        "850": 15.7,
