Repository: danivelas0/asme-pcc

File: resources/bpvc_ii_d_customary_2025/table_1a.json (part 12 of 55)
    "External Pressure Chart No.",
    "Notes"
  ],
  "columns_values": [
      "product_form": "Wld. pipe",
      "spec_no": "SA–691",
      "type_grade": "1CR",
      "alloy_desig_uns_no": "K11757",
      "class_condition_temper": null,
      "size_thickness_in": null,
      "p_no": 4,
      "group_no": 1,
      "min_tensile_strength_ksi": 65,
      "min_yield_strength_ksi": 40,
      "i": "NP",
      "limits_iii": 700,
      "viii_1": "NP",
      "xii": "NP",
      "external_pressure_chart_no": "CS–2",
      "notes": "G26, W10, W12",
      "values": {
        "100": 18.6,
        "150": null,
        "200": 18.2,
        "250": null,
        "300": 17.9,
        "400": 17.9,
        "500": 17.9,
        "600": 17.9,
        "650": 17.9,
        "700": 17.9,
        "750": null,
        "800": null,
        "850": null,
        "900": null,
        "950": null,
        "1000": null,
        "1050": null,
        "1100": null,
        "1150": null,
        "1200": null,
        "1250": null,
        "1300": null,
        "1350": null,
        "1400": null,
        "1450": null,
        "1500": null,
        "1550": null,
        "1600": null,
        "1650": null
      }
    },
    {
      "block": 9,
      "line_no": 4,
      "nominal_composition": null,
      "product_form": "Plate",
      "spec_no": "SA/GB 713",
      "type_grade": "15CrMoR",
      "alloy_desig_uns_no": null,
      "class_condition_temper": "NT",
      "size_thickness_in": "2.5 < t ≤4",
      "p_no": 4,
      "group_no": 1,
      "min_tensile_strength_ksi": 65.5,
      "min_yield_strength_ksi": 40,
      "i": 1200,
      "limits_iii": "NP",
      "viii_1": "NP",
      "xii": "NP",
      "external_pressure_chart_no": "CS–2 S4, T5",
      "notes": null,
      "values": {
        "100": 18.6,
        "150": null,
        "200": 18.3,
        "250": null,
        "300": 18.0,
        "400": 18.0,
        "500": 17.9,
        "600": 17.9,
        "650": 17.9,
        "700": 17.9,
        "750": 17.9,
        "800": 17.9,
        "850": 17.7,
        "900": 17.1,
        "950": 11.3,
        "1000": 7.2,
        "1050": 4.5,
        "1100": 2.8,
        "1150": 1.8,
        "1200": 1.1,
        "1250": null,
        "1300": null,
        "1350": null,
        "1400": null,
        "1450": null,
        "1500": null,
        "1550": null,
        "1600": null,
        "1650": null
      }
    },
    {
      "block": 9,
      "line_no": 5,
      "nominal_composition": null,
      "product_form": "Plate",
      "spec_no": "SA/EN 10028–2",
      "type_grade": "13CrMo4–5",
      "alloy_desig_uns_no": null,
      "class_condition_temper": null,
      "size_thickness_in": "5/8 < t ≤2.5",
      "p_no": 4,
      "group_no": 1,
      "min_tensile_strength_ksi": 65.5,
      "min_yield_strength_ksi": 42,
      "i": 1200,
      "limits_iii": "NP",
      "viii_1": 1200,
      "xii": "NP",
      "external_pressure_chart_no": "CS–2 S4, T5",
      "notes": null,
      "values": {
        "100": 18.6,
        "150": 18.5,
        "200": 18.3,
        "250": 18.1,
        "300": 18.0,
        "400": 18.0,
        "500": 17.9,
        "600": 17.9,
        "650": 17.9,
        "700": 17.9,
        "750": 17.9,
        "800": 17.9,
        "850": 17.8,
        "900": 17.5,
        "950": 11.3,
        "1000": 7.2,
        "1050": 4.5,
        "1100": 2.8,
        "1150": 1.8,
        "1200": 1.1,
        "1250": null,
        "1300": null,
        "1350": null,
        "1400": null,
        "1450": null,
        "1500": null,
        "1550": null,
        "1600": null,
        "1650": null
      }
    },
    {
      "block": 9,
      "line_no": 6,
      "nominal_composition": null,
      "product_form": "Plate",
      "spec_no": "SA/GB 713",
      "type_grade": "15CrMoR",
      "alloy_desig_uns_no": null,
      "class_condition_temper": "NT",
      "size_thickness_in": "0.25 ≤t ≤2.5",
      "p_no": 4,
      "group_no": 1,
      "min_tensile_strength_ksi": 65.5,
      "min_yield_strength_ksi": 43,
      "i": 1200,
      "limits_iii": "NP",
      "viii_1": "NP",
      "xii": "NP",
      "external_pressure_chart_no": "CS–2 S4, T5",
      "notes": null,
      "values": {
        "100": 18.6,
        "150": null,
        "200": 18.3,
        "250": null,
        "300": 18.0,
        "400": 18.0,
        "500": 17.9,
        "600": 17.9,
        "650": 17.9,
        "700": 17.9,
        "750": 17.9,
        "800": 17.9,
        "850": 17.7,
        "900": 17.1,
        "950": 11.3,
        "1000": 7.2,
        "1050": 4.5,
        "1100": 2.8,
        "1150": 1.8,
        "1200": 1.1,
        "1250": null,
        "1300": null,
        "1350": null,
        "1400": null,
        "1450": null,
        "1500": null,
        "1550": null,
        "1600": null,
        "1650": null
      }
    },
    {
      "block": 9,
      "line_no": 7,
      "nominal_composition": null,
      "product_form": "Plate",
      "spec_no": "SA/EN 10028–2",
      "type_grade": "13CrMo4–5",
      "alloy_desig_uns_no": null,
      "class_condition_temper": null,
      "size_thickness_in": "t ≤5/8",
      "p_no": 4,
      "group_no": 1,
      "min_tensile_strength_ksi": 65.5,
      "min_yield_strength_ksi": 43.5,
      "i": 1200,
      "limits_iii": "NP",
      "viii_1": 1200,
      "xii": "NP",
      "external_pressure_chart_no": "CS–2 S4, T5",
      "notes": null,
      "values": {
        "100": 18.6,
        "150": 18.5,
        "200": 18.3,
        "250": 18.1,
        "300": 18.0,
        "400": 18.0,
        "500": 17.9,
        "600": 17.9,
        "650": 17.9,
        "700": 17.9,
        "750": 17.9,
        "800": 17.9,
        "850": 17.8,
        "900": 17.5,
        "950": 11.3,
        "1000": 7.2,
        "1050": 4.5,
        "1100": 2.8,
        "1150": 1.8,
        "1200": 1.1,
        "1250": null,
        "1300": null,
        "1350": null,
        "1400": null,
        "1450": null,
        "1500": null,
        "1550": null,
        "1600": null,
        "1650": null
      }
    },
    {
      "block": 9,
      "line_no": 8,
      "nominal_composition": null,
      "product_form": "Forgings",
      "spec_no": "SA–182",
      "type_grade": "F12",
      "alloy_desig_uns_no": "K11564",
      "class_condition_temper": 2,
      "size_thickness_in": null,
      "p_no": 4,
      "group_no": 1,
      "min_tensile_strength_ksi": 70,
      "min_yield_strength_ksi": 40,
      "i": 1200,
      "limits_iii": 700,
      "viii_1": 1200,
      "xii": "NP",
      "external_pressure_chart_no": "CS–2 S4, T4",
      "notes": null,
      "values": {
        "100": 20.0,
        "150": null,
        "200": 19.6,
        "250": null,
        "300": 19.2,
        "400": 19.2,
        "500": 19.2,
        "600": 19.2,
        "650": 19.2,
        "700": 19.2,
        "750": 19.2,
        "800": 19.1,
        "850": 18.6,
        "900": 18.0,
        "950": 11.3,
        "1000": 7.2,
        "1050": 4.5,
        "1100": 2.8,
        "1150": 1.8,
        "1200": 1.1,
        "1250": null,
        "1300": null,
        "1350": null,
        "1400": null,
        "1450": null,
        "1500": null,
        "1550": null,
        "1600": null,
        "1650": null
      }
    },
    {
      "block": 9,
      "line_no": 9,
      "nominal_composition": null,
      "product_form": "Forgings",
      "spec_no": "SA–336",
      "type_grade": "F12",
      "alloy_desig_uns_no": "K11564",
      "class_condition_temper": null,
      "size_thickness_in": null,
      "p_no": 4,
      "group_no": 1,
      "min_tensile_strength_ksi": 70,
      "min_yield_strength_ksi": 40,
      "i": 1200,
      "limits_iii": 700,
      "viii_1": 1200,
      "xii": "NP",
      "external_pressure_chart_no": "CS–2 S4, T4",
      "notes": null,
      "values": {
        "100": 20.0,
        "150": 20.0,
        "200": 19.6,
        "250": null,
        "300": 19.2,
        "400": 19.2,
        "500": 19.2,
        "600": 19.2,
        "650": 19.2,
        "700": 19.2,
        "750": 19.2,
        "800": 19.1,
        "850": 18.6,
        "900": 18.0,
        "950": 11.3,
        "1000": 7.2,
        "1050": 4.5,
        "1100": 2.8,
        "1150": 1.8,
        "1200": 1.1,
        "1250": null,
        "1300": null,
        "1350": null,
        "1400": null,
        "1450": null,
        "1500": null,
        "1550": null,
        "1600": null,
        "1650": null
      }
    },
    {
      "block": 9,
      "line_no": 10,
      "nominal_composition": null,
      "product_form": "Smls. tube",
      "spec_no": "SA–213",
      "type_grade": "T17",
      "alloy_desig_uns_no": "K12047",
      "class_condition_temper": null,
      "size_thickness_in": null,
      "p_no": "10B",
      "group_no": 1,
      "min_tensile_strength_ksi": 60,
      "min_yield_strength_ksi": 30,
      "i": "NP",
      "limits_iii": "NP",
      "viii_1": 650,
      "xii": 650,
      "external_pressure_chart_no": "CS–2 …",
      "notes": null,
      "values": {
        "100": 17.1,
        "150": 17.1,
        "200": 17.1,
        "250": null,
        "300": 17.1,
        "400": 16.8,
        "500": 16.2,
        "600": 15.7,
        "650": 15.4,
        "700": null,
        "750": null,
        "800": null,
        "850": null,
        "900": null,
        "950": null,
        "1000": null,
        "1050": null,
        "1100": null,
        "1150": null,
        "1200": null,
        "1250": null,
        "1300": null,
        "1350": null,
        "1400": null,
        "1450": null,
        "1500": null,
        "1550": null,
        "1600": null,
        "1650": null
      }
    },
    {
      "block": 9,
      "line_no": 11,
      "nominal_composition": "11/4Cr–1/2Mo",
      "product_form": "Castings",
      "spec_no": "SA–217",
      "type_grade": "WC6",
      "alloy_desig_uns_no": "J12072",
      "class_condition_temper": null,
      "size_thickness_in": null,
      "p_no": 4,
      "group_no": 1,
      "min_tensile_strength_ksi": 70,
      "min_yield_strength_ksi": 40,
      "i": 1100,
      "limits_iii": 700,
      "viii_1": 1100,
      "xii": "NP",
      "external_pressure_chart_no": "CS–2",
      "notes": "G1, G17, T4",
      "values": {
        "100": 20.0,
        "150": null,
        "200": 20.0,
        "250": null,
        "300": 20.0,
        "400": 20.0,
        "500": 20.0,
        "600": 20.0,
        "650": 20.0,
        "700": 20.0,
        "750": 19.7,
        "800": 19.2,
        "850": 18.7,
        "900": 13.7,
        "950": 9.3,
        "1000": 6.3,
        "1050": 4.2,
        "1100": 2.8,
        "1150": null,
        "1200": null,
        "1250": null,
        "1300": null,
        "1350": null,
        "1400": null,
        "1450": null,
        "1500": null,
        "1550": null,
        "1600": null,
        "1650": null
      }
    },
    {
      "block": 9,
      "line_no": 12,
      "nominal_composition": "11/4Cr–1/2Mo",
      "product_form": "Cast pipe",
      "spec_no": "SA–426",
      "type_grade": "CP11",
      "alloy_desig_uns_no": "J12072",
      "class_condition_temper": null,
      "size_thickness_in": null,
      "p_no": 4,
      "group_no": 1,
      "min_tensile_strength_ksi": 70,
      "min_yield_strength_ksi": 40,
      "i": "NP",
      "limits_iii": 700,
      "viii_1": "NP",
      "xii": "NP",
      "external_pressure_chart_no": "CS–2 G17",
      "notes": null,
      "values": {
        "100": 20.0,
        "150": null,
        "200": 20.0,
        "250": null,
        "300": 20.0,
        "400": 20.0,
        "500": 20.0,
        "600": 20.0,
        "650": 20.0,
        "700": 20.0,
        "750": null,
        "800": null,
        "850": null,
        "900": null,
        "950": null,
        "1000": null,
        "1050": null,
        "1100": null,
        "1150": null,
        "1200": null,
        "1250": null,
        "1300": null,
        "1350": null,
        "1400": null,
        "1450": null,
        "1500": null,
        "1550": null,
        "1600": null,
        "1650": null
      }
    },
    {
      "block": 9,
      "line_no": 13,
      "nominal_composition": "11/4Cr–1/2Mo",
      "product_form": "Bar",
      "spec_no": "SA–739",
      "type_grade": "B11",
      "alloy_desig_uns_no": "K11797",
      "class_condition_temper": null,
      "size_thickness_in": null,
      "p_no": 4,
      "group_no": 1,
      "min_tensile_strength_ksi": 70,
      "min_yield_strength_ksi": 45,
      "i": "NP",
      "limits_iii": 700,
      "viii_1": 1200,
      "xii": "NP",
      "external_pressure_chart_no": "CS–3 T4",
      "notes": null,
      "values": {
        "100": 20.0,
        "150": 20.0,
        "200": 20.0,
        "250": null,
        "300": 20.0,
        "400": 20.0,
        "500": 20.0,
        "600": 20.0,
        "650": 20.0,
        "700": 20.0,
        "750": 20.0,
        "800": 20.0,
        "850": 19.4,
        "900": 13.7,
        "950": 9.3,
        "1000": 6.3,
        "1050": 4.2,
        "1100": 2.8,
        "1150": 1.9,
        "1200": 1.2,
        "1250": null,
        "1300": null,
        "1350": null,
        "1400": null,
        "1450": null,
        "1500": null,
        "1550": null,
        "1600": null,
        "1650": null
      }
    },
    {
      "block": 9,
      "line_no": 14,
      "nominal_composition": "11/4Cr–1/2Mo–Si",
      "product_form": "Forgings",
      "spec_no": "SA–182",
      "type_grade": "F11",
      "alloy_desig_uns_no": "K11597",
      "class_condition_temper": 1,
      "size_thickness_in": null,
      "p_no": 4,
      "group_no": 1,
      "min_tensile_strength_ksi": 60,
      "min_yield_strength_ksi": 30,
      "i": 1200,
      "limits_iii": "NP",
      "viii_1": 1200,
      "xii": "NP",
      "external_pressure_chart_no": "CS–2 S4, T5",
      "notes": null,
      "values": {
        "100": 17.1,
        "150": null,
        "200": 17.1,
        "250": null,
        "300": 17.1,
        "400": 16.8,
        "500": 16.2,
        "600": 15.7,
        "650": 15.4,
        "700": 15.1,
        "750": 14.8,
        "800": 14.4,
        "850": 14.0,
        "900": 13.6,
        "950": 9.3,
        "1000": 6.3,
        "1050": 4.2,
        "1100": 2.8,
        "1150": 1.9,
        "1200": 1.2,
        "1250": null,
        "1300": null,
        "1350": null,
        "1400": null,
        "1450": null,
        "1500": null,
        "1550": null,
        "1600": null,
        "1650": null
      }
    },
    {
      "block": 9,
      "line_no": 15,
      "nominal_composition": "11/4Cr–1/2Mo–Si",
      "product_form": "Smls. tube",
      "spec_no": "SA–213",
      "type_grade": "T11",
      "alloy_desig_uns_no": "K11597",
      "class_condition_temper": null,
      "size_thickness_in": null,
      "p_no": 4,
      "group_no": 1,
      "min_tensile_strength_ksi": 60,
      "min_yield_strength_ksi": 30,
      "i": 1200,
      "limits_iii": 700,
      "viii_1": 1200,
      "xii": "NP",
      "external_pressure_chart_no": "CS–2 S4, T5",
      "notes": null,
      "values": {
        "100": 17.1,
        "150": null,
        "200": 17.1,
        "250": null,
        "300": 17.1,
        "400": 16.8,
        "500": 16.2,
        "600": 15.7,
        "650": 15.4,
        "700": 15.1,
        "750": 14.8,
        "800": 14.4,
        "850": 14.0,
        "900": 13.6,
        "950": 9.3,
        "1000": 6.3,
        "1050": 4.2,
        "1100": 2.8,
        "1150": 1.9,
        "1200": 1.2,
        "1250": null,
        "1300": null,
        "1350": null,
        "1400": null,
        "1450": null,
        "1500": null,
        "1550": null,
        "1600": null,
        "1650": null
      }
    },
    {
      "block": 9,
      "line_no": 16,
      "nominal_composition": "11/4Cr–1/2Mo–Si",
      "product_form": "Smls. & wld. fittings",
      "spec_no": "SA–234",
      "type_grade": "WP11",
      "alloy_desig_uns_no": null,
      "class_condition_temper": 1,
      "size_thickness_in": null,
      "p_no": 4,
      "group_no": 1,
      "min_tensile_strength_ksi": 60,
      "min_yield_strength_ksi": 30,
      "i": 1200,
      "limits_iii": 700,
      "viii_1": 1200,
      "xii": "NP",
      "external_pressure_chart_no": "CS–2",
      "notes": "S4, T5, W14",
      "values": {
        "100": 17.1,
        "150": null,
        "200": 17.1,
        "250": null,
        "300": 17.1,
        "400": 16.8,
        "500": 16.2,
        "600": 15.7,
        "650": 15.4,
        "700": 15.1,
        "750": 14.8,
        "800": 14.4,
        "850": 14.0,
        "900": 13.6,
        "950": 9.3,
        "1000": 6.3,
        "1050": 4.2,
        "1100": 2.8,
        "1150": 1.9,
        "1200": 1.2,
        "1250": null,
        "1300": null,
        "1350": null,
        "1400": null,
        "1450": null,
        "1500": null,
        "1550": null,
        "1600": null,
        "1650": null
      }
    },
    {
      "block": 9,
      "line_no": 17,
      "nominal_composition": "11/4Cr–1/2Mo–Si",
      "product_form": "Wld. tube",
      "spec_no": "SA–250",
      "type_grade": "T11",
      "alloy_desig_uns_no": "K11597",
      "class_condition_temper": null,
      "size_thickness_in": null,
      "p_no": 4,
      "group_no": 1,
      "min_tensile_strength_ksi": 60,
      "min_yield_strength_ksi": 30,
      "i": 1200,
      "limits_iii": "NP",
      "viii_1": "NP",
      "xii": "NP",
      "external_pressure_chart_no": "CS–2",
      "notes": "G24, S4, T5",
      "values": {
        "100": 14.5,
        "150": null,
        "200": 14.5,
        "250": null,
        "300": 14.5,
        "400": 14.3,
        "500": 13.8,
        "600": 13.3,
        "650": 13.1,
        "700": 12.8,
        "750": 12.6,
        "800": 12.2,
        "850": 11.9,
        "900": 11.6,
        "950": 7.9,
        "1000": 5.4,
        "1050": 3.6,
        "1100": 2.4,
        "1150": 1.6,
        "1200": 1.0,
        "1250": null,
        "1300": null,
        "1350": null,
        "1400": null,
        "1450": null,
        "1500": null,
        "1550": null,
        "1600": null,
        "1650": null
      }
    },
    {
      "block": 9,
      "line_no": 18,
      "nominal_composition": "11/4Cr–1/2Mo–Si",
      "product_form": "Wld. tube",
      "spec_no": "SA–250",
      "type_grade": "T11S1",
      "alloy_desig_uns_no": "K11597",
      "class_condition_temper": null,
      "size_thickness_in": null,
      "p_no": 4,
      "group_no": 1,
      "min_tensile_strength_ksi": 60,
      "min_yield_strength_ksi": 30,
      "i": 1200,
      "limits_iii": "NP",
      "viii_1": "NP",
      "xii": "NP",
      "external_pressure_chart_no": "CS–2",
      "notes": "S4, T5, W13",
      "values": {
        "100": 17.1,
        "150": null,
        "200": 17.1,
        "250": null,
        "300": 17.1,
        "400": 16.8,
        "500": 16.2,
        "600": 15.7,
        "650": 15.4,
        "700": 15.1,
        "750": 14.8,
        "800": 14.4,
        "850": 14.0,
        "900": 13.6,
        "950": 9.3,
        "1000": 6.3,
        "1050": 4.2,
        "1100": 2.8,
        "1150": 1.9,
        "1200": 1.2,
        "1250": null,
        "1300": null,
        "1350": null,
        "1400": null,
        "1450": null,
        "1500": null,
        "1550": null,
        "1600": null,
        "1650": null
      }
    },
    {
      "block": 9,
      "line_no": 19,
      "nominal_composition": "11/4Cr–1/2Mo–Si",
      "product_form": "Smls. pipe",
      "spec_no": "SA–335",
      "type_grade": "P11",
      "alloy_desig_uns_no": "K11597",
      "class_condition_temper": null,
      "size_thickness_in": null,
      "p_no": 4,
      "group_no": 1,
      "min_tensile_strength_ksi": 60,
      "min_yield_strength_ksi": 30,
      "i": 1200,
      "limits_iii": 700,
      "viii_1": 1200,
      "xii": "NP",
      "external_pressure_chart_no": "CS–2 S4, T5",
      "notes": null,
      "values": {
        "100": 17.1,
        "150": null,
        "200": 17.1,
        "250": null,
        "300": 17.1,
        "400": 16.8,
        "500": 16.2,
        "600": 15.7,
        "650": 15.4,
        "700": 15.1,
        "750": 14.8,
        "800": 14.4,
        "850": 14.0,
        "900": 13.6,
        "950": 9.3,
        "1000": 6.3,
        "1050": 4.2,
        "1100": 2.8,
        "1150": 1.9,
        "1200": 1.2,
        "1250": null,
        "1300": null,
        "1350": null,
        "1400": null,
        "1450": null,
        "1500": null,
        "1550": null,
        "1600": null,
        "1650": null
      }
    },
    {
      "block": 9,
      "line_no": 20,
      "nominal_composition": "11/4Cr–1/2Mo–Si",
      "product_form": "Forgings",
      "spec_no": "SA–336",
      "type_grade": "F11",
      "alloy_desig_uns_no": "K11597",
      "class_condition_temper": 1,
      "size_thickness_in": null,
      "p_no": 4,
      "group_no": 1,
      "min_tensile_strength_ksi": 60,
      "min_yield_strength_ksi": 30,
      "i": 1200,
      "limits_iii": "NP",
      "viii_1": "NP",
      "xii": "NP",
      "external_pressure_chart_no": "CS–2 S4, T5",
      "notes": null,
      "values": {
        "100": 17.1,
        "150": null,
        "200": 17.1,
        "250": null,
        "300": 17.1,
        "400": 16.8,
        "500": 16.2,
        "600": 15.7,
        "650": 15.4,
        "700": 15.1,
        "750": 14.8,
        "800": 14.4,
        "850": 14.0,
        "900": 13.6,
        "950": 9.3,
        "1000": 6.3,
        "1050": 4.2,
        "1100": 2.8,
        "1150": 1.9,
        "1200": 1.2,
        "1250": null,
        "1300": null,
        "1350": null,
        "1400": null,
        "1450": null,
        "1500": null,
        "1550": null,
        "1600": null,
        "1650": null
      }
    },
    {
      "block": 9,
      "line_no": 21,
      "nominal_composition": "11/4Cr–1/2Mo–Si",
      "product_form": "Forged pipe",
      "spec_no": "SA–369",
      "type_grade": "FP11",
      "alloy_desig_uns_no": "K11597",
      "class_condition_temper": null,
      "size_thickness_in": null,
      "p_no": 4,
      "group_no": 1,
      "min_tensile_strength_ksi": 60,
      "min_yield_strength_ksi": 30,
      "i": 1200,
      "limits_iii": 700,
      "viii_1": 1200,
      "xii": "NP",
      "external_pressure_chart_no": "CS–2 S4, T5",
      "notes": null,
      "values": {
        "100": 17.1,
        "150": null,
        "200": 17.1,
        "250": null,
        "300": 17.1,
        "400": 16.8,
        "500": 16.2,
        "600": 15.7,
        "650": 15.4,
        "700": 15.1,
        "750": 14.8,
        "800": 14.4,
        "850": 14.0,
        "900": 13.6,
        "950": 9.3,
        "1000": 6.3,
        "1050": 4.2,
        "1100": 2.8,
        "1150": 1.9,
        "1200": 1.2,
        "1250": null,
        "1300": null,
        "1350": null,
        "1400": null,
        "1450": null,
        "1500": null,
        "1550": null,
        "1600": null,
        "1650": null
      }
    },
    {
      "block": 9,
      "line_no": 22,
      "nominal_composition": "11/4Cr–1/2Mo–Si",
      "product_form": "Plate",
      "spec_no": "SA–387",
      "type_grade": 11,
      "alloy_desig_uns_no": "K11789",
      "class_condition_temper": 1,
      "size_thickness_in": null,
      "p_no": 4,
      "group_no": 1,
      "min_tensile_strength_ksi": 60,
      "min_yield_strength_ksi": 35,
      "i": 1200,
      "limits_iii": 700,
      "viii_1": 1200,
      "xii": "NP",
      "external_pressure_chart_no": "CS–2 S4, T4",
      "notes": null,
      "values": {
        "100": 17.1,
        "150": null,
        "200": 17.1,
        "250": null,
        "300": 17.1,
        "400": 17.1,
        "500": 17.1,
        "600": 17.1,
        "650": 17.1,
        "700": 17.1,
        "750": 17.1,
        "800": 16.8,
        "850": 16.4,
        "900": 13.7,
        "950": 9.3,
        "1000": 6.3,
        "1050": 4.2,
        "1100": 2.8,
        "1150": 1.9,
        "1200": 1.2,
        "1250": null,
        "1300": null,
        "1350": null,
        "1400": null,
        "1450": null,
        "1500": null,
        "1550": null,
        "1600": null,
        "1650": null
      }
    },
    {
      "block": 9,
      "line_no": 23,
      "nominal_composition": "11/4Cr–1/2Mo–Si",
      "product_form": "Wld. pipe",
      "spec_no": "SA–691",
      "type_grade": "11/4CR",
      "alloy_desig_uns_no": "K11789",
      "class_condition_temper": null,
      "size_thickness_in": null,
      "p_no": 4,
      "group_no": 1,
      "min_tensile_strength_ksi": 60,
      "min_yield_strength_ksi": 35,
      "i": "NP",
      "limits_iii": "300 (Cl. 3 only)",
      "viii_1": "NP",
      "xii": "NP",
      "external_pressure_chart_no": "CS–2",
      "notes": "G27, W10, W12",
      "values": {
        "100": 17.1,
        "150": null,
        "200": 17.1,
        "250": null,
        "300": 17.1,
        "400": null,
        "500": null,
        "600": null,
        "650": null,
        "700": null,
        "750": null,
        "800": null,
        "850": null,
        "900": null,
        "950": null,
        "1000": null,
        "1050": null,
        "1100": null,
        "1150": null,
        "1200": null,
        "1250": null,
        "1300": null,
        "1350": null,
        "1400": null,
        "1450": null,
        "1500": null,
        "1550": null,
        "1600": null,
        "1650": null
      }
    },
    {
      "block": 9,
      "line_no": 24,
      "nominal_composition": "11/4Cr–1/2Mo–Si",
      "product_form": "Wld. pipe",
      "spec_no": "SA–691",
      "type_grade": "11/4CR",
      "alloy_desig_uns_no": "K11789",
      "class_condition_temper": null,
      "size_thickness_in": null,
      "p_no": 4,
      "group_no": 1,
      "min_tensile_strength_ksi": 60,
      "min_yield_strength_ksi": 35,
      "i": "NP",
      "limits_iii": 700,
      "viii_1": "NP",
      "xii": "NP",
      "external_pressure_chart_no": "CS–2",
      "notes": "G26, W10, W12",
      "values": {
        "100": 17.1,
        "150": null,
        "200": 17.1,
        "250": null,
        "300": 17.1,
        "400": 17.1,
        "500": 17.1,
        "600": 17.1,
        "650": 17.1,
        "700": 17.1,
        "750": null,
        "800": null,
        "850": null,
        "900": null,
        "950": null,
        "1000": null,
        "1050": null,
        "1100": null,
        "1150": null,
        "1200": null,
        "1250": null,
        "1300": null,
        "1350": null,
        "1400": null,
        "1450": null,
        "1500": null,
        "1550": null,
        "1600": null,
        "1650": null
      }
    },
    {
      "block": 9,
      "line_no": 25,
      "nominal_composition": "11/4Cr–1/2Mo–Si",
      "product_form": "Forgings",
      "spec_no": "SA–182",
      "type_grade": "F11",
      "alloy_desig_uns_no": "K11572",
      "class_condition_temper": 2,
      "size_thickness_in": null,
      "p_no": 4,
      "group_no": 1,
      "min_tensile_strength_ksi": 70,
      "min_yield_strength_ksi": 40,
      "i": 1200,
      "limits_iii": 700,
      "viii_1": 1200,
      "xii": "NP",
      "external_pressure_chart_no": "CS–2 S4, T4",
      "notes": null,
      "values": {
        "100": 20.0,
        "150": null,
        "200": 20.0,
        "250": null,
        "300": 20.0,
        "400": 20.0,
        "500": 20.0,
        "600": 20.0,
        "650": 20.0,
        "700": 20.0,
        "750": 19.7,
        "800": 19.2,
        "850": 18.7,
        "900": 13.7,
        "950": 9.3,
        "1000": 6.3,
        "1050": 4.2,
        "1100": 2.8,
        "1150": 1.9,
        "1200": 1.2,
        "1250": null,
        "1300": null,
        "1350": null,
        "1400": null,
        "1450": null,
        "1500": null,
        "1550": null,
        "1600": null,
        "1650": null
      }
    },
    {
      "block": 9,
      "line_no": 26,
      "nominal_composition": "11/4Cr–1/2Mo–Si",
      "product_form": "Forgings",
      "spec_no": "SA–336",
      "type_grade": "F11",
      "alloy_desig_uns_no": "K11572",
      "class_condition_temper": 2,
      "size_thickness_in": null,
      "p_no": 4,
      "group_no": 1,
      "min_tensile_strength_ksi": 70,
      "min_yield_strength_ksi": 40,
      "i": 1200,
      "limits_iii": "NP",
      "viii_1": 1200,
      "xii": "NP",
      "external_pressure_chart_no": "CS–2 S4, T4",
      "notes": null,
      "values": {
        "100": 20.0,
        "150": null,
        "200": 20.0,
        "250": null,
        "300": 20.0,
        "400": 20.0,
        "500": 20.0,
        "600": 20.0,
        "650": 20.0,
        "700": 20.0,
        "750": 19.7,
        "800": 19.2,
        "850": 18.7,
        "900": 13.7,
        "950": 9.3,
        "1000": 6.3,
        "1050": 4.2,
        "1100": 2.8,
        "1150": 1.9,
        "1200": 1.2,
        "1250": null,
        "1300": null,
        "1350": null,
        "1400": null,
        "1450": null,
        "1500": null,
        "1550": null,
        "1600": null,
        "1650": null
      }
    },
    {
      "block": 9,
      "line_no": 27,
      "nominal_composition": "11/4Cr–1/2Mo–Si",
      "product_form": "Forgings",
      "spec_no": "SA–336",
      "type_grade": "F11",
      "alloy_desig_uns_no": "K11572",
      "class_condition_temper": 3,
      "size_thickness_in": null,
      "p_no": 4,
      "group_no": 1,
      "min_tensile_strength_ksi": 75,
      "min_yield_strength_ksi": 45,
      "i": "NP",
      "limits_iii": "NP",
      "viii_1": 1200,
      "xii": "NP",
      "external_pressure_chart_no": "CS–3 T3",
      "notes": null,
      "values": {
        "100": 21.4,
        "150": 21.4,
        "200": 21.4,
        "250": null,
        "300": 21.4,
        "400": 21.4,
        "500": 21.4,
        "600": 21.4,
        "650": 21.4,
        "700": 21.4,
        "750": 21.4,
        "800": 21.4,
        "850": 20.2,
        "900": 13.7,
        "950": 9.3,
        "1000": 6.3,
        "1050": 4.2,
        "1100": 2.8,
        "1150": 1.9,
        "1200": 1.2,
        "1250": null,
        "1300": null,
        "1350": null,
        "1400": null,
        "1450": null,
        "1500": null,
        "1550": null,
        "1600": null,
        "1650": null
      }
    },
    {
      "block": 9,
      "line_no": 28,
      "nominal_composition": "11/4Cr–1/2Mo–Si",
      "product_form": "Plate",
      "spec_no": "SA–387",
      "type_grade": 11,
      "alloy_desig_uns_no": "K11789",
      "class_condition_temper": 2,
      "size_thickness_in": null,
      "p_no": 4,
      "group_no": 1,
      "min_tensile_strength_ksi": 75,
      "min_yield_strength_ksi": 45,
      "i": 1200,
      "limits_iii": 700,
      "viii_1": 1200,
      "xii": "NP",
      "external_pressure_chart_no": "CS–3 S4, T3",
      "notes": null,
      "values": {
        "100": 21.4,
        "150": null,
        "200": 21.4,
        "250": null,
        "300": 21.4,
        "400": 21.4,
        "500": 21.4,
        "600": 21.4,
        "650": 21.4,
        "700": 21.4,
        "750": 21.4,
        "800": 21.4,
        "850": 20.2,
        "900": 13.7,
        "950": 9.3,
        "1000": 6.3,
        "1050": 4.2,
        "1100": 2.8,
        "1150": 1.9,
        "1200": 1.2,
        "1250": null,
        "1300": null,
        "1350": null,
        "1400": null,
        "1450": null,
        "1500": null,
        "1550": null,
        "1600": null,
        "1650": null
      }
    },
    {
      "block": 9,
      "line_no": 29,
      "nominal_composition": "11/4Cr–1/2Mo–Si",
      "product_form": "Wld. pipe",
      "spec_no": "SA–691",
      "type_grade": "11/4CR",
      "alloy_desig_uns_no": "K11789",
      "class_condition_temper": null,
      "size_thickness_in": null,
      "p_no": 4,
      "group_no": 1,
      "min_tensile_strength_ksi": 75,
      "min_yield_strength_ksi": 45,
      "i": "NP",
      "limits_iii": 700,
      "viii_1": "NP",
      "xii": "NP",
      "external_pressure_chart_no": "CS–3",
      "notes": "G26, W10, W12",
      "values": {
        "100": 21.4,
        "150": null,
        "200": 21.4,
        "250": null,
        "300": 21.4,
        "400": 21.4,
        "500": 21.4,
        "600": 21.4,
        "650": 21.4,
        "700": 21.4,
        "750": null,
        "800": null,
        "850": null,
        "900": null,
        "950": null,
        "1000": null,
        "1050": null,
        "1100": null,
        "1150": null,
        "1200": null,
        "1250": null,
        "1300": null,
        "1350": null,
        "1400": null,
        "1450": null,
        "1500": null,
        "1550": null,
        "1600": null,
        "1650": null
      }
    },
    {
      "block": 9,
      "line_no": 30,
      "nominal_composition": "13/4Cr–1/2Mo–Cu",
      "product_form": "Forgings",
      "spec_no": "SA–592",
      "type_grade": "E",
      "alloy_desig_uns_no": "K11695",
      "class_condition_temper": null,
      "size_thickness_in": "21/2 < t ≤4",
      "p_no": "11B",
      "group_no": 2,
      "min_tensile_strength_ksi": 105,
      "min_yield_strength_ksi": 90,
      "i": "NP",
      "limits_iii": "650 (SPT)",
      "viii_1": 650,
      "xii": 650,
      "external_pressure_chart_no": "CS–5 S7",
      "notes": null,
      "values": {
        "100": 30.0,
        "150": null,
        "200": 30.0,
        "250": null,
        "300": 30.0,
        "400": 30.0,
        "500": 30.0,
        "600": 30.0,
        "650": 30.0,
        "700": null,
        "750": null,
        "800": null,
        "850": null,
        "900": null,
        "950": null,
        "1000": null,
        "1050": null,
        "1100": null,
        "1150": null,
        "1200": null,
        "1250": null,
        "1300": null,
        "1350": null,
        "1400": null,
        "1450": null,
        "1500": null,
        "1550": null,
        "1600": null,
        "1650": null
      }
    },
    {
      "block": 9,
      "line_no": 31,
      "nominal_composition": "13/4Cr–1/2Mo–Cu",
      "product_form": "Forgings",
      "spec_no": "SA–592",
      "type_grade": "E",
      "alloy_desig_uns_no": "K11695",
      "class_condition_temper": null,
      "size_thickness_in": "≤21/2",
      "p_no": "11B",
      "group_no": 2,
      "min_tensile_strength_ksi": 115,
      "min_yield_strength_ksi": 100,
      "i": "NP",
      "limits_iii": "NP",
      "viii_1": 650,
      "xii": 650,
      "external_pressure_chart_no": "HT–1 …",
      "notes": null,
      "values": {
        "100": 32.9,
        "150": null,
        "200": 32.9,
        "250": null,
        "300": 32.9,
        "400": 32.9,
        "500": 32.9,
        "600": 32.9,
        "650": 32.9,
        "700": null,
        "750": null,
        "800": null,
        "850": null,
        "900": null,
        "950": null,
        "1000": null,
        "1050": null,
        "1100": null,
        "1150": null,
        "1200": null,
        "1250": null,
        "1300": null,
        "1350": null,
        "1400": null,
        "1450": null,
        "1500": null,
        "1550": null,
        "1600": null,
        "1650": null
      }
    },
    {
      "block": 9,
      "line_no": 32,
      "nominal_composition": "13/4Cr–1/2Mo–Ti",
      "product_form": "Plate",
      "spec_no": "SA–517",
      "type_grade": "E",
      "alloy_desig_uns_no": "K21604",
      "class_condition_temper": null,
      "size_thickness_in": "21/2 < t ≤6",
      "p_no": "11B",
      "group_no": 2,
      "min_tensile_strength_ksi": 105,
      "min_yield_strength_ksi": 90,
      "i": "NP",
      "limits_iii": "700 (Cl. MC & SPT)",
      "viii_1": 650,
      "xii": 650,
      "external_pressure_chart_no": "CS–5 …",
      "notes": null,
      "values": {
        "100": 30.0,
        "150": null,
        "200": 30.0,
        "250": 30.0,
        "300": 30.0,
        "400": 30.0,
        "500": 30.0,
        "600": 30.0,
        "650": 30.0,
        "700": 29.9,
        "750": null,
        "800": null,
        "850": null,
        "900": null,
        "950": null,
        "1000": null,
        "1050": null,
        "1100": null,
        "1150": null,
        "1200": null,
        "1250": null,
        "1300": null,
        "1350": null,
        "1400": null,
        "1450": null,
        "1500": null,
        "1550": null,
        "1600": null,
        "1650": null
      }
    },
    {
      "block": 9,
      "line_no": 33,
      "nominal_composition": "13/4Cr–1/2Mo–Ti",
      "product_form": "Plate",
      "spec_no": "SA–517",
      "type_grade": "E",
      "alloy_desig_uns_no": "K21604",
      "class_condition_temper": null,
      "size_thickness_in": "≤21/2",
      "p_no": "11B",
      "group_no": 2,
      "min_tensile_strength_ksi": 115,
      "min_yield_strength_ksi": 100,
      "i": "NP",
      "limits_iii": "700 (Cl. MC & SPT)",
      "viii_1": 650,
      "xii": 650,
      "external_pressure_chart_no": "HT–1 …",
      "notes": null,
      "values": {
        "100": 32.9,
        "150": null,
        "200": 32.9,
        "250": 32.9,
        "300": 32.9,
        "400": 32.9,
        "500": 32.9,
        "600": 32.9,
        "650": 32.9,
        "700": 32.7,
        "750": null,
        "800": null,
        "850": null,
        "900": null,
        "950": null,
        "1000": null,
        "1050": null,
        "1100": null,
        "1150": null,
        "1200": null,
        "1250": null,
        "1300": null,
        "1350": null,
        "1400": null,
        "1450": null,
        "1500": null,
        "1550": null,
        "1600": null,
        "1650": null
      }
    },
    {
      "block": 9,
      "line_no": 34,
      "nominal_composition": "21/4Cr–1Mo",
      "product_form": "Forgings",
      "spec_no": "SA–182",
      "type_grade": "F22",
      "alloy_desig_uns_no": "K21590",
      "class_condition_temper": 1,
      "size_thickness_in": null,
      "p_no": "5A",
      "group_no": 1,
      "min_tensile_strength_ksi": 60,
      "min_yield_strength_ksi": 30,
      "i": 1200,
      "limits_iii": 700,
      "viii_1": 1200,
      "xii": "NP",
      "external_pressure_chart_no": "CS–2",
      "notes": "S4, T4, W7, W9",
      "values": {
        "100": 17.1,
        "150": null,
        "200": 17.1,
        "250": null,
        "300": 16.6,
        "400": 16.6,
        "500": 16.6,
        "600": 16.6,
        "650": 16.6,
        "700": 16.6,
        "750": 16.6,
        "800": 16.6,
        "850": 16.6,
        "900": 13.6,
        "950": 10.8,
        "1000": 8.0,
        "1050": 5.7,
        "1100": 3.8,
        "1150": 2.4,
        "1200": 1.4,
        "1250": null,
        "1300": null,
        "1350": null,
        "1400": null,
        "1450": null,
        "1500": null,
        "1550": null,
        "1600": null,
        "1650": null
      }
    },
    {
      "block": 9,
      "line_no": 35,
      "nominal_composition": "21/4Cr–1Mo",
      "product_form": "Smls. tube",
      "spec_no": "SA–213",
      "type_grade": "T22",
      "alloy_desig_uns_no": "K21590",
      "class_condition_temper": null,
      "size_thickness_in": null,
      "p_no": "5A",
      "group_no": 1,
      "min_tensile_strength_ksi": 60,
      "min_yield_strength_ksi": 30,
      "i": 1200,
      "limits_iii": 700,
      "viii_1": 1200,
      "xii": "NP",
      "external_pressure_chart_no": "CS–2",
      "notes": "S4, T4, W7, W9",
      "values": {
        "100": 17.1,
        "150": null,
        "200": 17.1,
        "250": null,
        "300": 16.6,
        "400": 16.6,
        "500": 16.6,
        "600": 16.6,
        "650": 16.6,
        "700": 16.6,
        "750": 16.6,
        "800": 16.6,
        "850": 16.6,
        "900": 13.6,
        "950": 10.8,
        "1000": 8.0,
        "1050": 5.7,
        "1100": 3.8,
        "1150": 2.4,
        "1200": 1.4,
        "1250": null,
        "1300": null,
        "1350": null,
        "1400": null,
        "1450": null,
        "1500": null,
        "1550": null,
        "1600": null,
        "1650": null
      }
    },
    {
      "block": 9,
      "line_no": 36,
      "nominal_composition": "21/4Cr–1Mo",
      "product_form": "Smls. & wld. fittings",
      "spec_no": "SA–234",
      "type_grade": "WP22",
