Repository: danivelas0/asme-pcc

File: resources/bpvc_ii_d_customary_2025/table_5a.json (part 12 of 20)
    "External Pressure Chart No.",
    "Notes"
  ],
  "columns_values": [
        "900": 15.6,
        "950": 15.4,
        "1000": 15.3,
        "1050": 15.1,
        "1100": 12.4,
        "1150": 9.8,
        "1200": 7.4,
        "1250": 5.5,
        "1300": 4.1,
        "1350": 3.1,
        "1400": 2.3,
        "1450": 1.7,
        "1500": 1.3
      }
    },
    {
      "block": 9,
      "line_no": 22,
      "nominal_composition": "16Cr–12Ni–2Mo",
      "product_form": "Forgings",
      "spec_no": "SA–965",
      "type_grade": "F316H",
      "alloy_desig_uns_no": "S31609",
      "class_condition_temper": null,
      "size_thickness_in_p_no": null,
      "group_no": "8 1",
      "min_tensile_strength_ksi": 70,
      "min_yield_strength_ksi": 30,
      "maximum_use_temperature_f": 1500,
      "external_pressure_chart_no": "HA–2",
      "notes": "G2, T10",
      "values": {
        "100": 20.0,
        "150": 20.0,
        "200": 20.0,
        "250": 20.0,
        "300": 20.0,
        "350": 20.0,
        "400": 19.3,
        "450": 18.6,
        "500": 18.0,
        "550": 17.4,
        "600": 17.0,
        "650": 16.6,
        "700": 16.3,
        "750": 16.1,
        "800": 15.9,
        "850": 15.7,
        "900": 15.6,
        "950": 15.4,
        "1000": 15.3,
        "1050": 15.1,
        "1100": 12.4,
        "1150": 9.8,
        "1200": 7.4,
        "1250": 5.5,
        "1300": 4.1,
        "1350": 3.1,
        "1400": 2.3,
        "1450": 1.7,
        "1500": 1.3
      }
    },
    {
      "block": 9,
      "line_no": 23,
      "nominal_composition": "16Cr–12Ni–2Mo",
      "product_form": "Forgings",
      "spec_no": "SA–182",
      "type_grade": "F316",
      "alloy_desig_uns_no": "S31600",
      "class_condition_temper": null,
      "size_thickness_in_p_no": "t ≤5",
      "group_no": "8 1",
      "min_tensile_strength_ksi": 75,
      "min_yield_strength_ksi": 30,
      "maximum_use_temperature_f": 1500,
      "external_pressure_chart_no": "HA–2",
      "notes": "G2, G3, T10",
      "values": {
        "100": 20.0,
        "150": 20.0,
        "200": 20.0,
        "250": 20.0,
        "300": 20.0,
        "350": 20.0,
        "400": 19.3,
        "450": 18.6,
        "500": 18.0,
        "550": 17.4,
        "600": 17.0,
        "650": 16.6,
        "700": 16.3,
        "750": 16.1,
        "800": 15.9,
        "850": 15.7,
        "900": 15.6,
        "950": 15.4,
        "1000": 15.3,
        "1050": 15.1,
        "1100": 12.4,
        "1150": 9.8,
        "1200": 7.4,
        "1250": 5.6,
        "1300": 4.2,
        "1350": 3.2,
        "1400": 2.4,
        "1450": 1.8,
        "1500": 1.4
      }
    },
    {
      "block": 9,
      "line_no": 24,
      "nominal_composition": "16Cr–12Ni–2Mo",
      "product_form": "Smls. tube",
      "spec_no": "SA–213",
      "type_grade": "TP316",
      "alloy_desig_uns_no": "S31600",
      "class_condition_temper": null,
      "size_thickness_in_p_no": null,
      "group_no": "8 1",
      "min_tensile_strength_ksi": 75,
      "min_yield_strength_ksi": 30,
      "maximum_use_temperature_f": 1500,
      "external_pressure_chart_no": "HA–2",
      "notes": "G2, G3, T10",
      "values": {
        "100": 20.0,
        "150": 20.0,
        "200": 20.0,
        "250": 20.0,
        "300": 20.0,
        "350": 20.0,
        "400": 19.3,
        "450": 18.6,
        "500": 18.0,
        "550": 17.4,
        "600": 17.0,
        "650": 16.6,
        "700": 16.3,
        "750": 16.1,
        "800": 15.9,
        "850": 15.7,
        "900": 15.6,
        "950": 15.4,
        "1000": 15.3,
        "1050": 15.1,
        "1100": 12.4,
        "1150": 9.8,
        "1200": 7.4,
        "1250": 5.6,
        "1300": 4.2,
        "1350": 3.2,
        "1400": 2.4,
        "1450": 1.8,
        "1500": 1.4
      }
    },
    {
      "block": 9,
      "line_no": 25,
      "nominal_composition": "16Cr–12Ni–2Mo",
      "product_form": "Plate",
      "spec_no": "SA–240",
      "type_grade": 316,
      "alloy_desig_uns_no": "S31600",
      "class_condition_temper": null,
      "size_thickness_in_p_no": null,
      "group_no": "8 1",
      "min_tensile_strength_ksi": 75,
      "min_yield_strength_ksi": 30,
      "maximum_use_temperature_f": 1500,
      "external_pressure_chart_no": "HA–2",
      "notes": "G2, G3, G4, T10",
      "values": {
        "100": 20.0,
        "150": 20.0,
        "200": 20.0,
        "250": 20.0,
        "300": 20.0,
        "350": 20.0,
        "400": 19.3,
        "450": 18.6,
        "500": 18.0,
        "550": 17.4,
        "600": 17.0,
        "650": 16.6,
        "700": 16.3,
        "750": 16.1,
        "800": 15.9,
        "850": 15.7,
        "900": 15.6,
        "950": 15.4,
        "1000": 15.3,
        "1050": 15.1,
        "1100": 12.4,
        "1150": 9.8,
        "1200": 7.4,
        "1250": 5.6,
        "1300": 4.2,
        "1350": 3.2,
        "1400": 2.4,
        "1450": 1.8,
        "1500": 1.4
      }
    },
    {
      "block": 9,
      "line_no": 26,
      "nominal_composition": "16Cr–12Ni–2Mo",
      "product_form": "Wld. tube",
      "spec_no": "SA–249",
      "type_grade": "TP316",
      "alloy_desig_uns_no": "S31600",
      "class_condition_temper": null,
      "size_thickness_in_p_no": null,
      "group_no": "8 1",
      "min_tensile_strength_ksi": 75,
      "min_yield_strength_ksi": 30,
      "maximum_use_temperature_f": 1500,
      "external_pressure_chart_no": "HA–2",
      "notes": "G2, G3, G6, T10",
      "values": {
        "100": 17.0,
        "150": 17.0,
        "200": 17.0,
        "250": 17.0,
        "300": 17.0,
        "350": 17.0,
        "400": 16.4,
        "450": 15.8,
        "500": 15.3,
        "550": 14.8,
        "600": 14.5,
        "650": 14.1,
        "700": 13.9,
        "750": 13.7,
        "800": 13.5,
        "850": 13.4,
        "900": 13.2,
        "950": 13.1,
        "1000": 13.0,
        "1050": 12.9,
        "1100": 10.5,
        "1150": 8.3,
        "1200": 6.3,
        "1250": 4.7,
        "1300": 3.6,
        "1350": 2.7,
        "1400": 2.0,
        "1450": 1.5,
        "1500": 1.2
      }
    },
    {
      "block": 9,
      "line_no": 27,
      "nominal_composition": "16Cr–12Ni–2Mo",
      "product_form": "Smls. pipe",
      "spec_no": "SA–312",
      "type_grade": "TP316",
      "alloy_desig_uns_no": "S31600",
      "class_condition_temper": null,
      "size_thickness_in_p_no": null,
      "group_no": "8 1",
      "min_tensile_strength_ksi": 75,
      "min_yield_strength_ksi": 30,
      "maximum_use_temperature_f": 1500,
      "external_pressure_chart_no": "HA–2",
      "notes": "G2, G3, G4, T10",
      "values": {
        "100": 20.0,
        "150": 20.0,
        "200": 20.0,
        "250": 20.0,
        "300": 20.0,
        "350": 20.0,
        "400": 19.3,
        "450": 18.6,
        "500": 18.0,
        "550": 17.4,
        "600": 17.0,
        "650": 16.6,
        "700": 16.3,
        "750": 16.1,
        "800": 15.9,
        "850": 15.7,
        "900": 15.6,
        "950": 15.4,
        "1000": 15.3,
        "1050": 15.1,
        "1100": 12.4,
        "1150": 9.8,
        "1200": 7.4,
        "1250": 5.6,
        "1300": 4.2,
        "1350": 3.2,
        "1400": 2.4,
        "1450": 1.8,
        "1500": 1.4
      }
    },
    {
      "block": 9,
      "line_no": 28,
      "nominal_composition": "16Cr–12Ni–2Mo",
      "product_form": "Wld. pipe",
      "spec_no": "SA–312",
      "type_grade": "TP316",
      "alloy_desig_uns_no": "S31600",
      "class_condition_temper": null,
      "size_thickness_in_p_no": null,
      "group_no": "8 1",
      "min_tensile_strength_ksi": 75,
      "min_yield_strength_ksi": 30,
      "maximum_use_temperature_f": 1500,
      "external_pressure_chart_no": "HA–2",
      "notes": "G2, G3, G4, G6, T10",
      "values": {
        "100": 17.0,
        "150": 17.0,
        "200": 17.0,
        "250": 17.0,
        "300": 17.0,
        "350": 17.0,
        "400": 16.4,
        "450": 15.8,
        "500": 15.3,
        "550": 14.8,
        "600": 14.5,
        "650": 14.1,
        "700": 13.9,
        "750": 13.7,
        "800": 13.5,
        "850": 13.4,
        "900": 13.2,
        "950": 13.1,
        "1000": 13.0,
        "1050": 12.9,
        "1100": 10.5,
        "1150": 8.3,
        "1200": 6.3,
        "1250": 4.7,
        "1300": 3.6,
        "1350": 2.7,
        "1400": 2.0,
        "1450": 1.5,
        "1500": 1.2
      }
    },
    {
      "block": 9,
      "line_no": 29,
      "nominal_composition": "16Cr–12Ni–2Mo",
      "product_form": "Smls. pipe",
      "spec_no": "SA–376",
      "type_grade": "TP316",
      "alloy_desig_uns_no": "S31600",
      "class_condition_temper": null,
      "size_thickness_in_p_no": null,
      "group_no": "8 1",
      "min_tensile_strength_ksi": 75,
      "min_yield_strength_ksi": 30,
      "maximum_use_temperature_f": 1500,
      "external_pressure_chart_no": "HA–2",
      "notes": "G2, G3, G4, T10",
      "values": {
        "100": 20.0,
        "150": 20.0,
        "200": 20.0,
        "250": 20.0,
        "300": 20.0,
        "350": 20.0,
        "400": 19.3,
        "450": 18.6,
        "500": 18.0,
        "550": 17.4,
        "600": 17.0,
        "650": 16.6,
        "700": 16.3,
        "750": 16.1,
        "800": 15.9,
        "850": 15.7,
        "900": 15.6,
        "950": 15.4,
        "1000": 15.3,
        "1050": 15.1,
        "1100": 12.4,
        "1150": 9.8,
        "1200": 7.4,
        "1250": 5.6,
        "1300": 4.2,
        "1350": 3.2,
        "1400": 2.4,
        "1450": 1.8,
        "1500": 1.4
      }
    },
    {
      "block": 9,
      "line_no": 30,
      "nominal_composition": "16Cr–12Ni–2Mo",
      "product_form": "Fittings",
      "spec_no": "SA–403",
      "type_grade": 316,
      "alloy_desig_uns_no": "S31600",
      "class_condition_temper": "WP–S …",
      "size_thickness_in_p_no": null,
      "group_no": "8 1",
      "min_tensile_strength_ksi": 75,
      "min_yield_strength_ksi": 30,
      "maximum_use_temperature_f": 1500,
      "external_pressure_chart_no": "HA–2",
      "notes": "G2, T10",
      "values": {
        "100": 20.0,
        "150": 20.0,
        "200": 20.0,
        "250": 20.0,
        "300": 20.0,
        "350": 20.0,
        "400": 19.3,
        "450": 18.6,
        "500": 18.0,
        "550": 17.4,
        "600": 17.0,
        "650": 16.6,
        "700": 16.3,
        "750": 16.1,
        "800": 15.9,
        "850": 15.7,
        "900": 15.6,
        "950": 15.4,
        "1000": 15.3,
        "1050": 15.1,
        "1100": 12.4,
        "1150": 9.8,
        "1200": 7.4,
        "1250": 5.6,
        "1300": 4.2,
        "1350": 3.2,
        "1400": 2.4,
        "1450": 1.8,
        "1500": 1.4
      }
    },
    {
      "block": 9,
      "line_no": 31,
      "nominal_composition": "16Cr–12Ni–2Mo",
      "product_form": "Wld. tube",
      "spec_no": "SA–688",
      "type_grade": "TP316",
      "alloy_desig_uns_no": "S31600",
      "class_condition_temper": null,
      "size_thickness_in_p_no": null,
      "group_no": "8 1",
      "min_tensile_strength_ksi": 75,
      "min_yield_strength_ksi": 30,
      "maximum_use_temperature_f": 1500,
      "external_pressure_chart_no": "HA–2",
      "notes": "G2, G3, G6, T10",
      "values": {
        "100": 17.0,
        "150": 17.0,
        "200": 17.0,
        "250": 17.0,
        "300": 17.0,
        "350": 17.0,
        "400": 16.4,
        "450": 15.8,
        "500": 15.3,
        "550": 14.8,
        "600": 14.5,
        "650": 14.1,
        "700": 13.9,
        "750": 13.7,
        "800": 13.5,
        "850": 13.4,
        "900": 13.2,
        "950": 13.1,
        "1000": 13.0,
        "1050": 12.9,
        "1100": 10.5,
        "1150": 8.3,
        "1200": 6.3,
        "1250": 4.7,
        "1300": 3.6,
        "1350": 2.7,
        "1400": 2.0,
        "1450": 1.5,
        "1500": 1.2
      }
    },
    {
      "block": 9,
      "line_no": 32,
      "nominal_composition": "16Cr–12Ni–2Mo",
      "product_form": "Forgings",
      "spec_no": "SA–182",
      "type_grade": "F316H",
      "alloy_desig_uns_no": "S31609",
      "class_condition_temper": null,
      "size_thickness_in_p_no": "t ≤5",
      "group_no": "8 1",
      "min_tensile_strength_ksi": 75,
      "min_yield_strength_ksi": 30,
      "maximum_use_temperature_f": 1500,
      "external_pressure_chart_no": "HA–2",
      "notes": "G2, T10",
      "values": {
        "100": 20.0,
        "150": 20.0,
        "200": 20.0,
        "250": 20.0,
        "300": 20.0,
        "350": 20.0,
        "400": 19.3,
        "450": 18.6,
        "500": 18.0,
        "550": 17.4,
        "600": 17.0,
        "650": 16.6,
        "700": 16.3,
        "750": 16.1,
        "800": 15.9,
        "850": 15.7,
        "900": 15.6,
        "950": 15.4,
        "1000": 15.3,
        "1050": 15.1,
        "1100": 12.4,
        "1150": 9.8,
        "1200": 7.4,
        "1250": 5.5,
        "1300": 4.1,
        "1350": 3.1,
        "1400": 2.3,
        "1450": 1.7,
        "1500": 1.3
      }
    },
    {
      "block": 9,
      "line_no": 33,
      "nominal_composition": "16Cr–12Ni–2Mo",
      "product_form": "Smls. tube",
      "spec_no": "SA–213",
      "type_grade": "TP316H",
      "alloy_desig_uns_no": "S31609",
      "class_condition_temper": null,
      "size_thickness_in_p_no": null,
      "group_no": "8 1",
      "min_tensile_strength_ksi": 75,
      "min_yield_strength_ksi": 30,
      "maximum_use_temperature_f": 1500,
      "external_pressure_chart_no": "HA–2",
      "notes": "G2, T10",
      "values": {
        "100": 20.0,
        "150": 20.0,
        "200": 20.0,
        "250": 20.0,
        "300": 20.0,
        "350": 20.0,
        "400": 19.3,
        "450": 18.6,
        "500": 18.0,
        "550": 17.4,
        "600": 17.0,
        "650": 16.6,
        "700": 16.3,
        "750": 16.1,
        "800": 15.9,
        "850": 15.7,
        "900": 15.6,
        "950": 15.4,
        "1000": 15.3,
        "1050": 15.1,
        "1100": 12.4,
        "1150": 9.8,
        "1200": 7.4,
        "1250": 5.5,
        "1300": 4.1,
        "1350": 3.1,
        "1400": 2.3,
        "1450": 1.7,
        "1500": 1.3
      }
    },
    {
      "block": 9,
      "line_no": 34,
      "nominal_composition": "16Cr–12Ni–2Mo",
      "product_form": "Wld. tube",
      "spec_no": "SA–249",
      "type_grade": "TP316H",
      "alloy_desig_uns_no": "S31609",
      "class_condition_temper": null,
      "size_thickness_in_p_no": null,
      "group_no": "8 1",
      "min_tensile_strength_ksi": 75,
      "min_yield_strength_ksi": 30,
      "maximum_use_temperature_f": 1500,
      "external_pressure_chart_no": "HA–2",
      "notes": "G2, G6, T10",
      "values": {
        "100": 17.0,
        "150": 17.0,
        "200": 17.0,
        "250": 17.0,
        "300": 17.0,
        "350": 17.0,
        "400": 16.4,
        "450": 15.8,
        "500": 15.3,
        "550": 14.8,
        "600": 14.5,
        "650": 14.1,
        "700": 13.9,
        "750": 13.7,
        "800": 13.5,
        "850": 13.4,
        "900": 13.2,
        "950": 13.1,
        "1000": 13.0,
        "1050": 12.9,
        "1100": 10.5,
        "1150": 8.3,
        "1200": 6.3,
        "1250": 4.7,
        "1300": 3.5,
        "1350": 2.6,
        "1400": 1.9,
        "1450": 1.4,
        "1500": 1.1
      }
    },
    {
      "block": 9,
      "line_no": 35,
      "nominal_composition": "16Cr–12Ni–2Mo",
      "product_form": "Smls. pipe",
      "spec_no": "SA–312",
      "type_grade": "TP316H",
      "alloy_desig_uns_no": "S31609",
      "class_condition_temper": null,
      "size_thickness_in_p_no": null,
      "group_no": "8 1",
      "min_tensile_strength_ksi": 75,
      "min_yield_strength_ksi": 30,
      "maximum_use_temperature_f": 1500,
      "external_pressure_chart_no": "HA–2",
      "notes": "G2, T10",
      "values": {
        "100": 20.0,
        "150": 20.0,
        "200": 20.0,
        "250": 20.0,
        "300": 20.0,
        "350": 20.0,
        "400": 19.3,
        "450": 18.6,
        "500": 18.0,
        "550": 17.4,
        "600": 17.0,
        "650": 16.6,
        "700": 16.3,
        "750": 16.1,
        "800": 15.9,
        "850": 15.7,
        "900": 15.6,
        "950": 15.4,
        "1000": 15.3,
        "1050": 15.1,
        "1100": 12.4,
        "1150": 9.8,
        "1200": 7.4,
        "1250": 5.5,
        "1300": 4.1,
        "1350": 3.1,
        "1400": 2.3,
        "1450": 1.7,
        "1500": 1.3
      }
    },
    {
      "block": 9,
      "line_no": 36,
      "nominal_composition": "16Cr–12Ni–2Mo",
      "product_form": "Wld. pipe",
      "spec_no": "SA–312",
      "type_grade": "TP316H",
      "alloy_desig_uns_no": "S31609",
      "class_condition_temper": null,
      "size_thickness_in_p_no": null,
      "group_no": "8 1",
      "min_tensile_strength_ksi": 75,
      "min_yield_strength_ksi": 30,
      "maximum_use_temperature_f": 1500,
      "external_pressure_chart_no": "HA–2",
      "notes": "G2, G6, T10",
      "values": {
        "100": 17.0,
        "150": 17.0,
        "200": 17.0,
        "250": 17.0,
        "300": 17.0,
        "350": 17.0,
        "400": 16.4,
        "450": 15.8,
        "500": 15.3,
        "550": 14.8,
        "600": 14.5,
        "650": 14.1,
        "700": 13.9,
        "750": 13.7,
        "800": 13.5,
        "850": 13.4,
        "900": 13.2,
        "950": 13.1,
        "1000": 13.0,
        "1050": 12.9,
        "1100": 10.5,
        "1150": 8.3,
        "1200": 6.3,
        "1250": 4.7,
        "1300": 3.5,
        "1350": 2.6,
        "1400": 1.9,
        "1450": 1.4,
        "1500": 1.1
      }
    },
    {
      "block": 9,
      "line_no": 37,
      "nominal_composition": "16Cr–12Ni–2Mo",
      "product_form": "Smls. pipe",
      "spec_no": "SA–376",
      "type_grade": "TP316H",
      "alloy_desig_uns_no": "S31609",
      "class_condition_temper": null,
      "size_thickness_in_p_no": null,
      "group_no": "8 1",
      "min_tensile_strength_ksi": 75,
      "min_yield_strength_ksi": 30,
      "maximum_use_temperature_f": 1500,
      "external_pressure_chart_no": "HA–2",
      "notes": "G2, G4, T10",
      "values": {
        "100": 20.0,
        "150": 20.0,
        "200": 20.0,
        "250": 20.0,
        "300": 20.0,
        "350": 20.0,
        "400": 19.3,
        "450": 18.6,
        "500": 18.0,
        "550": 17.4,
        "600": 17.0,
        "650": 16.6,
        "700": 16.3,
        "750": 16.1,
        "800": 15.9,
        "850": 15.7,
        "900": 15.6,
        "950": 15.4,
        "1000": 15.3,
        "1050": 15.1,
        "1100": 12.4,
        "1150": 9.8,
        "1200": 7.4,
        "1250": 5.5,
        "1300": 4.1,
        "1350": 3.1,
        "1400": 2.3,
        "1450": 1.7,
        "1500": 1.3
      }
    },
    {
      "block": 9,
      "line_no": 38,
      "nominal_composition": "16Cr–12Ni–2Mo",
      "product_form": "Plate",
      "spec_no": null,
      "type_grade": "SA/EN 10028–7 X2CrNiMo17–12–2",
      "alloy_desig_uns_no": null,
      "class_condition_temper": "… ≤3",
      "size_thickness_in_p_no": null,
      "group_no": "8 1",
      "min_tensile_strength_ksi": 75,
      "min_yield_strength_ksi": 32,
      "maximum_use_temperature_f": 850,
      "external_pressure_chart_no": "HA–4",
      "notes": "G2, G16",
      "values": {
        "100": 21.3,
        "150": 21.3,
        "200": 21.3,
        "250": 21.3,
        "300": 21.3,
        "350": 20.9,
        "400": 20.1,
        "450": 19.5,
        "500": 18.8,
        "550": 18.3,
        "600": 17.9,
        "650": 17.6,
        "700": 17.2,
        "750": 16.9,
        "800": 16.6,
        "850": 16.2,
        "900": null,
        "950": null,
        "1000": null,
        "1050": null,
        "1100": null,
        "1150": null,
        "1200": null,
        "1250": null,
        "1300": null,
        "1350": null,
        "1400": null,
        "1450": null,
        "1500": null
      }
    },
    {
      "block": 9,
      "line_no": 39,
      "nominal_composition": "16Cr–12Ni–2Mo",
      "product_form": "Plate",
      "spec_no": null,
      "type_grade": "SA/EN 10028–7 X5CrNiMo17–12–2",
      "alloy_desig_uns_no": null,
      "class_condition_temper": "… ≤3",
      "size_thickness_in_p_no": null,
      "group_no": "8 1",
      "min_tensile_strength_ksi": 75,
      "min_yield_strength_ksi": 32,
      "maximum_use_temperature_f": 1022,
      "external_pressure_chart_no": "HA–2",
      "notes": "G2, G3, G4, G16",
      "values": {
        "100": 21.3,
        "150": 21.3,
        "200": 21.3,
        "250": 21.3,
        "300": 21.3,
        "350": 21.3,
        "400": 20.5,
        "450": 19.8,
        "500": 19.1,
        "550": 18.6,
        "600": 18.1,
        "650": 17.7,
        "700": 17.4,
        "750": 17.2,
        "800": 16.9,
        "850": 16.7,
        "900": 16.6,
        "950": 16.4,
        "1000": 16.3,
        "1050": 16.1,
        "1100": null,
        "1150": null,
        "1200": null,
        "1250": null,
        "1300": null,
        "1350": null,
        "1400": null,
        "1450": null,
        "1500": null
      }
    },
    {
      "block": 9,
      "line_no": 40,
      "nominal_composition": "16Cr–12Ni–2Mo–N",
      "product_form": "Smls. tube",
      "spec_no": "SA–213",
      "type_grade": "TP316N",
      "alloy_desig_uns_no": "S31651",
      "class_condition_temper": null,
      "size_thickness_in_p_no": "t ≤5",
      "group_no": "8 1",
      "min_tensile_strength_ksi": 80,
      "min_yield_strength_ksi": 35,
      "maximum_use_temperature_f": 1200,
      "external_pressure_chart_no": "HA–2",
      "notes": "G2, T9",
      "values": {
        "100": 23.3,
        "150": 23.3,
        "200": 23.3,
        "250": 23.3,
        "300": 23.3,
        "350": 23.3,
        "400": 23.3,
        "450": 23.0,
        "500": 22.3,
        "550": 21.6,
        "600": 21.0,
        "650": 20.5,
        "700": 20.0,
        "750": 19.6,
        "800": 19.2,
        "850": 18.8,
        "900": 18.5,
        "950": 18.1,
        "1000": 17.8,
        "1050": 15.8,
        "1100": 12.3,
        "1150": 9.8,
        "1200": 7.4,
        "1250": null,
        "1300": null,
        "1350": null,
        "1400": null,
        "1450": null,
        "1500": null
      }
    },
    {
      "block": 9,
      "line_no": 41,
      "nominal_composition": "16Cr–12Ni–2Mo–N",
      "product_form": "Plate",
      "spec_no": "SA–240",
      "type_grade": "316N",
      "alloy_desig_uns_no": "S31651",
      "class_condition_temper": null,
      "size_thickness_in_p_no": "t ≤5",
      "group_no": "8 1",
      "min_tensile_strength_ksi": 80,
      "min_yield_strength_ksi": 35,
      "maximum_use_temperature_f": 1200,
      "external_pressure_chart_no": "HA–2",
      "notes": "G2, T9",
      "values": {
        "100": 23.3,
        "150": 23.3,
        "200": 23.3,
        "250": 23.3,
        "300": 23.3,
        "350": 23.3,
        "400": 23.3,
        "450": 23.0,
        "500": 22.3,
        "550": 21.6,
        "600": 21.0,
        "650": 20.5,
        "700": 20.0,
        "750": 19.6,
        "800": 19.2,
        "850": 18.8,
        "900": 18.5,
        "950": 18.1,
        "1000": 17.8,
        "1050": 15.8,
        "1100": 12.3,
        "1150": 9.8,
        "1200": 7.4,
        "1250": null,
        "1300": null,
        "1350": null,
        "1400": null,
        "1450": null,
        "1500": null
      }
    },
    {
      "block": 9,
      "line_no": 42,
      "nominal_composition": "16Cr–12Ni–2Mo–N",
      "product_form": "Wld. tube",
      "spec_no": "SA–249",
      "type_grade": "TP316N",
      "alloy_desig_uns_no": "S31651",
      "class_condition_temper": null,
      "size_thickness_in_p_no": null,
      "group_no": "8 1",
      "min_tensile_strength_ksi": 80,
      "min_yield_strength_ksi": 35,
      "maximum_use_temperature_f": 1200,
      "external_pressure_chart_no": "HA–2",
      "notes": "G2, G6, T9",
      "values": {
        "100": 19.8,
        "150": 19.8,
        "200": 19.8,
        "250": 19.8,
        "300": 19.8,
        "350": 19.8,
        "400": 19.8,
        "450": 19.5,
        "500": 18.9,
        "550": 18.4,
        "600": 17.9,
        "650": 17.4,
        "700": 17.0,
        "750": 16.7,
        "800": 16.3,
        "850": 16.0,
        "900": 15.7,
        "950": 15.4,
        "1000": 15.1,
        "1050": 13.4,
        "1100": 10.5,
        "1150": 8.3,
        "1200": 6.3,
        "1250": null,
        "1300": null,
        "1350": null,
        "1400": null,
        "1450": null,
        "1500": null
      }
    },
    {
      "block": 9,
      "line_no": 43,
      "nominal_composition": "16Cr–12Ni–2Mo–N",
      "product_form": "Smls. pipe",
      "spec_no": "SA–312",
      "type_grade": "TP316N",
      "alloy_desig_uns_no": "S31651",
      "class_condition_temper": null,
      "size_thickness_in_p_no": "t ≤5",
      "group_no": "8 1",
      "min_tensile_strength_ksi": 80,
      "min_yield_strength_ksi": 35,
      "maximum_use_temperature_f": 1200,
      "external_pressure_chart_no": "HA–2",
      "notes": "G2, T9",
      "values": {
        "100": 23.3,
        "150": 23.3,
        "200": 23.3,
        "250": 23.3,
        "300": 23.3,
        "350": 23.3,
        "400": 23.3,
        "450": 23.0,
        "500": 22.3,
        "550": 21.6,
        "600": 21.0,
        "650": 20.5,
        "700": 20.0,
        "750": 19.6,
        "800": 19.2,
        "850": 18.8,
        "900": 18.5,
        "950": 18.1,
        "1000": 17.8,
        "1050": 15.8,
        "1100": 12.3,
        "1150": 9.8,
        "1200": 7.4,
        "1250": null,
        "1300": null,
        "1350": null,
        "1400": null,
        "1450": null,
        "1500": null
      }
    },
    {
      "block": 9,
      "line_no": 44,
      "nominal_composition": "16Cr–12Ni–2Mo–N",
      "product_form": "Wld. pipe",
      "spec_no": "SA–312",
      "type_grade": "TP316N",
      "alloy_desig_uns_no": "S31651",
      "class_condition_temper": null,
      "size_thickness_in_p_no": "t ≤5",
      "group_no": "8 1",
      "min_tensile_strength_ksi": 80,
      "min_yield_strength_ksi": 35,
      "maximum_use_temperature_f": 1200,
      "external_pressure_chart_no": "HA–2",
      "notes": "G2, G6, T9",
      "values": {
        "100": 19.8,
        "150": 19.8,
        "200": 19.8,
        "250": 19.8,
        "300": 19.8,
        "350": 19.8,
        "400": 19.8,
        "450": 19.5,
        "500": 18.9,
        "550": 18.4,
        "600": 17.9,
        "650": 17.4,
        "700": 17.0,
        "750": 16.7,
        "800": 16.3,
        "850": 16.0,
        "900": 15.7,
        "950": 15.4,
        "1000": 15.1,
        "1050": 13.4,
        "1100": 10.5,
        "1150": 8.3,
        "1200": 6.3,
        "1250": null,
        "1300": null,
        "1350": null,
        "1400": null,
        "1450": null,
        "1500": null
      }
    },
    {
      "block": 9,
      "line_no": 45,
      "nominal_composition": "16Cr–12Ni–2Mo–N",
      "product_form": "Smls. pipe",
      "spec_no": "SA–376",
      "type_grade": "TP316N",
      "alloy_desig_uns_no": "S31651",
      "class_condition_temper": null,
      "size_thickness_in_p_no": null,
      "group_no": "8 1",
      "min_tensile_strength_ksi": 80,
      "min_yield_strength_ksi": 35,
      "maximum_use_temperature_f": 1200,
      "external_pressure_chart_no": "HA–2",
      "notes": "G2, G4, T9",
      "values": {
        "100": 23.3,
        "150": 23.3,
        "200": 23.3,
        "250": 23.3,
        "300": 23.3,
        "350": 23.3,
        "400": 23.3,
        "450": 23.0,
        "500": 22.3,
        "550": 21.6,
        "600": 21.0,
        "650": 20.5,
        "700": 20.0,
        "750": 19.6,
        "800": 19.2,
        "850": 18.8,
        "900": 18.5,
        "950": 18.1,
        "1000": 17.8,
        "1050": 15.8,
        "1100": 12.3,
        "1150": 9.8,
        "1200": 7.4,
        "1250": null,
        "1300": null,
        "1350": null,
        "1400": null,
        "1450": null,
        "1500": null
      }
    },
    {
      "block": 10,
      "line_no": 1,
      "nominal_composition": "16Cr–12Ni–2Mo–N",
      "product_form": "Fittings",
      "spec_no": "SA–403",
      "type_grade": "316N",
      "alloy_desig_uns_no": "S31651",
      "class_condition_temper": "CR …",
      "size_thickness_in_p_no": null,
      "group_no": "8 1",
      "min_tensile_strength_ksi": 80,
      "min_yield_strength_ksi": 35,
      "maximum_use_temperature_f": 1200,
      "external_pressure_chart_no": "HA–2",
      "notes": "G2, G6, T9",
      "values": {
        "100": 19.8,
        "150": 19.8,
        "200": 19.8,
        "250": 19.8,
        "300": 19.8,
        "350": 19.8,
        "400": 19.8,
        "450": 19.5,
        "500": 18.9,
        "550": 18.4,
        "600": 17.9,
        "650": 17.4,
        "700": 17.0,
        "750": 16.7,
        "800": 16.3,
        "850": 16.0,
        "900": 15.7,
        "950": 15.4,
        "1000": 15.1,
        "1050": 13.4,
        "1100": 10.5,
        "1150": 8.3,
        "1200": 6.3,
        "1250": null,
        "1300": null,
        "1350": null,
        "1400": null,
        "1450": null,
        "1500": null
      }
    },
    {
      "block": 10,
      "line_no": 2,
      "nominal_composition": "16Cr–12Ni–2Mo–N",
      "product_form": "Wld. fittings",
      "spec_no": "SA–403",
      "type_grade": "316N",
      "alloy_desig_uns_no": "S31651",
      "class_condition_temper": "WP–W …",
      "size_thickness_in_p_no": null,
      "group_no": "8 1",
      "min_tensile_strength_ksi": 80,
      "min_yield_strength_ksi": 35,
      "maximum_use_temperature_f": 1200,
      "external_pressure_chart_no": "HA–2",
      "notes": "G2, G6, T9",
      "values": {
        "100": 19.8,
        "150": 19.8,
        "200": 19.8,
        "250": 19.8,
        "300": 19.8,
        "350": 19.8,
        "400": 19.8,
        "450": 19.5,
        "500": 18.9,
        "550": 18.4,
        "600": 17.9,
        "650": 17.4,
        "700": 17.0,
        "750": 16.7,
        "800": 16.3,
        "850": 16.0,
        "900": 15.7,
        "950": 15.4,
        "1000": 15.1,
        "1050": 13.4,
        "1100": 10.5,
        "1150": 8.3,
        "1200": 6.3,
        "1250": null,
        "1300": null,
        "1350": null,
        "1400": null,
        "1450": null,
        "1500": null
      }
    },
    {
      "block": 10,
      "line_no": 3,
      "nominal_composition": "16Cr–12Ni–2Mo–N",
      "product_form": "Wld. fittings",
      "spec_no": "SA–403",
      "type_grade": "316N",
      "alloy_desig_uns_no": "S31651",
      "class_condition_temper": "WP–WX …",
      "size_thickness_in_p_no": null,
      "group_no": "8 1",
      "min_tensile_strength_ksi": 80,
      "min_yield_strength_ksi": 35,
      "maximum_use_temperature_f": 1200,
      "external_pressure_chart_no": "HA–2",
      "notes": "G2, G6, T9",
      "values": {
        "100": 19.8,
        "150": 19.8,
        "200": 19.8,
        "250": 19.8,
        "300": 19.8,
        "350": 19.8,
        "400": 19.8,
        "450": 19.5,
        "500": 18.9,
        "550": 18.4,
        "600": 17.9,
        "650": 17.4,
        "700": 17.0,
        "750": 16.7,
        "800": 16.3,
        "850": 16.0,
        "900": 15.7,
        "950": 15.4,
        "1000": 15.1,
        "1050": 13.4,
        "1100": 10.5,
        "1150": 8.3,
        "1200": 6.3,
        "1250": null,
        "1300": null,
        "1350": null,
        "1400": null,
        "1450": null,
        "1500": null
      }
    },
    {
      "block": 10,
      "line_no": 4,
      "nominal_composition": "16Cr–12Ni–2Mo–N",
      "product_form": "Forgings",
      "spec_no": "SA–965",
      "type_grade": "F316N",
      "alloy_desig_uns_no": "S31651",
      "class_condition_temper": null,
      "size_thickness_in_p_no": null,
      "group_no": "8 1",
      "min_tensile_strength_ksi": 80,
      "min_yield_strength_ksi": 35,
      "maximum_use_temperature_f": 1200,
      "external_pressure_chart_no": "HA–2",
      "notes": "G2, T9",
      "values": {
        "100": 23.3,
        "150": 23.3,
        "200": 23.3,
        "250": 23.3,
        "300": 23.3,
        "350": 23.3,
        "400": 23.3,
        "450": 23.0,
        "500": 22.3,
        "550": 21.6,
        "600": 21.0,
        "650": 20.5,
        "700": 20.0,
        "750": 19.6,
        "800": 19.2,
        "850": 18.8,
        "900": 18.5,
        "950": 18.1,
        "1000": 17.8,
        "1050": 15.8,
        "1100": 12.3,
        "1150": 9.8,
        "1200": 7.4,
        "1250": null,
        "1300": null,
        "1350": null,
        "1400": null,
        "1450": null,
        "1500": null
      }
    },
    {
      "block": 10,
      "line_no": 5,
      "nominal_composition": "16Cr–12Ni–2Mo–N",
      "product_form": "Plate",
      "spec_no": null,
      "type_grade": "SA/EN 10028–7 X2CrNiMoN17–11–2 …",
      "alloy_desig_uns_no": null,
      "class_condition_temper": "… ≤3",
      "size_thickness_in_p_no": null,
      "group_no": "8 1",
      "min_tensile_strength_ksi": 84,
      "min_yield_strength_ksi": 41,
      "maximum_use_temperature_f": 800,
      "external_pressure_chart_no": "HA–2",
      "notes": "G2, G16",
      "values": {
        "100": 27.1,
        "150": 27.1,
        "200": 27.1,
        "250": 27.1,
        "300": 27.1,
        "350": 26.7,
        "400": 25.6,
        "450": 24.6,
        "500": 23.7,
        "550": 23.0,
        "600": 22.3,
        "650": 21.7,
        "700": 21.1,
        "750": 20.6,
        "800": 20.1,
        "850": null,
        "900": null,
        "950": null,
        "1000": null,
        "1050": null,
        "1100": null,
        "1150": null,
        "1200": null,
        "1250": null,
        "1300": null,
        "1350": null,
        "1400": null,
        "1450": null,
        "1500": null
      }
    },
    {
      "block": 10,
      "line_no": 6,
      "nominal_composition": "16Cr–12Ni–2Mo–N",
      "product_form": "Plate",
      "spec_no": null,
      "type_grade": "SA/EN 10028–7 X2CrNiMoN17–13–3 …",
      "alloy_desig_uns_no": null,
      "class_condition_temper": "… ≤3",
      "size_thickness_in_p_no": null,
      "group_no": "8 1",
      "min_tensile_strength_ksi": 84,
      "min_yield_strength_ksi": 41,
      "maximum_use_temperature_f": 800,
      "external_pressure_chart_no": "HA–2",
      "notes": "G2, G16",
      "values": {
        "100": 27.1,
        "150": 27.1,
        "200": 27.1,
        "250": 27.1,
        "300": 27.1,
        "350": 26.7,
        "400": 25.6,
        "450": 24.6,
        "500": 23.7,
        "550": 23.0,
        "600": 22.3,
        "650": 21.7,
        "700": 21.1,
        "750": 20.6,
        "800": 20.1,
        "850": null,
        "900": null,
        "950": null,
        "1000": null,
        "1050": null,
        "1100": null,
        "1150": null,
        "1200": null,
        "1250": null,
        "1300": null,
        "1350": null,
        "1400": null,
        "1450": null,
        "1500": null
      }
    },
    {
      "block": 10,
      "line_no": 7,
      "nominal_composition": "17.5Cr–17.5Ni–5.3Si",
      "product_form": "Plate",
      "spec_no": "SA–240",
      "type_grade": null,
      "alloy_desig_uns_no": "S30601",
      "class_condition_temper": null,
      "size_thickness_in_p_no": null,
      "group_no": "8 1",
      "min_tensile_strength_ksi": 78,
      "min_yield_strength_ksi": 37,
      "maximum_use_temperature_f": 400,
      "external_pressure_chart_no": "HA–1",
      "notes": null,
      "values": {
        "100": 24.7,
        "150": 24.7,
        "200": 24.7,
        "250": 24.7,
        "300": 24.4,
        "350": 23.2,
        "400": 22.2,
        "450": null,
        "500": null,
        "550": null,
        "600": null,
        "650": null,
        "700": null,
        "750": null,
        "800": null,
        "850": null,
        "900": null,
        "950": null,
        "1000": null,
        "1050": null,
        "1100": null,
        "1150": null,
        "1200": null,
        "1250": null,
        "1300": null,
        "1350": null,
        "1400": null,
        "1450": null,
        "1500": null
      }
    },
    {
      "block": 10,
      "line_no": 8,
      "nominal_composition": "18Cr–3Ni–12Mn",
      "product_form": "Plate",
      "spec_no": "SA–240",
      "type_grade": "XM–29",
      "alloy_desig_uns_no": "S24000",
      "class_condition_temper": null,
      "size_thickness_in_p_no": "t > 3/16",
      "group_no": "8 3",
      "min_tensile_strength_ksi": 100,
      "min_yield_strength_ksi": 55,
      "maximum_use_temperature_f": 800,
      "external_pressure_chart_no": "HA–6",
      "notes": "G2",
      "values": {
        "100": 36.7,
        "150": 36.7,
        "200": 36.7,
        "250": 36.6,
        "300": 33.8,
        "350": 31.5,
        "400": 29.6,
        "450": 28.2,
        "500": 27.2,
        "550": 26.4,
        "600": 25.9,
        "650": 25.4,
        "700": 25.0,
        "750": 24.5,
        "800": 24.0,
        "850": null,
        "900": null,
        "950": null,
        "1000": null,
        "1050": null,
        "1100": null,
        "1150": null,
        "1200": null,
        "1250": null,
        "1300": null,
        "1350": null,
        "1400": null,
        "1450": null,
        "1500": null
      }
    },
    {
      "block": 10,
      "line_no": 9,
      "nominal_composition": "18Cr–3Ni–12Mn",
      "product_form": "Plate",
      "spec_no": "SA–240",
      "type_grade": "XM–29",
      "alloy_desig_uns_no": "S24000",
      "class_condition_temper": null,
      "size_thickness_in_p_no": "t ≤3/16",
      "group_no": "8 3",
      "min_tensile_strength_ksi": 100,
      "min_yield_strength_ksi": 60,
      "maximum_use_temperature_f": 800,
      "external_pressure_chart_no": "HA–6",
      "notes": "G2",
      "values": {
        "100": 40.0,
        "150": 40.0,
        "200": 40.0,
        "250": 39.9,
        "300": 36.8,
        "350": 34.3,
        "400": 32.3,
        "450": 30.8,
        "500": 29.6,
        "550": 28.8,
        "600": 28.2,
        "650": 27.7,
        "700": 27.3,
        "750": 26.8,
        "800": 26.2,
        "850": null,
        "900": null,
        "950": null,
        "1000": null,
        "1050": null,
        "1100": null,
        "1150": null,
        "1200": null,
        "1250": null,
        "1300": null,
        "1350": null,
        "1400": null,
        "1450": null,
        "1500": null
      }
    },
    {
      "block": 10,
      "line_no": 10,
      "nominal_composition": "18Cr–5Ni–3Mo",
      "product_form": "Smls. tube",
      "spec_no": "SA–789",
      "type_grade": null,
      "alloy_desig_uns_no": "S31500",
      "class_condition_temper": null,
      "size_thickness_in_p_no": null,
      "group_no": "10H 1",
      "min_tensile_strength_ksi": 92,
      "min_yield_strength_ksi": 64,
      "maximum_use_temperature_f": 650,
      "external_pressure_chart_no": "HA–5",
      "notes": "G8",
      "values": {
        "100": 38.3,
        "150": 38.3,
        "200": 38.3,
        "250": 38.3,
        "300": 38.3,
        "350": 38.3,
        "400": 38.3,
        "450": 38.3,
        "500": 38.3,
        "550": 38.3,
        "600": 38.3,
        "650": 38.3,
        "700": null,
        "750": null,
        "800": null,
        "850": null,
        "900": null,
        "950": null,
        "1000": null,
        "1050": null,
        "1100": null,
        "1150": null,
        "1200": null,
        "1250": null,
        "1300": null,
        "1350": null,
        "1400": null,
        "1450": null,
        "1500": null
      }
    },
    {
      "block": 10,
      "line_no": 11,
      "nominal_composition": "18Cr–5Ni–3Mo",
      "product_form": "Wld. tube",
      "spec_no": "SA–789",
      "type_grade": null,
      "alloy_desig_uns_no": "S31500",
      "class_condition_temper": null,
      "size_thickness_in_p_no": null,
