Repository: danivelas0/asme-pcc

File: resources/bpvc_ii_d_customary_2025/table_1a.json (part 13 of 55)
    "External Pressure Chart No.",
    "Notes"
  ],
  "columns_values": [
      "alloy_desig_uns_no": "K21590",
      "class_condition_temper": 1,
      "size_thickness_in": null,
      "p_no": "5A",
      "group_no": 1,
      "min_tensile_strength_ksi": 60,
      "min_yield_strength_ksi": 30,
      "i": 1200,
      "limits_iii": 700,
      "viii_1": 1200,
      "xii": "NP",
      "external_pressure_chart_no": "CS–2",
      "notes": "S4, T4, W7, W9, W14",
      "values": {
        "100": 17.1,
        "150": 17.1,
        "200": 17.1,
        "250": null,
        "300": 16.6,
        "400": 16.6,
        "500": 16.6,
        "600": 16.6,
        "650": 16.6,
        "700": 16.6,
        "750": 16.6,
        "800": 16.6,
        "850": 16.6,
        "900": 13.6,
        "950": 10.8,
        "1000": 8.0,
        "1050": 5.7,
        "1100": 3.8,
        "1150": 2.4,
        "1200": 1.4,
        "1250": null,
        "1300": null,
        "1350": null,
        "1400": null,
        "1450": null,
        "1500": null,
        "1550": null,
        "1600": null,
        "1650": null
      }
    },
    {
      "block": 9,
      "line_no": 37,
      "nominal_composition": "21/4Cr–1Mo",
      "product_form": "Wld. tube",
      "spec_no": "SA–250",
      "type_grade": "T22",
      "alloy_desig_uns_no": "K21590",
      "class_condition_temper": null,
      "size_thickness_in": null,
      "p_no": "5A",
      "group_no": 1,
      "min_tensile_strength_ksi": 60,
      "min_yield_strength_ksi": 30,
      "i": 1200,
      "limits_iii": "NP",
      "viii_1": "NP",
      "xii": "NP",
      "external_pressure_chart_no": "CS–2",
      "notes": "G24, S4, T4, W9",
      "values": {
        "100": 14.5,
        "150": null,
        "200": 14.5,
        "250": null,
        "300": 14.1,
        "400": 14.1,
        "500": 14.1,
        "600": 14.1,
        "650": 14.1,
        "700": 14.1,
        "750": 14.1,
        "800": 14.1,
        "850": 14.1,
        "900": 11.6,
        "950": 9.2,
        "1000": 6.8,
        "1050": 4.8,
        "1100": 3.2,
        "1150": 2.0,
        "1200": 1.2,
        "1250": null,
        "1300": null,
        "1350": null,
        "1400": null,
        "1450": null,
        "1500": null,
        "1550": null,
        "1600": null,
        "1650": null
      }
    },
    {
      "block": 9,
      "line_no": 38,
      "nominal_composition": "21/4Cr–1Mo",
      "product_form": "Wld. tube",
      "spec_no": "SA–250",
      "type_grade": "T22S1",
      "alloy_desig_uns_no": "K21590",
      "class_condition_temper": null,
      "size_thickness_in": null,
      "p_no": "5A",
      "group_no": 1,
      "min_tensile_strength_ksi": 60,
      "min_yield_strength_ksi": 30,
      "i": 1200,
      "limits_iii": "NP",
      "viii_1": "NP",
      "xii": "NP",
      "external_pressure_chart_no": "CS–2",
      "notes": "S4, T4, W9, W13",
      "values": {
        "100": 17.1,
        "150": null,
        "200": 17.1,
        "250": null,
        "300": 16.6,
        "400": 16.6,
        "500": 16.6,
        "600": 16.6,
        "650": 16.6,
        "700": 16.6,
        "750": 16.6,
        "800": 16.6,
        "850": 16.6,
        "900": 13.6,
        "950": 10.8,
        "1000": 8.0,
        "1050": 5.7,
        "1100": 3.8,
        "1150": 2.4,
        "1200": 1.4,
        "1250": null,
        "1300": null,
        "1350": null,
        "1400": null,
        "1450": null,
        "1500": null,
        "1550": null,
        "1600": null,
        "1650": null
      }
    },
    {
      "block": 9,
      "line_no": 39,
      "nominal_composition": "21/4Cr–1Mo",
      "product_form": "Smls. pipe",
      "spec_no": "SA–335",
      "type_grade": "P22",
      "alloy_desig_uns_no": "K21590",
      "class_condition_temper": null,
      "size_thickness_in": null,
      "p_no": "5A",
      "group_no": 1,
      "min_tensile_strength_ksi": 60,
      "min_yield_strength_ksi": 30,
      "i": 1200,
      "limits_iii": 700,
      "viii_1": 1200,
      "xii": "NP",
      "external_pressure_chart_no": "CS–2",
      "notes": "S4, T4, W7, W9",
      "values": {
        "100": 17.1,
        "150": 17.1,
        "200": 17.1,
        "250": null,
        "300": 16.6,
        "400": 16.6,
        "500": 16.6,
        "600": 16.6,
        "650": 16.6,
        "700": 16.6,
        "750": 16.6,
        "800": 16.6,
        "850": 16.6,
        "900": 13.6,
        "950": 10.8,
        "1000": 8.0,
        "1050": 5.7,
        "1100": 3.8,
        "1150": 2.4,
        "1200": 1.4,
        "1250": null,
        "1300": null,
        "1350": null,
        "1400": null,
        "1450": null,
        "1500": null,
        "1550": null,
        "1600": null,
        "1650": null
      }
    },
    {
      "block": 9,
      "line_no": 40,
      "nominal_composition": "21/4Cr–1Mo",
      "product_form": "Forgings",
      "spec_no": "SA–336",
      "type_grade": "F22",
      "alloy_desig_uns_no": "K21590",
      "class_condition_temper": 1,
      "size_thickness_in": null,
      "p_no": "5A",
      "group_no": 1,
      "min_tensile_strength_ksi": 60,
      "min_yield_strength_ksi": 30,
      "i": 1200,
      "limits_iii": 700,
      "viii_1": 1200,
      "xii": "NP",
      "external_pressure_chart_no": "CS–2",
      "notes": "S4, T4, W7, W9",
      "values": {
        "100": 17.1,
        "150": 17.1,
        "200": 17.1,
        "250": null,
        "300": 16.6,
        "400": 16.6,
        "500": 16.6,
        "600": 16.6,
        "650": 16.6,
        "700": 16.6,
        "750": 16.6,
        "800": 16.6,
        "850": 16.6,
        "900": 13.6,
        "950": 10.8,
        "1000": 8.0,
        "1050": 5.7,
        "1100": 3.8,
        "1150": 2.4,
        "1200": 1.4,
        "1250": null,
        "1300": null,
        "1350": null,
        "1400": null,
        "1450": null,
        "1500": null,
        "1550": null,
        "1600": null,
        "1650": null
      }
    },
    {
      "block": 9,
      "line_no": 41,
      "nominal_composition": "21/4Cr–1Mo",
      "product_form": "Forged pipe",
      "spec_no": "SA–369",
      "type_grade": "FP22",
      "alloy_desig_uns_no": "K21590",
      "class_condition_temper": null,
      "size_thickness_in": null,
      "p_no": "5A",
      "group_no": 1,
      "min_tensile_strength_ksi": 60,
      "min_yield_strength_ksi": 30,
      "i": 1200,
      "limits_iii": 700,
      "viii_1": 1200,
      "xii": "NP",
      "external_pressure_chart_no": "CS–2",
      "notes": "S4, T4, W7, W9",
      "values": {
        "100": 17.1,
        "150": 17.1,
        "200": 17.1,
        "250": null,
        "300": 16.6,
        "400": 16.6,
        "500": 16.6,
        "600": 16.6,
        "650": 16.6,
        "700": 16.6,
        "750": 16.6,
        "800": 16.6,
        "850": 16.6,
        "900": 13.6,
        "950": 10.8,
        "1000": 8.0,
        "1050": 5.7,
        "1100": 3.8,
        "1150": 2.4,
        "1200": 1.4,
        "1250": null,
        "1300": null,
        "1350": null,
        "1400": null,
        "1450": null,
        "1500": null,
        "1550": null,
        "1600": null,
        "1650": null
      }
    },
    {
      "block": 9,
      "line_no": 42,
      "nominal_composition": "21/4Cr–1Mo",
      "product_form": "Plate",
      "spec_no": "SA–387",
      "type_grade": 22,
      "alloy_desig_uns_no": "K21590",
      "class_condition_temper": 1,
      "size_thickness_in": null,
      "p_no": "5A",
      "group_no": 1,
      "min_tensile_strength_ksi": 60,
      "min_yield_strength_ksi": 30,
      "i": 1200,
      "limits_iii": 700,
      "viii_1": 1200,
      "xii": "NP",
      "external_pressure_chart_no": "CS–2",
      "notes": "S4, T4, W7, W9",
      "values": {
        "100": 17.1,
        "150": null,
        "200": 17.1,
        "250": null,
        "300": 16.6,
        "400": 16.6,
        "500": 16.6,
        "600": 16.6,
        "650": 16.6,
        "700": 16.6,
        "750": 16.6,
        "800": 16.6,
        "850": 16.6,
        "900": 13.6,
        "950": 10.8,
        "1000": 8.0,
        "1050": 5.7,
        "1100": 3.8,
        "1150": 2.4,
        "1200": 1.4,
        "1250": null,
        "1300": null,
        "1350": null,
        "1400": null,
        "1450": null,
        "1500": null,
        "1550": null,
        "1600": null,
        "1650": null
      }
    },
    {
      "block": 9,
      "line_no": 43,
      "nominal_composition": "21/4Cr–1Mo",
      "product_form": "Wld. pipe",
      "spec_no": "SA–691",
      "type_grade": "21/4CR",
      "alloy_desig_uns_no": "K21590",
      "class_condition_temper": null,
      "size_thickness_in": null,
      "p_no": "5A",
      "group_no": 1,
      "min_tensile_strength_ksi": 60,
      "min_yield_strength_ksi": 30,
      "i": "NP",
      "limits_iii": 700,
      "viii_1": "NP",
      "xii": "NP",
      "external_pressure_chart_no": "CS–2",
      "notes": "G26, W10, W12",
      "values": {
        "100": 17.1,
        "150": null,
        "200": 17.1,
        "250": null,
        "300": 16.6,
        "400": 16.6,
        "500": 16.6,
        "600": 16.6,
        "650": 16.6,
        "700": 16.6,
        "750": null,
        "800": null,
        "850": null,
        "900": null,
        "950": null,
        "1000": null,
        "1050": null,
        "1100": null,
        "1150": null,
        "1200": null,
        "1250": null,
        "1300": null,
        "1350": null,
        "1400": null,
        "1450": null,
        "1500": null,
        "1550": null,
        "1600": null,
        "1650": null
      }
    },
    {
      "block": 9,
      "line_no": 44,
      "nominal_composition": "21/4Cr–1Mo",
      "product_form": "Plate",
      "spec_no": "SA/EN 10028–2",
      "type_grade": "10CrMo9–10",
      "alloy_desig_uns_no": null,
      "class_condition_temper": null,
      "size_thickness_in": "6 < t ≤10",
      "p_no": "5A",
      "group_no": 1,
      "min_tensile_strength_ksi": 65.5,
      "min_yield_strength_ksi": 36.5,
      "i": 1100,
      "limits_iii": "NP",
      "viii_1": 1100,
      "xii": "NP",
      "external_pressure_chart_no": "CS–3",
      "notes": "S4, T4, W7, W9",
      "values": {
        "100": 18.6,
        "150": null,
        "200": 18.6,
        "250": null,
        "300": 18.2,
        "400": 18.0,
        "500": 17.9,
        "600": 17.7,
        "650": 17.6,
        "700": 17.4,
        "750": 17.2,
        "800": 16.8,
        "850": 16.3,
        "900": 15.8,
        "950": 11.4,
        "1000": 7.8,
        "1050": 5.1,
        "1100": 3.2,
        "1150": null,
        "1200": null,
        "1250": null,
        "1300": null,
        "1350": null,
        "1400": null,
        "1450": null,
        "1500": null,
        "1550": null,
        "1600": null,
        "1650": null
      }
    },
    {
      "block": 9,
      "line_no": 45,
      "nominal_composition": "21/4Cr–1Mo",
      "product_form": "Forgings",
      "spec_no": "SA/EN 10222–2",
      "type_grade": "11CrMo9–10",
      "alloy_desig_uns_no": null,
      "class_condition_temper": "NT or QT",
      "size_thickness_in": "8 < t ≤20",
      "p_no": "5A",
      "group_no": 1,
      "min_tensile_strength_ksi": 65.5,
      "min_yield_strength_ksi": 38.5,
      "i": 1200,
      "limits_iii": "NP",
      "viii_1": 1200,
      "xii": "NP",
      "external_pressure_chart_no": "CS–3",
      "notes": "S4, T5, W7, W9",
      "values": {
        "100": 18.6,
        "150": null,
        "200": 18.6,
        "250": null,
        "300": 18.3,
        "400": 18.0,
        "500": 17.9,
        "600": 17.8,
        "650": 17.7,
        "700": 17.5,
        "750": 17.3,
        "800": 16.9,
        "850": 16.3,
        "900": 15.7,
        "950": 11.4,
        "1000": 7.8,
        "1050": 5.1,
        "1100": 3.2,
        "1150": 2.0,
        "1200": 1.2,
        "1250": null,
        "1300": null,
        "1350": null,
        "1400": null,
        "1450": null,
        "1500": null,
        "1550": null,
        "1600": null,
        "1650": null
      }
    },
    {
      "block": 10,
      "line_no": 1,
      "nominal_composition": "21/4Cr–1Mo",
      "product_form": "Plate",
      "spec_no": "SA/EN 10028–2",
      "type_grade": "10CrMo9–10",
      "alloy_desig_uns_no": null,
      "class_condition_temper": null,
      "size_thickness_in": "4 < t ≤6",
      "p_no": "5A",
      "group_no": 1,
      "min_tensile_strength_ksi": 66.5,
      "min_yield_strength_ksi": 37.5,
      "i": 1100,
      "limits_iii": "NP",
      "viii_1": 1100,
      "xii": "NP",
      "external_pressure_chart_no": "CS–3",
      "notes": "S4, T4, W7, W9",
      "values": {
        "100": 19.1,
        "150": null,
        "200": 19.1,
        "250": null,
        "300": 18.6,
        "400": 18.4,
        "500": 18.3,
        "600": 18.1,
        "650": 18.0,
        "700": 17.8,
        "750": 17.5,
        "800": 17.2,
        "850": 16.7,
        "900": 15.8,
        "950": 11.4,
        "1000": 7.8,
        "1050": 5.1,
        "1100": 3.2,
        "1150": null,
        "1200": null,
        "1250": null,
        "1300": null,
        "1350": null,
        "1400": null,
        "1450": null,
        "1500": null,
        "1550": null,
        "1600": null,
        "1650": null
      }
    },
    {
      "block": 10,
      "line_no": 2,
      "nominal_composition": "21/4Cr–1Mo",
      "product_form": "Plate",
      "spec_no": "SA/EN 10028–2",
      "type_grade": "10CrMo9–10",
      "alloy_desig_uns_no": null,
      "class_condition_temper": null,
      "size_thickness_in": "2.5 < t ≤4",
      "p_no": "5A",
      "group_no": 1,
      "min_tensile_strength_ksi": 68,
      "min_yield_strength_ksi": 40.5,
      "i": 1100,
      "limits_iii": "NP",
      "viii_1": 1100,
      "xii": "NP",
      "external_pressure_chart_no": "CS–3",
      "notes": "S4, T4, W7, W9",
      "values": {
        "100": 19.5,
        "150": null,
        "200": 19.5,
        "250": null,
        "300": 19.0,
        "400": 18.8,
        "500": 18.7,
        "600": 18.5,
        "650": 18.4,
        "700": 18.2,
        "750": 17.9,
        "800": 17.5,
        "850": 17.0,
        "900": 15.8,
        "950": 11.4,
        "1000": 7.8,
        "1050": 5.1,
        "1100": 3.2,
        "1150": null,
        "1200": null,
        "1250": null,
        "1300": null,
        "1350": null,
        "1400": null,
        "1450": null,
        "1500": null,
        "1550": null,
        "1600": null,
        "1650": null
      }
    },
    {
      "block": 10,
      "line_no": 3,
      "nominal_composition": "21/4Cr–1Mo",
      "product_form": "Smls. tube",
      "spec_no": "SA/EN 10216–2",
      "type_grade": "10CrMo9–10",
      "alloy_desig_uns_no": null,
      "class_condition_temper": null,
      "size_thickness_in": "15/8 < t ≤21/2",
      "p_no": "5A",
      "group_no": 1,
      "min_tensile_strength_ksi": 69.5,
      "min_yield_strength_ksi": 39,
      "i": 1200,
      "limits_iii": "NP",
      "viii_1": 1200,
      "xii": "NP",
      "external_pressure_chart_no": "CS–2",
      "notes": "T4, W7, W9",
      "values": {
        "100": 19.9,
        "150": null,
        "200": 19.9,
        "250": null,
        "300": 19.4,
        "400": 19.2,
        "500": 19.1,
        "600": 18.9,
        "650": 18.8,
        "700": 18.6,
        "750": 18.3,
        "800": 17.9,
        "850": 17.4,
        "900": 15.8,
        "950": 11.4,
        "1000": 7.8,
        "1050": 5.1,
        "1100": 3.2,
        "1150": 2.0,
        "1200": 1.2,
        "1250": null,
        "1300": null,
        "1350": null,
        "1400": null,
        "1450": null,
        "1500": null,
        "1550": null,
        "1600": null,
        "1650": null
      }
    },
    {
      "block": 10,
      "line_no": 4,
      "nominal_composition": "21/4Cr–1Mo",
      "product_form": "Smls. tube",
      "spec_no": "SA/EN 10216–2",
      "type_grade": "10CrMo9–10",
      "alloy_desig_uns_no": null,
      "class_condition_temper": null,
      "size_thickness_in": "t ≤15/8",
      "p_no": "5A",
      "group_no": 1,
      "min_tensile_strength_ksi": 69.5,
      "min_yield_strength_ksi": 40.5,
      "i": 1200,
      "limits_iii": "NP",
      "viii_1": 1200,
      "xii": "NP",
      "external_pressure_chart_no": "CS–2",
      "notes": "T4, W7, W9",
      "values": {
        "100": 19.9,
        "150": null,
        "200": 19.9,
        "250": null,
        "300": 19.4,
        "400": 19.2,
        "500": 19.1,
        "600": 18.9,
        "650": 18.8,
        "700": 18.6,
        "750": 18.3,
        "800": 17.9,
        "850": 17.4,
        "900": 15.8,
        "950": 11.4,
        "1000": 7.8,
        "1050": 5.1,
        "1100": 3.2,
        "1150": 2.0,
        "1200": 1.2,
        "1250": null,
        "1300": null,
        "1350": null,
        "1400": null,
        "1450": null,
        "1500": null,
        "1550": null,
        "1600": null,
        "1650": null
      }
    },
    {
      "block": 10,
      "line_no": 5,
      "nominal_composition": "21/4Cr–1Mo",
      "product_form": "Plate",
      "spec_no": "SA/EN 10028–2",
      "type_grade": "10CrMo9–10",
      "alloy_desig_uns_no": null,
      "class_condition_temper": null,
      "size_thickness_in": "t ≤2.5",
      "p_no": "5A",
      "group_no": 1,
      "min_tensile_strength_ksi": 69.5,
      "min_yield_strength_ksi": null,
      "i": 1100,
      "limits_iii": "NP",
      "viii_1": 1100,
      "xii": "NP",
      "external_pressure_chart_no": "CS–3",
      "notes": "G18, S4, T4, W7, W9",
      "values": {
        "100": 19.9,
        "150": null,
        "200": 19.9,
        "250": null,
        "300": 19.4,
        "400": 19.2,
        "500": 19.1,
        "600": 18.9,
        "650": 18.8,
        "700": 18.6,
        "750": 18.3,
        "800": 17.9,
        "850": 17.4,
        "900": 15.8,
        "950": 11.4,
        "1000": 7.8,
        "1050": 5.1,
        "1100": 3.2,
        "1150": null,
        "1200": null,
        "1250": null,
        "1300": null,
        "1350": null,
        "1400": null,
        "1450": null,
        "1500": null,
        "1550": null,
        "1600": null,
        "1650": null
      }
    },
    {
      "block": 10,
      "line_no": 6,
      "nominal_composition": "21/4Cr–1Mo",
      "product_form": "Castings",
      "spec_no": "SA–217",
      "type_grade": "WC9",
      "alloy_desig_uns_no": "J21890",
      "class_condition_temper": null,
      "size_thickness_in": null,
      "p_no": "5A",
      "group_no": 1,
      "min_tensile_strength_ksi": 70,
      "min_yield_strength_ksi": 40,
      "i": 1200,
      "limits_iii": 700,
      "viii_1": 1200,
      "xii": "NP",
      "external_pressure_chart_no": "CS–2",
      "notes": "G1, G17, S4, T4, W7, W9",
      "values": {
        "100": 20.0,
        "150": null,
        "200": 20.0,
        "250": null,
        "300": 19.7,
        "400": 19.4,
        "500": 19.3,
        "600": 19.2,
        "650": 19.1,
        "700": 18.8,
        "750": 18.5,
        "800": 17.9,
        "850": 17.2,
        "900": 15.8,
        "950": 11.4,
        "1000": 7.8,
        "1050": 5.1,
        "1100": 3.2,
        "1150": 2.0,
        "1200": 1.2,
        "1250": null,
        "1300": null,
        "1350": null,
        "1400": null,
        "1450": null,
        "1500": null,
        "1550": null,
        "1600": null,
        "1650": null
      }
    },
    {
      "block": 10,
      "line_no": 7,
      "nominal_composition": "21/4Cr–1Mo",
      "product_form": "Cast pipe",
      "spec_no": "SA–426",
      "type_grade": "CP22",
      "alloy_desig_uns_no": "J21890",
      "class_condition_temper": null,
      "size_thickness_in": null,
      "p_no": "5A",
      "group_no": 1,
      "min_tensile_strength_ksi": 70,
      "min_yield_strength_ksi": 40,
      "i": "NP",
      "limits_iii": 700,
      "viii_1": "NP",
      "xii": "NP",
      "external_pressure_chart_no": "CS–2 G17",
      "notes": null,
      "values": {
        "100": 20.0,
        "150": null,
        "200": 20.0,
        "250": null,
        "300": 19.7,
        "400": 19.4,
        "500": 19.3,
        "600": 19.2,
        "650": 19.1,
        "700": 18.8,
        "750": null,
        "800": null,
        "850": null,
        "900": null,
        "950": null,
        "1000": null,
        "1050": null,
        "1100": null,
        "1150": null,
        "1200": null,
        "1250": null,
        "1300": null,
        "1350": null,
        "1400": null,
        "1450": null,
        "1500": null,
        "1550": null,
        "1600": null,
        "1650": null
      }
    },
    {
      "block": 10,
      "line_no": 8,
      "nominal_composition": "21/4Cr–1Mo",
      "product_form": "Forgings",
      "spec_no": "SA–182",
      "type_grade": "F22",
      "alloy_desig_uns_no": "K21590",
      "class_condition_temper": 3,
      "size_thickness_in": null,
      "p_no": "5A",
      "group_no": 1,
      "min_tensile_strength_ksi": 75,
      "min_yield_strength_ksi": 45,
      "i": 1200,
      "limits_iii": 700,
      "viii_1": 1200,
      "xii": "NP",
      "external_pressure_chart_no": "CS–3",
      "notes": "S4, T4, W7, W9",
      "values": {
        "100": 21.4,
        "150": null,
        "200": 21.4,
        "250": null,
        "300": 20.9,
        "400": 20.6,
        "500": 20.5,
        "600": 20.4,
        "650": 20.2,
        "700": 20.0,
        "750": 19.7,
        "800": 19.3,
        "850": 18.7,
        "900": 15.8,
        "950": 11.4,
        "1000": 7.8,
        "1050": 5.1,
        "1100": 3.2,
        "1150": 2.0,
        "1200": 1.2,
        "1250": null,
        "1300": null,
        "1350": null,
        "1400": null,
        "1450": null,
        "1500": null,
        "1550": null,
        "1600": null,
        "1650": null
      }
    },
    {
      "block": 10,
      "line_no": 9,
      "nominal_composition": "21/4Cr–1Mo",
      "product_form": "Forgings",
      "spec_no": "SA–336",
      "type_grade": "F22",
      "alloy_desig_uns_no": "K21590",
      "class_condition_temper": 3,
      "size_thickness_in": null,
      "p_no": "5A",
      "group_no": 1,
      "min_tensile_strength_ksi": 75,
      "min_yield_strength_ksi": 45,
      "i": 1200,
      "limits_iii": 700,
      "viii_1": 1200,
      "xii": "NP",
      "external_pressure_chart_no": "CS–3",
      "notes": "S4, T4, W7, W9",
      "values": {
        "100": 21.4,
        "150": null,
        "200": 21.4,
        "250": null,
        "300": 20.9,
        "400": 20.6,
        "500": 20.5,
        "600": 20.4,
        "650": 20.2,
        "700": 20.0,
        "750": 19.7,
        "800": 19.3,
        "850": 18.7,
        "900": 15.8,
        "950": 11.4,
        "1000": 7.8,
        "1050": 5.1,
        "1100": 3.2,
        "1150": 2.0,
        "1200": 1.2,
        "1250": null,
        "1300": null,
        "1350": null,
        "1400": null,
        "1450": null,
        "1500": null,
        "1550": null,
        "1600": null,
        "1650": null
      }
    },
    {
      "block": 10,
      "line_no": 10,
      "nominal_composition": "21/4Cr–1Mo",
      "product_form": "Plate",
      "spec_no": "SA–387",
      "type_grade": 22,
      "alloy_desig_uns_no": "K21590",
      "class_condition_temper": 2,
      "size_thickness_in": null,
      "p_no": "5A",
      "group_no": 1,
      "min_tensile_strength_ksi": 75,
      "min_yield_strength_ksi": 45,
      "i": 1200,
      "limits_iii": 700,
      "viii_1": 1200,
      "xii": "NP",
      "external_pressure_chart_no": "CS–3",
      "notes": "S4, T4, W7, W9",
      "values": {
        "100": 21.4,
        "150": null,
        "200": 21.4,
        "250": null,
        "300": 20.9,
        "400": 20.6,
        "500": 20.5,
        "600": 20.4,
        "650": 20.2,
        "700": 20.0,
        "750": 19.7,
        "800": 19.3,
        "850": 18.7,
        "900": 15.8,
        "950": 11.4,
        "1000": 7.8,
        "1050": 5.1,
        "1100": 3.2,
        "1150": 2.0,
        "1200": 1.2,
        "1250": null,
        "1300": null,
        "1350": null,
        "1400": null,
        "1450": null,
        "1500": null,
        "1550": null,
        "1600": null,
        "1650": null
      }
    },
    {
      "block": 10,
      "line_no": 11,
      "nominal_composition": "21/4Cr–1Mo",
      "product_form": "Wld. pipe",
      "spec_no": "SA–691",
      "type_grade": "21/4CR",
      "alloy_desig_uns_no": "K21590",
      "class_condition_temper": null,
      "size_thickness_in": null,
      "p_no": "5A",
      "group_no": 1,
      "min_tensile_strength_ksi": 75,
      "min_yield_strength_ksi": 45,
      "i": "NP",
      "limits_iii": 700,
      "viii_1": "NP",
      "xii": "NP",
      "external_pressure_chart_no": "CS–3",
      "notes": "G26, W10, W12",
      "values": {
        "100": 21.4,
        "150": null,
        "200": 21.4,
        "250": null,
        "300": 20.9,
        "400": 20.6,
        "500": 20.5,
        "600": 20.4,
        "650": 20.2,
        "700": 20.0,
        "750": null,
        "800": null,
        "850": null,
        "900": null,
        "950": null,
        "1000": null,
        "1050": null,
        "1100": null,
        "1150": null,
        "1200": null,
        "1250": null,
        "1300": null,
        "1350": null,
        "1400": null,
        "1450": null,
        "1500": null,
        "1550": null,
        "1600": null,
        "1650": null
      }
    },
    {
      "block": 10,
      "line_no": 12,
      "nominal_composition": "21/4Cr–1Mo",
      "product_form": "Bar",
      "spec_no": "SA–739",
      "type_grade": "B22",
      "alloy_desig_uns_no": "K21390",
      "class_condition_temper": null,
      "size_thickness_in": null,
      "p_no": "5A",
      "group_no": 1,
      "min_tensile_strength_ksi": 75,
      "min_yield_strength_ksi": 45,
      "i": "NP",
      "limits_iii": 700,
      "viii_1": 1200,
      "xii": "NP",
      "external_pressure_chart_no": "CS–3 T4, W7",
      "notes": null,
      "values": {
        "100": 21.4,
        "150": null,
        "200": 21.4,
        "250": null,
        "300": 20.9,
        "400": 20.6,
        "500": 20.5,
        "600": 20.4,
        "650": 20.2,
        "700": 20.0,
        "750": 19.7,
        "800": 19.3,
        "850": 18.7,
        "900": 15.8,
        "950": 11.4,
        "1000": 7.8,
        "1050": 5.1,
        "1100": 3.2,
        "1150": 2.0,
        "1200": 1.2,
        "1250": null,
        "1300": null,
        "1350": null,
        "1400": null,
        "1450": null,
        "1500": null,
        "1550": null,
        "1600": null,
        "1650": null
      }
    },
    {
      "block": 10,
      "line_no": 13,
      "nominal_composition": "21/4Cr–1Mo",
      "product_form": "Forgings",
      "spec_no": "SA/EN 10222–2",
      "type_grade": "11CrMo9–10",
      "alloy_desig_uns_no": null,
      "class_condition_temper": "NT or QT",
      "size_thickness_in": "t ≤8",
      "p_no": "5A",
      "group_no": 1,
      "min_tensile_strength_ksi": 75.5,
      "min_yield_strength_ksi": 45,
      "i": 1200,
      "limits_iii": "NP",
      "viii_1": 1200,
      "xii": "NP",
      "external_pressure_chart_no": "CS–3",
      "notes": "S4, T4, W7, W9",
      "values": {
        "100": 21.5,
        "150": null,
        "200": 21.5,
        "250": null,
        "300": 21.1,
        "400": 20.8,
        "500": 20.7,
        "600": 20.6,
        "650": 20.5,
        "700": 20.3,
        "750": 19.9,
        "800": 19.5,
        "850": 18.9,
        "900": 15.8,
        "950": 11.4,
        "1000": 7.8,
        "1050": 5.1,
        "1100": 3.2,
        "1150": 2.0,
        "1200": 1.2,
        "1250": null,
        "1300": null,
        "1350": null,
        "1400": null,
        "1450": null,
        "1500": null,
        "1550": null,
        "1600": null,
        "1650": null
      }
    },
    {
      "block": 10,
      "line_no": 14,
      "nominal_composition": "21/4Cr–1Mo",
      "product_form": "Castings",
      "spec_no": "SA–487",
      "type_grade": 8,
      "alloy_desig_uns_no": "J22091",
      "class_condition_temper": "A",
      "size_thickness_in": null,
      "p_no": "5C",
      "group_no": 1,
      "min_tensile_strength_ksi": 85,
      "min_yield_strength_ksi": 55,
      "i": "NP",
      "limits_iii": "NP",
      "viii_1": 1000,
      "xii": "NP",
      "external_pressure_chart_no": "CS–3",
      "notes": "G1, T4, W7",
      "values": {
        "100": 24.3,
        "150": 24.3,
        "200": 24.3,
        "250": null,
        "300": 23.7,
        "400": 23.5,
        "500": 23.5,
        "600": 23.3,
        "650": 23.2,
        "700": 22.9,
        "750": 22.4,
        "800": 21.7,
        "850": 20.8,
        "900": 15.8,
        "950": 11.4,
        "1000": 7.8,
        "1050": null,
        "1100": null,
        "1150": null,
        "1200": null,
        "1250": null,
        "1300": null,
        "1350": null,
        "1400": null,
        "1450": null,
        "1500": null,
        "1550": null,
        "1600": null,
        "1650": null
      }
    },
    {
      "block": 10,
      "line_no": 15,
      "nominal_composition": "21/4Cr–1Mo",
      "product_form": "Forgings",
      "spec_no": "SA–508",
      "type_grade": 22,
      "alloy_desig_uns_no": "K21590",
      "class_condition_temper": 3,
      "size_thickness_in": null,
      "p_no": "5C",
      "group_no": 1,
      "min_tensile_strength_ksi": 85,
      "min_yield_strength_ksi": 55,
      "i": "NP",
      "limits_iii": "NP",
      "viii_1": 850,
      "xii": "NP",
      "external_pressure_chart_no": "CS–2 …",
      "notes": null,
      "values": {
        "100": 24.3,
        "150": null,
        "200": 24.3,
        "250": null,
        "300": 24.3,
        "400": 24.3,
        "500": 23.8,
        "600": 23.3,
        "650": 23.1,
        "700": 22.9,
        "750": 22.6,
        "800": 21.9,
        "850": 20.4,
        "900": null,
        "950": null,
        "1000": null,
        "1050": null,
        "1100": null,
        "1150": null,
        "1200": null,
        "1250": null,
        "1300": null,
        "1350": null,
        "1400": null,
        "1450": null,
        "1500": null,
        "1550": null,
        "1600": null,
        "1650": null
      }
    },
    {
      "block": 10,
      "line_no": 16,
      "nominal_composition": "21/4Cr–1Mo",
      "product_form": "Forgings",
      "spec_no": "SA–541",
      "type_grade": 22,
      "alloy_desig_uns_no": "K21390",
      "class_condition_temper": 3,
      "size_thickness_in": null,
      "p_no": "5C",
      "group_no": 1,
      "min_tensile_strength_ksi": 85,
      "min_yield_strength_ksi": 55,
      "i": "NP",
      "limits_iii": "NP",
      "viii_1": 850,
      "xii": "NP",
      "external_pressure_chart_no": "CS–2 …",
      "notes": null,
      "values": {
        "100": 24.3,
        "150": null,
        "200": 24.3,
        "250": null,
        "300": 24.3,
        "400": 24.3,
        "500": 23.8,
        "600": 23.3,
        "650": 23.1,
        "700": 22.9,
        "750": 22.6,
        "800": 21.9,
        "850": 20.4,
        "900": null,
        "950": null,
        "1000": null,
        "1050": null,
        "1100": null,
        "1150": null,
        "1200": null,
        "1250": null,
        "1300": null,
        "1350": null,
        "1400": null,
        "1450": null,
        "1500": null,
        "1550": null,
        "1600": null,
        "1650": null
      }
    },
    {
      "block": 10,
      "line_no": 17,
      "nominal_composition": "21/4Cr–1Mo",
      "product_form": "Plate",
      "spec_no": "SA–542",
      "type_grade": "B",
      "alloy_desig_uns_no": "K21590",
      "class_condition_temper": 4,
      "size_thickness_in": null,
      "p_no": "5C",
      "group_no": 1,
      "min_tensile_strength_ksi": 85,
      "min_yield_strength_ksi": 55,
      "i": "NP",
      "limits_iii": "NP",
      "viii_1": 850,
      "xii": "NP",
      "external_pressure_chart_no": "CS–2 …",
      "notes": null,
      "values": {
        "100": 24.3,
        "150": null,
        "200": 24.3,
        "250": null,
        "300": 24.3,
        "400": 24.3,
        "500": 23.8,
        "600": 23.3,
        "650": 23.1,
        "700": 22.9,
        "750": 22.6,
        "800": 21.9,
        "850": 20.4,
        "900": null,
        "950": null,
        "1000": null,
        "1050": null,
        "1100": null,
        "1150": null,
        "1200": null,
        "1250": null,
        "1300": null,
        "1350": null,
        "1400": null,
        "1450": null,
        "1500": null,
        "1550": null,
        "1600": null,
        "1650": null
      }
    },
    {
      "block": 10,
      "line_no": 18,
      "nominal_composition": "21/4Cr–1Mo–V",
      "product_form": "Forgings",
      "spec_no": "SA–182",
      "type_grade": "F22V",
      "alloy_desig_uns_no": "K31835",
      "class_condition_temper": null,
      "size_thickness_in": null,
      "p_no": "5C",
      "group_no": 1,
      "min_tensile_strength_ksi": 85,
      "min_yield_strength_ksi": 60,
      "i": "NP",
      "limits_iii": "NP",
      "viii_1": 900,
      "xii": "NP",
      "external_pressure_chart_no": "CS–2 …",
      "notes": null,
      "values": {
        "100": 24.3,
        "150": null,
        "200": 24.3,
        "250": null,
        "300": 24.3,
        "400": 24.3,
        "500": 24.3,
        "600": 23.7,
        "650": 23.2,
        "700": 22.8,
        "750": 22.2,
        "800": 21.6,
        "850": 21.0,
        "900": 20.3,
        "950": null,
        "1000": null,
        "1050": null,
        "1100": null,
        "1150": null,
        "1200": null,
        "1250": null,
        "1300": null,
        "1350": null,
        "1400": null,
        "1450": null,
        "1500": null,
        "1550": null,
        "1600": null,
        "1650": null
      }
    },
    {
      "block": 10,
      "line_no": 19,
      "nominal_composition": "21/4Cr–1Mo–V",
      "product_form": "Forgings",
      "spec_no": "SA–336",
      "type_grade": "F22V",
      "alloy_desig_uns_no": "K31835",
      "class_condition_temper": null,
      "size_thickness_in": null,
      "p_no": "5C",
      "group_no": 1,
      "min_tensile_strength_ksi": 85,
      "min_yield_strength_ksi": 60,
      "i": "NP",
      "limits_iii": "NP",
      "viii_1": 900,
      "xii": "NP",
      "external_pressure_chart_no": "CS–2 …",
      "notes": null,
      "values": {
        "100": 24.3,
        "150": null,
        "200": 24.3,
        "250": null,
        "300": 24.3,
        "400": 24.3,
        "500": 24.3,
        "600": 23.7,
        "650": 23.2,
        "700": 22.8,
        "750": 22.2,
        "800": 21.6,
        "850": 21.0,
        "900": 20.3,
        "950": null,
        "1000": null,
        "1050": null,
        "1100": null,
        "1150": null,
        "1200": null,
        "1250": null,
        "1300": null,
        "1350": null,
        "1400": null,
        "1450": null,
        "1500": null,
        "1550": null,
        "1600": null,
        "1650": null
      }
    },
    {
      "block": 10,
      "line_no": 20,
      "nominal_composition": "21/4Cr–1Mo–V",
      "product_form": "Forgings",
      "spec_no": "SA–541",
      "type_grade": "22V",
      "alloy_desig_uns_no": "K31835",
      "class_condition_temper": null,
      "size_thickness_in": null,
      "p_no": "5C",
      "group_no": 1,
      "min_tensile_strength_ksi": 85,
      "min_yield_strength_ksi": 60,
      "i": "NP",
      "limits_iii": "NP",
      "viii_1": 900,
      "xii": "NP",
      "external_pressure_chart_no": "CS–2 …",
      "notes": null,
      "values": {
        "100": 24.3,
        "150": null,
        "200": 24.3,
        "250": null,
        "300": 24.3,
        "400": 24.3,
        "500": 24.3,
        "600": 23.7,
        "650": 23.2,
        "700": 22.8,
        "750": 22.2,
        "800": 21.6,
        "850": 21.0,
        "900": 20.3,
        "950": null,
        "1000": null,
        "1050": null,
        "1100": null,
        "1150": null,
        "1200": null,
        "1250": null,
        "1300": null,
        "1350": null,
        "1400": null,
        "1450": null,
        "1500": null,
        "1550": null,
        "1600": null,
        "1650": null
      }
    },
    {
      "block": 10,
      "line_no": 21,
      "nominal_composition": "21/4Cr–1Mo–V",
      "product_form": "Plate",
      "spec_no": "SA–542",
      "type_grade": "D",
      "alloy_desig_uns_no": "K31835",
      "class_condition_temper": "4a",
      "size_thickness_in": null,
      "p_no": "5C",
      "group_no": 1,
      "min_tensile_strength_ksi": 85,
      "min_yield_strength_ksi": 60,
      "i": "NP",
      "limits_iii": "NP",
      "viii_1": 900,
      "xii": "NP",
      "external_pressure_chart_no": "CS–2 …",
      "notes": null,
      "values": {
        "100": 24.3,
        "150": null,
        "200": 24.3,
        "250": null,
        "300": 24.3,
        "400": 24.3,
        "500": 24.3,
        "600": 23.7,
        "650": 23.2,
        "700": 22.8,
        "750": 22.2,
        "800": 21.6,
        "850": 21.0,
        "900": 20.3,
        "950": null,
        "1000": null,
        "1050": null,
        "1100": null,
        "1150": null,
        "1200": null,
        "1250": null,
        "1300": null,
        "1350": null,
        "1400": null,
        "1450": null,
        "1500": null,
        "1550": null,
        "1600": null,
        "1650": null
      }
    },
    {
      "block": 10,
      "line_no": 22,
      "nominal_composition": "21/4Cr–1Mo–V",
      "product_form": "Plate",
      "spec_no": "SA–832",
      "type_grade": "22V",
      "alloy_desig_uns_no": "K31835",
      "class_condition_temper": null,
      "size_thickness_in": null,
      "p_no": "5C",
      "group_no": 1,
      "min_tensile_strength_ksi": 85,
      "min_yield_strength_ksi": 60,
      "i": "NP",
      "limits_iii": "NP",
      "viii_1": 900,
      "xii": "NP",
      "external_pressure_chart_no": "CS–2 …",
      "notes": null,
      "values": {
        "100": 24.3,
        "150": null,
        "200": 24.3,
        "250": null,
        "300": 24.3,
        "400": 24.3,
        "500": 24.3,
        "600": 23.7,
        "650": 23.2,
        "700": 22.8,
        "750": 22.2,
        "800": 21.6,
        "850": 21.0,
        "900": 20.3,
        "950": null,
        "1000": null,
        "1050": null,
        "1100": null,
        "1150": null,
        "1200": null,
        "1250": null,
        "1300": null,
        "1350": null,
        "1400": null,
        "1450": null,
        "1500": null,
        "1550": null,
        "1600": null,
        "1650": null
      }
    },
    {
      "block": 10,
      "line_no": 23,
      "nominal_composition": null,
      "product_form": "Smls. tube",
      "spec_no": "SA–213",
      "type_grade": "T21",
      "alloy_desig_uns_no": "K31545",
      "class_condition_temper": null,
      "size_thickness_in": null,
      "p_no": "5A",
      "group_no": 1,
      "min_tensile_strength_ksi": 60,
      "min_yield_strength_ksi": 30,
      "i": 1200,
      "limits_iii": 700,
      "viii_1": 1200,
      "xii": "NP",
      "external_pressure_chart_no": "CS–2 S4, T3",
      "notes": null,
      "values": {
        "100": 17.1,
        "150": null,
        "200": 17.1,
        "250": null,
        "300": 16.6,
        "400": 16.6,
        "500": 16.6,
        "600": 16.6,
        "650": 16.6,
        "700": 16.6,
        "750": 16.6,
        "800": 16.6,
        "850": 16.0,
        "900": 12.0,
        "950": 9.0,
        "1000": 7.0,
        "1050": 5.5,
        "1100": 4.0,
        "1150": 2.7,
        "1200": 1.5,
        "1250": null,
        "1300": null,
        "1350": null,
        "1400": null,
        "1450": null,
        "1500": null,
        "1550": null,
        "1600": null,
        "1650": null
      }
    },
    {
      "block": 10,
      "line_no": 24,
      "nominal_composition": null,
      "product_form": "Smls. pipe",
