Repository: danivelas0/asme-pcc

File: resources/bpvc_ii_d_customary_2025/table_5a.json (part 13 of 20)
    "External Pressure Chart No.",
    "Notes"
  ],
  "columns_values": [
      "group_no": "10H 1",
      "min_tensile_strength_ksi": 92,
      "min_yield_strength_ksi": 64,
      "maximum_use_temperature_f": 650,
      "external_pressure_chart_no": "HA–5",
      "notes": "G6, G8",
      "values": {
        "100": 32.6,
        "150": 32.6,
        "200": 32.6,
        "250": 32.6,
        "300": 32.6,
        "350": 32.6,
        "400": 32.6,
        "450": 32.6,
        "500": 32.6,
        "550": 32.6,
        "600": 32.6,
        "650": 32.6,
        "700": null,
        "750": null,
        "800": null,
        "850": null,
        "900": null,
        "950": null,
        "1000": null,
        "1050": null,
        "1100": null,
        "1150": null,
        "1200": null,
        "1250": null,
        "1300": null,
        "1350": null,
        "1400": null,
        "1450": null,
        "1500": null
      }
    },
    {
      "block": 10,
      "line_no": 12,
      "nominal_composition": "18Cr–5Ni–3Mo",
      "product_form": "Smls. pipe",
      "spec_no": "SA–790",
      "type_grade": null,
      "alloy_desig_uns_no": "S31500",
      "class_condition_temper": null,
      "size_thickness_in_p_no": null,
      "group_no": "10H 1",
      "min_tensile_strength_ksi": 92,
      "min_yield_strength_ksi": 64,
      "maximum_use_temperature_f": 650,
      "external_pressure_chart_no": "HA–5",
      "notes": "G8",
      "values": {
        "100": 38.3,
        "150": 38.3,
        "200": 38.3,
        "250": 38.3,
        "300": 38.3,
        "350": 38.3,
        "400": 38.3,
        "450": 38.3,
        "500": 38.3,
        "550": 38.3,
        "600": 38.3,
        "650": 38.3,
        "700": null,
        "750": null,
        "800": null,
        "850": null,
        "900": null,
        "950": null,
        "1000": null,
        "1050": null,
        "1100": null,
        "1150": null,
        "1200": null,
        "1250": null,
        "1300": null,
        "1350": null,
        "1400": null,
        "1450": null,
        "1500": null
      }
    },
    {
      "block": 10,
      "line_no": 13,
      "nominal_composition": "18Cr–5Ni–3Mo",
      "product_form": "Wld. pipe",
      "spec_no": "SA–790",
      "type_grade": null,
      "alloy_desig_uns_no": "S31500",
      "class_condition_temper": null,
      "size_thickness_in_p_no": null,
      "group_no": "10H 1",
      "min_tensile_strength_ksi": 92,
      "min_yield_strength_ksi": 64,
      "maximum_use_temperature_f": 650,
      "external_pressure_chart_no": "HA–5",
      "notes": "G6, G8",
      "values": {
        "100": 32.6,
        "150": 32.6,
        "200": 32.6,
        "250": 32.6,
        "300": 32.6,
        "350": 32.6,
        "400": 32.6,
        "450": 32.6,
        "500": 32.6,
        "550": 32.6,
        "600": 32.6,
        "650": 32.6,
        "700": null,
        "750": null,
        "800": null,
        "850": null,
        "900": null,
        "950": null,
        "1000": null,
        "1050": null,
        "1100": null,
        "1150": null,
        "1200": null,
        "1250": null,
        "1300": null,
        "1350": null,
        "1400": null,
        "1450": null,
        "1500": null
      }
    },
    {
      "block": 10,
      "line_no": 14,
      "nominal_composition": null,
      "product_form": "Forgings",
      "spec_no": "SA–182",
      "type_grade": "F304L",
      "alloy_desig_uns_no": "S30403",
      "class_condition_temper": null,
      "size_thickness_in_p_no": "t > 5",
      "group_no": "8 1",
      "min_tensile_strength_ksi": 65,
      "min_yield_strength_ksi": 25,
      "maximum_use_temperature_f": 1200,
      "external_pressure_chart_no": "HA–3",
      "notes": "G2, T9",
      "values": {
        "100": 16.7,
        "150": 16.7,
        "200": 16.7,
        "250": 16.7,
        "300": 16.7,
        "350": 16.5,
        "400": 15.8,
        "450": 15.2,
        "500": 14.7,
        "550": 14.3,
        "600": 14.0,
        "650": 13.7,
        "700": 13.5,
        "750": 13.3,
        "800": 13.0,
        "850": 12.8,
        "900": 12.6,
        "950": 12.3,
        "1000": 12.0,
        "1050": 6.3,
        "1100": 5.1,
        "1150": 4.0,
        "1200": 3.2,
        "1250": null,
        "1300": null,
        "1350": null,
        "1400": null,
        "1450": null,
        "1500": null
      }
    },
    {
      "block": 10,
      "line_no": 15,
      "nominal_composition": null,
      "product_form": "Forgings",
      "spec_no": "SA–965",
      "type_grade": "F304L",
      "alloy_desig_uns_no": "S30403",
      "class_condition_temper": null,
      "size_thickness_in_p_no": null,
      "group_no": "8 1",
      "min_tensile_strength_ksi": 65,
      "min_yield_strength_ksi": 25,
      "maximum_use_temperature_f": 1200,
      "external_pressure_chart_no": "HA–3",
      "notes": "G2, T9",
      "values": {
        "100": 16.7,
        "150": 16.7,
        "200": 16.7,
        "250": 16.7,
        "300": 16.7,
        "350": 16.5,
        "400": 15.8,
        "450": 15.2,
        "500": 14.7,
        "550": 14.3,
        "600": 14.0,
        "650": 13.7,
        "700": 13.5,
        "750": 13.3,
        "800": 13.0,
        "850": 12.8,
        "900": 12.6,
        "950": 12.3,
        "1000": 12.0,
        "1050": 6.3,
        "1100": 5.1,
        "1150": 4.0,
        "1200": 3.2,
        "1250": null,
        "1300": null,
        "1350": null,
        "1400": null,
        "1450": null,
        "1500": null
      }
    },
    {
      "block": 10,
      "line_no": 16,
      "nominal_composition": null,
      "product_form": "Forgings",
      "spec_no": "SA–182",
      "type_grade": "F304L",
      "alloy_desig_uns_no": "S30403",
      "class_condition_temper": null,
      "size_thickness_in_p_no": "t ≤5",
      "group_no": "8 1",
      "min_tensile_strength_ksi": 70,
      "min_yield_strength_ksi": 25,
      "maximum_use_temperature_f": 1200,
      "external_pressure_chart_no": "HA–3",
      "notes": "G2, T9",
      "values": {
        "100": 16.7,
        "150": 16.7,
        "200": 16.7,
        "250": 16.7,
        "300": 16.7,
        "350": 16.5,
        "400": 15.8,
        "450": 15.2,
        "500": 14.7,
        "550": 14.3,
        "600": 14.0,
        "650": 13.7,
        "700": 13.5,
        "750": 13.3,
        "800": 13.0,
        "850": 12.8,
        "900": 12.6,
        "950": 12.3,
        "1000": 12.0,
        "1050": 6.3,
        "1100": 5.1,
        "1150": 4.0,
        "1200": 3.2,
        "1250": null,
        "1300": null,
        "1350": null,
        "1400": null,
        "1450": null,
        "1500": null
      }
    },
    {
      "block": 10,
      "line_no": 17,
      "nominal_composition": null,
      "product_form": "Smls. tube",
      "spec_no": "SA–213",
      "type_grade": "TP304L",
      "alloy_desig_uns_no": "S30403",
      "class_condition_temper": null,
      "size_thickness_in_p_no": null,
      "group_no": "8 1",
      "min_tensile_strength_ksi": 70,
      "min_yield_strength_ksi": 25,
      "maximum_use_temperature_f": 1200,
      "external_pressure_chart_no": "HA–3",
      "notes": "G2, T9",
      "values": {
        "100": 16.7,
        "150": 16.7,
        "200": 16.7,
        "250": 16.7,
        "300": 16.7,
        "350": 16.5,
        "400": 15.8,
        "450": 15.2,
        "500": 14.7,
        "550": 14.3,
        "600": 14.0,
        "650": 13.7,
        "700": 13.5,
        "750": 13.3,
        "800": 13.0,
        "850": 12.8,
        "900": 12.6,
        "950": 12.3,
        "1000": 12.0,
        "1050": 6.3,
        "1100": 5.1,
        "1150": 4.0,
        "1200": 3.2,
        "1250": null,
        "1300": null,
        "1350": null,
        "1400": null,
        "1450": null,
        "1500": null
      }
    },
    {
      "block": 10,
      "line_no": 18,
      "nominal_composition": null,
      "product_form": "Plate",
      "spec_no": "SA–240",
      "type_grade": "304L",
      "alloy_desig_uns_no": "S30403",
      "class_condition_temper": null,
      "size_thickness_in_p_no": null,
      "group_no": "8 1",
      "min_tensile_strength_ksi": 70,
      "min_yield_strength_ksi": 25,
      "maximum_use_temperature_f": 1200,
      "external_pressure_chart_no": "HA–3",
      "notes": "G2, T9",
      "values": {
        "100": 16.7,
        "150": 16.7,
        "200": 16.7,
        "250": 16.7,
        "300": 16.7,
        "350": 16.5,
        "400": 15.8,
        "450": 15.2,
        "500": 14.7,
        "550": 14.3,
        "600": 14.0,
        "650": 13.7,
        "700": 13.5,
        "750": 13.3,
        "800": 13.0,
        "850": 12.8,
        "900": 12.6,
        "950": 12.3,
        "1000": 12.0,
        "1050": 6.3,
        "1100": 5.1,
        "1150": 4.0,
        "1200": 3.2,
        "1250": null,
        "1300": null,
        "1350": null,
        "1400": null,
        "1450": null,
        "1500": null
      }
    },
    {
      "block": 10,
      "line_no": 19,
      "nominal_composition": null,
      "product_form": "Wld. tube",
      "spec_no": "SA–249",
      "type_grade": "TP304L",
      "alloy_desig_uns_no": "S30403",
      "class_condition_temper": null,
      "size_thickness_in_p_no": null,
      "group_no": "8 1",
      "min_tensile_strength_ksi": 70,
      "min_yield_strength_ksi": 25,
      "maximum_use_temperature_f": 1200,
      "external_pressure_chart_no": "HA–3",
      "notes": "G2, G6, T9",
      "values": {
        "100": 16.7,
        "150": 16.7,
        "200": 16.7,
        "250": 16.7,
        "300": 16.7,
        "350": 16.5,
        "400": 15.8,
        "450": 15.2,
        "500": 14.7,
        "550": 14.3,
        "600": 14.0,
        "650": 13.7,
        "700": 13.5,
        "750": 13.3,
        "800": 13.0,
        "850": 12.8,
        "900": 12.6,
        "950": 12.3,
        "1000": 12.0,
        "1050": 6.3,
        "1100": 5.1,
        "1150": 4.0,
        "1200": 3.2,
        "1250": null,
        "1300": null,
        "1350": null,
        "1400": null,
        "1450": null,
        "1500": null
      }
    },
    {
      "block": 10,
      "line_no": 20,
      "nominal_composition": null,
      "product_form": "Smls. pipe",
      "spec_no": "SA–312",
      "type_grade": "TP304L",
      "alloy_desig_uns_no": "S30403",
      "class_condition_temper": null,
      "size_thickness_in_p_no": null,
      "group_no": "8 1",
      "min_tensile_strength_ksi": 70,
      "min_yield_strength_ksi": 25,
      "maximum_use_temperature_f": 1200,
      "external_pressure_chart_no": "HA–3",
      "notes": "G2, T9",
      "values": {
        "100": 16.7,
        "150": 16.7,
        "200": 16.7,
        "250": 16.7,
        "300": 16.7,
        "350": 16.5,
        "400": 15.8,
        "450": 15.2,
        "500": 14.7,
        "550": 14.3,
        "600": 14.0,
        "650": 13.7,
        "700": 13.5,
        "750": 13.3,
        "800": 13.0,
        "850": 12.8,
        "900": 12.6,
        "950": 12.3,
        "1000": 12.0,
        "1050": 6.3,
        "1100": 5.1,
        "1150": 4.0,
        "1200": 3.2,
        "1250": null,
        "1300": null,
        "1350": null,
        "1400": null,
        "1450": null,
        "1500": null
      }
    },
    {
      "block": 10,
      "line_no": 21,
      "nominal_composition": null,
      "product_form": "Wld. pipe",
      "spec_no": "SA–312",
      "type_grade": "TP304L",
      "alloy_desig_uns_no": "S30403",
      "class_condition_temper": null,
      "size_thickness_in_p_no": null,
      "group_no": "8 1",
      "min_tensile_strength_ksi": 70,
      "min_yield_strength_ksi": 25,
      "maximum_use_temperature_f": 1200,
      "external_pressure_chart_no": "HA–3",
      "notes": "G2, G6, T9",
      "values": {
        "100": 14.2,
        "150": 14.2,
        "200": 14.2,
        "250": 14.2,
        "300": 14.2,
        "350": 14.0,
        "400": 13.4,
        "450": 12.9,
        "500": 12.5,
        "550": 12.2,
        "600": 11.9,
        "650": 11.7,
        "700": 11.4,
        "750": 11.3,
        "800": 11.1,
        "850": 10.9,
        "900": 10.7,
        "950": 10.5,
        "1000": 10.2,
        "1050": 5.4,
        "1100": 4.3,
        "1150": 3.4,
        "1200": 2.7,
        "1250": null,
        "1300": null,
        "1350": null,
        "1400": null,
        "1450": null,
        "1500": null
      }
    },
    {
      "block": 10,
      "line_no": 22,
      "nominal_composition": null,
      "product_form": "Fittings",
      "spec_no": "SA–403",
      "type_grade": "304L",
      "alloy_desig_uns_no": "S30403",
      "class_condition_temper": "WP–S …",
      "size_thickness_in_p_no": null,
      "group_no": "8 1",
      "min_tensile_strength_ksi": 70,
      "min_yield_strength_ksi": 25,
      "maximum_use_temperature_f": 1200,
      "external_pressure_chart_no": "HA–3",
      "notes": "G2, T9",
      "values": {
        "100": 16.7,
        "150": 16.7,
        "200": 16.7,
        "250": 16.7,
        "300": 16.7,
        "350": 16.5,
        "400": 15.8,
        "450": 15.2,
        "500": 14.7,
        "550": 14.3,
        "600": 14.0,
        "650": 13.7,
        "700": 13.5,
        "750": 13.3,
        "800": 13.0,
        "850": 12.8,
        "900": 12.6,
        "950": 12.3,
        "1000": 12.0,
        "1050": 6.3,
        "1100": 5.1,
        "1150": 4.0,
        "1200": 3.2,
        "1250": null,
        "1300": null,
        "1350": null,
        "1400": null,
        "1450": null,
        "1500": null
      }
    },
    {
      "block": 10,
      "line_no": 23,
      "nominal_composition": null,
      "product_form": "Wld. tube",
      "spec_no": "SA–688",
      "type_grade": "TP304L",
      "alloy_desig_uns_no": "S30403",
      "class_condition_temper": null,
      "size_thickness_in_p_no": null,
      "group_no": "8 1",
      "min_tensile_strength_ksi": 70,
      "min_yield_strength_ksi": 25,
      "maximum_use_temperature_f": 1200,
      "external_pressure_chart_no": "HA–3",
      "notes": "G2, G6, T9",
      "values": {
        "100": 14.2,
        "150": 14.2,
        "200": 14.2,
        "250": 14.2,
        "300": 14.2,
        "350": 14.0,
        "400": 13.4,
        "450": 12.9,
        "500": 12.5,
        "550": 12.2,
        "600": 11.9,
        "650": 11.7,
        "700": 11.4,
        "750": 11.3,
        "800": 11.1,
        "850": 10.9,
        "900": 10.7,
        "950": 10.5,
        "1000": 10.2,
        "1050": 5.4,
        "1100": 4.3,
        "1150": 3.4,
        "1200": 2.7,
        "1250": null,
        "1300": null,
        "1350": null,
        "1400": null,
        "1450": null,
        "1500": null
      }
    },
    {
      "block": 10,
      "line_no": 24,
      "nominal_composition": null,
      "product_form": "Castings",
      "spec_no": "SA–351",
      "type_grade": "CF3",
      "alloy_desig_uns_no": "J92500",
      "class_condition_temper": null,
      "size_thickness_in_p_no": null,
      "group_no": "8 1",
      "min_tensile_strength_ksi": 70,
      "min_yield_strength_ksi": 30,
      "maximum_use_temperature_f": 800,
      "external_pressure_chart_no": "HA–3",
      "notes": "G2, G8",
      "values": {
        "100": 20.0,
        "150": 20.0,
        "200": 20.0,
        "250": 20.0,
        "300": 20.0,
        "350": 19.3,
        "400": 18.6,
        "450": 18.0,
        "500": 17.5,
        "550": 17.0,
        "600": 16.6,
        "650": 16.2,
        "700": 15.8,
        "750": 15.5,
        "800": 15.2,
        "850": null,
        "900": null,
        "950": null,
        "1000": null,
        "1050": null,
        "1100": null,
        "1150": null,
        "1200": null,
        "1250": null,
        "1300": null,
        "1350": null,
        "1400": null,
        "1450": null,
        "1500": null
      }
    },
    {
      "block": 10,
      "line_no": 25,
      "nominal_composition": null,
      "product_form": "Castings",
      "spec_no": "SA–351",
      "type_grade": "CF10",
      "alloy_desig_uns_no": "J92590",
      "class_condition_temper": null,
      "size_thickness_in_p_no": null,
      "group_no": "8 1",
      "min_tensile_strength_ksi": 70,
      "min_yield_strength_ksi": 30,
      "maximum_use_temperature_f": 1500,
      "external_pressure_chart_no": "HA–3",
      "notes": "G2, G4, G8, T8",
      "values": {
        "100": 20.0,
        "150": 20.0,
        "200": 20.0,
        "250": 20.0,
        "300": 20.0,
        "350": 19.3,
        "400": 18.6,
        "450": 18.0,
        "500": 17.5,
        "550": 17.0,
        "600": 16.6,
        "650": 16.2,
        "700": 15.8,
        "750": 15.5,
        "800": 15.2,
        "850": 14.9,
        "900": 14.6,
        "950": 14.3,
        "1000": 12.2,
        "1050": 9.5,
        "1100": 7.5,
        "1150": 6.0,
        "1200": 4.8,
        "1250": 3.9,
        "1300": 3.3,
        "1350": 2.7,
        "1400": 2.3,
        "1450": 2.0,
        "1500": 1.7
      }
    },
    {
      "block": 10,
      "line_no": 26,
      "nominal_composition": null,
      "product_form": "Castings",
      "spec_no": "SA–351",
      "type_grade": "CF8",
      "alloy_desig_uns_no": "J92600",
      "class_condition_temper": null,
      "size_thickness_in_p_no": null,
      "group_no": "8 1",
      "min_tensile_strength_ksi": 70,
      "min_yield_strength_ksi": 30,
      "maximum_use_temperature_f": 1500,
      "external_pressure_chart_no": "HA–1",
      "notes": "G2, G3, G4, G8, T8",
      "values": {
        "100": 20.0,
        "150": 20.0,
        "200": 20.0,
        "250": 20.0,
        "300": 20.0,
        "350": 19.3,
        "400": 18.6,
        "450": 18.0,
        "500": 17.5,
        "550": 17.0,
        "600": 16.6,
        "650": 16.2,
        "700": 15.8,
        "750": 15.5,
        "800": 15.2,
        "850": 14.9,
        "900": 14.6,
        "950": 14.3,
        "1000": 12.2,
        "1050": 9.5,
        "1100": 7.5,
        "1150": 6.0,
        "1200": 4.8,
        "1250": 3.9,
        "1300": 3.3,
        "1350": 2.7,
        "1400": 2.3,
        "1450": 2.0,
        "1500": 1.7
      }
    },
    {
      "block": 10,
      "line_no": 27,
      "nominal_composition": null,
      "product_form": "Forgings",
      "spec_no": "SA–182",
      "type_grade": "F304",
      "alloy_desig_uns_no": "S30400",
      "class_condition_temper": null,
      "size_thickness_in_p_no": "t > 5",
      "group_no": "8 1",
      "min_tensile_strength_ksi": 70,
      "min_yield_strength_ksi": 30,
      "maximum_use_temperature_f": 1500,
      "external_pressure_chart_no": "HA–1",
      "notes": "G2, G3, G4, T9",
      "values": {
        "100": 20.0,
        "150": 20.0,
        "200": 20.0,
        "250": 20.0,
        "300": 20.0,
        "350": 19.3,
        "400": 18.6,
        "450": 18.0,
        "500": 17.5,
        "550": 17.0,
        "600": 16.6,
        "650": 16.2,
        "700": 15.8,
        "750": 15.5,
        "800": 15.2,
        "850": 14.9,
        "900": 14.6,
        "950": 14.3,
        "1000": 14.0,
        "1050": 12.4,
        "1100": 9.8,
        "1150": 7.7,
        "1200": 6.1,
        "1250": 4.7,
        "1300": 3.7,
        "1350": 2.9,
        "1400": 2.3,
        "1450": 1.8,
        "1500": 1.4
      }
    },
    {
      "block": 10,
      "line_no": 28,
      "nominal_composition": null,
      "product_form": "Smls. pipe",
      "spec_no": "SA–376",
      "type_grade": "TP304",
      "alloy_desig_uns_no": "S30400",
      "class_condition_temper": "… ≥8",
      "size_thickness_in_p_no": null,
      "group_no": "8 1",
      "min_tensile_strength_ksi": 70,
      "min_yield_strength_ksi": 30,
      "maximum_use_temperature_f": 1500,
      "external_pressure_chart_no": "HA–1",
      "notes": "G2, G3, G4, S3, T9",
      "values": {
        "100": 20.0,
        "150": 20.0,
        "200": 20.0,
        "250": 20.0,
        "300": 20.0,
        "350": 19.3,
        "400": 18.6,
        "450": 18.0,
        "500": 17.5,
        "550": 17.0,
        "600": 16.6,
        "650": 16.2,
        "700": 15.8,
        "750": 15.5,
        "800": 15.2,
        "850": 14.9,
        "900": 14.6,
        "950": 14.3,
        "1000": 14.0,
        "1050": 12.4,
        "1100": 9.8,
        "1150": 7.7,
        "1200": 6.1,
        "1250": 4.7,
        "1300": 3.7,
        "1350": 2.9,
        "1400": 2.3,
        "1450": 1.8,
        "1500": 1.4
      }
    },
    {
      "block": 10,
      "line_no": 29,
      "nominal_composition": null,
      "product_form": "Forgings",
      "spec_no": "SA–965",
      "type_grade": "F304",
      "alloy_desig_uns_no": "S30400",
      "class_condition_temper": null,
      "size_thickness_in_p_no": null,
      "group_no": "8 1",
      "min_tensile_strength_ksi": 70,
      "min_yield_strength_ksi": 30,
      "maximum_use_temperature_f": 1500,
      "external_pressure_chart_no": "HA–1",
      "notes": "G2, G3, G4, T9",
      "values": {
        "100": 20.0,
        "150": 20.0,
        "200": 20.0,
        "250": 20.0,
        "300": 20.0,
        "350": 19.3,
        "400": 18.6,
        "450": 18.0,
        "500": 17.5,
        "550": 17.0,
        "600": 16.6,
        "650": 16.2,
        "700": 15.8,
        "750": 15.5,
        "800": 15.2,
        "850": 14.9,
        "900": 14.6,
        "950": 14.3,
        "1000": 14.0,
        "1050": 12.4,
        "1100": 9.8,
        "1150": 7.7,
        "1200": 6.1,
        "1250": 4.7,
        "1300": 3.7,
        "1350": 2.9,
        "1400": 2.3,
        "1450": 1.8,
        "1500": 1.4
      }
    },
    {
      "block": 10,
      "line_no": 30,
      "nominal_composition": null,
      "product_form": "Forgings",
      "spec_no": "SA–182",
      "type_grade": "F304H",
      "alloy_desig_uns_no": "S30409",
      "class_condition_temper": null,
      "size_thickness_in_p_no": "t > 5",
      "group_no": "8 1",
      "min_tensile_strength_ksi": 70,
      "min_yield_strength_ksi": 30,
      "maximum_use_temperature_f": 1500,
      "external_pressure_chart_no": "HA–1",
      "notes": "G2, T9",
      "values": {
        "100": 20.0,
        "150": 20.0,
        "200": 20.0,
        "250": 20.0,
        "300": 20.0,
        "350": 19.3,
        "400": 18.6,
        "450": 18.0,
        "500": 17.5,
        "550": 17.0,
        "600": 16.6,
        "650": 16.2,
        "700": 15.8,
        "750": 15.5,
        "800": 15.2,
        "850": 14.9,
        "900": 14.6,
        "950": 14.3,
        "1000": 14.0,
        "1050": 12.4,
        "1100": 9.8,
        "1150": 7.7,
        "1200": 6.1,
        "1250": 4.7,
        "1300": 3.7,
        "1350": 2.9,
        "1400": 2.3,
        "1450": 1.8,
        "1500": 1.4
      }
    },
    {
      "block": 10,
      "line_no": 31,
      "nominal_composition": null,
      "product_form": "Forgings",
      "spec_no": "SA–965",
      "type_grade": "F304H",
      "alloy_desig_uns_no": "S30409",
      "class_condition_temper": null,
      "size_thickness_in_p_no": null,
      "group_no": "8 1",
      "min_tensile_strength_ksi": 70,
      "min_yield_strength_ksi": 30,
      "maximum_use_temperature_f": 1500,
      "external_pressure_chart_no": "HA–1",
      "notes": "G2, T9",
      "values": {
        "100": 20.0,
        "150": 20.0,
        "200": 20.0,
        "250": 20.0,
        "300": 20.0,
        "350": 19.3,
        "400": 18.6,
        "450": 18.0,
        "500": 17.5,
        "550": 17.0,
        "600": 16.6,
        "650": 16.2,
        "700": 15.8,
        "750": 15.5,
        "800": 15.2,
        "850": 14.9,
        "900": 14.6,
        "950": 14.3,
        "1000": 14.0,
        "1050": 12.4,
        "1100": 9.8,
        "1150": 7.7,
        "1200": 6.1,
        "1250": 4.7,
        "1300": 3.7,
        "1350": 2.9,
        "1400": 2.3,
        "1450": 1.8,
        "1500": 1.4
      }
    },
    {
      "block": 10,
      "line_no": 32,
      "nominal_composition": null,
      "product_form": "Plate",
      "spec_no": "SA/EN 10028–7 X2CrNi18–9",
      "type_grade": null,
      "alloy_desig_uns_no": null,
      "class_condition_temper": "… ≤3",
      "size_thickness_in_p_no": null,
      "group_no": "8 1",
      "min_tensile_strength_ksi": 72.5,
      "min_yield_strength_ksi": 29,
      "maximum_use_temperature_f": 1022,
      "external_pressure_chart_no": "HA–3",
      "notes": "G2, G16, T9",
      "values": {
        "100": 19.3,
        "150": 19.3,
        "200": 19.3,
        "250": 19.3,
        "300": 19.3,
        "350": 19.1,
        "400": 18.3,
        "450": 17.7,
        "500": 17.1,
        "550": 16.6,
        "600": 16.2,
        "650": 15.9,
        "700": 15.6,
        "750": 15.4,
        "800": 15.2,
        "850": 14.9,
        "900": 14.6,
        "950": 14.3,
        "1000": 13.9,
        "1050": 6.3,
        "1100": null,
        "1150": null,
        "1200": null,
        "1250": null,
        "1300": null,
        "1350": null,
        "1400": null,
        "1450": null,
        "1500": null
      }
    },
    {
      "block": 10,
      "line_no": 33,
      "nominal_composition": null,
      "product_form": "Plate",
      "spec_no": "SA–240",
      "type_grade": 302,
      "alloy_desig_uns_no": "S30200",
      "class_condition_temper": null,
      "size_thickness_in_p_no": null,
      "group_no": "8 1",
      "min_tensile_strength_ksi": 75,
      "min_yield_strength_ksi": 30,
      "maximum_use_temperature_f": 750,
      "external_pressure_chart_no": "HA–1",
      "notes": "G2, G3",
      "values": {
        "100": 20.0,
        "150": 20.0,
        "200": 20.0,
        "250": 20.0,
        "300": 20.0,
        "350": 19.3,
        "400": 18.6,
        "450": 18.0,
        "500": 17.5,
        "550": 17.0,
        "600": 16.6,
        "650": 16.2,
        "700": 15.8,
        "750": 15.5,
        "800": null,
        "850": null,
        "900": null,
        "950": null,
        "1000": null,
        "1050": null,
        "1100": null,
        "1150": null,
        "1200": null,
        "1250": null,
        "1300": null,
        "1350": null,
        "1400": null,
        "1450": null,
        "1500": null
      }
    },
    {
      "block": 10,
      "line_no": 34,
      "nominal_composition": null,
      "product_form": "Forgings",
      "spec_no": "SA–182",
      "type_grade": "F304",
      "alloy_desig_uns_no": "S30400",
      "class_condition_temper": null,
      "size_thickness_in_p_no": "t ≤5",
      "group_no": "8 1",
      "min_tensile_strength_ksi": 75,
      "min_yield_strength_ksi": 30,
      "maximum_use_temperature_f": 1500,
      "external_pressure_chart_no": "HA–1",
      "notes": "G2, G3, G4, T9",
      "values": {
        "100": 20.0,
        "150": 20.0,
        "200": 20.0,
        "250": 20.0,
        "300": 20.0,
        "350": 19.3,
        "400": 18.6,
        "450": 18.0,
        "500": 17.5,
        "550": 17.0,
        "600": 16.6,
        "650": 16.2,
        "700": 15.8,
        "750": 15.5,
        "800": 15.2,
        "850": 14.9,
        "900": 14.6,
        "950": 14.3,
        "1000": 14.0,
        "1050": 12.4,
        "1100": 9.8,
        "1150": 7.7,
        "1200": 6.1,
        "1250": 4.7,
        "1300": 3.7,
        "1350": 2.9,
        "1400": 2.3,
        "1450": 1.8,
        "1500": 1.4
      }
    },
    {
      "block": 10,
      "line_no": 35,
      "nominal_composition": null,
      "product_form": "Smls. tube",
      "spec_no": "SA–213",
      "type_grade": "TP304",
      "alloy_desig_uns_no": "S30400",
      "class_condition_temper": null,
      "size_thickness_in_p_no": null,
      "group_no": "8 1",
      "min_tensile_strength_ksi": 75,
      "min_yield_strength_ksi": 30,
      "maximum_use_temperature_f": 1500,
      "external_pressure_chart_no": "HA–1",
      "notes": "G2, G3, T9",
      "values": {
        "100": 20.0,
        "150": 20.0,
        "200": 20.0,
        "250": 20.0,
        "300": 20.0,
        "350": 19.3,
        "400": 18.6,
        "450": 18.0,
        "500": 17.5,
        "550": 17.0,
        "600": 16.6,
        "650": 16.2,
        "700": 15.8,
        "750": 15.5,
        "800": 15.2,
        "850": 14.9,
        "900": 14.6,
        "950": 14.3,
        "1000": 14.0,
        "1050": 12.4,
        "1100": 9.8,
        "1150": 7.7,
        "1200": 6.1,
        "1250": 4.7,
        "1300": 3.7,
        "1350": 2.9,
        "1400": 2.3,
        "1450": 1.8,
        "1500": 1.4
      }
    },
    {
      "block": 10,
      "line_no": 36,
      "nominal_composition": null,
      "product_form": "Plate",
      "spec_no": "SA–240",
      "type_grade": 304,
      "alloy_desig_uns_no": "S30400",
      "class_condition_temper": null,
      "size_thickness_in_p_no": null,
      "group_no": "8 1",
      "min_tensile_strength_ksi": 75,
      "min_yield_strength_ksi": 30,
      "maximum_use_temperature_f": 1500,
      "external_pressure_chart_no": "HA–1",
      "notes": "G2, G3, G4, T9",
      "values": {
        "100": 20.0,
        "150": 20.0,
        "200": 20.0,
        "250": 20.0,
        "300": 20.0,
        "350": 19.3,
        "400": 18.6,
        "450": 18.0,
        "500": 17.5,
        "550": 17.0,
        "600": 16.6,
        "650": 16.2,
        "700": 15.8,
        "750": 15.5,
        "800": 15.2,
        "850": 14.9,
        "900": 14.6,
        "950": 14.3,
        "1000": 14.0,
        "1050": 12.4,
        "1100": 9.8,
        "1150": 7.7,
        "1200": 6.1,
        "1250": 4.7,
        "1300": 3.7,
        "1350": 2.9,
        "1400": 2.3,
        "1450": 1.8,
        "1500": 1.4
      }
    },
    {
      "block": 10,
      "line_no": 37,
      "nominal_composition": null,
      "product_form": "Wld. tube",
      "spec_no": "SA–249",
      "type_grade": "TP304",
      "alloy_desig_uns_no": "S30400",
      "class_condition_temper": null,
      "size_thickness_in_p_no": null,
      "group_no": "8 1",
      "min_tensile_strength_ksi": 75,
      "min_yield_strength_ksi": 30,
      "maximum_use_temperature_f": 1500,
      "external_pressure_chart_no": "HA–1",
      "notes": "G2, G3, G6, T9",
      "values": {
        "100": 17.0,
        "150": 17.0,
        "200": 17.0,
        "250": 17.0,
        "300": 17.0,
        "350": 16.4,
        "400": 15.8,
        "450": 15.3,
        "500": 14.8,
        "550": 14.4,
        "600": 14.1,
        "650": 13.8,
        "700": 13.5,
        "750": 13.2,
        "800": 12.9,
        "850": 12.6,
        "900": 12.4,
        "950": 12.1,
        "1000": 11.9,
        "1050": 10.5,
        "1100": 8.3,
        "1150": 6.6,
        "1200": 5.2,
        "1250": 4.0,
        "1300": 3.1,
        "1350": 2.5,
        "1400": 2.0,
        "1450": 1.6,
        "1500": 1.2
      }
    },
    {
      "block": 10,
      "line_no": 38,
      "nominal_composition": null,
      "product_form": "Smls. pipe",
      "spec_no": "SA–312",
      "type_grade": "TP304",
      "alloy_desig_uns_no": "S30400",
      "class_condition_temper": null,
      "size_thickness_in_p_no": null,
      "group_no": "8 1",
      "min_tensile_strength_ksi": 75,
      "min_yield_strength_ksi": 30,
      "maximum_use_temperature_f": 1500,
      "external_pressure_chart_no": "HA–1",
      "notes": "G2, G3, G4, T9",
      "values": {
        "100": 20.0,
        "150": 20.0,
        "200": 20.0,
        "250": 20.0,
        "300": 20.0,
        "350": 19.3,
        "400": 18.6,
        "450": 18.0,
        "500": 17.5,
        "550": 17.0,
        "600": 16.6,
        "650": 16.2,
        "700": 15.8,
        "750": 15.5,
        "800": 15.2,
        "850": 14.9,
        "900": 14.6,
        "950": 14.3,
        "1000": 14.0,
        "1050": 12.4,
        "1100": 9.8,
        "1150": 7.7,
        "1200": 6.1,
        "1250": 4.7,
        "1300": 3.7,
        "1350": 2.9,
        "1400": 2.3,
        "1450": 1.8,
        "1500": 1.4
      }
    },
    {
      "block": 10,
      "line_no": 39,
      "nominal_composition": null,
      "product_form": "Wld. pipe",
      "spec_no": "SA–312",
      "type_grade": "TP304",
      "alloy_desig_uns_no": "S30400",
      "class_condition_temper": null,
      "size_thickness_in_p_no": null,
      "group_no": "8 1",
      "min_tensile_strength_ksi": 75,
      "min_yield_strength_ksi": 30,
      "maximum_use_temperature_f": 1500,
      "external_pressure_chart_no": "HA–1",
      "notes": "G2, G3, G4, G6, T9",
      "values": {
        "100": 17.0,
        "150": 17.0,
        "200": 17.0,
        "250": 17.0,
        "300": 17.0,
        "350": 16.4,
        "400": 15.8,
        "450": 15.3,
        "500": 14.8,
        "550": 14.4,
        "600": 14.1,
        "650": 13.8,
        "700": 13.5,
        "750": 13.2,
        "800": 12.9,
        "850": 12.6,
        "900": 12.4,
        "950": 12.1,
        "1000": 11.9,
        "1050": 10.5,
        "1100": 8.3,
        "1150": 6.6,
        "1200": 5.2,
        "1250": 4.0,
        "1300": 3.1,
        "1350": 2.5,
        "1400": 2.0,
        "1450": 1.6,
        "1500": 1.2
      }
    },
    {
      "block": 10,
      "line_no": 40,
      "nominal_composition": null,
      "product_form": "Smls. pipe",
      "spec_no": "SA–376",
      "type_grade": "TP304",
      "alloy_desig_uns_no": "S30400",
      "class_condition_temper": "… <8",
      "size_thickness_in_p_no": null,
      "group_no": "8 1",
      "min_tensile_strength_ksi": 75,
      "min_yield_strength_ksi": 30,
      "maximum_use_temperature_f": 1500,
      "external_pressure_chart_no": "HA–1",
      "notes": "G2, G3, G4, S4, T9",
      "values": {
        "100": 20.0,
        "150": 20.0,
        "200": 20.0,
        "250": 20.0,
        "300": 20.0,
        "350": 19.3,
        "400": 18.6,
        "450": 18.0,
        "500": 17.5,
        "550": 17.0,
        "600": 16.6,
        "650": 16.2,
        "700": 15.8,
        "750": 15.5,
        "800": 15.2,
        "850": 14.9,
        "900": 14.6,
        "950": 14.3,
        "1000": 14.0,
        "1050": 12.4,
        "1100": 9.8,
        "1150": 7.7,
        "1200": 6.1,
        "1250": 4.7,
        "1300": 3.7,
        "1350": 2.9,
        "1400": 2.3,
        "1450": 1.8,
        "1500": 1.4
      }
    },
    {
      "block": 10,
      "line_no": 41,
      "nominal_composition": null,
      "product_form": "Fittings",
      "spec_no": "SA–403",
      "type_grade": 304,
      "alloy_desig_uns_no": "S30400",
      "class_condition_temper": "CR …",
      "size_thickness_in_p_no": null,
      "group_no": "8 1",
      "min_tensile_strength_ksi": 75,
      "min_yield_strength_ksi": 30,
      "maximum_use_temperature_f": 1500,
      "external_pressure_chart_no": "HA–1",
      "notes": "G2, G6, T9",
      "values": {
        "100": 17.0,
        "150": 17.0,
        "200": 17.0,
        "250": 17.0,
        "300": 17.0,
        "350": 16.4,
        "400": 15.8,
        "450": 15.3,
        "500": 14.8,
        "550": 14.4,
        "600": 14.1,
        "650": 13.8,
        "700": 13.5,
        "750": 13.2,
        "800": 12.9,
        "850": 12.6,
        "900": 12.4,
        "950": 12.1,
        "1000": 11.9,
        "1050": 10.5,
        "1100": 8.3,
        "1150": 6.6,
        "1200": 5.2,
        "1250": 4.0,
        "1300": 3.1,
        "1350": 2.5,
        "1400": 2.0,
        "1450": 1.6,
        "1500": 1.2
      }
    },
    {
      "block": 10,
      "line_no": 42,
      "nominal_composition": null,
      "product_form": "Fittings",
      "spec_no": "SA–403",
      "type_grade": 304,
      "alloy_desig_uns_no": "S30400",
      "class_condition_temper": "WP–S …",
      "size_thickness_in_p_no": null,
      "group_no": "8 1",
      "min_tensile_strength_ksi": 75,
      "min_yield_strength_ksi": 30,
      "maximum_use_temperature_f": 1500,
      "external_pressure_chart_no": "HA–1",
      "notes": "G2, T9",
      "values": {
        "100": 20.0,
        "150": 20.0,
        "200": 20.0,
        "250": 20.0,
        "300": 20.0,
        "350": 19.3,
        "400": 18.6,
        "450": 18.0,
        "500": 17.5,
        "550": 17.0,
        "600": 16.6,
        "650": 16.2,
        "700": 15.8,
        "750": 15.5,
        "800": 15.2,
        "850": 14.9,
        "900": 14.6,
        "950": 14.3,
        "1000": 14.0,
        "1050": 12.4,
        "1100": 9.8,
        "1150": 7.7,
        "1200": 6.1,
        "1250": 4.7,
        "1300": 3.7,
        "1350": 2.9,
        "1400": 2.3,
        "1450": 1.8,
        "1500": 1.4
      }
    },
    {
      "block": 10,
      "line_no": 43,
      "nominal_composition": null,
      "product_form": "Wld. fittings",
      "spec_no": "SA–403",
      "type_grade": 304,
      "alloy_desig_uns_no": "S30400",
      "class_condition_temper": "WP–W …",
      "size_thickness_in_p_no": null,
      "group_no": "8 1",
      "min_tensile_strength_ksi": 75,
      "min_yield_strength_ksi": 30,
      "maximum_use_temperature_f": 1500,
      "external_pressure_chart_no": "HA–1",
      "notes": "G2, G6, T9",
      "values": {
        "100": 17.0,
        "150": 17.0,
        "200": 17.0,
        "250": 17.0,
        "300": 17.0,
        "350": 16.4,
        "400": 15.8,
        "450": 15.3,
        "500": 14.8,
        "550": 14.4,
        "600": 14.1,
        "650": 13.8,
        "700": 13.5,
        "750": 13.2,
        "800": 12.9,
        "850": 12.6,
        "900": 12.4,
        "950": 12.1,
        "1000": 11.9,
        "1050": 10.5,
        "1100": 8.3,
        "1150": 6.6,
        "1200": 5.2,
        "1250": 4.0,
        "1300": 3.1,
        "1350": 2.5,
        "1400": 2.0,
        "1450": 1.6,
        "1500": 1.2
      }
    },
    {
      "block": 10,
      "line_no": 44,
      "nominal_composition": null,
      "product_form": "Wld. fittings",
      "spec_no": "SA–403",
      "type_grade": 304,
      "alloy_desig_uns_no": "S30400",
      "class_condition_temper": "WP–WX …",
      "size_thickness_in_p_no": null,
      "group_no": "8 1",
      "min_tensile_strength_ksi": 75,
      "min_yield_strength_ksi": 30,
      "maximum_use_temperature_f": 1500,
      "external_pressure_chart_no": "HA–1",
      "notes": "G2, G6, T9",
      "values": {
        "100": 17.0,
        "150": 17.0,
        "200": 17.0,
        "250": 17.0,
        "300": 17.0,
        "350": 16.4,
        "400": 15.8,
        "450": 15.3,
        "500": 14.8,
        "550": 14.4,
        "600": 14.1,
        "650": 13.8,
        "700": 13.5,
        "750": 13.2,
        "800": 12.9,
        "850": 12.6,
        "900": 12.4,
        "950": 12.1,
        "1000": 11.9,
        "1050": 10.5,
        "1100": 8.3,
        "1150": 6.6,
        "1200": 5.2,
        "1250": 4.0,
        "1300": 3.1,
        "1350": 2.5,
        "1400": 2.0,
        "1450": 1.6,
        "1500": 1.2
      }
    },
    {
      "block": 10,
      "line_no": 45,
      "nominal_composition": null,
      "product_form": "Wld. tube",
      "spec_no": "SA–688",
      "type_grade": "TP304",
      "alloy_desig_uns_no": "S30400",
      "class_condition_temper": null,
      "size_thickness_in_p_no": null,
      "group_no": "8 1",
      "min_tensile_strength_ksi": 75,
      "min_yield_strength_ksi": 30,
      "maximum_use_temperature_f": 1500,
      "external_pressure_chart_no": "HA–1",
      "notes": "G2, G3, G6, T9",
      "values": {
        "100": 17.0,
        "150": 17.0,
        "200": 17.0,
        "250": 17.0,
        "300": 17.0,
        "350": 16.4,
        "400": 15.8,
        "450": 15.3,
        "500": 14.8,
        "550": 14.4,
        "600": 14.1,
        "650": 13.8,
        "700": 13.5,
        "750": 13.2,
        "800": 12.9,
        "850": 12.6,
        "900": 12.4,
        "950": 12.1,
        "1000": 11.9,
        "1050": 10.5,
        "1100": 8.3,
        "1150": 6.6,
        "1200": 5.2,
        "1250": 4.0,
        "1300": 3.1,
        "1350": 2.5,
        "1400": 2.0,
        "1450": 1.6,
        "1500": 1.2
      }
    },
    {
      "block": 11,
      "line_no": 1,
      "nominal_composition": null,
      "product_form": "Forgings",
      "spec_no": "SA–182",
      "type_grade": "F304H",
