Repository: danivelas0/asme-pcc

File: resources/bpvc_ii_d_customary_2025/table_1a.json (part 14 of 55)
    "External Pressure Chart No.",
    "Notes"
  ],
  "columns_values": [
      "spec_no": "SA–335",
      "type_grade": "P21",
      "alloy_desig_uns_no": "K31545",
      "class_condition_temper": null,
      "size_thickness_in": null,
      "p_no": "5A",
      "group_no": 1,
      "min_tensile_strength_ksi": 60,
      "min_yield_strength_ksi": 30,
      "i": 1200,
      "limits_iii": 700,
      "viii_1": 1200,
      "xii": "NP",
      "external_pressure_chart_no": "CS–2 S4, T3",
      "notes": null,
      "values": {
        "100": 17.1,
        "150": 17.1,
        "200": 17.1,
        "250": null,
        "300": 16.6,
        "400": 16.6,
        "500": 16.6,
        "600": 16.6,
        "650": 16.6,
        "700": 16.6,
        "750": 16.6,
        "800": 16.6,
        "850": 16.0,
        "900": 12.0,
        "950": 9.0,
        "1000": 7.0,
        "1050": 5.5,
        "1100": 4.0,
        "1150": 2.7,
        "1200": 1.5,
        "1250": null,
        "1300": null,
        "1350": null,
        "1400": null,
        "1450": null,
        "1500": null,
        "1550": null,
        "1600": null,
        "1650": null
      }
    },
    {
      "block": 10,
      "line_no": 25,
      "nominal_composition": null,
      "product_form": "Forgings",
      "spec_no": "SA–336",
      "type_grade": "F21",
      "alloy_desig_uns_no": "K31545",
      "class_condition_temper": 1,
      "size_thickness_in": null,
      "p_no": "5A",
      "group_no": 1,
      "min_tensile_strength_ksi": 60,
      "min_yield_strength_ksi": 30,
      "i": 1200,
      "limits_iii": 700,
      "viii_1": 1200,
      "xii": "NP",
      "external_pressure_chart_no": "CS–2 S4, T3",
      "notes": null,
      "values": {
        "100": 17.1,
        "150": 17.1,
        "200": 17.1,
        "250": null,
        "300": 16.6,
        "400": 16.6,
        "500": 16.6,
        "600": 16.6,
        "650": 16.6,
        "700": 16.6,
        "750": 16.6,
        "800": 16.6,
        "850": 16.0,
        "900": 12.0,
        "950": 9.0,
        "1000": 7.0,
        "1050": 5.5,
        "1100": 4.0,
        "1150": 2.7,
        "1200": 1.5,
        "1250": null,
        "1300": null,
        "1350": null,
        "1400": null,
        "1450": null,
        "1500": null,
        "1550": null,
        "1600": null,
        "1650": null
      }
    },
    {
      "block": 10,
      "line_no": 26,
      "nominal_composition": null,
      "product_form": "Forged pipe",
      "spec_no": "SA–369",
      "type_grade": "FP21",
      "alloy_desig_uns_no": "K31545",
      "class_condition_temper": null,
      "size_thickness_in": null,
      "p_no": "5A",
      "group_no": 1,
      "min_tensile_strength_ksi": 60,
      "min_yield_strength_ksi": 30,
      "i": 1200,
      "limits_iii": 700,
      "viii_1": 1200,
      "xii": "NP",
      "external_pressure_chart_no": "CS–2 S4, T3",
      "notes": null,
      "values": {
        "100": 17.1,
        "150": null,
        "200": 17.1,
        "250": null,
        "300": 16.6,
        "400": 16.6,
        "500": 16.6,
        "600": 16.6,
        "650": 16.6,
        "700": 16.6,
        "750": 16.6,
        "800": 16.6,
        "850": 16.0,
        "900": 12.0,
        "950": 9.0,
        "1000": 7.0,
        "1050": 5.5,
        "1100": 4.0,
        "1150": 2.7,
        "1200": 1.5,
        "1250": null,
        "1300": null,
        "1350": null,
        "1400": null,
        "1450": null,
        "1500": null,
        "1550": null,
        "1600": null,
        "1650": null
      }
    },
    {
      "block": 10,
      "line_no": 27,
      "nominal_composition": null,
      "product_form": "Plate",
      "spec_no": "SA–387",
      "type_grade": 21,
      "alloy_desig_uns_no": "K31545",
      "class_condition_temper": 1,
      "size_thickness_in": null,
      "p_no": "5A",
      "group_no": 1,
      "min_tensile_strength_ksi": 60,
      "min_yield_strength_ksi": 30,
      "i": 1200,
      "limits_iii": 700,
      "viii_1": 1200,
      "xii": "NP",
      "external_pressure_chart_no": "CS–2 S4, T3",
      "notes": null,
      "values": {
        "100": 17.1,
        "150": null,
        "200": 17.1,
        "250": null,
        "300": 16.6,
        "400": 16.6,
        "500": 16.6,
        "600": 16.6,
        "650": 16.6,
        "700": 16.6,
        "750": 16.6,
        "800": 16.6,
        "850": 16.0,
        "900": 12.0,
        "950": 9.0,
        "1000": 7.0,
        "1050": 5.5,
        "1100": 4.0,
        "1150": 2.7,
        "1200": 1.5,
        "1250": null,
        "1300": null,
        "1350": null,
        "1400": null,
        "1450": null,
        "1500": null,
        "1550": null,
        "1600": null,
        "1650": null
      }
    },
    {
      "block": 10,
      "line_no": 28,
      "nominal_composition": null,
      "product_form": "Cast pipe",
      "spec_no": "SA–426",
      "type_grade": "CP21",
      "alloy_desig_uns_no": "J31545",
      "class_condition_temper": null,
      "size_thickness_in": null,
      "p_no": "5A",
      "group_no": 1,
      "min_tensile_strength_ksi": 60,
      "min_yield_strength_ksi": 30,
      "i": "NP",
      "limits_iii": 700,
      "viii_1": "NP",
      "xii": "NP",
      "external_pressure_chart_no": "CS–2 G17",
      "notes": null,
      "values": {
        "100": 17.1,
        "150": null,
        "200": 17.1,
        "250": null,
        "300": 16.6,
        "400": 16.6,
        "500": 16.6,
        "600": 16.6,
        "650": 16.6,
        "700": 16.6,
        "750": null,
        "800": null,
        "850": null,
        "900": null,
        "950": null,
        "1000": null,
        "1050": null,
        "1100": null,
        "1150": null,
        "1200": null,
        "1250": null,
        "1300": null,
        "1350": null,
        "1400": null,
        "1450": null,
        "1500": null,
        "1550": null,
        "1600": null,
        "1650": null
      }
    },
    {
      "block": 10,
      "line_no": 29,
      "nominal_composition": null,
      "product_form": "Forgings",
      "spec_no": "SA–182",
      "type_grade": "F21",
      "alloy_desig_uns_no": "K31545",
      "class_condition_temper": null,
      "size_thickness_in": null,
      "p_no": "5A",
      "group_no": 1,
      "min_tensile_strength_ksi": 75,
      "min_yield_strength_ksi": 45,
      "i": 1200,
      "limits_iii": 700,
      "viii_1": 1200,
      "xii": "NP",
      "external_pressure_chart_no": "CS–3 S4, T3",
      "notes": null,
      "values": {
        "100": 21.4,
        "150": null,
        "200": 21.4,
        "250": null,
        "300": 20.9,
        "400": 20.6,
        "500": 20.5,
        "600": 20.4,
        "650": 20.2,
        "700": 20.0,
        "750": 19.7,
        "800": 19.3,
        "850": 18.1,
        "900": 13.1,
        "950": 9.5,
        "1000": 6.8,
        "1050": 4.9,
        "1100": 3.2,
        "1150": 2.4,
        "1200": 1.3,
        "1250": null,
        "1300": null,
        "1350": null,
        "1400": null,
        "1450": null,
        "1500": null,
        "1550": null,
        "1600": null,
        "1650": null
      }
    },
    {
      "block": 10,
      "line_no": 30,
      "nominal_composition": null,
      "product_form": "Forgings",
      "spec_no": "SA–336",
      "type_grade": "F21",
      "alloy_desig_uns_no": "K31545",
      "class_condition_temper": 3,
      "size_thickness_in": null,
      "p_no": "5A",
      "group_no": 1,
      "min_tensile_strength_ksi": 75,
      "min_yield_strength_ksi": 45,
      "i": 1200,
      "limits_iii": 700,
      "viii_1": 1200,
      "xii": "NP",
      "external_pressure_chart_no": "CS–3 S4, T3",
      "notes": null,
      "values": {
        "100": 21.4,
        "150": null,
        "200": 21.4,
        "250": null,
        "300": 20.9,
        "400": 20.6,
        "500": 20.5,
        "600": 20.4,
        "650": 20.2,
        "700": 20.0,
        "750": 19.7,
        "800": 19.3,
        "850": 18.1,
        "900": 13.1,
        "950": 9.5,
        "1000": 6.8,
        "1050": 4.9,
        "1100": 3.2,
        "1150": 2.4,
        "1200": 1.3,
        "1250": null,
        "1300": null,
        "1350": null,
        "1400": null,
        "1450": null,
        "1500": null,
        "1550": null,
        "1600": null,
        "1650": null
      }
    },
    {
      "block": 10,
      "line_no": 31,
      "nominal_composition": null,
      "product_form": "Plate",
      "spec_no": "SA–387",
      "type_grade": 21,
      "alloy_desig_uns_no": "K31545",
      "class_condition_temper": 2,
      "size_thickness_in": null,
      "p_no": "5A",
      "group_no": 1,
      "min_tensile_strength_ksi": 75,
      "min_yield_strength_ksi": 45,
      "i": 1200,
      "limits_iii": 700,
      "viii_1": 1200,
      "xii": "NP",
      "external_pressure_chart_no": "CS–3 S4, T3",
      "notes": null,
      "values": {
        "100": 21.4,
        "150": null,
        "200": 21.4,
        "250": null,
        "300": 20.9,
        "400": 20.6,
        "500": 20.5,
        "600": 20.4,
        "650": 20.2,
        "700": 20.0,
        "750": 19.7,
        "800": 19.3,
        "850": 18.1,
        "900": 13.1,
        "950": 9.5,
        "1000": 6.8,
        "1050": 4.9,
        "1100": 3.2,
        "1150": 2.4,
        "1200": 1.3,
        "1250": null,
        "1300": null,
        "1350": null,
        "1400": null,
        "1450": null,
        "1500": null,
        "1550": null,
        "1600": null,
        "1650": null
      }
    },
    {
      "block": 10,
      "line_no": 32,
      "nominal_composition": "3Cr–1Mo–1/4V–Ti–B",
      "product_form": "Forgings",
      "spec_no": "SA–182",
      "type_grade": "F3V",
      "alloy_desig_uns_no": "K31830",
      "class_condition_temper": null,
      "size_thickness_in": null,
      "p_no": "5C",
      "group_no": 1,
      "min_tensile_strength_ksi": 85,
      "min_yield_strength_ksi": 60,
      "i": "NP",
      "limits_iii": "NP",
      "viii_1": 900,
      "xii": "NP",
      "external_pressure_chart_no": "CS–3 …",
      "notes": null,
      "values": {
        "100": 24.3,
        "150": null,
        "200": 24.3,
        "250": null,
        "300": 23.3,
        "400": 22.6,
        "500": 22.2,
        "600": 21.8,
        "650": 21.6,
        "700": 21.4,
        "750": 21.1,
        "800": 20.8,
        "850": 20.4,
        "900": 20.0,
        "950": null,
        "1000": null,
        "1050": null,
        "1100": null,
        "1150": null,
        "1200": null,
        "1250": null,
        "1300": null,
        "1350": null,
        "1400": null,
        "1450": null,
        "1500": null,
        "1550": null,
        "1600": null,
        "1650": null
      }
    },
    {
      "block": 10,
      "line_no": 33,
      "nominal_composition": "3Cr–1Mo–1/4V–Ti–B",
      "product_form": "Forgings",
      "spec_no": "SA–336",
      "type_grade": "F3V",
      "alloy_desig_uns_no": "K31830",
      "class_condition_temper": null,
      "size_thickness_in": null,
      "p_no": "5C",
      "group_no": 1,
      "min_tensile_strength_ksi": 85,
      "min_yield_strength_ksi": 60,
      "i": "NP",
      "limits_iii": "NP",
      "viii_1": 900,
      "xii": "NP",
      "external_pressure_chart_no": "CS–3 …",
      "notes": null,
      "values": {
        "100": 24.3,
        "150": null,
        "200": 24.3,
        "250": null,
        "300": 23.3,
        "400": 22.6,
        "500": 22.2,
        "600": 21.8,
        "650": 21.6,
        "700": 21.4,
        "750": 21.1,
        "800": 20.8,
        "850": 20.4,
        "900": 20.0,
        "950": null,
        "1000": null,
        "1050": null,
        "1100": null,
        "1150": null,
        "1200": null,
        "1250": null,
        "1300": null,
        "1350": null,
        "1400": null,
        "1450": null,
        "1500": null,
        "1550": null,
        "1600": null,
        "1650": null
      }
    },
    {
      "block": 10,
      "line_no": 34,
      "nominal_composition": "3Cr–1Mo–1/4V–Ti–B",
      "product_form": "Forgings",
      "spec_no": "SA–508",
      "type_grade": "3V",
      "alloy_desig_uns_no": "K31830",
      "class_condition_temper": null,
      "size_thickness_in": null,
      "p_no": "5C",
      "group_no": 1,
      "min_tensile_strength_ksi": 85,
      "min_yield_strength_ksi": 60,
      "i": "NP",
      "limits_iii": "NP",
      "viii_1": 900,
      "xii": "NP",
      "external_pressure_chart_no": "CS–3 …",
      "notes": null,
      "values": {
        "100": 24.3,
        "150": null,
        "200": 24.3,
        "250": null,
        "300": 23.3,
        "400": 22.6,
        "500": 22.2,
        "600": 21.8,
        "650": 21.6,
        "700": 21.4,
        "750": 21.1,
        "800": 20.8,
        "850": 20.4,
        "900": 20.0,
        "950": null,
        "1000": null,
        "1050": null,
        "1100": null,
        "1150": null,
        "1200": null,
        "1250": null,
        "1300": null,
        "1350": null,
        "1400": null,
        "1450": null,
        "1500": null,
        "1550": null,
        "1600": null,
        "1650": null
      }
    },
    {
      "block": 10,
      "line_no": 35,
      "nominal_composition": "3Cr–1Mo–1/4V–Ti–B",
      "product_form": "Forgings",
      "spec_no": "SA–541",
      "type_grade": "3V",
      "alloy_desig_uns_no": "K31830",
      "class_condition_temper": null,
      "size_thickness_in": null,
      "p_no": "5C",
      "group_no": 1,
      "min_tensile_strength_ksi": 85,
      "min_yield_strength_ksi": 60,
      "i": "NP",
      "limits_iii": "NP",
      "viii_1": 900,
      "xii": "NP",
      "external_pressure_chart_no": "CS–3 …",
      "notes": null,
      "values": {
        "100": 24.3,
        "150": null,
        "200": 24.3,
        "250": null,
        "300": 23.3,
        "400": 22.6,
        "500": 22.2,
        "600": 21.8,
        "650": 21.6,
        "700": 21.4,
        "750": 21.1,
        "800": 20.8,
        "850": 20.4,
        "900": 20.0,
        "950": null,
        "1000": null,
        "1050": null,
        "1100": null,
        "1150": null,
        "1200": null,
        "1250": null,
        "1300": null,
        "1350": null,
        "1400": null,
        "1450": null,
        "1500": null,
        "1550": null,
        "1600": null,
        "1650": null
      }
    },
    {
      "block": 10,
      "line_no": 36,
      "nominal_composition": "3Cr–1Mo–1/4V–Ti–B",
      "product_form": "Plate",
      "spec_no": "SA–542",
      "type_grade": "C",
      "alloy_desig_uns_no": "K31830",
      "class_condition_temper": "4a",
      "size_thickness_in": null,
      "p_no": "5C",
      "group_no": 1,
      "min_tensile_strength_ksi": 85,
      "min_yield_strength_ksi": 60,
      "i": "NP",
      "limits_iii": "NP",
      "viii_1": 900,
      "xii": "NP",
      "external_pressure_chart_no": "CS–3 …",
      "notes": null,
      "values": {
        "100": 24.3,
        "150": null,
        "200": 24.3,
        "250": null,
        "300": 23.3,
        "400": 22.6,
        "500": 22.2,
        "600": 21.8,
        "650": 21.6,
        "700": 21.4,
        "750": 21.1,
        "800": 20.8,
        "850": 20.4,
        "900": 20.0,
        "950": null,
        "1000": null,
        "1050": null,
        "1100": null,
        "1150": null,
        "1200": null,
        "1250": null,
        "1300": null,
        "1350": null,
        "1400": null,
        "1450": null,
        "1500": null,
        "1550": null,
        "1600": null,
        "1650": null
      }
    },
    {
      "block": 10,
      "line_no": 37,
      "nominal_composition": "3Cr–1Mo–1/4V–Ti–B",
      "product_form": "Plate",
      "spec_no": "SA–832",
      "type_grade": "21V",
      "alloy_desig_uns_no": "K31830",
      "class_condition_temper": null,
      "size_thickness_in": null,
      "p_no": "5C",
      "group_no": 1,
      "min_tensile_strength_ksi": 85,
      "min_yield_strength_ksi": 60,
      "i": "NP",
      "limits_iii": "NP",
      "viii_1": 900,
      "xii": "NP",
      "external_pressure_chart_no": "CS–3 …",
      "notes": null,
      "values": {
        "100": 24.3,
        "150": null,
        "200": 24.3,
        "250": null,
        "300": 23.3,
        "400": 22.6,
        "500": 22.2,
        "600": 21.8,
        "650": 21.6,
        "700": 21.4,
        "750": 21.1,
        "800": 20.8,
        "850": 20.4,
        "900": 20.0,
        "950": null,
        "1000": null,
        "1050": null,
        "1100": null,
        "1150": null,
        "1200": null,
        "1250": null,
        "1300": null,
        "1350": null,
        "1400": null,
        "1450": null,
        "1500": null,
        "1550": null,
        "1600": null,
        "1650": null
      }
    },
    {
      "block": 10,
      "line_no": 38,
      "nominal_composition": "3Cr–1Mo–1/4V–Cb–Ca",
      "product_form": "Forgings",
      "spec_no": "SA–182",
      "type_grade": "F3VCb",
      "alloy_desig_uns_no": null,
      "class_condition_temper": null,
      "size_thickness_in": null,
      "p_no": "5C",
      "group_no": 1,
      "min_tensile_strength_ksi": 85,
      "min_yield_strength_ksi": 60,
      "i": "NP",
      "limits_iii": "NP",
      "viii_1": 900,
      "xii": "NP",
      "external_pressure_chart_no": "CS–3 …",
      "notes": null,
      "values": {
        "100": 24.3,
        "150": null,
        "200": 24.3,
        "250": null,
        "300": 23.3,
        "400": 22.6,
        "500": 22.2,
        "600": 21.8,
        "650": 21.6,
        "700": 21.4,
        "750": 21.1,
        "800": 20.8,
        "850": 20.4,
        "900": 20.0,
        "950": null,
        "1000": null,
        "1050": null,
        "1100": null,
        "1150": null,
        "1200": null,
        "1250": null,
        "1300": null,
        "1350": null,
        "1400": null,
        "1450": null,
        "1500": null,
        "1550": null,
        "1600": null,
        "1650": null
      }
    },
    {
      "block": 10,
      "line_no": 39,
      "nominal_composition": "3Cr–1Mo–1/4V–Cb–Ca",
      "product_form": "Forgings",
      "spec_no": "SA–336",
      "type_grade": "F3VCb",
      "alloy_desig_uns_no": null,
      "class_condition_temper": null,
      "size_thickness_in": null,
      "p_no": "5C",
      "group_no": 1,
      "min_tensile_strength_ksi": 85,
      "min_yield_strength_ksi": 60,
      "i": "NP",
      "limits_iii": "NP",
      "viii_1": 900,
      "xii": "NP",
      "external_pressure_chart_no": "CS–3 …",
      "notes": null,
      "values": {
        "100": 24.3,
        "150": null,
        "200": 24.3,
        "250": null,
        "300": 23.3,
        "400": 22.6,
        "500": 22.2,
        "600": 21.8,
        "650": 21.6,
        "700": 21.4,
        "750": 21.1,
        "800": 20.8,
        "850": 20.4,
        "900": 20.0,
        "950": null,
        "1000": null,
        "1050": null,
        "1100": null,
        "1150": null,
        "1200": null,
        "1250": null,
        "1300": null,
        "1350": null,
        "1400": null,
        "1450": null,
        "1500": null,
        "1550": null,
        "1600": null,
        "1650": null
      }
    },
    {
      "block": 10,
      "line_no": 40,
      "nominal_composition": "3Cr–1Mo–1/4V–Cb–Ca",
      "product_form": "Forgings",
      "spec_no": "SA–508",
      "type_grade": "3VCb",
      "alloy_desig_uns_no": null,
      "class_condition_temper": null,
      "size_thickness_in": null,
      "p_no": "5C",
      "group_no": 1,
      "min_tensile_strength_ksi": 85,
      "min_yield_strength_ksi": 60,
      "i": "NP",
      "limits_iii": "NP",
      "viii_1": 900,
      "xii": "NP",
      "external_pressure_chart_no": "CS–3 …",
      "notes": null,
      "values": {
        "100": 24.3,
        "150": null,
        "200": 24.3,
        "250": null,
        "300": 23.3,
        "400": 22.6,
        "500": 22.2,
        "600": 21.8,
        "650": 21.6,
        "700": 21.4,
        "750": 21.1,
        "800": 20.8,
        "850": 20.4,
        "900": 20.0,
        "950": null,
        "1000": null,
        "1050": null,
        "1100": null,
        "1150": null,
        "1200": null,
        "1250": null,
        "1300": null,
        "1350": null,
        "1400": null,
        "1450": null,
        "1500": null,
        "1550": null,
        "1600": null,
        "1650": null
      }
    },
    {
      "block": 10,
      "line_no": 41,
      "nominal_composition": "3Cr–1Mo–1/4V–Cb–Ca",
      "product_form": "Forgings",
      "spec_no": "SA–541",
      "type_grade": "3VCb",
      "alloy_desig_uns_no": null,
      "class_condition_temper": null,
      "size_thickness_in": null,
      "p_no": "5C",
      "group_no": 1,
      "min_tensile_strength_ksi": 85,
      "min_yield_strength_ksi": 60,
      "i": "NP",
      "limits_iii": "NP",
      "viii_1": 900,
      "xii": "NP",
      "external_pressure_chart_no": "CS–3 …",
      "notes": null,
      "values": {
        "100": 24.3,
        "150": null,
        "200": 24.3,
        "250": null,
        "300": 23.3,
        "400": 22.6,
        "500": 22.2,
        "600": 21.8,
        "650": 21.6,
        "700": 21.4,
        "750": 21.1,
        "800": 20.8,
        "850": 20.4,
        "900": 20.0,
        "950": null,
        "1000": null,
        "1050": null,
        "1100": null,
        "1150": null,
        "1200": null,
        "1250": null,
        "1300": null,
        "1350": null,
        "1400": null,
        "1450": null,
        "1500": null,
        "1550": null,
        "1600": null,
        "1650": null
      }
    },
    {
      "block": 10,
      "line_no": 42,
      "nominal_composition": "3Cr–1Mo–1/4V–Cb–Ca",
      "product_form": "Plate",
      "spec_no": "SA–542",
      "type_grade": "E",
      "alloy_desig_uns_no": null,
      "class_condition_temper": "4a",
      "size_thickness_in": null,
      "p_no": "5C",
      "group_no": 1,
      "min_tensile_strength_ksi": 85,
      "min_yield_strength_ksi": 60,
      "i": "NP",
      "limits_iii": "NP",
      "viii_1": 900,
      "xii": "NP",
      "external_pressure_chart_no": "CS–3 …",
      "notes": null,
      "values": {
        "100": 24.3,
        "150": null,
        "200": 24.3,
        "250": null,
        "300": 23.3,
        "400": 22.6,
        "500": 22.2,
        "600": 21.8,
        "650": 21.6,
        "700": 21.4,
        "750": 21.1,
        "800": 20.8,
        "850": 20.4,
        "900": 20.0,
        "950": null,
        "1000": null,
        "1050": null,
        "1100": null,
        "1150": null,
        "1200": null,
        "1250": null,
        "1300": null,
        "1350": null,
        "1400": null,
        "1450": null,
        "1500": null,
        "1550": null,
        "1600": null,
        "1650": null
      }
    },
    {
      "block": 10,
      "line_no": 43,
      "nominal_composition": "3Cr–1Mo–1/4V–Cb–Ca",
      "product_form": "Plate",
      "spec_no": "SA–832",
      "type_grade": "23V",
      "alloy_desig_uns_no": null,
      "class_condition_temper": null,
      "size_thickness_in": null,
      "p_no": "5C",
      "group_no": 1,
      "min_tensile_strength_ksi": 85,
      "min_yield_strength_ksi": 60,
      "i": "NP",
      "limits_iii": "NP",
      "viii_1": 900,
      "xii": "NP",
      "external_pressure_chart_no": "CS–3 …",
      "notes": null,
      "values": {
        "100": 24.3,
        "150": null,
        "200": 24.3,
        "250": null,
        "300": 23.3,
        "400": 22.6,
        "500": 22.2,
        "600": 21.8,
        "650": 21.6,
        "700": 21.4,
        "750": 21.1,
        "800": 20.8,
        "850": 20.4,
        "900": 20.0,
        "950": null,
        "1000": null,
        "1050": null,
        "1100": null,
        "1150": null,
        "1200": null,
        "1250": null,
        "1300": null,
        "1350": null,
        "1400": null,
        "1450": null,
        "1500": null,
        "1550": null,
        "1600": null,
        "1650": null
      }
    },
    {
      "block": 10,
      "line_no": 44,
      "nominal_composition": null,
      "product_form": "Smls. tube",
      "spec_no": "SA–213",
      "type_grade": "T5",
      "alloy_desig_uns_no": "K41545",
      "class_condition_temper": null,
      "size_thickness_in": null,
      "p_no": "5B",
      "group_no": 1,
      "min_tensile_strength_ksi": 60,
      "min_yield_strength_ksi": 30,
      "i": 1200,
      "limits_iii": 700,
      "viii_1": 1200,
      "xii": "NP",
      "external_pressure_chart_no": "CS–2 T4",
      "notes": null,
      "values": {
        "100": 17.1,
        "150": null,
        "200": 17.1,
        "250": null,
        "300": 16.6,
        "400": 16.5,
        "500": 16.4,
        "600": 16.2,
        "650": 15.9,
        "700": 15.6,
        "750": 15.1,
        "800": 14.5,
        "850": 13.8,
        "900": 10.9,
        "950": 8.0,
        "1000": 5.8,
        "1050": 4.2,
        "1100": 2.9,
        "1150": 1.8,
        "1200": 1.0,
        "1250": null,
        "1300": null,
        "1350": null,
        "1400": null,
        "1450": null,
        "1500": null,
        "1550": null,
        "1600": null,
        "1650": null
      }
    },
    {
      "block": 10,
      "line_no": 45,
      "nominal_composition": null,
      "product_form": "Smls. & wld. fittings",
      "spec_no": "SA–234",
      "type_grade": "WP5",
      "alloy_desig_uns_no": "K41545",
      "class_condition_temper": null,
      "size_thickness_in": null,
      "p_no": "5B",
      "group_no": 1,
      "min_tensile_strength_ksi": 60,
      "min_yield_strength_ksi": 30,
      "i": 1200,
      "limits_iii": 700,
      "viii_1": 1200,
      "xii": "NP",
      "external_pressure_chart_no": "CS–2 T4, W14",
      "notes": null,
      "values": {
        "100": 17.1,
        "150": null,
        "200": 17.1,
        "250": null,
        "300": 16.6,
        "400": 16.5,
        "500": 16.4,
        "600": 16.2,
        "650": 15.9,
        "700": 15.6,
        "750": 15.1,
        "800": 14.5,
        "850": 13.8,
        "900": 10.9,
        "950": 8.0,
        "1000": 5.8,
        "1050": 4.2,
        "1100": 2.9,
        "1150": 1.8,
        "1200": 1.0,
        "1250": null,
        "1300": null,
        "1350": null,
        "1400": null,
        "1450": null,
        "1500": null,
        "1550": null,
        "1600": null,
        "1650": null
      }
    },
    {
      "block": 11,
      "line_no": 1,
      "nominal_composition": null,
      "product_form": "Smls. pipe",
      "spec_no": "SA–335",
      "type_grade": "P5",
      "alloy_desig_uns_no": "K41545",
      "class_condition_temper": null,
      "size_thickness_in": null,
      "p_no": "5B",
      "group_no": 1,
      "min_tensile_strength_ksi": 60,
      "min_yield_strength_ksi": 30,
      "i": 1200,
      "limits_iii": 700,
      "viii_1": 1200,
      "xii": "NP",
      "external_pressure_chart_no": "CS–2 T4",
      "notes": null,
      "values": {
        "100": 17.1,
        "150": null,
        "200": 17.1,
        "250": null,
        "300": 16.6,
        "400": 16.5,
        "500": 16.4,
        "600": 16.2,
        "650": 15.9,
        "700": 15.6,
        "750": 15.1,
        "800": 14.5,
        "850": 13.8,
        "900": 10.9,
        "950": 8.0,
        "1000": 5.8,
        "1050": 4.2,
        "1100": 2.9,
        "1150": 1.8,
        "1200": 1.0,
        "1250": null,
        "1300": null,
        "1350": null,
        "1400": null,
        "1450": null,
        "1500": null,
        "1550": null,
        "1600": null,
        "1650": null
      }
    },
    {
      "block": 11,
      "line_no": 2,
      "nominal_composition": null,
      "product_form": "Forged pipe",
      "spec_no": "SA–369",
      "type_grade": "FP5",
      "alloy_desig_uns_no": "K41545",
      "class_condition_temper": null,
      "size_thickness_in": null,
      "p_no": "5B",
      "group_no": 1,
      "min_tensile_strength_ksi": 60,
      "min_yield_strength_ksi": 30,
      "i": 1200,
      "limits_iii": 700,
      "viii_1": 1200,
      "xii": "NP",
      "external_pressure_chart_no": "CS–2 T4",
      "notes": null,
      "values": {
        "100": 17.1,
        "150": null,
        "200": 17.1,
        "250": null,
        "300": 16.6,
        "400": 16.5,
        "500": 16.4,
        "600": 16.2,
        "650": 15.9,
        "700": 15.6,
        "750": 15.1,
        "800": 14.5,
        "850": 13.8,
        "900": 10.9,
        "950": 8.0,
        "1000": 5.8,
        "1050": 4.2,
        "1100": 2.9,
        "1150": 1.8,
        "1200": 1.0,
        "1250": null,
        "1300": null,
        "1350": null,
        "1400": null,
        "1450": null,
        "1500": null,
        "1550": null,
        "1600": null,
        "1650": null
      }
    },
    {
      "block": 11,
      "line_no": 3,
      "nominal_composition": null,
      "product_form": "Plate",
      "spec_no": "SA–387",
      "type_grade": 5,
      "alloy_desig_uns_no": "K41545",
      "class_condition_temper": 1,
      "size_thickness_in": null,
      "p_no": "5B",
      "group_no": 1,
      "min_tensile_strength_ksi": 60,
      "min_yield_strength_ksi": 30,
      "i": 1200,
      "limits_iii": 700,
      "viii_1": 1200,
      "xii": "NP",
      "external_pressure_chart_no": "CS–2 T4",
      "notes": null,
      "values": {
        "100": 17.1,
        "150": null,
        "200": 17.1,
        "250": null,
        "300": 16.6,
        "400": 16.5,
        "500": 16.4,
        "600": 16.2,
        "650": 15.9,
        "700": 15.6,
        "750": 15.1,
        "800": 14.5,
        "850": 13.8,
        "900": 10.9,
        "950": 8.0,
        "1000": 5.8,
        "1050": 4.2,
        "1100": 2.9,
        "1150": 1.8,
        "1200": 1.0,
        "1250": null,
        "1300": null,
        "1350": null,
        "1400": null,
        "1450": null,
        "1500": null,
        "1550": null,
        "1600": null,
        "1650": null
      }
    },
    {
      "block": 11,
      "line_no": 4,
      "nominal_composition": null,
      "product_form": "Wld. pipe",
      "spec_no": "SA–691",
      "type_grade": "5CR",
      "alloy_desig_uns_no": "K41545",
      "class_condition_temper": null,
      "size_thickness_in": null,
      "p_no": "5B",
      "group_no": 1,
      "min_tensile_strength_ksi": 60,
      "min_yield_strength_ksi": 30,
      "i": "NP",
      "limits_iii": 700,
      "viii_1": "NP",
      "xii": "NP",
      "external_pressure_chart_no": "CS–2",
      "notes": "G26, W10, W12",
      "values": {
        "100": 17.1,
        "150": null,
        "200": 17.1,
        "250": null,
        "300": 16.6,
        "400": 16.5,
        "500": 16.4,
        "600": 16.2,
        "650": 15.9,
        "700": 15.6,
        "750": null,
        "800": null,
        "850": null,
        "900": null,
        "950": null,
        "1000": null,
        "1050": null,
        "1100": null,
        "1150": null,
        "1200": null,
        "1250": null,
        "1300": null,
        "1350": null,
        "1400": null,
        "1450": null,
        "1500": null,
        "1550": null,
        "1600": null,
        "1650": null
      }
    },
    {
      "block": 11,
      "line_no": 5,
      "nominal_composition": null,
      "product_form": "Forgings",
      "spec_no": "SA–336",
      "type_grade": "F5",
      "alloy_desig_uns_no": "K41545",
      "class_condition_temper": null,
      "size_thickness_in": null,
      "p_no": "5B",
      "group_no": 1,
      "min_tensile_strength_ksi": 60,
      "min_yield_strength_ksi": 36,
      "i": 1200,
      "limits_iii": "NP",
      "viii_1": 1200,
      "xii": "NP",
      "external_pressure_chart_no": "CS–2 T4",
      "notes": null,
      "values": {
        "100": 17.1,
        "150": null,
        "200": 17.1,
        "250": null,
        "300": 16.6,
        "400": 16.5,
        "500": 16.4,
        "600": 16.2,
        "650": 15.9,
        "700": 15.6,
        "750": 15.1,
        "800": 14.5,
        "850": 13.8,
        "900": 10.9,
        "950": 8.0,
        "1000": 5.8,
        "1050": 4.2,
        "1100": 2.9,
        "1150": 1.8,
        "1200": 1.0,
        "1250": null,
        "1300": null,
        "1350": null,
        "1400": null,
        "1450": null,
        "1500": null,
        "1550": null,
        "1600": null,
        "1650": null
      }
    },
    {
      "block": 11,
      "line_no": 6,
      "nominal_composition": null,
      "product_form": "Forgings",
      "spec_no": "SA–182",
      "type_grade": "F5",
      "alloy_desig_uns_no": "K41545",
      "class_condition_temper": null,
      "size_thickness_in": null,
      "p_no": "5B",
      "group_no": 1,
      "min_tensile_strength_ksi": 70,
      "min_yield_strength_ksi": 40,
      "i": 1200,
      "limits_iii": 700,
      "viii_1": 1200,
      "xii": "NP",
      "external_pressure_chart_no": "CS–2 T3",
      "notes": null,
      "values": {
        "100": 20.0,
        "150": null,
        "200": 20.0,
        "250": null,
        "300": 19.4,
        "400": 19.2,
        "500": 19.2,
        "600": 18.9,
        "650": 18.6,
        "700": 18.2,
        "750": 17.6,
        "800": 17.0,
        "850": 14.3,
        "900": 10.9,
        "950": 8.0,
        "1000": 5.8,
        "1050": 4.2,
        "1100": 2.9,
        "1150": 1.8,
        "1200": 1.0,
        "1250": null,
        "1300": null,
        "1350": null,
        "1400": null,
        "1450": null,
        "1500": null,
        "1550": null,
        "1600": null,
        "1650": null
      }
    },
    {
      "block": 11,
      "line_no": 7,
      "nominal_composition": null,
      "product_form": "Plate",
      "spec_no": "SA–387",
      "type_grade": 5,
      "alloy_desig_uns_no": "K41545",
      "class_condition_temper": 2,
      "size_thickness_in": null,
      "p_no": "5B",
      "group_no": 1,
      "min_tensile_strength_ksi": 75,
      "min_yield_strength_ksi": 45,
      "i": "NP",
      "limits_iii": 700,
      "viii_1": 1200,
      "xii": "NP",
      "external_pressure_chart_no": "CS–3 T3",
      "notes": null,
      "values": {
        "100": 21.4,
        "150": null,
        "200": 21.4,
        "250": null,
        "300": 20.8,
        "400": 20.6,
        "500": 20.5,
        "600": 20.2,
        "650": 19.9,
        "700": 19.5,
        "750": 18.9,
        "800": 18.2,
        "850": 14.3,
        "900": 10.9,
        "950": 8.0,
        "1000": 5.8,
        "1050": 4.2,
        "1100": 2.9,
        "1150": 1.8,
        "1200": 1.0,
        "1250": null,
        "1300": null,
        "1350": null,
        "1400": null,
        "1450": null,
        "1500": null,
        "1550": null,
        "1600": null,
        "1650": null
      }
    },
    {
      "block": 11,
      "line_no": 8,
      "nominal_composition": null,
      "product_form": "Forgings",
      "spec_no": "SA–336",
      "type_grade": "F5A",
      "alloy_desig_uns_no": "K42544",
      "class_condition_temper": null,
      "size_thickness_in": null,
      "p_no": "5B",
      "group_no": 1,
      "min_tensile_strength_ksi": 80,
      "min_yield_strength_ksi": 50,
      "i": 1200,
      "limits_iii": "NP",
      "viii_1": 1200,
      "xii": "NP",
      "external_pressure_chart_no": "CS–3 T3",
      "notes": null,
      "values": {
        "100": 22.9,
        "150": null,
        "200": 22.8,
        "250": null,
        "300": 22.1,
        "400": 22.0,
        "500": 21.9,
        "600": 21.6,
        "650": 21.3,
        "700": 20.8,
        "750": 20.2,
        "800": 19.1,
        "850": 14.3,
        "900": 10.9,
        "950": 8.0,
        "1000": 5.8,
        "1050": 4.2,
        "1100": 2.9,
        "1150": 1.8,
        "1200": 1.0,
        "1250": null,
        "1300": null,
        "1350": null,
        "1400": null,
        "1450": null,
        "1500": null,
        "1550": null,
        "1600": null,
        "1650": null
      }
    },
    {
      "block": 11,
      "line_no": 9,
      "nominal_composition": null,
      "product_form": "Castings",
      "spec_no": "SA–217",
      "type_grade": "C5",
      "alloy_desig_uns_no": "J42045",
      "class_condition_temper": null,
      "size_thickness_in": null,
      "p_no": "5B",
      "group_no": 1,
      "min_tensile_strength_ksi": 90,
      "min_yield_strength_ksi": 60,
      "i": 1200,
      "limits_iii": 700,
      "viii_1": 1200,
      "xii": "NP",
      "external_pressure_chart_no": "CS–3",
      "notes": "G1, G17, T3",
      "values": {
        "100": 25.7,
        "150": null,
        "200": 25.7,
        "250": null,
        "300": 24.9,
        "400": 24.7,
        "500": 24.6,
        "600": 24.3,
        "650": 23.9,
        "700": 23.4,
        "750": 22.7,
        "800": 19.1,
        "850": 14.3,
        "900": 10.9,
        "950": 8.0,
        "1000": 5.8,
        "1050": 4.2,
        "1100": 2.9,
        "1150": 1.8,
        "1200": 1.0,
        "1250": null,
        "1300": null,
        "1350": null,
        "1400": null,
        "1450": null,
        "1500": null,
        "1550": null,
        "1600": null,
        "1650": null
      }
    },
    {
      "block": 11,
      "line_no": 10,
      "nominal_composition": null,
      "product_form": "Cast pipe",
      "spec_no": "SA–426",
      "type_grade": "CP5",
      "alloy_desig_uns_no": "J42045",
      "class_condition_temper": null,
      "size_thickness_in": null,
      "p_no": "5B",
      "group_no": 1,
      "min_tensile_strength_ksi": 90,
      "min_yield_strength_ksi": 60,
      "i": "NP",
      "limits_iii": 700,
      "viii_1": "NP",
      "xii": "NP",
      "external_pressure_chart_no": "CS–3 G17",
      "notes": null,
      "values": {
        "100": 25.7,
        "150": null,
        "200": 25.7,
        "250": null,
        "300": 24.9,
        "400": 24.7,
        "500": 24.6,
        "600": 24.3,
        "650": 23.9,
        "700": 23.4,
        "750": null,
        "800": null,
        "850": null,
        "900": null,
        "950": null,
        "1000": null,
        "1050": null,
        "1100": null,
        "1150": null,
        "1200": null,
        "1250": null,
        "1300": null,
        "1350": null,
        "1400": null,
        "1450": null,
        "1500": null,
        "1550": null,
        "1600": null,
        "1650": null
      }
    },
    {
      "block": 11,
      "line_no": 11,
      "nominal_composition": null,
      "product_form": "Forgings",
      "spec_no": "SA–182",
      "type_grade": "F5a",
      "alloy_desig_uns_no": "K42544",
      "class_condition_temper": null,
      "size_thickness_in": null,
      "p_no": "5B",
      "group_no": 1,
      "min_tensile_strength_ksi": 90,
      "min_yield_strength_ksi": 65,
      "i": 1200,
      "limits_iii": "NP",
      "viii_1": 1200,
      "xii": "NP",
      "external_pressure_chart_no": "CS–5 T3",
      "notes": null,
      "values": {
        "100": 25.7,
        "150": null,
        "200": 25.7,
        "250": null,
        "300": 24.9,
        "400": 24.7,
        "500": 24.6,
        "600": 24.3,
        "650": 23.9,
        "700": 23.4,
        "750": 22.7,
        "800": 19.1,
        "850": 14.3,
        "900": 10.9,
        "950": 8.0,
        "1000": 5.8,
        "1050": 4.2,
        "1100": 2.9,
        "1150": 1.8,
        "1200": 1.0,
        "1250": null,
        "1300": null,
        "1350": null,
        "1400": null,
        "1450": null,
        "1500": null,
        "1550": null,
        "1600": null,
        "1650": null
      }
    },
    {
      "block": 11,
      "line_no": 12,
      "nominal_composition": "5Cr–1/2Mo–Si",
      "product_form": "Smls. tube",
      "spec_no": "SA–213",
      "type_grade": "T5b",
      "alloy_desig_uns_no": "K51545",
      "class_condition_temper": null,
      "size_thickness_in": null,
      "p_no": "5B",
      "group_no": 1,
      "min_tensile_strength_ksi": 60,
      "min_yield_strength_ksi": 30,
      "i": 1200,
      "limits_iii": "NP",
      "viii_1": 1200,
      "xii": "NP",
