Repository: danivelas0/asme-pcc

File: resources/bpvc_ii_d_customary_2025/table_5a.json (part 14 of 20)
    "External Pressure Chart No.",
    "Notes"
  ],
  "columns_values": [
      "alloy_desig_uns_no": "S30409",
      "class_condition_temper": null,
      "size_thickness_in_p_no": "t ≤5",
      "group_no": "8 1",
      "min_tensile_strength_ksi": 75,
      "min_yield_strength_ksi": 30,
      "maximum_use_temperature_f": 1500,
      "external_pressure_chart_no": "HA–1",
      "notes": "G2, T9",
      "values": {
        "100": 20.0,
        "150": 20.0,
        "200": 20.0,
        "250": 20.0,
        "300": 20.0,
        "350": 19.3,
        "400": 18.6,
        "450": 18.0,
        "500": 17.5,
        "550": 17.0,
        "600": 16.6,
        "650": 16.2,
        "700": 15.8,
        "750": 15.5,
        "800": 15.2,
        "850": 14.9,
        "900": 14.6,
        "950": 14.3,
        "1000": 14.0,
        "1050": 12.4,
        "1100": 9.8,
        "1150": 7.7,
        "1200": 6.1,
        "1250": 4.7,
        "1300": 3.7,
        "1350": 2.9,
        "1400": 2.3,
        "1450": 1.8,
        "1500": 1.4
      }
    },
    {
      "block": 11,
      "line_no": 2,
      "nominal_composition": null,
      "product_form": "Smls. tube",
      "spec_no": "SA–213",
      "type_grade": "TP304H",
      "alloy_desig_uns_no": "S30409",
      "class_condition_temper": null,
      "size_thickness_in_p_no": null,
      "group_no": "8 1",
      "min_tensile_strength_ksi": 75,
      "min_yield_strength_ksi": 30,
      "maximum_use_temperature_f": 1500,
      "external_pressure_chart_no": "HA–1",
      "notes": "G2, T9",
      "values": {
        "100": 20.0,
        "150": 20.0,
        "200": 20.0,
        "250": 20.0,
        "300": 20.0,
        "350": 19.3,
        "400": 18.6,
        "450": 18.0,
        "500": 17.5,
        "550": 17.0,
        "600": 16.6,
        "650": 16.2,
        "700": 15.8,
        "750": 15.5,
        "800": 15.2,
        "850": 14.9,
        "900": 14.6,
        "950": 14.3,
        "1000": 14.0,
        "1050": 12.4,
        "1100": 9.8,
        "1150": 7.7,
        "1200": 6.1,
        "1250": 4.7,
        "1300": 3.7,
        "1350": 2.9,
        "1400": 2.3,
        "1450": 1.8,
        "1500": 1.4
      }
    },
    {
      "block": 11,
      "line_no": 3,
      "nominal_composition": null,
      "product_form": "Plate",
      "spec_no": "SA–240",
      "type_grade": "304H",
      "alloy_desig_uns_no": "S30409",
      "class_condition_temper": null,
      "size_thickness_in_p_no": null,
      "group_no": "8 1",
      "min_tensile_strength_ksi": 75,
      "min_yield_strength_ksi": 30,
      "maximum_use_temperature_f": 1500,
      "external_pressure_chart_no": "HA–1",
      "notes": "G2, T9",
      "values": {
        "100": 20.0,
        "150": 20.0,
        "200": 20.0,
        "250": 20.0,
        "300": 20.0,
        "350": 19.3,
        "400": 18.6,
        "450": 18.0,
        "500": 17.5,
        "550": 17.0,
        "600": 16.6,
        "650": 16.2,
        "700": 15.8,
        "750": 15.5,
        "800": 15.2,
        "850": 14.9,
        "900": 14.6,
        "950": 14.3,
        "1000": 14.0,
        "1050": 12.4,
        "1100": 9.8,
        "1150": 7.7,
        "1200": 6.1,
        "1250": 4.7,
        "1300": 3.7,
        "1350": 2.9,
        "1400": 2.3,
        "1450": 1.8,
        "1500": 1.4
      }
    },
    {
      "block": 11,
      "line_no": 4,
      "nominal_composition": null,
      "product_form": "Wld. tube",
      "spec_no": "SA–249",
      "type_grade": "TP304H",
      "alloy_desig_uns_no": "S30409",
      "class_condition_temper": null,
      "size_thickness_in_p_no": null,
      "group_no": "8 1",
      "min_tensile_strength_ksi": 75,
      "min_yield_strength_ksi": 30,
      "maximum_use_temperature_f": 1500,
      "external_pressure_chart_no": "HA–1",
      "notes": "G2, G6, T9",
      "values": {
        "100": 17.0,
        "150": 17.0,
        "200": 17.0,
        "250": 17.0,
        "300": 17.0,
        "350": 16.4,
        "400": 15.8,
        "450": 15.3,
        "500": 14.8,
        "550": 14.4,
        "600": 14.1,
        "650": 13.8,
        "700": 13.5,
        "750": 13.2,
        "800": 12.9,
        "850": 12.6,
        "900": 12.4,
        "950": 12.1,
        "1000": 11.9,
        "1050": 10.5,
        "1100": 8.3,
        "1150": 6.6,
        "1200": 5.2,
        "1250": 4.0,
        "1300": 3.1,
        "1350": 2.5,
        "1400": 2.0,
        "1450": 1.6,
        "1500": 1.2
      }
    },
    {
      "block": 11,
      "line_no": 5,
      "nominal_composition": null,
      "product_form": "Smls. pipe",
      "spec_no": "SA–312",
      "type_grade": "TP304H",
      "alloy_desig_uns_no": "S30409",
      "class_condition_temper": null,
      "size_thickness_in_p_no": null,
      "group_no": "8 1",
      "min_tensile_strength_ksi": 75,
      "min_yield_strength_ksi": 30,
      "maximum_use_temperature_f": 1500,
      "external_pressure_chart_no": "HA–1",
      "notes": "G2, T9",
      "values": {
        "100": 20.0,
        "150": 20.0,
        "200": 20.0,
        "250": 20.0,
        "300": 20.0,
        "350": 19.3,
        "400": 18.6,
        "450": 18.0,
        "500": 17.5,
        "550": 17.0,
        "600": 16.6,
        "650": 16.2,
        "700": 15.8,
        "750": 15.5,
        "800": 15.2,
        "850": 14.9,
        "900": 14.6,
        "950": 14.3,
        "1000": 14.0,
        "1050": 12.4,
        "1100": 9.8,
        "1150": 7.7,
        "1200": 6.1,
        "1250": 4.7,
        "1300": 3.7,
        "1350": 2.9,
        "1400": 2.3,
        "1450": 1.8,
        "1500": 1.4
      }
    },
    {
      "block": 11,
      "line_no": 6,
      "nominal_composition": null,
      "product_form": "Wld. pipe",
      "spec_no": "SA–312",
      "type_grade": "TP304H",
      "alloy_desig_uns_no": "S30409",
      "class_condition_temper": null,
      "size_thickness_in_p_no": null,
      "group_no": "8 1",
      "min_tensile_strength_ksi": 75,
      "min_yield_strength_ksi": 30,
      "maximum_use_temperature_f": 1500,
      "external_pressure_chart_no": "HA–1",
      "notes": "G2, G6, T9",
      "values": {
        "100": 17.0,
        "150": 17.0,
        "200": 17.0,
        "250": 17.0,
        "300": 17.0,
        "350": 16.4,
        "400": 15.8,
        "450": 15.3,
        "500": 14.8,
        "550": 14.4,
        "600": 14.1,
        "650": 13.8,
        "700": 13.5,
        "750": 13.2,
        "800": 12.9,
        "850": 12.6,
        "900": 12.4,
        "950": 12.1,
        "1000": 11.9,
        "1050": 10.5,
        "1100": 8.3,
        "1150": 6.6,
        "1200": 5.2,
        "1250": 4.0,
        "1300": 3.1,
        "1350": 2.5,
        "1400": 2.0,
        "1450": 1.6,
        "1500": 1.2
      }
    },
    {
      "block": 11,
      "line_no": 7,
      "nominal_composition": null,
      "product_form": "Smls. pipe",
      "spec_no": "SA–376",
      "type_grade": "TP304H",
      "alloy_desig_uns_no": "S30409",
      "class_condition_temper": null,
      "size_thickness_in_p_no": null,
      "group_no": "8 1",
      "min_tensile_strength_ksi": 75,
      "min_yield_strength_ksi": 30,
      "maximum_use_temperature_f": 1500,
      "external_pressure_chart_no": "HA–1",
      "notes": "G2, G4, T9",
      "values": {
        "100": 20.0,
        "150": 20.0,
        "200": 20.0,
        "250": 20.0,
        "300": 20.0,
        "350": 19.3,
        "400": 18.6,
        "450": 18.0,
        "500": 17.5,
        "550": 17.0,
        "600": 16.6,
        "650": 16.2,
        "700": 15.8,
        "750": 15.5,
        "800": 15.2,
        "850": 14.9,
        "900": 14.6,
        "950": 14.3,
        "1000": 14.0,
        "1050": 12.4,
        "1100": 9.8,
        "1150": 7.7,
        "1200": 6.1,
        "1250": 4.7,
        "1300": 3.7,
        "1350": 2.9,
        "1400": 2.3,
        "1450": 1.8,
        "1500": 1.4
      }
    },
    {
      "block": 11,
      "line_no": 8,
      "nominal_composition": null,
      "product_form": "Fittings",
      "spec_no": "SA–403",
      "type_grade": "304H",
      "alloy_desig_uns_no": "S30409",
      "class_condition_temper": "CR …",
      "size_thickness_in_p_no": null,
      "group_no": "8 1",
      "min_tensile_strength_ksi": 75,
      "min_yield_strength_ksi": 30,
      "maximum_use_temperature_f": 1500,
      "external_pressure_chart_no": "HA–1",
      "notes": "G2, G6, T9",
      "values": {
        "100": 17.0,
        "150": 17.0,
        "200": 17.0,
        "250": 17.0,
        "300": 17.0,
        "350": 16.4,
        "400": 15.8,
        "450": 15.3,
        "500": 14.8,
        "550": 14.4,
        "600": 14.1,
        "650": 13.8,
        "700": 13.5,
        "750": 13.2,
        "800": 12.9,
        "850": 12.6,
        "900": 12.4,
        "950": 12.1,
        "1000": 11.9,
        "1050": 10.5,
        "1100": 8.3,
        "1150": 6.6,
        "1200": 5.2,
        "1250": 4.0,
        "1300": 3.1,
        "1350": 2.5,
        "1400": 2.0,
        "1450": 1.6,
        "1500": 1.2
      }
    },
    {
      "block": 11,
      "line_no": 9,
      "nominal_composition": null,
      "product_form": "Fittings",
      "spec_no": "SA–403",
      "type_grade": "304H",
      "alloy_desig_uns_no": "S30409",
      "class_condition_temper": "WP–S …",
      "size_thickness_in_p_no": null,
      "group_no": "8 1",
      "min_tensile_strength_ksi": 75,
      "min_yield_strength_ksi": 30,
      "maximum_use_temperature_f": 1500,
      "external_pressure_chart_no": "HA–1",
      "notes": "G2, T9",
      "values": {
        "100": 20.0,
        "150": 20.0,
        "200": 20.0,
        "250": 20.0,
        "300": 20.0,
        "350": 19.3,
        "400": 18.6,
        "450": 18.0,
        "500": 17.5,
        "550": 17.0,
        "600": 16.6,
        "650": 16.2,
        "700": 15.8,
        "750": 15.5,
        "800": 15.2,
        "850": 14.9,
        "900": 14.6,
        "950": 14.3,
        "1000": 14.0,
        "1050": 12.4,
        "1100": 9.8,
        "1150": 7.7,
        "1200": 6.1,
        "1250": 4.7,
        "1300": 3.7,
        "1350": 2.9,
        "1400": 2.3,
        "1450": 1.8,
        "1500": 1.4
      }
    },
    {
      "block": 11,
      "line_no": 10,
      "nominal_composition": null,
      "product_form": "Wld. fittings",
      "spec_no": "SA–403",
      "type_grade": "304H",
      "alloy_desig_uns_no": "S30409",
      "class_condition_temper": "WP–W …",
      "size_thickness_in_p_no": null,
      "group_no": "8 1",
      "min_tensile_strength_ksi": 75,
      "min_yield_strength_ksi": 30,
      "maximum_use_temperature_f": 1500,
      "external_pressure_chart_no": "HA–1",
      "notes": "G2, G6, T9",
      "values": {
        "100": 17.0,
        "150": 17.0,
        "200": 17.0,
        "250": 17.0,
        "300": 17.0,
        "350": 16.4,
        "400": 15.8,
        "450": 15.3,
        "500": 14.8,
        "550": 14.4,
        "600": 14.1,
        "650": 13.8,
        "700": 13.5,
        "750": 13.2,
        "800": 12.9,
        "850": 12.6,
        "900": 12.4,
        "950": 12.1,
        "1000": 11.9,
        "1050": 10.5,
        "1100": 8.3,
        "1150": 6.6,
        "1200": 5.2,
        "1250": 4.0,
        "1300": 3.1,
        "1350": 2.5,
        "1400": 2.0,
        "1450": 1.6,
        "1500": 1.2
      }
    },
    {
      "block": 11,
      "line_no": 11,
      "nominal_composition": null,
      "product_form": "Wld. fittings",
      "spec_no": "SA–403",
      "type_grade": "304H",
      "alloy_desig_uns_no": "S30409",
      "class_condition_temper": "WP–WX …",
      "size_thickness_in_p_no": null,
      "group_no": "8 1",
      "min_tensile_strength_ksi": 75,
      "min_yield_strength_ksi": 30,
      "maximum_use_temperature_f": 1500,
      "external_pressure_chart_no": "HA–1",
      "notes": "G2, G6, T9",
      "values": {
        "100": 17.0,
        "150": 17.0,
        "200": 17.0,
        "250": 17.0,
        "300": 17.0,
        "350": 16.4,
        "400": 15.8,
        "450": 15.3,
        "500": 14.8,
        "550": 14.4,
        "600": 14.1,
        "650": 13.8,
        "700": 13.5,
        "750": 13.2,
        "800": 12.9,
        "850": 12.6,
        "900": 12.4,
        "950": 12.1,
        "1000": 11.9,
        "1050": 10.5,
        "1100": 8.3,
        "1150": 6.6,
        "1200": 5.2,
        "1250": 4.0,
        "1300": 3.1,
        "1350": 2.5,
        "1400": 2.0,
        "1450": 1.6,
        "1500": 1.2
      }
    },
    {
      "block": 11,
      "line_no": 12,
      "nominal_composition": null,
      "product_form": "Plate",
      "spec_no": "SA/EN 10028–7 X5CrNi18–10",
      "type_grade": null,
      "alloy_desig_uns_no": null,
      "class_condition_temper": "… ≤3",
      "size_thickness_in_p_no": null,
      "group_no": "8 1",
      "min_tensile_strength_ksi": 75,
      "min_yield_strength_ksi": 31,
      "maximum_use_temperature_f": 1022,
      "external_pressure_chart_no": "HA–1",
      "notes": "G2, G3, G4, G16, T9",
      "values": {
        "100": 20.3,
        "150": 20.3,
        "200": 20.3,
        "250": 20.3,
        "300": 20.3,
        "350": 19.6,
        "400": 18.9,
        "450": 18.3,
        "500": 17.7,
        "550": 17.2,
        "600": 16.8,
        "650": 16.4,
        "700": 16.1,
        "750": 15.7,
        "800": 15.4,
        "850": 15.1,
        "900": 14.8,
        "950": 14.5,
        "1000": 14.2,
        "1050": 12.4,
        "1100": null,
        "1150": null,
        "1200": null,
        "1250": null,
        "1300": null,
        "1350": null,
        "1400": null,
        "1450": null,
        "1500": null
      }
    },
    {
      "block": 11,
      "line_no": 13,
      "nominal_composition": "18Cr–8Ni–N",
      "product_form": "Smls. tube",
      "spec_no": "SA–213",
      "type_grade": "TP304N",
      "alloy_desig_uns_no": "S30451",
      "class_condition_temper": null,
      "size_thickness_in_p_no": null,
      "group_no": "8 1",
      "min_tensile_strength_ksi": 80,
      "min_yield_strength_ksi": 35,
      "maximum_use_temperature_f": 1200,
      "external_pressure_chart_no": "HA–1",
      "notes": "G2, T9",
      "values": {
        "100": 23.3,
        "150": 23.3,
        "200": 23.3,
        "250": 23.3,
        "300": 22.5,
        "350": 21.3,
        "400": 20.3,
        "450": 19.5,
        "500": 18.9,
        "550": 18.3,
        "600": 17.9,
        "650": 17.5,
        "700": 17.2,
        "750": 16.9,
        "800": 16.6,
        "850": 16.3,
        "900": 16.0,
        "950": 15.6,
        "1000": 15.2,
        "1050": 12.4,
        "1100": 9.8,
        "1150": 7.7,
        "1200": 6.1,
        "1250": null,
        "1300": null,
        "1350": null,
        "1400": null,
        "1450": null,
        "1500": null
      }
    },
    {
      "block": 11,
      "line_no": 14,
      "nominal_composition": "18Cr–8Ni–N",
      "product_form": "Plate",
      "spec_no": "SA–240",
      "type_grade": "304N",
      "alloy_desig_uns_no": "S30451",
      "class_condition_temper": null,
      "size_thickness_in_p_no": null,
      "group_no": "8 1",
      "min_tensile_strength_ksi": 80,
      "min_yield_strength_ksi": 35,
      "maximum_use_temperature_f": 1200,
      "external_pressure_chart_no": "HA–1",
      "notes": "G2, T9",
      "values": {
        "100": 23.3,
        "150": 23.3,
        "200": 23.3,
        "250": 23.3,
        "300": 22.5,
        "350": 21.3,
        "400": 20.3,
        "450": 19.5,
        "500": 18.9,
        "550": 18.3,
        "600": 17.9,
        "650": 17.5,
        "700": 17.2,
        "750": 16.9,
        "800": 16.6,
        "850": 16.3,
        "900": 16.0,
        "950": 15.6,
        "1000": 15.2,
        "1050": 12.4,
        "1100": 9.8,
        "1150": 7.7,
        "1200": 6.1,
        "1250": null,
        "1300": null,
        "1350": null,
        "1400": null,
        "1450": null,
        "1500": null
      }
    },
    {
      "block": 11,
      "line_no": 15,
      "nominal_composition": "18Cr–8Ni–N",
      "product_form": "Wld. tube",
      "spec_no": "SA–249",
      "type_grade": "TP304N",
      "alloy_desig_uns_no": "S30451",
      "class_condition_temper": null,
      "size_thickness_in_p_no": null,
      "group_no": "8 1",
      "min_tensile_strength_ksi": 80,
      "min_yield_strength_ksi": 35,
      "maximum_use_temperature_f": 1200,
      "external_pressure_chart_no": "HA–1",
      "notes": "G2, G6, T9",
      "values": {
        "100": 19.8,
        "150": 19.8,
        "200": 19.8,
        "250": 19.8,
        "300": 19.2,
        "350": 18.1,
        "400": 17.3,
        "450": 16.6,
        "500": 16.0,
        "550": 15.6,
        "600": 15.2,
        "650": 14.9,
        "700": 14.6,
        "750": 14.4,
        "800": 14.1,
        "850": 13.8,
        "900": 13.6,
        "950": 13.3,
        "1000": 13.0,
        "1050": 10.5,
        "1100": 8.3,
        "1150": 6.6,
        "1200": 5.2,
        "1250": null,
        "1300": null,
        "1350": null,
        "1400": null,
        "1450": null,
        "1500": null
      }
    },
    {
      "block": 11,
      "line_no": 16,
      "nominal_composition": "18Cr–8Ni–N",
      "product_form": "Smls. pipe",
      "spec_no": "SA–312",
      "type_grade": "TP304N",
      "alloy_desig_uns_no": "S30451",
      "class_condition_temper": null,
      "size_thickness_in_p_no": null,
      "group_no": "8 1",
      "min_tensile_strength_ksi": 80,
      "min_yield_strength_ksi": 35,
      "maximum_use_temperature_f": 1200,
      "external_pressure_chart_no": "HA–1",
      "notes": "G2, T9",
      "values": {
        "100": 23.3,
        "150": 23.3,
        "200": 23.3,
        "250": 23.3,
        "300": 22.5,
        "350": 21.3,
        "400": 20.3,
        "450": 19.5,
        "500": 18.9,
        "550": 18.3,
        "600": 17.9,
        "650": 17.5,
        "700": 17.2,
        "750": 16.9,
        "800": 16.6,
        "850": 16.3,
        "900": 16.0,
        "950": 15.6,
        "1000": 15.2,
        "1050": 12.4,
        "1100": 9.8,
        "1150": 7.7,
        "1200": 6.1,
        "1250": null,
        "1300": null,
        "1350": null,
        "1400": null,
        "1450": null,
        "1500": null
      }
    },
    {
      "block": 11,
      "line_no": 17,
      "nominal_composition": "18Cr–8Ni–N",
      "product_form": "Wld. pipe",
      "spec_no": "SA–312",
      "type_grade": "TP304N",
      "alloy_desig_uns_no": "S30451",
      "class_condition_temper": null,
      "size_thickness_in_p_no": null,
      "group_no": "8 1",
      "min_tensile_strength_ksi": 80,
      "min_yield_strength_ksi": 35,
      "maximum_use_temperature_f": 1200,
      "external_pressure_chart_no": "HA–1",
      "notes": "G2, G6, T9",
      "values": {
        "100": 19.8,
        "150": 19.8,
        "200": 19.8,
        "250": 19.8,
        "300": 19.2,
        "350": 18.1,
        "400": 17.3,
        "450": 16.6,
        "500": 16.0,
        "550": 15.6,
        "600": 15.2,
        "650": 14.9,
        "700": 14.6,
        "750": 14.4,
        "800": 14.1,
        "850": 13.8,
        "900": 13.6,
        "950": 13.3,
        "1000": 13.0,
        "1050": 10.5,
        "1100": 8.3,
        "1150": 6.6,
        "1200": 5.2,
        "1250": null,
        "1300": null,
        "1350": null,
        "1400": null,
        "1450": null,
        "1500": null
      }
    },
    {
      "block": 11,
      "line_no": 18,
      "nominal_composition": "18Cr–8Ni–N",
      "product_form": "Smls. pipe",
      "spec_no": "SA–376",
      "type_grade": "TP304N",
      "alloy_desig_uns_no": "S30451",
      "class_condition_temper": null,
      "size_thickness_in_p_no": null,
      "group_no": "8 1",
      "min_tensile_strength_ksi": 80,
      "min_yield_strength_ksi": 35,
      "maximum_use_temperature_f": 1200,
      "external_pressure_chart_no": "HA–1",
      "notes": "G2, G4, T9",
      "values": {
        "100": 23.3,
        "150": 23.3,
        "200": 23.3,
        "250": 23.3,
        "300": 22.5,
        "350": 21.3,
        "400": 20.3,
        "450": 19.5,
        "500": 18.9,
        "550": 18.3,
        "600": 17.9,
        "650": 17.5,
        "700": 17.2,
        "750": 16.9,
        "800": 16.6,
        "850": 16.3,
        "900": 16.0,
        "950": 15.6,
        "1000": 15.2,
        "1050": 12.4,
        "1100": 9.8,
        "1150": 7.7,
        "1200": 6.1,
        "1250": null,
        "1300": null,
        "1350": null,
        "1400": null,
        "1450": null,
        "1500": null
      }
    },
    {
      "block": 11,
      "line_no": 19,
      "nominal_composition": "18Cr–8Ni–N",
      "product_form": "Fittings",
      "spec_no": "SA–403",
      "type_grade": "304N",
      "alloy_desig_uns_no": "S30451",
      "class_condition_temper": "CR …",
      "size_thickness_in_p_no": null,
      "group_no": "8 1",
      "min_tensile_strength_ksi": 80,
      "min_yield_strength_ksi": 35,
      "maximum_use_temperature_f": 1200,
      "external_pressure_chart_no": "HA–1",
      "notes": "G2, G6, T9",
      "values": {
        "100": 19.8,
        "150": 19.8,
        "200": 19.8,
        "250": 19.8,
        "300": 19.2,
        "350": 18.1,
        "400": 17.3,
        "450": 16.6,
        "500": 16.0,
        "550": 15.6,
        "600": 15.2,
        "650": 14.9,
        "700": 14.6,
        "750": 14.4,
        "800": 14.1,
        "850": 13.8,
        "900": 13.6,
        "950": 13.3,
        "1000": 13.0,
        "1050": 10.5,
        "1100": 8.3,
        "1150": 6.6,
        "1200": 5.2,
        "1250": null,
        "1300": null,
        "1350": null,
        "1400": null,
        "1450": null,
        "1500": null
      }
    },
    {
      "block": 11,
      "line_no": 20,
      "nominal_composition": "18Cr–8Ni–N",
      "product_form": "Wld. fittings",
      "spec_no": "SA–403",
      "type_grade": "304N",
      "alloy_desig_uns_no": "S30451",
      "class_condition_temper": "WP–W …",
      "size_thickness_in_p_no": null,
      "group_no": "8 1",
      "min_tensile_strength_ksi": 80,
      "min_yield_strength_ksi": 35,
      "maximum_use_temperature_f": 1200,
      "external_pressure_chart_no": "HA–1",
      "notes": "G2, G6, T9",
      "values": {
        "100": 19.8,
        "150": 19.8,
        "200": 19.8,
        "250": 19.8,
        "300": 19.2,
        "350": 18.1,
        "400": 17.3,
        "450": 16.6,
        "500": 16.0,
        "550": 15.6,
        "600": 15.2,
        "650": 14.9,
        "700": 14.6,
        "750": 14.4,
        "800": 14.1,
        "850": 13.8,
        "900": 13.6,
        "950": 13.3,
        "1000": 13.0,
        "1050": 10.5,
        "1100": 8.3,
        "1150": 6.6,
        "1200": 5.2,
        "1250": null,
        "1300": null,
        "1350": null,
        "1400": null,
        "1450": null,
        "1500": null
      }
    },
    {
      "block": 11,
      "line_no": 21,
      "nominal_composition": "18Cr–8Ni–N",
      "product_form": "Wld. fittings",
      "spec_no": "SA–403",
      "type_grade": "304N",
      "alloy_desig_uns_no": "S30451",
      "class_condition_temper": "WP–WX …",
      "size_thickness_in_p_no": null,
      "group_no": "8 1",
      "min_tensile_strength_ksi": 80,
      "min_yield_strength_ksi": 35,
      "maximum_use_temperature_f": 1200,
      "external_pressure_chart_no": "HA–1",
      "notes": "G2, G6, T9",
      "values": {
        "100": 19.8,
        "150": 19.8,
        "200": 19.8,
        "250": 19.8,
        "300": 19.2,
        "350": 18.1,
        "400": 17.3,
        "450": 16.6,
        "500": 16.0,
        "550": 15.6,
        "600": 15.2,
        "650": 14.9,
        "700": 14.6,
        "750": 14.4,
        "800": 14.1,
        "850": 13.8,
        "900": 13.6,
        "950": 13.3,
        "1000": 13.0,
        "1050": 10.5,
        "1100": 8.3,
        "1150": 6.6,
        "1200": 5.2,
        "1250": null,
        "1300": null,
        "1350": null,
        "1400": null,
        "1450": null,
        "1500": null
      }
    },
    {
      "block": 11,
      "line_no": 22,
      "nominal_composition": "18Cr–8Ni–N",
      "product_form": "Forgings",
      "spec_no": "SA–965",
      "type_grade": "F304N",
      "alloy_desig_uns_no": "S30451",
      "class_condition_temper": null,
      "size_thickness_in_p_no": null,
      "group_no": null,
      "min_tensile_strength_ksi": 80,
      "min_yield_strength_ksi": 35,
      "maximum_use_temperature_f": 1200,
      "external_pressure_chart_no": "HA–1",
      "notes": "G2, T9",
      "values": {
        "100": 23.3,
        "150": 23.3,
        "200": 23.3,
        "250": 23.3,
        "300": 22.5,
        "350": 21.3,
        "400": 20.3,
        "450": 19.5,
        "500": 18.9,
        "550": 18.3,
        "600": 17.9,
        "650": 17.5,
        "700": 17.2,
        "750": 16.9,
        "800": 16.6,
        "850": 16.3,
        "900": 16.0,
        "950": 15.6,
        "1000": 15.2,
        "1050": 12.4,
        "1100": 9.8,
        "1150": 7.7,
        "1200": 6.1,
        "1250": null,
        "1300": null,
        "1350": null,
        "1400": null,
        "1450": null,
        "1500": null
      }
    },
    {
      "block": 11,
      "line_no": 23,
      "nominal_composition": "18Cr–8Ni–N",
      "product_form": "Plate",
      "spec_no": "SA/EN 10028–7 X2CrNiN18–10",
      "type_grade": null,
      "alloy_desig_uns_no": null,
      "class_condition_temper": "… ≤3",
      "size_thickness_in_p_no": null,
      "group_no": "8 1",
      "min_tensile_strength_ksi": 80,
      "min_yield_strength_ksi": 39,
      "maximum_use_temperature_f": 800,
      "external_pressure_chart_no": "HA–1",
      "notes": "G2, G16",
      "values": {
        "100": 26.1,
        "150": 26.1,
        "200": 26.1,
        "250": 26.1,
        "300": 26.0,
        "350": 25.2,
        "400": 24.3,
        "450": 23.5,
        "500": 22.8,
        "550": 22.2,
        "600": 21.6,
        "650": 21.1,
        "700": 20.7,
        "750": 20.2,
        "800": 19.8,
        "850": null,
        "900": null,
        "950": null,
        "1000": null,
        "1050": null,
        "1100": null,
        "1150": null,
        "1200": null,
        "1250": null,
        "1300": null,
        "1350": null,
        "1400": null,
        "1450": null,
        "1500": null
      }
    },
    {
      "block": 11,
      "line_no": 24,
      "nominal_composition": "18Cr–8Ni–N",
      "product_form": "Plate",
      "spec_no": "SA/EN 10028–7 X5CrNiN19–9",
      "type_grade": null,
      "alloy_desig_uns_no": null,
      "class_condition_temper": "… ≤3",
      "size_thickness_in_p_no": null,
      "group_no": "8 1",
      "min_tensile_strength_ksi": 80,
      "min_yield_strength_ksi": 39,
      "maximum_use_temperature_f": 1022,
      "external_pressure_chart_no": "HA–1",
      "notes": "G2, G16, T9",
      "values": {
        "100": 26.1,
        "150": 26.1,
        "200": 26.1,
        "250": 26.1,
        "300": 25.2,
        "350": 23.9,
        "400": 22.7,
        "450": 21.9,
        "500": 21.1,
        "550": 20.5,
        "600": 20.0,
        "650": 19.6,
        "700": 19.3,
        "750": 18.9,
        "800": 18.6,
        "850": 18.2,
        "900": 17.8,
        "950": 17.4,
        "1000": 17.0,
        "1050": 12.4,
        "1100": null,
        "1150": null,
        "1200": null,
        "1250": null,
        "1300": null,
        "1350": null,
        "1400": null,
        "1450": null,
        "1500": null
      }
    },
    {
      "block": 11,
      "line_no": 25,
      "nominal_composition": "18Cr–10Ni–Cb",
      "product_form": "Castings",
      "spec_no": "SA–351",
      "type_grade": "CF8C",
      "alloy_desig_uns_no": "J92710",
      "class_condition_temper": null,
      "size_thickness_in_p_no": null,
      "group_no": "8 1",
      "min_tensile_strength_ksi": 70,
      "min_yield_strength_ksi": 30,
      "maximum_use_temperature_f": 1500,
      "external_pressure_chart_no": "HA–2",
      "notes": "G2, G3, G8, T8",
      "values": {
        "100": 20.0,
        "150": 20.0,
        "200": 20.0,
        "250": 20.0,
        "300": 20.0,
        "350": 20.0,
        "400": 20.0,
        "450": 20.0,
        "500": 20.0,
        "550": 19.8,
        "600": 19.3,
        "650": 19.0,
        "700": 18.7,
        "750": 18.5,
        "800": 18.3,
        "850": 18.2,
        "900": 18.1,
        "950": 18.1,
        "1000": 16.0,
        "1050": 12.1,
        "1100": 9.1,
        "1150": 6.1,
        "1200": 4.4,
        "1250": 3.3,
        "1300": 2.2,
        "1350": 1.5,
        "1400": 1.2,
        "1450": 0.9,
        "1500": 0.8
      }
    },
    {
      "block": 11,
      "line_no": 26,
      "nominal_composition": "18Cr–10Ni–Cb",
      "product_form": "Forgings",
      "spec_no": "SA–182",
      "type_grade": "F347",
      "alloy_desig_uns_no": "S34700",
      "class_condition_temper": null,
      "size_thickness_in_p_no": "t > 5",
      "group_no": "8 1",
      "min_tensile_strength_ksi": 70,
      "min_yield_strength_ksi": 30,
      "maximum_use_temperature_f": 1500,
      "external_pressure_chart_no": "HA–2",
      "notes": "G2, G3, T8",
      "values": {
        "100": 20.0,
        "150": 20.0,
        "200": 20.0,
        "250": 20.0,
        "300": 20.0,
        "350": 20.0,
        "400": 20.0,
        "450": 20.0,
        "500": 20.0,
        "550": 19.8,
        "600": 19.3,
        "650": 19.0,
        "700": 18.7,
        "750": 18.5,
        "800": 18.3,
        "850": 18.2,
        "900": 18.1,
        "950": 18.1,
        "1000": 16.0,
        "1050": 12.1,
        "1100": 9.1,
        "1150": 6.1,
        "1200": 4.4,
        "1250": 3.3,
        "1300": 2.2,
        "1350": 1.5,
        "1400": 1.2,
        "1450": 0.9,
        "1500": 0.8
      }
    },
    {
      "block": 11,
      "line_no": 27,
      "nominal_composition": "18Cr–10Ni–Cb",
      "product_form": "Forgings",
      "spec_no": "SA–965",
      "type_grade": "F347",
      "alloy_desig_uns_no": "S34700",
      "class_condition_temper": null,
      "size_thickness_in_p_no": null,
      "group_no": "8 1",
      "min_tensile_strength_ksi": 70,
      "min_yield_strength_ksi": 30,
      "maximum_use_temperature_f": 1500,
      "external_pressure_chart_no": "HA–2",
      "notes": "G2, G3, G4, T8",
      "values": {
        "100": 20.0,
        "150": 20.0,
        "200": 20.0,
        "250": 20.0,
        "300": 20.0,
        "350": 20.0,
        "400": 20.0,
        "450": 20.0,
        "500": 20.0,
        "550": 19.8,
        "600": 19.3,
        "650": 19.0,
        "700": 18.7,
        "750": 18.5,
        "800": 18.3,
        "850": 18.2,
        "900": 18.1,
        "950": 18.1,
        "1000": 16.0,
        "1050": 12.1,
        "1100": 9.1,
        "1150": 6.1,
        "1200": 4.4,
        "1250": 3.3,
        "1300": 2.2,
        "1350": 1.5,
        "1400": 1.2,
        "1450": 0.9,
        "1500": 0.8
      }
    },
    {
      "block": 11,
      "line_no": 28,
      "nominal_composition": "18Cr–10Ni–Cb",
      "product_form": "Forgings",
      "spec_no": "SA–182",
      "type_grade": "F347H",
      "alloy_desig_uns_no": "S34709",
      "class_condition_temper": null,
      "size_thickness_in_p_no": "t > 5",
      "group_no": "8 1",
      "min_tensile_strength_ksi": 70,
      "min_yield_strength_ksi": 30,
      "maximum_use_temperature_f": 1500,
      "external_pressure_chart_no": "HA–2",
      "notes": "G1, G2, T9",
      "values": {
        "100": 20.0,
        "150": 20.0,
        "200": 20.0,
        "250": 20.0,
        "300": 20.0,
        "350": 20.0,
        "400": 20.0,
        "450": 20.0,
        "500": 20.0,
        "550": 19.8,
        "600": 19.3,
        "650": 19.0,
        "700": 18.7,
        "750": 18.5,
        "800": 18.3,
        "850": 18.2,
        "900": 18.1,
        "950": 18.1,
        "1000": 18.1,
        "1050": 17.4,
        "1100": 14.1,
        "1150": 10.5,
        "1200": 7.9,
        "1250": 5.9,
        "1300": 4.4,
        "1350": 3.2,
        "1400": 2.5,
        "1450": 1.8,
        "1500": 1.3
      }
    },
    {
      "block": 11,
      "line_no": 29,
      "nominal_composition": "18Cr–10Ni–Cb",
      "product_form": "Forgings",
      "spec_no": "SA–965",
      "type_grade": "F347H",
      "alloy_desig_uns_no": "S34709",
      "class_condition_temper": null,
      "size_thickness_in_p_no": null,
      "group_no": "8 1",
      "min_tensile_strength_ksi": 70,
      "min_yield_strength_ksi": 30,
      "maximum_use_temperature_f": 1500,
      "external_pressure_chart_no": "HA–2",
      "notes": "G1, G2, G3, T9",
      "values": {
        "100": 20.0,
        "150": 20.0,
        "200": 20.0,
        "250": 20.0,
        "300": 20.0,
        "350": 20.0,
        "400": 20.0,
        "450": 20.0,
        "500": 20.0,
        "550": 19.8,
        "600": 19.3,
        "650": 19.0,
        "700": 18.7,
        "750": 18.5,
        "800": 18.3,
        "850": 18.2,
        "900": 18.1,
        "950": 18.1,
        "1000": 18.1,
        "1050": 17.4,
        "1100": 14.1,
        "1150": 10.5,
        "1200": 7.9,
        "1250": 5.9,
        "1300": 4.4,
        "1350": 3.2,
        "1400": 2.5,
        "1450": 1.8,
        "1500": 1.3
      }
    },
    {
      "block": 11,
      "line_no": 30,
      "nominal_composition": "18Cr–10Ni–Cb",
      "product_form": "Forgings",
      "spec_no": "SA–182",
      "type_grade": "F348",
      "alloy_desig_uns_no": "S34800",
      "class_condition_temper": null,
      "size_thickness_in_p_no": "t > 5",
      "group_no": "8 1",
      "min_tensile_strength_ksi": 70,
      "min_yield_strength_ksi": 30,
      "maximum_use_temperature_f": 1500,
      "external_pressure_chart_no": "HA–2",
      "notes": "G2, G3, T8",
      "values": {
        "100": 20.0,
        "150": 20.0,
        "200": 20.0,
        "250": 20.0,
        "300": 20.0,
        "350": 20.0,
        "400": 20.0,
        "450": 20.0,
        "500": 20.0,
        "550": 19.8,
        "600": 19.3,
        "650": 19.0,
        "700": 18.7,
        "750": 18.5,
        "800": 18.3,
        "850": 18.2,
        "900": 18.1,
        "950": 18.1,
        "1000": 16.0,
        "1050": 12.1,
        "1100": 9.1,
        "1150": 6.1,
        "1200": 4.4,
        "1250": 3.3,
        "1300": 2.2,
        "1350": 1.5,
        "1400": 1.2,
        "1450": 0.9,
        "1500": 0.8
      }
    },
    {
      "block": 11,
      "line_no": 31,
      "nominal_composition": "18Cr–10Ni–Cb",
      "product_form": "Forgings",
      "spec_no": "SA–182",
      "type_grade": "F348H",
      "alloy_desig_uns_no": "S34809",
      "class_condition_temper": null,
      "size_thickness_in_p_no": "t > 5",
      "group_no": "8 1",
      "min_tensile_strength_ksi": 70,
      "min_yield_strength_ksi": 30,
      "maximum_use_temperature_f": 1500,
      "external_pressure_chart_no": "HA–2",
      "notes": "G2, T9",
      "values": {
        "100": 20.0,
        "150": 20.0,
        "200": 20.0,
        "250": 20.0,
        "300": 20.0,
        "350": 20.0,
        "400": 20.0,
        "450": 20.0,
        "500": 20.0,
        "550": 19.8,
        "600": 19.3,
        "650": 19.0,
        "700": 18.7,
        "750": 18.5,
        "800": 18.3,
        "850": 18.2,
        "900": 18.1,
        "950": 18.1,
        "1000": 18.1,
        "1050": 17.4,
        "1100": 14.1,
        "1150": 10.5,
        "1200": 7.9,
        "1250": 5.9,
        "1300": 4.4,
        "1350": 3.2,
        "1400": 2.5,
        "1450": 1.8,
        "1500": 1.3
      }
    },
    {
      "block": 11,
      "line_no": 32,
      "nominal_composition": "18Cr–10Ni–Cb",
      "product_form": "Forgings",
      "spec_no": "SA–182",
      "type_grade": "F347",
      "alloy_desig_uns_no": "S34700",
      "class_condition_temper": null,
      "size_thickness_in_p_no": "t ≤5",
      "group_no": "8 1",
      "min_tensile_strength_ksi": 75,
      "min_yield_strength_ksi": 30,
      "maximum_use_temperature_f": 1500,
      "external_pressure_chart_no": "HA–2",
      "notes": "G2, G3, G4, T8",
      "values": {
        "100": 20.0,
        "150": 20.0,
        "200": 20.0,
        "250": 20.0,
        "300": 20.0,
        "350": 20.0,
        "400": 20.0,
        "450": 20.0,
        "500": 20.0,
        "550": 19.8,
        "600": 19.3,
        "650": 19.0,
        "700": 18.7,
        "750": 18.5,
        "800": 18.3,
        "850": 18.2,
        "900": 18.1,
        "950": 18.1,
        "1000": 16.0,
        "1050": 12.1,
        "1100": 9.1,
        "1150": 6.1,
        "1200": 4.4,
        "1250": 3.3,
        "1300": 2.2,
        "1350": 1.5,
        "1400": 1.2,
        "1450": 0.9,
        "1500": 0.8
      }
    },
    {
      "block": 11,
      "line_no": 33,
      "nominal_composition": "18Cr–10Ni–Cb",
      "product_form": "Smls. tube",
      "spec_no": "SA–213",
      "type_grade": "TP347",
      "alloy_desig_uns_no": "S34700",
      "class_condition_temper": null,
      "size_thickness_in_p_no": null,
      "group_no": "8 1",
      "min_tensile_strength_ksi": 75,
      "min_yield_strength_ksi": 30,
      "maximum_use_temperature_f": 1500,
      "external_pressure_chart_no": "HA–2",
      "notes": "G2, G3, G4, T8",
      "values": {
        "100": 20.0,
        "150": 20.0,
        "200": 20.0,
        "250": 20.0,
        "300": 20.0,
        "350": 20.0,
        "400": 20.0,
        "450": 20.0,
        "500": 20.0,
        "550": 19.8,
        "600": 19.3,
        "650": 19.0,
        "700": 18.7,
        "750": 18.5,
        "800": 18.3,
        "850": 18.2,
        "900": 18.1,
        "950": 18.1,
        "1000": 16.0,
        "1050": 12.1,
        "1100": 9.1,
        "1150": 6.1,
        "1200": 4.4,
        "1250": 3.3,
        "1300": 2.2,
        "1350": 1.5,
        "1400": 1.2,
        "1450": 0.9,
        "1500": 0.8
      }
    },
    {
      "block": 11,
      "line_no": 34,
      "nominal_composition": "18Cr–10Ni–Cb",
      "product_form": "Plate",
      "spec_no": "SA–240",
      "type_grade": 347,
      "alloy_desig_uns_no": "S34700",
      "class_condition_temper": null,
      "size_thickness_in_p_no": null,
      "group_no": "8 1",
      "min_tensile_strength_ksi": 75,
      "min_yield_strength_ksi": 30,
      "maximum_use_temperature_f": 1500,
      "external_pressure_chart_no": "HA–2",
      "notes": "G2, G3, T8",
      "values": {
        "100": 20.0,
        "150": 20.0,
        "200": 20.0,
        "250": 20.0,
        "300": 20.0,
        "350": 20.0,
        "400": 20.0,
        "450": 20.0,
        "500": 20.0,
        "550": 19.8,
        "600": 19.3,
        "650": 19.0,
        "700": 18.7,
        "750": 18.5,
        "800": 18.3,
        "850": 18.2,
        "900": 18.1,
        "950": 18.1,
        "1000": 16.0,
        "1050": 12.1,
        "1100": 9.1,
        "1150": 6.1,
        "1200": 4.4,
        "1250": 3.3,
        "1300": 2.2,
        "1350": 1.5,
        "1400": 1.2,
        "1450": 0.9,
        "1500": 0.8
      }
    },
    {
      "block": 11,
      "line_no": 35,
      "nominal_composition": "18Cr–10Ni–Cb",
      "product_form": "Wld. tube",
      "spec_no": "SA–249",
      "type_grade": "TP347",
      "alloy_desig_uns_no": "S34700",
      "class_condition_temper": null,
      "size_thickness_in_p_no": null,
      "group_no": "8 1",
      "min_tensile_strength_ksi": 75,
      "min_yield_strength_ksi": 30,
      "maximum_use_temperature_f": 1500,
      "external_pressure_chart_no": "HA–2",
      "notes": "G2, G3, G6, T8",
      "values": {
        "100": 17.0,
        "150": 17.0,
        "200": 17.0,
        "250": 17.0,
        "300": 17.0,
        "350": 17.0,
        "400": 17.0,
        "450": 17.0,
        "500": 17.0,
        "550": 16.8,
        "600": 16.4,
        "650": 16.1,
        "700": 15.9,
        "750": 15.7,
        "800": 15.6,
        "850": 15.5,
        "900": 15.4,
        "950": 15.4,
        "1000": 13.6,
        "1050": 10.3,
        "1100": 7.8,
        "1150": 5.2,
