Repository: danivelas0/asme-pcc

File: resources/bpvc_ii_d_customary_2025/table_1a.json (part 15 of 55)
    "External Pressure Chart No.",
    "Notes"
  ],
  "columns_values": [
      "external_pressure_chart_no": "CS–2 T4",
      "notes": null,
      "values": {
        "100": 17.1,
        "150": null,
        "200": 17.1,
        "250": null,
        "300": 16.6,
        "400": 16.5,
        "500": 16.4,
        "600": 16.2,
        "650": 15.9,
        "700": 15.6,
        "750": 15.1,
        "800": 14.5,
        "850": 13.8,
        "900": 10.9,
        "950": 8.0,
        "1000": 5.8,
        "1050": 4.2,
        "1100": 2.9,
        "1150": 1.8,
        "1200": 1.0,
        "1250": null,
        "1300": null,
        "1350": null,
        "1400": null,
        "1450": null,
        "1500": null,
        "1550": null,
        "1600": null,
        "1650": null
      }
    },
    {
      "block": 11,
      "line_no": 13,
      "nominal_composition": "5Cr–1/2Mo–Si",
      "product_form": "Smls. pipe",
      "spec_no": "SA–335",
      "type_grade": "P5b",
      "alloy_desig_uns_no": "K51545",
      "class_condition_temper": null,
      "size_thickness_in": null,
      "p_no": "5B",
      "group_no": 1,
      "min_tensile_strength_ksi": 60,
      "min_yield_strength_ksi": 30,
      "i": 1200,
      "limits_iii": "NP",
      "viii_1": 1200,
      "xii": "NP",
      "external_pressure_chart_no": "CS–2 T4",
      "notes": null,
      "values": {
        "100": 17.1,
        "150": null,
        "200": 17.1,
        "250": null,
        "300": 16.6,
        "400": 16.5,
        "500": 16.4,
        "600": 16.2,
        "650": 15.9,
        "700": 15.6,
        "750": 15.1,
        "800": 14.5,
        "850": 13.8,
        "900": 10.9,
        "950": 8.0,
        "1000": 5.8,
        "1050": 4.2,
        "1100": 2.9,
        "1150": 1.8,
        "1200": 1.0,
        "1250": null,
        "1300": null,
        "1350": null,
        "1400": null,
        "1450": null,
        "1500": null,
        "1550": null,
        "1600": null,
        "1650": null
      }
    },
    {
      "block": 11,
      "line_no": 14,
      "nominal_composition": "5Cr–1/2Mo–Ti",
      "product_form": "Smls. tube",
      "spec_no": "SA–213",
      "type_grade": "T5c",
      "alloy_desig_uns_no": "K41245",
      "class_condition_temper": null,
      "size_thickness_in": null,
      "p_no": "5B",
      "group_no": 1,
      "min_tensile_strength_ksi": 60,
      "min_yield_strength_ksi": 30,
      "i": 1200,
      "limits_iii": "NP",
      "viii_1": 1200,
      "xii": "NP",
      "external_pressure_chart_no": "CS–2 T4",
      "notes": null,
      "values": {
        "100": 17.1,
        "150": null,
        "200": 17.1,
        "250": null,
        "300": 16.6,
        "400": 16.5,
        "500": 16.4,
        "600": 16.2,
        "650": 15.9,
        "700": 15.6,
        "750": 15.1,
        "800": 14.5,
        "850": 13.8,
        "900": 10.9,
        "950": 8.0,
        "1000": 5.8,
        "1050": 4.2,
        "1100": 2.9,
        "1150": 1.8,
        "1200": 1.0,
        "1250": null,
        "1300": null,
        "1350": null,
        "1400": null,
        "1450": null,
        "1500": null,
        "1550": null,
        "1600": null,
        "1650": null
      }
    },
    {
      "block": 11,
      "line_no": 15,
      "nominal_composition": "5Cr–1/2Mo–Ti",
      "product_form": "Smls. pipe",
      "spec_no": "SA–335",
      "type_grade": "P5c",
      "alloy_desig_uns_no": "K41245",
      "class_condition_temper": null,
      "size_thickness_in": null,
      "p_no": "5B",
      "group_no": 1,
      "min_tensile_strength_ksi": 60,
      "min_yield_strength_ksi": 30,
      "i": 1200,
      "limits_iii": "NP",
      "viii_1": 1200,
      "xii": "NP",
      "external_pressure_chart_no": "CS–2 T4",
      "notes": null,
      "values": {
        "100": 17.1,
        "150": null,
        "200": 17.1,
        "250": null,
        "300": 16.6,
        "400": 16.5,
        "500": 16.4,
        "600": 16.2,
        "650": 15.9,
        "700": 15.6,
        "750": 15.1,
        "800": 14.5,
        "850": 13.8,
        "900": 10.9,
        "950": 8.0,
        "1000": 5.8,
        "1050": 4.2,
        "1100": 2.9,
        "1150": 1.8,
        "1200": 1.0,
        "1250": null,
        "1300": null,
        "1350": null,
        "1400": null,
        "1450": null,
        "1500": null,
        "1550": null,
        "1600": null,
        "1650": null
      }
    },
    {
      "block": 11,
      "line_no": 16,
      "nominal_composition": null,
      "product_form": "Smls. tube",
      "spec_no": "SA–213",
      "type_grade": "T9",
      "alloy_desig_uns_no": "K90941",
      "class_condition_temper": null,
      "size_thickness_in": null,
      "p_no": "5B",
      "group_no": 1,
      "min_tensile_strength_ksi": 60,
      "min_yield_strength_ksi": 30,
      "i": 1200,
      "limits_iii": 700,
      "viii_1": 1200,
      "xii": "NP",
      "external_pressure_chart_no": "CS–2 T5",
      "notes": null,
      "values": {
        "100": 17.1,
        "150": null,
        "200": 17.1,
        "250": null,
        "300": 16.6,
        "400": 16.5,
        "500": 16.4,
        "600": 16.2,
        "650": 15.9,
        "700": 15.6,
        "750": 15.1,
        "800": 14.5,
        "850": 13.8,
        "900": 13.0,
        "950": 10.6,
        "1000": 7.4,
        "1050": 5.0,
        "1100": 3.3,
        "1150": 2.2,
        "1200": 1.5,
        "1250": null,
        "1300": null,
        "1350": null,
        "1400": null,
        "1450": null,
        "1500": null,
        "1550": null,
        "1600": null,
        "1650": null
      }
    },
    {
      "block": 11,
      "line_no": 17,
      "nominal_composition": null,
      "product_form": "Fittings",
      "spec_no": "SA–234",
      "type_grade": "WP9",
      "alloy_desig_uns_no": "K90941",
      "class_condition_temper": null,
      "size_thickness_in": null,
      "p_no": "5B",
      "group_no": 1,
      "min_tensile_strength_ksi": 60,
      "min_yield_strength_ksi": 30,
      "i": 1200,
      "limits_iii": "NP",
      "viii_1": 1200,
      "xii": "NP",
      "external_pressure_chart_no": "CS–2 T5",
      "notes": null,
      "values": {
        "100": 17.1,
        "150": null,
        "200": 17.1,
        "250": null,
        "300": 16.6,
        "400": 16.5,
        "500": 16.4,
        "600": 16.2,
        "650": 15.9,
        "700": 15.6,
        "750": 15.1,
        "800": 14.5,
        "850": 13.8,
        "900": 13.0,
        "950": 10.6,
        "1000": 7.4,
        "1050": 5.0,
        "1100": 3.3,
        "1150": 2.2,
        "1200": 1.5,
        "1250": null,
        "1300": null,
        "1350": null,
        "1400": null,
        "1450": null,
        "1500": null,
        "1550": null,
        "1600": null,
        "1650": null
      }
    },
    {
      "block": 11,
      "line_no": 18,
      "nominal_composition": null,
      "product_form": "Smls. pipe",
      "spec_no": "SA–335",
      "type_grade": "P9",
      "alloy_desig_uns_no": "K90941",
      "class_condition_temper": null,
      "size_thickness_in": null,
      "p_no": "5B",
      "group_no": 1,
      "min_tensile_strength_ksi": 60,
      "min_yield_strength_ksi": 30,
      "i": 1200,
      "limits_iii": 700,
      "viii_1": 1200,
      "xii": "NP",
      "external_pressure_chart_no": "CS–2 T5",
      "notes": null,
      "values": {
        "100": 17.1,
        "150": null,
        "200": 17.1,
        "250": null,
        "300": 16.6,
        "400": 16.5,
        "500": 16.4,
        "600": 16.2,
        "650": 15.9,
        "700": 15.6,
        "750": 15.1,
        "800": 14.5,
        "850": 13.8,
        "900": 13.0,
        "950": 10.6,
        "1000": 7.4,
        "1050": 5.0,
        "1100": 3.3,
        "1150": 2.2,
        "1200": 1.5,
        "1250": null,
        "1300": null,
        "1350": null,
        "1400": null,
        "1450": null,
        "1500": null,
        "1550": null,
        "1600": null,
        "1650": null
      }
    },
    {
      "block": 11,
      "line_no": 19,
      "nominal_composition": null,
      "product_form": "Forged pipe",
      "spec_no": "SA–369",
      "type_grade": "FP9",
      "alloy_desig_uns_no": "K90941",
      "class_condition_temper": null,
      "size_thickness_in": null,
      "p_no": "5B",
      "group_no": 1,
      "min_tensile_strength_ksi": 60,
      "min_yield_strength_ksi": 30,
      "i": 1200,
      "limits_iii": 700,
      "viii_1": 1200,
      "xii": "NP",
      "external_pressure_chart_no": "CS–2 T5",
      "notes": null,
      "values": {
        "100": 17.1,
        "150": null,
        "200": 17.1,
        "250": null,
        "300": 16.6,
        "400": 16.5,
        "500": 16.4,
        "600": 16.2,
        "650": 15.9,
        "700": 15.6,
        "750": 15.1,
        "800": 14.5,
        "850": 13.8,
        "900": 13.0,
        "950": 10.6,
        "1000": 7.4,
        "1050": 5.0,
        "1100": 3.3,
        "1150": 2.2,
        "1200": 1.5,
        "1250": null,
        "1300": null,
        "1350": null,
        "1400": null,
        "1450": null,
        "1500": null,
        "1550": null,
        "1600": null,
        "1650": null
      }
    },
    {
      "block": 11,
      "line_no": 20,
      "nominal_composition": null,
      "product_form": "Forgings",
      "spec_no": "SA–182",
      "type_grade": "F9",
      "alloy_desig_uns_no": "K90941",
      "class_condition_temper": null,
      "size_thickness_in": null,
      "p_no": "5B",
      "group_no": 1,
      "min_tensile_strength_ksi": 85,
      "min_yield_strength_ksi": 55,
      "i": 1200,
      "limits_iii": "NP",
      "viii_1": 1200,
      "xii": "NP",
      "external_pressure_chart_no": "CS–3 T4",
      "notes": null,
      "values": {
        "100": 24.3,
        "150": null,
        "200": 24.2,
        "250": null,
        "300": 23.5,
        "400": 23.4,
        "500": 23.3,
        "600": 22.9,
        "650": 22.6,
        "700": 22.1,
        "750": 21.4,
        "800": 20.6,
        "850": 19.6,
        "900": 16.4,
        "950": 11.0,
        "1000": 7.4,
        "1050": 5.0,
        "1100": 3.3,
        "1150": 2.2,
        "1200": 1.5,
        "1250": null,
        "1300": null,
        "1350": null,
        "1400": null,
        "1450": null,
        "1500": null,
        "1550": null,
        "1600": null,
        "1650": null
      }
    },
    {
      "block": 11,
      "line_no": 21,
      "nominal_composition": null,
      "product_form": "Forgings",
      "spec_no": "SA–336",
      "type_grade": "F9",
      "alloy_desig_uns_no": "K90941",
      "class_condition_temper": null,
      "size_thickness_in": null,
      "p_no": "5B",
      "group_no": 1,
      "min_tensile_strength_ksi": 85,
      "min_yield_strength_ksi": 55,
      "i": "NP",
      "limits_iii": "NP",
      "viii_1": 1200,
      "xii": "NP",
      "external_pressure_chart_no": "CS–3 T4",
      "notes": null,
      "values": {
        "100": 24.3,
        "150": null,
        "200": 24.2,
        "250": null,
        "300": 23.5,
        "400": 23.4,
        "500": 23.3,
        "600": 22.9,
        "650": 22.6,
        "700": 22.1,
        "750": 21.4,
        "800": 20.6,
        "850": 19.6,
        "900": 16.4,
        "950": 11.0,
        "1000": 7.4,
        "1050": 5.0,
        "1100": 3.3,
        "1150": 2.2,
        "1200": 1.5,
        "1250": null,
        "1300": null,
        "1350": null,
        "1400": null,
        "1450": null,
        "1500": null,
        "1550": null,
        "1600": null,
        "1650": null
      }
    },
    {
      "block": 11,
      "line_no": 22,
      "nominal_composition": null,
      "product_form": "Castings",
      "spec_no": "SA–217",
      "type_grade": "C12",
      "alloy_desig_uns_no": "J82090",
      "class_condition_temper": null,
      "size_thickness_in": null,
      "p_no": "5B",
      "group_no": 1,
      "min_tensile_strength_ksi": 90,
      "min_yield_strength_ksi": 60,
      "i": 1200,
      "limits_iii": "700 (SPT)",
      "viii_1": 1200,
      "xii": "NP",
      "external_pressure_chart_no": "CS–3 G1, T4",
      "notes": null,
      "values": {
        "100": 25.7,
        "150": null,
        "200": 25.7,
        "250": null,
        "300": 24.9,
        "400": 24.7,
        "500": 24.6,
        "600": 24.3,
        "650": 23.9,
        "700": 23.4,
        "750": 22.7,
        "800": 21.8,
        "850": 20.8,
        "900": 16.4,
        "950": 11.0,
        "1000": 7.4,
        "1050": 5.0,
        "1100": 3.3,
        "1150": 2.2,
        "1200": 1.5,
        "1250": null,
        "1300": null,
        "1350": null,
        "1400": null,
        "1450": null,
        "1500": null,
        "1550": null,
        "1600": null,
        "1650": null
      }
    },
    {
      "block": 11,
      "line_no": 23,
      "nominal_composition": null,
      "product_form": "Cast pipe",
      "spec_no": "SA–426",
      "type_grade": "CP9",
      "alloy_desig_uns_no": "J82090",
      "class_condition_temper": null,
      "size_thickness_in": null,
      "p_no": "5B",
      "group_no": 1,
      "min_tensile_strength_ksi": 90,
      "min_yield_strength_ksi": 60,
      "i": "NP",
      "limits_iii": 700,
      "viii_1": "NP",
      "xii": "NP",
      "external_pressure_chart_no": "CS–3 G17",
      "notes": null,
      "values": {
        "100": 25.7,
        "150": null,
        "200": 25.7,
        "250": null,
        "300": 24.9,
        "400": 24.7,
        "500": 24.6,
        "600": 24.3,
        "650": 23.9,
        "700": 23.4,
        "750": null,
        "800": null,
        "850": null,
        "900": null,
        "950": null,
        "1000": null,
        "1050": null,
        "1100": null,
        "1150": null,
        "1200": null,
        "1250": null,
        "1300": null,
        "1350": null,
        "1400": null,
        "1450": null,
        "1500": null,
        "1550": null,
        "1600": null,
        "1650": null
      }
    },
    {
      "block": 11,
      "line_no": 24,
      "nominal_composition": "9Cr–1Mo–V",
      "product_form": "Smls. tube",
      "spec_no": "SA–213",
      "type_grade": "T91 Type 1",
      "alloy_desig_uns_no": "K90901",
      "class_condition_temper": null,
      "size_thickness_in": null,
      "p_no": "15E",
      "group_no": 1,
      "min_tensile_strength_ksi": 85,
      "min_yield_strength_ksi": 60,
      "i": 1200,
      "limits_iii": 700,
      "viii_1": 1200,
      "xii": "NP",
      "external_pressure_chart_no": "CS–3 T6",
      "notes": null,
      "values": {
        "100": 24.3,
        "150": null,
        "200": 24.3,
        "250": null,
        "300": 24.3,
        "400": 24.2,
        "500": 24.1,
        "600": 23.7,
        "650": 23.4,
        "700": 22.9,
        "750": 22.2,
        "800": 21.3,
        "850": 20.3,
        "900": 19.1,
        "950": 17.8,
        "1000": 16.1,
        "1050": 12.2,
        "1100": 8.7,
        "1150": 5.7,
        "1200": 3.5,
        "1250": null,
        "1300": null,
        "1350": null,
        "1400": null,
        "1450": null,
        "1500": null,
        "1550": null,
        "1600": null,
        "1650": null
      }
    },
    {
      "block": 11,
      "line_no": 25,
      "nominal_composition": "9Cr–1Mo–V",
      "product_form": "Fittings",
      "spec_no": "SA–234",
      "type_grade": "WP91 Type 1",
      "alloy_desig_uns_no": "K90901",
      "class_condition_temper": null,
      "size_thickness_in": null,
      "p_no": "15E",
      "group_no": 1,
      "min_tensile_strength_ksi": 90,
      "min_yield_strength_ksi": 60,
      "i": 1200,
      "limits_iii": "NP",
      "viii_1": "NP",
      "xii": "NP",
      "external_pressure_chart_no": "CS–3 T6",
      "notes": null,
      "values": {
        "100": 25.7,
        "150": null,
        "200": 25.7,
        "250": null,
        "300": 25.7,
        "400": 25.6,
        "500": 25.5,
        "600": 25.1,
        "650": 24.7,
        "700": 24.2,
        "750": 23.5,
        "800": 22.6,
        "850": 21.5,
        "900": 20.2,
        "950": 18.8,
        "1000": 16.1,
        "1050": 12.2,
        "1100": 8.7,
        "1150": 5.7,
        "1200": 3.5,
        "1250": null,
        "1300": null,
        "1350": null,
        "1400": null,
        "1450": null,
        "1500": null,
        "1550": null,
        "1600": null,
        "1650": null
      }
    },
    {
      "block": 11,
      "line_no": 26,
      "nominal_composition": "9Cr–1Mo–V",
      "product_form": "Smls. pipe",
      "spec_no": "SA–335",
      "type_grade": "P91 Type 1",
      "alloy_desig_uns_no": "K90901",
      "class_condition_temper": null,
      "size_thickness_in": "t ≤3",
      "p_no": "15E",
      "group_no": 1,
      "min_tensile_strength_ksi": 85,
      "min_yield_strength_ksi": 60,
      "i": 1200,
      "limits_iii": 700,
      "viii_1": 1200,
      "xii": "NP",
      "external_pressure_chart_no": "CS–3 T6",
      "notes": null,
      "values": {
        "100": 24.3,
        "150": null,
        "200": 24.3,
        "250": null,
        "300": 24.3,
        "400": 24.2,
        "500": 24.1,
        "600": 23.7,
        "650": 23.4,
        "700": 22.9,
        "750": 22.2,
        "800": 21.3,
        "850": 20.3,
        "900": 19.1,
        "950": 17.8,
        "1000": 16.1,
        "1050": 12.2,
        "1100": 8.7,
        "1150": 5.7,
        "1200": 3.5,
        "1250": null,
        "1300": null,
        "1350": null,
        "1400": null,
        "1450": null,
        "1500": null,
        "1550": null,
        "1600": null,
        "1650": null
      }
    },
    {
      "block": 11,
      "line_no": 27,
      "nominal_composition": "9Cr–1Mo–V",
      "product_form": "Smls. pipe",
      "spec_no": "SA–335",
      "type_grade": "P91 Type 1",
      "alloy_desig_uns_no": "K90901",
      "class_condition_temper": null,
      "size_thickness_in": "t > 3",
      "p_no": "15E",
      "group_no": 1,
      "min_tensile_strength_ksi": 85,
      "min_yield_strength_ksi": 60,
      "i": 1200,
      "limits_iii": "NP",
      "viii_1": 1200,
      "xii": "NP",
      "external_pressure_chart_no": "CS–3 T6",
      "notes": null,
      "values": {
        "100": 24.3,
        "150": null,
        "200": 24.3,
        "250": null,
        "300": 24.3,
        "400": 24.2,
        "500": 24.1,
        "600": 23.7,
        "650": 23.4,
        "700": 22.9,
        "750": 22.2,
        "800": 21.3,
        "850": 20.3,
        "900": 19.1,
        "950": 17.8,
        "1000": 16.1,
        "1050": 12.2,
        "1100": 8.7,
        "1150": 5.7,
        "1200": 3.5,
        "1250": null,
        "1300": null,
        "1350": null,
        "1400": null,
        "1450": null,
        "1500": null,
        "1550": null,
        "1600": null,
        "1650": null
      }
    },
    {
      "block": 11,
      "line_no": 28,
      "nominal_composition": "9Cr–1Mo–V",
      "product_form": "Forged pipe",
      "spec_no": "SA–369",
      "type_grade": "FP91 Type 1",
      "alloy_desig_uns_no": "K90901",
      "class_condition_temper": null,
      "size_thickness_in": null,
      "p_no": "15E",
      "group_no": 1,
      "min_tensile_strength_ksi": 85,
      "min_yield_strength_ksi": 60,
      "i": 1200,
      "limits_iii": "NP",
      "viii_1": "NP",
      "xii": "NP",
      "external_pressure_chart_no": "CS–3 T6",
      "notes": null,
      "values": {
        "100": 24.3,
        "150": null,
        "200": 24.3,
        "250": null,
        "300": 24.3,
        "400": 24.2,
        "500": 24.1,
        "600": 23.7,
        "650": 23.4,
        "700": 22.9,
        "750": 22.2,
        "800": 21.3,
        "850": 20.3,
        "900": 19.1,
        "950": 17.8,
        "1000": 16.1,
        "1050": 12.2,
        "1100": 8.7,
        "1150": 5.7,
        "1200": 3.5,
        "1250": null,
        "1300": null,
        "1350": null,
        "1400": null,
        "1450": null,
        "1500": null,
        "1550": null,
        "1600": null,
        "1650": null
      }
    },
    {
      "block": 11,
      "line_no": 29,
      "nominal_composition": "9Cr–1Mo–V",
      "product_form": "Plate",
      "spec_no": "SA–387",
      "type_grade": "91 Type 1",
      "alloy_desig_uns_no": "K90901",
      "class_condition_temper": 2,
      "size_thickness_in": "t ≤3",
      "p_no": "15E",
      "group_no": 1,
      "min_tensile_strength_ksi": 85,
      "min_yield_strength_ksi": 60,
      "i": 1200,
      "limits_iii": 700,
      "viii_1": 1200,
      "xii": "NP",
      "external_pressure_chart_no": "CS–3 T6",
      "notes": null,
      "values": {
        "100": 24.3,
        "150": null,
        "200": 24.3,
        "250": null,
        "300": 24.3,
        "400": 24.2,
        "500": 24.1,
        "600": 23.7,
        "650": 23.4,
        "700": 22.9,
        "750": 22.2,
        "800": 21.3,
        "850": 20.3,
        "900": 19.1,
        "950": 17.8,
        "1000": 16.1,
        "1050": 12.2,
        "1100": 8.7,
        "1150": 5.7,
        "1200": 3.5,
        "1250": null,
        "1300": null,
        "1350": null,
        "1400": null,
        "1450": null,
        "1500": null,
        "1550": null,
        "1600": null,
        "1650": null
      }
    },
    {
      "block": 11,
      "line_no": 30,
      "nominal_composition": "9Cr–1Mo–V",
      "product_form": "Plate",
      "spec_no": "SA–387",
      "type_grade": "91 Type 1",
      "alloy_desig_uns_no": "K90901",
      "class_condition_temper": 2,
      "size_thickness_in": "t > 3",
      "p_no": "15E",
      "group_no": 1,
      "min_tensile_strength_ksi": 85,
      "min_yield_strength_ksi": 60,
      "i": 1200,
      "limits_iii": "NP",
      "viii_1": 1200,
      "xii": "NP",
      "external_pressure_chart_no": "CS–3 T6",
      "notes": null,
      "values": {
        "100": 24.3,
        "150": null,
        "200": 24.3,
        "250": null,
        "300": 24.3,
        "400": 24.2,
        "500": 24.1,
        "600": 23.7,
        "650": 23.4,
        "700": 22.9,
        "750": 22.2,
        "800": 21.3,
        "850": 20.3,
        "900": 19.1,
        "950": 17.8,
        "1000": 16.1,
        "1050": 12.2,
        "1100": 8.7,
        "1150": 5.7,
        "1200": 3.5,
        "1250": null,
        "1300": null,
        "1350": null,
        "1400": null,
        "1450": null,
        "1500": null,
        "1550": null,
        "1600": null,
        "1650": null
      }
    },
    {
      "block": 11,
      "line_no": 31,
      "nominal_composition": "9Cr–1Mo–V",
      "product_form": "Forgings",
      "spec_no": "SA–182",
      "type_grade": "F91 Type 1",
      "alloy_desig_uns_no": "K90901",
      "class_condition_temper": null,
      "size_thickness_in": "t ≤3",
      "p_no": "15E",
      "group_no": 1,
      "min_tensile_strength_ksi": 90,
      "min_yield_strength_ksi": 60,
      "i": 1200,
      "limits_iii": 700,
      "viii_1": 1200,
      "xii": "NP",
      "external_pressure_chart_no": "CS–3 T6",
      "notes": null,
      "values": {
        "100": 25.7,
        "150": null,
        "200": 25.7,
        "250": null,
        "300": 25.7,
        "400": 25.6,
        "500": 25.5,
        "600": 25.1,
        "650": 24.7,
        "700": 24.2,
        "750": 23.5,
        "800": 22.6,
        "850": 21.5,
        "900": 20.2,
        "950": 18.8,
        "1000": 16.1,
        "1050": 12.2,
        "1100": 8.7,
        "1150": 5.7,
        "1200": 3.5,
        "1250": null,
        "1300": null,
        "1350": null,
        "1400": null,
        "1450": null,
        "1500": null,
        "1550": null,
        "1600": null,
        "1650": null
      }
    },
    {
      "block": 11,
      "line_no": 32,
      "nominal_composition": "9Cr–1Mo–V",
      "product_form": "Forgings",
      "spec_no": "SA–182",
      "type_grade": "F91 Type 1",
      "alloy_desig_uns_no": "K90901",
      "class_condition_temper": null,
      "size_thickness_in": "t > 3",
      "p_no": "15E",
      "group_no": 1,
      "min_tensile_strength_ksi": 90,
      "min_yield_strength_ksi": 60,
      "i": 1200,
      "limits_iii": "NP",
      "viii_1": 1200,
      "xii": "NP",
      "external_pressure_chart_no": "CS–3 T6",
      "notes": null,
      "values": {
        "100": 25.7,
        "150": null,
        "200": 25.7,
        "250": null,
        "300": 25.7,
        "400": 25.6,
        "500": 25.5,
        "600": 25.1,
        "650": 24.7,
        "700": 24.2,
        "750": 23.5,
        "800": 22.6,
        "850": 21.5,
        "900": 20.2,
        "950": 18.8,
        "1000": 16.1,
        "1050": 12.2,
        "1100": 8.7,
        "1150": 5.7,
        "1200": 3.5,
        "1250": null,
        "1300": null,
        "1350": null,
        "1400": null,
        "1450": null,
        "1500": null,
        "1550": null,
        "1600": null,
        "1650": null
      }
    },
    {
      "block": 11,
      "line_no": 33,
      "nominal_composition": "9Cr–1Mo–V",
      "product_form": "Forgings",
      "spec_no": "SA–336",
      "type_grade": "F91 Type 1",
      "alloy_desig_uns_no": "K90901",
      "class_condition_temper": null,
      "size_thickness_in": null,
      "p_no": "15E",
      "group_no": 1,
      "min_tensile_strength_ksi": 90,
      "min_yield_strength_ksi": 60,
      "i": 1200,
      "limits_iii": "NP",
      "viii_1": 1200,
      "xii": "NP",
      "external_pressure_chart_no": "CS–3 T6",
      "notes": null,
      "values": {
        "100": 25.7,
        "150": null,
        "200": 25.7,
        "250": null,
        "300": 25.7,
        "400": 25.6,
        "500": 25.5,
        "600": 25.1,
        "650": 24.7,
        "700": 24.2,
        "750": 23.5,
        "800": 22.6,
        "850": 21.5,
        "900": 20.2,
        "950": 18.8,
        "1000": 16.1,
        "1050": 12.2,
        "1100": 8.7,
        "1150": 5.7,
        "1200": 3.5,
        "1250": null,
        "1300": null,
        "1350": null,
        "1400": null,
        "1450": null,
        "1500": null,
        "1550": null,
        "1600": null,
        "1650": null
      }
    },
    {
      "block": 11,
      "line_no": 34,
      "nominal_composition": "9Cr–1Mo–V",
      "product_form": "Smls. tube",
      "spec_no": "SA–213",
      "type_grade": "T91 Type 2",
      "alloy_desig_uns_no": "K90901",
      "class_condition_temper": null,
      "size_thickness_in": null,
      "p_no": "15E",
      "group_no": 1,
      "min_tensile_strength_ksi": 85,
      "min_yield_strength_ksi": 60,
      "i": 1200,
      "limits_iii": "NP",
      "viii_1": "NP",
      "xii": "NP",
      "external_pressure_chart_no": "CS–3 T7",
      "notes": null,
      "values": {
        "100": 24.3,
        "150": null,
        "200": 24.3,
        "250": null,
        "300": 24.3,
        "400": 24.2,
        "500": 24.1,
        "600": 23.7,
        "650": 23.4,
        "700": 22.9,
        "750": 22.2,
        "800": 21.3,
        "850": 20.3,
        "900": 19.1,
        "950": 17.8,
        "1000": 16.3,
        "1050": 12.6,
        "1100": 9.1,
        "1150": 6.1,
        "1200": 3.7,
        "1250": null,
        "1300": null,
        "1350": null,
        "1400": null,
        "1450": null,
        "1500": null,
        "1550": null,
        "1600": null,
        "1650": null
      }
    },
    {
      "block": 11,
      "line_no": 35,
      "nominal_composition": "9Cr–1Mo–V",
      "product_form": "Fittings",
      "spec_no": "SA–234",
      "type_grade": "WP91 Type 2",
      "alloy_desig_uns_no": "K90901",
      "class_condition_temper": null,
      "size_thickness_in": null,
      "p_no": "15E",
      "group_no": 1,
      "min_tensile_strength_ksi": 90,
      "min_yield_strength_ksi": 60,
      "i": 1200,
      "limits_iii": "NP",
      "viii_1": "NP",
      "xii": "NP",
      "external_pressure_chart_no": "CS–3 T6",
      "notes": null,
      "values": {
        "100": 25.7,
        "150": null,
        "200": 25.7,
        "250": null,
        "300": 25.7,
        "400": 25.6,
        "500": 25.5,
        "600": 25.1,
        "650": 24.7,
        "700": 24.2,
        "750": 23.5,
        "800": 22.6,
        "850": 21.5,
        "900": 20.2,
        "950": 18.8,
        "1000": 16.7,
        "1050": 12.6,
        "1100": 9.1,
        "1150": 6.1,
        "1200": 3.7,
        "1250": null,
        "1300": null,
        "1350": null,
        "1400": null,
        "1450": null,
        "1500": null,
        "1550": null,
        "1600": null,
        "1650": null
      }
    },
    {
      "block": 11,
      "line_no": 36,
      "nominal_composition": "9Cr–1Mo–V",
      "product_form": "Smls. pipe",
      "spec_no": "SA–335",
      "type_grade": "P91 Type 2",
      "alloy_desig_uns_no": "K90901",
      "class_condition_temper": null,
      "size_thickness_in": null,
      "p_no": "15E",
      "group_no": 1,
      "min_tensile_strength_ksi": 85,
      "min_yield_strength_ksi": 60,
      "i": 1200,
      "limits_iii": "NP",
      "viii_1": "NP",
      "xii": "NP",
      "external_pressure_chart_no": "CS–3 T7",
      "notes": null,
      "values": {
        "100": 24.3,
        "150": null,
        "200": 24.3,
        "250": null,
        "300": 24.3,
        "400": 24.2,
        "500": 24.1,
        "600": 23.7,
        "650": 23.4,
        "700": 22.9,
        "750": 22.2,
        "800": 21.3,
        "850": 20.3,
        "900": 19.1,
        "950": 17.8,
        "1000": 16.3,
        "1050": 12.6,
        "1100": 9.1,
        "1150": 6.1,
        "1200": 3.7,
        "1250": null,
        "1300": null,
        "1350": null,
        "1400": null,
        "1450": null,
        "1500": null,
        "1550": null,
        "1600": null,
        "1650": null
      }
    },
    {
      "block": 11,
      "line_no": 37,
      "nominal_composition": "9Cr–1Mo–V",
      "product_form": "Forged pipe",
      "spec_no": "SA–369",
      "type_grade": "FP91 Type 2",
      "alloy_desig_uns_no": "K90901",
      "class_condition_temper": null,
      "size_thickness_in": null,
      "p_no": "15E",
      "group_no": 1,
      "min_tensile_strength_ksi": 85,
      "min_yield_strength_ksi": 60,
      "i": 1200,
      "limits_iii": "NP",
      "viii_1": "NP",
      "xii": "NP",
      "external_pressure_chart_no": "CS–3 T7",
      "notes": null,
      "values": {
        "100": 24.3,
        "150": null,
        "200": 24.3,
        "250": null,
        "300": 24.3,
        "400": 24.2,
        "500": 24.1,
        "600": 23.7,
        "650": 23.4,
        "700": 22.9,
        "750": 22.2,
        "800": 21.3,
        "850": 20.3,
        "900": 19.1,
        "950": 17.8,
        "1000": 16.3,
        "1050": 12.6,
        "1100": 9.1,
        "1150": 6.1,
        "1200": 3.7,
        "1250": null,
        "1300": null,
        "1350": null,
        "1400": null,
        "1450": null,
        "1500": null,
        "1550": null,
        "1600": null,
        "1650": null
      }
    },
    {
      "block": 11,
      "line_no": 38,
      "nominal_composition": "9Cr–1Mo–V",
      "product_form": "Plate",
      "spec_no": "SA–387",
      "type_grade": "91 Type 2",
      "alloy_desig_uns_no": "K90901",
      "class_condition_temper": 2,
      "size_thickness_in": null,
      "p_no": "15E",
      "group_no": 1,
      "min_tensile_strength_ksi": 85,
      "min_yield_strength_ksi": 60,
      "i": 1200,
      "limits_iii": "NP",
      "viii_1": "NP",
      "xii": "NP",
      "external_pressure_chart_no": "CS–3 T7",
      "notes": null,
      "values": {
        "100": 24.3,
        "150": null,
        "200": 24.3,
        "250": null,
        "300": 24.3,
        "400": 24.2,
        "500": 24.1,
        "600": 23.7,
        "650": 23.4,
        "700": 22.9,
        "750": 22.2,
        "800": 21.3,
        "850": 20.3,
        "900": 19.1,
        "950": 17.8,
        "1000": 16.3,
        "1050": 12.6,
        "1100": 9.1,
        "1150": 6.1,
        "1200": 3.7,
        "1250": null,
        "1300": null,
        "1350": null,
        "1400": null,
        "1450": null,
        "1500": null,
        "1550": null,
        "1600": null,
        "1650": null
      }
    },
    {
      "block": 11,
      "line_no": 39,
      "nominal_composition": "9Cr–1Mo–V",
      "product_form": "Forgings",
      "spec_no": "SA–182",
      "type_grade": "F91 Type 2",
      "alloy_desig_uns_no": "K90901",
      "class_condition_temper": null,
      "size_thickness_in": null,
      "p_no": "15E",
      "group_no": 1,
      "min_tensile_strength_ksi": 90,
      "min_yield_strength_ksi": 60,
      "i": 1200,
      "limits_iii": "NP",
      "viii_1": "NP",
      "xii": "NP",
      "external_pressure_chart_no": "CS–3 T6",
      "notes": null,
      "values": {
        "100": 25.7,
        "150": null,
        "200": 25.7,
        "250": null,
        "300": 25.7,
        "400": 25.6,
        "500": 25.5,
        "600": 25.1,
        "650": 24.7,
        "700": 24.2,
        "750": 23.5,
        "800": 22.6,
        "850": 21.5,
        "900": 20.2,
        "950": 18.8,
        "1000": 16.7,
        "1050": 12.6,
        "1100": 9.1,
        "1150": 6.1,
        "1200": 3.7,
        "1250": null,
        "1300": null,
        "1350": null,
        "1400": null,
        "1450": null,
        "1500": null,
        "1550": null,
        "1600": null,
        "1650": null
      }
    },
    {
      "block": 11,
      "line_no": 40,
      "nominal_composition": "9Cr–1Mo–V",
      "product_form": "Forgings",
      "spec_no": "SA–336",
      "type_grade": "F91 Type 2",
      "alloy_desig_uns_no": "K90901",
      "class_condition_temper": null,
      "size_thickness_in": null,
      "p_no": "15E",
      "group_no": 1,
      "min_tensile_strength_ksi": 90,
      "min_yield_strength_ksi": 60,
      "i": 1200,
      "limits_iii": "NP",
      "viii_1": "NP",
      "xii": "NP",
      "external_pressure_chart_no": "CS–3 T6",
      "notes": null,
      "values": {
        "100": 25.7,
        "150": null,
        "200": 25.7,
        "250": null,
        "300": 25.7,
        "400": 25.6,
        "500": 25.5,
        "600": 25.1,
        "650": 24.7,
        "700": 24.2,
        "750": 23.5,
        "800": 22.6,
        "850": 21.5,
        "900": 20.2,
        "950": 18.8,
        "1000": 16.7,
        "1050": 12.6,
        "1100": 9.1,
        "1150": 6.1,
        "1200": 3.7,
        "1250": null,
        "1300": null,
        "1350": null,
        "1400": null,
        "1450": null,
        "1500": null,
        "1550": null,
        "1600": null,
        "1650": null
      }
    },
    {
      "block": 11,
      "line_no": 41,
      "nominal_composition": null,
      "product_form": "Plate",
      "spec_no": "SA–240",
      "type_grade": null,
      "alloy_desig_uns_no": "S40910",
      "class_condition_temper": null,
      "size_thickness_in": null,
      "p_no": 7,
      "group_no": 1,
      "min_tensile_strength_ksi": 55,
      "min_yield_strength_ksi": 25,
      "i": "NP",
      "limits_iii": "NP",
      "viii_1": 800,
      "xii": "NP",
      "external_pressure_chart_no": "CS–1 …",
      "notes": null,
      "values": {
        "100": 15.7,
        "150": null,
        "200": 14.5,
        "250": null,
        "300": 13.1,
        "400": 12.1,
        "500": 11.6,
        "600": 11.3,
        "650": 11.3,
        "700": 11.3,
        "750": 11.2,
        "800": 11.1,
        "850": null,
        "900": null,
        "950": null,
        "1000": null,
        "1050": null,
        "1100": null,
        "1150": null,
        "1200": null,
        "1250": null,
        "1300": null,
        "1350": null,
        "1400": null,
        "1450": null,
        "1500": null,
        "1550": null,
        "1600": null,
        "1650": null
      }
    },
    {
      "block": 11,
      "line_no": 42,
      "nominal_composition": null,
      "product_form": "Plate",
      "spec_no": "SA–240",
      "type_grade": null,
      "alloy_desig_uns_no": "S40920",
      "class_condition_temper": null,
      "size_thickness_in": null,
      "p_no": 7,
      "group_no": 1,
      "min_tensile_strength_ksi": 55,
      "min_yield_strength_ksi": 25,
      "i": "NP",
      "limits_iii": "NP",
      "viii_1": 800,
      "xii": "NP",
      "external_pressure_chart_no": "CS–1 …",
      "notes": null,
      "values": {
        "100": 15.7,
        "150": null,
        "200": 14.5,
        "250": null,
        "300": 13.1,
        "400": 12.1,
        "500": 11.6,
        "600": 11.3,
        "650": 11.3,
        "700": 11.3,
        "750": 11.2,
        "800": 11.1,
        "850": null,
        "900": null,
        "950": null,
        "1000": null,
        "1050": null,
        "1100": null,
        "1150": null,
        "1200": null,
        "1250": null,
        "1300": null,
        "1350": null,
        "1400": null,
        "1450": null,
        "1500": null,
        "1550": null,
        "1600": null,
        "1650": null
      }
    },
    {
      "block": 11,
      "line_no": 43,
      "nominal_composition": null,
      "product_form": "Plate",
      "spec_no": "SA–240",
      "type_grade": null,
      "alloy_desig_uns_no": "S40930",
      "class_condition_temper": null,
      "size_thickness_in": null,
      "p_no": 7,
      "group_no": 1,
      "min_tensile_strength_ksi": 55,
      "min_yield_strength_ksi": 25,
      "i": "NP",
      "limits_iii": "NP",
      "viii_1": 800,
      "xii": "NP",
      "external_pressure_chart_no": "CS–1 …",
      "notes": null,
      "values": {
        "100": 15.7,
        "150": null,
        "200": 14.5,
        "250": null,
        "300": 13.1,
        "400": 12.1,
        "500": 11.6,
        "600": 11.3,
        "650": 11.3,
        "700": 11.3,
        "750": 11.2,
        "800": 11.1,
        "850": null,
        "900": null,
        "950": null,
        "1000": null,
        "1050": null,
        "1100": null,
        "1150": null,
        "1200": null,
        "1250": null,
        "1300": null,
        "1350": null,
        "1400": null,
        "1450": null,
        "1500": null,
        "1550": null,
        "1600": null,
        "1650": null
      }
    },
    {
      "block": 11,
      "line_no": 44,
      "nominal_composition": null,
      "product_form": "Wld. tube",
      "spec_no": "SA–268",
      "type_grade": "TP409",
      "alloy_desig_uns_no": "S40900",
      "class_condition_temper": null,
      "size_thickness_in": null,
      "p_no": 7,
      "group_no": 1,
      "min_tensile_strength_ksi": 55,
      "min_yield_strength_ksi": 25,
      "i": "NP",
      "limits_iii": "NP",
      "viii_1": 800,
      "xii": 650,
      "external_pressure_chart_no": "CS–1 G24",
      "notes": null,
      "values": {
        "100": 13.4,
        "150": null,
        "200": 12.3,
        "250": null,
        "300": 11.1,
        "400": 10.3,
        "500": 9.9,
        "600": 9.6,
        "650": 9.6,
        "700": 9.6,
        "750": 9.5,
        "800": 9.4,
        "850": null,
        "900": null,
        "950": null,
        "1000": null,
        "1050": null,
        "1100": null,
        "1150": null,
        "1200": null,
        "1250": null,
        "1300": null,
        "1350": null,
        "1400": null,
        "1450": null,
        "1500": null,
        "1550": null,
        "1600": null,
        "1650": null
      }
    },
    {
      "block": 11,
      "line_no": 45,
      "nominal_composition": null,
      "product_form": "Smls. tube",
      "spec_no": "SA–268",
      "type_grade": "TP409",
      "alloy_desig_uns_no": "S40900",
      "class_condition_temper": null,
      "size_thickness_in": null,
      "p_no": 7,
      "group_no": 1,
      "min_tensile_strength_ksi": 55,
      "min_yield_strength_ksi": 25,
      "i": "NP",
      "limits_iii": "NP",
      "viii_1": 800,
      "xii": 650,
      "external_pressure_chart_no": "CS–1 …",
      "notes": null,
      "values": {
        "100": 15.7,
        "150": null,
        "200": 14.5,
        "250": null,
        "300": 13.1,
        "400": 12.1,
        "500": 11.6,
