Repository: danivelas0/asme-pcc

File: resources/bpvc_ii_d_customary_2025/table_5a.json (part 15 of 20)
    "External Pressure Chart No.",
    "Notes"
  ],
  "columns_values": [
        "1200": 3.8,
        "1250": 2.8,
        "1300": 1.9,
        "1350": 1.3,
        "1400": 1.0,
        "1450": 0.76,
        "1500": 0.68
      }
    },
    {
      "block": 11,
      "line_no": 36,
      "nominal_composition": "18Cr–10Ni–Cb",
      "product_form": "Smls. pipe",
      "spec_no": "SA–312",
      "type_grade": "TP347",
      "alloy_desig_uns_no": "S34700",
      "class_condition_temper": null,
      "size_thickness_in_p_no": null,
      "group_no": "8 1",
      "min_tensile_strength_ksi": 75,
      "min_yield_strength_ksi": 30,
      "maximum_use_temperature_f": 1500,
      "external_pressure_chart_no": "HA–2",
      "notes": "G2, G3, T8",
      "values": {
        "100": 20.0,
        "150": 20.0,
        "200": 20.0,
        "250": 20.0,
        "300": 20.0,
        "350": 20.0,
        "400": 20.0,
        "450": 20.0,
        "500": 20.0,
        "550": 19.8,
        "600": 19.3,
        "650": 19.0,
        "700": 18.7,
        "750": 18.5,
        "800": 18.3,
        "850": 18.2,
        "900": 18.1,
        "950": 18.1,
        "1000": 16.0,
        "1050": 12.1,
        "1100": 9.1,
        "1150": 6.1,
        "1200": 4.4,
        "1250": 3.3,
        "1300": 2.2,
        "1350": 1.5,
        "1400": 1.2,
        "1450": 0.9,
        "1500": 0.8
      }
    },
    {
      "block": 11,
      "line_no": 37,
      "nominal_composition": "18Cr–10Ni–Cb",
      "product_form": "Wld. pipe",
      "spec_no": "SA–312",
      "type_grade": "TP347",
      "alloy_desig_uns_no": "S34700",
      "class_condition_temper": null,
      "size_thickness_in_p_no": null,
      "group_no": "8 1",
      "min_tensile_strength_ksi": 75,
      "min_yield_strength_ksi": 30,
      "maximum_use_temperature_f": 1500,
      "external_pressure_chart_no": "HA–2",
      "notes": "G2, G3, G6, T8",
      "values": {
        "100": 17.0,
        "150": 17.0,
        "200": 17.0,
        "250": 17.0,
        "300": 17.0,
        "350": 17.0,
        "400": 17.0,
        "450": 17.0,
        "500": 17.0,
        "550": 16.8,
        "600": 16.4,
        "650": 16.1,
        "700": 15.9,
        "750": 15.7,
        "800": 15.6,
        "850": 15.5,
        "900": 15.4,
        "950": 15.4,
        "1000": 13.6,
        "1050": 10.3,
        "1100": 7.8,
        "1150": 5.2,
        "1200": 3.8,
        "1250": 2.8,
        "1300": 1.9,
        "1350": 1.3,
        "1400": 1.0,
        "1450": 0.76,
        "1500": 0.68
      }
    },
    {
      "block": 11,
      "line_no": 38,
      "nominal_composition": "18Cr–10Ni–Cb",
      "product_form": "Smls. pipe",
      "spec_no": "SA–376",
      "type_grade": "TP347",
      "alloy_desig_uns_no": "S34700",
      "class_condition_temper": null,
      "size_thickness_in_p_no": null,
      "group_no": "8 1",
      "min_tensile_strength_ksi": 75,
      "min_yield_strength_ksi": 30,
      "maximum_use_temperature_f": 1500,
      "external_pressure_chart_no": "HA–2",
      "notes": "G2, G3, G4, T8",
      "values": {
        "100": 20.0,
        "150": 20.0,
        "200": 20.0,
        "250": 20.0,
        "300": 20.0,
        "350": 20.0,
        "400": 20.0,
        "450": 20.0,
        "500": 20.0,
        "550": 19.8,
        "600": 19.3,
        "650": 19.0,
        "700": 18.7,
        "750": 18.5,
        "800": 18.3,
        "850": 18.2,
        "900": 18.1,
        "950": 18.1,
        "1000": 16.0,
        "1050": 12.1,
        "1100": 9.1,
        "1150": 6.1,
        "1200": 4.4,
        "1250": 3.3,
        "1300": 2.2,
        "1350": 1.5,
        "1400": 1.2,
        "1450": 0.9,
        "1500": 0.8
      }
    },
    {
      "block": 11,
      "line_no": 39,
      "nominal_composition": "18Cr–10Ni–Cb",
      "product_form": "Fittings",
      "spec_no": "SA–403",
      "type_grade": 347,
      "alloy_desig_uns_no": "S34700",
      "class_condition_temper": "CR …",
      "size_thickness_in_p_no": null,
      "group_no": "8 1",
      "min_tensile_strength_ksi": 75,
      "min_yield_strength_ksi": 30,
      "maximum_use_temperature_f": 1500,
      "external_pressure_chart_no": "HA–2",
      "notes": "G2, G6, T8",
      "values": {
        "100": 17.0,
        "150": 17.0,
        "200": 17.0,
        "250": 17.0,
        "300": 17.0,
        "350": 17.0,
        "400": 17.0,
        "450": 17.0,
        "500": 17.0,
        "550": 16.8,
        "600": 16.4,
        "650": 16.1,
        "700": 15.9,
        "750": 15.7,
        "800": 15.6,
        "850": 15.5,
        "900": 15.4,
        "950": 15.4,
        "1000": 13.6,
        "1050": 10.3,
        "1100": 7.8,
        "1150": 5.2,
        "1200": 3.8,
        "1250": 2.8,
        "1300": 1.9,
        "1350": 1.3,
        "1400": 1.0,
        "1450": 0.76,
        "1500": 0.68
      }
    },
    {
      "block": 11,
      "line_no": 40,
      "nominal_composition": "18Cr–10Ni–Cb",
      "product_form": "Fittings",
      "spec_no": "SA–403",
      "type_grade": 347,
      "alloy_desig_uns_no": "S34700",
      "class_condition_temper": "WP–S …",
      "size_thickness_in_p_no": null,
      "group_no": "8 1",
      "min_tensile_strength_ksi": 75,
      "min_yield_strength_ksi": 30,
      "maximum_use_temperature_f": 1500,
      "external_pressure_chart_no": "HA–2",
      "notes": "G2, T8",
      "values": {
        "100": 20.0,
        "150": 20.0,
        "200": 20.0,
        "250": 20.0,
        "300": 20.0,
        "350": 20.0,
        "400": 20.0,
        "450": 20.0,
        "500": 20.0,
        "550": 19.8,
        "600": 19.3,
        "650": 19.0,
        "700": 18.7,
        "750": 18.5,
        "800": 18.3,
        "850": 18.2,
        "900": 18.1,
        "950": 18.1,
        "1000": 16.0,
        "1050": 12.1,
        "1100": 9.1,
        "1150": 6.1,
        "1200": 4.4,
        "1250": 3.3,
        "1300": 2.2,
        "1350": 1.5,
        "1400": 1.2,
        "1450": 0.9,
        "1500": 0.8
      }
    },
    {
      "block": 11,
      "line_no": 41,
      "nominal_composition": "18Cr–10Ni–Cb",
      "product_form": "Wld. fittings",
      "spec_no": "SA–403",
      "type_grade": 347,
      "alloy_desig_uns_no": "S34700",
      "class_condition_temper": "WP–W …",
      "size_thickness_in_p_no": null,
      "group_no": "8 1",
      "min_tensile_strength_ksi": 75,
      "min_yield_strength_ksi": 30,
      "maximum_use_temperature_f": 1500,
      "external_pressure_chart_no": "HA–2",
      "notes": "G2, G6, T8",
      "values": {
        "100": 17.0,
        "150": 17.0,
        "200": 17.0,
        "250": 17.0,
        "300": 17.0,
        "350": 17.0,
        "400": 17.0,
        "450": 17.0,
        "500": 17.0,
        "550": 16.8,
        "600": 16.4,
        "650": 16.1,
        "700": 15.9,
        "750": 15.7,
        "800": 15.6,
        "850": 15.5,
        "900": 15.4,
        "950": 15.4,
        "1000": 13.6,
        "1050": 10.3,
        "1100": 7.8,
        "1150": 5.2,
        "1200": 3.8,
        "1250": 2.8,
        "1300": 1.9,
        "1350": 1.3,
        "1400": 1.0,
        "1450": 0.76,
        "1500": 0.68
      }
    },
    {
      "block": 11,
      "line_no": 42,
      "nominal_composition": "18Cr–10Ni–Cb",
      "product_form": "Wld. fittings",
      "spec_no": "SA–403",
      "type_grade": 347,
      "alloy_desig_uns_no": "S34700",
      "class_condition_temper": "WP–WX …",
      "size_thickness_in_p_no": null,
      "group_no": "8 1",
      "min_tensile_strength_ksi": 75,
      "min_yield_strength_ksi": 30,
      "maximum_use_temperature_f": 1500,
      "external_pressure_chart_no": "HA–2",
      "notes": "G2, G6, T8",
      "values": {
        "100": 17.0,
        "150": 17.0,
        "200": 17.0,
        "250": 17.0,
        "300": 17.0,
        "350": 17.0,
        "400": 17.0,
        "450": 17.0,
        "500": 17.0,
        "550": 16.8,
        "600": 16.4,
        "650": 16.1,
        "700": 15.9,
        "750": 15.7,
        "800": 15.6,
        "850": 15.5,
        "900": 15.4,
        "950": 15.4,
        "1000": 13.6,
        "1050": 10.3,
        "1100": 7.8,
        "1150": 5.2,
        "1200": 3.8,
        "1250": 2.8,
        "1300": 1.9,
        "1350": 1.3,
        "1400": 1.0,
        "1450": 0.76,
        "1500": 0.68
      }
    },
    {
      "block": 11,
      "line_no": 43,
      "nominal_composition": "18Cr–10Ni–Cb",
      "product_form": "Forgings",
      "spec_no": "SA–182",
      "type_grade": "F347H",
      "alloy_desig_uns_no": "S34709",
      "class_condition_temper": null,
      "size_thickness_in_p_no": "t ≤5",
      "group_no": "8 1",
      "min_tensile_strength_ksi": 75,
      "min_yield_strength_ksi": 30,
      "maximum_use_temperature_f": 1500,
      "external_pressure_chart_no": "HA–2",
      "notes": "G1, G2, T9",
      "values": {
        "100": 20.0,
        "150": 20.0,
        "200": 20.0,
        "250": 20.0,
        "300": 20.0,
        "350": 20.0,
        "400": 20.0,
        "450": 20.0,
        "500": 20.0,
        "550": 19.8,
        "600": 19.3,
        "650": 19.0,
        "700": 18.7,
        "750": 18.5,
        "800": 18.3,
        "850": 18.2,
        "900": 18.1,
        "950": 18.1,
        "1000": 18.1,
        "1050": 17.4,
        "1100": 14.1,
        "1150": 10.5,
        "1200": 7.9,
        "1250": 5.9,
        "1300": 4.4,
        "1350": 3.2,
        "1400": 2.5,
        "1450": 1.8,
        "1500": 1.3
      }
    },
    {
      "block": 11,
      "line_no": 44,
      "nominal_composition": "18Cr–10Ni–Cb",
      "product_form": "Smls. tube",
      "spec_no": "SA–213",
      "type_grade": "TP347H",
      "alloy_desig_uns_no": "S34709",
      "class_condition_temper": null,
      "size_thickness_in_p_no": null,
      "group_no": "8 1",
      "min_tensile_strength_ksi": 75,
      "min_yield_strength_ksi": 30,
      "maximum_use_temperature_f": 1500,
      "external_pressure_chart_no": "HA–2",
      "notes": "G1, G2, T9",
      "values": {
        "100": 20.0,
        "150": 20.0,
        "200": 20.0,
        "250": 20.0,
        "300": 20.0,
        "350": 20.0,
        "400": 20.0,
        "450": 20.0,
        "500": 20.0,
        "550": 19.8,
        "600": 19.3,
        "650": 19.0,
        "700": 18.7,
        "750": 18.5,
        "800": 18.3,
        "850": 18.2,
        "900": 18.1,
        "950": 18.1,
        "1000": 18.1,
        "1050": 17.4,
        "1100": 14.1,
        "1150": 10.5,
        "1200": 7.9,
        "1250": 5.9,
        "1300": 4.4,
        "1350": 3.2,
        "1400": 2.5,
        "1450": 1.8,
        "1500": 1.3
      }
    },
    {
      "block": 11,
      "line_no": 45,
      "nominal_composition": "18Cr–10Ni–Cb",
      "product_form": "Plate",
      "spec_no": "SA–240",
      "type_grade": "347H",
      "alloy_desig_uns_no": "S34709",
      "class_condition_temper": null,
      "size_thickness_in_p_no": null,
      "group_no": "8 1",
      "min_tensile_strength_ksi": 75,
      "min_yield_strength_ksi": 30,
      "maximum_use_temperature_f": 1500,
      "external_pressure_chart_no": "HA–2",
      "notes": "G1, G2, T9",
      "values": {
        "100": 20.0,
        "150": 20.0,
        "200": 20.0,
        "250": 20.0,
        "300": 20.0,
        "350": 20.0,
        "400": 20.0,
        "450": 20.0,
        "500": 20.0,
        "550": 19.8,
        "600": 19.3,
        "650": 19.0,
        "700": 18.7,
        "750": 18.5,
        "800": 18.3,
        "850": 18.2,
        "900": 18.1,
        "950": 18.1,
        "1000": 18.1,
        "1050": 17.4,
        "1100": 14.1,
        "1150": 10.5,
        "1200": 7.9,
        "1250": 5.9,
        "1300": 4.4,
        "1350": 3.2,
        "1400": 2.5,
        "1450": 1.8,
        "1500": 1.3
      }
    },
    {
      "block": 12,
      "line_no": 1,
      "nominal_composition": "18Cr–10Ni–Cb",
      "product_form": "Wld. tube",
      "spec_no": "SA–249",
      "type_grade": "TP347H",
      "alloy_desig_uns_no": "S34709",
      "class_condition_temper": null,
      "size_thickness_in_p_no": null,
      "group_no": "8 1",
      "min_tensile_strength_ksi": 75,
      "min_yield_strength_ksi": 30,
      "maximum_use_temperature_f": 1500,
      "external_pressure_chart_no": "HA–2",
      "notes": "G2, G6, T9",
      "values": {
        "100": 17.0,
        "150": 17.0,
        "200": 17.0,
        "250": 17.0,
        "300": 17.0,
        "350": 17.0,
        "400": 17.0,
        "450": 17.0,
        "500": 17.0,
        "550": 16.8,
        "600": 16.4,
        "650": 16.1,
        "700": 15.9,
        "750": 15.7,
        "800": 15.6,
        "850": 15.5,
        "900": 15.4,
        "950": 15.4,
        "1000": 15.4,
        "1050": 14.8,
        "1100": 12.0,
        "1150": 8.9,
        "1200": 6.7,
        "1250": 5.0,
        "1300": 3.7,
        "1350": 2.7,
        "1400": 2.1,
        "1450": 1.6,
        "1500": 1.1
      }
    },
    {
      "block": 12,
      "line_no": 2,
      "nominal_composition": "18Cr–10Ni–Cb",
      "product_form": "Smls. pipe",
      "spec_no": "SA–312",
      "type_grade": "TP347H",
      "alloy_desig_uns_no": "S34709",
      "class_condition_temper": null,
      "size_thickness_in_p_no": null,
      "group_no": "8 1",
      "min_tensile_strength_ksi": 75,
      "min_yield_strength_ksi": 30,
      "maximum_use_temperature_f": 1500,
      "external_pressure_chart_no": "HA–2",
      "notes": "G1, G2, T9",
      "values": {
        "100": 20.0,
        "150": 20.0,
        "200": 20.0,
        "250": 20.0,
        "300": 20.0,
        "350": 20.0,
        "400": 20.0,
        "450": 20.0,
        "500": 20.0,
        "550": 19.8,
        "600": 19.3,
        "650": 19.0,
        "700": 18.7,
        "750": 18.5,
        "800": 18.3,
        "850": 18.2,
        "900": 18.1,
        "950": 18.1,
        "1000": 18.1,
        "1050": 17.4,
        "1100": 14.1,
        "1150": 10.5,
        "1200": 7.9,
        "1250": 5.9,
        "1300": 4.4,
        "1350": 3.2,
        "1400": 2.5,
        "1450": 1.8,
        "1500": 1.3
      }
    },
    {
      "block": 12,
      "line_no": 3,
      "nominal_composition": "18Cr–10Ni–Cb",
      "product_form": "Wld. pipe",
      "spec_no": "SA–312",
      "type_grade": "TP347H",
      "alloy_desig_uns_no": "S34709",
      "class_condition_temper": null,
      "size_thickness_in_p_no": null,
      "group_no": "8 1",
      "min_tensile_strength_ksi": 75,
      "min_yield_strength_ksi": 30,
      "maximum_use_temperature_f": 1500,
      "external_pressure_chart_no": "HA–2",
      "notes": "G1, G2, G6, T9",
      "values": {
        "100": 17.0,
        "150": 17.0,
        "200": 17.0,
        "250": 17.0,
        "300": 17.0,
        "350": 17.0,
        "400": 17.0,
        "450": 17.0,
        "500": 17.0,
        "550": 16.8,
        "600": 16.4,
        "650": 16.1,
        "700": 15.9,
        "750": 15.7,
        "800": 15.6,
        "850": 15.5,
        "900": 15.4,
        "950": 15.4,
        "1000": 15.4,
        "1050": 14.8,
        "1100": 12.0,
        "1150": 8.9,
        "1200": 6.7,
        "1250": 5.0,
        "1300": 3.7,
        "1350": 2.7,
        "1400": 2.1,
        "1450": 1.6,
        "1500": 1.1
      }
    },
    {
      "block": 12,
      "line_no": 4,
      "nominal_composition": "18Cr–10Ni–Cb",
      "product_form": "Smls. pipe",
      "spec_no": "SA–376",
      "type_grade": "TP347H",
      "alloy_desig_uns_no": "S34709",
      "class_condition_temper": null,
      "size_thickness_in_p_no": null,
      "group_no": "8 1",
      "min_tensile_strength_ksi": 75,
      "min_yield_strength_ksi": 30,
      "maximum_use_temperature_f": 1500,
      "external_pressure_chart_no": "HA–2",
      "notes": "G1, G2, T9",
      "values": {
        "100": 20.0,
        "150": 20.0,
        "200": 20.0,
        "250": 20.0,
        "300": 20.0,
        "350": 20.0,
        "400": 20.0,
        "450": 20.0,
        "500": 20.0,
        "550": 19.8,
        "600": 19.3,
        "650": 19.0,
        "700": 18.7,
        "750": 18.5,
        "800": 18.3,
        "850": 18.2,
        "900": 18.1,
        "950": 18.1,
        "1000": 18.1,
        "1050": 17.4,
        "1100": 14.1,
        "1150": 10.5,
        "1200": 7.9,
        "1250": 5.9,
        "1300": 4.4,
        "1350": 3.2,
        "1400": 2.5,
        "1450": 1.8,
        "1500": 1.3
      }
    },
    {
      "block": 12,
      "line_no": 5,
      "nominal_composition": "18Cr–10Ni–Cb",
      "product_form": "Fittings",
      "spec_no": "SA–403",
      "type_grade": "347H",
      "alloy_desig_uns_no": "S34709",
      "class_condition_temper": "CR …",
      "size_thickness_in_p_no": null,
      "group_no": "8 1",
      "min_tensile_strength_ksi": 75,
      "min_yield_strength_ksi": 30,
      "maximum_use_temperature_f": 1500,
      "external_pressure_chart_no": "HA–2",
      "notes": "G1, G2, G6, T9",
      "values": {
        "100": 17.0,
        "150": 17.0,
        "200": 17.0,
        "250": 17.0,
        "300": 17.0,
        "350": 17.0,
        "400": 17.0,
        "450": 17.0,
        "500": 17.0,
        "550": 16.8,
        "600": 16.4,
        "650": 16.1,
        "700": 15.9,
        "750": 15.7,
        "800": 15.6,
        "850": 15.5,
        "900": 15.4,
        "950": 15.4,
        "1000": 15.4,
        "1050": 14.8,
        "1100": 12.0,
        "1150": 8.9,
        "1200": 6.7,
        "1250": 5.0,
        "1300": 3.7,
        "1350": 2.7,
        "1400": 2.1,
        "1450": 1.6,
        "1500": 1.1
      }
    },
    {
      "block": 12,
      "line_no": 6,
      "nominal_composition": "18Cr–10Ni–Cb",
      "product_form": "Fittings",
      "spec_no": "SA–403",
      "type_grade": "347H",
      "alloy_desig_uns_no": "S34709",
      "class_condition_temper": "WP–S …",
      "size_thickness_in_p_no": null,
      "group_no": "8 1",
      "min_tensile_strength_ksi": 75,
      "min_yield_strength_ksi": 30,
      "maximum_use_temperature_f": 1500,
      "external_pressure_chart_no": "HA–2",
      "notes": "G1, G2, T9",
      "values": {
        "100": 20.0,
        "150": 20.0,
        "200": 20.0,
        "250": 20.0,
        "300": 20.0,
        "350": 20.0,
        "400": 20.0,
        "450": 20.0,
        "500": 20.0,
        "550": 19.8,
        "600": 19.3,
        "650": 19.0,
        "700": 18.7,
        "750": 18.5,
        "800": 18.3,
        "850": 18.2,
        "900": 18.1,
        "950": 18.1,
        "1000": 18.1,
        "1050": 17.4,
        "1100": 14.1,
        "1150": 10.5,
        "1200": 7.9,
        "1250": 5.9,
        "1300": 4.4,
        "1350": 3.2,
        "1400": 2.5,
        "1450": 1.8,
        "1500": 1.3
      }
    },
    {
      "block": 12,
      "line_no": 7,
      "nominal_composition": "18Cr–10Ni–Cb",
      "product_form": "Wld. fittings",
      "spec_no": "SA–403",
      "type_grade": "347H",
      "alloy_desig_uns_no": "S34709",
      "class_condition_temper": "WP–W …",
      "size_thickness_in_p_no": null,
      "group_no": "8 1",
      "min_tensile_strength_ksi": 75,
      "min_yield_strength_ksi": 30,
      "maximum_use_temperature_f": 1500,
      "external_pressure_chart_no": "HA–2",
      "notes": "G1, G2, G6, T9",
      "values": {
        "100": 17.0,
        "150": 17.0,
        "200": 17.0,
        "250": 17.0,
        "300": 17.0,
        "350": 17.0,
        "400": 17.0,
        "450": 17.0,
        "500": 17.0,
        "550": 16.8,
        "600": 16.4,
        "650": 16.1,
        "700": 15.9,
        "750": 15.7,
        "800": 15.6,
        "850": 15.5,
        "900": 15.4,
        "950": 15.4,
        "1000": 15.4,
        "1050": 14.8,
        "1100": 12.0,
        "1150": 8.9,
        "1200": 6.7,
        "1250": 5.0,
        "1300": 3.7,
        "1350": 2.7,
        "1400": 2.1,
        "1450": 1.6,
        "1500": 1.1
      }
    },
    {
      "block": 12,
      "line_no": 8,
      "nominal_composition": "18Cr–10Ni–Cb",
      "product_form": "Wld. fittings",
      "spec_no": "SA–403",
      "type_grade": "347H",
      "alloy_desig_uns_no": "S34709",
      "class_condition_temper": "WP–WX …",
      "size_thickness_in_p_no": null,
      "group_no": "8 1",
      "min_tensile_strength_ksi": 75,
      "min_yield_strength_ksi": 30,
      "maximum_use_temperature_f": 1500,
      "external_pressure_chart_no": "HA–2",
      "notes": "G1, G2, G6, T9",
      "values": {
        "100": 17.0,
        "150": 17.0,
        "200": 17.0,
        "250": 17.0,
        "300": 17.0,
        "350": 17.0,
        "400": 17.0,
        "450": 17.0,
        "500": 17.0,
        "550": 16.8,
        "600": 16.4,
        "650": 16.1,
        "700": 15.9,
        "750": 15.7,
        "800": 15.6,
        "850": 15.5,
        "900": 15.4,
        "950": 15.4,
        "1000": 15.4,
        "1050": 14.8,
        "1100": 12.0,
        "1150": 8.9,
        "1200": 6.7,
        "1250": 5.0,
        "1300": 3.7,
        "1350": 2.7,
        "1400": 2.1,
        "1450": 1.6,
        "1500": 1.1
      }
    },
    {
      "block": 12,
      "line_no": 9,
      "nominal_composition": "18Cr–10Ni–Cb",
      "product_form": "Forgings",
      "spec_no": "SA–182",
      "type_grade": "F348",
      "alloy_desig_uns_no": "S34800",
      "class_condition_temper": null,
      "size_thickness_in_p_no": "t ≤5",
      "group_no": "8 1",
      "min_tensile_strength_ksi": 75,
      "min_yield_strength_ksi": 30,
      "maximum_use_temperature_f": 1500,
      "external_pressure_chart_no": "HA–2",
      "notes": "G2, G3, T8",
      "values": {
        "100": 20.0,
        "150": 20.0,
        "200": 20.0,
        "250": 20.0,
        "300": 20.0,
        "350": 20.0,
        "400": 20.0,
        "450": 20.0,
        "500": 20.0,
        "550": 19.8,
        "600": 19.3,
        "650": 19.0,
        "700": 18.7,
        "750": 18.5,
        "800": 18.3,
        "850": 18.2,
        "900": 18.1,
        "950": 18.1,
        "1000": 16.0,
        "1050": 12.1,
        "1100": 9.1,
        "1150": 6.1,
        "1200": 4.4,
        "1250": 3.3,
        "1300": 2.2,
        "1350": 1.5,
        "1400": 1.2,
        "1450": 0.9,
        "1500": 0.8
      }
    },
    {
      "block": 12,
      "line_no": 10,
      "nominal_composition": "18Cr–10Ni–Cb",
      "product_form": "Smls. tube",
      "spec_no": "SA–213",
      "type_grade": "TP348",
      "alloy_desig_uns_no": "S34800",
      "class_condition_temper": null,
      "size_thickness_in_p_no": null,
      "group_no": "8 1",
      "min_tensile_strength_ksi": 75,
      "min_yield_strength_ksi": 30,
      "maximum_use_temperature_f": 1500,
      "external_pressure_chart_no": "HA–2",
      "notes": "G2, G3, T8",
      "values": {
        "100": 20.0,
        "150": 20.0,
        "200": 20.0,
        "250": 20.0,
        "300": 20.0,
        "350": 20.0,
        "400": 20.0,
        "450": 20.0,
        "500": 20.0,
        "550": 19.8,
        "600": 19.3,
        "650": 19.0,
        "700": 18.7,
        "750": 18.5,
        "800": 18.3,
        "850": 18.2,
        "900": 18.1,
        "950": 18.1,
        "1000": 16.0,
        "1050": 12.1,
        "1100": 9.1,
        "1150": 6.1,
        "1200": 4.4,
        "1250": 3.3,
        "1300": 2.2,
        "1350": 1.5,
        "1400": 1.2,
        "1450": 0.9,
        "1500": 0.8
      }
    },
    {
      "block": 12,
      "line_no": 11,
      "nominal_composition": "18Cr–10Ni–Cb",
      "product_form": "Plate",
      "spec_no": "SA–240",
      "type_grade": 348,
      "alloy_desig_uns_no": "S34800",
      "class_condition_temper": null,
      "size_thickness_in_p_no": null,
      "group_no": "8 1",
      "min_tensile_strength_ksi": 75,
      "min_yield_strength_ksi": 30,
      "maximum_use_temperature_f": 1500,
      "external_pressure_chart_no": "HA–2",
      "notes": "G2, G3, T8",
      "values": {
        "100": 20.0,
        "150": 20.0,
        "200": 20.0,
        "250": 20.0,
        "300": 20.0,
        "350": 20.0,
        "400": 20.0,
        "450": 20.0,
        "500": 20.0,
        "550": 19.8,
        "600": 19.3,
        "650": 19.0,
        "700": 18.7,
        "750": 18.5,
        "800": 18.3,
        "850": 18.2,
        "900": 18.1,
        "950": 18.1,
        "1000": 16.0,
        "1050": 12.1,
        "1100": 9.1,
        "1150": 6.1,
        "1200": 4.4,
        "1250": 3.3,
        "1300": 2.2,
        "1350": 1.5,
        "1400": 1.2,
        "1450": 0.9,
        "1500": 0.8
      }
    },
    {
      "block": 12,
      "line_no": 12,
      "nominal_composition": "18Cr–10Ni–Cb",
      "product_form": "Wld. tube",
      "spec_no": "SA–249",
      "type_grade": "TP348",
      "alloy_desig_uns_no": "S34800",
      "class_condition_temper": null,
      "size_thickness_in_p_no": null,
      "group_no": "8 1",
      "min_tensile_strength_ksi": 75,
      "min_yield_strength_ksi": 30,
      "maximum_use_temperature_f": 1500,
      "external_pressure_chart_no": "HA–2",
      "notes": "G2, G3, G6, T8",
      "values": {
        "100": 17.0,
        "150": 17.0,
        "200": 17.0,
        "250": 17.0,
        "300": 17.0,
        "350": 17.0,
        "400": 17.0,
        "450": 17.0,
        "500": 17.0,
        "550": 16.8,
        "600": 16.4,
        "650": 16.1,
        "700": 15.9,
        "750": 15.7,
        "800": 15.6,
        "850": 15.5,
        "900": 15.4,
        "950": 15.4,
        "1000": 13.6,
        "1050": 10.3,
        "1100": 7.8,
        "1150": 5.2,
        "1200": 3.8,
        "1250": 2.8,
        "1300": 1.9,
        "1350": 1.3,
        "1400": 1.0,
        "1450": 0.76,
        "1500": 0.68
      }
    },
    {
      "block": 12,
      "line_no": 13,
      "nominal_composition": "18Cr–10Ni–Cb",
      "product_form": "Smls. pipe",
      "spec_no": "SA–312",
      "type_grade": "TP348",
      "alloy_desig_uns_no": "S34800",
      "class_condition_temper": null,
      "size_thickness_in_p_no": null,
      "group_no": "8 1",
      "min_tensile_strength_ksi": 75,
      "min_yield_strength_ksi": 30,
      "maximum_use_temperature_f": 1500,
      "external_pressure_chart_no": "HA–2",
      "notes": "G2, G3, T8",
      "values": {
        "100": 20.0,
        "150": 20.0,
        "200": 20.0,
        "250": 20.0,
        "300": 20.0,
        "350": 20.0,
        "400": 20.0,
        "450": 20.0,
        "500": 20.0,
        "550": 19.8,
        "600": 19.3,
        "650": 19.0,
        "700": 18.7,
        "750": 18.5,
        "800": 18.3,
        "850": 18.2,
        "900": 18.1,
        "950": 18.1,
        "1000": 16.0,
        "1050": 12.1,
        "1100": 9.1,
        "1150": 6.1,
        "1200": 4.4,
        "1250": 3.3,
        "1300": 2.2,
        "1350": 1.5,
        "1400": 1.2,
        "1450": 0.9,
        "1500": 0.8
      }
    },
    {
      "block": 12,
      "line_no": 14,
      "nominal_composition": "18Cr–10Ni–Cb",
      "product_form": "Wld. pipe",
      "spec_no": "SA–312",
      "type_grade": "TP348",
      "alloy_desig_uns_no": "S34800",
      "class_condition_temper": null,
      "size_thickness_in_p_no": null,
      "group_no": "8 1",
      "min_tensile_strength_ksi": 75,
      "min_yield_strength_ksi": 30,
      "maximum_use_temperature_f": 1500,
      "external_pressure_chart_no": "HA–2",
      "notes": "G2, G3, G6, T8",
      "values": {
        "100": 17.0,
        "150": 17.0,
        "200": 17.0,
        "250": 17.0,
        "300": 17.0,
        "350": 17.0,
        "400": 17.0,
        "450": 17.0,
        "500": 17.0,
        "550": 16.8,
        "600": 16.4,
        "650": 16.1,
        "700": 15.9,
        "750": 15.7,
        "800": 15.6,
        "850": 15.5,
        "900": 15.4,
        "950": 15.4,
        "1000": 13.6,
        "1050": 10.3,
        "1100": 7.8,
        "1150": 5.2,
        "1200": 3.8,
        "1250": 2.8,
        "1300": 1.9,
        "1350": 1.3,
        "1400": 1.0,
        "1450": 0.76,
        "1500": 0.68
      }
    },
    {
      "block": 12,
      "line_no": 15,
      "nominal_composition": "18Cr–10Ni–Cb",
      "product_form": "Smls. pipe",
      "spec_no": "SA–376",
      "type_grade": "TP348",
      "alloy_desig_uns_no": "S34800",
      "class_condition_temper": null,
      "size_thickness_in_p_no": null,
      "group_no": "8 1",
      "min_tensile_strength_ksi": 75,
      "min_yield_strength_ksi": 30,
      "maximum_use_temperature_f": 1500,
      "external_pressure_chart_no": "HA–2",
      "notes": "G2, G3, G4, T8",
      "values": {
        "100": 20.0,
        "150": 20.0,
        "200": 20.0,
        "250": 20.0,
        "300": 20.0,
        "350": 20.0,
        "400": 20.0,
        "450": 20.0,
        "500": 20.0,
        "550": 19.8,
        "600": 19.3,
        "650": 19.0,
        "700": 18.7,
        "750": 18.5,
        "800": 18.3,
        "850": 18.2,
        "900": 18.1,
        "950": 18.1,
        "1000": 16.0,
        "1050": 12.1,
        "1100": 9.1,
        "1150": 6.1,
        "1200": 4.4,
        "1250": 3.3,
        "1300": 2.2,
        "1350": 1.5,
        "1400": 1.2,
        "1450": 0.9,
        "1500": 0.8
      }
    },
    {
      "block": 12,
      "line_no": 16,
      "nominal_composition": "18Cr–10Ni–Cb",
      "product_form": "Fittings",
      "spec_no": "SA–403",
      "type_grade": 348,
      "alloy_desig_uns_no": "S34800",
      "class_condition_temper": "CR …",
      "size_thickness_in_p_no": null,
      "group_no": "8 1",
      "min_tensile_strength_ksi": 75,
      "min_yield_strength_ksi": 30,
      "maximum_use_temperature_f": 1500,
      "external_pressure_chart_no": "HA–2",
      "notes": "G1, G2, G6, T8",
      "values": {
        "100": 17.0,
        "150": 17.0,
        "200": 17.0,
        "250": 17.0,
        "300": 17.0,
        "350": 17.0,
        "400": 17.0,
        "450": 17.0,
        "500": 17.0,
        "550": 16.8,
        "600": 16.4,
        "650": 16.1,
        "700": 15.9,
        "750": 15.7,
        "800": 15.6,
        "850": 15.5,
        "900": 15.4,
        "950": 15.4,
        "1000": 13.6,
        "1050": 10.3,
        "1100": 7.8,
        "1150": 5.2,
        "1200": 3.8,
        "1250": 2.8,
        "1300": 1.9,
        "1350": 1.3,
        "1400": 1.0,
        "1450": 0.76,
        "1500": 0.68
      }
    },
    {
      "block": 12,
      "line_no": 17,
      "nominal_composition": "18Cr–10Ni–Cb",
      "product_form": "Fittings",
      "spec_no": "SA–403",
      "type_grade": 348,
      "alloy_desig_uns_no": "S34800",
      "class_condition_temper": "WP–S …",
      "size_thickness_in_p_no": null,
      "group_no": "8 1",
      "min_tensile_strength_ksi": 75,
      "min_yield_strength_ksi": 30,
      "maximum_use_temperature_f": 1500,
      "external_pressure_chart_no": "HA–2",
      "notes": "G1, G2, T8",
      "values": {
        "100": 20.0,
        "150": 20.0,
        "200": 20.0,
        "250": 20.0,
        "300": 20.0,
        "350": 20.0,
        "400": 20.0,
        "450": 20.0,
        "500": 20.0,
        "550": 19.8,
        "600": 19.3,
        "650": 19.0,
        "700": 18.7,
        "750": 18.5,
        "800": 18.3,
        "850": 18.2,
        "900": 18.1,
        "950": 18.1,
        "1000": 16.0,
        "1050": 12.1,
        "1100": 9.1,
        "1150": 6.1,
        "1200": 4.4,
        "1250": 3.3,
        "1300": 2.2,
        "1350": 1.5,
        "1400": 1.2,
        "1450": 0.9,
        "1500": 0.8
      }
    },
    {
      "block": 12,
      "line_no": 18,
      "nominal_composition": "18Cr–10Ni–Cb",
      "product_form": "Wld. fittings",
      "spec_no": "SA–403",
      "type_grade": 348,
      "alloy_desig_uns_no": "S34800",
      "class_condition_temper": "WP–W …",
      "size_thickness_in_p_no": null,
      "group_no": "8 1",
      "min_tensile_strength_ksi": 75,
      "min_yield_strength_ksi": 30,
      "maximum_use_temperature_f": 1500,
      "external_pressure_chart_no": "HA–2",
      "notes": "G1, G2, G6, T8",
      "values": {
        "100": 17.0,
        "150": 17.0,
        "200": 17.0,
        "250": 17.0,
        "300": 17.0,
        "350": 17.0,
        "400": 17.0,
        "450": 17.0,
        "500": 17.0,
        "550": 16.8,
        "600": 16.4,
        "650": 16.1,
        "700": 15.9,
        "750": 15.7,
        "800": 15.6,
        "850": 15.5,
        "900": 15.4,
        "950": 15.4,
        "1000": 13.6,
        "1050": 10.3,
        "1100": 7.8,
        "1150": 5.2,
        "1200": 3.8,
        "1250": 2.8,
        "1300": 1.9,
        "1350": 1.3,
        "1400": 1.0,
        "1450": 0.76,
        "1500": 0.68
      }
    },
    {
      "block": 12,
      "line_no": 19,
      "nominal_composition": "18Cr–10Ni–Cb",
      "product_form": "Wld. fittings",
      "spec_no": "SA–403",
      "type_grade": 348,
      "alloy_desig_uns_no": "S34800",
      "class_condition_temper": "WP–WX …",
      "size_thickness_in_p_no": null,
      "group_no": "8 1",
      "min_tensile_strength_ksi": 75,
      "min_yield_strength_ksi": 30,
      "maximum_use_temperature_f": 1500,
      "external_pressure_chart_no": "HA–2",
      "notes": "G1, G2, G6, T8",
      "values": {
        "100": 17.0,
        "150": 17.0,
        "200": 17.0,
        "250": 17.0,
        "300": 17.0,
        "350": 17.0,
        "400": 17.0,
        "450": 17.0,
        "500": 17.0,
        "550": 16.8,
        "600": 16.4,
        "650": 16.1,
        "700": 15.9,
        "750": 15.7,
        "800": 15.6,
        "850": 15.5,
        "900": 15.4,
        "950": 15.4,
        "1000": 13.6,
        "1050": 10.3,
        "1100": 7.8,
        "1150": 5.2,
        "1200": 3.8,
        "1250": 2.8,
        "1300": 1.9,
        "1350": 1.3,
        "1400": 1.0,
        "1450": 0.76,
        "1500": 0.68
      }
    },
    {
      "block": 12,
      "line_no": 20,
      "nominal_composition": "18Cr–10Ni–Cb",
      "product_form": "Forgings",
      "spec_no": "SA–182",
      "type_grade": "F348H",
      "alloy_desig_uns_no": "S34809",
      "class_condition_temper": null,
      "size_thickness_in_p_no": "t ≤5",
      "group_no": "8 1",
      "min_tensile_strength_ksi": 75,
      "min_yield_strength_ksi": 30,
      "maximum_use_temperature_f": 1500,
      "external_pressure_chart_no": "HA–2",
      "notes": "G2, T9",
      "values": {
        "100": 20.0,
        "150": 20.0,
        "200": 20.0,
        "250": 20.0,
        "300": 20.0,
        "350": 20.0,
        "400": 20.0,
        "450": 20.0,
        "500": 20.0,
        "550": 19.8,
        "600": 19.3,
        "650": 19.0,
        "700": 18.7,
        "750": 18.5,
        "800": 18.3,
        "850": 18.2,
        "900": 18.1,
        "950": 18.1,
        "1000": 18.1,
        "1050": 17.4,
        "1100": 14.1,
        "1150": 10.5,
        "1200": 7.9,
        "1250": 5.9,
        "1300": 4.4,
        "1350": 3.2,
        "1400": 2.5,
        "1450": 1.8,
        "1500": 1.3
      }
    },
    {
      "block": 12,
      "line_no": 21,
      "nominal_composition": "18Cr–10Ni–Cb",
      "product_form": "Smls. tube",
      "spec_no": "SA–213",
      "type_grade": "TP348H",
      "alloy_desig_uns_no": "S34809",
      "class_condition_temper": null,
      "size_thickness_in_p_no": null,
      "group_no": "8 1",
      "min_tensile_strength_ksi": 75,
      "min_yield_strength_ksi": 30,
      "maximum_use_temperature_f": 1500,
      "external_pressure_chart_no": "HA–2",
      "notes": "G1, G2, T9",
      "values": {
        "100": 20.0,
        "150": 20.0,
        "200": 20.0,
        "250": 20.0,
        "300": 20.0,
        "350": 20.0,
        "400": 20.0,
        "450": 20.0,
        "500": 20.0,
        "550": 19.8,
        "600": 19.3,
        "650": 19.0,
        "700": 18.7,
        "750": 18.5,
        "800": 18.3,
        "850": 18.2,
        "900": 18.1,
        "950": 18.1,
        "1000": 18.1,
        "1050": 17.4,
        "1100": 14.1,
        "1150": 10.5,
        "1200": 7.9,
        "1250": 5.9,
        "1300": 4.4,
        "1350": 3.2,
        "1400": 2.5,
        "1450": 1.8,
        "1500": 1.3
      }
    },
    {
      "block": 12,
      "line_no": 22,
      "nominal_composition": "18Cr–10Ni–Cb",
      "product_form": "Wld. tube",
      "spec_no": "SA–249",
      "type_grade": "TP348H",
      "alloy_desig_uns_no": "S34809",
      "class_condition_temper": null,
      "size_thickness_in_p_no": null,
      "group_no": "8 1",
      "min_tensile_strength_ksi": 75,
      "min_yield_strength_ksi": 30,
      "maximum_use_temperature_f": 1500,
      "external_pressure_chart_no": "HA–2",
      "notes": "G2, G6, T9",
      "values": {
        "100": 17.0,
        "150": 17.0,
        "200": 17.0,
        "250": 17.0,
        "300": 17.0,
        "350": 17.0,
        "400": 17.0,
        "450": 17.0,
        "500": 17.0,
        "550": 16.8,
        "600": 16.4,
        "650": 16.1,
        "700": 15.9,
        "750": 15.7,
        "800": 15.6,
        "850": 15.5,
        "900": 15.4,
        "950": 15.4,
        "1000": 15.4,
        "1050": 14.8,
        "1100": 12.0,
        "1150": 8.9,
        "1200": 6.7,
        "1250": 5.0,
        "1300": 3.7,
        "1350": 2.7,
        "1400": 2.1,
        "1450": 1.6,
        "1500": 1.1
      }
    },
    {
      "block": 12,
      "line_no": 23,
      "nominal_composition": "18Cr–10Ni–Cb",
      "product_form": "Smls. pipe",
      "spec_no": "SA–312",
      "type_grade": "TP348H",
      "alloy_desig_uns_no": "S34809",
      "class_condition_temper": null,
      "size_thickness_in_p_no": null,
      "group_no": "8 1",
      "min_tensile_strength_ksi": 75,
      "min_yield_strength_ksi": 30,
      "maximum_use_temperature_f": 1500,
      "external_pressure_chart_no": "HA–2",
      "notes": "G1, G2, T9",
      "values": {
        "100": 20.0,
        "150": 20.0,
        "200": 20.0,
        "250": 20.0,
        "300": 20.0,
        "350": 20.0,
        "400": 20.0,
        "450": 20.0,
        "500": 20.0,
        "550": 19.8,
        "600": 19.3,
        "650": 19.0,
        "700": 18.7,
        "750": 18.5,
        "800": 18.3,
        "850": 18.2,
        "900": 18.1,
        "950": 18.1,
        "1000": 18.1,
        "1050": 17.4,
        "1100": 14.1,
        "1150": 10.5,
        "1200": 7.9,
        "1250": 5.9,
        "1300": 4.4,
        "1350": 3.2,
        "1400": 2.5,
        "1450": 1.8,
        "1500": 1.3
      }
    },
    {
      "block": 12,
      "line_no": 24,
      "nominal_composition": "18Cr–10Ni–Cb",
      "product_form": "Wld. pipe",
      "spec_no": "SA–312",
      "type_grade": "TP348H",
      "alloy_desig_uns_no": "S34809",
      "class_condition_temper": null,
      "size_thickness_in_p_no": null,
      "group_no": "8 1",
      "min_tensile_strength_ksi": 75,
      "min_yield_strength_ksi": 30,
      "maximum_use_temperature_f": 1500,
      "external_pressure_chart_no": "HA–2",
      "notes": "G1, G2, G6, T9",
      "values": {
        "100": 17.0,
        "150": 17.0,
        "200": 17.0,
        "250": 17.0,
        "300": 17.0,
        "350": 17.0,
        "400": 17.0,
        "450": 17.0,
        "500": 17.0,
        "550": 16.8,
        "600": 16.4,
        "650": 16.1,
        "700": 15.9,
        "750": 15.7,
        "800": 15.6,
        "850": 15.5,
        "900": 15.4,
        "950": 15.4,
        "1000": 15.4,
        "1050": 14.8,
        "1100": 12.0,
        "1150": 8.9,
        "1200": 6.7,
        "1250": 5.0,
        "1300": 3.7,
        "1350": 2.7,
        "1400": 2.1,
        "1450": 1.6,
        "1500": 1.1
      }
    },
    {
      "block": 12,
      "line_no": 25,
      "nominal_composition": "18Cr–10Ni–Cb",
      "product_form": "Fittings",
      "spec_no": "SA–403",
      "type_grade": "348H",
      "alloy_desig_uns_no": "S34809",
      "class_condition_temper": "CR …",
      "size_thickness_in_p_no": null,
      "group_no": "8 1",
      "min_tensile_strength_ksi": 75,
      "min_yield_strength_ksi": 30,
      "maximum_use_temperature_f": 1500,
      "external_pressure_chart_no": "HA–2",
      "notes": "G1, G2, G6, T9",
      "values": {
        "100": 17.0,
