Repository: danivelas0/asme-pcc

File: resources/bpvc_ii_d_customary_2025/table_1a.json (part 16 of 55)
    "External Pressure Chart No.",
    "Notes"
  ],
  "columns_values": [
        "600": 11.3,
        "650": 11.3,
        "700": 11.3,
        "750": 11.2,
        "800": 11.1,
        "850": null,
        "900": null,
        "950": null,
        "1000": null,
        "1050": null,
        "1100": null,
        "1150": null,
        "1200": null,
        "1250": null,
        "1300": null,
        "1350": null,
        "1400": null,
        "1450": null,
        "1500": null,
        "1550": null,
        "1600": null,
        "1650": null
      }
    },
    {
      "block": 12,
      "line_no": 1,
      "nominal_composition": null,
      "product_form": "Plate",
      "spec_no": "SA–1010",
      "type_grade": 40,
      "alloy_desig_uns_no": "S41003",
      "class_condition_temper": null,
      "size_thickness_in": "t ≤3/4",
      "p_no": 7,
      "group_no": 1,
      "min_tensile_strength_ksi": 66,
      "min_yield_strength_ksi": 40,
      "i": "NP",
      "limits_iii": "NP",
      "viii_1": 600,
      "xii": 600,
      "external_pressure_chart_no": "CS–2 …",
      "notes": null,
      "values": {
        "100": 18.9,
        "150": null,
        "200": 18.9,
        "250": null,
        "300": 18.9,
        "400": 18.4,
        "500": 17.7,
        "600": 17.1,
        "650": null,
        "700": null,
        "750": null,
        "800": null,
        "850": null,
        "900": null,
        "950": null,
        "1000": null,
        "1050": null,
        "1100": null,
        "1150": null,
        "1200": null,
        "1250": null,
        "1300": null,
        "1350": null,
        "1400": null,
        "1450": null,
        "1500": null,
        "1550": null,
        "1600": null,
        "1650": null
      }
    },
    {
      "block": 12,
      "line_no": 2,
      "nominal_composition": null,
      "product_form": "Bar",
      "spec_no": "SA–479",
      "type_grade": 403,
      "alloy_desig_uns_no": "S40300",
      "class_condition_temper": "A",
      "size_thickness_in": null,
      "p_no": 6,
      "group_no": 1,
      "min_tensile_strength_ksi": 70,
      "min_yield_strength_ksi": 40,
      "i": "NP",
      "limits_iii": 700,
      "viii_1": "NP",
      "xii": "NP",
      "external_pressure_chart_no": null,
      "notes": null,
      "values": {
        "100": 20.0,
        "150": null,
        "200": 20.0,
        "250": null,
        "300": 19.6,
        "400": 19.3,
        "500": 19.0,
        "600": 18.5,
        "650": 18.1,
        "700": 17.7,
        "750": null,
        "800": null,
        "850": null,
        "900": null,
        "950": null,
        "1000": null,
        "1050": null,
        "1100": null,
        "1150": null,
        "1200": null,
        "1250": null,
        "1300": null,
        "1350": null,
        "1400": null,
        "1450": null,
        "1500": null,
        "1550": null,
        "1600": null,
        "1650": null
      }
    },
    {
      "block": 12,
      "line_no": 3,
      "nominal_composition": null,
      "product_form": "Bar",
      "spec_no": "SA–479",
      "type_grade": 403,
      "alloy_desig_uns_no": "S40300",
      "class_condition_temper": 1,
      "size_thickness_in": null,
      "p_no": 6,
      "group_no": 1,
      "min_tensile_strength_ksi": 70,
      "min_yield_strength_ksi": 40,
      "i": "NP",
      "limits_iii": 700,
      "viii_1": "NP",
      "xii": "NP",
      "external_pressure_chart_no": null,
      "notes": null,
      "values": {
        "100": 20.0,
        "150": null,
        "200": 20.0,
        "250": null,
        "300": 19.6,
        "400": 19.3,
        "500": 19.0,
        "600": 18.5,
        "650": 18.1,
        "700": 17.7,
        "750": null,
        "800": null,
        "850": null,
        "900": null,
        "950": null,
        "1000": null,
        "1050": null,
        "1100": null,
        "1150": null,
        "1200": null,
        "1250": null,
        "1300": null,
        "1350": null,
        "1400": null,
        "1450": null,
        "1500": null,
        "1550": null,
        "1600": null,
        "1650": null
      }
    },
    {
      "block": 12,
      "line_no": 4,
      "nominal_composition": null,
      "product_form": "Plate",
      "spec_no": "SA–1010",
      "type_grade": 50,
      "alloy_desig_uns_no": "S41003",
      "class_condition_temper": null,
      "size_thickness_in": "t ≤3/4",
      "p_no": 7,
      "group_no": 1,
      "min_tensile_strength_ksi": 70,
      "min_yield_strength_ksi": 50,
      "i": "NP",
      "limits_iii": "NP",
      "viii_1": 600,
      "xii": 600,
      "external_pressure_chart_no": "CS–3 …",
      "notes": null,
      "values": {
        "100": 20.0,
        "150": null,
        "200": 20.0,
        "250": null,
        "300": 20.0,
        "400": 19.5,
        "500": 18.8,
        "600": 18.1,
        "650": null,
        "700": null,
        "750": null,
        "800": null,
        "850": null,
        "900": null,
        "950": null,
        "1000": null,
        "1050": null,
        "1100": null,
        "1150": null,
        "1200": null,
        "1250": null,
        "1300": null,
        "1350": null,
        "1400": null,
        "1450": null,
        "1500": null,
        "1550": null,
        "1600": null,
        "1650": null
      }
    },
    {
      "block": 12,
      "line_no": 5,
      "nominal_composition": null,
      "product_form": "Plate",
      "spec_no": "SA–240",
      "type_grade": 405,
      "alloy_desig_uns_no": "S40500",
      "class_condition_temper": null,
      "size_thickness_in": null,
      "p_no": 7,
      "group_no": 1,
      "min_tensile_strength_ksi": 60,
      "min_yield_strength_ksi": 25,
      "i": 700,
      "limits_iii": "NP",
      "viii_1": 1000,
      "xii": 650,
      "external_pressure_chart_no": "CS–1 G19, T5",
      "notes": null,
      "values": {
        "100": 16.7,
        "150": null,
        "200": 15.3,
        "250": null,
        "300": 14.8,
        "400": 14.5,
        "500": 14.3,
        "600": 14.0,
        "650": 13.8,
        "700": 13.5,
        "750": 13.1,
        "800": 12.6,
        "850": 12.0,
        "900": 11.3,
        "950": 8.4,
        "1000": 4.0,
        "1050": null,
        "1100": null,
        "1150": null,
        "1200": null,
        "1250": null,
        "1300": null,
        "1350": null,
        "1400": null,
        "1450": null,
        "1500": null,
        "1550": null,
        "1600": null,
        "1650": null
      }
    },
    {
      "block": 12,
      "line_no": 6,
      "nominal_composition": null,
      "product_form": "Plate",
      "spec_no": "SA–240",
      "type_grade": 405,
      "alloy_desig_uns_no": "S40500",
      "class_condition_temper": null,
      "size_thickness_in": null,
      "p_no": 7,
      "group_no": 1,
      "min_tensile_strength_ksi": 60,
      "min_yield_strength_ksi": 25,
      "i": "NP",
      "limits_iii": 700,
      "viii_1": "NP",
      "xii": "NP",
      "external_pressure_chart_no": "CS–1 G19",
      "notes": null,
      "values": {
        "100": 16.7,
        "150": null,
        "200": 15.3,
        "250": null,
        "300": 14.8,
        "400": 14.5,
        "500": 14.3,
        "600": 14.0,
        "650": 13.8,
        "700": 13.5,
        "750": null,
        "800": null,
        "850": null,
        "900": null,
        "950": null,
        "1000": null,
        "1050": null,
        "1100": null,
        "1150": null,
        "1200": null,
        "1250": null,
        "1300": null,
        "1350": null,
        "1400": null,
        "1450": null,
        "1500": null,
        "1550": null,
        "1600": null,
        "1650": null
      }
    },
    {
      "block": 12,
      "line_no": 7,
      "nominal_composition": null,
      "product_form": "Bar",
      "spec_no": "SA–479",
      "type_grade": 405,
      "alloy_desig_uns_no": "S40500",
      "class_condition_temper": null,
      "size_thickness_in": null,
      "p_no": 7,
      "group_no": 1,
      "min_tensile_strength_ksi": 60,
      "min_yield_strength_ksi": 25,
      "i": "NP",
      "limits_iii": 700,
      "viii_1": 1000,
      "xii": 650,
      "external_pressure_chart_no": "CS–1 G19, T5",
      "notes": null,
      "values": {
        "100": 16.7,
        "150": null,
        "200": 15.3,
        "250": null,
        "300": 14.8,
        "400": 14.5,
        "500": 14.3,
        "600": 14.0,
        "650": 13.8,
        "700": 13.5,
        "750": 13.1,
        "800": 12.6,
        "850": 12.0,
        "900": 11.3,
        "950": 8.4,
        "1000": 4.0,
        "1050": null,
        "1100": null,
        "1150": null,
        "1200": null,
        "1250": null,
        "1300": null,
        "1350": null,
        "1400": null,
        "1450": null,
        "1500": null,
        "1550": null,
        "1600": null,
        "1650": null
      }
    },
    {
      "block": 12,
      "line_no": 8,
      "nominal_composition": null,
      "product_form": "Bar",
      "spec_no": "SA/JIS G4303",
      "type_grade": "SUS405",
      "alloy_desig_uns_no": null,
      "class_condition_temper": null,
      "size_thickness_in": null,
      "p_no": 7,
      "group_no": 1,
      "min_tensile_strength_ksi": 60,
      "min_yield_strength_ksi": 25,
      "i": "NP",
      "limits_iii": 700,
      "viii_1": 1000,
      "xii": "NP",
      "external_pressure_chart_no": "CS–1 G19, T5",
      "notes": null,
      "values": {
        "100": 16.7,
        "150": null,
        "200": 15.3,
        "250": null,
        "300": 14.8,
        "400": 14.5,
        "500": 14.3,
        "600": 14.0,
        "650": 13.8,
        "700": 13.5,
        "750": 13.1,
        "800": 12.6,
        "850": 12.0,
        "900": 11.3,
        "950": 8.4,
        "1000": 4.0,
        "1050": null,
        "1100": null,
        "1150": null,
        "1200": null,
        "1250": null,
        "1300": null,
        "1350": null,
        "1400": null,
        "1450": null,
        "1500": null,
        "1550": null,
        "1600": null,
        "1650": null
      }
    },
    {
      "block": 12,
      "line_no": 9,
      "nominal_composition": null,
      "product_form": "Smls. & wld. tube",
      "spec_no": "SA–268",
      "type_grade": "TP405",
      "alloy_desig_uns_no": "S40500",
      "class_condition_temper": null,
      "size_thickness_in": null,
      "p_no": 7,
      "group_no": 1,
      "min_tensile_strength_ksi": 60,
      "min_yield_strength_ksi": 30,
      "i": 700,
      "limits_iii": "NP",
      "viii_1": 1000,
      "xii": 650,
      "external_pressure_chart_no": "CS–2",
      "notes": "G19, T5, W13, W14",
      "values": {
        "100": 17.1,
        "150": null,
        "200": 17.1,
        "250": null,
        "300": 16.8,
        "400": 16.5,
        "500": 16.3,
        "600": 15.9,
        "650": 15.6,
        "700": 15.2,
        "750": 14.7,
        "800": 14.1,
        "850": 13.4,
        "900": 12.6,
        "950": 8.4,
        "1000": 4.0,
        "1050": null,
        "1100": null,
        "1150": null,
        "1200": null,
        "1250": null,
        "1300": null,
        "1350": null,
        "1400": null,
        "1450": null,
        "1500": null,
        "1550": null,
        "1600": null,
        "1650": null
      }
    },
    {
      "block": 12,
      "line_no": 10,
      "nominal_composition": null,
      "product_form": "Wld. tube",
      "spec_no": "SA–268",
      "type_grade": "TP405",
      "alloy_desig_uns_no": "S40500",
      "class_condition_temper": null,
      "size_thickness_in": null,
      "p_no": 7,
      "group_no": 1,
      "min_tensile_strength_ksi": 60,
      "min_yield_strength_ksi": 30,
      "i": 700,
      "limits_iii": "NP",
      "viii_1": 1000,
      "xii": 650,
      "external_pressure_chart_no": "CS–2",
      "notes": "G19, G24, T5",
      "values": {
        "100": 14.6,
        "150": null,
        "200": 14.6,
        "250": null,
        "300": 14.3,
        "400": 14.0,
        "500": 13.8,
        "600": 13.5,
        "650": 13.2,
        "700": 12.9,
        "750": 12.5,
        "800": 12.0,
        "850": 11.4,
        "900": 10.7,
        "950": 7.1,
        "1000": 3.4,
        "1050": null,
        "1100": null,
        "1150": null,
        "1200": null,
        "1250": null,
        "1300": null,
        "1350": null,
        "1400": null,
        "1450": null,
        "1500": null,
        "1550": null,
        "1600": null,
        "1650": null
      }
    },
    {
      "block": 12,
      "line_no": 11,
      "nominal_composition": null,
      "product_form": "Wld. tube",
      "spec_no": "SA–268",
      "type_grade": null,
      "alloy_desig_uns_no": "S40800",
      "class_condition_temper": null,
      "size_thickness_in": null,
      "p_no": 7,
      "group_no": 1,
      "min_tensile_strength_ksi": 55,
      "min_yield_strength_ksi": 30,
      "i": "NP",
      "limits_iii": "NP",
      "viii_1": 800,
      "xii": 650,
      "external_pressure_chart_no": "CS–2",
      "notes": "G19, W14",
      "values": {
        "100": 13.4,
        "150": null,
        "200": 13.4,
        "250": null,
        "300": 13.1,
        "400": 12.9,
        "500": 12.7,
        "600": 12.4,
        "650": 12.1,
        "700": 11.8,
        "750": 11.4,
        "800": 11.0,
        "850": null,
        "900": null,
        "950": null,
        "1000": null,
        "1050": null,
        "1100": null,
        "1150": null,
        "1200": null,
        "1250": null,
        "1300": null,
        "1350": null,
        "1400": null,
        "1450": null,
        "1500": null,
        "1550": null,
        "1600": null,
        "1650": null
      }
    },
    {
      "block": 12,
      "line_no": 12,
      "nominal_composition": null,
      "product_form": "Smls. tube",
      "spec_no": "SA–268",
      "type_grade": null,
      "alloy_desig_uns_no": "S40800",
      "class_condition_temper": null,
      "size_thickness_in": null,
      "p_no": 7,
      "group_no": 1,
      "min_tensile_strength_ksi": 55,
      "min_yield_strength_ksi": 30,
      "i": "NP",
      "limits_iii": "NP",
      "viii_1": 800,
      "xii": 650,
      "external_pressure_chart_no": "CS–2 G19",
      "notes": null,
      "values": {
        "100": 15.7,
        "150": null,
        "200": 15.7,
        "250": null,
        "300": 15.4,
        "400": 15.1,
        "500": 14.9,
        "600": 14.5,
        "650": 14.3,
        "700": 13.9,
        "750": 13.5,
        "800": 12.9,
        "850": null,
        "900": null,
        "950": null,
        "1000": null,
        "1050": null,
        "1100": null,
        "1150": null,
        "1200": null,
        "1250": null,
        "1300": null,
        "1350": null,
        "1400": null,
        "1450": null,
        "1500": null,
        "1550": null,
        "1600": null,
        "1650": null
      }
    },
    {
      "block": 12,
      "line_no": 13,
      "nominal_composition": null,
      "product_form": "Plate",
      "spec_no": "SA–240",
      "type_grade": "410S",
      "alloy_desig_uns_no": "S41008",
      "class_condition_temper": null,
      "size_thickness_in": null,
      "p_no": 7,
      "group_no": 1,
      "min_tensile_strength_ksi": 60,
      "min_yield_strength_ksi": 30,
      "i": "NP",
      "limits_iii": 700,
      "viii_1": 1200,
      "xii": 650,
      "external_pressure_chart_no": "CS–2 T4",
      "notes": null,
      "values": {
        "100": 17.1,
        "150": null,
        "200": 17.1,
        "250": null,
        "300": 16.8,
        "400": 16.5,
        "500": 16.3,
        "600": 15.9,
        "650": 15.6,
        "700": 15.2,
        "750": 14.7,
        "800": 14.1,
        "850": 13.4,
        "900": 12.3,
        "950": 8.8,
        "1000": 6.4,
        "1050": 4.4,
        "1100": 2.9,
        "1150": 1.8,
        "1200": 1.0,
        "1250": null,
        "1300": null,
        "1350": null,
        "1400": null,
        "1450": null,
        "1500": null,
        "1550": null,
        "1600": null,
        "1650": null
      }
    },
    {
      "block": 12,
      "line_no": 14,
      "nominal_composition": null,
      "product_form": "Smls. & wld. tube",
      "spec_no": "SA–268",
      "type_grade": "TP410",
      "alloy_desig_uns_no": "S41000",
      "class_condition_temper": null,
      "size_thickness_in": null,
      "p_no": 6,
      "group_no": 1,
      "min_tensile_strength_ksi": 60,
      "min_yield_strength_ksi": 30,
      "i": 700,
      "limits_iii": "NP",
      "viii_1": 1200,
      "xii": 650,
      "external_pressure_chart_no": "CS–2",
      "notes": "T4, W13, W14",
      "values": {
        "100": 17.1,
        "150": null,
        "200": 17.1,
        "250": null,
        "300": 16.8,
        "400": 16.5,
        "500": 16.3,
        "600": 15.9,
        "650": 15.6,
        "700": 15.2,
        "750": 14.7,
        "800": 14.1,
        "850": 13.4,
        "900": 12.3,
        "950": 8.8,
        "1000": 6.4,
        "1050": 4.4,
        "1100": 2.9,
        "1150": 1.8,
        "1200": 1.0,
        "1250": null,
        "1300": null,
        "1350": null,
        "1400": null,
        "1450": null,
        "1500": null,
        "1550": null,
        "1600": null,
        "1650": null
      }
    },
    {
      "block": 12,
      "line_no": 15,
      "nominal_composition": null,
      "product_form": "Wld. tube",
      "spec_no": "SA–268",
      "type_grade": "TP410",
      "alloy_desig_uns_no": "S41000",
      "class_condition_temper": null,
      "size_thickness_in": null,
      "p_no": 6,
      "group_no": 1,
      "min_tensile_strength_ksi": 60,
      "min_yield_strength_ksi": 30,
      "i": 700,
      "limits_iii": "NP",
      "viii_1": 1200,
      "xii": 650,
      "external_pressure_chart_no": "CS–2 G24, T4",
      "notes": null,
      "values": {
        "100": 14.6,
        "150": null,
        "200": 14.6,
        "250": null,
        "300": 14.3,
        "400": 14.0,
        "500": 13.8,
        "600": 13.5,
        "650": 13.2,
        "700": 12.9,
        "750": 12.5,
        "800": 12.0,
        "850": 11.4,
        "900": 10.5,
        "950": 7.5,
        "1000": 5.4,
        "1050": 3.7,
        "1100": 2.5,
        "1150": 1.5,
        "1200": 0.85,
        "1250": null,
        "1300": null,
        "1350": null,
        "1400": null,
        "1450": null,
        "1500": null,
        "1550": null,
        "1600": null,
        "1650": null
      }
    },
    {
      "block": 12,
      "line_no": 16,
      "nominal_composition": null,
      "product_form": "Plate",
      "spec_no": "SA–240",
      "type_grade": 410,
      "alloy_desig_uns_no": "S41000",
      "class_condition_temper": null,
      "size_thickness_in": null,
      "p_no": 6,
      "group_no": 1,
      "min_tensile_strength_ksi": 65,
      "min_yield_strength_ksi": 30,
      "i": "NP",
      "limits_iii": "NP",
      "viii_1": 1200,
      "xii": 650,
      "external_pressure_chart_no": "CS–2 T4",
      "notes": null,
      "values": {
        "100": 18.6,
        "150": null,
        "200": 18.4,
        "250": null,
        "300": 17.8,
        "400": 17.4,
        "500": 17.2,
        "600": 16.8,
        "650": 16.6,
        "700": 16.2,
        "750": 15.7,
        "800": 15.1,
        "850": 14.4,
        "900": 12.3,
        "950": 8.8,
        "1000": 6.4,
        "1050": 4.4,
        "1100": 2.9,
        "1150": 1.8,
        "1200": 1.0,
        "1250": null,
        "1300": null,
        "1350": null,
        "1400": null,
        "1450": null,
        "1500": null,
        "1550": null,
        "1600": null,
        "1650": null
      }
    },
    {
      "block": 12,
      "line_no": 17,
      "nominal_composition": null,
      "product_form": "Forgings",
      "spec_no": "SA–182",
      "type_grade": "F6a",
      "alloy_desig_uns_no": "S41000",
      "class_condition_temper": 1,
      "size_thickness_in": null,
      "p_no": 6,
      "group_no": 1,
      "min_tensile_strength_ksi": 70,
      "min_yield_strength_ksi": 40,
      "i": "NP",
      "limits_iii": 700,
      "viii_1": 1000,
      "xii": 650,
      "external_pressure_chart_no": "CS–2 T4",
      "notes": null,
      "values": {
        "100": 20.0,
        "150": null,
        "200": 20.0,
        "250": null,
        "300": 19.6,
        "400": 19.3,
        "500": 19.0,
        "600": 18.5,
        "650": 18.1,
        "700": 17.7,
        "750": 17.1,
        "800": 16.4,
        "850": 15.6,
        "900": 12.3,
        "950": 8.8,
        "1000": 6.4,
        "1050": null,
        "1100": null,
        "1150": null,
        "1200": null,
        "1250": null,
        "1300": null,
        "1350": null,
        "1400": null,
        "1450": null,
        "1500": null,
        "1550": null,
        "1600": null,
        "1650": null
      }
    },
    {
      "block": 12,
      "line_no": 18,
      "nominal_composition": null,
      "product_form": "Bar",
      "spec_no": "SA–479",
      "type_grade": 410,
      "alloy_desig_uns_no": "S41000",
      "class_condition_temper": null,
      "size_thickness_in": null,
      "p_no": 6,
      "group_no": 1,
      "min_tensile_strength_ksi": 70,
      "min_yield_strength_ksi": 40,
      "i": "NP",
      "limits_iii": "NP",
      "viii_1": 1000,
      "xii": 650,
      "external_pressure_chart_no": "CS–2 G22, T4",
      "notes": null,
      "values": {
        "100": 20.0,
        "150": null,
        "200": 20.0,
        "250": null,
        "300": 19.6,
        "400": 19.3,
        "500": 19.0,
        "600": 18.5,
        "650": 18.1,
        "700": 17.7,
        "750": 17.1,
        "800": 16.4,
        "850": 15.6,
        "900": 12.3,
        "950": 8.8,
        "1000": 6.4,
        "1050": null,
        "1100": null,
        "1150": null,
        "1200": null,
        "1250": null,
        "1300": null,
        "1350": null,
        "1400": null,
        "1450": null,
        "1500": null,
        "1550": null,
        "1600": null,
        "1650": null
      }
    },
    {
      "block": 12,
      "line_no": 19,
      "nominal_composition": null,
      "product_form": "Bar",
      "spec_no": "SA–479",
      "type_grade": 410,
      "alloy_desig_uns_no": "S41000",
      "class_condition_temper": "A",
      "size_thickness_in": null,
      "p_no": 6,
      "group_no": 1,
      "min_tensile_strength_ksi": 70,
      "min_yield_strength_ksi": 40,
      "i": "NP",
      "limits_iii": 700,
      "viii_1": "NP",
      "xii": "NP",
      "external_pressure_chart_no": "CS–2 …",
      "notes": null,
      "values": {
        "100": 20.0,
        "150": null,
        "200": 20.0,
        "250": null,
        "300": 19.6,
        "400": 19.3,
        "500": 19.0,
        "600": 18.5,
        "650": 18.1,
        "700": 17.7,
        "750": null,
        "800": null,
        "850": null,
        "900": null,
        "950": null,
        "1000": null,
        "1050": null,
        "1100": null,
        "1150": null,
        "1200": null,
        "1250": null,
        "1300": null,
        "1350": null,
        "1400": null,
        "1450": null,
        "1500": null,
        "1550": null,
        "1600": null,
        "1650": null
      }
    },
    {
      "block": 12,
      "line_no": 20,
      "nominal_composition": null,
      "product_form": "Bar",
      "spec_no": "SA–479",
      "type_grade": 410,
      "alloy_desig_uns_no": "S41000",
      "class_condition_temper": 1,
      "size_thickness_in": null,
      "p_no": 6,
      "group_no": 1,
      "min_tensile_strength_ksi": 70,
      "min_yield_strength_ksi": 40,
      "i": 700,
      "limits_iii": 700,
      "viii_1": "NP",
      "xii": "NP",
      "external_pressure_chart_no": "CS–2 …",
      "notes": null,
      "values": {
        "100": 20.0,
        "150": null,
        "200": 20.0,
        "250": null,
        "300": 19.6,
        "400": 19.3,
        "500": 19.0,
        "600": 18.5,
        "650": 18.1,
        "700": 17.7,
        "750": null,
        "800": null,
        "850": null,
        "900": null,
        "950": null,
        "1000": null,
        "1050": null,
        "1100": null,
        "1150": null,
        "1200": null,
        "1250": null,
        "1300": null,
        "1350": null,
        "1400": null,
        "1450": null,
        "1500": null,
        "1550": null,
        "1600": null,
        "1650": null
      }
    },
    {
      "block": 12,
      "line_no": 21,
      "nominal_composition": null,
      "product_form": "Forgings",
      "spec_no": "SA–182",
      "type_grade": "F6a",
      "alloy_desig_uns_no": "S41000",
      "class_condition_temper": 2,
      "size_thickness_in": null,
      "p_no": 6,
      "group_no": 3,
      "min_tensile_strength_ksi": 85,
      "min_yield_strength_ksi": 55,
      "i": "NP",
      "limits_iii": 700,
      "viii_1": 1200,
      "xii": 650,
      "external_pressure_chart_no": "CS–3 T3",
      "notes": null,
      "values": {
        "100": 24.3,
        "150": null,
        "200": 24.3,
        "250": null,
        "300": 23.8,
        "400": 23.4,
        "500": 23.0,
        "600": 22.5,
        "650": 22.0,
        "700": 21.5,
        "750": 20.8,
        "800": 19.9,
        "850": 17.2,
        "900": 12.3,
        "950": 8.8,
        "1000": 6.4,
        "1050": 4.4,
        "1100": 2.9,
        "1150": 1.8,
        "1200": 1.0,
        "1250": null,
        "1300": null,
        "1350": null,
        "1400": null,
        "1450": null,
        "1500": null,
        "1550": null,
        "1600": null,
        "1650": null
      }
    },
    {
      "block": 12,
      "line_no": 22,
      "nominal_composition": null,
      "product_form": "Castings",
      "spec_no": "SA–217",
      "type_grade": "CA15",
      "alloy_desig_uns_no": "J91150",
      "class_condition_temper": null,
      "size_thickness_in": null,
      "p_no": 6,
      "group_no": 3,
      "min_tensile_strength_ksi": 90,
      "min_yield_strength_ksi": 65,
      "i": "NP",
      "limits_iii": 700,
      "viii_1": 1200,
      "xii": 650,
      "external_pressure_chart_no": "CS–5",
      "notes": "G1, G17, T3",
      "values": {
        "100": 25.7,
        "150": null,
        "200": 25.7,
        "250": null,
        "300": 25.2,
        "400": 24.8,
        "500": 24.4,
        "600": 23.8,
        "650": 23.3,
        "700": 22.7,
        "750": 22.0,
        "800": 21.1,
        "850": 15.9,
        "900": 11.0,
        "950": 7.6,
        "1000": 5.0,
        "1050": 3.3,
        "1100": 2.2,
        "1150": 1.5,
        "1200": 1.0,
        "1250": null,
        "1300": null,
        "1350": null,
        "1400": null,
        "1450": null,
        "1500": null,
        "1550": null,
        "1600": null,
        "1650": null
      }
    },
    {
      "block": 12,
      "line_no": 23,
      "nominal_composition": null,
      "product_form": "Cast pipe",
      "spec_no": "SA–426",
      "type_grade": "CPCA15",
      "alloy_desig_uns_no": "J91150",
      "class_condition_temper": null,
      "size_thickness_in": null,
      "p_no": 6,
      "group_no": 3,
      "min_tensile_strength_ksi": 90,
      "min_yield_strength_ksi": 65,
      "i": "NP",
      "limits_iii": 700,
      "viii_1": "NP",
      "xii": "NP",
      "external_pressure_chart_no": "CS–5 G17",
      "notes": null,
      "values": {
        "100": 25.7,
        "150": null,
        "200": 25.7,
        "250": null,
        "300": 25.2,
        "400": 24.8,
        "500": 24.4,
        "600": 23.8,
        "650": 23.3,
        "700": 22.7,
        "750": null,
        "800": null,
        "850": null,
        "900": null,
        "950": null,
        "1000": null,
        "1050": null,
        "1100": null,
        "1150": null,
        "1200": null,
        "1250": null,
        "1300": null,
        "1350": null,
        "1400": null,
        "1450": null,
        "1500": null,
        "1550": null,
        "1600": null,
        "1650": null
      }
    },
    {
      "block": 12,
      "line_no": 24,
      "nominal_composition": null,
      "product_form": "Bar",
      "spec_no": "SA/EN 10088–3",
      "type_grade": "X12Cr13",
      "alloy_desig_uns_no": null,
      "class_condition_temper": "QT650",
      "size_thickness_in": "t ≤6.25",
      "p_no": null,
      "group_no": null,
      "min_tensile_strength_ksi": 94.5,
      "min_yield_strength_ksi": 65.5,
      "i": "NP",
      "limits_iii": "700 (SPT)",
      "viii_1": "NP",
      "xii": "NP",
      "external_pressure_chart_no": "… W1",
      "notes": null,
      "values": {
        "100": 26.9,
        "150": null,
        "200": 26.9,
        "250": null,
        "300": 26.4,
        "400": 25.9,
        "500": 25.5,
        "600": 24.9,
        "650": 24.5,
        "700": 23.8,
        "750": null,
        "800": null,
        "850": null,
        "900": null,
        "950": null,
        "1000": null,
        "1050": null,
        "1100": null,
        "1150": null,
        "1200": null,
        "1250": null,
        "1300": null,
        "1350": null,
        "1400": null,
        "1450": null,
        "1500": null,
        "1550": null,
        "1600": null,
        "1650": null
      }
    },
    {
      "block": 12,
      "line_no": 25,
      "nominal_composition": null,
      "product_form": "Castings",
      "spec_no": "SA–487",
      "type_grade": "CA6NM",
      "alloy_desig_uns_no": "J91540",
      "class_condition_temper": "A",
      "size_thickness_in": null,
      "p_no": 6,
      "group_no": 4,
      "min_tensile_strength_ksi": 110,
      "min_yield_strength_ksi": 80,
      "i": "NP",
      "limits_iii": 700,
      "viii_1": 800,
      "xii": 650,
      "external_pressure_chart_no": "CS–5 G1, G17",
      "notes": null,
      "values": {
        "100": 31.4,
        "150": null,
        "200": 31.4,
        "250": 31.3,
        "300": 30.8,
        "400": 30.1,
        "500": 29.4,
        "600": 28.8,
        "650": 28.4,
        "700": 27.9,
        "750": 27.4,
        "800": 26.7,
        "850": null,
        "900": null,
        "950": null,
        "1000": null,
        "1050": null,
        "1100": null,
        "1150": null,
        "1200": null,
        "1250": null,
        "1300": null,
        "1350": null,
        "1400": null,
        "1450": null,
        "1500": null,
        "1550": null,
        "1600": null,
        "1650": null
      }
    },
    {
      "block": 12,
      "line_no": 26,
      "nominal_composition": null,
      "product_form": "Forgings",
      "spec_no": "SA–182",
      "type_grade": "F6NM",
      "alloy_desig_uns_no": "S41500",
      "class_condition_temper": null,
      "size_thickness_in": null,
      "p_no": 6,
      "group_no": 4,
      "min_tensile_strength_ksi": 115,
      "min_yield_strength_ksi": 90,
      "i": "NP",
      "limits_iii": 700,
      "viii_1": "NP",
      "xii": "NP",
      "external_pressure_chart_no": "CS–3 G17",
      "notes": null,
      "values": {
        "100": 32.9,
        "150": null,
        "200": 32.9,
        "250": null,
        "300": 32.9,
        "400": 32.5,
        "500": 31.3,
        "600": 30.0,
        "650": 29.4,
        "700": 28.7,
        "750": null,
        "800": null,
        "850": null,
        "900": null,
        "950": null,
        "1000": null,
        "1050": null,
        "1100": null,
        "1150": null,
        "1200": null,
        "1250": null,
        "1300": null,
        "1350": null,
        "1400": null,
        "1450": null,
        "1500": null,
        "1550": null,
        "1600": null,
        "1650": null
      }
    },
    {
      "block": 12,
      "line_no": 27,
      "nominal_composition": null,
      "product_form": "Wld. tube",
      "spec_no": "SA–268",
      "type_grade": "TP429",
      "alloy_desig_uns_no": "S42900",
      "class_condition_temper": null,
      "size_thickness_in": null,
      "p_no": 6,
      "group_no": 2,
      "min_tensile_strength_ksi": 60,
      "min_yield_strength_ksi": 35,
      "i": 700,
      "limits_iii": "NP",
      "viii_1": 700,
      "xii": 650,
      "external_pressure_chart_no": "CS–2",
      "notes": "G19, G24, W14",
      "values": {
        "100": 14.6,
        "150": null,
        "200": 14.6,
        "250": null,
        "300": 14.3,
        "400": 14.0,
        "500": 13.8,
        "600": 13.5,
        "650": 13.2,
        "700": 12.9,
        "750": null,
        "800": null,
        "850": null,
        "900": null,
        "950": null,
        "1000": null,
        "1050": null,
        "1100": null,
        "1150": null,
        "1200": null,
        "1250": null,
        "1300": null,
        "1350": null,
        "1400": null,
        "1450": null,
        "1500": null,
        "1550": null,
        "1600": null,
        "1650": null
      }
    },
    {
      "block": 12,
      "line_no": 28,
      "nominal_composition": null,
      "product_form": "Smls. & wld. tube",
      "spec_no": "SA–268",
      "type_grade": "TP429",
      "alloy_desig_uns_no": "S42900",
      "class_condition_temper": null,
      "size_thickness_in": null,
      "p_no": 6,
      "group_no": 2,
      "min_tensile_strength_ksi": 60,
      "min_yield_strength_ksi": 35,
      "i": 700,
      "limits_iii": "NP",
      "viii_1": 1200,
      "xii": 650,
      "external_pressure_chart_no": "CS–2",
      "notes": "G19, T4, W13, W14",
      "values": {
        "100": 17.1,
        "150": null,
        "200": 17.1,
        "250": null,
        "300": 16.8,
        "400": 16.5,
        "500": 16.3,
        "600": 15.9,
        "650": 15.6,
        "700": 15.2,
        "750": 14.7,
        "800": 14.1,
        "850": 13.4,
        "900": 12.0,
        "950": 9.2,
        "1000": 6.5,
        "1050": 4.5,
        "1100": 3.2,
        "1150": 2.4,
        "1200": 1.8,
        "1250": null,
        "1300": null,
        "1350": null,
        "1400": null,
        "1450": null,
        "1500": null,
        "1550": null,
        "1600": null,
        "1650": null
      }
    },
    {
      "block": 12,
      "line_no": 29,
      "nominal_composition": null,
      "product_form": "Plate",
      "spec_no": "SA–240",
      "type_grade": 429,
      "alloy_desig_uns_no": "S42900",
      "class_condition_temper": null,
      "size_thickness_in": null,
      "p_no": 6,
      "group_no": 2,
      "min_tensile_strength_ksi": 65,
      "min_yield_strength_ksi": 30,
      "i": "NP",
      "limits_iii": "NP",
      "viii_1": 1200,
      "xii": 650,
      "external_pressure_chart_no": "CS–2 G19, T4",
      "notes": null,
      "values": {
        "100": 18.6,
        "150": null,
        "200": 18.4,
        "250": null,
        "300": 17.8,
        "400": 17.4,
        "500": 17.2,
        "600": 16.8,
        "650": 16.6,
        "700": 16.2,
        "750": 15.7,
        "800": 15.1,
        "850": 14.4,
        "900": 12.0,
        "950": 9.2,
        "1000": 6.5,
        "1050": 4.5,
        "1100": 3.2,
        "1150": 2.4,
        "1200": 1.8,
        "1250": null,
        "1300": null,
        "1350": null,
        "1400": null,
        "1450": null,
        "1500": null,
        "1550": null,
        "1600": null,
        "1650": null
      }
    },
    {
      "block": 12,
      "line_no": 30,
      "nominal_composition": null,
      "product_form": "Wld. tube",
      "spec_no": "SA–268",
      "type_grade": "TP430",
      "alloy_desig_uns_no": "S43000",
      "class_condition_temper": null,
      "size_thickness_in": null,
      "p_no": 7,
      "group_no": 2,
      "min_tensile_strength_ksi": 60,
      "min_yield_strength_ksi": 35,
      "i": 700,
      "limits_iii": "NP",
      "viii_1": 1200,
      "xii": 650,
      "external_pressure_chart_no": "CS–2",
      "notes": "G19, G24, T4",
      "values": {
        "100": 14.6,
        "150": null,
        "200": 14.6,
        "250": null,
        "300": 14.3,
        "400": 14.0,
        "500": 13.8,
        "600": 13.5,
        "650": 13.2,
        "700": 12.9,
        "750": 12.5,
        "800": 12.0,
        "850": 11.4,
        "900": 10.2,
        "950": 7.8,
        "1000": 5.5,
        "1050": 3.8,
        "1100": 2.7,
        "1150": 2.0,
        "1200": 1.5,
        "1250": null,
        "1300": null,
        "1350": null,
        "1400": null,
        "1450": null,
        "1500": null,
        "1550": null,
        "1600": null,
        "1650": null
      }
    },
    {
      "block": 12,
      "line_no": 31,
      "nominal_composition": null,
      "product_form": "Smls. & wld. tube",
      "spec_no": "SA–268",
      "type_grade": "TP430",
      "alloy_desig_uns_no": "S43000",
      "class_condition_temper": null,
      "size_thickness_in": null,
      "p_no": 7,
      "group_no": 2,
      "min_tensile_strength_ksi": 60,
      "min_yield_strength_ksi": 35,
      "i": 700,
      "limits_iii": 700,
      "viii_1": 1200,
      "xii": 650,
      "external_pressure_chart_no": "CS–2",
      "notes": "G19, T4, W12, W13, W14",
      "values": {
        "100": 17.1,
        "150": null,
        "200": 17.1,
        "250": null,
        "300": 16.8,
        "400": 16.5,
        "500": 16.3,
        "600": 15.9,
        "650": 15.6,
        "700": 15.2,
        "750": 14.7,
        "800": 14.1,
        "850": 13.4,
        "900": 12.0,
        "950": 9.2,
        "1000": 6.5,
        "1050": 4.5,
        "1100": 3.2,
        "1150": 2.4,
        "1200": 1.8,
        "1250": null,
        "1300": null,
        "1350": null,
        "1400": null,
        "1450": null,
        "1500": null,
        "1550": null,
        "1600": null,
        "1650": null
      }
    },
    {
      "block": 12,
      "line_no": 32,
      "nominal_composition": null,
      "product_form": "Plate",
      "spec_no": "SA–240",
      "type_grade": 430,
      "alloy_desig_uns_no": "S43000",
      "class_condition_temper": null,
      "size_thickness_in": null,
      "p_no": 7,
      "group_no": 2,
      "min_tensile_strength_ksi": 65,
      "min_yield_strength_ksi": 30,
      "i": "NP",
      "limits_iii": "NP",
      "viii_1": 1200,
      "xii": 650,
      "external_pressure_chart_no": "CS–2 G19, T4",
      "notes": null,
      "values": {
        "100": 18.6,
        "150": null,
        "200": 18.4,
        "250": null,
        "300": 17.8,
        "400": 17.4,
        "500": 17.2,
        "600": 16.8,
        "650": 16.6,
        "700": 16.2,
        "750": 15.7,
        "800": 15.1,
        "850": 14.4,
        "900": 12.0,
        "950": 9.2,
        "1000": 6.5,
        "1050": 4.5,
        "1100": 3.2,
        "1150": 2.4,
        "1200": 1.8,
        "1250": null,
        "1300": null,
        "1350": null,
        "1400": null,
        "1450": null,
        "1500": null,
        "1550": null,
        "1600": null,
        "1650": null
      }
    },
    {
      "block": 12,
      "line_no": 33,
      "nominal_composition": null,
      "product_form": "Bar",
      "spec_no": "SA–479",
      "type_grade": 430,
      "alloy_desig_uns_no": "S43000",
      "class_condition_temper": null,
      "size_thickness_in": null,
      "p_no": 7,
      "group_no": 2,
      "min_tensile_strength_ksi": 70,
      "min_yield_strength_ksi": 40,
      "i": 700,
      "limits_iii": 700,
      "viii_1": 1000,
      "xii": 650,
      "external_pressure_chart_no": "CS–2",
      "notes": "G19, G22, T4",
      "values": {
        "100": 20.0,
        "150": null,
        "200": 20.0,
        "250": null,
        "300": 19.6,
        "400": 19.3,
        "500": 19.0,
        "600": 18.5,
        "650": 18.1,
        "700": 17.7,
        "750": 17.1,
        "800": 16.4,
        "850": 15.6,
        "900": 12.0,
        "950": 9.2,
        "1000": 6.5,
        "1050": null,
        "1100": null,
        "1150": null,
        "1200": null,
        "1250": null,
        "1300": null,
        "1350": null,
        "1400": null,
        "1450": null,
        "1500": null,
        "1550": null,
        "1600": null,
        "1650": null
      }
    },
    {
      "block": 12,
