Repository: danivelas0/asme-pcc

File: resources/bpvc_ii_d_customary_2025/table_5a.json (part 16 of 20)
    "External Pressure Chart No.",
    "Notes"
  ],
  "columns_values": [
        "150": 17.0,
        "200": 17.0,
        "250": 17.0,
        "300": 17.0,
        "350": 17.0,
        "400": 17.0,
        "450": 17.0,
        "500": 17.0,
        "550": 16.8,
        "600": 16.4,
        "650": 16.1,
        "700": 15.9,
        "750": 15.7,
        "800": 15.6,
        "850": 15.5,
        "900": 15.4,
        "950": 15.4,
        "1000": 15.4,
        "1050": 14.8,
        "1100": 12.0,
        "1150": 8.9,
        "1200": 6.7,
        "1250": 5.0,
        "1300": 3.7,
        "1350": 2.7,
        "1400": 2.1,
        "1450": 1.6,
        "1500": 1.1
      }
    },
    {
      "block": 12,
      "line_no": 26,
      "nominal_composition": "18Cr–10Ni–Cb",
      "product_form": "Fittings",
      "spec_no": "SA–403",
      "type_grade": "348H",
      "alloy_desig_uns_no": "S34809",
      "class_condition_temper": "WP–S …",
      "size_thickness_in_p_no": null,
      "group_no": "8 1",
      "min_tensile_strength_ksi": 75,
      "min_yield_strength_ksi": 30,
      "maximum_use_temperature_f": 1500,
      "external_pressure_chart_no": "HA–2",
      "notes": "G1, G2, T9",
      "values": {
        "100": 20.0,
        "150": 20.0,
        "200": 20.0,
        "250": 20.0,
        "300": 20.0,
        "350": 20.0,
        "400": 20.0,
        "450": 20.0,
        "500": 20.0,
        "550": 19.8,
        "600": 19.3,
        "650": 19.0,
        "700": 18.7,
        "750": 18.5,
        "800": 18.3,
        "850": 18.2,
        "900": 18.1,
        "950": 18.1,
        "1000": 18.1,
        "1050": 17.4,
        "1100": 14.1,
        "1150": 10.5,
        "1200": 7.9,
        "1250": 5.9,
        "1300": 4.4,
        "1350": 3.2,
        "1400": 2.5,
        "1450": 1.8,
        "1500": 1.3
      }
    },
    {
      "block": 12,
      "line_no": 27,
      "nominal_composition": "18Cr–10Ni–Cb",
      "product_form": "Wld. fittings",
      "spec_no": "SA–403",
      "type_grade": "348H",
      "alloy_desig_uns_no": "S34809",
      "class_condition_temper": "WP–W …",
      "size_thickness_in_p_no": null,
      "group_no": "8 1",
      "min_tensile_strength_ksi": 75,
      "min_yield_strength_ksi": 30,
      "maximum_use_temperature_f": 1500,
      "external_pressure_chart_no": "HA–2",
      "notes": "G1, G2, G6, T9",
      "values": {
        "100": 17.0,
        "150": 17.0,
        "200": 17.0,
        "250": 17.0,
        "300": 17.0,
        "350": 17.0,
        "400": 17.0,
        "450": 17.0,
        "500": 17.0,
        "550": 16.8,
        "600": 16.4,
        "650": 16.1,
        "700": 15.9,
        "750": 15.7,
        "800": 15.6,
        "850": 15.5,
        "900": 15.4,
        "950": 15.4,
        "1000": 15.4,
        "1050": 14.8,
        "1100": 12.0,
        "1150": 8.9,
        "1200": 6.7,
        "1250": 5.0,
        "1300": 3.7,
        "1350": 2.7,
        "1400": 2.1,
        "1450": 1.6,
        "1500": 1.1
      }
    },
    {
      "block": 12,
      "line_no": 28,
      "nominal_composition": "18Cr–10Ni–Cb",
      "product_form": "Wld. fittings",
      "spec_no": "SA–403",
      "type_grade": "348H",
      "alloy_desig_uns_no": "S34809",
      "class_condition_temper": "WP–WX …",
      "size_thickness_in_p_no": null,
      "group_no": "8 1",
      "min_tensile_strength_ksi": 75,
      "min_yield_strength_ksi": 30,
      "maximum_use_temperature_f": 1500,
      "external_pressure_chart_no": "HA–2",
      "notes": "G1, G2, G6, T9",
      "values": {
        "100": 17.0,
        "150": 17.0,
        "200": 17.0,
        "250": 17.0,
        "300": 17.0,
        "350": 17.0,
        "400": 17.0,
        "450": 17.0,
        "500": 17.0,
        "550": 16.8,
        "600": 16.4,
        "650": 16.1,
        "700": 15.9,
        "750": 15.7,
        "800": 15.6,
        "850": 15.5,
        "900": 15.4,
        "950": 15.4,
        "1000": 15.4,
        "1050": 14.8,
        "1100": 12.0,
        "1150": 8.9,
        "1200": 6.7,
        "1250": 5.0,
        "1300": 3.7,
        "1350": 2.7,
        "1400": 2.1,
        "1450": 1.6,
        "1500": 1.1
      }
    },
    {
      "block": 12,
      "line_no": 29,
      "nominal_composition": "18Cr–10Ni–Ti",
      "product_form": "Smls. pipe",
      "spec_no": "SA–312",
      "type_grade": "TP321",
      "alloy_desig_uns_no": "S32100",
      "class_condition_temper": null,
      "size_thickness_in_p_no": "t > 3/8",
      "group_no": "8 1",
      "min_tensile_strength_ksi": 70,
      "min_yield_strength_ksi": 25,
      "maximum_use_temperature_f": 1500,
      "external_pressure_chart_no": "HA–2",
      "notes": "G2, G3, T9",
      "values": {
        "100": 16.7,
        "150": 16.7,
        "200": 16.7,
        "250": 16.7,
        "300": 16.7,
        "350": 16.7,
        "400": 16.7,
        "450": 16.6,
        "500": 16.1,
        "550": 15.6,
        "600": 15.2,
        "650": 14.9,
        "700": 14.6,
        "750": 14.3,
        "800": 14.1,
        "850": 13.9,
        "900": 13.8,
        "950": 13.6,
        "1000": 13.5,
        "1050": 9.6,
        "1100": 6.9,
        "1150": 5.0,
        "1200": 3.6,
        "1250": 2.6,
        "1300": 1.7,
        "1350": 1.1,
        "1400": 0.8,
        "1450": 0.5,
        "1500": 0.3
      }
    },
    {
      "block": 12,
      "line_no": 30,
      "nominal_composition": "18Cr–10Ni–Ti",
      "product_form": "Smls. pipe",
      "spec_no": "SA–376",
      "type_grade": "TP321",
      "alloy_desig_uns_no": "S32100",
      "class_condition_temper": null,
      "size_thickness_in_p_no": "t > 3/8",
      "group_no": "8 1",
      "min_tensile_strength_ksi": 70,
      "min_yield_strength_ksi": 25,
      "maximum_use_temperature_f": 1500,
      "external_pressure_chart_no": "HA–2",
      "notes": "G2, G3, G4, T9",
      "values": {
        "100": 16.7,
        "150": 16.7,
        "200": 16.7,
        "250": 16.7,
        "300": 16.7,
        "350": 16.7,
        "400": 16.7,
        "450": 16.6,
        "500": 16.1,
        "550": 15.6,
        "600": 15.2,
        "650": 14.9,
        "700": 14.6,
        "750": 14.3,
        "800": 14.1,
        "850": 13.9,
        "900": 13.8,
        "950": 13.6,
        "1000": 13.5,
        "1050": 9.6,
        "1100": 6.9,
        "1150": 5.0,
        "1200": 3.6,
        "1250": 2.6,
        "1300": 1.7,
        "1350": 1.1,
        "1400": 0.8,
        "1450": 0.5,
        "1500": 0.3
      }
    },
    {
      "block": 12,
      "line_no": 31,
      "nominal_composition": "18Cr–10Ni–Ti",
      "product_form": "Smls. pipe",
      "spec_no": "SA–312",
      "type_grade": "TP321H",
      "alloy_desig_uns_no": "S32109",
      "class_condition_temper": null,
      "size_thickness_in_p_no": "t > 3/8",
      "group_no": "8 1",
      "min_tensile_strength_ksi": 70,
      "min_yield_strength_ksi": 25,
      "maximum_use_temperature_f": 1500,
      "external_pressure_chart_no": "HA–2",
      "notes": "G2, T9",
      "values": {
        "100": 16.7,
        "150": 16.7,
        "200": 16.7,
        "250": 16.7,
        "300": 16.7,
        "350": 16.7,
        "400": 16.7,
        "450": 16.6,
        "500": 16.1,
        "550": 15.6,
        "600": 15.2,
        "650": 14.9,
        "700": 14.6,
        "750": 14.3,
        "800": 14.1,
        "850": 13.9,
        "900": 13.8,
        "950": 13.6,
        "1000": 13.5,
        "1050": 12.3,
        "1100": 9.1,
        "1150": 6.9,
        "1200": 5.4,
        "1250": 4.1,
        "1300": 3.2,
        "1350": 2.5,
        "1400": 1.9,
        "1450": 1.5,
        "1500": 1.1
      }
    },
    {
      "block": 12,
      "line_no": 32,
      "nominal_composition": "18Cr–10Ni–Ti",
      "product_form": "Smls. pipe",
      "spec_no": "SA–376",
      "type_grade": "TP321H",
      "alloy_desig_uns_no": "S32109",
      "class_condition_temper": null,
      "size_thickness_in_p_no": "t > 3/8",
      "group_no": "8 1",
      "min_tensile_strength_ksi": 70,
      "min_yield_strength_ksi": 25,
      "maximum_use_temperature_f": 1500,
      "external_pressure_chart_no": "HA–2",
      "notes": "G1, G2, T9",
      "values": {
        "100": 16.7,
        "150": 16.7,
        "200": 16.7,
        "250": 16.7,
        "300": 16.7,
        "350": 16.7,
        "400": 16.7,
        "450": 16.6,
        "500": 16.1,
        "550": 15.6,
        "600": 15.2,
        "650": 14.9,
        "700": 14.6,
        "750": 14.3,
        "800": 14.1,
        "850": 13.9,
        "900": 13.8,
        "950": 13.6,
        "1000": 13.5,
        "1050": 12.3,
        "1100": 9.1,
        "1150": 6.9,
        "1200": 5.4,
        "1250": 4.1,
        "1300": 3.2,
        "1350": 2.5,
        "1400": 1.9,
        "1450": 1.5,
        "1500": 1.1
      }
    },
    {
      "block": 12,
      "line_no": 33,
      "nominal_composition": "18Cr–10Ni–Ti",
      "product_form": "Forgings",
      "spec_no": "SA–182",
      "type_grade": "F321",
      "alloy_desig_uns_no": "S32100",
      "class_condition_temper": null,
      "size_thickness_in_p_no": "t > 5",
      "group_no": "8 1",
      "min_tensile_strength_ksi": 70,
      "min_yield_strength_ksi": 30,
      "maximum_use_temperature_f": 1500,
      "external_pressure_chart_no": "HA–2",
      "notes": "G2, G3, T8",
      "values": {
        "100": 20.0,
        "150": 20.0,
        "200": 20.0,
        "250": 20.0,
        "300": 20.0,
        "350": 20.0,
        "400": 20.0,
        "450": 20.0,
        "500": 19.3,
        "550": 18.8,
        "600": 18.3,
        "650": 17.9,
        "700": 17.5,
        "750": 17.2,
        "800": 16.9,
        "850": 16.7,
        "900": 16.5,
        "950": 16.4,
        "1000": 16.2,
        "1050": 9.6,
        "1100": 6.9,
        "1150": 5.0,
        "1200": 3.6,
        "1250": 2.6,
        "1300": 1.7,
        "1350": 1.1,
        "1400": 0.8,
        "1450": 0.5,
        "1500": 0.3
      }
    },
    {
      "block": 12,
      "line_no": 34,
      "nominal_composition": "18Cr–10Ni–Ti",
      "product_form": "Forgings",
      "spec_no": "SA–965",
      "type_grade": "F321",
      "alloy_desig_uns_no": "S32100",
      "class_condition_temper": null,
      "size_thickness_in_p_no": null,
      "group_no": "8 1",
      "min_tensile_strength_ksi": 70,
      "min_yield_strength_ksi": 30,
      "maximum_use_temperature_f": 1500,
      "external_pressure_chart_no": "HA–2",
      "notes": "G2, G3, T8",
      "values": {
        "100": 20.0,
        "150": 20.0,
        "200": 20.0,
        "250": 20.0,
        "300": 20.0,
        "350": 20.0,
        "400": 20.0,
        "450": 20.0,
        "500": 19.3,
        "550": 18.8,
        "600": 18.3,
        "650": 17.9,
        "700": 17.5,
        "750": 17.2,
        "800": 16.9,
        "850": 16.7,
        "900": 16.5,
        "950": 16.4,
        "1000": 16.2,
        "1050": 9.6,
        "1100": 6.9,
        "1150": 5.0,
        "1200": 3.6,
        "1250": 2.6,
        "1300": 1.7,
        "1350": 1.1,
        "1400": 0.8,
        "1450": 0.5,
        "1500": 0.3
      }
    },
    {
      "block": 12,
      "line_no": 35,
      "nominal_composition": "18Cr–10Ni–Ti",
      "product_form": "Forgings",
      "spec_no": "SA–182",
      "type_grade": "F321H",
      "alloy_desig_uns_no": "S32109",
      "class_condition_temper": null,
      "size_thickness_in_p_no": "t > 5",
      "group_no": "8 1",
      "min_tensile_strength_ksi": 70,
      "min_yield_strength_ksi": 30,
      "maximum_use_temperature_f": 1500,
      "external_pressure_chart_no": "HA–2",
      "notes": "G1, G2, T9",
      "values": {
        "100": 20.0,
        "150": 20.0,
        "200": 20.0,
        "250": 20.0,
        "300": 20.0,
        "350": 20.0,
        "400": 20.0,
        "450": 20.0,
        "500": 19.3,
        "550": 18.8,
        "600": 18.3,
        "650": 17.9,
        "700": 17.5,
        "750": 17.2,
        "800": 16.9,
        "850": 16.7,
        "900": 16.5,
        "950": 16.4,
        "1000": 16.2,
        "1050": 12.3,
        "1100": 9.1,
        "1150": 6.9,
        "1200": 5.4,
        "1250": 4.1,
        "1300": 3.2,
        "1350": 2.5,
        "1400": 1.9,
        "1450": 1.5,
        "1500": 1.1
      }
    },
    {
      "block": 12,
      "line_no": 36,
      "nominal_composition": "18Cr–10Ni–Ti",
      "product_form": "Forgings",
      "spec_no": "SA–965",
      "type_grade": "F321H",
      "alloy_desig_uns_no": "S32109",
      "class_condition_temper": null,
      "size_thickness_in_p_no": null,
      "group_no": "8 1",
      "min_tensile_strength_ksi": 70,
      "min_yield_strength_ksi": 30,
      "maximum_use_temperature_f": 1500,
      "external_pressure_chart_no": "HA–2",
      "notes": "G1, G2, G3, T9",
      "values": {
        "100": 20.0,
        "150": 20.0,
        "200": 20.0,
        "250": 20.0,
        "300": 20.0,
        "350": 20.0,
        "400": 20.0,
        "450": 20.0,
        "500": 19.3,
        "550": 18.8,
        "600": 18.3,
        "650": 17.9,
        "700": 17.5,
        "750": 17.2,
        "800": 16.9,
        "850": 16.7,
        "900": 16.5,
        "950": 16.4,
        "1000": 16.2,
        "1050": 12.3,
        "1100": 9.1,
        "1150": 6.9,
        "1200": 5.4,
        "1250": 4.1,
        "1300": 3.2,
        "1350": 2.5,
        "1400": 1.9,
        "1450": 1.5,
        "1500": 1.1
      }
    },
    {
      "block": 12,
      "line_no": 37,
      "nominal_composition": "18Cr–10Ni–Ti",
      "product_form": "Plate",
      "spec_no": "SA/EN 10028–7 X6CrNiTi18–10",
      "type_grade": null,
      "alloy_desig_uns_no": null,
      "class_condition_temper": "… ≤3",
      "size_thickness_in_p_no": null,
      "group_no": "8 1",
      "min_tensile_strength_ksi": 73,
      "min_yield_strength_ksi": 29,
      "maximum_use_temperature_f": 1022,
      "external_pressure_chart_no": "HA–2",
      "notes": "G2, G3, G16, T9",
      "values": {
        "100": 19.3,
        "150": 19.3,
        "200": 19.3,
        "250": 19.3,
        "300": 19.3,
        "350": 19.3,
        "400": 19.3,
        "450": 19.3,
        "500": 18.7,
        "550": 18.1,
        "600": 17.7,
        "650": 17.2,
        "700": 16.9,
        "750": 16.6,
        "800": 16.4,
        "850": 16.2,
        "900": 16.0,
        "950": 15.8,
        "1000": 15.7,
        "1050": 9.6,
        "1100": null,
        "1150": null,
        "1200": null,
        "1250": null,
        "1300": null,
        "1350": null,
        "1400": null,
        "1450": null,
        "1500": null
      }
    },
    {
      "block": 12,
      "line_no": 38,
      "nominal_composition": "18Cr–10Ni–Ti",
      "product_form": "Forgings",
      "spec_no": "SA–182",
      "type_grade": "F321",
      "alloy_desig_uns_no": "S32100",
      "class_condition_temper": null,
      "size_thickness_in_p_no": "t ≤5",
      "group_no": "8 1",
      "min_tensile_strength_ksi": 75,
      "min_yield_strength_ksi": 30,
      "maximum_use_temperature_f": 1500,
      "external_pressure_chart_no": "HA–2",
      "notes": "G2, G3, T8",
      "values": {
        "100": 20.0,
        "150": 20.0,
        "200": 20.0,
        "250": 20.0,
        "300": 20.0,
        "350": 20.0,
        "400": 20.0,
        "450": 20.0,
        "500": 19.3,
        "550": 18.8,
        "600": 18.3,
        "650": 17.9,
        "700": 17.5,
        "750": 17.2,
        "800": 16.9,
        "850": 16.7,
        "900": 16.5,
        "950": 16.4,
        "1000": 16.2,
        "1050": 9.6,
        "1100": 6.9,
        "1150": 5.0,
        "1200": 3.6,
        "1250": 2.6,
        "1300": 1.7,
        "1350": 1.1,
        "1400": 0.8,
        "1450": 0.5,
        "1500": 0.3
      }
    },
    {
      "block": 12,
      "line_no": 39,
      "nominal_composition": "18Cr–10Ni–Ti",
      "product_form": "Smls. tube",
      "spec_no": "SA–213",
      "type_grade": "TP321",
      "alloy_desig_uns_no": "S32100",
      "class_condition_temper": null,
      "size_thickness_in_p_no": null,
      "group_no": "8 1",
      "min_tensile_strength_ksi": 75,
      "min_yield_strength_ksi": 30,
      "maximum_use_temperature_f": 1500,
      "external_pressure_chart_no": "HA–2",
      "notes": "G2, G3, T8",
      "values": {
        "100": 20.0,
        "150": 20.0,
        "200": 20.0,
        "250": 20.0,
        "300": 20.0,
        "350": 20.0,
        "400": 20.0,
        "450": 20.0,
        "500": 19.3,
        "550": 18.8,
        "600": 18.3,
        "650": 17.9,
        "700": 17.5,
        "750": 17.2,
        "800": 16.9,
        "850": 16.7,
        "900": 16.5,
        "950": 16.4,
        "1000": 16.2,
        "1050": 9.6,
        "1100": 6.9,
        "1150": 5.0,
        "1200": 3.6,
        "1250": 2.6,
        "1300": 1.7,
        "1350": 1.1,
        "1400": 0.8,
        "1450": 0.5,
        "1500": 0.3
      }
    },
    {
      "block": 12,
      "line_no": 40,
      "nominal_composition": "18Cr–10Ni–Ti",
      "product_form": "Plate",
      "spec_no": "SA–240",
      "type_grade": 321,
      "alloy_desig_uns_no": "S32100",
      "class_condition_temper": null,
      "size_thickness_in_p_no": null,
      "group_no": "8 1",
      "min_tensile_strength_ksi": 75,
      "min_yield_strength_ksi": 30,
      "maximum_use_temperature_f": 1500,
      "external_pressure_chart_no": "HA–2",
      "notes": "G2, G3, T8",
      "values": {
        "100": 20.0,
        "150": 20.0,
        "200": 20.0,
        "250": 20.0,
        "300": 20.0,
        "350": 20.0,
        "400": 20.0,
        "450": 20.0,
        "500": 19.3,
        "550": 18.8,
        "600": 18.3,
        "650": 17.9,
        "700": 17.5,
        "750": 17.2,
        "800": 16.9,
        "850": 16.7,
        "900": 16.5,
        "950": 16.4,
        "1000": 16.2,
        "1050": 9.6,
        "1100": 6.9,
        "1150": 5.0,
        "1200": 3.6,
        "1250": 2.6,
        "1300": 1.7,
        "1350": 1.1,
        "1400": 0.8,
        "1450": 0.5,
        "1500": 0.3
      }
    },
    {
      "block": 12,
      "line_no": 41,
      "nominal_composition": "18Cr–10Ni–Ti",
      "product_form": "Wld. tube",
      "spec_no": "SA–249",
      "type_grade": "TP321",
      "alloy_desig_uns_no": "S32100",
      "class_condition_temper": null,
      "size_thickness_in_p_no": null,
      "group_no": "8 1",
      "min_tensile_strength_ksi": 75,
      "min_yield_strength_ksi": 30,
      "maximum_use_temperature_f": 1500,
      "external_pressure_chart_no": "HA–2",
      "notes": "G2, G3, G6, T8",
      "values": {
        "100": 17.0,
        "150": 17.0,
        "200": 17.0,
        "250": 17.0,
        "300": 17.0,
        "350": 17.0,
        "400": 17.0,
        "450": 17.0,
        "500": 16.4,
        "550": 16.0,
        "600": 15.5,
        "650": 15.2,
        "700": 14.9,
        "750": 14.6,
        "800": 14.4,
        "850": 14.2,
        "900": 14.1,
        "950": 13.9,
        "1000": 13.8,
        "1050": 8.2,
        "1100": 5.9,
        "1150": 4.3,
        "1200": 3.1,
        "1250": 2.2,
        "1300": 1.4,
        "1350": 0.94,
        "1400": 0.68,
        "1450": 0.43,
        "1500": 0.26
      }
    },
    {
      "block": 12,
      "line_no": 42,
      "nominal_composition": "18Cr–10Ni–Ti",
      "product_form": "Smls. pipe",
      "spec_no": "SA–312",
      "type_grade": "TP321",
      "alloy_desig_uns_no": "S32100",
      "class_condition_temper": null,
      "size_thickness_in_p_no": "t ≤3/8",
      "group_no": "8 1",
      "min_tensile_strength_ksi": 75,
      "min_yield_strength_ksi": 30,
      "maximum_use_temperature_f": 1500,
      "external_pressure_chart_no": "HA–2",
      "notes": "G2, G3, T8",
      "values": {
        "100": 20.0,
        "150": 20.0,
        "200": 20.0,
        "250": 20.0,
        "300": 20.0,
        "350": 20.0,
        "400": 20.0,
        "450": 20.0,
        "500": 19.3,
        "550": 18.8,
        "600": 18.3,
        "650": 17.9,
        "700": 17.5,
        "750": 17.2,
        "800": 16.9,
        "850": 16.7,
        "900": 16.5,
        "950": 16.4,
        "1000": 16.2,
        "1050": 9.6,
        "1100": 6.9,
        "1150": 5.0,
        "1200": 3.6,
        "1250": 2.6,
        "1300": 1.7,
        "1350": 1.1,
        "1400": 0.8,
        "1450": 0.5,
        "1500": 0.3
      }
    },
    {
      "block": 12,
      "line_no": 43,
      "nominal_composition": "18Cr–10Ni–Ti",
      "product_form": "Wld. pipe",
      "spec_no": "SA–312",
      "type_grade": "TP321",
      "alloy_desig_uns_no": "S32100",
      "class_condition_temper": null,
      "size_thickness_in_p_no": null,
      "group_no": "8 1",
      "min_tensile_strength_ksi": 75,
      "min_yield_strength_ksi": 30,
      "maximum_use_temperature_f": 1500,
      "external_pressure_chart_no": "HA–2",
      "notes": "G2, G3, G6, T8",
      "values": {
        "100": 17.0,
        "150": 17.0,
        "200": 17.0,
        "250": 17.0,
        "300": 17.0,
        "350": 17.0,
        "400": 17.0,
        "450": 17.0,
        "500": 16.4,
        "550": 16.0,
        "600": 15.5,
        "650": 15.2,
        "700": 14.9,
        "750": 14.6,
        "800": 14.4,
        "850": 14.2,
        "900": 14.1,
        "950": 13.9,
        "1000": 13.8,
        "1050": 8.2,
        "1100": 5.9,
        "1150": 4.3,
        "1200": 3.1,
        "1250": 2.2,
        "1300": 1.4,
        "1350": 0.94,
        "1400": 0.68,
        "1450": 0.43,
        "1500": 0.26
      }
    },
    {
      "block": 12,
      "line_no": 44,
      "nominal_composition": "18Cr–10Ni–Ti",
      "product_form": "Smls. pipe",
      "spec_no": "SA–376",
      "type_grade": "TP321",
      "alloy_desig_uns_no": "S32100",
      "class_condition_temper": null,
      "size_thickness_in_p_no": "t ≤3/8",
      "group_no": "8 1",
      "min_tensile_strength_ksi": 75,
      "min_yield_strength_ksi": 30,
      "maximum_use_temperature_f": 1500,
      "external_pressure_chart_no": "HA–2",
      "notes": "G2, G3, G4, T8",
      "values": {
        "100": 20.0,
        "150": 20.0,
        "200": 20.0,
        "250": 20.0,
        "300": 20.0,
        "350": 20.0,
        "400": 20.0,
        "450": 20.0,
        "500": 19.3,
        "550": 18.8,
        "600": 18.3,
        "650": 17.9,
        "700": 17.5,
        "750": 17.2,
        "800": 16.9,
        "850": 16.7,
        "900": 16.5,
        "950": 16.4,
        "1000": 16.2,
        "1050": 9.6,
        "1100": 6.9,
        "1150": 5.0,
        "1200": 3.6,
        "1250": 2.6,
        "1300": 1.7,
        "1350": 1.1,
        "1400": 0.8,
        "1450": 0.5,
        "1500": 0.3
      }
    },
    {
      "block": 12,
      "line_no": 45,
      "nominal_composition": "18Cr–10Ni–Ti",
      "product_form": "Fittings",
      "spec_no": "SA–403",
      "type_grade": 321,
      "alloy_desig_uns_no": "S32100",
      "class_condition_temper": "CR …",
      "size_thickness_in_p_no": null,
      "group_no": "8 1",
      "min_tensile_strength_ksi": 75,
      "min_yield_strength_ksi": 30,
      "maximum_use_temperature_f": 1500,
      "external_pressure_chart_no": "HA–2",
      "notes": "G2, G6, T8",
      "values": {
        "100": 17.0,
        "150": 17.0,
        "200": 17.0,
        "250": 17.0,
        "300": 17.0,
        "350": 17.0,
        "400": 17.0,
        "450": 17.0,
        "500": 16.4,
        "550": 16.0,
        "600": 15.5,
        "650": 15.2,
        "700": 14.9,
        "750": 14.6,
        "800": 14.4,
        "850": 14.2,
        "900": 14.1,
        "950": 13.9,
        "1000": 13.8,
        "1050": 8.2,
        "1100": 5.9,
        "1150": 4.3,
        "1200": 3.1,
        "1250": 2.2,
        "1300": 1.4,
        "1350": 0.94,
        "1400": 0.68,
        "1450": 0.43,
        "1500": 0.26
      }
    },
    {
      "block": 13,
      "line_no": 1,
      "nominal_composition": "18Cr–10Ni–Ti",
      "product_form": "Fittings",
      "spec_no": "SA–403",
      "type_grade": 321,
      "alloy_desig_uns_no": "S32100",
      "class_condition_temper": "WP–S …",
      "size_thickness_in_p_no": null,
      "group_no": "8 1",
      "min_tensile_strength_ksi": 75,
      "min_yield_strength_ksi": 30,
      "maximum_use_temperature_f": 1500,
      "external_pressure_chart_no": "HA–2",
      "notes": "G2, T8",
      "values": {
        "100": 20.0,
        "150": 20.0,
        "200": 20.0,
        "250": 20.0,
        "300": 20.0,
        "350": 20.0,
        "400": 20.0,
        "450": 20.0,
        "500": 19.3,
        "550": 18.8,
        "600": 18.3,
        "650": 17.9,
        "700": 17.5,
        "750": 17.2,
        "800": 16.9,
        "850": 16.7,
        "900": 16.5,
        "950": 16.4,
        "1000": 16.2,
        "1050": 9.6,
        "1100": 6.9,
        "1150": 5.0,
        "1200": 3.6,
        "1250": 2.6,
        "1300": 1.7,
        "1350": 1.1,
        "1400": 0.8,
        "1450": 0.5,
        "1500": 0.3
      }
    },
    {
      "block": 13,
      "line_no": 2,
      "nominal_composition": "18Cr–10Ni–Ti",
      "product_form": "Wld. fittings",
      "spec_no": "SA–403",
      "type_grade": 321,
      "alloy_desig_uns_no": "S32100",
      "class_condition_temper": "WP–W …",
      "size_thickness_in_p_no": null,
      "group_no": "8 1",
      "min_tensile_strength_ksi": 75,
      "min_yield_strength_ksi": 30,
      "maximum_use_temperature_f": 1500,
      "external_pressure_chart_no": "HA–2",
      "notes": "G2, G6, T8",
      "values": {
        "100": 17.0,
        "150": 17.0,
        "200": 17.0,
        "250": 17.0,
        "300": 17.0,
        "350": 17.0,
        "400": 17.0,
        "450": 17.0,
        "500": 16.4,
        "550": 16.0,
        "600": 15.5,
        "650": 15.2,
        "700": 14.9,
        "750": 14.6,
        "800": 14.4,
        "850": 14.2,
        "900": 14.1,
        "950": 13.9,
        "1000": 13.8,
        "1050": 8.2,
        "1100": 5.9,
        "1150": 4.3,
        "1200": 3.1,
        "1250": 2.2,
        "1300": 1.4,
        "1350": 0.94,
        "1400": 0.68,
        "1450": 0.43,
        "1500": 0.26
      }
    },
    {
      "block": 13,
      "line_no": 3,
      "nominal_composition": "18Cr–10Ni–Ti",
      "product_form": "Wld. fittings",
      "spec_no": "SA–403",
      "type_grade": 321,
      "alloy_desig_uns_no": "S32100",
      "class_condition_temper": "WP–WX …",
      "size_thickness_in_p_no": null,
      "group_no": "8 1",
      "min_tensile_strength_ksi": 75,
      "min_yield_strength_ksi": 30,
      "maximum_use_temperature_f": 1500,
      "external_pressure_chart_no": "HA–2",
      "notes": "G2, G6, T8",
      "values": {
        "100": 17.0,
        "150": 17.0,
        "200": 17.0,
        "250": 17.0,
        "300": 17.0,
        "350": 17.0,
        "400": 17.0,
        "450": 17.0,
        "500": 16.4,
        "550": 16.0,
        "600": 15.5,
        "650": 15.2,
        "700": 14.9,
        "750": 14.6,
        "800": 14.4,
        "850": 14.2,
        "900": 14.1,
        "950": 13.9,
        "1000": 13.8,
        "1050": 8.2,
        "1100": 5.9,
        "1150": 4.3,
        "1200": 3.1,
        "1250": 2.2,
        "1300": 1.4,
        "1350": 0.94,
        "1400": 0.68,
        "1450": 0.43,
        "1500": 0.26
      }
    },
    {
      "block": 13,
      "line_no": 4,
      "nominal_composition": "18Cr–10Ni–Ti",
      "product_form": "Forgings",
      "spec_no": "SA–182",
      "type_grade": "F321H",
      "alloy_desig_uns_no": "S32109",
      "class_condition_temper": null,
      "size_thickness_in_p_no": "t ≤5",
      "group_no": "8 1",
      "min_tensile_strength_ksi": 75,
      "min_yield_strength_ksi": 30,
      "maximum_use_temperature_f": 1500,
      "external_pressure_chart_no": "HA–2",
      "notes": "G1, G2, T9",
      "values": {
        "100": 20.0,
        "150": 20.0,
        "200": 20.0,
        "250": 20.0,
        "300": 20.0,
        "350": 20.0,
        "400": 20.0,
        "450": 20.0,
        "500": 19.3,
        "550": 18.8,
        "600": 18.3,
        "650": 17.9,
        "700": 17.5,
        "750": 17.2,
        "800": 16.9,
        "850": 16.7,
        "900": 16.5,
        "950": 16.4,
        "1000": 16.2,
        "1050": 12.3,
        "1100": 9.1,
        "1150": 6.9,
        "1200": 5.4,
        "1250": 4.1,
        "1300": 3.2,
        "1350": 2.5,
        "1400": 1.9,
        "1450": 1.5,
        "1500": 1.1
      }
    },
    {
      "block": 13,
      "line_no": 5,
      "nominal_composition": "18Cr–10Ni–Ti",
      "product_form": "Smls. tube",
      "spec_no": "SA–213",
      "type_grade": "TP321H",
      "alloy_desig_uns_no": "S32109",
      "class_condition_temper": null,
      "size_thickness_in_p_no": null,
      "group_no": "8 1",
      "min_tensile_strength_ksi": 75,
      "min_yield_strength_ksi": 30,
      "maximum_use_temperature_f": 1500,
      "external_pressure_chart_no": "HA–2",
      "notes": "G1, G2, T9",
      "values": {
        "100": 20.0,
        "150": 20.0,
        "200": 20.0,
        "250": 20.0,
        "300": 20.0,
        "350": 20.0,
        "400": 20.0,
        "450": 20.0,
        "500": 19.3,
        "550": 18.8,
        "600": 18.3,
        "650": 17.9,
        "700": 17.5,
        "750": 17.2,
        "800": 16.9,
        "850": 16.7,
        "900": 16.5,
        "950": 16.4,
        "1000": 16.2,
        "1050": 12.3,
        "1100": 9.1,
        "1150": 6.9,
        "1200": 5.4,
        "1250": 4.1,
        "1300": 3.2,
        "1350": 2.5,
        "1400": 1.9,
        "1450": 1.5,
        "1500": 1.1
      }
    },
    {
      "block": 13,
      "line_no": 6,
      "nominal_composition": "18Cr–10Ni–Ti",
      "product_form": "Plate",
      "spec_no": "SA–240",
      "type_grade": "321H",
      "alloy_desig_uns_no": "S32109",
      "class_condition_temper": null,
      "size_thickness_in_p_no": null,
      "group_no": "8 1",
      "min_tensile_strength_ksi": 75,
      "min_yield_strength_ksi": 30,
      "maximum_use_temperature_f": 1500,
      "external_pressure_chart_no": "HA–2",
      "notes": "G1, G2, T9",
      "values": {
        "100": 20.0,
        "150": 20.0,
        "200": 20.0,
        "250": 20.0,
        "300": 20.0,
        "350": 20.0,
        "400": 20.0,
        "450": 20.0,
        "500": 19.3,
        "550": 18.8,
        "600": 18.3,
        "650": 17.9,
        "700": 17.5,
        "750": 17.2,
        "800": 16.9,
        "850": 16.7,
        "900": 16.5,
        "950": 16.4,
        "1000": 16.2,
        "1050": 12.3,
        "1100": 9.1,
        "1150": 6.9,
        "1200": 5.4,
        "1250": 4.1,
        "1300": 3.2,
        "1350": 2.5,
        "1400": 1.9,
        "1450": 1.5,
        "1500": 1.1
      }
    },
    {
      "block": 13,
      "line_no": 7,
      "nominal_composition": "18Cr–10Ni–Ti",
      "product_form": "Wld. tube",
      "spec_no": "SA–249",
      "type_grade": "TP321H",
      "alloy_desig_uns_no": "S32109",
      "class_condition_temper": null,
      "size_thickness_in_p_no": null,
      "group_no": "8 1",
      "min_tensile_strength_ksi": 75,
      "min_yield_strength_ksi": 30,
      "maximum_use_temperature_f": 1500,
      "external_pressure_chart_no": "HA–2",
      "notes": "G2, G6, T9",
      "values": {
        "100": 17.0,
        "150": 17.0,
        "200": 17.0,
        "250": 17.0,
        "300": 17.0,
        "350": 17.0,
        "400": 17.0,
        "450": 17.0,
        "500": 16.4,
        "550": 16.0,
        "600": 15.5,
        "650": 15.2,
        "700": 14.9,
        "750": 14.6,
        "800": 14.4,
        "850": 14.2,
        "900": 14.1,
        "950": 13.9,
        "1000": 13.8,
        "1050": 10.5,
        "1100": 7.7,
        "1150": 5.9,
        "1200": 4.6,
        "1250": 3.5,
        "1300": 2.7,
        "1350": 2.1,
        "1400": 1.6,
        "1450": 1.3,
        "1500": 0.94
      }
    },
    {
      "block": 13,
      "line_no": 8,
      "nominal_composition": "18Cr–10Ni–Ti",
      "product_form": "Smls. pipe",
      "spec_no": "SA–312",
      "type_grade": "TP321H",
      "alloy_desig_uns_no": "S32109",
      "class_condition_temper": null,
      "size_thickness_in_p_no": "t ≤3/8",
      "group_no": "8 1",
      "min_tensile_strength_ksi": 75,
      "min_yield_strength_ksi": 30,
      "maximum_use_temperature_f": 1500,
      "external_pressure_chart_no": "HA–2",
      "notes": "G2, T9",
      "values": {
        "100": 20.0,
        "150": 20.0,
        "200": 20.0,
        "250": 20.0,
        "300": 20.0,
        "350": 20.0,
        "400": 20.0,
        "450": 20.0,
        "500": 19.3,
        "550": 18.8,
        "600": 18.3,
        "650": 17.9,
        "700": 17.5,
        "750": 17.2,
        "800": 16.9,
        "850": 16.7,
        "900": 16.5,
        "950": 16.4,
        "1000": 16.2,
        "1050": 12.3,
        "1100": 9.1,
        "1150": 6.9,
        "1200": 5.4,
        "1250": 4.1,
        "1300": 3.2,
        "1350": 2.5,
        "1400": 1.9,
        "1450": 1.5,
        "1500": 1.1
      }
    },
    {
      "block": 13,
      "line_no": 9,
      "nominal_composition": "18Cr–10Ni–Ti",
      "product_form": "Wld. pipe",
      "spec_no": "SA–312",
      "type_grade": "TP321H",
      "alloy_desig_uns_no": "S32109",
      "class_condition_temper": null,
      "size_thickness_in_p_no": "t ≤3/8",
      "group_no": "8 1",
      "min_tensile_strength_ksi": 75,
      "min_yield_strength_ksi": 30,
      "maximum_use_temperature_f": 1500,
      "external_pressure_chart_no": "HA–2",
      "notes": "G2, G6, T9",
      "values": {
        "100": 17.0,
        "150": 17.0,
        "200": 17.0,
        "250": 17.0,
        "300": 17.0,
        "350": 17.0,
        "400": 17.0,
        "450": 17.0,
        "500": 16.4,
        "550": 16.0,
        "600": 15.5,
        "650": 15.2,
        "700": 14.9,
        "750": 14.6,
        "800": 14.4,
        "850": 14.2,
        "900": 14.1,
        "950": 13.9,
        "1000": 13.8,
        "1050": 10.5,
        "1100": 7.7,
        "1150": 5.9,
        "1200": 4.6,
        "1250": 3.5,
        "1300": 2.7,
        "1350": 2.1,
        "1400": 1.6,
        "1450": 1.3,
        "1500": 0.94
      }
    },
    {
      "block": 13,
      "line_no": 10,
      "nominal_composition": "18Cr–10Ni–Ti",
      "product_form": "Smls. pipe",
      "spec_no": "SA–376",
      "type_grade": "TP321H",
      "alloy_desig_uns_no": "S32109",
      "class_condition_temper": null,
      "size_thickness_in_p_no": "t ≤3/8",
      "group_no": "8 1",
      "min_tensile_strength_ksi": 75,
      "min_yield_strength_ksi": 30,
      "maximum_use_temperature_f": 1500,
      "external_pressure_chart_no": "HA–2",
      "notes": "G1, G2, T9",
      "values": {
        "100": 20.0,
        "150": 20.0,
        "200": 20.0,
        "250": 20.0,
        "300": 20.0,
        "350": 20.0,
        "400": 20.0,
        "450": 20.0,
        "500": 19.3,
        "550": 18.8,
        "600": 18.3,
        "650": 17.9,
        "700": 17.5,
        "750": 17.2,
        "800": 16.9,
        "850": 16.7,
        "900": 16.5,
        "950": 16.4,
        "1000": 16.2,
        "1050": 12.3,
        "1100": 9.1,
        "1150": 6.9,
        "1200": 5.4,
        "1250": 4.1,
        "1300": 3.2,
        "1350": 2.5,
        "1400": 1.9,
        "1450": 1.5,
        "1500": 1.1
      }
    },
    {
      "block": 13,
      "line_no": 11,
      "nominal_composition": "18Cr–10Ni–Ti",
      "product_form": "Fittings",
      "spec_no": "SA–403",
      "type_grade": "321H",
      "alloy_desig_uns_no": "S32109",
      "class_condition_temper": "CR …",
      "size_thickness_in_p_no": null,
      "group_no": "8 1",
      "min_tensile_strength_ksi": 75,
      "min_yield_strength_ksi": 30,
      "maximum_use_temperature_f": 1500,
      "external_pressure_chart_no": "HA–2",
      "notes": "G1, G2, G6, T9",
      "values": {
        "100": 17.0,
        "150": 17.0,
        "200": 17.0,
        "250": 17.0,
        "300": 17.0,
        "350": 17.0,
        "400": 17.0,
        "450": 17.0,
        "500": 16.4,
        "550": 16.0,
        "600": 15.5,
        "650": 15.2,
        "700": 14.9,
        "750": 14.6,
        "800": 14.4,
        "850": 14.2,
        "900": 14.1,
        "950": 13.9,
        "1000": 13.8,
        "1050": 10.5,
        "1100": 7.7,
        "1150": 5.9,
        "1200": 4.6,
        "1250": 3.5,
        "1300": 2.7,
        "1350": 2.1,
        "1400": 1.6,
        "1450": 1.3,
        "1500": 0.94
      }
    },
    {
      "block": 13,
      "line_no": 12,
      "nominal_composition": "18Cr–10Ni–Ti",
      "product_form": "Fittings",
      "spec_no": "SA–403",
      "type_grade": "321H",
      "alloy_desig_uns_no": "S32109",
      "class_condition_temper": "WP–S …",
      "size_thickness_in_p_no": null,
      "group_no": "8 1",
      "min_tensile_strength_ksi": 75,
      "min_yield_strength_ksi": 30,
      "maximum_use_temperature_f": 1500,
      "external_pressure_chart_no": "HA–2",
      "notes": "G1, G2, T9",
      "values": {
        "100": 20.0,
        "150": 20.0,
        "200": 20.0,
        "250": 20.0,
        "300": 20.0,
        "350": 20.0,
        "400": 20.0,
        "450": 20.0,
        "500": 19.3,
        "550": 18.8,
        "600": 18.3,
        "650": 17.9,
        "700": 17.5,
        "750": 17.2,
        "800": 16.9,
        "850": 16.7,
        "900": 16.5,
        "950": 16.4,
        "1000": 16.2,
        "1050": 12.3,
        "1100": 9.1,
        "1150": 6.9,
        "1200": 5.4,
        "1250": 4.1,
        "1300": 3.2,
        "1350": 2.5,
        "1400": 1.9,
        "1450": 1.5,
        "1500": 1.1
      }
    },
    {
      "block": 13,
      "line_no": 13,
      "nominal_composition": "18Cr–10Ni–Ti",
      "product_form": "Wld. fittings",
      "spec_no": "SA–403",
      "type_grade": "321H",
      "alloy_desig_uns_no": "S32109",
      "class_condition_temper": "WP–W …",
      "size_thickness_in_p_no": null,
      "group_no": "8 1",
      "min_tensile_strength_ksi": 75,
      "min_yield_strength_ksi": 30,
      "maximum_use_temperature_f": 1500,
      "external_pressure_chart_no": "HA–2",
      "notes": "G1, G2, G6, T9",
      "values": {
        "100": 17.0,
        "150": 17.0,
        "200": 17.0,
        "250": 17.0,
        "300": 17.0,
        "350": 17.0,
        "400": 17.0,
        "450": 17.0,
        "500": 16.4,
        "550": 16.0,
        "600": 15.5,
        "650": 15.2,
        "700": 14.9,
        "750": 14.6,
        "800": 14.4,
        "850": 14.2,
        "900": 14.1,
        "950": 13.9,
        "1000": 13.8,
        "1050": 10.5,
        "1100": 7.7,
        "1150": 5.9,
        "1200": 4.6,
        "1250": 3.5,
        "1300": 2.7,
        "1350": 2.1,
        "1400": 1.6,
        "1450": 1.3,
        "1500": 0.94
      }
    },
    {
      "block": 13,
      "line_no": 14,
      "nominal_composition": "18Cr–10Ni–Ti",
      "product_form": "Wld. fittings",
      "spec_no": "SA–403",
      "type_grade": "321H",
      "alloy_desig_uns_no": "S32109",
      "class_condition_temper": "WP–WX …",
      "size_thickness_in_p_no": null,
      "group_no": "8 1",
      "min_tensile_strength_ksi": 75,
      "min_yield_strength_ksi": 30,
      "maximum_use_temperature_f": 1500,
      "external_pressure_chart_no": "HA–2",
      "notes": "G1, G2, G6, T9",
      "values": {
        "100": 17.0,
        "150": 17.0,
        "200": 17.0,
        "250": 17.0,
        "300": 17.0,
        "350": 17.0,
        "400": 17.0,
        "450": 17.0,
        "500": 16.4,
        "550": 16.0,
        "600": 15.5,
        "650": 15.2,
        "700": 14.9,
        "750": 14.6,
        "800": 14.4,
        "850": 14.2,
        "900": 14.1,
        "950": 13.9,
        "1000": 13.8,
        "1050": 10.5,
        "1100": 7.7,
        "1150": 5.9,
        "1200": 4.6,
        "1250": 3.5,
        "1300": 2.7,
        "1350": 2.1,
        "1400": 1.6,
        "1450": 1.3,
        "1500": 0.94
      }
    },
    {
      "block": 13,
      "line_no": 15,
