Repository: danivelas0/asme-pcc

File: resources/bpvc_ii_d_customary_2025/table_1a.json (part 17 of 55)
    "External Pressure Chart No.",
    "Notes"
  ],
  "columns_values": [
      "line_no": 34,
      "nominal_composition": "17Cr–4Ni–3Cu",
      "product_form": "Castings",
      "spec_no": "SA–747",
      "type_grade": "CB7Cu–1",
      "alloy_desig_uns_no": "J92180",
      "class_condition_temper": null,
      "size_thickness_in": null,
      "p_no": null,
      "group_no": null,
      "min_tensile_strength_ksi": 150,
      "min_yield_strength_ksi": 140,
      "i": "NP",
      "limits_iii": "NP",
      "viii_1": 200,
      "xii": "NP",
      "external_pressure_chart_no": "HT–1",
      "notes": "G1, G28, W1",
      "values": {
        "100": 32.0,
        "150": null,
        "200": 32.0,
        "250": null,
        "300": null,
        "400": null,
        "500": null,
        "600": null,
        "650": null,
        "700": null,
        "750": null,
        "800": null,
        "850": null,
        "900": null,
        "950": null,
        "1000": null,
        "1050": null,
        "1100": null,
        "1150": null,
        "1200": null,
        "1250": null,
        "1300": null,
        "1350": null,
        "1400": null,
        "1450": null,
        "1500": null,
        "1550": null,
        "1600": null,
        "1650": null
      }
    },
    {
      "block": 12,
      "line_no": 35,
      "nominal_composition": "17Cr–4Ni–4Cu",
      "product_form": "Bar",
      "spec_no": "SA–564",
      "type_grade": 630,
      "alloy_desig_uns_no": "S17400",
      "class_condition_temper": "H1150",
      "size_thickness_in": null,
      "p_no": null,
      "group_no": null,
      "min_tensile_strength_ksi": 135,
      "min_yield_strength_ksi": 105,
      "i": "NP",
      "limits_iii": 650,
      "viii_1": 650,
      "xii": "NP",
      "external_pressure_chart_no": "HT–1",
      "notes": "G8, G19, W1",
      "values": {
        "100": 38.6,
        "150": null,
        "200": 38.6,
        "250": null,
        "300": 38.6,
        "400": 37.5,
        "500": 36.8,
        "600": 36.2,
        "650": 35.9,
        "700": null,
        "750": null,
        "800": null,
        "850": null,
        "900": null,
        "950": null,
        "1000": null,
        "1050": null,
        "1100": null,
        "1150": null,
        "1200": null,
        "1250": null,
        "1300": null,
        "1350": null,
        "1400": null,
        "1450": null,
        "1500": null,
        "1550": null,
        "1600": null,
        "1650": null
      }
    },
    {
      "block": 12,
      "line_no": 36,
      "nominal_composition": "17Cr–4Ni–4Cu",
      "product_form": "Plate",
      "spec_no": "SA–693",
      "type_grade": 630,
      "alloy_desig_uns_no": "S17400",
      "class_condition_temper": "H1150",
      "size_thickness_in": null,
      "p_no": null,
      "group_no": null,
      "min_tensile_strength_ksi": 135,
      "min_yield_strength_ksi": 105,
      "i": "NP",
      "limits_iii": 650,
      "viii_1": 650,
      "xii": "NP",
      "external_pressure_chart_no": "HT–1 G19, W2",
      "notes": null,
      "values": {
        "100": 38.6,
        "150": null,
        "200": 38.6,
        "250": null,
        "300": 38.6,
        "400": 37.5,
        "500": 36.8,
        "600": 36.2,
        "650": 35.9,
        "700": null,
        "750": null,
        "800": null,
        "850": null,
        "900": null,
        "950": null,
        "1000": null,
        "1050": null,
        "1100": null,
        "1150": null,
        "1200": null,
        "1250": null,
        "1300": null,
        "1350": null,
        "1400": null,
        "1450": null,
        "1500": null,
        "1550": null,
        "1600": null,
        "1650": null
      }
    },
    {
      "block": 12,
      "line_no": 37,
      "nominal_composition": "17Cr–4Ni–4Cu",
      "product_form": "Forgings",
      "spec_no": "SA–705",
      "type_grade": 630,
      "alloy_desig_uns_no": "S17400",
      "class_condition_temper": "H1150",
      "size_thickness_in": null,
      "p_no": null,
      "group_no": null,
      "min_tensile_strength_ksi": 135,
      "min_yield_strength_ksi": 105,
      "i": "NP",
      "limits_iii": 650,
      "viii_1": 650,
      "xii": "NP",
      "external_pressure_chart_no": "HT–1 G19, W2",
      "notes": null,
      "values": {
        "100": 38.6,
        "150": null,
        "200": 38.6,
        "250": null,
        "300": 38.6,
        "400": 37.5,
        "500": 36.8,
        "600": 36.2,
        "650": 35.9,
        "700": null,
        "750": null,
        "800": null,
        "850": null,
        "900": null,
        "950": null,
        "1000": null,
        "1050": null,
        "1100": null,
        "1150": null,
        "1200": null,
        "1250": null,
        "1300": null,
        "1350": null,
        "1400": null,
        "1450": null,
        "1500": null,
        "1550": null,
        "1600": null,
        "1650": null
      }
    },
    {
      "block": 12,
      "line_no": 38,
      "nominal_composition": "17Cr–4Ni–4Cu",
      "product_form": "Bar",
      "spec_no": "SA–564",
      "type_grade": 630,
      "alloy_desig_uns_no": "S17400",
      "class_condition_temper": "H1100",
      "size_thickness_in": null,
      "p_no": null,
      "group_no": null,
      "min_tensile_strength_ksi": 140,
      "min_yield_strength_ksi": 115,
      "i": "NP",
      "limits_iii": 650,
      "viii_1": 650,
      "xii": "NP",
      "external_pressure_chart_no": "HT–1",
      "notes": "G8, G19, W1",
      "values": {
        "100": 40.0,
        "150": null,
        "200": 40.0,
        "250": null,
        "300": 40.0,
        "400": 38.9,
        "500": 38.1,
        "600": 37.5,
        "650": 37.2,
        "700": null,
        "750": null,
        "800": null,
        "850": null,
        "900": null,
        "950": null,
        "1000": null,
        "1050": null,
        "1100": null,
        "1150": null,
        "1200": null,
        "1250": null,
        "1300": null,
        "1350": null,
        "1400": null,
        "1450": null,
        "1500": null,
        "1550": null,
        "1600": null,
        "1650": null
      }
    },
    {
      "block": 12,
      "line_no": 39,
      "nominal_composition": "17Cr–4Ni–4Cu",
      "product_form": "Plate",
      "spec_no": "SA–693",
      "type_grade": 630,
      "alloy_desig_uns_no": "S17400",
      "class_condition_temper": "H1100",
      "size_thickness_in": null,
      "p_no": null,
      "group_no": null,
      "min_tensile_strength_ksi": 140,
      "min_yield_strength_ksi": 115,
      "i": "NP",
      "limits_iii": 650,
      "viii_1": 650,
      "xii": "NP",
      "external_pressure_chart_no": "HT–1 G19, W2",
      "notes": null,
      "values": {
        "100": 40.0,
        "150": null,
        "200": 40.0,
        "250": null,
        "300": 40.0,
        "400": 38.9,
        "500": 38.1,
        "600": 37.5,
        "650": 37.2,
        "700": null,
        "750": null,
        "800": null,
        "850": null,
        "900": null,
        "950": null,
        "1000": null,
        "1050": null,
        "1100": null,
        "1150": null,
        "1200": null,
        "1250": null,
        "1300": null,
        "1350": null,
        "1400": null,
        "1450": null,
        "1500": null,
        "1550": null,
        "1600": null,
        "1650": null
      }
    },
    {
      "block": 12,
      "line_no": 40,
      "nominal_composition": "17Cr–4Ni–4Cu",
      "product_form": "Forgings",
      "spec_no": "SA–705",
      "type_grade": 630,
      "alloy_desig_uns_no": "S17400",
      "class_condition_temper": "H1100",
      "size_thickness_in": null,
      "p_no": null,
      "group_no": null,
      "min_tensile_strength_ksi": 140,
      "min_yield_strength_ksi": 115,
      "i": "NP",
      "limits_iii": 650,
      "viii_1": 650,
      "xii": "NP",
      "external_pressure_chart_no": "HT–1 G19, W2",
      "notes": null,
      "values": {
        "100": 40.0,
        "150": null,
        "200": 40.0,
        "250": null,
        "300": 40.0,
        "400": 38.9,
        "500": 38.1,
        "600": 37.5,
        "650": 37.2,
        "700": null,
        "750": null,
        "800": null,
        "850": null,
        "900": null,
        "950": null,
        "1000": null,
        "1050": null,
        "1100": null,
        "1150": null,
        "1200": null,
        "1250": null,
        "1300": null,
        "1350": null,
        "1400": null,
        "1450": null,
        "1500": null,
        "1550": null,
        "1600": null,
        "1650": null
      }
    },
    {
      "block": 12,
      "line_no": 41,
      "nominal_composition": "17Cr–4Ni–4Cu",
      "product_form": "Bar",
      "spec_no": "SA–564",
      "type_grade": 630,
      "alloy_desig_uns_no": "S17400",
      "class_condition_temper": "H1075",
      "size_thickness_in": null,
      "p_no": null,
      "group_no": null,
      "min_tensile_strength_ksi": 145,
      "min_yield_strength_ksi": 125,
      "i": "NP",
      "limits_iii": 650,
      "viii_1": "NP",
      "xii": "NP",
      "external_pressure_chart_no": "HT–1 G19, W1",
      "notes": null,
      "values": {
        "100": 41.4,
        "150": null,
        "200": 41.4,
        "250": null,
        "300": 41.4,
        "400": 40.3,
        "500": 39.5,
        "600": 38.9,
        "650": 38.5,
        "700": null,
        "750": null,
        "800": null,
        "850": null,
        "900": null,
        "950": null,
        "1000": null,
        "1050": null,
        "1100": null,
        "1150": null,
        "1200": null,
        "1250": null,
        "1300": null,
        "1350": null,
        "1400": null,
        "1450": null,
        "1500": null,
        "1550": null,
        "1600": null,
        "1650": null
      }
    },
    {
      "block": 12,
      "line_no": 42,
      "nominal_composition": "17Cr–4Ni–4Cu",
      "product_form": "Plate",
      "spec_no": "SA–693",
      "type_grade": 630,
      "alloy_desig_uns_no": "S17400",
      "class_condition_temper": "H1075",
      "size_thickness_in": null,
      "p_no": null,
      "group_no": null,
      "min_tensile_strength_ksi": 145,
      "min_yield_strength_ksi": 125,
      "i": "NP",
      "limits_iii": 650,
      "viii_1": 650,
      "xii": "NP",
      "external_pressure_chart_no": "HT–1 G19, W2",
      "notes": null,
      "values": {
        "100": 41.4,
        "150": null,
        "200": 41.4,
        "250": null,
        "300": 41.4,
        "400": 40.3,
        "500": 39.5,
        "600": 38.9,
        "650": 38.5,
        "700": null,
        "750": null,
        "800": null,
        "850": null,
        "900": null,
        "950": null,
        "1000": null,
        "1050": null,
        "1100": null,
        "1150": null,
        "1200": null,
        "1250": null,
        "1300": null,
        "1350": null,
        "1400": null,
        "1450": null,
        "1500": null,
        "1550": null,
        "1600": null,
        "1650": null
      }
    },
    {
      "block": 12,
      "line_no": 43,
      "nominal_composition": "17Cr–4Ni–4Cu",
      "product_form": "Forgings",
      "spec_no": "SA–705",
      "type_grade": 630,
      "alloy_desig_uns_no": "S17400",
      "class_condition_temper": "H1075",
      "size_thickness_in": null,
      "p_no": null,
      "group_no": null,
      "min_tensile_strength_ksi": 145,
      "min_yield_strength_ksi": 125,
      "i": "NP",
      "limits_iii": 650,
      "viii_1": 650,
      "xii": "NP",
      "external_pressure_chart_no": "HT–1 G19, W2",
      "notes": null,
      "values": {
        "100": 41.4,
        "150": null,
        "200": 41.4,
        "250": null,
        "300": 41.4,
        "400": 40.3,
        "500": 39.5,
        "600": 38.9,
        "650": 38.5,
        "700": null,
        "750": null,
        "800": null,
        "850": null,
        "900": null,
        "950": null,
        "1000": null,
        "1050": null,
        "1100": null,
        "1150": null,
        "1200": null,
        "1250": null,
        "1300": null,
        "1350": null,
        "1400": null,
        "1450": null,
        "1500": null,
        "1550": null,
        "1600": null,
        "1650": null
      }
    },
    {
      "block": 12,
      "line_no": 44,
      "nominal_composition": "18Cr–2Mo",
      "product_form": "Plate",
      "spec_no": "SA–240",
      "type_grade": null,
      "alloy_desig_uns_no": "S44400",
      "class_condition_temper": null,
      "size_thickness_in": null,
      "p_no": 7,
      "group_no": 2,
      "min_tensile_strength_ksi": 60,
      "min_yield_strength_ksi": 40,
      "i": "NP",
      "limits_iii": "NP",
      "viii_1": 650,
      "xii": 650,
      "external_pressure_chart_no": "CS–2 G19",
      "notes": null,
      "values": {
        "100": 17.1,
        "150": null,
        "200": 17.1,
        "250": null,
        "300": 16.6,
        "400": 16.2,
        "500": 15.9,
        "600": 15.4,
        "650": 15.1,
        "700": null,
        "750": null,
        "800": null,
        "850": null,
        "900": null,
        "950": null,
        "1000": null,
        "1050": null,
        "1100": null,
        "1150": null,
        "1200": null,
        "1250": null,
        "1300": null,
        "1350": null,
        "1400": null,
        "1450": null,
        "1500": null,
        "1550": null,
        "1600": null,
        "1650": null
      }
    },
    {
      "block": 12,
      "line_no": 45,
      "nominal_composition": "18Cr–2Mo",
      "product_form": "Wld. tube",
      "spec_no": "SA–268",
      "type_grade": null,
      "alloy_desig_uns_no": "S44400",
      "class_condition_temper": null,
      "size_thickness_in": null,
      "p_no": 7,
      "group_no": 2,
      "min_tensile_strength_ksi": 60,
      "min_yield_strength_ksi": 40,
      "i": "NP",
      "limits_iii": "NP",
      "viii_1": 650,
      "xii": 650,
      "external_pressure_chart_no": "CS–2",
      "notes": "G19, G24",
      "values": {
        "100": 14.6,
        "150": null,
        "200": 14.6,
        "250": null,
        "300": 14.1,
        "400": 13.8,
        "500": 13.5,
        "600": 13.1,
        "650": 12.8,
        "700": null,
        "750": null,
        "800": null,
        "850": null,
        "900": null,
        "950": null,
        "1000": null,
        "1050": null,
        "1100": null,
        "1150": null,
        "1200": null,
        "1250": null,
        "1300": null,
        "1350": null,
        "1400": null,
        "1450": null,
        "1500": null,
        "1550": null,
        "1600": null,
        "1650": null
      }
    },
    {
      "block": 13,
      "line_no": 1,
      "nominal_composition": "18Cr–2Mo",
      "product_form": "Smls. tube",
      "spec_no": "SA–268",
      "type_grade": null,
      "alloy_desig_uns_no": "S44400",
      "class_condition_temper": null,
      "size_thickness_in": null,
      "p_no": 7,
      "group_no": 2,
      "min_tensile_strength_ksi": 60,
      "min_yield_strength_ksi": 40,
      "i": "NP",
      "limits_iii": "NP",
      "viii_1": 650,
      "xii": 650,
      "external_pressure_chart_no": "CS–2 G19",
      "notes": null,
      "values": {
        "100": 17.1,
        "150": null,
        "200": 17.1,
        "250": null,
        "300": 16.6,
        "400": 16.2,
        "500": 15.9,
        "600": 15.4,
        "650": 15.1,
        "700": null,
        "750": null,
        "800": null,
        "850": null,
        "900": null,
        "950": null,
        "1000": null,
        "1050": null,
        "1100": null,
        "1150": null,
        "1200": null,
        "1250": null,
        "1300": null,
        "1350": null,
        "1400": null,
        "1450": null,
        "1500": null,
        "1550": null,
        "1600": null,
        "1650": null
      }
    },
    {
      "block": 13,
      "line_no": 2,
      "nominal_composition": null,
      "product_form": "Plate",
      "spec_no": "SA–240",
      "type_grade": null,
      "alloy_desig_uns_no": "S43932",
      "class_condition_temper": null,
      "size_thickness_in": null,
      "p_no": 7,
      "group_no": 2,
      "min_tensile_strength_ksi": 60,
      "min_yield_strength_ksi": 30,
      "i": "NP",
      "limits_iii": "NP",
      "viii_1": 600,
      "xii": 600,
      "external_pressure_chart_no": "CS–2 G19",
      "notes": null,
      "values": {
        "100": 17.1,
        "150": null,
        "200": 17.1,
        "250": null,
        "300": 15.7,
        "400": 14.6,
        "500": 13.9,
        "600": 13.6,
        "650": null,
        "700": null,
        "750": null,
        "800": null,
        "850": null,
        "900": null,
        "950": null,
        "1000": null,
        "1050": null,
        "1100": null,
        "1150": null,
        "1200": null,
        "1250": null,
        "1300": null,
        "1350": null,
        "1400": null,
        "1450": null,
        "1500": null,
        "1550": null,
        "1600": null,
        "1650": null
      }
    },
    {
      "block": 13,
      "line_no": 3,
      "nominal_composition": null,
      "product_form": "Wld. tube",
      "spec_no": "SA–268",
      "type_grade": "TP439",
      "alloy_desig_uns_no": "S43035",
      "class_condition_temper": null,
      "size_thickness_in": null,
      "p_no": 7,
      "group_no": 2,
      "min_tensile_strength_ksi": 60,
      "min_yield_strength_ksi": 30,
      "i": 800,
      "limits_iii": "NP",
      "viii_1": 800,
      "xii": 650,
      "external_pressure_chart_no": "CS–2",
      "notes": "G19, G24",
      "values": {
        "100": 14.6,
        "150": null,
        "200": 14.6,
        "250": null,
        "300": 13.3,
        "400": 12.4,
        "500": 11.8,
        "600": 11.6,
        "650": 11.5,
        "700": 11.5,
        "750": 11.4,
        "800": 11.2,
        "850": null,
        "900": null,
        "950": null,
        "1000": null,
        "1050": null,
        "1100": null,
        "1150": null,
        "1200": null,
        "1250": null,
        "1300": null,
        "1350": null,
        "1400": null,
        "1450": null,
        "1500": null,
        "1550": null,
        "1600": null,
        "1650": null
      }
    },
    {
      "block": 13,
      "line_no": 4,
      "nominal_composition": null,
      "product_form": "Smls. tube",
      "spec_no": "SA–268",
      "type_grade": "TP439",
      "alloy_desig_uns_no": "S43035",
      "class_condition_temper": null,
      "size_thickness_in": null,
      "p_no": 7,
      "group_no": 2,
      "min_tensile_strength_ksi": 60,
      "min_yield_strength_ksi": 30,
      "i": 800,
      "limits_iii": "NP",
      "viii_1": 800,
      "xii": 650,
      "external_pressure_chart_no": "CS–2 G19",
      "notes": null,
      "values": {
        "100": 17.1,
        "150": null,
        "200": 17.1,
        "250": null,
        "300": 15.7,
        "400": 14.6,
        "500": 13.9,
        "600": 13.6,
        "650": 13.6,
        "700": 13.5,
        "750": 13.4,
        "800": 13.2,
        "850": null,
        "900": null,
        "950": null,
        "1000": null,
        "1050": null,
        "1100": null,
        "1150": null,
        "1200": null,
        "1250": null,
        "1300": null,
        "1350": null,
        "1400": null,
        "1450": null,
        "1500": null,
        "1550": null,
        "1600": null,
        "1650": null
      }
    },
    {
      "block": 13,
      "line_no": 5,
      "nominal_composition": null,
      "product_form": null,
      "spec_no": null,
      "type_grade": null,
      "alloy_desig_uns_no": null,
      "class_condition_temper": null,
      "size_thickness_in": null,
      "p_no": null,
      "group_no": null,
      "min_tensile_strength_ksi": null,
      "min_yield_strength_ksi": null,
      "i": null,
      "limits_iii": null,
      "viii_1": null,
      "xii": null,
      "external_pressure_chart_no": null,
      "notes": null,
      "values": {
        "100": null,
        "150": null,
        "200": null,
        "250": null,
        "300": null,
        "400": null,
        "500": null,
        "600": null,
        "650": null,
        "700": null,
        "750": null,
        "800": null,
        "850": null,
        "900": null,
        "950": null,
        "1000": null,
        "1050": null,
        "1100": null,
        "1150": null,
        "1200": null,
        "1250": null,
        "1300": null,
        "1350": null,
        "1400": null,
        "1450": null,
        "1500": null,
        "1550": null,
        "1600": null,
        "1650": null
      }
    },
    {
      "block": 13,
      "line_no": 6,
      "nominal_composition": null,
      "product_form": null,
      "spec_no": null,
      "type_grade": null,
      "alloy_desig_uns_no": null,
      "class_condition_temper": null,
      "size_thickness_in": null,
      "p_no": null,
      "group_no": null,
      "min_tensile_strength_ksi": null,
      "min_yield_strength_ksi": null,
      "i": null,
      "limits_iii": null,
      "viii_1": null,
      "xii": null,
      "external_pressure_chart_no": null,
      "notes": null,
      "values": {
        "100": null,
        "150": null,
        "200": null,
        "250": null,
        "300": null,
        "400": null,
        "500": null,
        "600": null,
        "650": null,
        "700": null,
        "750": null,
        "800": null,
        "850": null,
        "900": null,
        "950": null,
        "1000": null,
        "1050": null,
        "1100": null,
        "1150": null,
        "1200": null,
        "1250": null,
        "1300": null,
        "1350": null,
        "1400": null,
        "1450": null,
        "1500": null,
        "1550": null,
        "1600": null,
        "1650": null
      }
    },
    {
      "block": 13,
      "line_no": 7,
      "nominal_composition": null,
      "product_form": "Wld. tube",
      "spec_no": "SA–803",
      "type_grade": "TP439",
      "alloy_desig_uns_no": "S43035",
      "class_condition_temper": null,
      "size_thickness_in": null,
      "p_no": 7,
      "group_no": 2,
      "min_tensile_strength_ksi": 60,
      "min_yield_strength_ksi": 30,
      "i": "NP",
      "limits_iii": "NP",
      "viii_1": 600,
      "xii": 600,
      "external_pressure_chart_no": "CS–2",
      "notes": "G19, G24",
      "values": {
        "100": 14.6,
        "150": null,
        "200": 14.6,
        "250": null,
        "300": 13.3,
        "400": 12.4,
        "500": 11.8,
        "600": 11.6,
        "650": null,
        "700": null,
        "750": null,
        "800": null,
        "850": null,
        "900": null,
        "950": null,
        "1000": null,
        "1050": null,
        "1100": null,
        "1150": null,
        "1200": null,
        "1250": null,
        "1300": null,
        "1350": null,
        "1400": null,
        "1450": null,
        "1500": null,
        "1550": null,
        "1600": null,
        "1650": null
      }
    },
    {
      "block": 13,
      "line_no": 8,
      "nominal_composition": null,
      "product_form": "Smls. tube",
      "spec_no": "SA–268",
      "type_grade": "TP430 Ti",
      "alloy_desig_uns_no": "S43036",
      "class_condition_temper": null,
      "size_thickness_in": null,
      "p_no": 7,
      "group_no": 2,
      "min_tensile_strength_ksi": 60,
      "min_yield_strength_ksi": 35,
      "i": "NP",
      "limits_iii": "NP",
      "viii_1": 800,
      "xii": "NP",
      "external_pressure_chart_no": "CS–2 G19",
      "notes": null,
      "values": {
        "100": 17.1,
        "150": null,
        "200": 17.1,
        "250": null,
        "300": 16.6,
        "400": 16.1,
        "500": 15.8,
        "600": 15.4,
        "650": 15.1,
        "700": 14.8,
        "750": 14.5,
        "800": 14.0,
        "850": null,
        "900": null,
        "950": null,
        "1000": null,
        "1050": null,
        "1100": null,
        "1150": null,
        "1200": null,
        "1250": null,
        "1300": null,
        "1350": null,
        "1400": null,
        "1450": null,
        "1500": null,
        "1550": null,
        "1600": null,
        "1650": null
      }
    },
    {
      "block": 13,
      "line_no": 9,
      "nominal_composition": null,
      "product_form": "Wld. tube",
      "spec_no": "SA–268",
      "type_grade": "TP430 Ti",
      "alloy_desig_uns_no": "S43036",
      "class_condition_temper": null,
      "size_thickness_in": null,
      "p_no": 7,
      "group_no": 2,
      "min_tensile_strength_ksi": 60,
      "min_yield_strength_ksi": 35,
      "i": "NP",
      "limits_iii": "NP",
      "viii_1": 800,
      "xii": "NP",
      "external_pressure_chart_no": "CS–2",
      "notes": "G19, G24",
      "values": {
        "100": 14.6,
        "150": null,
        "200": 14.6,
        "250": null,
        "300": 14.1,
        "400": 13.7,
        "500": 13.4,
        "600": 13.1,
        "650": 12.9,
        "700": 12.6,
        "750": 12.3,
        "800": 11.9,
        "850": null,
        "900": null,
        "950": null,
        "1000": null,
        "1050": null,
        "1100": null,
        "1150": null,
        "1200": null,
        "1250": null,
        "1300": null,
        "1350": null,
        "1400": null,
        "1450": null,
        "1500": null,
        "1550": null,
        "1600": null,
        "1650": null
      }
    },
    {
      "block": 13,
      "line_no": 10,
      "nominal_composition": null,
      "product_form": "Bar",
      "spec_no": "SA–479",
      "type_grade": 439,
      "alloy_desig_uns_no": "S43035",
      "class_condition_temper": null,
      "size_thickness_in": null,
      "p_no": 7,
      "group_no": 2,
      "min_tensile_strength_ksi": 70,
      "min_yield_strength_ksi": 40,
      "i": "NP",
      "limits_iii": "NP",
      "viii_1": 1000,
      "xii": 650,
      "external_pressure_chart_no": "CS–2",
      "notes": "G19, G22, T4",
      "values": {
        "100": 20.0,
        "150": null,
        "200": 20.0,
        "250": null,
        "300": 19.3,
        "400": 18.8,
        "500": 18.4,
        "600": 17.9,
        "650": 17.7,
        "700": 17.3,
        "750": 16.9,
        "800": 16.4,
        "850": 15.8,
        "900": 12.2,
        "950": 9.2,
        "1000": 6.5,
        "1050": null,
        "1100": null,
        "1150": null,
        "1200": null,
        "1250": null,
        "1300": null,
        "1350": null,
        "1400": null,
        "1450": null,
        "1500": null,
        "1550": null,
        "1600": null,
        "1650": null
      }
    },
    {
      "block": 13,
      "line_no": 11,
      "nominal_composition": "26Cr–3Ni–3Mo",
      "product_form": "Plate",
      "spec_no": "SA–240",
      "type_grade": "26–3–3",
      "alloy_desig_uns_no": "S44660",
      "class_condition_temper": null,
      "size_thickness_in": "≤2/10",
      "p_no": "10K",
      "group_no": 1,
      "min_tensile_strength_ksi": 85,
      "min_yield_strength_ksi": 65,
      "i": "NP",
      "limits_iii": "NP",
      "viii_1": 700,
      "xii": 650,
      "external_pressure_chart_no": "HA–5 G19",
      "notes": null,
      "values": {
        "100": 24.3,
        "150": null,
        "200": 24.3,
        "250": null,
        "300": 24.2,
        "400": 23.9,
        "500": 23.8,
        "600": 23.6,
        "650": 23.5,
        "700": 23.4,
        "750": null,
        "800": null,
        "850": null,
        "900": null,
        "950": null,
        "1000": null,
        "1050": null,
        "1100": null,
        "1150": null,
        "1200": null,
        "1250": null,
        "1300": null,
        "1350": null,
        "1400": null,
        "1450": null,
        "1500": null,
        "1550": null,
        "1600": null,
        "1650": null
      }
    },
    {
      "block": 13,
      "line_no": 12,
      "nominal_composition": "26Cr–3Ni–3Mo",
      "product_form": "Smls. tube",
      "spec_no": "SA–268",
      "type_grade": "26–3–3",
      "alloy_desig_uns_no": "S44660",
      "class_condition_temper": null,
      "size_thickness_in": "≤2/10",
      "p_no": "10K",
      "group_no": 1,
      "min_tensile_strength_ksi": 85,
      "min_yield_strength_ksi": 65,
      "i": "NP",
      "limits_iii": 700,
      "viii_1": 700,
      "xii": 650,
      "external_pressure_chart_no": "HA–5 G19, H5",
      "notes": null,
      "values": {
        "100": 24.3,
        "150": null,
        "200": 24.3,
        "250": null,
        "300": 24.2,
        "400": 23.9,
        "500": 23.8,
        "600": 23.6,
        "650": 23.5,
        "700": 23.4,
        "750": null,
        "800": null,
        "850": null,
        "900": null,
        "950": null,
        "1000": null,
        "1050": null,
        "1100": null,
        "1150": null,
        "1200": null,
        "1250": null,
        "1300": null,
        "1350": null,
        "1400": null,
        "1450": null,
        "1500": null,
        "1550": null,
        "1600": null,
        "1650": null
      }
    },
    {
      "block": 13,
      "line_no": 13,
      "nominal_composition": "26Cr–3Ni–3Mo",
      "product_form": "Wld. tube",
      "spec_no": "SA–268",
      "type_grade": "26–3–3",
      "alloy_desig_uns_no": "S44660",
      "class_condition_temper": null,
      "size_thickness_in": "≤2/10",
      "p_no": "10K",
      "group_no": 1,
      "min_tensile_strength_ksi": 85,
      "min_yield_strength_ksi": 65,
      "i": "NP",
      "limits_iii": 700,
      "viii_1": "NP",
      "xii": "NP",
      "external_pressure_chart_no": "HA–5",
      "notes": "G19, H5, W12",
      "values": {
        "100": 24.3,
        "150": null,
        "200": 24.3,
        "250": null,
        "300": 24.2,
        "400": 23.9,
        "500": 23.8,
        "600": 23.6,
        "650": 23.5,
        "700": 23.4,
        "750": null,
        "800": null,
        "850": null,
        "900": null,
        "950": null,
        "1000": null,
        "1050": null,
        "1100": null,
        "1150": null,
        "1200": null,
        "1250": null,
        "1300": null,
        "1350": null,
        "1400": null,
        "1450": null,
        "1500": null,
        "1550": null,
        "1600": null,
        "1650": null
      }
    },
    {
      "block": 13,
      "line_no": 14,
      "nominal_composition": "26Cr–3Ni–3Mo",
      "product_form": "Wld. tube",
      "spec_no": "SA–268",
      "type_grade": "26–3–3",
      "alloy_desig_uns_no": "S44660",
      "class_condition_temper": null,
      "size_thickness_in": "≤2/10",
      "p_no": "10K",
      "group_no": 1,
      "min_tensile_strength_ksi": 85,
      "min_yield_strength_ksi": 65,
      "i": "NP",
      "limits_iii": "NP",
      "viii_1": 700,
      "xii": 650,
      "external_pressure_chart_no": "HA–5",
      "notes": "G19, G24",
      "values": {
        "100": 20.6,
        "150": null,
        "200": 20.6,
        "250": null,
        "300": 20.6,
        "400": 20.3,
        "500": 20.2,
        "600": 20.1,
        "650": 20.0,
        "700": 19.9,
        "750": null,
        "800": null,
        "850": null,
        "900": null,
        "950": null,
        "1000": null,
        "1050": null,
        "1100": null,
        "1150": null,
        "1200": null,
        "1250": null,
        "1300": null,
        "1350": null,
        "1400": null,
        "1450": null,
        "1500": null,
        "1550": null,
        "1600": null,
        "1650": null
      }
    },
    {
      "block": 13,
      "line_no": 15,
      "nominal_composition": "26Cr–3Ni–3Mo",
      "product_form": "Wld. tube",
      "spec_no": "SA–803",
      "type_grade": "26–3–3",
      "alloy_desig_uns_no": "S44660",
      "class_condition_temper": null,
      "size_thickness_in": "≤2/10",
      "p_no": "10K",
      "group_no": 1,
      "min_tensile_strength_ksi": 85,
      "min_yield_strength_ksi": 65,
      "i": "NP",
      "limits_iii": "NP",
      "viii_1": 600,
      "xii": 600,
      "external_pressure_chart_no": "HA–5",
      "notes": "G19, G24",
      "values": {
        "100": 20.6,
        "150": null,
        "200": 20.6,
        "250": null,
        "300": 20.6,
        "400": 20.3,
        "500": 20.2,
        "600": 20.1,
        "650": null,
        "700": null,
        "750": null,
        "800": null,
        "850": null,
        "900": null,
        "950": null,
        "1000": null,
        "1050": null,
        "1100": null,
        "1150": null,
        "1200": null,
        "1250": null,
        "1300": null,
        "1350": null,
        "1400": null,
        "1450": null,
        "1500": null,
        "1550": null,
        "1600": null,
        "1650": null
      }
    },
    {
      "block": 13,
      "line_no": 16,
      "nominal_composition": null,
      "product_form": "Smls. tube",
      "spec_no": "SA–268",
      "type_grade": "TP446–1",
      "alloy_desig_uns_no": "S44600",
      "class_condition_temper": null,
      "size_thickness_in": null,
      "p_no": "10I",
      "group_no": 1,
      "min_tensile_strength_ksi": 70,
      "min_yield_strength_ksi": 40,
      "i": 700,
      "limits_iii": "NP",
      "viii_1": 650,
      "xii": 650,
      "external_pressure_chart_no": "CS–2 G19",
      "notes": null,
      "values": {
        "100": 20.0,
        "150": null,
        "200": 20.0,
        "250": null,
        "300": 19.3,
        "400": 18.8,
        "500": 18.4,
        "600": 17.9,
        "650": 17.7,
        "700": 17.3,
        "750": null,
        "800": null,
        "850": null,
        "900": null,
        "950": null,
        "1000": null,
        "1050": null,
        "1100": null,
        "1150": null,
        "1200": null,
        "1250": null,
        "1300": null,
        "1350": null,
        "1400": null,
        "1450": null,
        "1500": null,
        "1550": null,
        "1600": null,
        "1650": null
      }
    },
    {
      "block": 13,
      "line_no": 17,
      "nominal_composition": "27Cr–1Mo",
      "product_form": "Forgings",
      "spec_no": "SA–182",
      "type_grade": "FXM–27Cb",
      "alloy_desig_uns_no": "S44627",
      "class_condition_temper": null,
      "size_thickness_in": null,
      "p_no": "10I",
      "group_no": 1,
      "min_tensile_strength_ksi": 60,
      "min_yield_strength_ksi": 35,
      "i": "NP",
      "limits_iii": "NP",
      "viii_1": 650,
      "xii": 650,
      "external_pressure_chart_no": "HA–2 G19",
      "notes": null,
      "values": {
        "100": 17.1,
        "150": null,
        "200": 17.1,
        "250": null,
        "300": 16.6,
        "400": 16.1,
        "500": 16.1,
        "600": 16.1,
        "650": 16.1,
        "700": null,
        "750": null,
        "800": null,
        "850": null,
        "900": null,
        "950": null,
        "1000": null,
        "1050": null,
        "1100": null,
        "1150": null,
        "1200": null,
        "1250": null,
        "1300": null,
        "1350": null,
        "1400": null,
        "1450": null,
        "1500": null,
        "1550": null,
        "1600": null,
        "1650": null
      }
    },
    {
      "block": 13,
      "line_no": 18,
      "nominal_composition": "27Cr–1Mo",
      "product_form": "Plate",
      "spec_no": "SA–240",
      "type_grade": "XM–27",
      "alloy_desig_uns_no": "S44627",
      "class_condition_temper": null,
      "size_thickness_in": null,
      "p_no": "10I",
      "group_no": 1,
      "min_tensile_strength_ksi": 65,
      "min_yield_strength_ksi": 40,
      "i": "NP",
      "limits_iii": 650,
      "viii_1": 650,
      "xii": 650,
      "external_pressure_chart_no": "HA–2 G19",
      "notes": null,
      "values": {
        "100": 18.6,
        "150": null,
        "200": 18.6,
        "250": null,
        "300": 18.3,
        "400": 18.1,
        "500": 18.1,
        "600": 18.1,
        "650": 18.1,
        "700": null,
        "750": null,
        "800": null,
        "850": null,
        "900": null,
        "950": null,
        "1000": null,
        "1050": null,
        "1100": null,
        "1150": null,
        "1200": null,
        "1250": null,
        "1300": null,
        "1350": null,
        "1400": null,
        "1450": null,
        "1500": null,
        "1550": null,
        "1600": null,
        "1650": null
      }
    },
    {
      "block": 13,
      "line_no": 19,
      "nominal_composition": "27Cr–1Mo",
      "product_form": "Wld. tube",
      "spec_no": "SA–268",
      "type_grade": "TPXM–27",
      "alloy_desig_uns_no": "S44627",
      "class_condition_temper": null,
      "size_thickness_in": null,
      "p_no": "10I",
      "group_no": 1,
      "min_tensile_strength_ksi": 65,
      "min_yield_strength_ksi": 40,
      "i": "NP",
      "limits_iii": "NP",
      "viii_1": 650,
      "xii": 650,
      "external_pressure_chart_no": "HA–2",
      "notes": "G19, G24",
      "values": {
        "100": 15.8,
        "150": null,
        "200": 15.8,
        "250": null,
        "300": 15.5,
        "400": 15.4,
        "500": 15.4,
        "600": 15.4,
        "650": 15.4,
        "700": null,
        "750": null,
        "800": null,
        "850": null,
        "900": null,
        "950": null,
        "1000": null,
        "1050": null,
        "1100": null,
        "1150": null,
        "1200": null,
        "1250": null,
        "1300": null,
        "1350": null,
        "1400": null,
        "1450": null,
        "1500": null,
        "1550": null,
        "1600": null,
        "1650": null
      }
    },
    {
      "block": 13,
      "line_no": 20,
      "nominal_composition": "27Cr–1Mo",
      "product_form": "Smls. tube",
      "spec_no": "SA–268",
      "type_grade": "TPXM–27",
      "alloy_desig_uns_no": "S44627",
      "class_condition_temper": null,
      "size_thickness_in": null,
      "p_no": "10I",
      "group_no": 1,
      "min_tensile_strength_ksi": 65,
      "min_yield_strength_ksi": 40,
      "i": "NP",
      "limits_iii": 650,
      "viii_1": 650,
      "xii": 650,
      "external_pressure_chart_no": "HA–2 G19",
      "notes": null,
      "values": {
        "100": 18.6,
        "150": null,
        "200": 18.6,
        "250": null,
        "300": 18.3,
        "400": 18.1,
        "500": 18.1,
        "600": 18.1,
        "650": 18.1,
        "700": null,
        "750": null,
        "800": null,
        "850": null,
        "900": null,
        "950": null,
        "1000": null,
        "1050": null,
        "1100": null,
        "1150": null,
        "1200": null,
        "1250": null,
        "1300": null,
        "1350": null,
        "1400": null,
        "1450": null,
        "1500": null,
        "1550": null,
        "1600": null,
        "1650": null
      }
    },
    {
      "block": 13,
      "line_no": 21,
      "nominal_composition": "27Cr–1Mo",
      "product_form": "Bar",
      "spec_no": "SA–479",
      "type_grade": "XM–27",
      "alloy_desig_uns_no": "S44627",
      "class_condition_temper": null,
      "size_thickness_in": null,
      "p_no": "10I",
      "group_no": 1,
      "min_tensile_strength_ksi": 65,
      "min_yield_strength_ksi": 40,
      "i": "NP",
      "limits_iii": 700,
      "viii_1": 650,
      "xii": 650,
      "external_pressure_chart_no": "HA–2",
      "notes": "G19, G22",
      "values": {
        "100": 18.6,
        "150": null,
        "200": 18.6,
        "250": null,
        "300": 18.3,
        "400": 18.1,
        "500": 18.1,
        "600": 18.1,
        "650": 18.1,
        "700": 18.1,
        "750": null,
        "800": null,
        "850": null,
        "900": null,
        "950": null,
        "1000": null,
        "1050": null,
        "1100": null,
        "1150": null,
        "1200": null,
        "1250": null,
        "1300": null,
        "1350": null,
        "1400": null,
        "1450": null,
        "1500": null,
        "1550": null,
        "1600": null,
        "1650": null
      }
    },
    {
      "block": 13,
      "line_no": 22,
      "nominal_composition": null,
      "product_form": null,
      "spec_no": null,
