Repository: danivelas0/asme-pcc

File: resources/bpvc_ii_d_customary_2025/table_5a.json (part 17 of 20)
    "External Pressure Chart No.",
    "Notes"
  ],
  "columns_values": [
      "nominal_composition": "18Cr–12Ni–2Mo",
      "product_form": "Castings",
      "spec_no": "SA–351",
      "type_grade": "CF8M",
      "alloy_desig_uns_no": "J92900",
      "class_condition_temper": null,
      "size_thickness_in_p_no": null,
      "group_no": "8 1",
      "min_tensile_strength_ksi": 70,
      "min_yield_strength_ksi": 30,
      "maximum_use_temperature_f": 1500,
      "external_pressure_chart_no": "HA–2",
      "notes": "G2, G3, G4, G8, T10",
      "values": {
        "100": 20.0,
        "150": 20.0,
        "200": 20.0,
        "250": 20.0,
        "300": 20.0,
        "350": 20.0,
        "400": 19.3,
        "450": 18.6,
        "500": 18.0,
        "550": 17.4,
        "600": 17.0,
        "650": 16.6,
        "700": 16.3,
        "750": 16.1,
        "800": 15.9,
        "850": 15.7,
        "900": 15.6,
        "950": 15.4,
        "1000": 15.3,
        "1050": 15.1,
        "1100": 12.4,
        "1150": 9.8,
        "1200": 7.4,
        "1250": 5.6,
        "1300": 4.2,
        "1350": 3.2,
        "1400": 2.4,
        "1450": 1.8,
        "1500": 1.4
      }
    },
    {
      "block": 13,
      "line_no": 16,
      "nominal_composition": "18Cr–13Ni–3Mo",
      "product_form": "Plate",
      "spec_no": "SA–240",
      "type_grade": 317,
      "alloy_desig_uns_no": "S31700",
      "class_condition_temper": null,
      "size_thickness_in_p_no": "t ≤5",
      "group_no": "8 1",
      "min_tensile_strength_ksi": 75,
      "min_yield_strength_ksi": 30,
      "maximum_use_temperature_f": 1500,
      "external_pressure_chart_no": "HA–2",
      "notes": "G2, G3, T10",
      "values": {
        "100": 20.0,
        "150": 20.0,
        "200": 20.0,
        "250": 20.0,
        "300": 20.0,
        "350": 20.0,
        "400": 19.3,
        "450": 18.6,
        "500": 18.0,
        "550": 17.4,
        "600": 17.0,
        "650": 16.6,
        "700": 16.3,
        "750": 16.1,
        "800": 15.9,
        "850": 15.7,
        "900": 15.6,
        "950": 15.4,
        "1000": 15.3,
        "1050": 15.1,
        "1100": 12.4,
        "1150": 9.8,
        "1200": 7.4,
        "1250": 5.5,
        "1300": 4.1,
        "1350": 3.1,
        "1400": 2.3,
        "1450": 1.7,
        "1500": 1.3
      }
    },
    {
      "block": 13,
      "line_no": 17,
      "nominal_composition": "18Cr–13Ni–3Mo",
      "product_form": "Wld. tube",
      "spec_no": "SA–249",
      "type_grade": "TP317",
      "alloy_desig_uns_no": "S31700",
      "class_condition_temper": null,
      "size_thickness_in_p_no": null,
      "group_no": "8 1",
      "min_tensile_strength_ksi": 75,
      "min_yield_strength_ksi": 30,
      "maximum_use_temperature_f": 1500,
      "external_pressure_chart_no": "HA–2",
      "notes": "G2, G3, G6, T10",
      "values": {
        "100": 17.0,
        "150": 17.0,
        "200": 17.0,
        "250": 17.0,
        "300": 17.0,
        "350": 17.0,
        "400": 16.4,
        "450": 15.8,
        "500": 15.3,
        "550": 14.8,
        "600": 14.5,
        "650": 14.1,
        "700": 13.9,
        "750": 13.7,
        "800": 13.5,
        "850": 13.4,
        "900": 13.2,
        "950": 13.1,
        "1000": 13.0,
        "1050": 12.9,
        "1100": 10.5,
        "1150": 8.3,
        "1200": 6.3,
        "1250": 4.7,
        "1300": 3.5,
        "1350": 2.6,
        "1400": 1.9,
        "1450": 1.5,
        "1500": 1.1
      }
    },
    {
      "block": 13,
      "line_no": 18,
      "nominal_composition": "18Cr–13Ni–3Mo",
      "product_form": "Smls. pipe",
      "spec_no": "SA–312",
      "type_grade": "TP317",
      "alloy_desig_uns_no": "S31700",
      "class_condition_temper": null,
      "size_thickness_in_p_no": "t ≤5",
      "group_no": "8 1",
      "min_tensile_strength_ksi": 75,
      "min_yield_strength_ksi": 30,
      "maximum_use_temperature_f": 1500,
      "external_pressure_chart_no": "HA–2",
      "notes": "G2, G3, T10",
      "values": {
        "100": 20.0,
        "150": 20.0,
        "200": 20.0,
        "250": 20.0,
        "300": 20.0,
        "350": 20.0,
        "400": 19.3,
        "450": 18.6,
        "500": 18.0,
        "550": 17.4,
        "600": 17.0,
        "650": 16.6,
        "700": 16.3,
        "750": 16.1,
        "800": 15.9,
        "850": 15.7,
        "900": 15.6,
        "950": 15.4,
        "1000": 15.3,
        "1050": 15.1,
        "1100": 12.4,
        "1150": 9.8,
        "1200": 7.4,
        "1250": 5.5,
        "1300": 4.1,
        "1350": 3.1,
        "1400": 2.3,
        "1450": 1.7,
        "1500": 1.3
      }
    },
    {
      "block": 13,
      "line_no": 19,
      "nominal_composition": "18Cr–13Ni–3Mo",
      "product_form": "Wld. pipe",
      "spec_no": "SA–312",
      "type_grade": "TP317",
      "alloy_desig_uns_no": "S31700",
      "class_condition_temper": null,
      "size_thickness_in_p_no": "t ≤5",
      "group_no": "8 1",
      "min_tensile_strength_ksi": 75,
      "min_yield_strength_ksi": 30,
      "maximum_use_temperature_f": 1500,
      "external_pressure_chart_no": "HA–2",
      "notes": "G2, G3, G6, T10",
      "values": {
        "100": 17.0,
        "150": 17.0,
        "200": 17.0,
        "250": 17.0,
        "300": 17.0,
        "350": 17.0,
        "400": 16.4,
        "450": 15.8,
        "500": 15.3,
        "550": 14.8,
        "600": 14.5,
        "650": 14.1,
        "700": 13.9,
        "750": 13.7,
        "800": 13.5,
        "850": 13.4,
        "900": 13.2,
        "950": 13.1,
        "1000": 13.0,
        "1050": 12.9,
        "1100": 10.5,
        "1150": 8.3,
        "1200": 6.3,
        "1250": 4.7,
        "1300": 3.5,
        "1350": 2.6,
        "1400": 1.9,
        "1450": 1.5,
        "1500": 1.1
      }
    },
    {
      "block": 13,
      "line_no": 20,
      "nominal_composition": "18Cr–13Ni–3Mo",
      "product_form": "Fittings",
      "spec_no": "SA–403",
      "type_grade": 317,
      "alloy_desig_uns_no": "S31700",
      "class_condition_temper": "WP–S …",
      "size_thickness_in_p_no": null,
      "group_no": "8 1",
      "min_tensile_strength_ksi": 75,
      "min_yield_strength_ksi": 30,
      "maximum_use_temperature_f": 1500,
      "external_pressure_chart_no": "HA–2",
      "notes": "G2, T10",
      "values": {
        "100": 20.0,
        "150": 20.0,
        "200": 20.0,
        "250": 20.0,
        "300": 20.0,
        "350": 20.0,
        "400": 19.3,
        "450": 18.6,
        "500": 18.0,
        "550": 17.4,
        "600": 17.0,
        "650": 16.6,
        "700": 16.3,
        "750": 16.1,
        "800": 15.9,
        "850": 15.7,
        "900": 15.6,
        "950": 15.4,
        "1000": 15.3,
        "1050": 15.1,
        "1100": 12.4,
        "1150": 9.8,
        "1200": 7.4,
        "1250": 5.5,
        "1300": 4.1,
        "1350": 3.1,
        "1400": 2.3,
        "1450": 1.7,
        "1500": 1.3
      }
    },
    {
      "block": 13,
      "line_no": 21,
      "nominal_composition": "18Cr–13Ni–3Mo",
      "product_form": "Plate",
      "spec_no": "SA–240",
      "type_grade": "317L",
      "alloy_desig_uns_no": "S31703",
      "class_condition_temper": null,
      "size_thickness_in_p_no": null,
      "group_no": "8 1",
      "min_tensile_strength_ksi": 75,
      "min_yield_strength_ksi": 30,
      "maximum_use_temperature_f": 850,
      "external_pressure_chart_no": "HA–4",
      "notes": "G2",
      "values": {
        "100": 20.0,
        "150": 20.0,
        "200": 20.0,
        "250": 20.0,
        "300": 20.0,
        "350": 19.6,
        "400": 18.9,
        "450": 18.2,
        "500": 17.7,
        "550": 17.3,
        "600": 16.9,
        "650": 16.5,
        "700": 16.2,
        "750": 15.8,
        "800": 15.5,
        "850": 15.2,
        "900": null,
        "950": null,
        "1000": null,
        "1050": null,
        "1100": null,
        "1150": null,
        "1200": null,
        "1250": null,
        "1300": null,
        "1350": null,
        "1400": null,
        "1450": null,
        "1500": null
      }
    },
    {
      "block": 13,
      "line_no": 22,
      "nominal_composition": "18Cr–13Ni–3Mo",
      "product_form": "Fittings",
      "spec_no": "SA–403",
      "type_grade": "317L",
      "alloy_desig_uns_no": "S31703",
      "class_condition_temper": "WP–S …",
      "size_thickness_in_p_no": null,
      "group_no": "8 1",
      "min_tensile_strength_ksi": 75,
      "min_yield_strength_ksi": 30,
      "maximum_use_temperature_f": 850,
      "external_pressure_chart_no": "HA–4",
      "notes": "G2",
      "values": {
        "100": 20.0,
        "150": 20.0,
        "200": 20.0,
        "250": 20.0,
        "300": 20.0,
        "350": 19.6,
        "400": 18.9,
        "450": 18.2,
        "500": 17.7,
        "550": 17.3,
        "600": 16.9,
        "650": 16.5,
        "700": 16.2,
        "750": 15.8,
        "800": 15.5,
        "850": 15.2,
        "900": null,
        "950": null,
        "1000": null,
        "1050": null,
        "1100": null,
        "1150": null,
        "1200": null,
        "1250": null,
        "1300": null,
        "1350": null,
        "1400": null,
        "1450": null,
        "1500": null
      }
    },
    {
      "block": 13,
      "line_no": 23,
      "nominal_composition": "18Cr–18Ni–2Si",
      "product_form": "Smls. tube",
      "spec_no": "SA–213",
      "type_grade": "XM–15",
      "alloy_desig_uns_no": "S38100",
      "class_condition_temper": null,
      "size_thickness_in_p_no": "t ≤5",
      "group_no": "8 1",
      "min_tensile_strength_ksi": 75,
      "min_yield_strength_ksi": 30,
      "maximum_use_temperature_f": 1000,
      "external_pressure_chart_no": "HA–2",
      "notes": "G2, G3",
      "values": {
        "100": 20.0,
        "150": 20.0,
        "200": 20.0,
        "250": 20.0,
        "300": 20.0,
        "350": 19.3,
        "400": 18.6,
        "450": 18.0,
        "500": 17.5,
        "550": 17.0,
        "600": 16.6,
        "650": 16.2,
        "700": 15.8,
        "750": 15.5,
        "800": 15.2,
        "850": 14.9,
        "900": 14.6,
        "950": 14.3,
        "1000": 14.0,
        "1050": null,
        "1100": null,
        "1150": null,
        "1200": null,
        "1250": null,
        "1300": null,
        "1350": null,
        "1400": null,
        "1450": null,
        "1500": null
      }
    },
    {
      "block": 13,
      "line_no": 24,
      "nominal_composition": "18Cr–18Ni–2Si",
      "product_form": "Plate",
      "spec_no": "SA–240",
      "type_grade": "XM–15",
      "alloy_desig_uns_no": "S38100",
      "class_condition_temper": null,
      "size_thickness_in_p_no": "t ≤5",
      "group_no": "8 1",
      "min_tensile_strength_ksi": 75,
      "min_yield_strength_ksi": 30,
      "maximum_use_temperature_f": 1000,
      "external_pressure_chart_no": "HA–2",
      "notes": "G2, G3",
      "values": {
        "100": 20.0,
        "150": 20.0,
        "200": 20.0,
        "250": 20.0,
        "300": 20.0,
        "350": 19.3,
        "400": 18.6,
        "450": 18.0,
        "500": 17.5,
        "550": 17.0,
        "600": 16.6,
        "650": 16.2,
        "700": 15.8,
        "750": 15.5,
        "800": 15.2,
        "850": 14.9,
        "900": 14.6,
        "950": 14.3,
        "1000": 14.0,
        "1050": null,
        "1100": null,
        "1150": null,
        "1200": null,
        "1250": null,
        "1300": null,
        "1350": null,
        "1400": null,
        "1450": null,
        "1500": null
      }
    },
    {
      "block": 13,
      "line_no": 25,
      "nominal_composition": "18Cr–18Ni–2Si",
      "product_form": "Wld. tube",
      "spec_no": "SA–249",
      "type_grade": "TPXM–15",
      "alloy_desig_uns_no": "S38100",
      "class_condition_temper": null,
      "size_thickness_in_p_no": "t ≤5",
      "group_no": "8 1",
      "min_tensile_strength_ksi": 75,
      "min_yield_strength_ksi": 30,
      "maximum_use_temperature_f": 1000,
      "external_pressure_chart_no": "HA–2",
      "notes": "G2, G3, G6",
      "values": {
        "100": 17.0,
        "150": 17.0,
        "200": 17.0,
        "250": 17.0,
        "300": 17.0,
        "350": 16.4,
        "400": 15.8,
        "450": 15.3,
        "500": 14.8,
        "550": 14.4,
        "600": 14.1,
        "650": 13.8,
        "700": 13.5,
        "750": 13.2,
        "800": 12.9,
        "850": 12.6,
        "900": 12.4,
        "950": 12.1,
        "1000": 11.9,
        "1050": null,
        "1100": null,
        "1150": null,
        "1200": null,
        "1250": null,
        "1300": null,
        "1350": null,
        "1400": null,
        "1450": null,
        "1500": null
      }
    },
    {
      "block": 13,
      "line_no": 26,
      "nominal_composition": "18Cr–18Ni–2Si",
      "product_form": "Smls. pipe",
      "spec_no": "SA–312",
      "type_grade": "TPXM–15",
      "alloy_desig_uns_no": "S38100",
      "class_condition_temper": null,
      "size_thickness_in_p_no": "t ≤5",
      "group_no": "8 1",
      "min_tensile_strength_ksi": 75,
      "min_yield_strength_ksi": 30,
      "maximum_use_temperature_f": 1000,
      "external_pressure_chart_no": "HA–2",
      "notes": "G2, G3",
      "values": {
        "100": 20.0,
        "150": 20.0,
        "200": 20.0,
        "250": 20.0,
        "300": 20.0,
        "350": 19.3,
        "400": 18.6,
        "450": 18.0,
        "500": 17.5,
        "550": 17.0,
        "600": 16.6,
        "650": 16.2,
        "700": 15.8,
        "750": 15.5,
        "800": 15.2,
        "850": 14.9,
        "900": 14.6,
        "950": 14.3,
        "1000": 14.0,
        "1050": null,
        "1100": null,
        "1150": null,
        "1200": null,
        "1250": null,
        "1300": null,
        "1350": null,
        "1400": null,
        "1450": null,
        "1500": null
      }
    },
    {
      "block": 13,
      "line_no": 27,
      "nominal_composition": "18Cr–18Ni–2Si",
      "product_form": "Wld. pipe",
      "spec_no": "SA–312",
      "type_grade": "TPXM–15",
      "alloy_desig_uns_no": "S38100",
      "class_condition_temper": null,
      "size_thickness_in_p_no": "t ≤5",
      "group_no": "8 1",
      "min_tensile_strength_ksi": 75,
      "min_yield_strength_ksi": 30,
      "maximum_use_temperature_f": 1000,
      "external_pressure_chart_no": "HA–2",
      "notes": "G2, G3, G6",
      "values": {
        "100": 17.0,
        "150": 17.0,
        "200": 17.0,
        "250": 17.0,
        "300": 17.0,
        "350": 16.4,
        "400": 15.8,
        "450": 15.3,
        "500": 14.8,
        "550": 14.4,
        "600": 14.1,
        "650": 13.8,
        "700": 13.5,
        "750": 13.2,
        "800": 12.9,
        "850": 12.6,
        "900": 12.4,
        "950": 12.1,
        "1000": 11.9,
        "1050": null,
        "1100": null,
        "1150": null,
        "1200": null,
        "1250": null,
        "1300": null,
        "1350": null,
        "1400": null,
        "1450": null,
        "1500": null
      }
    },
    {
      "block": 13,
      "line_no": 28,
      "nominal_composition": "21Cr–6Ni–9Mn",
      "product_form": "Forgings",
      "spec_no": "SA–182",
      "type_grade": "FXM–11",
      "alloy_desig_uns_no": "S21904",
      "class_condition_temper": null,
      "size_thickness_in_p_no": null,
      "group_no": "8 3",
      "min_tensile_strength_ksi": 90,
      "min_yield_strength_ksi": 50,
      "maximum_use_temperature_f": 600,
      "external_pressure_chart_no": "HA–6",
      "notes": "G2",
      "values": {
        "100": 33.3,
        "150": 33.3,
        "200": 33.3,
        "250": 32.0,
        "300": 29.7,
        "350": 27.9,
        "400": 26.4,
        "450": 25.3,
        "500": 24.4,
        "550": 23.7,
        "600": 23.1,
        "650": null,
        "700": null,
        "750": null,
        "800": null,
        "850": null,
        "900": null,
        "950": null,
        "1000": null,
        "1050": null,
        "1100": null,
        "1150": null,
        "1200": null,
        "1250": null,
        "1300": null,
        "1350": null,
        "1400": null,
        "1450": null,
        "1500": null
      }
    },
    {
      "block": 13,
      "line_no": 29,
      "nominal_composition": "21Cr–6Ni–9Mn",
      "product_form": "Smls. pipe",
      "spec_no": "SA–312",
      "type_grade": "TPXM–11",
      "alloy_desig_uns_no": "S21904",
      "class_condition_temper": null,
      "size_thickness_in_p_no": null,
      "group_no": "8 3",
      "min_tensile_strength_ksi": 90,
      "min_yield_strength_ksi": 50,
      "maximum_use_temperature_f": 600,
      "external_pressure_chart_no": "HA–6",
      "notes": "G2",
      "values": {
        "100": 33.3,
        "150": 33.3,
        "200": 33.3,
        "250": 32.0,
        "300": 29.7,
        "350": 27.9,
        "400": 26.4,
        "450": 25.3,
        "500": 24.4,
        "550": 23.7,
        "600": 23.1,
        "650": null,
        "700": null,
        "750": null,
        "800": null,
        "850": null,
        "900": null,
        "950": null,
        "1000": null,
        "1050": null,
        "1100": null,
        "1150": null,
        "1200": null,
        "1250": null,
        "1300": null,
        "1350": null,
        "1400": null,
        "1450": null,
        "1500": null
      }
    },
    {
      "block": 13,
      "line_no": 30,
      "nominal_composition": "21Cr–6Ni–9Mn",
      "product_form": "Wld. pipe",
      "spec_no": "SA–312",
      "type_grade": "TPXM–11",
      "alloy_desig_uns_no": "S21904",
      "class_condition_temper": null,
      "size_thickness_in_p_no": null,
      "group_no": "8 3",
      "min_tensile_strength_ksi": 90,
      "min_yield_strength_ksi": 50,
      "maximum_use_temperature_f": 600,
      "external_pressure_chart_no": "HA–6",
      "notes": "G2, G6",
      "values": {
        "100": 28.3,
        "150": 28.3,
        "200": 28.3,
        "250": 27.2,
        "300": 25.3,
        "350": 23.7,
        "400": 22.5,
        "450": 21.5,
        "500": 20.7,
        "550": 20.1,
        "600": 19.7,
        "650": null,
        "700": null,
        "750": null,
        "800": null,
        "850": null,
        "900": null,
        "950": null,
        "1000": null,
        "1050": null,
        "1100": null,
        "1150": null,
        "1200": null,
        "1250": null,
        "1300": null,
        "1350": null,
        "1400": null,
        "1450": null,
        "1500": null
      }
    },
    {
      "block": 13,
      "line_no": 31,
      "nominal_composition": "21Cr–6Ni–9Mn",
      "product_form": "Plate",
      "spec_no": "SA–666",
      "type_grade": "XM–11",
      "alloy_desig_uns_no": "S21904",
      "class_condition_temper": null,
      "size_thickness_in_p_no": null,
      "group_no": "8 3",
      "min_tensile_strength_ksi": 90,
      "min_yield_strength_ksi": 50,
      "maximum_use_temperature_f": 600,
      "external_pressure_chart_no": "HA–6",
      "notes": "G2",
      "values": {
        "100": 33.3,
        "150": 33.3,
        "200": 33.3,
        "250": 32.0,
        "300": 29.7,
        "350": 27.9,
        "400": 26.4,
        "450": 25.3,
        "500": 24.4,
        "550": 23.7,
        "600": 23.1,
        "650": null,
        "700": null,
        "750": null,
        "800": null,
        "850": null,
        "900": null,
        "950": null,
        "1000": null,
        "1050": null,
        "1100": null,
        "1150": null,
        "1200": null,
        "1250": null,
        "1300": null,
        "1350": null,
        "1400": null,
        "1450": null,
        "1500": null
      }
    },
    {
      "block": 13,
      "line_no": 32,
      "nominal_composition": "21Cr–6Ni–9Mn",
      "product_form": "Forgings",
      "spec_no": "SA–965",
      "type_grade": "FXM–11",
      "alloy_desig_uns_no": "S21904",
      "class_condition_temper": null,
      "size_thickness_in_p_no": null,
      "group_no": "8 3",
      "min_tensile_strength_ksi": 90,
      "min_yield_strength_ksi": 50,
      "maximum_use_temperature_f": 600,
      "external_pressure_chart_no": "HA–6",
      "notes": "G2",
      "values": {
        "100": 33.3,
        "150": 33.3,
        "200": 33.3,
        "250": 32.0,
        "300": 29.7,
        "350": 27.9,
        "400": 26.4,
        "450": 25.3,
        "500": 24.4,
        "550": 23.7,
        "600": 23.1,
        "650": null,
        "700": null,
        "750": null,
        "800": null,
        "850": null,
        "900": null,
        "950": null,
        "1000": null,
        "1050": null,
        "1100": null,
        "1150": null,
        "1200": null,
        "1250": null,
        "1300": null,
        "1350": null,
        "1400": null,
        "1450": null,
        "1500": null
      }
    },
    {
      "block": 13,
      "line_no": 33,
      "nominal_composition": "22Cr–5Ni–3Mo–N",
      "product_form": "Forgings",
      "spec_no": "SA–182",
      "type_grade": "F51",
      "alloy_desig_uns_no": "S31803",
      "class_condition_temper": null,
      "size_thickness_in_p_no": null,
      "group_no": "10H 1",
      "min_tensile_strength_ksi": 90,
      "min_yield_strength_ksi": 65,
      "maximum_use_temperature_f": 600,
      "external_pressure_chart_no": "HA–5",
      "notes": "G8",
      "values": {
        "100": 37.5,
        "150": 37.5,
        "200": 37.5,
        "250": 37.0,
        "300": 35.8,
        "350": 34.9,
        "400": 34.2,
        "450": 33.7,
        "500": 33.2,
        "550": 32.5,
        "600": 31.8,
        "650": null,
        "700": null,
        "750": null,
        "800": null,
        "850": null,
        "900": null,
        "950": null,
        "1000": null,
        "1050": null,
        "1100": null,
        "1150": null,
        "1200": null,
        "1250": null,
        "1300": null,
        "1350": null,
        "1400": null,
        "1450": null,
        "1500": null
      }
    },
    {
      "block": 13,
      "line_no": 34,
      "nominal_composition": "22Cr–5Ni–3Mo–N",
      "product_form": "Plate",
      "spec_no": "SA–240",
      "type_grade": null,
      "alloy_desig_uns_no": "S31803",
      "class_condition_temper": null,
      "size_thickness_in_p_no": null,
      "group_no": "10H 1",
      "min_tensile_strength_ksi": 90,
      "min_yield_strength_ksi": 65,
      "maximum_use_temperature_f": 600,
      "external_pressure_chart_no": "HA–5",
      "notes": "G8",
      "values": {
        "100": 37.5,
        "150": 37.5,
        "200": 37.5,
        "250": 37.0,
        "300": 35.8,
        "350": 34.9,
        "400": 34.2,
        "450": 33.7,
        "500": 33.2,
        "550": 32.5,
        "600": 31.8,
        "650": null,
        "700": null,
        "750": null,
        "800": null,
        "850": null,
        "900": null,
        "950": null,
        "1000": null,
        "1050": null,
        "1100": null,
        "1150": null,
        "1200": null,
        "1250": null,
        "1300": null,
        "1350": null,
        "1400": null,
        "1450": null,
        "1500": null
      }
    },
    {
      "block": 13,
      "line_no": 35,
      "nominal_composition": "22Cr–5Ni–3Mo–N",
      "product_form": "Smls. tube",
      "spec_no": "SA–789",
      "type_grade": null,
      "alloy_desig_uns_no": "S31803",
      "class_condition_temper": null,
      "size_thickness_in_p_no": null,
      "group_no": "10H 1",
      "min_tensile_strength_ksi": 90,
      "min_yield_strength_ksi": 65,
      "maximum_use_temperature_f": 600,
      "external_pressure_chart_no": "HA–5",
      "notes": "G8",
      "values": {
        "100": 37.5,
        "150": 37.5,
        "200": 37.5,
        "250": 37.0,
        "300": 35.8,
        "350": 34.9,
        "400": 34.2,
        "450": 33.7,
        "500": 33.2,
        "550": 32.5,
        "600": 31.8,
        "650": null,
        "700": null,
        "750": null,
        "800": null,
        "850": null,
        "900": null,
        "950": null,
        "1000": null,
        "1050": null,
        "1100": null,
        "1150": null,
        "1200": null,
        "1250": null,
        "1300": null,
        "1350": null,
        "1400": null,
        "1450": null,
        "1500": null
      }
    },
    {
      "block": 13,
      "line_no": 36,
      "nominal_composition": "22Cr–5Ni–3Mo–N",
      "product_form": "Wld. tube",
      "spec_no": "SA–789",
      "type_grade": null,
      "alloy_desig_uns_no": "S31803",
      "class_condition_temper": null,
      "size_thickness_in_p_no": null,
      "group_no": "10H 1",
      "min_tensile_strength_ksi": 90,
      "min_yield_strength_ksi": 65,
      "maximum_use_temperature_f": 600,
      "external_pressure_chart_no": "HA–5",
      "notes": "G6, G8",
      "values": {
        "100": 31.9,
        "150": 31.9,
        "200": 31.9,
        "250": 31.5,
        "300": 30.5,
        "350": 29.7,
        "400": 29.0,
        "450": 28.6,
        "500": 28.2,
        "550": 27.6,
        "600": 27.0,
        "650": null,
        "700": null,
        "750": null,
        "800": null,
        "850": null,
        "900": null,
        "950": null,
        "1000": null,
        "1050": null,
        "1100": null,
        "1150": null,
        "1200": null,
        "1250": null,
        "1300": null,
        "1350": null,
        "1400": null,
        "1450": null,
        "1500": null
      }
    },
    {
      "block": 13,
      "line_no": 37,
      "nominal_composition": "22Cr–5Ni–3Mo–N",
      "product_form": "Smls. pipe",
      "spec_no": "SA–790",
      "type_grade": null,
      "alloy_desig_uns_no": "S31803",
      "class_condition_temper": null,
      "size_thickness_in_p_no": null,
      "group_no": "10H 1",
      "min_tensile_strength_ksi": 90,
      "min_yield_strength_ksi": 65,
      "maximum_use_temperature_f": 600,
      "external_pressure_chart_no": "HA–5",
      "notes": "G8",
      "values": {
        "100": 37.5,
        "150": 37.5,
        "200": 37.5,
        "250": 37.0,
        "300": 35.8,
        "350": 34.9,
        "400": 34.2,
        "450": 33.7,
        "500": 33.2,
        "550": 32.5,
        "600": 31.8,
        "650": null,
        "700": null,
        "750": null,
        "800": null,
        "850": null,
        "900": null,
        "950": null,
        "1000": null,
        "1050": null,
        "1100": null,
        "1150": null,
        "1200": null,
        "1250": null,
        "1300": null,
        "1350": null,
        "1400": null,
        "1450": null,
        "1500": null
      }
    },
    {
      "block": 13,
      "line_no": 38,
      "nominal_composition": "22Cr–5Ni–3Mo–N",
      "product_form": "Wld. pipe",
      "spec_no": "SA–790",
      "type_grade": null,
      "alloy_desig_uns_no": "S31803",
      "class_condition_temper": null,
      "size_thickness_in_p_no": null,
      "group_no": "10H 1",
      "min_tensile_strength_ksi": 90,
      "min_yield_strength_ksi": 65,
      "maximum_use_temperature_f": 600,
      "external_pressure_chart_no": "HA–5",
      "notes": "G6, G8",
      "values": {
        "100": 31.9,
        "150": 31.9,
        "200": 31.9,
        "250": 31.5,
        "300": 30.5,
        "350": 29.7,
        "400": 29.0,
        "450": 28.6,
        "500": 28.2,
        "550": 27.6,
        "600": 27.0,
        "650": null,
        "700": null,
        "750": null,
        "800": null,
        "850": null,
        "900": null,
        "950": null,
        "1000": null,
        "1050": null,
        "1100": null,
        "1150": null,
        "1200": null,
        "1250": null,
        "1300": null,
        "1350": null,
        "1400": null,
        "1450": null,
        "1500": null
      }
    },
    {
      "block": 13,
      "line_no": 39,
      "nominal_composition": "22Cr–5Ni–3Mo–N",
      "product_form": "Plate",
      "spec_no": "SA–240",
      "type_grade": null,
      "alloy_desig_uns_no": "S32205",
      "class_condition_temper": null,
      "size_thickness_in_p_no": null,
      "group_no": "10H 1",
      "min_tensile_strength_ksi": 95,
      "min_yield_strength_ksi": 65,
      "maximum_use_temperature_f": 400,
      "external_pressure_chart_no": "HA–5",
      "notes": "G8",
      "values": {
        "100": 39.6,
        "150": null,
        "200": 38.5,
        "250": null,
        "300": 35.8,
        "350": null,
        "400": 34.2,
        "450": null,
        "500": null,
        "550": null,
        "600": null,
        "650": null,
        "700": null,
        "750": null,
        "800": null,
        "850": null,
        "900": null,
        "950": null,
        "1000": null,
        "1050": null,
        "1100": null,
        "1150": null,
        "1200": null,
        "1250": null,
        "1300": null,
        "1350": null,
        "1400": null,
        "1450": null,
        "1500": null
      }
    },
    {
      "block": 13,
      "line_no": 40,
      "nominal_composition": "22Cr–5Ni–3Mo–N",
      "product_form": "Smls. pipe",
      "spec_no": "SA–790",
      "type_grade": null,
      "alloy_desig_uns_no": "S32205",
      "class_condition_temper": null,
      "size_thickness_in_p_no": null,
      "group_no": "10H 1",
      "min_tensile_strength_ksi": 95,
      "min_yield_strength_ksi": 65,
      "maximum_use_temperature_f": 400,
      "external_pressure_chart_no": "HA–5",
      "notes": "G8",
      "values": {
        "100": 39.6,
        "150": null,
        "200": 38.5,
        "250": null,
        "300": 35.8,
        "350": null,
        "400": 34.2,
        "450": null,
        "500": null,
        "550": null,
        "600": null,
        "650": null,
        "700": null,
        "750": null,
        "800": null,
        "850": null,
        "900": null,
        "950": null,
        "1000": null,
        "1050": null,
        "1100": null,
        "1150": null,
        "1200": null,
        "1250": null,
        "1300": null,
        "1350": null,
        "1400": null,
        "1450": null,
        "1500": null
      }
    },
    {
      "block": 13,
      "line_no": 41,
      "nominal_composition": "22Cr–5Ni–3Mo–N",
      "product_form": "Wld. pipe",
      "spec_no": "SA–790",
      "type_grade": null,
      "alloy_desig_uns_no": "S32205",
      "class_condition_temper": null,
      "size_thickness_in_p_no": null,
      "group_no": "10H 1",
      "min_tensile_strength_ksi": 95,
      "min_yield_strength_ksi": 65,
      "maximum_use_temperature_f": 400,
      "external_pressure_chart_no": "HA–5",
      "notes": "G6, G8",
      "values": {
        "100": 33.6,
        "150": null,
        "200": 32.7,
        "250": null,
        "300": 30.5,
        "350": null,
        "400": 29.0,
        "450": null,
        "500": null,
        "550": null,
        "600": null,
        "650": null,
        "700": null,
        "750": null,
        "800": null,
        "850": null,
        "900": null,
        "950": null,
        "1000": null,
        "1050": null,
        "1100": null,
        "1150": null,
        "1200": null,
        "1250": null,
        "1300": null,
        "1350": null,
        "1400": null,
        "1450": null,
        "1500": null
      }
    },
    {
      "block": 13,
      "line_no": 42,
      "nominal_composition": "22Cr–5Ni–3Mo–N",
      "product_form": "Forgings",
      "spec_no": "SA–182",
      "type_grade": "F60",
      "alloy_desig_uns_no": "S32205",
      "class_condition_temper": null,
      "size_thickness_in_p_no": null,
      "group_no": "10H 1",
      "min_tensile_strength_ksi": 95,
      "min_yield_strength_ksi": 70,
      "maximum_use_temperature_f": 400,
      "external_pressure_chart_no": "HA–5",
      "notes": "G8",
      "values": {
        "100": 39.6,
        "150": null,
        "200": 39.6,
        "250": null,
        "300": 38.6,
        "350": null,
        "400": 36.8,
        "450": null,
        "500": null,
        "550": null,
        "600": null,
        "650": null,
        "700": null,
        "750": null,
        "800": null,
        "850": null,
        "900": null,
        "950": null,
        "1000": null,
        "1050": null,
        "1100": null,
        "1150": null,
        "1200": null,
        "1250": null,
        "1300": null,
        "1350": null,
        "1400": null,
        "1450": null,
        "1500": null
      }
    },
    {
      "block": 13,
      "line_no": 43,
      "nominal_composition": "22Cr–5Ni–3Mo–N",
      "product_form": "Smls. tube",
      "spec_no": "SA–789",
      "type_grade": null,
      "alloy_desig_uns_no": "S32205",
      "class_condition_temper": null,
      "size_thickness_in_p_no": "O.D. ≤8",
      "group_no": "10H 1",
      "min_tensile_strength_ksi": 95,
      "min_yield_strength_ksi": 70,
      "maximum_use_temperature_f": 400,
      "external_pressure_chart_no": "HA–5",
      "notes": "G8",
      "values": {
        "100": 39.6,
        "150": null,
        "200": 39.6,
        "250": null,
        "300": 38.6,
        "350": null,
        "400": 36.8,
        "450": null,
        "500": null,
        "550": null,
        "600": null,
        "650": null,
        "700": null,
        "750": null,
        "800": null,
        "850": null,
        "900": null,
        "950": null,
        "1000": null,
        "1050": null,
        "1100": null,
        "1150": null,
        "1200": null,
        "1250": null,
        "1300": null,
        "1350": null,
        "1400": null,
        "1450": null,
        "1500": null
      }
    },
    {
      "block": 13,
      "line_no": 44,
      "nominal_composition": "22Cr–5Ni–3Mo–N",
      "product_form": "Wld. tube",
      "spec_no": "SA–789",
      "type_grade": null,
      "alloy_desig_uns_no": "S32205",
      "class_condition_temper": null,
      "size_thickness_in_p_no": "O.D. ≤8",
      "group_no": "10H 1",
      "min_tensile_strength_ksi": 95,
      "min_yield_strength_ksi": 70,
      "maximum_use_temperature_f": 400,
      "external_pressure_chart_no": "HA–5",
      "notes": "G6, G8",
      "values": {
        "100": 33.6,
        "150": null,
        "200": 33.6,
        "250": null,
        "300": 32.8,
        "350": null,
        "400": 31.3,
        "450": null,
        "500": null,
        "550": null,
        "600": null,
        "650": null,
        "700": null,
        "750": null,
        "800": null,
        "850": null,
        "900": null,
        "950": null,
        "1000": null,
        "1050": null,
        "1100": null,
        "1150": null,
        "1200": null,
        "1250": null,
        "1300": null,
        "1350": null,
        "1400": null,
        "1450": null,
        "1500": null
      }
    },
    {
      "block": 13,
      "line_no": 45,
      "nominal_composition": "22Cr–13Ni–5Mn",
      "product_form": "Forgings",
      "spec_no": "SA–182",
      "type_grade": "FXM–19",
      "alloy_desig_uns_no": "S20910",
      "class_condition_temper": null,
      "size_thickness_in_p_no": null,
      "group_no": "8 3",
      "min_tensile_strength_ksi": 100,
      "min_yield_strength_ksi": 55,
      "maximum_use_temperature_f": 1200,
      "external_pressure_chart_no": "HA–6",
      "notes": "G2, T10",
      "values": {
        "100": 36.7,
        "150": 36.7,
        "200": 36.7,
        "250": 36.7,
        "300": 36.7,
        "350": 36.7,
        "400": 36.7,
        "450": 35.8,
        "500": 35.0,
        "550": 34.3,
        "600": 33.7,
        "650": 33.1,
        "700": 32.6,
        "750": 32.2,
        "800": 31.8,
        "850": 31.4,
        "900": 31.1,
        "950": 30.7,
        "1000": 30.3,
        "1050": 29.7,
        "1100": 20.4,
        "1150": 13.0,
        "1200": 8.3,
        "1250": null,
        "1300": null,
        "1350": null,
        "1400": null,
        "1450": null,
        "1500": null
      }
    },
    {
      "block": 14,
      "line_no": 1,
      "nominal_composition": "22Cr–13Ni–5Mn",
      "product_form": "Plate",
      "spec_no": "SA–240",
      "type_grade": "XM–19",
      "alloy_desig_uns_no": "S20910",
      "class_condition_temper": null,
      "size_thickness_in_p_no": null,
      "group_no": "8 3",
      "min_tensile_strength_ksi": 100,
      "min_yield_strength_ksi": 55,
      "maximum_use_temperature_f": 1200,
      "external_pressure_chart_no": "HA–6",
      "notes": "G2, T10",
      "values": {
        "100": 36.7,
        "150": 36.7,
        "200": 36.7,
        "250": 36.7,
        "300": 36.7,
        "350": 36.7,
        "400": 36.7,
        "450": 35.8,
        "500": 35.0,
        "550": 34.3,
        "600": 33.7,
        "650": 33.1,
        "700": 32.6,
        "750": 32.2,
        "800": 31.8,
        "850": 31.4,
        "900": 31.1,
        "950": 30.7,
        "1000": 30.3,
        "1050": 29.7,
        "1100": 20.4,
        "1150": 13.0,
        "1200": 8.3,
        "1250": null,
        "1300": null,
        "1350": null,
        "1400": null,
        "1450": null,
        "1500": null
      }
    },
    {
      "block": 14,
      "line_no": 2,
      "nominal_composition": "22Cr–13Ni–5Mn",
      "product_form": "Wld. tube",
      "spec_no": "SA–249",
      "type_grade": "TPXM–19",
      "alloy_desig_uns_no": "S20910",
      "class_condition_temper": null,
      "size_thickness_in_p_no": null,
      "group_no": "8 3",
      "min_tensile_strength_ksi": 100,
      "min_yield_strength_ksi": 55,
      "maximum_use_temperature_f": 1200,
      "external_pressure_chart_no": "HA–6",
      "notes": "G2, G6, T10",
      "values": {
        "100": 31.2,
        "150": 31.2,
        "200": 31.2,
        "250": 31.2,
        "300": 31.2,
        "350": 31.2,
        "400": 31.2,
        "450": 30.4,
        "500": 29.7,
        "550": 29.1,
        "600": 28.6,
        "650": 28.2,
        "700": 27.7,
        "750": 27.4,
        "800": 27.0,
        "850": 26.7,
        "900": 26.4,
        "950": 26.1,
        "1000": 25.7,
        "1050": 25.2,
        "1100": 17.3,
        "1150": 11.1,
        "1200": 7.1,
        "1250": null,
        "1300": null,
        "1350": null,
        "1400": null,
        "1450": null,
        "1500": null
      }
    },
    {
      "block": 14,
      "line_no": 3,
      "nominal_composition": "22Cr–13Ni–5Mn",
      "product_form": "Smls. pipe",
      "spec_no": "SA–312",
      "type_grade": "TPXM–19",
      "alloy_desig_uns_no": "S20910",
      "class_condition_temper": null,
      "size_thickness_in_p_no": null,
      "group_no": "8 3",
      "min_tensile_strength_ksi": 100,
      "min_yield_strength_ksi": 55,
      "maximum_use_temperature_f": 1200,
      "external_pressure_chart_no": "HA–6",
      "notes": "G2, T10",
      "values": {
        "100": 36.7,
        "150": 36.7,
        "200": 36.7,
        "250": 36.7,
        "300": 36.7,
        "350": 36.7,
        "400": 36.7,
        "450": 35.8,
        "500": 35.0,
        "550": 34.3,
        "600": 33.7,
        "650": 33.1,
        "700": 32.6,
        "750": 32.2,
        "800": 31.8,
        "850": 31.4,
        "900": 31.1,
        "950": 30.7,
        "1000": 30.3,
        "1050": 29.7,
        "1100": 20.4,
        "1150": 13.0,
        "1200": 8.3,
        "1250": null,
        "1300": null,
        "1350": null,
        "1400": null,
        "1450": null,
        "1500": null
      }
    },
    {
      "block": 14,
      "line_no": 4,
      "nominal_composition": "22Cr–13Ni–5Mn",
      "product_form": "Wld. pipe",
      "spec_no": "SA–312",
      "type_grade": "TPXM–19",
      "alloy_desig_uns_no": "S20910",
      "class_condition_temper": null,
      "size_thickness_in_p_no": null,
      "group_no": "8 3",
      "min_tensile_strength_ksi": 100,
      "min_yield_strength_ksi": 55,
      "maximum_use_temperature_f": 1200,
      "external_pressure_chart_no": "HA–6",
      "notes": "G2, G6, T10",
      "values": {
        "100": 31.2,
        "150": 31.2,
        "200": 31.2,
        "250": 31.2,
        "300": 31.2,
        "350": 31.2,
        "400": 31.2,
        "450": 30.4,
        "500": 29.7,
