Repository: danivelas0/asme-pcc

File: resources/bpvc_ii_d_customary_2025/table_1a.json (part 18 of 55)
    "External Pressure Chart No.",
    "Notes"
  ],
  "columns_values": [
      "type_grade": null,
      "alloy_desig_uns_no": null,
      "class_condition_temper": null,
      "size_thickness_in": null,
      "p_no": null,
      "group_no": null,
      "min_tensile_strength_ksi": null,
      "min_yield_strength_ksi": null,
      "i": null,
      "limits_iii": null,
      "viii_1": null,
      "xii": null,
      "external_pressure_chart_no": null,
      "notes": null,
      "values": {
        "100": null,
        "150": null,
        "200": null,
        "250": null,
        "300": null,
        "400": null,
        "500": null,
        "600": null,
        "650": null,
        "700": null,
        "750": null,
        "800": null,
        "850": null,
        "900": null,
        "950": null,
        "1000": null,
        "1050": null,
        "1100": null,
        "1150": null,
        "1200": null,
        "1250": null,
        "1300": null,
        "1350": null,
        "1400": null,
        "1450": null,
        "1500": null,
        "1550": null,
        "1600": null,
        "1650": null
      }
    },
    {
      "block": 13,
      "line_no": 23,
      "nominal_composition": null,
      "product_form": null,
      "spec_no": null,
      "type_grade": null,
      "alloy_desig_uns_no": null,
      "class_condition_temper": null,
      "size_thickness_in": null,
      "p_no": null,
      "group_no": null,
      "min_tensile_strength_ksi": null,
      "min_yield_strength_ksi": null,
      "i": null,
      "limits_iii": null,
      "viii_1": null,
      "xii": null,
      "external_pressure_chart_no": null,
      "notes": null,
      "values": {
        "100": null,
        "150": null,
        "200": null,
        "250": null,
        "300": null,
        "400": null,
        "500": null,
        "600": null,
        "650": null,
        "700": null,
        "750": null,
        "800": null,
        "850": null,
        "900": null,
        "950": null,
        "1000": null,
        "1050": null,
        "1100": null,
        "1150": null,
        "1200": null,
        "1250": null,
        "1300": null,
        "1350": null,
        "1400": null,
        "1450": null,
        "1500": null,
        "1550": null,
        "1600": null,
        "1650": null
      }
    },
    {
      "block": 13,
      "line_no": 24,
      "nominal_composition": null,
      "product_form": null,
      "spec_no": null,
      "type_grade": null,
      "alloy_desig_uns_no": null,
      "class_condition_temper": null,
      "size_thickness_in": null,
      "p_no": null,
      "group_no": null,
      "min_tensile_strength_ksi": null,
      "min_yield_strength_ksi": null,
      "i": null,
      "limits_iii": null,
      "viii_1": null,
      "xii": null,
      "external_pressure_chart_no": null,
      "notes": null,
      "values": {
        "100": null,
        "150": null,
        "200": null,
        "250": null,
        "300": null,
        "400": null,
        "500": null,
        "600": null,
        "650": null,
        "700": null,
        "750": null,
        "800": null,
        "850": null,
        "900": null,
        "950": null,
        "1000": null,
        "1050": null,
        "1100": null,
        "1150": null,
        "1200": null,
        "1250": null,
        "1300": null,
        "1350": null,
        "1400": null,
        "1450": null,
        "1500": null,
        "1550": null,
        "1600": null,
        "1650": null
      }
    },
    {
      "block": 13,
      "line_no": 25,
      "nominal_composition": null,
      "product_form": null,
      "spec_no": null,
      "type_grade": null,
      "alloy_desig_uns_no": null,
      "class_condition_temper": null,
      "size_thickness_in": null,
      "p_no": null,
      "group_no": null,
      "min_tensile_strength_ksi": null,
      "min_yield_strength_ksi": null,
      "i": null,
      "limits_iii": null,
      "viii_1": null,
      "xii": null,
      "external_pressure_chart_no": null,
      "notes": null,
      "values": {
        "100": null,
        "150": null,
        "200": null,
        "250": null,
        "300": null,
        "400": null,
        "500": null,
        "600": null,
        "650": null,
        "700": null,
        "750": null,
        "800": null,
        "850": null,
        "900": null,
        "950": null,
        "1000": null,
        "1050": null,
        "1100": null,
        "1150": null,
        "1200": null,
        "1250": null,
        "1300": null,
        "1350": null,
        "1400": null,
        "1450": null,
        "1500": null,
        "1550": null,
        "1600": null,
        "1650": null
      }
    },
    {
      "block": 13,
      "line_no": 26,
      "nominal_composition": "27Cr–1Mo–Ti",
      "product_form": "Plate",
      "spec_no": "SA–240",
      "type_grade": "XM–33",
      "alloy_desig_uns_no": "S44626",
      "class_condition_temper": null,
      "size_thickness_in": null,
      "p_no": "10I",
      "group_no": 1,
      "min_tensile_strength_ksi": 68,
      "min_yield_strength_ksi": 45,
      "i": "NP",
      "limits_iii": "NP",
      "viii_1": 650,
      "xii": 650,
      "external_pressure_chart_no": "HA–6 G19",
      "notes": null,
      "values": {
        "100": 19.4,
        "150": null,
        "200": 19.4,
        "250": null,
        "300": 19.3,
        "400": 19.0,
        "500": 18.8,
        "600": 18.4,
        "650": 18.1,
        "700": null,
        "750": null,
        "800": null,
        "850": null,
        "900": null,
        "950": null,
        "1000": null,
        "1050": null,
        "1100": null,
        "1150": null,
        "1200": null,
        "1250": null,
        "1300": null,
        "1350": null,
        "1400": null,
        "1450": null,
        "1500": null,
        "1550": null,
        "1600": null,
        "1650": null
      }
    },
    {
      "block": 13,
      "line_no": 27,
      "nominal_composition": "27Cr–1Mo–Ti",
      "product_form": "Smls. tube",
      "spec_no": "SA–268",
      "type_grade": "TPXM–33",
      "alloy_desig_uns_no": "S44626",
      "class_condition_temper": null,
      "size_thickness_in": null,
      "p_no": "10I",
      "group_no": 1,
      "min_tensile_strength_ksi": 68,
      "min_yield_strength_ksi": 45,
      "i": "NP",
      "limits_iii": "NP",
      "viii_1": 650,
      "xii": 650,
      "external_pressure_chart_no": "HA–6 G19",
      "notes": null,
      "values": {
        "100": 19.4,
        "150": null,
        "200": 19.4,
        "250": null,
        "300": 19.3,
        "400": 19.0,
        "500": 18.8,
        "600": 18.4,
        "650": 18.1,
        "700": null,
        "750": null,
        "800": null,
        "850": null,
        "900": null,
        "950": null,
        "1000": null,
        "1050": null,
        "1100": null,
        "1150": null,
        "1200": null,
        "1250": null,
        "1300": null,
        "1350": null,
        "1400": null,
        "1450": null,
        "1500": null,
        "1550": null,
        "1600": null,
        "1650": null
      }
    },
    {
      "block": 13,
      "line_no": 28,
      "nominal_composition": "27Cr–1Mo–Ti",
      "product_form": "Wld. tube",
      "spec_no": "SA–268",
      "type_grade": "TPXM–33",
      "alloy_desig_uns_no": "S44626",
      "class_condition_temper": null,
      "size_thickness_in": null,
      "p_no": "10I",
      "group_no": 1,
      "min_tensile_strength_ksi": 68,
      "min_yield_strength_ksi": 45,
      "i": "NP",
      "limits_iii": "NP",
      "viii_1": 650,
      "xii": 650,
      "external_pressure_chart_no": "HA–6",
      "notes": "G19, G24",
      "values": {
        "100": 16.5,
        "150": null,
        "200": 16.5,
        "250": null,
        "300": 16.4,
        "400": 16.2,
        "500": 16.0,
        "600": 15.7,
        "650": 15.4,
        "700": null,
        "750": null,
        "800": null,
        "850": null,
        "900": null,
        "950": null,
        "1000": null,
        "1050": null,
        "1100": null,
        "1150": null,
        "1200": null,
        "1250": null,
        "1300": null,
        "1350": null,
        "1400": null,
        "1450": null,
        "1500": null,
        "1550": null,
        "1600": null,
        "1650": null
      }
    },
    {
      "block": 13,
      "line_no": 29,
      "nominal_composition": "29Cr–4Mo",
      "product_form": "Bar",
      "spec_no": "SA–479",
      "type_grade": null,
      "alloy_desig_uns_no": "S44700",
      "class_condition_temper": null,
      "size_thickness_in": null,
      "p_no": "10J",
      "group_no": 1,
      "min_tensile_strength_ksi": 70,
      "min_yield_strength_ksi": 55,
      "i": "NP",
      "limits_iii": "NP",
      "viii_1": 600,
      "xii": 600,
      "external_pressure_chart_no": "HA–6",
      "notes": "G19, G22",
      "values": {
        "100": 20.0,
        "150": null,
        "200": 20.0,
        "250": null,
        "300": 19.3,
        "400": 19.2,
        "500": 19.2,
        "600": 19.2,
        "650": null,
        "700": null,
        "750": null,
        "800": null,
        "850": null,
        "900": null,
        "950": null,
        "1000": null,
        "1050": null,
        "1100": null,
        "1150": null,
        "1200": null,
        "1250": null,
        "1300": null,
        "1350": null,
        "1400": null,
        "1450": null,
        "1500": null,
        "1550": null,
        "1600": null,
        "1650": null
      }
    },
    {
      "block": 13,
      "line_no": 30,
      "nominal_composition": "29Cr–4Mo",
      "product_form": "Plate",
      "spec_no": "SA–240",
      "type_grade": null,
      "alloy_desig_uns_no": "S44700",
      "class_condition_temper": null,
      "size_thickness_in": null,
      "p_no": "10J",
      "group_no": 1,
      "min_tensile_strength_ksi": 80,
      "min_yield_strength_ksi": 60,
      "i": "NP",
      "limits_iii": "NP",
      "viii_1": 600,
      "xii": 600,
      "external_pressure_chart_no": "HA–6 G19",
      "notes": null,
      "values": {
        "100": 22.9,
        "150": null,
        "200": 22.8,
        "250": null,
        "300": 22.1,
        "400": 21.9,
        "500": 21.9,
        "600": 21.9,
        "650": null,
        "700": null,
        "750": null,
        "800": null,
        "850": null,
        "900": null,
        "950": null,
        "1000": null,
        "1050": null,
        "1100": null,
        "1150": null,
        "1200": null,
        "1250": null,
        "1300": null,
        "1350": null,
        "1400": null,
        "1450": null,
        "1500": null,
        "1550": null,
        "1600": null,
        "1650": null
      }
    },
    {
      "block": 13,
      "line_no": 31,
      "nominal_composition": "29Cr–4Mo",
      "product_form": "Smls. tube",
      "spec_no": "SA–268",
      "type_grade": "29–4",
      "alloy_desig_uns_no": "S44700",
      "class_condition_temper": null,
      "size_thickness_in": null,
      "p_no": "10J",
      "group_no": 1,
      "min_tensile_strength_ksi": 80,
      "min_yield_strength_ksi": 60,
      "i": "NP",
      "limits_iii": "NP",
      "viii_1": 600,
      "xii": 600,
      "external_pressure_chart_no": "HA–6 G19",
      "notes": null,
      "values": {
        "100": 22.9,
        "150": null,
        "200": 22.8,
        "250": null,
        "300": 22.1,
        "400": 21.9,
        "500": 21.9,
        "600": 21.9,
        "650": null,
        "700": null,
        "750": null,
        "800": null,
        "850": null,
        "900": null,
        "950": null,
        "1000": null,
        "1050": null,
        "1100": null,
        "1150": null,
        "1200": null,
        "1250": null,
        "1300": null,
        "1350": null,
        "1400": null,
        "1450": null,
        "1500": null,
        "1550": null,
        "1600": null,
        "1650": null
      }
    },
    {
      "block": 13,
      "line_no": 32,
      "nominal_composition": "29Cr–4Mo",
      "product_form": "Wld. tube",
      "spec_no": "SA–268",
      "type_grade": "29–4",
      "alloy_desig_uns_no": "S44700",
      "class_condition_temper": null,
      "size_thickness_in": null,
      "p_no": "10J",
      "group_no": 1,
      "min_tensile_strength_ksi": 80,
      "min_yield_strength_ksi": 60,
      "i": "NP",
      "limits_iii": "NP",
      "viii_1": 600,
      "xii": 600,
      "external_pressure_chart_no": "HA–6",
      "notes": "G19, G24",
      "values": {
        "100": 19.4,
        "150": null,
        "200": 19.4,
        "250": null,
        "300": 18.8,
        "400": 18.6,
        "500": 18.6,
        "600": 18.6,
        "650": null,
        "700": null,
        "750": null,
        "800": null,
        "850": null,
        "900": null,
        "950": null,
        "1000": null,
        "1050": null,
        "1100": null,
        "1150": null,
        "1200": null,
        "1250": null,
        "1300": null,
        "1350": null,
        "1400": null,
        "1450": null,
        "1500": null,
        "1550": null,
        "1600": null,
        "1650": null
      }
    },
    {
      "block": 13,
      "line_no": 33,
      "nominal_composition": "29Cr–4Mo–2Ni",
      "product_form": "Bar",
      "spec_no": "SA–479",
      "type_grade": null,
      "alloy_desig_uns_no": "S44800",
      "class_condition_temper": null,
      "size_thickness_in": null,
      "p_no": "10K",
      "group_no": 1,
      "min_tensile_strength_ksi": 70,
      "min_yield_strength_ksi": 55,
      "i": "NP",
      "limits_iii": "NP",
      "viii_1": 600,
      "xii": 600,
      "external_pressure_chart_no": "HA–6",
      "notes": "G19, G22",
      "values": {
        "100": 20.0,
        "150": null,
        "200": 19.6,
        "250": null,
        "300": 19.3,
        "400": 19.2,
        "500": 18.9,
        "600": 18.6,
        "650": null,
        "700": null,
        "750": null,
        "800": null,
        "850": null,
        "900": null,
        "950": null,
        "1000": null,
        "1050": null,
        "1100": null,
        "1150": null,
        "1200": null,
        "1250": null,
        "1300": null,
        "1350": null,
        "1400": null,
        "1450": null,
        "1500": null,
        "1550": null,
        "1600": null,
        "1650": null
      }
    },
    {
      "block": 13,
      "line_no": 34,
      "nominal_composition": "29Cr–4Mo–2Ni",
      "product_form": "Plate",
      "spec_no": "SA–240",
      "type_grade": null,
      "alloy_desig_uns_no": "S44800",
      "class_condition_temper": null,
      "size_thickness_in": null,
      "p_no": "10K",
      "group_no": 1,
      "min_tensile_strength_ksi": 80,
      "min_yield_strength_ksi": 60,
      "i": "NP",
      "limits_iii": "NP",
      "viii_1": 600,
      "xii": 600,
      "external_pressure_chart_no": "HA–6 G19",
      "notes": null,
      "values": {
        "100": 22.9,
        "150": null,
        "200": 22.4,
        "250": null,
        "300": 22.1,
        "400": 21.9,
        "500": 21.6,
        "600": 21.3,
        "650": null,
        "700": null,
        "750": null,
        "800": null,
        "850": null,
        "900": null,
        "950": null,
        "1000": null,
        "1050": null,
        "1100": null,
        "1150": null,
        "1200": null,
        "1250": null,
        "1300": null,
        "1350": null,
        "1400": null,
        "1450": null,
        "1500": null,
        "1550": null,
        "1600": null,
        "1650": null
      }
    },
    {
      "block": 13,
      "line_no": 35,
      "nominal_composition": "29Cr–4Mo–2Ni",
      "product_form": "Smls. tube",
      "spec_no": "SA–268",
      "type_grade": "29–4–2",
      "alloy_desig_uns_no": "S44800",
      "class_condition_temper": null,
      "size_thickness_in": null,
      "p_no": "10K",
      "group_no": 1,
      "min_tensile_strength_ksi": 80,
      "min_yield_strength_ksi": 60,
      "i": "NP",
      "limits_iii": "NP",
      "viii_1": 600,
      "xii": 600,
      "external_pressure_chart_no": "HA–6 G19",
      "notes": null,
      "values": {
        "100": 22.9,
        "150": null,
        "200": 22.4,
        "250": null,
        "300": 22.1,
        "400": 21.9,
        "500": 21.6,
        "600": 21.3,
        "650": null,
        "700": null,
        "750": null,
        "800": null,
        "850": null,
        "900": null,
        "950": null,
        "1000": null,
        "1050": null,
        "1100": null,
        "1150": null,
        "1200": null,
        "1250": null,
        "1300": null,
        "1350": null,
        "1400": null,
        "1450": null,
        "1500": null,
        "1550": null,
        "1600": null,
        "1650": null
      }
    },
    {
      "block": 13,
      "line_no": 36,
      "nominal_composition": "29Cr–4Mo–2Ni",
      "product_form": "Wld. tube",
      "spec_no": "SA–268",
      "type_grade": "29–4–2",
      "alloy_desig_uns_no": "S44800",
      "class_condition_temper": null,
      "size_thickness_in": null,
      "p_no": "10K",
      "group_no": 1,
      "min_tensile_strength_ksi": 80,
      "min_yield_strength_ksi": 60,
      "i": "NP",
      "limits_iii": "NP",
      "viii_1": 600,
      "xii": 600,
      "external_pressure_chart_no": "HA–6",
      "notes": "G19, G24",
      "values": {
        "100": 19.4,
        "150": null,
        "200": 19.1,
        "250": null,
        "300": 18.8,
        "400": 18.6,
        "500": 18.4,
        "600": 18.1,
        "650": null,
        "700": null,
        "750": null,
        "800": null,
        "850": null,
        "900": null,
        "950": null,
        "1000": null,
        "1050": null,
        "1100": null,
        "1150": null,
        "1200": null,
        "1250": null,
        "1300": null,
        "1350": null,
        "1400": null,
        "1450": null,
        "1500": null,
        "1550": null,
        "1600": null,
        "1650": null
      }
    },
    {
      "block": 13,
      "line_no": 37,
      "nominal_composition": "29Cr–4Mo–Ti",
      "product_form": "Smls. tube",
      "spec_no": "SA–268",
      "type_grade": null,
      "alloy_desig_uns_no": "S44735",
      "class_condition_temper": null,
      "size_thickness_in": null,
      "p_no": "10J",
      "group_no": 1,
      "min_tensile_strength_ksi": 75,
      "min_yield_strength_ksi": 60,
      "i": "NP",
      "limits_iii": "NP",
      "viii_1": 600,
      "xii": 600,
      "external_pressure_chart_no": "HA–6 G19",
      "notes": null,
      "values": {
        "100": 21.4,
        "150": null,
        "200": 21.0,
        "250": null,
        "300": 20.7,
        "400": 20.5,
        "500": 20.3,
        "600": 20.0,
        "650": null,
        "700": null,
        "750": null,
        "800": null,
        "850": null,
        "900": null,
        "950": null,
        "1000": null,
        "1050": null,
        "1100": null,
        "1150": null,
        "1200": null,
        "1250": null,
        "1300": null,
        "1350": null,
        "1400": null,
        "1450": null,
        "1500": null,
        "1550": null,
        "1600": null,
        "1650": null
      }
    },
    {
      "block": 13,
      "line_no": 38,
      "nominal_composition": "29Cr–4Mo–Ti",
      "product_form": "Wld. tube",
      "spec_no": "SA–268",
      "type_grade": null,
      "alloy_desig_uns_no": "S44735",
      "class_condition_temper": null,
      "size_thickness_in": null,
      "p_no": "10J",
      "group_no": 1,
      "min_tensile_strength_ksi": 75,
      "min_yield_strength_ksi": 60,
      "i": "NP",
      "limits_iii": "NP",
      "viii_1": 600,
      "xii": 600,
      "external_pressure_chart_no": "HA–6",
      "notes": "G19, G24",
      "values": {
        "100": 18.2,
        "150": null,
        "200": 17.9,
        "250": null,
        "300": 17.6,
        "400": 17.5,
        "500": 17.2,
        "600": 17.0,
        "650": null,
        "700": null,
        "750": null,
        "800": null,
        "850": null,
        "900": null,
        "950": null,
        "1000": null,
        "1050": null,
        "1100": null,
        "1150": null,
        "1200": null,
        "1250": null,
        "1300": null,
        "1350": null,
        "1400": null,
        "1450": null,
        "1500": null,
        "1550": null,
        "1600": null,
        "1650": null
      }
    },
    {
      "block": 13,
      "line_no": 39,
      "nominal_composition": null,
      "product_form": "Forgings",
      "spec_no": "SA–372",
      "type_grade": "D",
      "alloy_desig_uns_no": "K14508",
      "class_condition_temper": null,
      "size_thickness_in": null,
      "p_no": null,
      "group_no": null,
      "min_tensile_strength_ksi": 105,
      "min_yield_strength_ksi": 65,
      "i": "NP",
      "limits_iii": 650,
      "viii_1": 650,
      "xii": 650,
      "external_pressure_chart_no": "CS–5",
      "notes": "G25, W2, W11",
      "values": {
        "100": 30.0,
        "150": null,
        "200": 30.0,
        "250": 30.0,
        "300": 30.0,
        "400": 30.0,
        "500": 30.0,
        "600": 30.0,
        "650": 30.0,
        "700": null,
        "750": null,
        "800": null,
        "850": null,
        "900": null,
        "950": null,
        "1000": null,
        "1050": null,
        "1100": null,
        "1150": null,
        "1200": null,
        "1250": null,
        "1300": null,
        "1350": null,
        "1400": null,
        "1450": null,
        "1500": null,
        "1550": null,
        "1600": null,
        "1650": null
      }
    },
    {
      "block": 13,
      "line_no": 40,
      "nominal_composition": "Mn–1/4Mo–V",
      "product_form": "Castings",
      "spec_no": "SA–487",
      "type_grade": 2,
      "alloy_desig_uns_no": "J13005",
      "class_condition_temper": "A",
      "size_thickness_in": null,
      "p_no": 3,
      "group_no": 3,
      "min_tensile_strength_ksi": 85,
      "min_yield_strength_ksi": 53,
      "i": "NP",
      "limits_iii": "700 (SPT)",
      "viii_1": 650,
      "xii": 650,
      "external_pressure_chart_no": "CS–3 G1",
      "notes": null,
      "values": {
        "100": 24.3,
        "150": null,
        "200": 24.3,
        "250": null,
        "300": 24.3,
        "400": 24.2,
        "500": 24.2,
        "600": 24.2,
        "650": 24.1,
        "700": 24.1,
        "750": null,
        "800": null,
        "850": null,
        "900": null,
        "950": null,
        "1000": null,
        "1050": null,
        "1100": null,
        "1150": null,
        "1200": null,
        "1250": null,
        "1300": null,
        "1350": null,
        "1400": null,
        "1450": null,
        "1500": null,
        "1550": null,
        "1600": null,
        "1650": null
      }
    },
    {
      "block": 13,
      "line_no": 41,
      "nominal_composition": "Mn–1/4Mo–V",
      "product_form": "Castings",
      "spec_no": "SA–487",
      "type_grade": 2,
      "alloy_desig_uns_no": "J13005",
      "class_condition_temper": "B",
      "size_thickness_in": null,
      "p_no": 3,
      "group_no": 3,
      "min_tensile_strength_ksi": 90,
      "min_yield_strength_ksi": 65,
      "i": "NP",
      "limits_iii": "NP",
      "viii_1": 650,
      "xii": 650,
      "external_pressure_chart_no": "CS–5 G1",
      "notes": null,
      "values": {
        "100": 25.7,
        "150": null,
        "200": 25.7,
        "250": null,
        "300": 25.7,
        "400": 25.6,
        "500": 25.6,
        "600": 25.6,
        "650": 25.6,
        "700": null,
        "750": null,
        "800": null,
        "850": null,
        "900": null,
        "950": null,
        "1000": null,
        "1050": null,
        "1100": null,
        "1150": null,
        "1200": null,
        "1250": null,
        "1300": null,
        "1350": null,
        "1400": null,
        "1450": null,
        "1500": null,
        "1550": null,
        "1600": null,
        "1650": null
      }
    },
    {
      "block": 13,
      "line_no": 42,
      "nominal_composition": null,
      "product_form": "Plate",
      "spec_no": "SA–302",
      "type_grade": "A",
      "alloy_desig_uns_no": "K12021",
      "class_condition_temper": null,
      "size_thickness_in": null,
      "p_no": 3,
      "group_no": 2,
      "min_tensile_strength_ksi": 75,
      "min_yield_strength_ksi": 45,
      "i": 1000,
      "limits_iii": 700,
      "viii_1": 1000,
      "xii": 650,
      "external_pressure_chart_no": "CS–3",
      "notes": "G11, S2, T3",
      "values": {
        "100": 21.4,
        "150": null,
        "200": 21.4,
        "250": null,
        "300": 21.4,
        "400": 21.4,
        "500": 21.4,
        "600": 21.4,
        "650": 21.4,
        "700": 21.4,
        "750": 21.4,
        "800": 21.4,
        "850": 20.0,
        "900": 13.7,
        "950": 8.2,
        "1000": 4.8,
        "1050": null,
        "1100": null,
        "1150": null,
        "1200": null,
        "1250": null,
        "1300": null,
        "1350": null,
        "1400": null,
        "1450": null,
        "1500": null,
        "1550": null,
        "1600": null,
        "1650": null
      }
    },
    {
      "block": 13,
      "line_no": 43,
      "nominal_composition": null,
      "product_form": "Wld. pipe",
      "spec_no": "SA–672",
      "type_grade": "H75",
      "alloy_desig_uns_no": "K12021",
      "class_condition_temper": null,
      "size_thickness_in": null,
      "p_no": 3,
      "group_no": 2,
      "min_tensile_strength_ksi": 75,
      "min_yield_strength_ksi": 45,
      "i": "NP",
      "limits_iii": 700,
      "viii_1": "NP",
      "xii": "NP",
      "external_pressure_chart_no": "CS–3",
      "notes": "S6, W10, W12",
      "values": {
        "100": 21.4,
        "150": null,
        "200": 21.4,
        "250": null,
        "300": 21.4,
        "400": 21.4,
        "500": 21.4,
        "600": 21.4,
        "650": 21.4,
        "700": 21.4,
        "750": null,
        "800": null,
        "850": null,
        "900": null,
        "950": null,
        "1000": null,
        "1050": null,
        "1100": null,
        "1150": null,
        "1200": null,
        "1250": null,
        "1300": null,
        "1350": null,
        "1400": null,
        "1450": null,
        "1500": null,
        "1550": null,
        "1600": null,
        "1650": null
      }
    },
    {
      "block": 13,
      "line_no": 44,
      "nominal_composition": null,
      "product_form": "Plate",
      "spec_no": "SA–302",
      "type_grade": "B",
      "alloy_desig_uns_no": "K12022",
      "class_condition_temper": null,
      "size_thickness_in": null,
      "p_no": 3,
      "group_no": 3,
      "min_tensile_strength_ksi": 80,
      "min_yield_strength_ksi": 50,
      "i": 1000,
      "limits_iii": 700,
      "viii_1": 1000,
      "xii": 650,
      "external_pressure_chart_no": "CS–3",
      "notes": "G11, S2, T3",
      "values": {
        "100": 22.9,
        "150": null,
        "200": 22.9,
        "250": null,
        "300": 22.9,
        "400": 22.9,
        "500": 22.9,
        "600": 22.9,
        "650": 22.9,
        "700": 22.9,
        "750": 22.9,
        "800": 22.9,
        "850": 20.0,
        "900": 13.7,
        "950": 8.2,
        "1000": 4.8,
        "1050": null,
        "1100": null,
        "1150": null,
        "1200": null,
        "1250": null,
        "1300": null,
        "1350": null,
        "1400": null,
        "1450": null,
        "1500": null,
        "1550": null,
        "1600": null,
        "1650": null
      }
    },
    {
      "block": 13,
      "line_no": 45,
      "nominal_composition": null,
      "product_form": "Plate",
      "spec_no": "SA–533",
      "type_grade": "A",
      "alloy_desig_uns_no": "K12521",
      "class_condition_temper": 1,
      "size_thickness_in": null,
      "p_no": 3,
      "group_no": 3,
      "min_tensile_strength_ksi": 80,
      "min_yield_strength_ksi": 50,
      "i": "NP",
      "limits_iii": 700,
      "viii_1": 1000,
      "xii": "NP",
      "external_pressure_chart_no": "CS–5 G23, T4",
      "notes": null,
      "values": {
        "100": 22.9,
        "150": 22.9,
        "200": 22.9,
        "250": null,
        "300": 22.9,
        "400": 22.9,
        "500": 22.9,
        "600": 22.9,
        "650": 22.9,
        "700": 22.9,
        "750": 22.9,
        "800": 22.9,
        "850": 22.1,
        "900": 13.3,
        "950": 10.0,
        "1000": 6.3,
        "1050": null,
        "1100": null,
        "1150": null,
        "1200": null,
        "1250": null,
        "1300": null,
        "1350": null,
        "1400": null,
        "1450": null,
        "1500": null,
        "1550": null,
        "1600": null,
        "1650": null
      }
    },
    {
      "block": 14,
      "line_no": 1,
      "nominal_composition": null,
      "product_form": "Plate",
      "spec_no": "SA–533",
      "type_grade": "A",
      "alloy_desig_uns_no": "K12521",
      "class_condition_temper": 2,
      "size_thickness_in": null,
      "p_no": 3,
      "group_no": 3,
      "min_tensile_strength_ksi": 90,
      "min_yield_strength_ksi": 70,
      "i": "NP",
      "limits_iii": 700,
      "viii_1": 800,
      "xii": "NP",
      "external_pressure_chart_no": "CS–5 …",
      "notes": null,
      "values": {
        "100": 25.7,
        "150": null,
        "200": 25.7,
        "250": 25.7,
        "300": 25.7,
        "400": 25.7,
        "500": 25.7,
        "600": 25.7,
        "650": 25.7,
        "700": 25.7,
        "750": 25.7,
        "800": 25.7,
        "850": null,
        "900": null,
        "950": null,
        "1000": null,
        "1050": null,
        "1100": null,
        "1150": null,
        "1200": null,
        "1250": null,
        "1300": null,
        "1350": null,
        "1400": null,
        "1450": null,
        "1500": null,
        "1550": null,
        "1600": null,
        "1650": null
      }
    },
    {
      "block": 14,
      "line_no": 2,
      "nominal_composition": null,
      "product_form": "Plate",
      "spec_no": "SA–533",
      "type_grade": "A",
      "alloy_desig_uns_no": "K12521",
      "class_condition_temper": 3,
      "size_thickness_in": null,
      "p_no": "11A",
      "group_no": 4,
      "min_tensile_strength_ksi": 100,
      "min_yield_strength_ksi": 83,
      "i": "NP",
      "limits_iii": 700,
      "viii_1": "NP",
      "xii": "NP",
      "external_pressure_chart_no": "CS–5 …",
      "notes": null,
      "values": {
        "100": 28.6,
        "150": null,
        "200": 28.6,
        "250": null,
        "300": 28.6,
        "400": 28.6,
        "500": 28.6,
        "600": 28.6,
        "650": 28.6,
        "700": 28.6,
        "750": null,
        "800": null,
        "850": null,
        "900": null,
        "950": null,
        "1000": null,
        "1050": null,
        "1100": null,
        "1150": null,
        "1200": null,
        "1250": null,
        "1300": null,
        "1350": null,
        "1400": null,
        "1450": null,
        "1500": null,
        "1550": null,
        "1600": null,
        "1650": null
      }
    },
    {
      "block": 14,
      "line_no": 3,
      "nominal_composition": "Mn–1/2Mo–1/4Ni",
      "product_form": "Plate",
      "spec_no": "SA–533",
      "type_grade": "D",
      "alloy_desig_uns_no": "K12529",
      "class_condition_temper": 1,
      "size_thickness_in": null,
      "p_no": 3,
      "group_no": 3,
      "min_tensile_strength_ksi": 80,
      "min_yield_strength_ksi": 50,
      "i": "NP",
      "limits_iii": 700,
      "viii_1": "NP",
      "xii": "NP",
      "external_pressure_chart_no": "CS–5 …",
      "notes": null,
      "values": {
        "100": 22.9,
        "150": null,
        "200": 22.9,
        "250": null,
        "300": 22.9,
        "400": 22.9,
        "500": 22.9,
        "600": 22.9,
        "650": 22.9,
        "700": 22.9,
        "750": null,
        "800": null,
        "850": null,
        "900": null,
        "950": null,
        "1000": null,
        "1050": null,
        "1100": null,
        "1150": null,
        "1200": null,
        "1250": null,
        "1300": null,
        "1350": null,
        "1400": null,
        "1450": null,
        "1500": null,
        "1550": null,
        "1600": null,
        "1650": null
      }
    },
    {
      "block": 14,
      "line_no": 4,
      "nominal_composition": "Mn–1/2Mo–1/4Ni",
      "product_form": "Plate",
      "spec_no": "SA–533",
      "type_grade": "D",
      "alloy_desig_uns_no": "K12529",
      "class_condition_temper": 2,
      "size_thickness_in": null,
      "p_no": 3,
      "group_no": 3,
      "min_tensile_strength_ksi": 90,
      "min_yield_strength_ksi": 70,
      "i": "NP",
      "limits_iii": 700,
      "viii_1": 800,
      "xii": "NP",
      "external_pressure_chart_no": "CS–5 …",
      "notes": null,
      "values": {
        "100": 25.7,
        "150": null,
        "200": 25.7,
        "250": 25.7,
        "300": 25.7,
        "400": 25.7,
        "500": 25.7,
        "600": 25.7,
        "650": 25.7,
        "700": 25.7,
        "750": 25.7,
        "800": 25.7,
        "850": null,
        "900": null,
        "950": null,
        "1000": null,
        "1050": null,
        "1100": null,
        "1150": null,
        "1200": null,
        "1250": null,
        "1300": null,
        "1350": null,
        "1400": null,
        "1450": null,
        "1500": null,
        "1550": null,
        "1600": null,
        "1650": null
      }
    },
    {
      "block": 14,
      "line_no": 5,
      "nominal_composition": "Mn–1/2Mo–1/4Ni",
      "product_form": "Plate",
      "spec_no": "SA–533",
      "type_grade": "D",
      "alloy_desig_uns_no": "K12529",
      "class_condition_temper": 3,
      "size_thickness_in": null,
      "p_no": "11A",
      "group_no": 4,
      "min_tensile_strength_ksi": 100,
      "min_yield_strength_ksi": 83,
      "i": "NP",
      "limits_iii": 700,
      "viii_1": 750,
      "xii": 650,
      "external_pressure_chart_no": "CS–5 …",
      "notes": null,
      "values": {
        "100": 28.6,
        "150": null,
        "200": 28.6,
        "250": 28.6,
        "300": 28.6,
        "400": 28.6,
        "500": 28.6,
        "600": 28.6,
        "650": 28.6,
        "700": 28.6,
        "750": 28.6,
        "800": null,
        "850": null,
        "900": null,
        "950": null,
        "1000": null,
        "1050": null,
        "1100": null,
        "1150": null,
        "1200": null,
        "1250": null,
        "1300": null,
        "1350": null,
        "1400": null,
        "1450": null,
        "1500": null,
        "1550": null,
        "1600": null,
        "1650": null
      }
    },
    {
      "block": 14,
      "line_no": 6,
      "nominal_composition": "Mn–1/2Mo–1/2Ni",
      "product_form": "Plate",
      "spec_no": "SA–302",
      "type_grade": "C",
      "alloy_desig_uns_no": "K12039",
      "class_condition_temper": null,
      "size_thickness_in": null,
      "p_no": 3,
      "group_no": 3,
      "min_tensile_strength_ksi": 80,
      "min_yield_strength_ksi": 50,
      "i": 1000,
      "limits_iii": 700,
      "viii_1": 1000,
      "xii": 650,
      "external_pressure_chart_no": "CS–3",
      "notes": "G11, S2, T3",
      "values": {
        "100": 22.9,
        "150": null,
        "200": 22.9,
        "250": null,
        "300": 22.9,
        "400": 22.9,
        "500": 22.9,
        "600": 22.9,
        "650": 22.9,
        "700": 22.9,
        "750": 22.9,
        "800": 22.9,
        "850": 20.0,
        "900": 13.7,
        "950": 8.2,
        "1000": 4.8,
        "1050": null,
        "1100": null,
        "1150": null,
        "1200": null,
        "1250": null,
        "1300": null,
        "1350": null,
        "1400": null,
        "1450": null,
        "1500": null,
        "1550": null,
        "1600": null,
        "1650": null
      }
    },
    {
      "block": 14,
      "line_no": 7,
      "nominal_composition": "Mn–1/2Mo–1/2Ni",
      "product_form": "Plate",
      "spec_no": "SA–533",
      "type_grade": "B",
      "alloy_desig_uns_no": "K12539",
      "class_condition_temper": 1,
      "size_thickness_in": null,
      "p_no": 3,
      "group_no": 3,
      "min_tensile_strength_ksi": 80,
      "min_yield_strength_ksi": 50,
      "i": "NP",
      "limits_iii": 700,
      "viii_1": 800,
      "xii": "NP",
      "external_pressure_chart_no": "CS–5 G23",
      "notes": null,
      "values": {
        "100": 22.9,
        "150": 22.9,
        "200": 22.9,
        "250": null,
        "300": 22.9,
        "400": 22.9,
        "500": 22.9,
        "600": 22.9,
        "650": 22.9,
        "700": 22.9,
        "750": 22.9,
        "800": 22.9,
        "850": null,
        "900": null,
        "950": null,
        "1000": null,
        "1050": null,
        "1100": null,
        "1150": null,
        "1200": null,
        "1250": null,
        "1300": null,
        "1350": null,
        "1400": null,
        "1450": null,
        "1500": null,
        "1550": null,
        "1600": null,
        "1650": null
      }
    },
    {
      "block": 14,
      "line_no": 8,
      "nominal_composition": "Mn–1/2Mo–1/2Ni",
      "product_form": "Wld. pipe",
      "spec_no": "SA–672",
      "type_grade": "H80",
      "alloy_desig_uns_no": "K12039",
      "class_condition_temper": null,
      "size_thickness_in": null,
      "p_no": 3,
      "group_no": 3,
      "min_tensile_strength_ksi": 80,
      "min_yield_strength_ksi": 50,
      "i": "NP",
      "limits_iii": 700,
      "viii_1": "NP",
      "xii": "NP",
      "external_pressure_chart_no": "CS–3",
      "notes": "G26, W10, W12",
      "values": {
        "100": 22.9,
        "150": null,
        "200": 22.9,
        "250": null,
        "300": 22.9,
        "400": 22.9,
        "500": 22.9,
        "600": 22.9,
        "650": 22.9,
        "700": 22.9,
        "750": null,
        "800": null,
        "850": null,
        "900": null,
        "950": null,
        "1000": null,
        "1050": null,
        "1100": null,
        "1150": null,
        "1200": null,
        "1250": null,
        "1300": null,
        "1350": null,
        "1400": null,
        "1450": null,
        "1500": null,
        "1550": null,
        "1600": null,
        "1650": null
      }
    },
    {
      "block": 14,
      "line_no": 9,
      "nominal_composition": "Mn–1/2Mo–1/2Ni",
      "product_form": "Wld. pipe",
      "spec_no": "SA–672",
      "type_grade": "J80",
      "alloy_desig_uns_no": "K12539",
      "class_condition_temper": null,
      "size_thickness_in": null,
      "p_no": 3,
      "group_no": 3,
      "min_tensile_strength_ksi": 80,
      "min_yield_strength_ksi": 50,
      "i": "NP",
      "limits_iii": 700,
      "viii_1": "NP",
      "xii": "NP",
      "external_pressure_chart_no": "CS–5",
      "notes": "G26, W10, W12",
      "values": {
        "100": 22.9,
        "150": null,
        "200": 22.9,
        "250": null,
        "300": 22.9,
        "400": 22.9,
        "500": 22.9,
        "600": 22.9,
        "650": 22.9,
        "700": 22.9,
        "750": null,
        "800": null,
        "850": null,
        "900": null,
        "950": null,
        "1000": null,
        "1050": null,
        "1100": null,
        "1150": null,
        "1200": null,
        "1250": null,
        "1300": null,
        "1350": null,
        "1400": null,
        "1450": null,
        "1500": null,
        "1550": null,
        "1600": null,
        "1650": null
      }
    },
    {
      "block": 14,
      "line_no": 10,
      "nominal_composition": "Mn–1/2Mo–1/2Ni",
      "product_form": "Plate",
      "spec_no": "SA–533",
      "type_grade": "B",
      "alloy_desig_uns_no": "K12539",
      "class_condition_temper": 2,
      "size_thickness_in": null,
      "p_no": 3,
      "group_no": 3,
      "min_tensile_strength_ksi": 90,
      "min_yield_strength_ksi": 70,
      "i": "NP",
      "limits_iii": 700,
      "viii_1": 800,
