Repository: danivelas0/asme-pcc

File: resources/bpvc_ii_d_customary_2025/table_5a.json (part 18 of 20)
    "External Pressure Chart No.",
    "Notes"
  ],
  "columns_values": [
        "550": 29.1,
        "600": 28.6,
        "650": 28.2,
        "700": 27.7,
        "750": 27.4,
        "800": 27.0,
        "850": 26.7,
        "900": 26.4,
        "950": 26.1,
        "1000": 25.7,
        "1050": 25.2,
        "1100": 17.3,
        "1150": 11.1,
        "1200": 7.1,
        "1250": null,
        "1300": null,
        "1350": null,
        "1400": null,
        "1450": null,
        "1500": null
      }
    },
    {
      "block": 14,
      "line_no": 5,
      "nominal_composition": "22Cr–13Ni–5Mn",
      "product_form": "Fittings",
      "spec_no": "SA–403",
      "type_grade": "XM–19",
      "alloy_desig_uns_no": "S20910",
      "class_condition_temper": "CR …",
      "size_thickness_in_p_no": null,
      "group_no": "8 3",
      "min_tensile_strength_ksi": 100,
      "min_yield_strength_ksi": 55,
      "maximum_use_temperature_f": 1200,
      "external_pressure_chart_no": "HA–6",
      "notes": "G2, G6, T10",
      "values": {
        "100": 31.2,
        "150": 31.2,
        "200": 31.2,
        "250": 31.2,
        "300": 31.2,
        "350": 31.2,
        "400": 31.2,
        "450": 30.4,
        "500": 29.7,
        "550": 29.1,
        "600": 28.6,
        "650": 28.2,
        "700": 27.7,
        "750": 27.4,
        "800": 27.0,
        "850": 26.7,
        "900": 26.4,
        "950": 26.1,
        "1000": 25.7,
        "1050": 25.2,
        "1100": 17.3,
        "1150": 11.1,
        "1200": 7.1,
        "1250": null,
        "1300": null,
        "1350": null,
        "1400": null,
        "1450": null,
        "1500": null
      }
    },
    {
      "block": 14,
      "line_no": 6,
      "nominal_composition": "22Cr–13Ni–5Mn",
      "product_form": "Wld. fittings",
      "spec_no": "SA–403",
      "type_grade": "XM–19",
      "alloy_desig_uns_no": "S20910",
      "class_condition_temper": "WP–W …",
      "size_thickness_in_p_no": null,
      "group_no": "8 3",
      "min_tensile_strength_ksi": 100,
      "min_yield_strength_ksi": 55,
      "maximum_use_temperature_f": 1200,
      "external_pressure_chart_no": "HA–6",
      "notes": "G2, G6, T10",
      "values": {
        "100": 31.2,
        "150": 31.2,
        "200": 31.2,
        "250": 31.2,
        "300": 31.2,
        "350": 31.2,
        "400": 31.2,
        "450": 30.4,
        "500": 29.7,
        "550": 29.1,
        "600": 28.6,
        "650": 28.2,
        "700": 27.7,
        "750": 27.4,
        "800": 27.0,
        "850": 26.7,
        "900": 26.4,
        "950": 26.1,
        "1000": 25.7,
        "1050": 25.2,
        "1100": 17.3,
        "1150": 11.1,
        "1200": 7.1,
        "1250": null,
        "1300": null,
        "1350": null,
        "1400": null,
        "1450": null,
        "1500": null
      }
    },
    {
      "block": 14,
      "line_no": 7,
      "nominal_composition": "22Cr–13Ni–5Mn",
      "product_form": "Wld. fittings",
      "spec_no": "SA–403",
      "type_grade": "XM–19",
      "alloy_desig_uns_no": "S20910",
      "class_condition_temper": "WP–WX …",
      "size_thickness_in_p_no": null,
      "group_no": "8 3",
      "min_tensile_strength_ksi": 100,
      "min_yield_strength_ksi": 55,
      "maximum_use_temperature_f": 1200,
      "external_pressure_chart_no": "HA–6",
      "notes": "G2, G6, T10",
      "values": {
        "100": 31.2,
        "150": 31.2,
        "200": 31.2,
        "250": 31.2,
        "300": 31.2,
        "350": 31.2,
        "400": 31.2,
        "450": 30.4,
        "500": 29.7,
        "550": 29.1,
        "600": 28.6,
        "650": 28.2,
        "700": 27.7,
        "750": 27.4,
        "800": 27.0,
        "850": 26.7,
        "900": 26.4,
        "950": 26.1,
        "1000": 25.7,
        "1050": 25.2,
        "1100": 17.3,
        "1150": 11.1,
        "1200": 7.1,
        "1250": null,
        "1300": null,
        "1350": null,
        "1400": null,
        "1450": null,
        "1500": null
      }
    },
    {
      "block": 14,
      "line_no": 8,
      "nominal_composition": "22Cr–13Ni–5Mn",
      "product_form": "Bar",
      "spec_no": "SA–479",
      "type_grade": "XM–19",
      "alloy_desig_uns_no": "S20910",
      "class_condition_temper": null,
      "size_thickness_in_p_no": null,
      "group_no": "8 3",
      "min_tensile_strength_ksi": 100,
      "min_yield_strength_ksi": 55,
      "maximum_use_temperature_f": 1200,
      "external_pressure_chart_no": "HA–6",
      "notes": "G2, T10",
      "values": {
        "100": 36.7,
        "150": 36.7,
        "200": 36.7,
        "250": 36.7,
        "300": 36.7,
        "350": 36.7,
        "400": 36.7,
        "450": 35.8,
        "500": 35.0,
        "550": 34.3,
        "600": 33.7,
        "650": 33.1,
        "700": 32.6,
        "750": 32.2,
        "800": 31.8,
        "850": 31.4,
        "900": 31.1,
        "950": 30.7,
        "1000": 30.3,
        "1050": 29.7,
        "1100": 20.4,
        "1150": 13.0,
        "1200": 8.3,
        "1250": null,
        "1300": null,
        "1350": null,
        "1400": null,
        "1450": null,
        "1500": null
      }
    },
    {
      "block": 14,
      "line_no": 9,
      "nominal_composition": "22Cr–13Ni–5Mn",
      "product_form": "Forgings",
      "spec_no": "SA–965",
      "type_grade": "FXM–19",
      "alloy_desig_uns_no": "S20910",
      "class_condition_temper": null,
      "size_thickness_in_p_no": null,
      "group_no": "8 3",
      "min_tensile_strength_ksi": 100,
      "min_yield_strength_ksi": 55,
      "maximum_use_temperature_f": 1200,
      "external_pressure_chart_no": "HA–6",
      "notes": "G2, T10",
      "values": {
        "100": 36.7,
        "150": 36.7,
        "200": 36.7,
        "250": 36.7,
        "300": 36.7,
        "350": 36.7,
        "400": 36.7,
        "450": 35.8,
        "500": 35.0,
        "550": 34.3,
        "600": 33.7,
        "650": 33.1,
        "700": 32.6,
        "750": 32.2,
        "800": 31.8,
        "850": 31.4,
        "900": 31.1,
        "950": 30.7,
        "1000": 30.3,
        "1050": 29.7,
        "1100": 20.4,
        "1150": 13.0,
        "1200": 8.3,
        "1250": null,
        "1300": null,
        "1350": null,
        "1400": null,
        "1450": null,
        "1500": null
      }
    },
    {
      "block": 14,
      "line_no": 10,
      "nominal_composition": "23Cr–4Ni–Mo–Cu–N",
      "product_form": "Plate",
      "spec_no": "SA–240",
      "type_grade": null,
      "alloy_desig_uns_no": "S32304",
      "class_condition_temper": null,
      "size_thickness_in_p_no": null,
      "group_no": "10H 1",
      "min_tensile_strength_ksi": 87,
      "min_yield_strength_ksi": 58,
      "maximum_use_temperature_f": 600,
      "external_pressure_chart_no": "HA–6",
      "notes": "G2, G8",
      "values": {
        "100": 36.3,
        "150": 35.0,
        "200": 33.2,
        "250": 31.9,
        "300": 30.9,
        "350": 30.1,
        "400": 29.6,
        "450": 29.3,
        "500": 28.9,
        "550": 28.5,
        "600": 28.1,
        "650": null,
        "700": null,
        "750": null,
        "800": null,
        "850": null,
        "900": null,
        "950": null,
        "1000": null,
        "1050": null,
        "1100": null,
        "1150": null,
        "1200": null,
        "1250": null,
        "1300": null,
        "1350": null,
        "1400": null,
        "1450": null,
        "1500": null
      }
    },
    {
      "block": 14,
      "line_no": 11,
      "nominal_composition": "23Cr–12Ni",
      "product_form": "Fittings",
      "spec_no": "SA–403",
      "type_grade": 309,
      "alloy_desig_uns_no": "S30900",
      "class_condition_temper": null,
      "size_thickness_in_p_no": null,
      "group_no": "8 2",
      "min_tensile_strength_ksi": 75,
      "min_yield_strength_ksi": 30,
      "maximum_use_temperature_f": 1500,
      "external_pressure_chart_no": "HA–2",
      "notes": "G2, G6, T7",
      "values": {
        "100": 17.0,
        "150": 17.0,
        "200": 17.0,
        "250": 17.0,
        "300": 17.0,
        "350": 17.0,
        "400": 17.0,
        "450": 16.9,
        "500": 16.5,
        "550": 16.2,
        "600": 15.9,
        "650": 15.7,
        "700": 15.5,
        "750": 15.3,
        "800": 15.1,
        "850": 14.8,
        "900": 14.6,
        "950": 13.5,
        "1000": 8.4,
        "1050": 6.0,
        "1100": 4.3,
        "1150": 3.1,
        "1200": 2.1,
        "1250": 1.3,
        "1300": 0.68,
        "1350": 0.43,
        "1400": 0.34,
        "1450": 0.26,
        "1500": 0.17
      }
    },
    {
      "block": 14,
      "line_no": 12,
      "nominal_composition": "23Cr–12Ni",
      "product_form": "Fittings",
      "spec_no": "SA–403",
      "type_grade": 309,
      "alloy_desig_uns_no": "S30900",
      "class_condition_temper": "WP–S …",
      "size_thickness_in_p_no": null,
      "group_no": "8 2",
      "min_tensile_strength_ksi": 75,
      "min_yield_strength_ksi": 30,
      "maximum_use_temperature_f": 1500,
      "external_pressure_chart_no": "HA–2",
      "notes": "G2, T7",
      "values": {
        "100": 20.0,
        "150": 20.0,
        "200": 20.0,
        "250": 20.0,
        "300": 20.0,
        "350": 20.0,
        "400": 20.0,
        "450": 19.9,
        "500": 19.4,
        "550": 19.1,
        "600": 18.8,
        "650": 18.5,
        "700": 18.2,
        "750": 18.0,
        "800": 17.7,
        "850": 17.5,
        "900": 17.2,
        "950": 15.9,
        "1000": 9.9,
        "1050": 7.1,
        "1100": 5.0,
        "1150": 3.6,
        "1200": 2.5,
        "1250": 1.5,
        "1300": 0.8,
        "1350": 0.5,
        "1400": 0.4,
        "1450": 0.3,
        "1500": 0.2
      }
    },
    {
      "block": 14,
      "line_no": 13,
      "nominal_composition": "23Cr–12Ni",
      "product_form": "Wld. fittings",
      "spec_no": "SA–403",
      "type_grade": 309,
      "alloy_desig_uns_no": "S30900",
      "class_condition_temper": "WP–W …",
      "size_thickness_in_p_no": null,
      "group_no": "8 2",
      "min_tensile_strength_ksi": 75,
      "min_yield_strength_ksi": 30,
      "maximum_use_temperature_f": 1500,
      "external_pressure_chart_no": "HA–2",
      "notes": "G2, G6, T7",
      "values": {
        "100": 17.0,
        "150": 17.0,
        "200": 17.0,
        "250": 17.0,
        "300": 17.0,
        "350": 17.0,
        "400": 17.0,
        "450": 16.9,
        "500": 16.5,
        "550": 16.2,
        "600": 15.9,
        "650": 15.7,
        "700": 15.5,
        "750": 15.3,
        "800": 15.1,
        "850": 14.8,
        "900": 14.6,
        "950": 13.5,
        "1000": 8.4,
        "1050": 6.0,
        "1100": 4.3,
        "1150": 3.1,
        "1200": 2.1,
        "1250": 1.3,
        "1300": 0.68,
        "1350": 0.43,
        "1400": 0.34,
        "1450": 0.26,
        "1500": 0.17
      }
    },
    {
      "block": 14,
      "line_no": 14,
      "nominal_composition": "23Cr–12Ni",
      "product_form": "Wld. fittings",
      "spec_no": "SA–403",
      "type_grade": 309,
      "alloy_desig_uns_no": "S30900",
      "class_condition_temper": "WP–WX …",
      "size_thickness_in_p_no": null,
      "group_no": "8 2",
      "min_tensile_strength_ksi": 75,
      "min_yield_strength_ksi": 30,
      "maximum_use_temperature_f": 1500,
      "external_pressure_chart_no": "HA–2",
      "notes": "G2, G6, T7",
      "values": {
        "100": 17.0,
        "150": 17.0,
        "200": 17.0,
        "250": 17.0,
        "300": 17.0,
        "350": 17.0,
        "400": 17.0,
        "450": 16.9,
        "500": 16.5,
        "550": 16.2,
        "600": 15.9,
        "650": 15.7,
        "700": 15.5,
        "750": 15.3,
        "800": 15.1,
        "850": 14.8,
        "900": 14.6,
        "950": 13.5,
        "1000": 8.4,
        "1050": 6.0,
        "1100": 4.3,
        "1150": 3.1,
        "1200": 2.1,
        "1250": 1.3,
        "1300": 0.68,
        "1350": 0.43,
        "1400": 0.34,
        "1450": 0.26,
        "1500": 0.17
      }
    },
    {
      "block": 14,
      "line_no": 15,
      "nominal_composition": "23Cr–12Ni",
      "product_form": "Smls. tube",
      "spec_no": "SA–213",
      "type_grade": "TP309S",
      "alloy_desig_uns_no": "S30908",
      "class_condition_temper": null,
      "size_thickness_in_p_no": null,
      "group_no": "8 2",
      "min_tensile_strength_ksi": 75,
      "min_yield_strength_ksi": 30,
      "maximum_use_temperature_f": 1500,
      "external_pressure_chart_no": "HA–2",
      "notes": "G2, G3, T7",
      "values": {
        "100": 20.0,
        "150": 20.0,
        "200": 20.0,
        "250": 20.0,
        "300": 20.0,
        "350": 20.0,
        "400": 20.0,
        "450": 19.9,
        "500": 19.4,
        "550": 19.1,
        "600": 18.8,
        "650": 18.5,
        "700": 18.2,
        "750": 18.0,
        "800": 17.7,
        "850": 17.5,
        "900": 17.2,
        "950": 15.9,
        "1000": 9.9,
        "1050": 7.1,
        "1100": 5.0,
        "1150": 3.6,
        "1200": 2.5,
        "1250": 1.5,
        "1300": 0.8,
        "1350": 0.5,
        "1400": 0.4,
        "1450": 0.3,
        "1500": 0.2
      }
    },
    {
      "block": 14,
      "line_no": 16,
      "nominal_composition": "23Cr–12Ni",
      "product_form": "Plate",
      "spec_no": "SA–240",
      "type_grade": "309S",
      "alloy_desig_uns_no": "S30908",
      "class_condition_temper": null,
      "size_thickness_in_p_no": null,
      "group_no": "8 2",
      "min_tensile_strength_ksi": 75,
      "min_yield_strength_ksi": 30,
      "maximum_use_temperature_f": 1500,
      "external_pressure_chart_no": "HA–2",
      "notes": "G2, G3, T7",
      "values": {
        "100": 20.0,
        "150": 20.0,
        "200": 20.0,
        "250": 20.0,
        "300": 20.0,
        "350": 20.0,
        "400": 20.0,
        "450": 19.9,
        "500": 19.4,
        "550": 19.1,
        "600": 18.8,
        "650": 18.5,
        "700": 18.2,
        "750": 18.0,
        "800": 17.7,
        "850": 17.5,
        "900": 17.2,
        "950": 15.9,
        "1000": 9.9,
        "1050": 7.1,
        "1100": 5.0,
        "1150": 3.6,
        "1200": 2.5,
        "1250": 1.5,
        "1300": 0.8,
        "1350": 0.5,
        "1400": 0.4,
        "1450": 0.3,
        "1500": 0.2
      }
    },
    {
      "block": 14,
      "line_no": 17,
      "nominal_composition": "23Cr–12Ni",
      "product_form": "Wld. tube",
      "spec_no": "SA–249",
      "type_grade": "TP309S",
      "alloy_desig_uns_no": "S30908",
      "class_condition_temper": null,
      "size_thickness_in_p_no": null,
      "group_no": "8 2",
      "min_tensile_strength_ksi": 75,
      "min_yield_strength_ksi": 30,
      "maximum_use_temperature_f": 1500,
      "external_pressure_chart_no": "HA–2",
      "notes": "G2, G6, T7",
      "values": {
        "100": 17.0,
        "150": 17.0,
        "200": 17.0,
        "250": 17.0,
        "300": 17.0,
        "350": 17.0,
        "400": 17.0,
        "450": 16.9,
        "500": 16.5,
        "550": 16.2,
        "600": 15.9,
        "650": 15.7,
        "700": 15.5,
        "750": 15.3,
        "800": 15.1,
        "850": 14.8,
        "900": 14.6,
        "950": 13.5,
        "1000": 8.4,
        "1050": 6.0,
        "1100": 4.3,
        "1150": 3.1,
        "1200": 2.1,
        "1250": 1.3,
        "1300": 0.68,
        "1350": 0.43,
        "1400": 0.34,
        "1450": 0.26,
        "1500": 0.17
      }
    },
    {
      "block": 14,
      "line_no": 18,
      "nominal_composition": "23Cr–12Ni",
      "product_form": "Smls. pipe",
      "spec_no": "SA–312",
      "type_grade": "TP309S",
      "alloy_desig_uns_no": "S30908",
      "class_condition_temper": null,
      "size_thickness_in_p_no": null,
      "group_no": "8 2",
      "min_tensile_strength_ksi": 75,
      "min_yield_strength_ksi": 30,
      "maximum_use_temperature_f": 1500,
      "external_pressure_chart_no": "HA–2",
      "notes": "G2, G3, T7",
      "values": {
        "100": 20.0,
        "150": 20.0,
        "200": 20.0,
        "250": 20.0,
        "300": 20.0,
        "350": 20.0,
        "400": 20.0,
        "450": 19.9,
        "500": 19.4,
        "550": 19.1,
        "600": 18.8,
        "650": 18.5,
        "700": 18.2,
        "750": 18.0,
        "800": 17.7,
        "850": 17.5,
        "900": 17.2,
        "950": 15.9,
        "1000": 9.9,
        "1050": 7.1,
        "1100": 5.0,
        "1150": 3.6,
        "1200": 2.5,
        "1250": 1.5,
        "1300": 0.8,
        "1350": 0.5,
        "1400": 0.4,
        "1450": 0.3,
        "1500": 0.2
      }
    },
    {
      "block": 14,
      "line_no": 19,
      "nominal_composition": "23Cr–12Ni",
      "product_form": "Wld. pipe",
      "spec_no": "SA–312",
      "type_grade": "TP309S",
      "alloy_desig_uns_no": "S30908",
      "class_condition_temper": null,
      "size_thickness_in_p_no": null,
      "group_no": "8 2",
      "min_tensile_strength_ksi": 75,
      "min_yield_strength_ksi": 30,
      "maximum_use_temperature_f": 1500,
      "external_pressure_chart_no": "HA–2",
      "notes": "G2, G3, G6, T7",
      "values": {
        "100": 17.0,
        "150": 17.0,
        "200": 17.0,
        "250": 17.0,
        "300": 17.0,
        "350": 17.0,
        "400": 17.0,
        "450": 16.9,
        "500": 16.5,
        "550": 16.2,
        "600": 15.9,
        "650": 15.7,
        "700": 15.5,
        "750": 15.3,
        "800": 15.1,
        "850": 14.8,
        "900": 14.6,
        "950": 13.5,
        "1000": 8.4,
        "1050": 6.0,
        "1100": 4.3,
        "1150": 3.1,
        "1200": 2.1,
        "1250": 1.3,
        "1300": 0.68,
        "1350": 0.43,
        "1400": 0.34,
        "1450": 0.26,
        "1500": 0.17
      }
    },
    {
      "block": 14,
      "line_no": 20,
      "nominal_composition": "23Cr–12Ni",
      "product_form": "Wld. pipe",
      "spec_no": "SA–813",
      "type_grade": "TP309S",
      "alloy_desig_uns_no": "S30908",
      "class_condition_temper": null,
      "size_thickness_in_p_no": null,
      "group_no": "8 2",
      "min_tensile_strength_ksi": 75,
      "min_yield_strength_ksi": 30,
      "maximum_use_temperature_f": 1500,
      "external_pressure_chart_no": "HA–2",
      "notes": "G2, G3, G6, T7",
      "values": {
        "100": 17.0,
        "150": 17.0,
        "200": 17.0,
        "250": 17.0,
        "300": 17.0,
        "350": 17.0,
        "400": 17.0,
        "450": 16.9,
        "500": 16.5,
        "550": 16.2,
        "600": 15.9,
        "650": 15.7,
        "700": 15.5,
        "750": 15.3,
        "800": 15.1,
        "850": 14.8,
        "900": 14.6,
        "950": 13.5,
        "1000": 8.4,
        "1050": 6.0,
        "1100": 4.3,
        "1150": 3.1,
        "1200": 2.1,
        "1250": 1.3,
        "1300": 0.68,
        "1350": 0.43,
        "1400": 0.34,
        "1450": 0.26,
        "1500": 0.17
      }
    },
    {
      "block": 14,
      "line_no": 21,
      "nominal_composition": "23Cr–12Ni",
      "product_form": "Wld. pipe",
      "spec_no": "SA–814",
      "type_grade": "TP309S",
      "alloy_desig_uns_no": "S30908",
      "class_condition_temper": null,
      "size_thickness_in_p_no": null,
      "group_no": "8 2",
      "min_tensile_strength_ksi": 75,
      "min_yield_strength_ksi": 30,
      "maximum_use_temperature_f": 1500,
      "external_pressure_chart_no": "HA–2",
      "notes": "G2, G3, G6, T7",
      "values": {
        "100": 17.0,
        "150": 17.0,
        "200": 17.0,
        "250": 17.0,
        "300": 17.0,
        "350": 17.0,
        "400": 17.0,
        "450": 16.9,
        "500": 16.5,
        "550": 16.2,
        "600": 15.9,
        "650": 15.7,
        "700": 15.5,
        "750": 15.3,
        "800": 15.1,
        "850": 14.8,
        "900": 14.6,
        "950": 13.5,
        "1000": 8.4,
        "1050": 6.0,
        "1100": 4.3,
        "1150": 3.1,
        "1200": 2.1,
        "1250": 1.3,
        "1300": 0.68,
        "1350": 0.43,
        "1400": 0.34,
        "1450": 0.26,
        "1500": 0.17
      }
    },
    {
      "block": 14,
      "line_no": 22,
      "nominal_composition": "23Cr–12Ni",
      "product_form": "Smls. tube",
      "spec_no": "SA–213",
      "type_grade": "TP309H",
      "alloy_desig_uns_no": "S30909",
      "class_condition_temper": null,
      "size_thickness_in_p_no": null,
      "group_no": "8 2",
      "min_tensile_strength_ksi": 75,
      "min_yield_strength_ksi": 30,
      "maximum_use_temperature_f": 1500,
      "external_pressure_chart_no": "HA–2",
      "notes": "G2, T8",
      "values": {
        "100": 20.0,
        "150": 20.0,
        "200": 20.0,
        "250": 20.0,
        "300": 20.0,
        "350": 20.0,
        "400": 20.0,
        "450": 19.9,
        "500": 19.4,
        "550": 19.1,
        "600": 18.8,
        "650": 18.5,
        "700": 18.2,
        "750": 18.0,
        "800": 17.7,
        "850": 17.5,
        "900": 17.2,
        "950": 16.9,
        "1000": 13.8,
        "1050": 10.3,
        "1100": 7.6,
        "1150": 5.5,
        "1200": 4.0,
        "1250": 3.0,
        "1300": 2.2,
        "1350": 1.7,
        "1400": 1.3,
        "1450": 0.97,
        "1500": 0.75
      }
    },
    {
      "block": 14,
      "line_no": 23,
      "nominal_composition": "23Cr–12Ni",
      "product_form": "Plate",
      "spec_no": "SA–240",
      "type_grade": "309H",
      "alloy_desig_uns_no": "S30909",
      "class_condition_temper": null,
      "size_thickness_in_p_no": null,
      "group_no": "8 2",
      "min_tensile_strength_ksi": 75,
      "min_yield_strength_ksi": 30,
      "maximum_use_temperature_f": 1500,
      "external_pressure_chart_no": "HA–2",
      "notes": "G2, G4, T8",
      "values": {
        "100": 20.0,
        "150": 20.0,
        "200": 20.0,
        "250": 20.0,
        "300": 20.0,
        "350": 20.0,
        "400": 20.0,
        "450": 19.9,
        "500": 19.4,
        "550": 19.1,
        "600": 18.8,
        "650": 18.5,
        "700": 18.2,
        "750": 18.0,
        "800": 17.7,
        "850": 17.5,
        "900": 17.2,
        "950": 16.9,
        "1000": 13.8,
        "1050": 10.3,
        "1100": 7.6,
        "1150": 5.5,
        "1200": 4.0,
        "1250": 3.0,
        "1300": 2.2,
        "1350": 1.7,
        "1400": 1.3,
        "1450": 0.97,
        "1500": 0.75
      }
    },
    {
      "block": 14,
      "line_no": 24,
      "nominal_composition": "23Cr–12Ni",
      "product_form": "Wld. tube",
      "spec_no": "SA–249",
      "type_grade": "TP309H",
      "alloy_desig_uns_no": "S30909",
      "class_condition_temper": null,
      "size_thickness_in_p_no": null,
      "group_no": "8 2",
      "min_tensile_strength_ksi": 75,
      "min_yield_strength_ksi": 30,
      "maximum_use_temperature_f": 1500,
      "external_pressure_chart_no": "HA–2",
      "notes": "G2, G6, T8",
      "values": {
        "100": 17.0,
        "150": 17.0,
        "200": 17.0,
        "250": 17.0,
        "300": 17.0,
        "350": 17.0,
        "400": 17.0,
        "450": 16.9,
        "500": 16.5,
        "550": 16.2,
        "600": 15.9,
        "650": 15.7,
        "700": 15.5,
        "750": 15.3,
        "800": 15.1,
        "850": 14.8,
        "900": 14.6,
        "950": 14.4,
        "1000": 11.7,
        "1050": 8.8,
        "1100": 6.5,
        "1150": 4.7,
        "1200": 3.4,
        "1250": 2.6,
        "1300": 1.9,
        "1350": 1.4,
        "1400": 1.1,
        "1450": 0.82,
        "1500": 0.64
      }
    },
    {
      "block": 14,
      "line_no": 25,
      "nominal_composition": "23Cr–12Ni",
      "product_form": "Smls. pipe",
      "spec_no": "SA–312",
      "type_grade": "TP309H",
      "alloy_desig_uns_no": "S30909",
      "class_condition_temper": null,
      "size_thickness_in_p_no": null,
      "group_no": "8 2",
      "min_tensile_strength_ksi": 75,
      "min_yield_strength_ksi": 30,
      "maximum_use_temperature_f": 1500,
      "external_pressure_chart_no": "HA–2",
      "notes": "G2, T8",
      "values": {
        "100": 20.0,
        "150": 20.0,
        "200": 20.0,
        "250": 20.0,
        "300": 20.0,
        "350": 20.0,
        "400": 20.0,
        "450": 19.9,
        "500": 19.4,
        "550": 19.1,
        "600": 18.8,
        "650": 18.5,
        "700": 18.2,
        "750": 18.0,
        "800": 17.7,
        "850": 17.5,
        "900": 17.2,
        "950": 16.9,
        "1000": 13.8,
        "1050": 10.3,
        "1100": 7.6,
        "1150": 5.5,
        "1200": 4.0,
        "1250": 3.0,
        "1300": 2.2,
        "1350": 1.7,
        "1400": 1.3,
        "1450": 0.97,
        "1500": 0.75
      }
    },
    {
      "block": 14,
      "line_no": 26,
      "nominal_composition": "23Cr–12Ni",
      "product_form": "Wld. pipe",
      "spec_no": "SA–312",
      "type_grade": "TP309H",
      "alloy_desig_uns_no": "S30909",
      "class_condition_temper": null,
      "size_thickness_in_p_no": null,
      "group_no": "8 2",
      "min_tensile_strength_ksi": 75,
      "min_yield_strength_ksi": 30,
      "maximum_use_temperature_f": 1500,
      "external_pressure_chart_no": "HA–2",
      "notes": "G2, G6, T8",
      "values": {
        "100": 17.0,
        "150": 17.0,
        "200": 17.0,
        "250": 17.0,
        "300": 17.0,
        "350": 17.0,
        "400": 17.0,
        "450": 16.9,
        "500": 16.5,
        "550": 16.2,
        "600": 15.9,
        "650": 15.7,
        "700": 15.5,
        "750": 15.3,
        "800": 15.1,
        "850": 14.8,
        "900": 14.6,
        "950": 14.4,
        "1000": 11.7,
        "1050": 8.8,
        "1100": 6.5,
        "1150": 4.7,
        "1200": 3.4,
        "1250": 2.6,
        "1300": 1.9,
        "1350": 1.4,
        "1400": 1.1,
        "1450": 0.82,
        "1500": 0.64
      }
    },
    {
      "block": 14,
      "line_no": 27,
      "nominal_composition": "23Cr–12Ni",
      "product_form": "Bar",
      "spec_no": "SA–479",
      "type_grade": "309H",
      "alloy_desig_uns_no": "S30909",
      "class_condition_temper": null,
      "size_thickness_in_p_no": null,
      "group_no": "8 2",
      "min_tensile_strength_ksi": 75,
      "min_yield_strength_ksi": 30,
      "maximum_use_temperature_f": 1500,
      "external_pressure_chart_no": "HA–2",
      "notes": "G2, T8",
      "values": {
        "100": 20.0,
        "150": 20.0,
        "200": 20.0,
        "250": 20.0,
        "300": 20.0,
        "350": 20.0,
        "400": 20.0,
        "450": 19.9,
        "500": 19.4,
        "550": 19.1,
        "600": 18.8,
        "650": 18.5,
        "700": 18.2,
        "750": 18.0,
        "800": 17.7,
        "850": 17.5,
        "900": 17.2,
        "950": 16.9,
        "1000": 13.8,
        "1050": 10.3,
        "1100": 7.6,
        "1150": 5.5,
        "1200": 4.0,
        "1250": 3.0,
        "1300": 2.2,
        "1350": 1.7,
        "1400": 1.3,
        "1450": 0.97,
        "1500": 0.75
      }
    },
    {
      "block": 14,
      "line_no": 28,
      "nominal_composition": "23Cr–12Ni–Cb",
      "product_form": "Smls. tube",
      "spec_no": "SA–213",
      "type_grade": "TP309Cb",
      "alloy_desig_uns_no": "S30940",
      "class_condition_temper": null,
      "size_thickness_in_p_no": null,
      "group_no": "8 2",
      "min_tensile_strength_ksi": 75,
      "min_yield_strength_ksi": 30,
      "maximum_use_temperature_f": 1500,
      "external_pressure_chart_no": "HA–2",
      "notes": "G2, G3, T7",
      "values": {
        "100": 20.0,
        "150": 20.0,
        "200": 20.0,
        "250": 20.0,
        "300": 20.0,
        "350": 20.0,
        "400": 20.0,
        "450": 19.9,
        "500": 19.4,
        "550": 19.1,
        "600": 18.8,
        "650": 18.5,
        "700": 18.2,
        "750": 18.0,
        "800": 17.7,
        "850": 17.5,
        "900": 17.2,
        "950": 15.9,
        "1000": 9.9,
        "1050": 7.1,
        "1100": 5.0,
        "1150": 3.6,
        "1200": 2.5,
        "1250": 1.5,
        "1300": 0.8,
        "1350": 0.5,
        "1400": 0.4,
        "1450": 0.3,
        "1500": 0.2
      }
    },
    {
      "block": 14,
      "line_no": 29,
      "nominal_composition": "23Cr–12Ni–Cb",
      "product_form": "Plate",
      "spec_no": "SA–240",
      "type_grade": "309Cb",
      "alloy_desig_uns_no": "S30940",
      "class_condition_temper": null,
      "size_thickness_in_p_no": null,
      "group_no": "8 2",
      "min_tensile_strength_ksi": 75,
      "min_yield_strength_ksi": 30,
      "maximum_use_temperature_f": 1500,
      "external_pressure_chart_no": "HA–2",
      "notes": "G2, G3, T7",
      "values": {
        "100": 20.0,
        "150": 20.0,
        "200": 20.0,
        "250": 20.0,
        "300": 20.0,
        "350": 20.0,
        "400": 20.0,
        "450": 19.9,
        "500": 19.4,
        "550": 19.1,
        "600": 18.8,
        "650": 18.5,
        "700": 18.2,
        "750": 18.0,
        "800": 17.7,
        "850": 17.5,
        "900": 17.2,
        "950": 15.9,
        "1000": 9.9,
        "1050": 7.1,
        "1100": 5.0,
        "1150": 3.6,
        "1200": 2.5,
        "1250": 1.5,
        "1300": 0.8,
        "1350": 0.5,
        "1400": 0.4,
        "1450": 0.3,
        "1500": 0.2
      }
    },
    {
      "block": 14,
      "line_no": 30,
      "nominal_composition": "23Cr–12Ni–Cb",
      "product_form": "Wld. tube",
      "spec_no": "SA–249",
      "type_grade": "TP309Cb",
      "alloy_desig_uns_no": "S30940",
      "class_condition_temper": null,
      "size_thickness_in_p_no": null,
      "group_no": "8 2",
      "min_tensile_strength_ksi": 75,
      "min_yield_strength_ksi": 30,
      "maximum_use_temperature_f": 1500,
      "external_pressure_chart_no": "HA–2",
      "notes": "G2, G3, G6, T7",
      "values": {
        "100": 17.0,
        "150": 17.0,
        "200": 17.0,
        "250": 17.0,
        "300": 17.0,
        "350": 17.0,
        "400": 17.0,
        "450": 16.9,
        "500": 16.5,
        "550": 16.2,
        "600": 15.9,
        "650": 15.7,
        "700": 15.5,
        "750": 15.3,
        "800": 15.1,
        "850": 14.8,
        "900": 14.6,
        "950": 13.5,
        "1000": 8.4,
        "1050": 6.0,
        "1100": 4.3,
        "1150": 3.1,
        "1200": 2.1,
        "1250": 1.3,
        "1300": 0.68,
        "1350": 0.43,
        "1400": 0.34,
        "1450": 0.26,
        "1500": 0.17
      }
    },
    {
      "block": 14,
      "line_no": 31,
      "nominal_composition": "23Cr–12Ni–Cb",
      "product_form": "Smls. pipe",
      "spec_no": "SA–312",
      "type_grade": "TP309Cb",
      "alloy_desig_uns_no": "S30940",
      "class_condition_temper": null,
      "size_thickness_in_p_no": null,
      "group_no": "8 2",
      "min_tensile_strength_ksi": 75,
      "min_yield_strength_ksi": 30,
      "maximum_use_temperature_f": 1500,
      "external_pressure_chart_no": "HA–2",
      "notes": "G2, G3, T7",
      "values": {
        "100": 20.0,
        "150": 20.0,
        "200": 20.0,
        "250": 20.0,
        "300": 20.0,
        "350": 20.0,
        "400": 20.0,
        "450": 19.9,
        "500": 19.4,
        "550": 19.1,
        "600": 18.8,
        "650": 18.5,
        "700": 18.2,
        "750": 18.0,
        "800": 17.7,
        "850": 17.5,
        "900": 17.2,
        "950": 15.9,
        "1000": 9.9,
        "1050": 7.1,
        "1100": 5.0,
        "1150": 3.6,
        "1200": 2.5,
        "1250": 1.5,
        "1300": 0.8,
        "1350": 0.5,
        "1400": 0.4,
        "1450": 0.3,
        "1500": 0.2
      }
    },
    {
      "block": 14,
      "line_no": 32,
      "nominal_composition": "23Cr–12Ni–Cb",
      "product_form": "Wld. pipe",
      "spec_no": "SA–312",
      "type_grade": "TP309Cb",
      "alloy_desig_uns_no": "S30940",
      "class_condition_temper": null,
      "size_thickness_in_p_no": null,
      "group_no": "8 2",
      "min_tensile_strength_ksi": 75,
      "min_yield_strength_ksi": 30,
      "maximum_use_temperature_f": 1500,
      "external_pressure_chart_no": "HA–2",
      "notes": "G2, G3, G6, T7",
      "values": {
        "100": 17.0,
        "150": 17.0,
        "200": 17.0,
        "250": 17.0,
        "300": 17.0,
        "350": 17.0,
        "400": 17.0,
        "450": 16.9,
        "500": 16.5,
        "550": 16.2,
        "600": 15.9,
        "650": 15.7,
        "700": 15.5,
        "750": 15.3,
        "800": 15.1,
        "850": 14.8,
        "900": 14.6,
        "950": 13.5,
        "1000": 8.4,
        "1050": 6.0,
        "1100": 4.3,
        "1150": 3.1,
        "1200": 2.1,
        "1250": 1.3,
        "1300": 0.68,
        "1350": 0.43,
        "1400": 0.34,
        "1450": 0.26,
        "1500": 0.17
      }
    },
    {
      "block": 14,
      "line_no": 33,
      "nominal_composition": "23Cr–12Ni–Cb",
      "product_form": "Wld. pipe",
      "spec_no": "SA–813",
      "type_grade": "TP309Cb",
      "alloy_desig_uns_no": "S30940",
      "class_condition_temper": null,
      "size_thickness_in_p_no": null,
      "group_no": "8 2",
      "min_tensile_strength_ksi": 75,
      "min_yield_strength_ksi": 30,
      "maximum_use_temperature_f": 1500,
      "external_pressure_chart_no": "HA–2",
      "notes": "G2, G3, G6, T7",
      "values": {
        "100": 17.0,
        "150": 17.0,
        "200": 17.0,
        "250": 17.0,
        "300": 17.0,
        "350": 17.0,
        "400": 17.0,
        "450": 16.9,
        "500": 16.5,
        "550": 16.2,
        "600": 15.9,
        "650": 15.7,
        "700": 15.5,
        "750": 15.3,
        "800": 15.1,
        "850": 14.8,
        "900": 14.6,
        "950": 13.5,
        "1000": 8.4,
        "1050": 6.0,
        "1100": 4.3,
        "1150": 3.1,
        "1200": 2.1,
        "1250": 1.3,
        "1300": 0.68,
        "1350": 0.43,
        "1400": 0.34,
        "1450": 0.26,
        "1500": 0.17
      }
    },
    {
      "block": 14,
      "line_no": 34,
      "nominal_composition": "23Cr–12Ni–Cb",
      "product_form": "Wld. pipe",
      "spec_no": "SA–814",
      "type_grade": "TP309Cb",
      "alloy_desig_uns_no": "S30940",
      "class_condition_temper": null,
      "size_thickness_in_p_no": null,
      "group_no": "8 2",
      "min_tensile_strength_ksi": 75,
      "min_yield_strength_ksi": 30,
      "maximum_use_temperature_f": 1500,
      "external_pressure_chart_no": "HA–2",
      "notes": "G2, G3, G6, T7",
      "values": {
        "100": 17.0,
        "150": 17.0,
        "200": 17.0,
        "250": 17.0,
        "300": 17.0,
        "350": 17.0,
        "400": 17.0,
        "450": 16.9,
        "500": 16.5,
        "550": 16.2,
        "600": 15.9,
        "650": 15.7,
        "700": 15.5,
        "750": 15.3,
        "800": 15.1,
        "850": 14.8,
        "900": 14.6,
        "950": 13.5,
        "1000": 8.4,
        "1050": 6.0,
        "1100": 4.3,
        "1150": 3.1,
        "1200": 2.1,
        "1250": 1.3,
        "1300": 0.68,
        "1350": 0.43,
        "1400": 0.34,
        "1450": 0.26,
        "1500": 0.17
      }
    },
    {
      "block": 14,
      "line_no": 35,
      "nominal_composition": "24Cr–22Ni–6Mo–2W–Cu–N Forgings",
      "product_form": null,
      "spec_no": "SA–182",
      "type_grade": "F58",
      "alloy_desig_uns_no": "S31266",
      "class_condition_temper": null,
      "size_thickness_in_p_no": null,
      "group_no": "45 …",
      "min_tensile_strength_ksi": 109,
      "min_yield_strength_ksi": 61,
      "maximum_use_temperature_f": 800,
      "external_pressure_chart_no": "HA–10",
      "notes": "G2, G8",
      "values": {
        "100": 40.7,
        "150": 40.7,
        "200": 40.7,
        "250": 40.7,
        "300": 40.7,
        "350": 40.7,
        "400": 40.7,
        "450": 40.7,
        "500": 40.7,
        "550": 40.7,
        "600": 40.7,
        "650": 40.6,
        "700": 40.4,
        "750": 40.3,
        "800": 40.1,
        "850": null,
        "900": null,
        "950": null,
        "1000": null,
        "1050": null,
        "1100": null,
        "1150": null,
        "1200": null,
        "1250": null,
        "1300": null,
        "1350": null,
        "1400": null,
        "1450": null,
        "1500": null
      }
    },
    {
      "block": 14,
      "line_no": 36,
      "nominal_composition": "24Cr–22Ni–6Mo–2W–Cu–N Smls. tube",
      "product_form": null,
      "spec_no": "SA–213",
      "type_grade": null,
      "alloy_desig_uns_no": "S31266",
      "class_condition_temper": null,
      "size_thickness_in_p_no": null,
      "group_no": "45 …",
      "min_tensile_strength_ksi": 109,
      "min_yield_strength_ksi": 61,
      "maximum_use_temperature_f": 800,
      "external_pressure_chart_no": "HA–10",
      "notes": "G2, G8",
      "values": {
        "100": 40.7,
        "150": 40.7,
        "200": 40.7,
        "250": 40.7,
        "300": 40.7,
        "350": 40.7,
        "400": 40.7,
        "450": 40.7,
        "500": 40.7,
        "550": 40.7,
        "600": 40.7,
        "650": 40.6,
        "700": 40.4,
        "750": 40.3,
        "800": 40.1,
        "850": null,
        "900": null,
        "950": null,
        "1000": null,
        "1050": null,
        "1100": null,
        "1150": null,
        "1200": null,
        "1250": null,
        "1300": null,
        "1350": null,
        "1400": null,
        "1450": null,
        "1500": null
      }
    },
    {
      "block": 14,
      "line_no": 37,
      "nominal_composition": "24Cr–22Ni–6Mo–2W–Cu–N Plate",
      "product_form": null,
      "spec_no": "SA–240",
      "type_grade": null,
      "alloy_desig_uns_no": "S31266",
      "class_condition_temper": null,
      "size_thickness_in_p_no": null,
      "group_no": "45 …",
      "min_tensile_strength_ksi": 109,
      "min_yield_strength_ksi": 61,
      "maximum_use_temperature_f": 800,
      "external_pressure_chart_no": "HA–10",
      "notes": "G2, G8",
      "values": {
        "100": 40.7,
        "150": 40.7,
        "200": 40.7,
        "250": 40.7,
        "300": 40.7,
        "350": 40.7,
        "400": 40.7,
        "450": 40.7,
        "500": 40.7,
        "550": 40.7,
        "600": 40.7,
        "650": 40.6,
        "700": 40.4,
        "750": 40.3,
        "800": 40.1,
        "850": null,
        "900": null,
        "950": null,
        "1000": null,
        "1050": null,
        "1100": null,
        "1150": null,
        "1200": null,
        "1250": null,
        "1300": null,
        "1350": null,
        "1400": null,
        "1450": null,
        "1500": null
      }
    },
    {
      "block": 14,
      "line_no": 38,
      "nominal_composition": "24Cr–22Ni–6Mo–2W–Cu–N Wld. tube",
      "product_form": null,
      "spec_no": "SA–249",
      "type_grade": null,
      "alloy_desig_uns_no": "S31266",
      "class_condition_temper": null,
      "size_thickness_in_p_no": null,
      "group_no": "45 …",
      "min_tensile_strength_ksi": 109,
      "min_yield_strength_ksi": 61,
      "maximum_use_temperature_f": 800,
      "external_pressure_chart_no": "HA–10",
      "notes": "G2, G6, G8",
      "values": {
        "100": 34.6,
        "150": 34.6,
        "200": 34.6,
        "250": 34.6,
        "300": 34.6,
        "350": 34.6,
        "400": 34.6,
        "450": 34.6,
        "500": 34.6,
        "550": 34.6,
        "600": 34.6,
        "650": 34.5,
        "700": 34.4,
        "750": 34.2,
        "800": 34.1,
        "850": null,
        "900": null,
        "950": null,
        "1000": null,
        "1050": null,
        "1100": null,
        "1150": null,
        "1200": null,
        "1250": null,
        "1300": null,
        "1350": null,
        "1400": null,
        "1450": null,
        "1500": null
      }
    },
    {
      "block": 14,
      "line_no": 39,
      "nominal_composition": "24Cr–22Ni–6Mo–2W–Cu–N Smls. pipe",
      "product_form": null,
      "spec_no": "SA–312",
      "type_grade": null,
      "alloy_desig_uns_no": "S31266",
