Repository: danivelas0/asme-pcc

File: resources/bpvc_ii_d_customary_2025/table_1a.json (part 19 of 55)
    "External Pressure Chart No.",
    "Notes"
  ],
  "columns_values": [
      "xii": "NP",
      "external_pressure_chart_no": "CS–5 …",
      "notes": null,
      "values": {
        "100": 25.7,
        "150": null,
        "200": 25.7,
        "250": 25.7,
        "300": 25.7,
        "400": 25.7,
        "500": 25.7,
        "600": 25.7,
        "650": 25.7,
        "700": 25.7,
        "750": 25.7,
        "800": 25.7,
        "850": null,
        "900": null,
        "950": null,
        "1000": null,
        "1050": null,
        "1100": null,
        "1150": null,
        "1200": null,
        "1250": null,
        "1300": null,
        "1350": null,
        "1400": null,
        "1450": null,
        "1500": null,
        "1550": null,
        "1600": null,
        "1650": null
      }
    },
    {
      "block": 14,
      "line_no": 11,
      "nominal_composition": "Mn–1/2Mo–1/2Ni",
      "product_form": "Wld. pipe",
      "spec_no": "SA–672",
      "type_grade": "J90",
      "alloy_desig_uns_no": "K12539",
      "class_condition_temper": null,
      "size_thickness_in": null,
      "p_no": 3,
      "group_no": 3,
      "min_tensile_strength_ksi": 90,
      "min_yield_strength_ksi": 70,
      "i": "NP",
      "limits_iii": 700,
      "viii_1": "NP",
      "xii": "NP",
      "external_pressure_chart_no": "CS–5",
      "notes": "G26, W10, W12",
      "values": {
        "100": 25.7,
        "150": null,
        "200": 25.7,
        "250": null,
        "300": 25.7,
        "400": 25.7,
        "500": 25.7,
        "600": 25.7,
        "650": 25.7,
        "700": 25.7,
        "750": null,
        "800": null,
        "850": null,
        "900": null,
        "950": null,
        "1000": null,
        "1050": null,
        "1100": null,
        "1150": null,
        "1200": null,
        "1250": null,
        "1300": null,
        "1350": null,
        "1400": null,
        "1450": null,
        "1500": null,
        "1550": null,
        "1600": null,
        "1650": null
      }
    },
    {
      "block": 14,
      "line_no": 12,
      "nominal_composition": "Mn–1/2Mo–1/2Ni",
      "product_form": "Plate",
      "spec_no": "SA–533",
      "type_grade": "B",
      "alloy_desig_uns_no": "K12539",
      "class_condition_temper": 3,
      "size_thickness_in": null,
      "p_no": "11A",
      "group_no": 4,
      "min_tensile_strength_ksi": 100,
      "min_yield_strength_ksi": 83,
      "i": "NP",
      "limits_iii": 700,
      "viii_1": 750,
      "xii": 650,
      "external_pressure_chart_no": "CS–5 …",
      "notes": null,
      "values": {
        "100": 28.6,
        "150": null,
        "200": 28.6,
        "250": 28.6,
        "300": 28.6,
        "400": 28.6,
        "500": 28.6,
        "600": 28.6,
        "650": 28.6,
        "700": 28.6,
        "750": 28.6,
        "800": null,
        "850": null,
        "900": null,
        "950": null,
        "1000": null,
        "1050": null,
        "1100": null,
        "1150": null,
        "1200": null,
        "1250": null,
        "1300": null,
        "1350": null,
        "1400": null,
        "1450": null,
        "1500": null,
        "1550": null,
        "1600": null,
        "1650": null
      }
    },
    {
      "block": 14,
      "line_no": 13,
      "nominal_composition": "Mn–1/2Mo–1/2Ni",
      "product_form": "Wld. pipe",
      "spec_no": "SA–672",
      "type_grade": "J100",
      "alloy_desig_uns_no": "K12539",
      "class_condition_temper": null,
      "size_thickness_in": null,
      "p_no": "11A",
      "group_no": 4,
      "min_tensile_strength_ksi": 100,
      "min_yield_strength_ksi": 83,
      "i": "NP",
      "limits_iii": 700,
      "viii_1": "NP",
      "xii": "NP",
      "external_pressure_chart_no": "CS–5",
      "notes": "G26, W10, W12",
      "values": {
        "100": 28.6,
        "150": null,
        "200": 28.6,
        "250": null,
        "300": 28.6,
        "400": 28.6,
        "500": 28.6,
        "600": 28.6,
        "650": 28.6,
        "700": 28.6,
        "750": null,
        "800": null,
        "850": null,
        "900": null,
        "950": null,
        "1000": null,
        "1050": null,
        "1100": null,
        "1150": null,
        "1200": null,
        "1250": null,
        "1300": null,
        "1350": null,
        "1400": null,
        "1450": null,
        "1500": null,
        "1550": null,
        "1600": null,
        "1650": null
      }
    },
    {
      "block": 14,
      "line_no": 14,
      "nominal_composition": "Mn–1/2Mo–3/4Ni",
      "product_form": "Plate",
      "spec_no": "SA–302",
      "type_grade": "D",
      "alloy_desig_uns_no": "K12054",
      "class_condition_temper": null,
      "size_thickness_in": null,
      "p_no": 3,
      "group_no": 3,
      "min_tensile_strength_ksi": 80,
      "min_yield_strength_ksi": 50,
      "i": 1000,
      "limits_iii": 700,
      "viii_1": 1000,
      "xii": 650,
      "external_pressure_chart_no": "CS–3",
      "notes": "G11, S2, T3",
      "values": {
        "100": 22.9,
        "150": null,
        "200": 22.9,
        "250": null,
        "300": 22.9,
        "400": 22.9,
        "500": 22.9,
        "600": 22.9,
        "650": 22.9,
        "700": 22.9,
        "750": 22.9,
        "800": 22.9,
        "850": 20.0,
        "900": 13.7,
        "950": 8.2,
        "1000": 4.8,
        "1050": null,
        "1100": null,
        "1150": null,
        "1200": null,
        "1250": null,
        "1300": null,
        "1350": null,
        "1400": null,
        "1450": null,
        "1500": null,
        "1550": null,
        "1600": null,
        "1650": null
      }
    },
    {
      "block": 14,
      "line_no": 15,
      "nominal_composition": "Mn–1/2Mo–3/4Ni",
      "product_form": "Plate",
      "spec_no": "SA–533",
      "type_grade": "C",
      "alloy_desig_uns_no": "K12554",
      "class_condition_temper": 1,
      "size_thickness_in": null,
      "p_no": 3,
      "group_no": 3,
      "min_tensile_strength_ksi": 80,
      "min_yield_strength_ksi": 50,
      "i": "NP",
      "limits_iii": 700,
      "viii_1": 800,
      "xii": "NP",
      "external_pressure_chart_no": "CS–5 G23",
      "notes": null,
      "values": {
        "100": 22.9,
        "150": 22.9,
        "200": 22.9,
        "250": null,
        "300": 22.9,
        "400": 22.9,
        "500": 22.9,
        "600": 22.9,
        "650": 22.9,
        "700": 22.9,
        "750": 22.9,
        "800": 22.9,
        "850": null,
        "900": null,
        "950": null,
        "1000": null,
        "1050": null,
        "1100": null,
        "1150": null,
        "1200": null,
        "1250": null,
        "1300": null,
        "1350": null,
        "1400": null,
        "1450": null,
        "1500": null,
        "1550": null,
        "1600": null,
        "1650": null
      }
    },
    {
      "block": 14,
      "line_no": 16,
      "nominal_composition": "Mn–1/2Mo–3/4Ni",
      "product_form": "Plate",
      "spec_no": "SA–533",
      "type_grade": "E",
      "alloy_desig_uns_no": "K12554",
      "class_condition_temper": 1,
      "size_thickness_in": null,
      "p_no": 3,
      "group_no": 3,
      "min_tensile_strength_ksi": 80,
      "min_yield_strength_ksi": 50,
      "i": "NP",
      "limits_iii": "NP",
      "viii_1": 800,
      "xii": "NP",
      "external_pressure_chart_no": "CS–5 G23",
      "notes": null,
      "values": {
        "100": 22.9,
        "150": 22.9,
        "200": 22.9,
        "250": null,
        "300": 22.9,
        "400": 22.9,
        "500": 22.9,
        "600": 22.9,
        "650": 22.9,
        "700": 22.9,
        "750": 22.9,
        "800": 22.9,
        "850": null,
        "900": null,
        "950": null,
        "1000": null,
        "1050": null,
        "1100": null,
        "1150": null,
        "1200": null,
        "1250": null,
        "1300": null,
        "1350": null,
        "1400": null,
        "1450": null,
        "1500": null,
        "1550": null,
        "1600": null,
        "1650": null
      }
    },
    {
      "block": 14,
      "line_no": 17,
      "nominal_composition": "Mn–1/2Mo–3/4Ni",
      "product_form": "Plate",
      "spec_no": "SA–533",
      "type_grade": "C",
      "alloy_desig_uns_no": "K12554",
      "class_condition_temper": 2,
      "size_thickness_in": null,
      "p_no": 3,
      "group_no": 3,
      "min_tensile_strength_ksi": 90,
      "min_yield_strength_ksi": 70,
      "i": "NP",
      "limits_iii": 700,
      "viii_1": 800,
      "xii": "NP",
      "external_pressure_chart_no": "CS–5 …",
      "notes": null,
      "values": {
        "100": 25.7,
        "150": null,
        "200": 25.7,
        "250": 25.7,
        "300": 25.7,
        "400": 25.7,
        "500": 25.7,
        "600": 25.7,
        "650": 25.7,
        "700": 25.7,
        "750": 25.7,
        "800": 25.7,
        "850": null,
        "900": null,
        "950": null,
        "1000": null,
        "1050": null,
        "1100": null,
        "1150": null,
        "1200": null,
        "1250": null,
        "1300": null,
        "1350": null,
        "1400": null,
        "1450": null,
        "1500": null,
        "1550": null,
        "1600": null,
        "1650": null
      }
    },
    {
      "block": 14,
      "line_no": 18,
      "nominal_composition": "Mn–1/2Mo–3/4Ni",
      "product_form": "Plate",
      "spec_no": "SA–533",
      "type_grade": "E",
      "alloy_desig_uns_no": "K12554",
      "class_condition_temper": 2,
      "size_thickness_in": null,
      "p_no": 3,
      "group_no": 3,
      "min_tensile_strength_ksi": 90,
      "min_yield_strength_ksi": 70,
      "i": "NP",
      "limits_iii": "NP",
      "viii_1": 800,
      "xii": "NP",
      "external_pressure_chart_no": "CS–5 …",
      "notes": null,
      "values": {
        "100": 25.7,
        "150": null,
        "200": 25.7,
        "250": 25.7,
        "300": 25.7,
        "400": 25.7,
        "500": 25.7,
        "600": 25.7,
        "650": 25.7,
        "700": 25.7,
        "750": 25.7,
        "800": 25.7,
        "850": null,
        "900": null,
        "950": null,
        "1000": null,
        "1050": null,
        "1100": null,
        "1150": null,
        "1200": null,
        "1250": null,
        "1300": null,
        "1350": null,
        "1400": null,
        "1450": null,
        "1500": null,
        "1550": null,
        "1600": null,
        "1650": null
      }
    },
    {
      "block": 14,
      "line_no": 19,
      "nominal_composition": "Mn–1/2Mo–3/4Ni",
      "product_form": "Plate",
      "spec_no": "SA–533",
      "type_grade": "C",
      "alloy_desig_uns_no": "K12554",
      "class_condition_temper": 3,
      "size_thickness_in": null,
      "p_no": "11A",
      "group_no": 4,
      "min_tensile_strength_ksi": 100,
      "min_yield_strength_ksi": 83,
      "i": "NP",
      "limits_iii": 700,
      "viii_1": "NP",
      "xii": "NP",
      "external_pressure_chart_no": "CS–5 …",
      "notes": null,
      "values": {
        "100": 28.6,
        "150": null,
        "200": 28.6,
        "250": null,
        "300": 28.6,
        "400": 28.6,
        "500": 28.6,
        "600": 28.6,
        "650": 28.6,
        "700": 28.6,
        "750": null,
        "800": null,
        "850": null,
        "900": null,
        "950": null,
        "1000": null,
        "1050": null,
        "1100": null,
        "1150": null,
        "1200": null,
        "1250": null,
        "1300": null,
        "1350": null,
        "1400": null,
        "1450": null,
        "1500": null,
        "1550": null,
        "1600": null,
        "1650": null
      }
    },
    {
      "block": 14,
      "line_no": 20,
      "nominal_composition": "Mn–1/2Ni–V",
      "product_form": "Plate",
      "spec_no": "SA–225",
      "type_grade": "C",
      "alloy_desig_uns_no": "K12524",
      "class_condition_temper": null,
      "size_thickness_in": null,
      "p_no": "10A",
      "group_no": 1,
      "min_tensile_strength_ksi": 105,
      "min_yield_strength_ksi": 70,
      "i": "NP",
      "limits_iii": "NP",
      "viii_1": 700,
      "xii": 650,
      "external_pressure_chart_no": "CS–5 …",
      "notes": null,
      "values": {
        "100": 30.0,
        "150": 30.0,
        "200": 30.0,
        "250": null,
        "300": 30.0,
        "400": 30.0,
        "500": 30.0,
        "600": 30.0,
        "650": 30.0,
        "700": 30.0,
        "750": null,
        "800": null,
        "850": null,
        "900": null,
        "950": null,
        "1000": null,
        "1050": null,
        "1100": null,
        "1150": null,
        "1200": null,
        "1250": null,
        "1300": null,
        "1350": null,
        "1400": null,
        "1450": null,
        "1500": null,
        "1550": null,
        "1600": null,
        "1650": null
      }
    },
    {
      "block": 14,
      "line_no": 21,
      "nominal_composition": null,
      "product_form": "Castings",
      "spec_no": "SA–487",
      "type_grade": 1,
      "alloy_desig_uns_no": "J13002",
      "class_condition_temper": "A",
      "size_thickness_in": null,
      "p_no": "10A",
      "group_no": 1,
      "min_tensile_strength_ksi": 85,
      "min_yield_strength_ksi": 55,
      "i": "NP",
      "limits_iii": "700 (SPT)",
      "viii_1": "NP",
      "xii": "NP",
      "external_pressure_chart_no": "CS–3 …",
      "notes": null,
      "values": {
        "100": 24.3,
        "150": null,
        "200": 23.0,
        "250": null,
        "300": 22.4,
        "400": 22.4,
        "500": 22.4,
        "600": 21.9,
        "650": 21.5,
        "700": 20.9,
        "750": null,
        "800": null,
        "850": null,
        "900": null,
        "950": null,
        "1000": null,
        "1050": null,
        "1100": null,
        "1150": null,
        "1200": null,
        "1250": null,
        "1300": null,
        "1350": null,
        "1400": null,
        "1450": null,
        "1500": null,
        "1550": null,
        "1600": null,
        "1650": null
      }
    },
    {
      "block": 14,
      "line_no": 22,
      "nominal_composition": null,
      "product_form": "Castings",
      "spec_no": "SA–487",
      "type_grade": 1,
      "alloy_desig_uns_no": "J13002",
      "class_condition_temper": "A",
      "size_thickness_in": null,
      "p_no": "10A",
      "group_no": 1,
      "min_tensile_strength_ksi": 85,
      "min_yield_strength_ksi": 55,
      "i": "NP",
      "limits_iii": "NP",
      "viii_1": 650,
      "xii": 650,
      "external_pressure_chart_no": "CS–3 G1",
      "notes": null,
      "values": {
        "100": 24.3,
        "150": null,
        "200": 23.1,
        "250": null,
        "300": 22.5,
        "400": 22.5,
        "500": 22.5,
        "600": 21.9,
        "650": 21.5,
        "700": null,
        "750": null,
        "800": null,
        "850": null,
        "900": null,
        "950": null,
        "1000": null,
        "1050": null,
        "1100": null,
        "1150": null,
        "1200": null,
        "1250": null,
        "1300": null,
        "1350": null,
        "1400": null,
        "1450": null,
        "1500": null,
        "1550": null,
        "1600": null,
        "1650": null
      }
    },
    {
      "block": 14,
      "line_no": 23,
      "nominal_composition": null,
      "product_form": "Castings",
      "spec_no": "SA–487",
      "type_grade": 1,
      "alloy_desig_uns_no": "J13002",
      "class_condition_temper": "B",
      "size_thickness_in": null,
      "p_no": "10A",
      "group_no": 1,
      "min_tensile_strength_ksi": 90,
      "min_yield_strength_ksi": 65,
      "i": "NP",
      "limits_iii": "NP",
      "viii_1": 650,
      "xii": 650,
      "external_pressure_chart_no": "CS–5 G1",
      "notes": null,
      "values": {
        "100": 25.7,
        "150": null,
        "200": 24.6,
        "250": null,
        "300": 24.2,
        "400": 24.1,
        "500": 24.1,
        "600": 23.9,
        "650": 23.4,
        "700": null,
        "750": null,
        "800": null,
        "850": null,
        "900": null,
        "950": null,
        "1000": null,
        "1050": null,
        "1100": null,
        "1150": null,
        "1200": null,
        "1250": null,
        "1300": null,
        "1350": null,
        "1400": null,
        "1450": null,
        "1500": null,
        "1550": null,
        "1600": null,
        "1650": null
      }
    },
    {
      "block": 14,
      "line_no": 24,
      "nominal_composition": "11/2Si–1/2Mo",
      "product_form": "Smls. pipe",
      "spec_no": "SA–335",
      "type_grade": "P15",
      "alloy_desig_uns_no": "K11578",
      "class_condition_temper": null,
      "size_thickness_in": null,
      "p_no": 3,
      "group_no": 1,
      "min_tensile_strength_ksi": 60,
      "min_yield_strength_ksi": 30,
      "i": "NP",
      "limits_iii": "NP",
      "viii_1": 1000,
      "xii": 650,
      "external_pressure_chart_no": "CS–2 T3",
      "notes": null,
      "values": {
        "100": 17.1,
        "150": 17.1,
        "200": 17.1,
        "250": null,
        "300": 17.1,
        "400": 17.1,
        "500": 17.1,
        "600": 16.8,
        "650": 16.6,
        "700": 16.3,
        "750": 15.9,
        "800": 15.4,
        "850": 13.8,
        "900": 12.5,
        "950": 10.0,
        "1000": 6.3,
        "1050": null,
        "1100": null,
        "1150": null,
        "1200": null,
        "1250": null,
        "1300": null,
        "1350": null,
        "1400": null,
        "1450": null,
        "1500": null,
        "1550": null,
        "1600": null,
        "1650": null
      }
    },
    {
      "block": 14,
      "line_no": 25,
      "nominal_composition": "1/2Ni–1/2Cr–1/4Mo–V",
      "product_form": "Castings",
      "spec_no": "SA–487",
      "type_grade": 4,
      "alloy_desig_uns_no": "J13047",
      "class_condition_temper": "A",
      "size_thickness_in": null,
      "p_no": 3,
      "group_no": 3,
      "min_tensile_strength_ksi": 90,
      "min_yield_strength_ksi": 60,
      "i": "NP",
      "limits_iii": 650,
      "viii_1": 650,
      "xii": 650,
      "external_pressure_chart_no": "CS–3 G1",
      "notes": null,
      "values": {
        "100": 25.7,
        "150": null,
        "200": 25.7,
        "250": 25.7,
        "300": 25.7,
        "400": 25.7,
        "500": 25.7,
        "600": 25.7,
        "650": 25.7,
        "700": null,
        "750": null,
        "800": null,
        "850": null,
        "900": null,
        "950": null,
        "1000": null,
        "1050": null,
        "1100": null,
        "1150": null,
        "1200": null,
        "1250": null,
        "1300": null,
        "1350": null,
        "1400": null,
        "1450": null,
        "1500": null,
        "1550": null,
        "1600": null,
        "1650": null
      }
    },
    {
      "block": 14,
      "line_no": 26,
      "nominal_composition": "1/2Ni–1/2Cr–1/4Mo–V",
      "product_form": "Castings",
      "spec_no": "SA–487",
      "type_grade": 4,
      "alloy_desig_uns_no": "J13047",
      "class_condition_temper": "B",
      "size_thickness_in": null,
      "p_no": "11A",
      "group_no": 3,
      "min_tensile_strength_ksi": 105,
      "min_yield_strength_ksi": 85,
      "i": "NP",
      "limits_iii": "NP",
      "viii_1": 700,
      "xii": 650,
      "external_pressure_chart_no": "CS–5 G1",
      "notes": null,
      "values": {
        "100": 30.0,
        "150": null,
        "200": 30.0,
        "250": 30.0,
        "300": 30.0,
        "400": 30.0,
        "500": 30.0,
        "600": 30.0,
        "650": 30.0,
        "700": 30.0,
        "750": null,
        "800": null,
        "850": null,
        "900": null,
        "950": null,
        "1000": null,
        "1050": null,
        "1100": null,
        "1150": null,
        "1200": null,
        "1250": null,
        "1300": null,
        "1350": null,
        "1400": null,
        "1450": null,
        "1500": null,
        "1550": null,
        "1600": null,
        "1650": null
      }
    },
    {
      "block": 14,
      "line_no": 27,
      "nominal_composition": "1/2Ni–1/2Cr–1/4Mo–V",
      "product_form": "Castings",
      "spec_no": "SA–487",
      "type_grade": 4,
      "alloy_desig_uns_no": "J13047",
      "class_condition_temper": "E",
      "size_thickness_in": null,
      "p_no": "11A",
      "group_no": 3,
      "min_tensile_strength_ksi": 115,
      "min_yield_strength_ksi": 95,
      "i": "NP",
      "limits_iii": "NP",
      "viii_1": 700,
      "xii": 650,
      "external_pressure_chart_no": "CS–5 G1",
      "notes": null,
      "values": {
        "100": 32.9,
        "150": 32.9,
        "200": 32.9,
        "250": 32.9,
        "300": 32.9,
        "400": 32.9,
        "500": 32.9,
        "600": 32.9,
        "650": 32.9,
        "700": 32.9,
        "750": null,
        "800": null,
        "850": null,
        "900": null,
        "950": null,
        "1000": null,
        "1050": null,
        "1100": null,
        "1150": null,
        "1200": null,
        "1250": null,
        "1300": null,
        "1350": null,
        "1400": null,
        "1450": null,
        "1500": null,
        "1550": null,
        "1600": null,
        "1650": null
      }
    },
    {
      "block": 14,
      "line_no": 28,
      "nominal_composition": "1/2Ni–1/2Mo–V",
      "product_form": "Forgings",
      "spec_no": "SA–541",
      "type_grade": 3,
      "alloy_desig_uns_no": "K12045",
      "class_condition_temper": 1,
      "size_thickness_in": null,
      "p_no": 3,
      "group_no": 3,
      "min_tensile_strength_ksi": 80,
      "min_yield_strength_ksi": 50,
      "i": "NP",
      "limits_iii": 700,
      "viii_1": 800,
      "xii": 650,
      "external_pressure_chart_no": "CS–5 G23",
      "notes": null,
      "values": {
        "100": 22.9,
        "150": 22.9,
        "200": 22.9,
        "250": null,
        "300": 22.9,
        "400": 22.9,
        "500": 22.9,
        "600": 22.9,
        "650": 22.9,
        "700": 22.9,
        "750": 22.9,
        "800": 22.9,
        "850": null,
        "900": null,
        "950": null,
        "1000": null,
        "1050": null,
        "1100": null,
        "1150": null,
        "1200": null,
        "1250": null,
        "1300": null,
        "1350": null,
        "1400": null,
        "1450": null,
        "1500": null,
        "1550": null,
        "1600": null,
        "1650": null
      }
    },
    {
      "block": 14,
      "line_no": 29,
      "nominal_composition": "1/2Ni–1/2Mo–V",
      "product_form": "Forgings",
      "spec_no": "SA–541",
      "type_grade": 3,
      "alloy_desig_uns_no": "K12045",
      "class_condition_temper": 2,
      "size_thickness_in": null,
      "p_no": 3,
      "group_no": 3,
      "min_tensile_strength_ksi": 90,
      "min_yield_strength_ksi": 65,
      "i": "NP",
      "limits_iii": 700,
      "viii_1": 700,
      "xii": "NP",
      "external_pressure_chart_no": "CS–5 …",
      "notes": null,
      "values": {
        "100": 25.7,
        "150": null,
        "200": 25.7,
        "250": null,
        "300": 25.7,
        "400": 25.7,
        "500": 25.7,
        "600": 25.7,
        "650": 25.7,
        "700": 25.7,
        "750": null,
        "800": null,
        "850": null,
        "900": null,
        "950": null,
        "1000": null,
        "1050": null,
        "1100": null,
        "1150": null,
        "1200": null,
        "1250": null,
        "1300": null,
        "1350": null,
        "1400": null,
        "1450": null,
        "1500": null,
        "1550": null,
        "1600": null,
        "1650": null
      }
    },
    {
      "block": 14,
      "line_no": 30,
      "nominal_composition": "3/4Ni–1/2Cr–1/2Mo–V",
      "product_form": "Forgings",
      "spec_no": "SA–592",
      "type_grade": "F",
      "alloy_desig_uns_no": "K11576",
      "class_condition_temper": null,
      "size_thickness_in": "21/2 < t ≤4",
      "p_no": "11B",
      "group_no": 3,
      "min_tensile_strength_ksi": 105,
      "min_yield_strength_ksi": 90,
      "i": "NP",
      "limits_iii": "650 (SPT)",
      "viii_1": 650,
      "xii": 650,
      "external_pressure_chart_no": "CS–5 S7",
      "notes": null,
      "values": {
        "100": 30.0,
        "150": null,
        "200": 30.0,
        "250": null,
        "300": 30.0,
        "400": 30.0,
        "500": 30.0,
        "600": 30.0,
        "650": 30.0,
        "700": null,
        "750": null,
        "800": null,
        "850": null,
        "900": null,
        "950": null,
        "1000": null,
        "1050": null,
        "1100": null,
        "1150": null,
        "1200": null,
        "1250": null,
        "1300": null,
        "1350": null,
        "1400": null,
        "1450": null,
        "1500": null,
        "1550": null,
        "1600": null,
        "1650": null
      }
    },
    {
      "block": 14,
      "line_no": 31,
      "nominal_composition": "3/4Ni–1/2Cr–1/2Mo–V",
      "product_form": "Plate",
      "spec_no": "SA–517",
      "type_grade": "F",
      "alloy_desig_uns_no": "K11576",
      "class_condition_temper": null,
      "size_thickness_in": "≤21/2",
      "p_no": "11B",
      "group_no": 3,
      "min_tensile_strength_ksi": 115,
      "min_yield_strength_ksi": 100,
      "i": "NP",
      "limits_iii": "650 (SPT)",
      "viii_1": 650,
      "xii": 650,
      "external_pressure_chart_no": "HT–1 …",
      "notes": null,
      "values": {
        "100": 32.9,
        "150": null,
        "200": 32.9,
        "250": null,
        "300": 32.9,
        "400": 32.9,
        "500": 32.9,
        "600": 32.9,
        "650": 32.8,
        "700": null,
        "750": null,
        "800": null,
        "850": null,
        "900": null,
        "950": null,
        "1000": null,
        "1050": null,
        "1100": null,
        "1150": null,
        "1200": null,
        "1250": null,
        "1300": null,
        "1350": null,
        "1400": null,
        "1450": null,
        "1500": null,
        "1550": null,
        "1600": null,
        "1650": null
      }
    },
    {
      "block": 14,
      "line_no": 32,
      "nominal_composition": "3/4Ni–1/2Cr–1/2Mo–V",
      "product_form": "Forgings",
      "spec_no": "SA–592",
      "type_grade": "F",
      "alloy_desig_uns_no": "K11576",
      "class_condition_temper": null,
      "size_thickness_in": "≤21/2",
      "p_no": "11B",
      "group_no": 3,
      "min_tensile_strength_ksi": 115,
      "min_yield_strength_ksi": 100,
      "i": "NP",
      "limits_iii": "NP",
      "viii_1": 650,
      "xii": 650,
      "external_pressure_chart_no": "HT–1 …",
      "notes": null,
      "values": {
        "100": 32.9,
        "150": null,
        "200": 32.9,
        "250": null,
        "300": 32.9,
        "400": 32.9,
        "500": 32.9,
        "600": 32.9,
        "650": 32.8,
        "700": null,
        "750": null,
        "800": null,
        "850": null,
        "900": null,
        "950": null,
        "1000": null,
        "1050": null,
        "1100": null,
        "1150": null,
        "1200": null,
        "1250": null,
        "1300": null,
        "1350": null,
        "1400": null,
        "1450": null,
        "1500": null,
        "1550": null,
        "1600": null,
        "1650": null
      }
    },
    {
      "block": 14,
      "line_no": 33,
      "nominal_composition": "3/4Ni–1/2Cu–Mo",
      "product_form": "Smls. & wld. tube",
      "spec_no": "SA–423",
      "type_grade": 2,
      "alloy_desig_uns_no": "K11540",
      "class_condition_temper": null,
      "size_thickness_in": null,
      "p_no": 4,
      "group_no": 2,
      "min_tensile_strength_ksi": 60,
      "min_yield_strength_ksi": 37,
      "i": 650,
      "limits_iii": "NP",
      "viii_1": 650,
      "xii": "NP",
      "external_pressure_chart_no": "CS–2",
      "notes": "W13, W14",
      "values": {
        "100": 17.1,
        "150": null,
        "200": 17.1,
        "250": null,
        "300": 17.1,
        "400": 17.1,
        "500": 17.1,
        "600": 17.1,
        "650": 17.1,
        "700": null,
        "750": null,
        "800": null,
        "850": null,
        "900": null,
        "950": null,
        "1000": null,
        "1050": null,
        "1100": null,
        "1150": null,
        "1200": null,
        "1250": null,
        "1300": null,
        "1350": null,
        "1400": null,
        "1450": null,
        "1500": null,
        "1550": null,
        "1600": null,
        "1650": null
      }
    },
    {
      "block": 14,
      "line_no": 34,
      "nominal_composition": "3/4Ni–1/2Cu–Mo",
      "product_form": "Wld. tube",
      "spec_no": "SA–423",
      "type_grade": 2,
      "alloy_desig_uns_no": "K11540",
      "class_condition_temper": null,
      "size_thickness_in": null,
      "p_no": 4,
      "group_no": 2,
      "min_tensile_strength_ksi": 60,
      "min_yield_strength_ksi": 37,
      "i": 650,
      "limits_iii": "NP",
      "viii_1": 650,
      "xii": "NP",
      "external_pressure_chart_no": "CS–2 G24",
      "notes": null,
      "values": {
        "100": 14.6,
        "150": null,
        "200": 14.6,
        "250": null,
        "300": 14.6,
        "400": 14.6,
        "500": 14.6,
        "600": 14.6,
        "650": 14.6,
        "700": null,
        "750": null,
        "800": null,
        "850": null,
        "900": null,
        "950": null,
        "1000": null,
        "1050": null,
        "1100": null,
        "1150": null,
        "1200": null,
        "1250": null,
        "1300": null,
        "1350": null,
        "1400": null,
        "1450": null,
        "1500": null,
        "1550": null,
        "1600": null,
        "1650": null
      }
    },
    {
      "block": 14,
      "line_no": 35,
      "nominal_composition": "3/4Ni–1/2Mo–1/3Cr–V",
      "product_form": "Forgings",
      "spec_no": "SA–508",
      "type_grade": 2,
      "alloy_desig_uns_no": "K12766",
      "class_condition_temper": 1,
      "size_thickness_in": null,
      "p_no": 3,
      "group_no": 3,
      "min_tensile_strength_ksi": 80,
      "min_yield_strength_ksi": 50,
      "i": "NP",
      "limits_iii": 700,
      "viii_1": 800,
      "xii": 650,
      "external_pressure_chart_no": "CS–5 G23",
      "notes": null,
      "values": {
        "100": 22.9,
        "150": 22.9,
        "200": 22.9,
        "250": null,
        "300": 22.9,
        "400": 22.9,
        "500": 22.9,
        "600": 22.9,
        "650": 22.9,
        "700": 22.9,
        "750": 22.9,
        "800": 22.9,
        "850": null,
        "900": null,
        "950": null,
        "1000": null,
        "1050": null,
        "1100": null,
        "1150": null,
        "1200": null,
        "1250": null,
        "1300": null,
        "1350": null,
        "1400": null,
        "1450": null,
        "1500": null,
        "1550": null,
        "1600": null,
        "1650": null
      }
    },
    {
      "block": 14,
      "line_no": 36,
      "nominal_composition": "3/4Ni–1/2Mo–1/3Cr–V",
      "product_form": "Forgings",
      "spec_no": "SA–541",
      "type_grade": 2,
      "alloy_desig_uns_no": "K12765",
      "class_condition_temper": 1,
      "size_thickness_in": null,
      "p_no": 3,
      "group_no": 3,
      "min_tensile_strength_ksi": 80,
      "min_yield_strength_ksi": 50,
      "i": "NP",
      "limits_iii": 700,
      "viii_1": 800,
      "xii": 650,
      "external_pressure_chart_no": "CS–5 G23",
      "notes": null,
      "values": {
        "100": 22.9,
        "150": 22.9,
        "200": 22.9,
        "250": null,
        "300": 22.9,
        "400": 22.9,
        "500": 22.9,
        "600": 22.9,
        "650": 22.9,
        "700": 22.9,
        "750": 22.9,
        "800": 22.9,
        "850": null,
        "900": null,
        "950": null,
        "1000": null,
        "1050": null,
        "1100": null,
        "1150": null,
        "1200": null,
        "1250": null,
        "1300": null,
        "1350": null,
        "1400": null,
        "1450": null,
        "1500": null,
        "1550": null,
        "1600": null,
        "1650": null
      }
    },
    {
      "block": 14,
      "line_no": 37,
      "nominal_composition": "3/4Ni–1/2Mo–1/3Cr–V",
      "product_form": "Forgings",
      "spec_no": "SA–508",
      "type_grade": 2,
      "alloy_desig_uns_no": "K12766",
      "class_condition_temper": 2,
      "size_thickness_in": null,
      "p_no": 3,
      "group_no": 3,
      "min_tensile_strength_ksi": 90,
      "min_yield_strength_ksi": 65,
      "i": "NP",
      "limits_iii": 700,
      "viii_1": 700,
      "xii": "NP",
      "external_pressure_chart_no": "CS–5 …",
      "notes": null,
      "values": {
        "100": 25.7,
        "150": null,
        "200": 25.7,
        "250": null,
        "300": 25.7,
        "400": 25.7,
        "500": 25.7,
        "600": 25.7,
        "650": 25.7,
        "700": 25.7,
        "750": null,
        "800": null,
        "850": null,
        "900": null,
        "950": null,
        "1000": null,
        "1050": null,
        "1100": null,
        "1150": null,
        "1200": null,
        "1250": null,
        "1300": null,
        "1350": null,
        "1400": null,
        "1450": null,
        "1500": null,
        "1550": null,
        "1600": null,
        "1650": null
      }
    },
    {
      "block": 14,
      "line_no": 38,
      "nominal_composition": "3/4Ni–1/2Mo–1/3Cr–V",
      "product_form": "Forgings",
      "spec_no": "SA–541",
      "type_grade": 2,
      "alloy_desig_uns_no": "K12765",
      "class_condition_temper": 2,
      "size_thickness_in": null,
      "p_no": 3,
      "group_no": 3,
      "min_tensile_strength_ksi": 90,
      "min_yield_strength_ksi": 65,
      "i": "NP",
      "limits_iii": 700,
      "viii_1": 700,
      "xii": "NP",
      "external_pressure_chart_no": "CS–5 …",
      "notes": null,
      "values": {
        "100": 25.7,
        "150": null,
        "200": 25.7,
        "250": null,
        "300": 25.7,
        "400": 25.7,
        "500": 25.7,
        "600": 25.7,
        "650": 25.7,
        "700": 25.7,
        "750": null,
        "800": null,
        "850": null,
        "900": null,
        "950": null,
        "1000": null,
        "1050": null,
        "1100": null,
        "1150": null,
        "1200": null,
        "1250": null,
        "1300": null,
        "1350": null,
        "1400": null,
        "1450": null,
        "1500": null,
        "1550": null,
        "1600": null,
        "1650": null
      }
    },
    {
      "block": 14,
      "line_no": 39,
      "nominal_composition": "3/4Ni–1/2Mo–Cr–V",
      "product_form": "Forgings",
      "spec_no": "SA–508",
      "type_grade": 3,
      "alloy_desig_uns_no": "K12042",
      "class_condition_temper": 1,
      "size_thickness_in": null,
      "p_no": 3,
      "group_no": 3,
      "min_tensile_strength_ksi": 80,
      "min_yield_strength_ksi": 50,
      "i": "NP",
      "limits_iii": 700,
      "viii_1": 800,
      "xii": 650,
      "external_pressure_chart_no": "CS–5 G23",
      "notes": null,
      "values": {
        "100": 22.9,
        "150": 22.9,
        "200": 22.9,
        "250": null,
        "300": 22.9,
        "400": 22.9,
        "500": 22.9,
        "600": 22.9,
        "650": 22.9,
        "700": 22.9,
        "750": 22.9,
        "800": 22.9,
        "850": null,
        "900": null,
        "950": null,
        "1000": null,
        "1050": null,
        "1100": null,
        "1150": null,
        "1200": null,
        "1250": null,
        "1300": null,
        "1350": null,
        "1400": null,
        "1450": null,
        "1500": null,
        "1550": null,
        "1600": null,
        "1650": null
      }
    },
    {
      "block": 14,
      "line_no": 40,
      "nominal_composition": "3/4Ni–1/2Mo–Cr–V",
      "product_form": "Forgings",
      "spec_no": "SA–508",
      "type_grade": 3,
      "alloy_desig_uns_no": "K12042",
      "class_condition_temper": 2,
      "size_thickness_in": null,
      "p_no": 3,
      "group_no": 3,
      "min_tensile_strength_ksi": 90,
      "min_yield_strength_ksi": 65,
      "i": "NP",
      "limits_iii": 700,
      "viii_1": 700,
      "xii": "NP",
      "external_pressure_chart_no": "CS–5 …",
      "notes": null,
      "values": {
        "100": 25.7,
        "150": null,
        "200": 25.7,
        "250": null,
        "300": 25.7,
        "400": 25.7,
        "500": 25.7,
        "600": 25.7,
        "650": 25.7,
        "700": 25.7,
        "750": null,
        "800": null,
        "850": null,
        "900": null,
        "950": null,
        "1000": null,
        "1050": null,
        "1100": null,
        "1150": null,
        "1200": null,
        "1250": null,
        "1300": null,
        "1350": null,
        "1400": null,
        "1450": null,
        "1500": null,
        "1550": null,
        "1600": null,
        "1650": null
      }
    },
    {
      "block": 14,
      "line_no": 41,
      "nominal_composition": "3/4Ni–1Mo–3/4Cr",
      "product_form": "Castings",
      "spec_no": "SA–217",
      "type_grade": "WC5",
      "alloy_desig_uns_no": "J22000",
      "class_condition_temper": null,
      "size_thickness_in": null,
      "p_no": 4,
      "group_no": 1,
      "min_tensile_strength_ksi": 70,
      "min_yield_strength_ksi": 40,
      "i": 1100,
      "limits_iii": 700,
      "viii_1": 1100,
      "xii": "NP",
      "external_pressure_chart_no": "CS–2",
      "notes": "G1, G17, T4",
      "values": {
        "100": 20.0,
        "150": 20.0,
        "200": 20.0,
        "250": null,
        "300": 20.0,
        "400": 20.0,
        "500": 20.0,
        "600": 20.0,
        "650": 20.0,
        "700": 20.0,
        "750": 20.0,
        "800": 20.0,
        "850": 19.3,
        "900": 16.3,
        "950": 11.0,
        "1000": 6.9,
        "1050": 4.6,
        "1100": 2.8,
        "1150": null,
        "1200": null,
        "1250": null,
        "1300": null,
        "1350": null,
        "1400": null,
        "1450": null,
        "1500": null,
        "1550": null,
        "1600": null,
        "1650": null
      }
    },
    {
      "block": 14,
      "line_no": 42,
      "nominal_composition": "1Ni–1/2Cr–1/2Mo",
      "product_form": "Castings",
      "spec_no": "SA–217",
      "type_grade": "WC4",
      "alloy_desig_uns_no": "J12082",
      "class_condition_temper": null,
      "size_thickness_in": null,
      "p_no": 4,
      "group_no": 1,
      "min_tensile_strength_ksi": 70,
      "min_yield_strength_ksi": 40,
      "i": 1000,
      "limits_iii": 700,
      "viii_1": 1000,
      "xii": "NP",
      "external_pressure_chart_no": "CS–2",
      "notes": "G1, G17, T4",
      "values": {
        "100": 20.0,
        "150": null,
        "200": 20.0,
        "250": null,
        "300": 20.0,
        "400": 20.0,
        "500": 20.0,
        "600": 20.0,
        "650": 20.0,
        "700": 20.0,
        "750": 20.0,
        "800": 20.0,
        "850": 19.3,
        "900": 15.0,
        "950": 9.2,
        "1000": 5.9,
        "1050": null,
        "1100": null,
        "1150": null,
        "1200": null,
        "1250": null,
        "1300": null,
        "1350": null,
        "1400": null,
        "1450": null,
        "1500": null,
        "1550": null,
        "1600": null,
        "1650": null
      }
    },
    {
      "block": 14,
      "line_no": 43,
      "nominal_composition": "11/4Ni–1Cr–1/2Mo",
      "product_form": "Plate",
      "spec_no": "SA–517",
      "type_grade": "P",
      "alloy_desig_uns_no": "K21650",
      "class_condition_temper": null,
      "size_thickness_in": "21/2 < t ≤4",
      "p_no": "11B",
      "group_no": 8,
      "min_tensile_strength_ksi": 105,
      "min_yield_strength_ksi": 90,
      "i": "NP",
      "limits_iii": "700 (SPT)",
      "viii_1": 650,
      "xii": 650,
      "external_pressure_chart_no": "CS–5 …",
      "notes": null,
      "values": {
        "100": 30.0,
        "150": null,
