Repository: danivelas0/asme-pcc

File: resources/bpvc_ii_d_customary_2025/table_5a.json (part 19 of 20)
    "External Pressure Chart No.",
    "Notes"
  ],
  "columns_values": [
      "class_condition_temper": null,
      "size_thickness_in_p_no": null,
      "group_no": "45 …",
      "min_tensile_strength_ksi": 109,
      "min_yield_strength_ksi": 61,
      "maximum_use_temperature_f": 800,
      "external_pressure_chart_no": "HA–10",
      "notes": "G2, G8",
      "values": {
        "100": 40.7,
        "150": 40.7,
        "200": 40.7,
        "250": 40.7,
        "300": 40.7,
        "350": 40.7,
        "400": 40.7,
        "450": 40.7,
        "500": 40.7,
        "550": 40.7,
        "600": 40.7,
        "650": 40.6,
        "700": 40.4,
        "750": 40.3,
        "800": 40.1,
        "850": null,
        "900": null,
        "950": null,
        "1000": null,
        "1050": null,
        "1100": null,
        "1150": null,
        "1200": null,
        "1250": null,
        "1300": null,
        "1350": null,
        "1400": null,
        "1450": null,
        "1500": null
      }
    },
    {
      "block": 14,
      "line_no": 40,
      "nominal_composition": "24Cr–22Ni–6Mo–2W–Cu–N Wld. pipe",
      "product_form": null,
      "spec_no": "SA–312",
      "type_grade": null,
      "alloy_desig_uns_no": "S31266",
      "class_condition_temper": null,
      "size_thickness_in_p_no": null,
      "group_no": "45 …",
      "min_tensile_strength_ksi": 109,
      "min_yield_strength_ksi": 61,
      "maximum_use_temperature_f": 800,
      "external_pressure_chart_no": "HA–10",
      "notes": "G2, G6, G8",
      "values": {
        "100": 34.6,
        "150": 34.6,
        "200": 34.6,
        "250": 34.6,
        "300": 34.6,
        "350": 34.6,
        "400": 34.6,
        "450": 34.6,
        "500": 34.6,
        "550": 34.6,
        "600": 34.6,
        "650": 34.5,
        "700": 34.4,
        "750": 34.2,
        "800": 34.1,
        "850": null,
        "900": null,
        "950": null,
        "1000": null,
        "1050": null,
        "1100": null,
        "1150": null,
        "1200": null,
        "1250": null,
        "1300": null,
        "1350": null,
        "1400": null,
        "1450": null,
        "1500": null
      }
    },
    {
      "block": 14,
      "line_no": 41,
      "nominal_composition": "24Cr–22Ni–6Mo–2W–Cu–N Wld. pipe",
      "product_form": null,
      "spec_no": "SA–358",
      "type_grade": null,
      "alloy_desig_uns_no": "S31266",
      "class_condition_temper": null,
      "size_thickness_in_p_no": null,
      "group_no": "45 …",
      "min_tensile_strength_ksi": 109,
      "min_yield_strength_ksi": 61,
      "maximum_use_temperature_f": 800,
      "external_pressure_chart_no": "HA–10",
      "notes": "G2, G6, G8",
      "values": {
        "100": 34.6,
        "150": 34.6,
        "200": 34.6,
        "250": 34.6,
        "300": 34.6,
        "350": 34.6,
        "400": 34.6,
        "450": 34.6,
        "500": 34.6,
        "550": 34.6,
        "600": 34.6,
        "650": 34.5,
        "700": 34.4,
        "750": 34.2,
        "800": 34.1,
        "850": null,
        "900": null,
        "950": null,
        "1000": null,
        "1050": null,
        "1100": null,
        "1150": null,
        "1200": null,
        "1250": null,
        "1300": null,
        "1350": null,
        "1400": null,
        "1450": null,
        "1500": null
      }
    },
    {
      "block": 14,
      "line_no": 42,
      "nominal_composition": "24Cr–22Ni–6Mo–2W–Cu–N Smls. fittings",
      "product_form": null,
      "spec_no": "SA–403",
      "type_grade": null,
      "alloy_desig_uns_no": "S31266",
      "class_condition_temper": null,
      "size_thickness_in_p_no": null,
      "group_no": "45 …",
      "min_tensile_strength_ksi": 109,
      "min_yield_strength_ksi": 61,
      "maximum_use_temperature_f": 800,
      "external_pressure_chart_no": "HA–10",
      "notes": "G2, G8",
      "values": {
        "100": 40.7,
        "150": 40.7,
        "200": 40.7,
        "250": 40.7,
        "300": 40.7,
        "350": 40.7,
        "400": 40.7,
        "450": 40.7,
        "500": 40.7,
        "550": 40.7,
        "600": 40.7,
        "650": 40.6,
        "700": 40.4,
        "750": 40.3,
        "800": 40.1,
        "850": null,
        "900": null,
        "950": null,
        "1000": null,
        "1050": null,
        "1100": null,
        "1150": null,
        "1200": null,
        "1250": null,
        "1300": null,
        "1350": null,
        "1400": null,
        "1450": null,
        "1500": null
      }
    },
    {
      "block": 14,
      "line_no": 43,
      "nominal_composition": "24Cr–22Ni–6Mo–2W–Cu–N Wld. fittings",
      "product_form": null,
      "spec_no": "SA–403",
      "type_grade": null,
      "alloy_desig_uns_no": "S31266",
      "class_condition_temper": null,
      "size_thickness_in_p_no": null,
      "group_no": "45 …",
      "min_tensile_strength_ksi": 109,
      "min_yield_strength_ksi": 61,
      "maximum_use_temperature_f": 800,
      "external_pressure_chart_no": "HA–10",
      "notes": "G2, G6, G8",
      "values": {
        "100": 34.6,
        "150": 34.6,
        "200": 34.6,
        "250": 34.6,
        "300": 34.6,
        "350": 34.6,
        "400": 34.6,
        "450": 34.6,
        "500": 34.6,
        "550": 34.6,
        "600": 34.6,
        "650": 34.5,
        "700": 34.4,
        "750": 34.2,
        "800": 34.1,
        "850": null,
        "900": null,
        "950": null,
        "1000": null,
        "1050": null,
        "1100": null,
        "1150": null,
        "1200": null,
        "1250": null,
        "1300": null,
        "1350": null,
        "1400": null,
        "1450": null,
        "1500": null
      }
    },
    {
      "block": 14,
      "line_no": 44,
      "nominal_composition": "24Cr–22Ni–6Mo–2W–Cu–N Bar, shapes",
      "product_form": null,
      "spec_no": "SA–479",
      "type_grade": null,
      "alloy_desig_uns_no": "S31266",
      "class_condition_temper": null,
      "size_thickness_in_p_no": null,
      "group_no": "45 …",
      "min_tensile_strength_ksi": 109,
      "min_yield_strength_ksi": 61,
      "maximum_use_temperature_f": 800,
      "external_pressure_chart_no": "HA–10",
      "notes": "G2, G8",
      "values": {
        "100": 40.7,
        "150": 40.7,
        "200": 40.7,
        "250": 40.7,
        "300": 40.7,
        "350": 40.7,
        "400": 40.7,
        "450": 40.7,
        "500": 40.7,
        "550": 40.7,
        "600": 40.7,
        "650": 40.6,
        "700": 40.4,
        "750": 40.3,
        "800": 40.1,
        "850": null,
        "900": null,
        "950": null,
        "1000": null,
        "1050": null,
        "1100": null,
        "1150": null,
        "1200": null,
        "1250": null,
        "1300": null,
        "1350": null,
        "1400": null,
        "1450": null,
        "1500": null
      }
    },
    {
      "block": 14,
      "line_no": 45,
      "nominal_composition": "24Cr–22Ni–6Mo–2W–Cu–N Wld. pipe",
      "product_form": null,
      "spec_no": "SA–813",
      "type_grade": null,
      "alloy_desig_uns_no": "S31266",
      "class_condition_temper": null,
      "size_thickness_in_p_no": null,
      "group_no": "45 …",
      "min_tensile_strength_ksi": 109,
      "min_yield_strength_ksi": 61,
      "maximum_use_temperature_f": 800,
      "external_pressure_chart_no": "HA–10",
      "notes": "G2, G6, G8",
      "values": {
        "100": 34.6,
        "150": 34.6,
        "200": 34.6,
        "250": 34.6,
        "300": 34.6,
        "350": 34.6,
        "400": 34.6,
        "450": 34.6,
        "500": 34.6,
        "550": 34.6,
        "600": 34.6,
        "650": 34.5,
        "700": 34.4,
        "750": 34.2,
        "800": 34.1,
        "850": null,
        "900": null,
        "950": null,
        "1000": null,
        "1050": null,
        "1100": null,
        "1150": null,
        "1200": null,
        "1250": null,
        "1300": null,
        "1350": null,
        "1400": null,
        "1450": null,
        "1500": null
      }
    },
    {
      "block": 15,
      "line_no": 1,
      "nominal_composition": "25Cr–5Ni–3Mo–2Cu",
      "product_form": "Plate",
      "spec_no": "SA–240",
      "type_grade": 255,
      "alloy_desig_uns_no": "S32550",
      "class_condition_temper": null,
      "size_thickness_in_p_no": null,
      "group_no": "10H 1",
      "min_tensile_strength_ksi": 110,
      "min_yield_strength_ksi": 80,
      "maximum_use_temperature_f": 500,
      "external_pressure_chart_no": "HA–5",
      "notes": "G8",
      "values": {
        "100": 45.8,
        "150": 45.8,
        "200": 45.8,
        "250": 44.7,
        "300": 42.9,
        "350": 41.4,
        "400": 40.3,
        "450": 39.6,
        "500": 39.1,
        "550": null,
        "600": null,
        "650": null,
        "700": null,
        "750": null,
        "800": null,
        "850": null,
        "900": null,
        "950": null,
        "1000": null,
        "1050": null,
        "1100": null,
        "1150": null,
        "1200": null,
        "1250": null,
        "1300": null,
        "1350": null,
        "1400": null,
        "1450": null,
        "1500": null
      }
    },
    {
      "block": 15,
      "line_no": 2,
      "nominal_composition": "25Cr–6Ni–Mo–N",
      "product_form": "Plate",
      "spec_no": "SA–240",
      "type_grade": null,
      "alloy_desig_uns_no": "S31200",
      "class_condition_temper": null,
      "size_thickness_in_p_no": null,
      "group_no": "10H 1",
      "min_tensile_strength_ksi": 100,
      "min_yield_strength_ksi": 65,
      "maximum_use_temperature_f": 650,
      "external_pressure_chart_no": "HA–5",
      "notes": "G2, G8",
      "values": {
        "100": 41.7,
        "150": 41.7,
        "200": 41.7,
        "250": 41.7,
        "300": 41.7,
        "350": 41.7,
        "400": 41.7,
        "450": 41.7,
        "500": 40.9,
        "550": 40.1,
        "600": 39.2,
        "650": 38.0,
        "700": null,
        "750": null,
        "800": null,
        "850": null,
        "900": null,
        "950": null,
        "1000": null,
        "1050": null,
        "1100": null,
        "1150": null,
        "1200": null,
        "1250": null,
        "1300": null,
        "1350": null,
        "1400": null,
        "1450": null,
        "1500": null
      }
    },
    {
      "block": 15,
      "line_no": 3,
      "nominal_composition": "25Cr–12Ni",
      "product_form": "Castings",
      "spec_no": "SA–351",
      "type_grade": "CH8",
      "alloy_desig_uns_no": "J93400",
      "class_condition_temper": null,
      "size_thickness_in_p_no": null,
      "group_no": "8 2",
      "min_tensile_strength_ksi": 65,
      "min_yield_strength_ksi": 28,
      "maximum_use_temperature_f": 1500,
      "external_pressure_chart_no": "HA–3",
      "notes": "G2, G3, G4, G8, T8",
      "values": {
        "100": 18.7,
        "150": 18.7,
        "200": 18.7,
        "250": 18.7,
        "300": 18.7,
        "350": 18.6,
        "400": 18.2,
        "450": 17.9,
        "500": 17.7,
        "550": 17.4,
        "600": 17.1,
        "650": 16.7,
        "700": 16.3,
        "750": 15.9,
        "800": 15.4,
        "850": 14.9,
        "900": 14.4,
        "950": 13.9,
        "1000": 11.1,
        "1050": 8.5,
        "1100": 6.5,
        "1150": 5.0,
        "1200": 3.8,
        "1250": 2.9,
        "1300": 2.3,
        "1350": 1.8,
        "1400": 1.3,
        "1450": 0.9,
        "1500": 0.8
      }
    },
    {
      "block": 15,
      "line_no": 4,
      "nominal_composition": "25Cr–12Ni",
      "product_form": "Castings",
      "spec_no": "SA–351",
      "type_grade": "CH20",
      "alloy_desig_uns_no": "J93402",
      "class_condition_temper": null,
      "size_thickness_in_p_no": null,
      "group_no": "8 2",
      "min_tensile_strength_ksi": 70,
      "min_yield_strength_ksi": 30,
      "maximum_use_temperature_f": 1500,
      "external_pressure_chart_no": "HA–2",
      "notes": "G2, T8",
      "values": {
        "100": 20.0,
        "150": 20.0,
        "200": 20.0,
        "250": 20.0,
        "300": 20.0,
        "350": 19.9,
        "400": 19.5,
        "450": 19.2,
        "500": 18.9,
        "550": 18.6,
        "600": 18.3,
        "650": 17.9,
        "700": 17.5,
        "750": 17.0,
        "800": 16.5,
        "850": 16.0,
        "900": 15.4,
        "950": 14.9,
        "1000": 11.1,
        "1050": 8.5,
        "1100": 6.5,
        "1150": 5.0,
        "1200": 3.8,
        "1250": 2.9,
        "1300": 2.3,
        "1350": 1.8,
        "1400": 1.3,
        "1450": 0.9,
        "1500": 0.8
      }
    },
    {
      "block": 15,
      "line_no": 5,
      "nominal_composition": "25Cr–20Ni",
      "product_form": "Castings",
      "spec_no": "SA–351",
      "type_grade": "CK20",
      "alloy_desig_uns_no": "J94202",
      "class_condition_temper": null,
      "size_thickness_in_p_no": null,
      "group_no": "8 2",
      "min_tensile_strength_ksi": 65,
      "min_yield_strength_ksi": 28,
      "maximum_use_temperature_f": 1500,
      "external_pressure_chart_no": "HA–3",
      "notes": "G2, T8",
      "values": {
        "100": 18.7,
        "150": 18.7,
        "200": 18.7,
        "250": 18.7,
        "300": 18.7,
        "350": 18.6,
        "400": 18.2,
        "450": 17.9,
        "500": 17.7,
        "550": 17.4,
        "600": 17.1,
        "650": 16.7,
        "700": 16.3,
        "750": 15.9,
        "800": 15.4,
        "850": 14.9,
        "900": 14.4,
        "950": 13.9,
        "1000": 11.3,
        "1050": 9.8,
        "1100": 8.5,
        "1150": 7.3,
        "1200": 6.0,
        "1250": 4.8,
        "1300": 3.5,
        "1350": 2.4,
        "1400": 1.6,
        "1450": 1.1,
        "1500": 0.8
      }
    },
    {
      "block": 15,
      "line_no": 6,
      "nominal_composition": "25Cr–20Ni",
      "product_form": "Forgings",
      "spec_no": "SA–182",
      "type_grade": "F310",
      "alloy_desig_uns_no": "S31000",
      "class_condition_temper": null,
      "size_thickness_in_p_no": "t ≤5",
      "group_no": "8 2",
      "min_tensile_strength_ksi": 75,
      "min_yield_strength_ksi": 30,
      "maximum_use_temperature_f": 1500,
      "external_pressure_chart_no": "HA–2",
      "notes": "G2, G3, G5, G7, T7",
      "values": {
        "100": 20.0,
        "150": 20.0,
        "200": 20.0,
        "250": 20.0,
        "300": 20.0,
        "350": 20.0,
        "400": 20.0,
        "450": 19.8,
        "500": 19.3,
        "550": 18.9,
        "600": 18.5,
        "650": 18.2,
        "700": 17.9,
        "750": 17.7,
        "800": 17.4,
        "850": 17.2,
        "900": 16.9,
        "950": 15.9,
        "1000": 9.9,
        "1050": 7.1,
        "1100": 5.0,
        "1150": 3.6,
        "1200": 2.5,
        "1250": 1.5,
        "1300": 0.8,
        "1350": 0.5,
        "1400": 0.4,
        "1450": 0.3,
        "1500": 0.2
      }
    },
    {
      "block": 15,
      "line_no": 7,
      "nominal_composition": "25Cr–20Ni",
      "product_form": "Forgings",
      "spec_no": "SA–965",
      "type_grade": "F310",
      "alloy_desig_uns_no": "S31000",
      "class_condition_temper": null,
      "size_thickness_in_p_no": null,
      "group_no": "8 2",
      "min_tensile_strength_ksi": 75,
      "min_yield_strength_ksi": 30,
      "maximum_use_temperature_f": 1500,
      "external_pressure_chart_no": "HA–2",
      "notes": "G2, G3, G5, G7, T7",
      "values": {
        "100": 20.0,
        "150": 20.0,
        "200": 20.0,
        "250": 20.0,
        "300": 20.0,
        "350": 20.0,
        "400": 20.0,
        "450": 19.8,
        "500": 19.3,
        "550": 18.9,
        "600": 18.5,
        "650": 18.2,
        "700": 17.9,
        "750": 17.7,
        "800": 17.4,
        "850": 17.2,
        "900": 16.9,
        "950": 15.9,
        "1000": 9.9,
        "1050": 7.1,
        "1100": 5.0,
        "1150": 3.6,
        "1200": 2.5,
        "1250": 1.5,
        "1300": 0.8,
        "1350": 0.5,
        "1400": 0.4,
        "1450": 0.3,
        "1500": 0.2
      }
    },
    {
      "block": 15,
      "line_no": 8,
      "nominal_composition": "25Cr–20Ni",
      "product_form": "Smls. tube",
      "spec_no": "SA–213",
      "type_grade": "TP310S",
      "alloy_desig_uns_no": "S31008",
      "class_condition_temper": null,
      "size_thickness_in_p_no": null,
      "group_no": "8 2",
      "min_tensile_strength_ksi": 75,
      "min_yield_strength_ksi": 30,
      "maximum_use_temperature_f": 1500,
      "external_pressure_chart_no": "HA–2",
      "notes": "G2, G3, G5, G7, T7",
      "values": {
        "100": 20.0,
        "150": 20.0,
        "200": 20.0,
        "250": 20.0,
        "300": 20.0,
        "350": 20.0,
        "400": 20.0,
        "450": 19.8,
        "500": 19.3,
        "550": 18.9,
        "600": 18.5,
        "650": 18.2,
        "700": 17.9,
        "750": 17.7,
        "800": 17.4,
        "850": 17.2,
        "900": 16.9,
        "950": 15.9,
        "1000": 9.9,
        "1050": 7.1,
        "1100": 5.0,
        "1150": 3.6,
        "1200": 2.5,
        "1250": 1.5,
        "1300": 0.8,
        "1350": 0.5,
        "1400": 0.4,
        "1450": 0.3,
        "1500": 0.2
      }
    },
    {
      "block": 15,
      "line_no": 9,
      "nominal_composition": "25Cr–20Ni",
      "product_form": "Plate",
      "spec_no": "SA–240",
      "type_grade": "310S",
      "alloy_desig_uns_no": "S31008",
      "class_condition_temper": null,
      "size_thickness_in_p_no": null,
      "group_no": "8 2",
      "min_tensile_strength_ksi": 75,
      "min_yield_strength_ksi": 30,
      "maximum_use_temperature_f": 1500,
      "external_pressure_chart_no": "HA–2",
      "notes": "G2, G3, G5, G7, T7",
      "values": {
        "100": 20.0,
        "150": 20.0,
        "200": 20.0,
        "250": 20.0,
        "300": 20.0,
        "350": 20.0,
        "400": 20.0,
        "450": 19.8,
        "500": 19.3,
        "550": 18.9,
        "600": 18.5,
        "650": 18.2,
        "700": 17.9,
        "750": 17.7,
        "800": 17.4,
        "850": 17.2,
        "900": 16.9,
        "950": 15.9,
        "1000": 9.9,
        "1050": 7.1,
        "1100": 5.0,
        "1150": 3.6,
        "1200": 2.5,
        "1250": 1.5,
        "1300": 0.8,
        "1350": 0.5,
        "1400": 0.4,
        "1450": 0.3,
        "1500": 0.2
      }
    },
    {
      "block": 15,
      "line_no": 10,
      "nominal_composition": "25Cr–20Ni",
      "product_form": "Wld. tube",
      "spec_no": "SA–249",
      "type_grade": "TP310S",
      "alloy_desig_uns_no": "S31008",
      "class_condition_temper": null,
      "size_thickness_in_p_no": null,
      "group_no": "8 2",
      "min_tensile_strength_ksi": 75,
      "min_yield_strength_ksi": 30,
      "maximum_use_temperature_f": 1500,
      "external_pressure_chart_no": "HA–2",
      "notes": "G2, G3, G5, G6, G7, T7",
      "values": {
        "100": 17.0,
        "150": 17.0,
        "200": 17.0,
        "250": 17.0,
        "300": 17.0,
        "350": 17.0,
        "400": 17.0,
        "450": 16.8,
        "500": 16.4,
        "550": 16.0,
        "600": 15.7,
        "650": 15.5,
        "700": 15.2,
        "750": 15.0,
        "800": 14.8,
        "850": 14.6,
        "900": 14.4,
        "950": 13.5,
        "1000": 8.4,
        "1050": 6.0,
        "1100": 4.3,
        "1150": 3.1,
        "1200": 2.1,
        "1250": 1.3,
        "1300": 0.68,
        "1350": 0.43,
        "1400": 0.34,
        "1450": 0.26,
        "1500": 0.17
      }
    },
    {
      "block": 15,
      "line_no": 11,
      "nominal_composition": "25Cr–20Ni",
      "product_form": "Smls. pipe",
      "spec_no": "SA–312",
      "type_grade": "TP310S",
      "alloy_desig_uns_no": "S31008",
      "class_condition_temper": null,
      "size_thickness_in_p_no": null,
      "group_no": "8 2",
      "min_tensile_strength_ksi": 75,
      "min_yield_strength_ksi": 30,
      "maximum_use_temperature_f": 1500,
      "external_pressure_chart_no": "HA–2",
      "notes": "G2, G3, G5, G7, T7",
      "values": {
        "100": 20.0,
        "150": 20.0,
        "200": 20.0,
        "250": 20.0,
        "300": 20.0,
        "350": 20.0,
        "400": 20.0,
        "450": 19.8,
        "500": 19.3,
        "550": 18.9,
        "600": 18.5,
        "650": 18.2,
        "700": 17.9,
        "750": 17.7,
        "800": 17.4,
        "850": 17.2,
        "900": 16.9,
        "950": 15.9,
        "1000": 9.9,
        "1050": 7.1,
        "1100": 5.0,
        "1150": 3.6,
        "1200": 2.5,
        "1250": 1.5,
        "1300": 0.8,
        "1350": 0.5,
        "1400": 0.4,
        "1450": 0.3,
        "1500": 0.2
      }
    },
    {
      "block": 15,
      "line_no": 12,
      "nominal_composition": "25Cr–20Ni",
      "product_form": "Wld. pipe",
      "spec_no": "SA–312",
      "type_grade": "TP310S",
      "alloy_desig_uns_no": "S31008",
      "class_condition_temper": null,
      "size_thickness_in_p_no": null,
      "group_no": "8 2",
      "min_tensile_strength_ksi": 75,
      "min_yield_strength_ksi": 30,
      "maximum_use_temperature_f": 100,
      "external_pressure_chart_no": "HA–2",
      "notes": "G2, G3, G5, G6, G7",
      "values": {
        "100": 17.0,
        "150": null,
        "200": null,
        "250": null,
        "300": null,
        "350": null,
        "400": null,
        "450": null,
        "500": null,
        "550": null,
        "600": null,
        "650": null,
        "700": null,
        "750": null,
        "800": null,
        "850": null,
        "900": null,
        "950": null,
        "1000": null,
        "1050": null,
        "1100": null,
        "1150": null,
        "1200": null,
        "1250": null,
        "1300": null,
        "1350": null,
        "1400": null,
        "1450": null,
        "1500": null
      }
    },
    {
      "block": 15,
      "line_no": 13,
      "nominal_composition": "25Cr–20Ni",
      "product_form": "Fittings",
      "spec_no": "SA–403",
      "type_grade": "310S",
      "alloy_desig_uns_no": "S31008",
      "class_condition_temper": "CR …",
      "size_thickness_in_p_no": null,
      "group_no": "8 2",
      "min_tensile_strength_ksi": 75,
      "min_yield_strength_ksi": 30,
      "maximum_use_temperature_f": 1500,
      "external_pressure_chart_no": "HA–2",
      "notes": "G2, G6, T7",
      "values": {
        "100": 17.0,
        "150": 17.0,
        "200": 17.0,
        "250": 17.0,
        "300": 17.0,
        "350": 17.0,
        "400": 17.0,
        "450": 16.8,
        "500": 16.4,
        "550": 16.0,
        "600": 15.7,
        "650": 15.5,
        "700": 15.2,
        "750": 15.0,
        "800": 14.8,
        "850": 14.6,
        "900": 14.4,
        "950": 13.5,
        "1000": 8.4,
        "1050": 6.0,
        "1100": 4.3,
        "1150": 3.1,
        "1200": 2.1,
        "1250": 1.3,
        "1300": 0.68,
        "1350": 0.43,
        "1400": 0.34,
        "1450": 0.26,
        "1500": 0.17
      }
    },
    {
      "block": 15,
      "line_no": 14,
      "nominal_composition": "25Cr–20Ni",
      "product_form": "Fittings",
      "spec_no": "SA–403",
      "type_grade": "310S",
      "alloy_desig_uns_no": "S31008",
      "class_condition_temper": "WP–S …",
      "size_thickness_in_p_no": null,
      "group_no": "8 2",
      "min_tensile_strength_ksi": 75,
      "min_yield_strength_ksi": 30,
      "maximum_use_temperature_f": 1500,
      "external_pressure_chart_no": "HA–2",
      "notes": "G2, T7",
      "values": {
        "100": 20.0,
        "150": 20.0,
        "200": 20.0,
        "250": 20.0,
        "300": 20.0,
        "350": 20.0,
        "400": 20.0,
        "450": 19.8,
        "500": 19.3,
        "550": 18.9,
        "600": 18.5,
        "650": 18.2,
        "700": 17.9,
        "750": 17.7,
        "800": 17.4,
        "850": 17.2,
        "900": 16.9,
        "950": 15.9,
        "1000": 9.9,
        "1050": 7.1,
        "1100": 5.0,
        "1150": 3.6,
        "1200": 2.5,
        "1250": 1.5,
        "1300": 0.8,
        "1350": 0.5,
        "1400": 0.4,
        "1450": 0.3,
        "1500": 0.2
      }
    },
    {
      "block": 15,
      "line_no": 15,
      "nominal_composition": "25Cr–20Ni",
      "product_form": "Wld. fittings",
      "spec_no": "SA–403",
      "type_grade": "310S",
      "alloy_desig_uns_no": "S31008",
      "class_condition_temper": "WP–W …",
      "size_thickness_in_p_no": null,
      "group_no": "8 2",
      "min_tensile_strength_ksi": 75,
      "min_yield_strength_ksi": 30,
      "maximum_use_temperature_f": 1500,
      "external_pressure_chart_no": "HA–2",
      "notes": "G2, G6, T7",
      "values": {
        "100": 17.0,
        "150": 17.0,
        "200": 17.0,
        "250": 17.0,
        "300": 17.0,
        "350": 17.0,
        "400": 17.0,
        "450": 16.8,
        "500": 16.4,
        "550": 16.0,
        "600": 15.7,
        "650": 15.5,
        "700": 15.2,
        "750": 15.0,
        "800": 14.8,
        "850": 14.6,
        "900": 14.4,
        "950": 13.5,
        "1000": 8.4,
        "1050": 6.0,
        "1100": 4.3,
        "1150": 3.1,
        "1200": 2.1,
        "1250": 1.3,
        "1300": 0.68,
        "1350": 0.43,
        "1400": 0.34,
        "1450": 0.26,
        "1500": 0.17
      }
    },
    {
      "block": 15,
      "line_no": 16,
      "nominal_composition": "25Cr–20Ni",
      "product_form": "Wld. fittings",
      "spec_no": "SA–403",
      "type_grade": "310S",
      "alloy_desig_uns_no": "S31008",
      "class_condition_temper": "WP–WX …",
      "size_thickness_in_p_no": null,
      "group_no": "8 2",
      "min_tensile_strength_ksi": 75,
      "min_yield_strength_ksi": 30,
      "maximum_use_temperature_f": 1500,
      "external_pressure_chart_no": "HA–2",
      "notes": "G2, G6, T7",
      "values": {
        "100": 17.0,
        "150": 17.0,
        "200": 17.0,
        "250": 17.0,
        "300": 17.0,
        "350": 17.0,
        "400": 17.0,
        "450": 16.8,
        "500": 16.4,
        "550": 16.0,
        "600": 15.7,
        "650": 15.5,
        "700": 15.2,
        "750": 15.0,
        "800": 14.8,
        "850": 14.6,
        "900": 14.4,
        "950": 13.5,
        "1000": 8.4,
        "1050": 6.0,
        "1100": 4.3,
        "1150": 3.1,
        "1200": 2.1,
        "1250": 1.3,
        "1300": 0.68,
        "1350": 0.43,
        "1400": 0.34,
        "1450": 0.26,
        "1500": 0.17
      }
    },
    {
      "block": 15,
      "line_no": 17,
      "nominal_composition": "25Cr–20Ni",
      "product_form": "Wld. pipe",
      "spec_no": "SA–813",
      "type_grade": "TP310S",
      "alloy_desig_uns_no": "S31008",
      "class_condition_temper": null,
      "size_thickness_in_p_no": null,
      "group_no": "8 2",
      "min_tensile_strength_ksi": 75,
      "min_yield_strength_ksi": 30,
      "maximum_use_temperature_f": 1500,
      "external_pressure_chart_no": "HA–2",
      "notes": "G2, G3, G5, G6, G7, T7",
      "values": {
        "100": 17.0,
        "150": 17.0,
        "200": 17.0,
        "250": 17.0,
        "300": 17.0,
        "350": 17.0,
        "400": 17.0,
        "450": 16.8,
        "500": 16.4,
        "550": 16.0,
        "600": 15.7,
        "650": 15.5,
        "700": 15.2,
        "750": 15.0,
        "800": 14.8,
        "850": 14.6,
        "900": 14.4,
        "950": 13.5,
        "1000": 8.4,
        "1050": 6.0,
        "1100": 4.3,
        "1150": 3.1,
        "1200": 2.1,
        "1250": 1.3,
        "1300": 0.68,
        "1350": 0.43,
        "1400": 0.34,
        "1450": 0.26,
        "1500": 0.17
      }
    },
    {
      "block": 15,
      "line_no": 18,
      "nominal_composition": "25Cr–20Ni",
      "product_form": "Wld. pipe",
      "spec_no": "SA–814",
      "type_grade": "TP310S",
      "alloy_desig_uns_no": "S31008",
      "class_condition_temper": null,
      "size_thickness_in_p_no": null,
      "group_no": "8 2",
      "min_tensile_strength_ksi": 75,
      "min_yield_strength_ksi": 30,
      "maximum_use_temperature_f": 1500,
      "external_pressure_chart_no": "HA–2",
      "notes": "G2, G3, G5, G6, G7, T7",
      "values": {
        "100": 17.0,
        "150": 17.0,
        "200": 17.0,
        "250": 17.0,
        "300": 17.0,
        "350": 17.0,
        "400": 17.0,
        "450": 16.8,
        "500": 16.4,
        "550": 16.0,
        "600": 15.7,
        "650": 15.5,
        "700": 15.2,
        "750": 15.0,
        "800": 14.8,
        "850": 14.6,
        "900": 14.4,
        "950": 13.5,
        "1000": 8.4,
        "1050": 6.0,
        "1100": 4.3,
        "1150": 3.1,
        "1200": 2.1,
        "1250": 1.3,
        "1300": 0.68,
        "1350": 0.43,
        "1400": 0.34,
        "1450": 0.26,
        "1500": 0.17
      }
    },
    {
      "block": 15,
      "line_no": 19,
      "nominal_composition": "25Cr–20Ni",
      "product_form": "Smls. tube",
      "spec_no": "SA–213",
      "type_grade": "TP310H",
      "alloy_desig_uns_no": "S31009",
      "class_condition_temper": null,
      "size_thickness_in_p_no": null,
      "group_no": "8 2",
      "min_tensile_strength_ksi": 75,
      "min_yield_strength_ksi": 30,
      "maximum_use_temperature_f": 1500,
      "external_pressure_chart_no": "HA–2",
      "notes": "G2, T8",
      "values": {
        "100": 20.0,
        "150": 20.0,
        "200": 20.0,
        "250": 20.0,
        "300": 20.0,
        "350": 20.0,
        "400": 20.0,
        "450": 19.8,
        "500": 19.3,
        "550": 18.9,
        "600": 18.5,
        "650": 18.2,
        "700": 17.9,
        "750": 17.7,
        "800": 17.4,
        "850": 17.2,
        "900": 16.9,
        "950": 16.7,
        "1000": 13.8,
        "1050": 10.3,
        "1100": 7.6,
        "1150": 5.5,
        "1200": 4.0,
        "1250": 3.0,
        "1300": 2.2,
        "1350": 1.7,
        "1400": 1.3,
        "1450": 0.97,
        "1500": 0.75
      }
    },
    {
      "block": 15,
      "line_no": 20,
      "nominal_composition": "25Cr–20Ni",
      "product_form": "Plate",
      "spec_no": "SA–240",
      "type_grade": "310H",
      "alloy_desig_uns_no": "S31009",
      "class_condition_temper": null,
      "size_thickness_in_p_no": null,
      "group_no": "8 2",
      "min_tensile_strength_ksi": 75,
      "min_yield_strength_ksi": 30,
      "maximum_use_temperature_f": 1500,
      "external_pressure_chart_no": "HA–2",
      "notes": "G2, T8",
      "values": {
        "100": 20.0,
        "150": 20.0,
        "200": 20.0,
        "250": 20.0,
        "300": 20.0,
        "350": 20.0,
        "400": 20.0,
        "450": 19.8,
        "500": 19.3,
        "550": 18.9,
        "600": 18.5,
        "650": 18.2,
        "700": 17.9,
        "750": 17.7,
        "800": 17.4,
        "850": 17.2,
        "900": 16.9,
        "950": 16.7,
        "1000": 13.8,
        "1050": 10.3,
        "1100": 7.6,
        "1150": 5.5,
        "1200": 4.0,
        "1250": 3.0,
        "1300": 2.2,
        "1350": 1.7,
        "1400": 1.3,
        "1450": 0.97,
        "1500": 0.75
      }
    },
    {
      "block": 15,
      "line_no": 21,
      "nominal_composition": "25Cr–20Ni",
      "product_form": "Wld. tube",
      "spec_no": "SA–249",
      "type_grade": "TP310H",
      "alloy_desig_uns_no": "S31009",
      "class_condition_temper": null,
      "size_thickness_in_p_no": null,
      "group_no": "8 2",
      "min_tensile_strength_ksi": 75,
      "min_yield_strength_ksi": 30,
      "maximum_use_temperature_f": 1500,
      "external_pressure_chart_no": "HA–2",
      "notes": "G2, G6, T8",
      "values": {
        "100": 17.0,
        "150": 17.0,
        "200": 17.0,
        "250": 17.0,
        "300": 17.0,
        "350": 17.0,
        "400": 17.0,
        "450": 16.8,
        "500": 16.4,
        "550": 16.0,
        "600": 15.7,
        "650": 15.5,
        "700": 15.2,
        "750": 15.0,
        "800": 14.8,
        "850": 14.6,
        "900": 14.4,
        "950": 14.2,
        "1000": 11.7,
        "1050": 8.8,
        "1100": 6.5,
        "1150": 4.7,
        "1200": 3.4,
        "1250": 2.6,
        "1300": 1.9,
        "1350": 1.4,
        "1400": 1.1,
        "1450": 0.82,
        "1500": 0.64
      }
    },
    {
      "block": 15,
      "line_no": 22,
      "nominal_composition": "25Cr–20Ni",
      "product_form": "Smls. pipe",
      "spec_no": "SA–312",
      "type_grade": "TP310H",
      "alloy_desig_uns_no": "S31009",
      "class_condition_temper": null,
      "size_thickness_in_p_no": null,
      "group_no": "8 2",
      "min_tensile_strength_ksi": 75,
      "min_yield_strength_ksi": 30,
      "maximum_use_temperature_f": 1500,
      "external_pressure_chart_no": "HA–2",
      "notes": "G2, T8",
      "values": {
        "100": 20.0,
        "150": 20.0,
        "200": 20.0,
        "250": 20.0,
        "300": 20.0,
        "350": 20.0,
        "400": 20.0,
        "450": 19.8,
        "500": 19.3,
        "550": 18.9,
        "600": 18.5,
        "650": 18.2,
        "700": 17.9,
        "750": 17.7,
        "800": 17.4,
        "850": 17.2,
        "900": 16.9,
        "950": 16.7,
        "1000": 13.8,
        "1050": 10.3,
        "1100": 7.6,
        "1150": 5.5,
        "1200": 4.0,
        "1250": 3.0,
        "1300": 2.2,
        "1350": 1.7,
        "1400": 1.3,
        "1450": 0.97,
        "1500": 0.75
      }
    },
    {
      "block": 15,
      "line_no": 23,
      "nominal_composition": "25Cr–20Ni",
      "product_form": "Wld. pipe",
      "spec_no": "SA–312",
      "type_grade": "TP310H",
      "alloy_desig_uns_no": "S31009",
      "class_condition_temper": null,
      "size_thickness_in_p_no": null,
      "group_no": "8 2",
      "min_tensile_strength_ksi": 75,
      "min_yield_strength_ksi": 30,
      "maximum_use_temperature_f": 1500,
      "external_pressure_chart_no": "HA–2",
      "notes": "G2, G6, T8",
      "values": {
        "100": 17.0,
        "150": 17.0,
        "200": 17.0,
        "250": 17.0,
        "300": 17.0,
        "350": 17.0,
        "400": 17.0,
        "450": 16.8,
        "500": 16.4,
        "550": 16.0,
        "600": 15.7,
        "650": 15.5,
        "700": 15.2,
        "750": 15.0,
        "800": 14.8,
        "850": 14.6,
        "900": 14.4,
        "950": 14.2,
        "1000": 11.7,
        "1050": 8.8,
        "1100": 6.5,
        "1150": 4.7,
        "1200": 3.4,
        "1250": 2.6,
        "1300": 1.9,
        "1350": 1.4,
        "1400": 1.1,
        "1450": 0.82,
        "1500": 0.64
      }
    },
    {
      "block": 15,
      "line_no": 24,
      "nominal_composition": "25Cr–20Ni–Cb",
      "product_form": "Wld. tube",
      "spec_no": "SA–249",
      "type_grade": "TP310Cb",
      "alloy_desig_uns_no": "S31040",
      "class_condition_temper": null,
      "size_thickness_in_p_no": null,
      "group_no": "8 2",
      "min_tensile_strength_ksi": 75,
      "min_yield_strength_ksi": 30,
      "maximum_use_temperature_f": 1500,
      "external_pressure_chart_no": "HA–2",
      "notes": "G2, G3, G5, G6, G7, T7",
      "values": {
        "100": 17.0,
        "150": 17.0,
        "200": 17.0,
        "250": 17.0,
        "300": 17.0,
        "350": 17.0,
        "400": 17.0,
        "450": 16.8,
        "500": 16.4,
        "550": 16.0,
        "600": 15.7,
        "650": 15.5,
        "700": 15.2,
        "750": 15.0,
        "800": 14.8,
        "850": 14.6,
        "900": 14.4,
        "950": 13.5,
        "1000": 8.4,
        "1050": 6.0,
        "1100": 4.3,
        "1150": 3.1,
        "1200": 2.1,
        "1250": 1.3,
        "1300": 0.68,
        "1350": 0.43,
        "1400": 0.34,
        "1450": 0.26,
        "1500": 0.17
      }
    },
    {
      "block": 15,
      "line_no": 25,
      "nominal_composition": "25Cr–20Ni–Cb",
      "product_form": "Wld. pipe",
      "spec_no": "SA–312",
      "type_grade": "TP310Cb",
      "alloy_desig_uns_no": "S31040",
      "class_condition_temper": null,
      "size_thickness_in_p_no": null,
      "group_no": "8 2",
      "min_tensile_strength_ksi": 75,
      "min_yield_strength_ksi": 30,
      "maximum_use_temperature_f": 1500,
      "external_pressure_chart_no": "HA–2",
      "notes": "G2, G3, G5, G6, G7, T7",
      "values": {
        "100": 17.0,
        "150": 17.0,
        "200": 17.0,
        "250": 17.0,
        "300": 17.0,
        "350": 17.0,
        "400": 17.0,
        "450": 16.8,
        "500": 16.4,
        "550": 16.0,
        "600": 15.7,
        "650": 15.5,
        "700": 15.2,
        "750": 15.0,
        "800": 14.8,
        "850": 14.6,
        "900": 14.4,
        "950": 13.5,
        "1000": 8.4,
        "1050": 6.0,
        "1100": 4.3,
        "1150": 3.1,
        "1200": 2.1,
        "1250": 1.3,
        "1300": 0.68,
        "1350": 0.43,
        "1400": 0.34,
        "1450": 0.26,
        "1500": 0.17
      }
    },
    {
      "block": 15,
      "line_no": 26,
      "nominal_composition": "25Cr–20Ni–Cb",
      "product_form": "Wld. pipe",
      "spec_no": "SA–813",
      "type_grade": "TP310Cb",
      "alloy_desig_uns_no": "S31040",
      "class_condition_temper": null,
      "size_thickness_in_p_no": null,
      "group_no": "8 2",
      "min_tensile_strength_ksi": 75,
      "min_yield_strength_ksi": 30,
      "maximum_use_temperature_f": 1500,
      "external_pressure_chart_no": "HA–2",
      "notes": "G2, G3, G5, G6, G7, T7",
      "values": {
        "100": 17.0,
        "150": 17.0,
        "200": 17.0,
        "250": 17.0,
        "300": 17.0,
        "350": 17.0,
        "400": 17.0,
        "450": 16.8,
        "500": 16.4,
        "550": 16.0,
        "600": 15.7,
        "650": 15.5,
        "700": 15.2,
        "750": 15.0,
        "800": 14.8,
        "850": 14.6,
        "900": 14.4,
        "950": 13.5,
        "1000": 8.4,
        "1050": 6.0,
        "1100": 4.3,
        "1150": 3.1,
        "1200": 2.1,
        "1250": 1.3,
        "1300": 0.68,
        "1350": 0.43,
        "1400": 0.34,
        "1450": 0.26,
        "1500": 0.17
      }
    },
    {
      "block": 15,
      "line_no": 27,
      "nominal_composition": "25Cr–20Ni–Cb",
      "product_form": "Wld. pipe",
      "spec_no": "SA–814",
      "type_grade": "TP310Cb",
      "alloy_desig_uns_no": "S31040",
      "class_condition_temper": null,
      "size_thickness_in_p_no": null,
      "group_no": "8 2",
      "min_tensile_strength_ksi": 75,
      "min_yield_strength_ksi": 30,
      "maximum_use_temperature_f": 1500,
      "external_pressure_chart_no": "HA–2",
      "notes": "G2, G3, G5, G6, G7, T7",
      "values": {
        "100": 17.0,
        "150": 17.0,
        "200": 17.0,
        "250": 17.0,
        "300": 17.0,
        "350": 17.0,
        "400": 17.0,
        "450": 16.8,
        "500": 16.4,
        "550": 16.0,
        "600": 15.7,
        "650": 15.5,
        "700": 15.2,
        "750": 15.0,
        "800": 14.8,
        "850": 14.6,
        "900": 14.4,
        "950": 13.5,
        "1000": 8.4,
        "1050": 6.0,
        "1100": 4.3,
        "1150": 3.1,
        "1200": 2.1,
        "1250": 1.3,
        "1300": 0.68,
        "1350": 0.43,
        "1400": 0.34,
        "1450": 0.26,
        "1500": 0.17
      }
    },
    {
      "block": 15,
      "line_no": 28,
      "nominal_composition": "25Cr–22Ni–2Mo–N",
      "product_form": "Forgings",
      "spec_no": "SA–182",
      "type_grade": "F310MoLN",
      "alloy_desig_uns_no": "S31050",
      "class_condition_temper": null,
      "size_thickness_in_p_no": null,
      "group_no": "8 2",
      "min_tensile_strength_ksi": 78,
      "min_yield_strength_ksi": 37,
      "maximum_use_temperature_f": 900,
      "external_pressure_chart_no": "HA–2",
      "notes": null,
      "values": {
        "100": 24.7,
        "150": 24.7,
        "200": 24.7,
        "250": 24.7,
        "300": 24.7,
        "350": 24.7,
        "400": 24.0,
        "450": 23.3,
        "500": 22.7,
        "550": 22.1,
        "600": 21.5,
        "650": 21.0,
        "700": 20.4,
        "750": 19.9,
