Repository: danivelas0/asme-pcc

File: resources/bpvc_ii_d_customary_2025/table_5a.json (part 20 of 20)
    "External Pressure Chart No.",
    "Notes"
  ],
  "columns_values": [
        "800": 19.4,
        "850": 18.9,
        "900": 18.5,
        "950": null,
        "1000": null,
        "1050": null,
        "1100": null,
        "1150": null,
        "1200": null,
        "1250": null,
        "1300": null,
        "1350": null,
        "1400": null,
        "1450": null,
        "1500": null
      }
    },
    {
      "block": 15,
      "line_no": 29,
      "nominal_composition": "25Cr–22Ni–2Mo–N",
      "product_form": "Smls. tube",
      "spec_no": "SA–213",
      "type_grade": "TP310MoLN",
      "alloy_desig_uns_no": "S31050",
      "class_condition_temper": null,
      "size_thickness_in_p_no": "0.25 < t ≤1.25",
      "group_no": "8 2",
      "min_tensile_strength_ksi": 78,
      "min_yield_strength_ksi": 37,
      "maximum_use_temperature_f": 900,
      "external_pressure_chart_no": "HA–2",
      "notes": null,
      "values": {
        "100": 24.7,
        "150": 24.7,
        "200": 24.7,
        "250": 24.7,
        "300": 24.7,
        "350": 24.7,
        "400": 24.0,
        "450": 23.3,
        "500": 22.7,
        "550": 22.1,
        "600": 21.5,
        "650": 21.0,
        "700": 20.4,
        "750": 19.9,
        "800": 19.4,
        "850": 18.9,
        "900": 18.5,
        "950": null,
        "1000": null,
        "1050": null,
        "1100": null,
        "1150": null,
        "1200": null,
        "1250": null,
        "1300": null,
        "1350": null,
        "1400": null,
        "1450": null,
        "1500": null
      }
    },
    {
      "block": 15,
      "line_no": 30,
      "nominal_composition": "25Cr–22Ni–2Mo–N",
      "product_form": "Wld. tube",
      "spec_no": "SA–249",
      "type_grade": "TP310MoLN",
      "alloy_desig_uns_no": "S31050",
      "class_condition_temper": null,
      "size_thickness_in_p_no": "0.25 < t ≤1.25",
      "group_no": "8 2",
      "min_tensile_strength_ksi": 78,
      "min_yield_strength_ksi": 37,
      "maximum_use_temperature_f": 900,
      "external_pressure_chart_no": "HA–2",
      "notes": "G6",
      "values": {
        "100": 21.0,
        "150": 21.0,
        "200": 21.0,
        "250": 21.0,
        "300": 21.0,
        "350": 21.0,
        "400": 20.4,
        "450": 19.8,
        "500": 19.3,
        "550": 18.8,
        "600": 18.3,
        "650": 17.8,
        "700": 17.4,
        "750": 16.9,
        "800": 16.5,
        "850": 16.1,
        "900": 15.7,
        "950": null,
        "1000": null,
        "1050": null,
        "1100": null,
        "1150": null,
        "1200": null,
        "1250": null,
        "1300": null,
        "1350": null,
        "1400": null,
        "1450": null,
        "1500": null
      }
    },
    {
      "block": 15,
      "line_no": 31,
      "nominal_composition": "25Cr–22Ni–2Mo–N",
      "product_form": "Wld. pipe",
      "spec_no": "SA–312",
      "type_grade": "TP310MoLN",
      "alloy_desig_uns_no": "S31050",
      "class_condition_temper": null,
      "size_thickness_in_p_no": "0.25 < t ≤1.25",
      "group_no": "8 2",
      "min_tensile_strength_ksi": 78,
      "min_yield_strength_ksi": 37,
      "maximum_use_temperature_f": 900,
      "external_pressure_chart_no": "HA–2",
      "notes": "G6",
      "values": {
        "100": 21.0,
        "150": 21.0,
        "200": 21.0,
        "250": 21.0,
        "300": 21.0,
        "350": 21.0,
        "400": 20.4,
        "450": 19.8,
        "500": 19.3,
        "550": 18.8,
        "600": 18.3,
        "650": 17.8,
        "700": 17.4,
        "750": 16.9,
        "800": 16.5,
        "850": 16.1,
        "900": 15.7,
        "950": null,
        "1000": null,
        "1050": null,
        "1100": null,
        "1150": null,
        "1200": null,
        "1250": null,
        "1300": null,
        "1350": null,
        "1400": null,
        "1450": null,
        "1500": null
      }
    },
    {
      "block": 15,
      "line_no": 32,
      "nominal_composition": "25Cr–22Ni–2Mo–N",
      "product_form": "Plate",
      "spec_no": "SA–240",
      "type_grade": "310MoLN",
      "alloy_desig_uns_no": "S31050",
      "class_condition_temper": null,
      "size_thickness_in_p_no": null,
      "group_no": "8 2",
      "min_tensile_strength_ksi": 80,
      "min_yield_strength_ksi": 35,
      "maximum_use_temperature_f": 600,
      "external_pressure_chart_no": "HA–2",
      "notes": null,
      "values": {
        "100": 23.3,
        "150": 23.3,
        "200": 23.3,
        "250": 23.3,
        "300": 23.3,
        "350": 23.3,
        "400": 22.7,
        "450": 22.0,
        "500": 21.4,
        "550": 20.9,
        "600": 20.3,
        "650": null,
        "700": null,
        "750": null,
        "800": null,
        "850": null,
        "900": null,
        "950": null,
        "1000": null,
        "1050": null,
        "1100": null,
        "1150": null,
        "1200": null,
        "1250": null,
        "1300": null,
        "1350": null,
        "1400": null,
        "1450": null,
        "1500": null
      }
    },
    {
      "block": 15,
      "line_no": 33,
      "nominal_composition": "25Cr–22Ni–2Mo–N",
      "product_form": "Smls. tube",
      "spec_no": "SA–213",
      "type_grade": "TP310MoLN",
      "alloy_desig_uns_no": "S31050",
      "class_condition_temper": null,
      "size_thickness_in_p_no": "t ≤0.25",
      "group_no": "8 2",
      "min_tensile_strength_ksi": 84,
      "min_yield_strength_ksi": 39,
      "maximum_use_temperature_f": 900,
      "external_pressure_chart_no": "HA–2",
      "notes": null,
      "values": {
        "100": 26.0,
        "150": 26.0,
        "200": 26.0,
        "250": 26.0,
        "300": 26.0,
        "350": 26.0,
        "400": 25.3,
        "450": 24.5,
        "500": 23.9,
        "550": 23.3,
        "600": 22.7,
        "650": 22.1,
        "700": 21.5,
        "750": 21.0,
        "800": 20.5,
        "850": 20.0,
        "900": 19.5,
        "950": null,
        "1000": null,
        "1050": null,
        "1100": null,
        "1150": null,
        "1200": null,
        "1250": null,
        "1300": null,
        "1350": null,
        "1400": null,
        "1450": null,
        "1500": null
      }
    },
    {
      "block": 15,
      "line_no": 34,
      "nominal_composition": "25Cr–22Ni–2Mo–N",
      "product_form": "Wld. tube",
      "spec_no": "SA–249",
      "type_grade": "TP310MoLN",
      "alloy_desig_uns_no": "S31050",
      "class_condition_temper": null,
      "size_thickness_in_p_no": "t ≤0.25",
      "group_no": "8 2",
      "min_tensile_strength_ksi": 84,
      "min_yield_strength_ksi": 39,
      "maximum_use_temperature_f": 900,
      "external_pressure_chart_no": "HA–2",
      "notes": "G6",
      "values": {
        "100": 22.1,
        "150": 22.1,
        "200": 22.1,
        "250": 22.1,
        "300": 22.1,
        "350": 22.1,
        "400": 21.5,
        "450": 20.9,
        "500": 20.3,
        "550": 19.8,
        "600": 19.3,
        "650": 18.8,
        "700": 18.3,
        "750": 17.8,
        "800": 17.4,
        "850": 17.0,
        "900": 16.6,
        "950": null,
        "1000": null,
        "1050": null,
        "1100": null,
        "1150": null,
        "1200": null,
        "1250": null,
        "1300": null,
        "1350": null,
        "1400": null,
        "1450": null,
        "1500": null
      }
    },
    {
      "block": 15,
      "line_no": 35,
      "nominal_composition": "25Cr–22Ni–2Mo–N",
      "product_form": "Wld. pipe",
      "spec_no": "SA–312",
      "type_grade": "TP310MoLN",
      "alloy_desig_uns_no": "S31050",
      "class_condition_temper": null,
      "size_thickness_in_p_no": "t ≤0.25",
      "group_no": "8 2",
      "min_tensile_strength_ksi": 84,
      "min_yield_strength_ksi": 39,
      "maximum_use_temperature_f": 900,
      "external_pressure_chart_no": "HA–2",
      "notes": "G6",
      "values": {
        "100": 22.1,
        "150": 22.1,
        "200": 22.1,
        "250": 22.1,
        "300": 22.1,
        "350": 22.1,
        "400": 21.5,
        "450": 20.9,
        "500": 20.3,
        "550": 19.8,
        "600": 19.3,
        "650": 18.8,
        "700": 18.3,
        "750": 17.8,
        "800": 17.4,
        "850": 17.0,
        "900": 16.6,
        "950": null,
        "1000": null,
        "1050": null,
        "1100": null,
        "1150": null,
        "1200": null,
        "1250": null,
        "1300": null,
        "1350": null,
        "1400": null,
        "1450": null,
        "1500": null
      }
    },
    {
      "block": 15,
      "line_no": 36,
      "nominal_composition": "29Cr–6.5Ni–2Mo–N",
      "product_form": "Plate, sheet, strip SA–240",
      "spec_no": null,
      "type_grade": null,
      "alloy_desig_uns_no": "S32906",
      "class_condition_temper": null,
      "size_thickness_in_p_no": "t ≥0.40",
      "group_no": "10H 1",
      "min_tensile_strength_ksi": 109,
      "min_yield_strength_ksi": 80,
      "maximum_use_temperature_f": 600,
      "external_pressure_chart_no": "HA–5",
      "notes": "G8",
      "values": {
        "100": 45.4,
        "150": 45.4,
        "200": 45.4,
        "250": 43.5,
        "300": 41.6,
        "350": 40.6,
        "400": 40.0,
        "450": null,
        "500": 37.9,
        "550": 36.8,
        "600": 36.8,
        "650": null,
        "700": null,
        "750": null,
        "800": null,
        "850": null,
        "900": null,
        "950": null,
        "1000": null,
        "1050": null,
        "1100": null,
        "1150": null,
        "1200": null,
        "1250": null,
        "1300": null,
        "1350": null,
        "1400": null,
        "1450": null,
        "1500": null
      }
    },
    {
      "block": 15,
      "line_no": 37,
      "nominal_composition": "29Cr–6.5Ni–2Mo–N",
      "product_form": "Bar",
      "spec_no": "SA–479",
      "type_grade": null,
      "alloy_desig_uns_no": "S32906",
      "class_condition_temper": null,
      "size_thickness_in_p_no": null,
      "group_no": "10H 1",
      "min_tensile_strength_ksi": 109,
      "min_yield_strength_ksi": 80,
      "maximum_use_temperature_f": 600,
      "external_pressure_chart_no": "HA–5",
      "notes": "G8",
      "values": {
        "100": 45.4,
        "150": 45.4,
        "200": 45.4,
        "250": 43.5,
        "300": 41.6,
        "350": 40.6,
        "400": 40.0,
        "450": null,
        "500": 37.9,
        "550": 36.8,
        "600": 36.8,
        "650": null,
        "700": null,
        "750": null,
        "800": null,
        "850": null,
        "900": null,
        "950": null,
        "1000": null,
        "1050": null,
        "1100": null,
        "1150": null,
        "1200": null,
        "1250": null,
        "1300": null,
        "1350": null,
        "1400": null,
        "1450": null,
        "1500": null
      }
    },
    {
      "block": 15,
      "line_no": 38,
      "nominal_composition": "29Cr–6.5Ni–2Mo–N",
      "product_form": "Smls. tube",
      "spec_no": "SA–789",
      "type_grade": null,
      "alloy_desig_uns_no": "S32906",
      "class_condition_temper": null,
      "size_thickness_in_p_no": "t ≥0.40",
      "group_no": "10H 1",
      "min_tensile_strength_ksi": 109,
      "min_yield_strength_ksi": 80,
      "maximum_use_temperature_f": 600,
      "external_pressure_chart_no": "HA–5",
      "notes": "G8",
      "values": {
        "100": 45.4,
        "150": 45.4,
        "200": 45.4,
        "250": 43.5,
        "300": 41.6,
        "350": 40.6,
        "400": 40.0,
        "450": null,
        "500": 37.9,
        "550": 36.8,
        "600": 36.8,
        "650": null,
        "700": null,
        "750": null,
        "800": null,
        "850": null,
        "900": null,
        "950": null,
        "1000": null,
        "1050": null,
        "1100": null,
        "1150": null,
        "1200": null,
        "1250": null,
        "1300": null,
        "1350": null,
        "1400": null,
        "1450": null,
        "1500": null
      }
    },
    {
      "block": 15,
      "line_no": 39,
      "nominal_composition": "29Cr–6.5Ni–2Mo–N",
      "product_form": "Smls. pipe",
      "spec_no": "SA–790",
      "type_grade": null,
      "alloy_desig_uns_no": "S32906",
      "class_condition_temper": null,
      "size_thickness_in_p_no": "t ≥0.40",
      "group_no": "10H 1",
      "min_tensile_strength_ksi": 109,
      "min_yield_strength_ksi": 80,
      "maximum_use_temperature_f": 600,
      "external_pressure_chart_no": "HA–5",
      "notes": "G8",
      "values": {
        "100": 45.4,
        "150": 45.4,
        "200": 45.4,
        "250": 43.5,
        "300": 41.6,
        "350": 40.6,
        "400": 40.0,
        "450": null,
        "500": 37.9,
        "550": 36.8,
        "600": 36.8,
        "650": null,
        "700": null,
        "750": null,
        "800": null,
        "850": null,
        "900": null,
        "950": null,
        "1000": null,
        "1050": null,
        "1100": null,
        "1150": null,
        "1200": null,
        "1250": null,
        "1300": null,
        "1350": null,
        "1400": null,
        "1450": null,
        "1500": null
      }
    },
    {
      "block": 15,
      "line_no": 40,
      "nominal_composition": "29Cr–6.5Ni–2Mo–N",
      "product_form": "Plate, sheet, strip SA–240",
      "spec_no": null,
      "type_grade": null,
      "alloy_desig_uns_no": "S32906",
      "class_condition_temper": null,
      "size_thickness_in_p_no": "t < 0.40",
      "group_no": "10H 1",
      "min_tensile_strength_ksi": 116,
      "min_yield_strength_ksi": 94,
      "maximum_use_temperature_f": 600,
      "external_pressure_chart_no": "HA–5",
      "notes": "G8",
      "values": {
        "100": 48.3,
        "150": 48.3,
        "200": 48.3,
        "250": 48.3,
        "300": 48.3,
        "350": 47.7,
        "400": 47.0,
        "450": null,
        "500": 44.6,
        "550": 43.3,
        "600": 43.3,
        "650": null,
        "700": null,
        "750": null,
        "800": null,
        "850": null,
        "900": null,
        "950": null,
        "1000": null,
        "1050": null,
        "1100": null,
        "1150": null,
        "1200": null,
        "1250": null,
        "1300": null,
        "1350": null,
        "1400": null,
        "1450": null,
        "1500": null
      }
    },
    {
      "block": 15,
      "line_no": 41,
      "nominal_composition": "29Cr–6.5Ni–2Mo–N",
      "product_form": "Smls. tube",
      "spec_no": "SA–789",
      "type_grade": null,
      "alloy_desig_uns_no": "S32906",
      "class_condition_temper": null,
      "size_thickness_in_p_no": "t < 0.40",
      "group_no": "10H 1",
      "min_tensile_strength_ksi": 116,
      "min_yield_strength_ksi": 94,
      "maximum_use_temperature_f": 600,
      "external_pressure_chart_no": "HA–5",
      "notes": "G8",
      "values": {
        "100": 48.3,
        "150": 48.3,
        "200": 48.3,
        "250": 48.3,
        "300": 48.3,
        "350": 47.7,
        "400": 47.0,
        "450": null,
        "500": 44.6,
        "550": 43.3,
        "600": 43.3,
        "650": null,
        "700": null,
        "750": null,
        "800": null,
        "850": null,
        "900": null,
        "950": null,
        "1000": null,
        "1050": null,
        "1100": null,
        "1150": null,
        "1200": null,
        "1250": null,
        "1300": null,
        "1350": null,
        "1400": null,
        "1450": null,
        "1500": null
      }
    },
    {
      "block": 15,
      "line_no": 42,
      "nominal_composition": "29Cr–6.5Ni–2Mo–N",
      "product_form": "Smls. pipe",
      "spec_no": "SA–790",
      "type_grade": null,
      "alloy_desig_uns_no": "S32906",
      "class_condition_temper": null,
      "size_thickness_in_p_no": "t < 0.40",
      "group_no": "10H 1",
      "min_tensile_strength_ksi": 116,
      "min_yield_strength_ksi": 94,
      "maximum_use_temperature_f": 600,
      "external_pressure_chart_no": "HA–5",
      "notes": "G8",
      "values": {
        "100": 48.3,
        "150": 48.3,
        "200": 48.3,
        "250": 48.3,
        "300": 48.3,
        "350": 47.7,
        "400": 47.0,
        "450": null,
        "500": 44.6,
        "550": 43.3,
        "600": 43.3,
        "650": null,
        "700": null,
        "750": null,
        "800": null,
        "850": null,
        "900": null,
        "950": null,
        "1000": null,
        "1050": null,
        "1100": null,
        "1150": null,
        "1200": null,
        "1250": null,
        "1300": null,
        "1350": null,
        "1400": null,
        "1450": null,
        "1500": null
      }
    }
  ],
  "subpart": "Subpart 1 - Stress Tables"
}
