Repository: danivelas0/asme-pcc

File: resources/bpvc_ii_d_customary_2025/table_1a.json (part 21 of 55)
    "External Pressure Chart No.",
    "Notes"
  ],
  "columns_values": [
        "900": null,
        "950": null,
        "1000": null,
        "1050": null,
        "1100": null,
        "1150": null,
        "1200": null,
        "1250": null,
        "1300": null,
        "1350": null,
        "1400": null,
        "1450": null,
        "1500": null,
        "1550": null,
        "1600": null,
        "1650": null
      }
    },
    {
      "block": 15,
      "line_no": 32,
      "nominal_composition": "23/4Ni–11/2Cr–1/2Mo–V",
      "product_form": "Forgings",
      "spec_no": "SA–723",
      "type_grade": 2,
      "alloy_desig_uns_no": "K34035",
      "class_condition_temper": 3,
      "size_thickness_in": null,
      "p_no": null,
      "group_no": null,
      "min_tensile_strength_ksi": 155,
      "min_yield_strength_ksi": 140,
      "i": "NP",
      "limits_iii": "700 (SPT)",
      "viii_1": "NP",
      "xii": "NP",
      "external_pressure_chart_no": "HT–1 W1",
      "notes": null,
      "values": {
        "100": 44.3,
        "150": null,
        "200": 44.3,
        "250": null,
        "300": 44.3,
        "400": 44.3,
        "500": 44.3,
        "600": 44.3,
        "650": 43.6,
        "700": 42.6,
        "750": null,
        "800": null,
        "850": null,
        "900": null,
        "950": null,
        "1000": null,
        "1050": null,
        "1100": null,
        "1150": null,
        "1200": null,
        "1250": null,
        "1300": null,
        "1350": null,
        "1400": null,
        "1450": null,
        "1500": null,
        "1550": null,
        "1600": null,
        "1650": null
      }
    },
    {
      "block": 15,
      "line_no": 33,
      "nominal_composition": "23/4Ni–11/2Cr–1/2Mo–V",
      "product_form": "Forgings",
      "spec_no": "SA–723",
      "type_grade": 2,
      "alloy_desig_uns_no": "K34035",
      "class_condition_temper": 4,
      "size_thickness_in": null,
      "p_no": null,
      "group_no": null,
      "min_tensile_strength_ksi": 175,
      "min_yield_strength_ksi": 160,
      "i": "NP",
      "limits_iii": "700 (SPT)",
      "viii_1": "NP",
      "xii": "NP",
      "external_pressure_chart_no": "HT–1 W1",
      "notes": null,
      "values": {
        "100": 50.0,
        "150": null,
        "200": 50.0,
        "250": null,
        "300": 50.0,
        "400": 50.0,
        "500": 50.0,
        "600": 50.0,
        "650": 49.2,
        "700": 48.0,
        "750": null,
        "800": null,
        "850": null,
        "900": null,
        "950": null,
        "1000": null,
        "1050": null,
        "1100": null,
        "1150": null,
        "1200": null,
        "1250": null,
        "1300": null,
        "1350": null,
        "1400": null,
        "1450": null,
        "1500": null,
        "1550": null,
        "1600": null,
        "1650": null
      }
    },
    {
      "block": 15,
      "line_no": 34,
      "nominal_composition": "23/4Ni–11/2Cr–1/2Mo–V",
      "product_form": "Forgings",
      "spec_no": "SA–723",
      "type_grade": 2,
      "alloy_desig_uns_no": "K34035",
      "class_condition_temper": 5,
      "size_thickness_in": null,
      "p_no": null,
      "group_no": null,
      "min_tensile_strength_ksi": 190,
      "min_yield_strength_ksi": 180,
      "i": "NP",
      "limits_iii": "700 (SPT)",
      "viii_1": "NP",
      "xii": "NP",
      "external_pressure_chart_no": "HT–1 W1",
      "notes": null,
      "values": {
        "100": 54.3,
        "150": null,
        "200": 54.3,
        "250": null,
        "300": 54.3,
        "400": 54.3,
        "500": 54.3,
        "600": 54.3,
        "650": 53.5,
        "700": 52.2,
        "750": null,
        "800": null,
        "850": null,
        "900": null,
        "950": null,
        "1000": null,
        "1050": null,
        "1100": null,
        "1150": null,
        "1200": null,
        "1250": null,
        "1300": null,
        "1350": null,
        "1400": null,
        "1450": null,
        "1500": null,
        "1550": null,
        "1600": null,
        "1650": null
      }
    },
    {
      "block": 15,
      "line_no": 35,
      "nominal_composition": "3Ni–13/4Cr–1/2Mo",
      "product_form": "Plate",
      "spec_no": "SA–543",
      "type_grade": "B",
      "alloy_desig_uns_no": "K42339",
      "class_condition_temper": 3,
      "size_thickness_in": null,
      "p_no": 3,
      "group_no": 3,
      "min_tensile_strength_ksi": 90,
      "min_yield_strength_ksi": 70,
      "i": "NP",
      "limits_iii": "NP",
      "viii_1": 650,
      "xii": "NP",
      "external_pressure_chart_no": "CS–5 …",
      "notes": null,
      "values": {
        "100": 25.7,
        "150": null,
        "200": 25.7,
        "250": 25.7,
        "300": 25.7,
        "400": 25.5,
        "500": 25.3,
        "600": 25.0,
        "650": 24.6,
        "700": null,
        "750": null,
        "800": null,
        "850": null,
        "900": null,
        "950": null,
        "1000": null,
        "1050": null,
        "1100": null,
        "1150": null,
        "1200": null,
        "1250": null,
        "1300": null,
        "1350": null,
        "1400": null,
        "1450": null,
        "1500": null,
        "1550": null,
        "1600": null,
        "1650": null
      }
    },
    {
      "block": 15,
      "line_no": 36,
      "nominal_composition": "3Ni–13/4Cr–1/2Mo",
      "product_form": "Forgings",
      "spec_no": "SA–372",
      "type_grade": "M",
      "alloy_desig_uns_no": "K42365",
      "class_condition_temper": 85,
      "size_thickness_in": null,
      "p_no": null,
      "group_no": null,
      "min_tensile_strength_ksi": 105,
      "min_yield_strength_ksi": 85,
      "i": "NP",
      "limits_iii": "NP",
      "viii_1": 650,
      "xii": 650,
      "external_pressure_chart_no": "… W11",
      "notes": null,
      "values": {
        "100": 30.0,
        "150": null,
        "200": 30.0,
        "250": 30.0,
        "300": 30.0,
        "400": 29.7,
        "500": 29.5,
        "600": 29.1,
        "650": 28.7,
        "700": null,
        "750": null,
        "800": null,
        "850": null,
        "900": null,
        "950": null,
        "1000": null,
        "1050": null,
        "1100": null,
        "1150": null,
        "1200": null,
        "1250": null,
        "1300": null,
        "1350": null,
        "1400": null,
        "1450": null,
        "1500": null,
        "1550": null,
        "1600": null,
        "1650": null
      }
    },
    {
      "block": 15,
      "line_no": 37,
      "nominal_composition": "3Ni–13/4Cr–1/2Mo",
      "product_form": "Plate",
      "spec_no": "SA–543",
      "type_grade": "B",
      "alloy_desig_uns_no": "K42339",
      "class_condition_temper": 1,
      "size_thickness_in": null,
      "p_no": "11A",
      "group_no": 5,
      "min_tensile_strength_ksi": 105,
      "min_yield_strength_ksi": 85,
      "i": "NP",
      "limits_iii": "NP",
      "viii_1": 650,
      "xii": "NP",
      "external_pressure_chart_no": "CS–5 …",
      "notes": null,
      "values": {
        "100": 30.0,
        "150": null,
        "200": 30.0,
        "250": 30.0,
        "300": 30.0,
        "400": 29.7,
        "500": 29.5,
        "600": 29.1,
        "650": 28.7,
        "700": null,
        "750": null,
        "800": null,
        "850": null,
        "900": null,
        "950": null,
        "1000": null,
        "1050": null,
        "1100": null,
        "1150": null,
        "1200": null,
        "1250": null,
        "1300": null,
        "1350": null,
        "1400": null,
        "1450": null,
        "1500": null,
        "1550": null,
        "1600": null,
        "1650": null
      }
    },
    {
      "block": 15,
      "line_no": 38,
      "nominal_composition": "3Ni–13/4Cr–1/2Mo",
      "product_form": "Plate",
      "spec_no": "SA–543",
      "type_grade": "B",
      "alloy_desig_uns_no": "K42339",
      "class_condition_temper": 2,
      "size_thickness_in": null,
      "p_no": "11B",
      "group_no": 10,
      "min_tensile_strength_ksi": 115,
      "min_yield_strength_ksi": 100,
      "i": "NP",
      "limits_iii": "NP",
      "viii_1": 650,
      "xii": "NP",
      "external_pressure_chart_no": "HT–1 …",
      "notes": null,
      "values": {
        "100": 32.9,
        "150": null,
        "200": 32.9,
        "250": 32.9,
        "300": 32.9,
        "400": 32.5,
        "500": 32.3,
        "600": 31.9,
        "650": 31.5,
        "700": null,
        "750": null,
        "800": null,
        "850": null,
        "900": null,
        "950": null,
        "1000": null,
        "1050": null,
        "1100": null,
        "1150": null,
        "1200": null,
        "1250": null,
        "1300": null,
        "1350": null,
        "1400": null,
        "1450": null,
        "1500": null,
        "1550": null,
        "1600": null,
        "1650": null
      }
    },
    {
      "block": 15,
      "line_no": 39,
      "nominal_composition": "3Ni–13/4Cr–1/2Mo",
      "product_form": "Forgings",
      "spec_no": "SA–372",
      "type_grade": "M",
      "alloy_desig_uns_no": "K42365",
      "class_condition_temper": 100,
      "size_thickness_in": null,
      "p_no": null,
      "group_no": null,
      "min_tensile_strength_ksi": 120,
      "min_yield_strength_ksi": 100,
      "i": "NP",
      "limits_iii": "NP",
      "viii_1": 650,
      "xii": 650,
      "external_pressure_chart_no": "… W11",
      "notes": null,
      "values": {
        "100": 34.3,
        "150": null,
        "200": 34.3,
        "250": 34.3,
        "300": 34.3,
        "400": 33.9,
        "500": 33.7,
        "600": 33.3,
        "650": 32.9,
        "700": null,
        "750": null,
        "800": null,
        "850": null,
        "900": null,
        "950": null,
        "1000": null,
        "1050": null,
        "1100": null,
        "1150": null,
        "1200": null,
        "1250": null,
        "1300": null,
        "1350": null,
        "1400": null,
        "1450": null,
        "1500": null,
        "1550": null,
        "1600": null,
        "1650": null
      }
    },
    {
      "block": 15,
      "line_no": 40,
      "nominal_composition": null,
      "product_form": "Pipe",
      "spec_no": "SA–333",
      "type_grade": 3,
      "alloy_desig_uns_no": "K31918",
      "class_condition_temper": null,
      "size_thickness_in": null,
      "p_no": "9B",
      "group_no": 1,
      "min_tensile_strength_ksi": 65,
      "min_yield_strength_ksi": 35,
      "i": "NP",
      "limits_iii": "NP",
      "viii_1": 650,
      "xii": 650,
      "external_pressure_chart_no": "CS–2 …",
      "notes": null,
      "values": {
        "100": 18.6,
        "150": 18.6,
        "200": 18.6,
        "250": null,
        "300": 18.6,
        "400": 18.6,
        "500": 18.6,
        "600": 17.5,
        "650": 16.7,
        "700": null,
        "750": null,
        "800": null,
        "850": null,
        "900": null,
        "950": null,
        "1000": null,
        "1050": null,
        "1100": null,
        "1150": null,
        "1200": null,
        "1250": null,
        "1300": null,
        "1350": null,
        "1400": null,
        "1450": null,
        "1500": null,
        "1550": null,
        "1600": null,
        "1650": null
      }
    },
    {
      "block": 15,
      "line_no": 41,
      "nominal_composition": null,
      "product_form": "Wld. pipe",
      "spec_no": "SA–333",
      "type_grade": 3,
      "alloy_desig_uns_no": "K31918",
      "class_condition_temper": null,
      "size_thickness_in": null,
      "p_no": "9B",
      "group_no": 1,
      "min_tensile_strength_ksi": 65,
      "min_yield_strength_ksi": 35,
      "i": "NP",
      "limits_iii": "NP",
      "viii_1": 650,
      "xii": 650,
      "external_pressure_chart_no": "CS–2 G24",
      "notes": null,
      "values": {
        "100": 15.8,
        "150": null,
        "200": 15.8,
        "250": null,
        "300": 15.8,
        "400": 15.8,
        "500": 15.8,
        "600": 14.9,
        "650": 14.2,
        "700": null,
        "750": null,
        "800": null,
        "850": null,
        "900": null,
        "950": null,
        "1000": null,
        "1050": null,
        "1100": null,
        "1150": null,
        "1200": null,
        "1250": null,
        "1300": null,
        "1350": null,
        "1400": null,
        "1450": null,
        "1500": null,
        "1550": null,
        "1600": null,
        "1650": null
      }
    },
    {
      "block": 15,
      "line_no": 42,
      "nominal_composition": null,
      "product_form": "Tube",
      "spec_no": "SA–334",
      "type_grade": 3,
      "alloy_desig_uns_no": "K31918",
      "class_condition_temper": null,
      "size_thickness_in": null,
      "p_no": "9B",
      "group_no": 1,
      "min_tensile_strength_ksi": 65,
      "min_yield_strength_ksi": 35,
      "i": "NP",
      "limits_iii": "NP",
      "viii_1": 650,
      "xii": 650,
      "external_pressure_chart_no": "CS–2 …",
      "notes": null,
      "values": {
        "100": 18.6,
        "150": 18.6,
        "200": 18.6,
        "250": null,
        "300": 18.6,
        "400": 18.6,
        "500": 18.6,
        "600": 17.5,
        "650": 16.7,
        "700": null,
        "750": null,
        "800": null,
        "850": null,
        "900": null,
        "950": null,
        "1000": null,
        "1050": null,
        "1100": null,
        "1150": null,
        "1200": null,
        "1250": null,
        "1300": null,
        "1350": null,
        "1400": null,
        "1450": null,
        "1500": null,
        "1550": null,
        "1600": null,
        "1650": null
      }
    },
    {
      "block": 15,
      "line_no": 43,
      "nominal_composition": null,
      "product_form": "Wld. tube",
      "spec_no": "SA–334",
      "type_grade": 3,
      "alloy_desig_uns_no": "K31918",
      "class_condition_temper": null,
      "size_thickness_in": null,
      "p_no": "9B",
      "group_no": 1,
      "min_tensile_strength_ksi": 65,
      "min_yield_strength_ksi": 35,
      "i": "NP",
      "limits_iii": "NP",
      "viii_1": 650,
      "xii": 650,
      "external_pressure_chart_no": "CS–2 G24",
      "notes": null,
      "values": {
        "100": 15.8,
        "150": 15.8,
        "200": 15.8,
        "250": null,
        "300": 15.8,
        "400": 15.8,
        "500": 15.8,
        "600": 14.9,
        "650": 14.2,
        "700": null,
        "750": null,
        "800": null,
        "850": null,
        "900": null,
        "950": null,
        "1000": null,
        "1050": null,
        "1100": null,
        "1150": null,
        "1200": null,
        "1250": null,
        "1300": null,
        "1350": null,
        "1400": null,
        "1450": null,
        "1500": null,
        "1550": null,
        "1600": null,
        "1650": null
      }
    },
    {
      "block": 15,
      "line_no": 44,
      "nominal_composition": null,
      "product_form": "Fittings",
      "spec_no": "SA–420",
      "type_grade": "WPL3",
      "alloy_desig_uns_no": null,
      "class_condition_temper": null,
      "size_thickness_in": null,
      "p_no": "9B",
      "group_no": 1,
      "min_tensile_strength_ksi": 65,
      "min_yield_strength_ksi": 35,
      "i": "NP",
      "limits_iii": "NP",
      "viii_1": 650,
      "xii": 650,
      "external_pressure_chart_no": "CS–2 …",
      "notes": null,
      "values": {
        "100": 18.6,
        "150": 18.6,
        "200": 18.6,
        "250": null,
        "300": 18.6,
        "400": 18.6,
        "500": 18.6,
        "600": 17.5,
        "650": 16.7,
        "700": null,
        "750": null,
        "800": null,
        "850": null,
        "900": null,
        "950": null,
        "1000": null,
        "1050": null,
        "1100": null,
        "1150": null,
        "1200": null,
        "1250": null,
        "1300": null,
        "1350": null,
        "1400": null,
        "1450": null,
        "1500": null,
        "1550": null,
        "1600": null,
        "1650": null
      }
    },
    {
      "block": 15,
      "line_no": 45,
      "nominal_composition": null,
      "product_form": "Plate",
      "spec_no": "SA–203",
      "type_grade": "D",
      "alloy_desig_uns_no": "K31718",
      "class_condition_temper": null,
      "size_thickness_in": null,
      "p_no": "9B",
      "group_no": 1,
      "min_tensile_strength_ksi": 65,
      "min_yield_strength_ksi": 37,
      "i": "NP",
      "limits_iii": 700,
      "viii_1": 1000,
      "xii": 650,
      "external_pressure_chart_no": "CS–2 T2",
      "notes": null,
      "values": {
        "100": 18.6,
        "150": 18.6,
        "200": 18.6,
        "250": null,
        "300": 18.6,
        "400": 18.6,
        "500": 18.6,
        "600": 18.5,
        "650": 17.6,
        "700": 16.6,
        "750": 13.9,
        "800": 11.4,
        "850": 9.0,
        "900": 6.5,
        "950": 4.5,
        "1000": 2.5,
        "1050": null,
        "1100": null,
        "1150": null,
        "1200": null,
        "1250": null,
        "1300": null,
        "1350": null,
        "1400": null,
        "1450": null,
        "1500": null,
        "1550": null,
        "1600": null,
        "1650": null
      }
    },
    {
      "block": 16,
      "line_no": 1,
      "nominal_composition": null,
      "product_form": "Forgings",
      "spec_no": "SA–350",
      "type_grade": "LF3",
      "alloy_desig_uns_no": "K32025",
      "class_condition_temper": 1,
      "size_thickness_in": null,
      "p_no": "9B",
      "group_no": 1,
      "min_tensile_strength_ksi": 70,
      "min_yield_strength_ksi": 37.5,
      "i": "NP",
      "limits_iii": 650,
      "viii_1": 650,
      "xii": 650,
      "external_pressure_chart_no": "CS–2 …",
      "notes": null,
      "values": {
        "100": 20.0,
        "150": null,
        "200": 20.0,
        "250": null,
        "300": 20.0,
        "400": 20.0,
        "500": 20.0,
        "600": 18.8,
        "650": 17.9,
        "700": null,
        "750": null,
        "800": null,
        "850": null,
        "900": null,
        "950": null,
        "1000": null,
        "1050": null,
        "1100": null,
        "1150": null,
        "1200": null,
        "1250": null,
        "1300": null,
        "1350": null,
        "1400": null,
        "1450": null,
        "1500": null,
        "1550": null,
        "1600": null,
        "1650": null
      }
    },
    {
      "block": 16,
      "line_no": 2,
      "nominal_composition": null,
      "product_form": "Forgings",
      "spec_no": "SA–350",
      "type_grade": "LF3",
      "alloy_desig_uns_no": "K32025",
      "class_condition_temper": 2,
      "size_thickness_in": null,
      "p_no": "9B",
      "group_no": 1,
      "min_tensile_strength_ksi": 70,
      "min_yield_strength_ksi": 37.5,
      "i": "NP",
      "limits_iii": 650,
      "viii_1": 650,
      "xii": 650,
      "external_pressure_chart_no": "CS–2 …",
      "notes": null,
      "values": {
        "100": 20.0,
        "150": null,
        "200": 20.0,
        "250": null,
        "300": 20.0,
        "400": 20.0,
        "500": 20.0,
        "600": 18.8,
        "650": 17.9,
        "700": null,
        "750": null,
        "800": null,
        "850": null,
        "900": null,
        "950": null,
        "1000": null,
        "1050": null,
        "1100": null,
        "1150": null,
        "1200": null,
        "1250": null,
        "1300": null,
        "1350": null,
        "1400": null,
        "1450": null,
        "1500": null,
        "1550": null,
        "1600": null,
        "1650": null
      }
    },
    {
      "block": 16,
      "line_no": 3,
      "nominal_composition": null,
      "product_form": "Forgings",
      "spec_no": "SA–765",
      "type_grade": "III",
      "alloy_desig_uns_no": "K32026",
      "class_condition_temper": null,
      "size_thickness_in": null,
      "p_no": "9B",
      "group_no": 1,
      "min_tensile_strength_ksi": 70,
      "min_yield_strength_ksi": 37.5,
      "i": "NP",
      "limits_iii": "NP",
      "viii_1": 650,
      "xii": 650,
      "external_pressure_chart_no": "CS–2 …",
      "notes": null,
      "values": {
        "100": 20.0,
        "150": 20.0,
        "200": 20.0,
        "250": null,
        "300": 20.0,
        "400": 20.0,
        "500": 20.0,
        "600": 18.8,
        "650": 17.9,
        "700": null,
        "750": null,
        "800": null,
        "850": null,
        "900": null,
        "950": null,
        "1000": null,
        "1050": null,
        "1100": null,
        "1150": null,
        "1200": null,
        "1250": null,
        "1300": null,
        "1350": null,
        "1400": null,
        "1450": null,
        "1500": null,
        "1550": null,
        "1600": null,
        "1650": null
      }
    },
    {
      "block": 16,
      "line_no": 4,
      "nominal_composition": null,
      "product_form": "Plate",
      "spec_no": "SA–203",
      "type_grade": "E",
      "alloy_desig_uns_no": "K32018",
      "class_condition_temper": null,
      "size_thickness_in": null,
      "p_no": "9B",
      "group_no": 1,
      "min_tensile_strength_ksi": 70,
      "min_yield_strength_ksi": 40,
      "i": "NP",
      "limits_iii": "300 (SPT)",
      "viii_1": "NP",
      "xii": "NP",
      "external_pressure_chart_no": "CS–2 …",
      "notes": null,
      "values": {
        "100": 20.0,
        "150": null,
        "200": 20.0,
        "250": null,
        "300": 20.0,
        "400": null,
        "500": null,
        "600": null,
        "650": null,
        "700": null,
        "750": null,
        "800": null,
        "850": null,
        "900": null,
        "950": null,
        "1000": null,
        "1050": null,
        "1100": null,
        "1150": null,
        "1200": null,
        "1250": null,
        "1300": null,
        "1350": null,
        "1400": null,
        "1450": null,
        "1500": null,
        "1550": null,
        "1600": null,
        "1650": null
      }
    },
    {
      "block": 16,
      "line_no": 5,
      "nominal_composition": null,
      "product_form": "Plate",
      "spec_no": "SA–203",
      "type_grade": "E",
      "alloy_desig_uns_no": "K32018",
      "class_condition_temper": null,
      "size_thickness_in": null,
      "p_no": "9B",
      "group_no": 1,
      "min_tensile_strength_ksi": 70,
      "min_yield_strength_ksi": 40,
      "i": "NP",
      "limits_iii": 650,
      "viii_1": 1000,
      "xii": 650,
      "external_pressure_chart_no": "CS–2 T2",
      "notes": null,
      "values": {
        "100": 20.0,
        "150": null,
        "200": 20.0,
        "250": null,
        "300": 20.0,
        "400": 20.0,
        "500": 20.0,
        "600": 20.0,
        "650": 19.0,
        "700": 18.0,
        "750": 14.8,
        "800": 12.0,
        "850": 9.3,
        "900": 6.5,
        "950": 4.5,
        "1000": 2.5,
        "1050": null,
        "1100": null,
        "1150": null,
        "1200": null,
        "1250": null,
        "1300": null,
        "1350": null,
        "1400": null,
        "1450": null,
        "1500": null,
        "1550": null,
        "1600": null,
        "1650": null
      }
    },
    {
      "block": 16,
      "line_no": 6,
      "nominal_composition": null,
      "product_form": "Castings",
      "spec_no": "SA–352",
      "type_grade": "LC3",
      "alloy_desig_uns_no": "J31550",
      "class_condition_temper": null,
      "size_thickness_in": null,
      "p_no": "9B",
      "group_no": 1,
      "min_tensile_strength_ksi": 70,
      "min_yield_strength_ksi": 40,
      "i": "NP",
      "limits_iii": 100,
      "viii_1": 650,
      "xii": 650,
      "external_pressure_chart_no": "CS–2 G1",
      "notes": null,
      "values": {
        "100": 20.0,
        "150": 20.0,
        "200": 20.0,
        "250": null,
        "300": 20.0,
        "400": 20.0,
        "500": 20.0,
        "600": 20.0,
        "650": 19.0,
        "700": null,
        "750": null,
        "800": null,
        "850": null,
        "900": null,
        "950": null,
        "1000": null,
        "1050": null,
        "1100": null,
        "1150": null,
        "1200": null,
        "1250": null,
        "1300": null,
        "1350": null,
        "1400": null,
        "1450": null,
        "1500": null,
        "1550": null,
        "1600": null,
        "1650": null
      }
    },
    {
      "block": 16,
      "line_no": 7,
      "nominal_composition": null,
      "product_form": "Plate",
      "spec_no": "SA–203",
      "type_grade": "F",
      "alloy_desig_uns_no": null,
      "class_condition_temper": null,
      "size_thickness_in": ">2",
      "p_no": "9B",
      "group_no": 1,
      "min_tensile_strength_ksi": 75,
      "min_yield_strength_ksi": 50,
      "i": "NP",
      "limits_iii": "NP",
      "viii_1": 650,
      "xii": 650,
      "external_pressure_chart_no": "CS–3 …",
      "notes": null,
      "values": {
        "100": 21.4,
        "150": 21.4,
        "200": 21.4,
        "250": null,
        "300": 21.4,
        "400": 21.4,
        "500": 21.4,
        "600": 21.4,
        "650": 20.5,
        "700": null,
        "750": null,
        "800": null,
        "850": null,
        "900": null,
        "950": null,
        "1000": null,
        "1050": null,
        "1100": null,
        "1150": null,
        "1200": null,
        "1250": null,
        "1300": null,
        "1350": null,
        "1400": null,
        "1450": null,
        "1500": null,
        "1550": null,
        "1600": null,
        "1650": null
      }
    },
    {
      "block": 16,
      "line_no": 8,
      "nominal_composition": null,
      "product_form": "Plate",
      "spec_no": "SA–203",
      "type_grade": "F",
      "alloy_desig_uns_no": null,
      "class_condition_temper": null,
      "size_thickness_in": "≤2",
      "p_no": "9B",
      "group_no": 1,
      "min_tensile_strength_ksi": 80,
      "min_yield_strength_ksi": 55,
      "i": "NP",
      "limits_iii": "NP",
      "viii_1": 650,
      "xii": 650,
      "external_pressure_chart_no": "CS–3 …",
      "notes": null,
      "values": {
        "100": 22.9,
        "150": 22.9,
        "200": 22.9,
        "250": null,
        "300": 22.9,
        "400": 22.9,
        "500": 22.9,
        "600": 22.9,
        "650": 20.5,
        "700": null,
        "750": null,
        "800": null,
        "850": null,
        "900": null,
        "950": null,
        "1000": null,
        "1050": null,
        "1100": null,
        "1150": null,
        "1200": null,
        "1250": null,
        "1300": null,
        "1350": null,
        "1400": null,
        "1450": null,
        "1500": null,
        "1550": null,
        "1600": null,
        "1650": null
      }
    },
    {
      "block": 16,
      "line_no": 9,
      "nominal_composition": "31/2Ni–13/4Cr–1/2Mo–V",
      "product_form": "Forgings",
      "spec_no": "SA–508",
      "type_grade": "4N",
      "alloy_desig_uns_no": "K22375",
      "class_condition_temper": 3,
      "size_thickness_in": null,
      "p_no": 3,
      "group_no": 3,
      "min_tensile_strength_ksi": 90,
      "min_yield_strength_ksi": 70,
      "i": "NP",
      "limits_iii": "NP",
      "viii_1": 650,
      "xii": 650,
      "external_pressure_chart_no": "CS–5 …",
      "notes": null,
      "values": {
        "100": 25.7,
        "150": null,
        "200": 25.7,
        "250": 25.7,
        "300": 25.7,
        "400": 25.5,
        "500": 25.3,
        "600": 25.0,
        "650": 24.6,
        "700": null,
        "750": null,
        "800": null,
        "850": null,
        "900": null,
        "950": null,
        "1000": null,
        "1050": null,
        "1100": null,
        "1150": null,
        "1200": null,
        "1250": null,
        "1300": null,
        "1350": null,
        "1400": null,
        "1450": null,
        "1500": null,
        "1550": null,
        "1600": null,
        "1650": null
      }
    },
    {
      "block": 16,
      "line_no": 10,
      "nominal_composition": "31/2Ni–13/4Cr–1/2Mo–V",
      "product_form": "Forgings",
      "spec_no": "SA–508",
      "type_grade": "4N",
      "alloy_desig_uns_no": "K22375",
      "class_condition_temper": 1,
      "size_thickness_in": null,
      "p_no": "11A",
      "group_no": 5,
      "min_tensile_strength_ksi": 105,
      "min_yield_strength_ksi": 85,
      "i": "NP",
      "limits_iii": "600 (SPT)",
      "viii_1": 650,
      "xii": "NP",
      "external_pressure_chart_no": "CS–5 …",
      "notes": null,
      "values": {
        "100": 30.0,
        "150": null,
        "200": 30.0,
        "250": 30.0,
        "300": 30.0,
        "400": 29.7,
        "500": 29.5,
        "600": 29.1,
        "650": 28.7,
        "700": null,
        "750": null,
        "800": null,
        "850": null,
        "900": null,
        "950": null,
        "1000": null,
        "1050": null,
        "1100": null,
        "1150": null,
        "1200": null,
        "1250": null,
        "1300": null,
        "1350": null,
        "1400": null,
        "1450": null,
        "1500": null,
        "1550": null,
        "1600": null,
        "1650": null
      }
    },
    {
      "block": 16,
      "line_no": 11,
      "nominal_composition": "31/2Ni–13/4Cr–1/2Mo–V",
      "product_form": "Forgings",
      "spec_no": "SA–508",
      "type_grade": "4N",
      "alloy_desig_uns_no": "K22375",
      "class_condition_temper": 2,
      "size_thickness_in": null,
      "p_no": "11B",
      "group_no": 10,
      "min_tensile_strength_ksi": 115,
      "min_yield_strength_ksi": 100,
      "i": "NP",
      "limits_iii": "NP",
      "viii_1": 650,
      "xii": "NP",
      "external_pressure_chart_no": "HT–1 …",
      "notes": null,
      "values": {
        "100": 32.9,
        "150": null,
        "200": 32.9,
        "250": 32.9,
        "300": 32.9,
        "400": 32.5,
        "500": 32.3,
        "600": 31.9,
        "650": 31.5,
        "700": null,
        "750": null,
        "800": null,
        "850": null,
        "900": null,
        "950": null,
        "1000": null,
        "1050": null,
        "1100": null,
        "1150": null,
        "1200": null,
        "1250": null,
        "1300": null,
        "1350": null,
        "1400": null,
        "1450": null,
        "1500": null,
        "1550": null,
        "1600": null,
        "1650": null
      }
    },
    {
      "block": 16,
      "line_no": 12,
      "nominal_composition": "4Ni–11/2Cr–1/2Mo–V",
      "product_form": "Forgings",
      "spec_no": "SA–723",
      "type_grade": 3,
      "alloy_desig_uns_no": "K44045",
      "class_condition_temper": 1,
      "size_thickness_in": null,
      "p_no": null,
      "group_no": null,
      "min_tensile_strength_ksi": 115,
      "min_yield_strength_ksi": 100,
      "i": "NP",
      "limits_iii": "700 (SPT)",
      "viii_1": "NP",
      "xii": "NP",
      "external_pressure_chart_no": "HT–1 W1",
      "notes": null,
      "values": {
        "100": 32.9,
        "150": null,
        "200": 32.9,
        "250": null,
        "300": 32.9,
        "400": 32.9,
        "500": 32.9,
        "600": 32.9,
        "650": 32.4,
        "700": 31.6,
        "750": null,
        "800": null,
        "850": null,
        "900": null,
        "950": null,
        "1000": null,
        "1050": null,
        "1100": null,
        "1150": null,
        "1200": null,
        "1250": null,
        "1300": null,
        "1350": null,
        "1400": null,
        "1450": null,
        "1500": null,
        "1550": null,
        "1600": null,
        "1650": null
      }
    },
    {
      "block": 16,
      "line_no": 13,
      "nominal_composition": "4Ni–11/2Cr–1/2Mo–V",
      "product_form": "Forgings",
      "spec_no": "SA–723",
      "type_grade": 3,
      "alloy_desig_uns_no": "K44045",
      "class_condition_temper": 2,
      "size_thickness_in": null,
      "p_no": null,
      "group_no": null,
      "min_tensile_strength_ksi": 135,
      "min_yield_strength_ksi": 120,
      "i": "NP",
      "limits_iii": "700 (SPT)",
      "viii_1": "NP",
      "xii": "NP",
      "external_pressure_chart_no": "HT–1 W1",
      "notes": null,
      "values": {
        "100": 38.6,
        "150": null,
        "200": 38.6,
        "250": null,
        "300": 38.6,
        "400": 38.6,
        "500": 38.6,
        "600": 38.6,
        "650": 38.0,
        "700": 37.1,
        "750": null,
        "800": null,
        "850": null,
        "900": null,
        "950": null,
        "1000": null,
        "1050": null,
        "1100": null,
        "1150": null,
        "1200": null,
        "1250": null,
        "1300": null,
        "1350": null,
        "1400": null,
        "1450": null,
        "1500": null,
        "1550": null,
        "1600": null,
        "1650": null
      }
    },
    {
      "block": 16,
      "line_no": 14,
      "nominal_composition": "4Ni–11/2Cr–1/2Mo–V",
      "product_form": "Forgings",
      "spec_no": "SA–723",
      "type_grade": 3,
      "alloy_desig_uns_no": "K44045",
      "class_condition_temper": 3,
      "size_thickness_in": null,
      "p_no": null,
      "group_no": null,
      "min_tensile_strength_ksi": 155,
      "min_yield_strength_ksi": 140,
      "i": "NP",
      "limits_iii": "700 (SPT)",
      "viii_1": "NP",
      "xii": "NP",
      "external_pressure_chart_no": "HT–1 W1",
      "notes": null,
      "values": {
        "100": 44.3,
        "150": null,
        "200": 44.3,
        "250": null,
        "300": 44.3,
        "400": 44.3,
        "500": 44.3,
        "600": 44.3,
        "650": 43.6,
        "700": 42.6,
        "750": null,
        "800": null,
        "850": null,
        "900": null,
        "950": null,
        "1000": null,
        "1050": null,
        "1100": null,
        "1150": null,
        "1200": null,
        "1250": null,
        "1300": null,
        "1350": null,
        "1400": null,
        "1450": null,
        "1500": null,
        "1550": null,
        "1600": null,
        "1650": null
      }
    },
    {
      "block": 16,
      "line_no": 15,
      "nominal_composition": "4Ni–11/2Cr–1/2Mo–V",
      "product_form": "Forgings",
      "spec_no": "SA–723",
      "type_grade": 3,
      "alloy_desig_uns_no": "K44045",
      "class_condition_temper": 4,
      "size_thickness_in": null,
      "p_no": null,
      "group_no": null,
      "min_tensile_strength_ksi": 175,
      "min_yield_strength_ksi": 160,
      "i": "NP",
      "limits_iii": "700 (SPT)",
      "viii_1": "NP",
      "xii": "NP",
      "external_pressure_chart_no": "HT–1 W1",
      "notes": null,
      "values": {
        "100": 50.0,
        "150": null,
        "200": 50.0,
        "250": null,
        "300": 50.0,
        "400": 50.0,
        "500": 50.0,
        "600": 50.0,
        "650": 49.2,
        "700": 48.0,
        "750": null,
        "800": null,
        "850": null,
        "900": null,
        "950": null,
        "1000": null,
        "1050": null,
        "1100": null,
        "1150": null,
        "1200": null,
        "1250": null,
        "1300": null,
        "1350": null,
        "1400": null,
        "1450": null,
        "1500": null,
        "1550": null,
        "1600": null,
        "1650": null
      }
    },
    {
      "block": 16,
      "line_no": 16,
      "nominal_composition": "4Ni–11/2Cr–1/2Mo–V",
      "product_form": "Forgings",
      "spec_no": "SA–723",
      "type_grade": 3,
      "alloy_desig_uns_no": "K44045",
      "class_condition_temper": 5,
      "size_thickness_in": null,
      "p_no": null,
      "group_no": null,
      "min_tensile_strength_ksi": 190,
      "min_yield_strength_ksi": 180,
      "i": "NP",
      "limits_iii": "700 (SPT)",
      "viii_1": "NP",
      "xii": "NP",
      "external_pressure_chart_no": "HT–1 W1",
      "notes": null,
      "values": {
        "100": 54.3,
        "150": null,
        "200": 54.3,
        "250": null,
        "300": 54.3,
        "400": 54.3,
        "500": 54.3,
        "600": 54.3,
        "650": 53.5,
        "700": 52.2,
        "750": null,
        "800": null,
        "850": null,
        "900": null,
        "950": null,
        "1000": null,
        "1050": null,
        "1100": null,
        "1150": null,
        "1200": null,
        "1250": null,
        "1300": null,
        "1350": null,
        "1400": null,
        "1450": null,
        "1500": null,
        "1550": null,
        "1600": null,
        "1650": null
      }
    },
    {
      "block": 16,
      "line_no": 17,
      "nominal_composition": null,
      "product_form": "Plate",
      "spec_no": "SA–645",
      "type_grade": "A",
      "alloy_desig_uns_no": "K41583",
      "class_condition_temper": null,
      "size_thickness_in": null,
      "p_no": "11A",
      "group_no": 2,
      "min_tensile_strength_ksi": 95,
      "min_yield_strength_ksi": 65,
      "i": "NP",
      "limits_iii": "NP",
      "viii_1": 250,
      "xii": 250,
      "external_pressure_chart_no": "CS–3 …",
      "notes": null,
      "values": {
        "100": 27.1,
        "150": null,
        "200": 27.1,
        "250": 26.6,
        "300": null,
        "400": null,
        "500": null,
        "600": null,
        "650": null,
        "700": null,
        "750": null,
        "800": null,
        "850": null,
        "900": null,
        "950": null,
        "1000": null,
        "1050": null,
        "1100": null,
        "1150": null,
        "1200": null,
        "1250": null,
        "1300": null,
        "1350": null,
        "1400": null,
        "1450": null,
        "1500": null,
        "1550": null,
        "1600": null,
        "1650": null
      }
    },
    {
      "block": 16,
      "line_no": 18,
      "nominal_composition": null,
      "product_form": "Plate",
      "spec_no": "SA–553",
      "type_grade": "III",
      "alloy_desig_uns_no": "K61365",
      "class_condition_temper": null,
      "size_thickness_in": "≤2",
      "p_no": "11A",
      "group_no": 1,
      "min_tensile_strength_ksi": 100,
      "min_yield_strength_ksi": 85,
      "i": "NP",
      "limits_iii": "NP",
      "viii_1": 150,
      "xii": "NP",
      "external_pressure_chart_no": "CS–3 G20, W4",
      "notes": null,
      "values": {
        "100": 28.6,
        "150": 28.6,
        "200": null,
        "250": null,
        "300": null,
        "400": null,
        "500": null,
        "600": null,
        "650": null,
        "700": null,
        "750": null,
        "800": null,
        "850": null,
        "900": null,
        "950": null,
        "1000": null,
        "1050": null,
        "1100": null,
        "1150": null,
        "1200": null,
        "1250": null,
        "1300": null,
        "1350": null,
        "1400": null,
        "1450": null,
        "1500": null,
        "1550": null,
        "1600": null,
        "1650": null
      }
    },
    {
      "block": 16,
      "line_no": 19,
      "nominal_composition": null,
      "product_form": "Plate",
      "spec_no": "SA–553",
      "type_grade": "III",
      "alloy_desig_uns_no": "K61365",
      "class_condition_temper": null,
      "size_thickness_in": "≤2",
      "p_no": "11A",
      "group_no": 1,
      "min_tensile_strength_ksi": 100,
      "min_yield_strength_ksi": 85,
      "i": "NP",
      "limits_iii": "NP",
      "viii_1": 150,
      "xii": "NP",
      "external_pressure_chart_no": "CS–3 G20, W5",
      "notes": null,
      "values": {
        "100": 27.1,
        "150": 27.1,
        "200": null,
        "250": null,
        "300": null,
        "400": null,
        "500": null,
        "600": null,
        "650": null,
        "700": null,
        "750": null,
        "800": null,
        "850": null,
        "900": null,
        "950": null,
        "1000": null,
        "1050": null,
        "1100": null,
        "1150": null,
        "1200": null,
        "1250": null,
        "1300": null,
        "1350": null,
        "1400": null,
