Repository: danivelas0/asme-pcc

File: resources/bpvc_ii_d_customary_2025/table_1a.json (part 22 of 55)
    "External Pressure Chart No.",
    "Notes"
  ],
  "columns_values": [
        "1450": null,
        "1500": null,
        "1550": null,
        "1600": null,
        "1650": null
      }
    },
    {
      "block": 16,
      "line_no": 20,
      "nominal_composition": null,
      "product_form": "Forgings",
      "spec_no": "SA–522",
      "type_grade": "II",
      "alloy_desig_uns_no": "K71340",
      "class_condition_temper": null,
      "size_thickness_in": null,
      "p_no": "11A",
      "group_no": 1,
      "min_tensile_strength_ksi": 100,
      "min_yield_strength_ksi": 75,
      "i": "NP",
      "limits_iii": "200 (Cl. 3 only)",
      "viii_1": "NP",
      "xii": "NP",
      "external_pressure_chart_no": "CS–3 G20, W5",
      "notes": null,
      "values": {
        "100": 27.1,
        "150": 27.1,
        "200": 25.4,
        "250": null,
        "300": null,
        "400": null,
        "500": null,
        "600": null,
        "650": null,
        "700": null,
        "750": null,
        "800": null,
        "850": null,
        "900": null,
        "950": null,
        "1000": null,
        "1050": null,
        "1100": null,
        "1150": null,
        "1200": null,
        "1250": null,
        "1300": null,
        "1350": null,
        "1400": null,
        "1450": null,
        "1500": null,
        "1550": null,
        "1600": null,
        "1650": null
      }
    },
    {
      "block": 16,
      "line_no": 21,
      "nominal_composition": null,
      "product_form": "Plate",
      "spec_no": "SA–553",
      "type_grade": "II",
      "alloy_desig_uns_no": "K71340",
      "class_condition_temper": null,
      "size_thickness_in": null,
      "p_no": "11A",
      "group_no": 1,
      "min_tensile_strength_ksi": 100,
      "min_yield_strength_ksi": 85,
      "i": "NP",
      "limits_iii": "200 (Cl. 3 only)",
      "viii_1": 250,
      "xii": 250,
      "external_pressure_chart_no": "CS–3 G20, W5",
      "notes": null,
      "values": {
        "100": 27.1,
        "150": 27.1,
        "200": 25.4,
        "250": 24.6,
        "300": null,
        "400": null,
        "500": null,
        "600": null,
        "650": null,
        "700": null,
        "750": null,
        "800": null,
        "850": null,
        "900": null,
        "950": null,
        "1000": null,
        "1050": null,
        "1100": null,
        "1150": null,
        "1200": null,
        "1250": null,
        "1300": null,
        "1350": null,
        "1400": null,
        "1450": null,
        "1500": null,
        "1550": null,
        "1600": null,
        "1650": null
      }
    },
    {
      "block": 16,
      "line_no": 22,
      "nominal_composition": null,
      "product_form": "Plate",
      "spec_no": "SA–553",
      "type_grade": "II",
      "alloy_desig_uns_no": "K71340",
      "class_condition_temper": null,
      "size_thickness_in": null,
      "p_no": "11A",
      "group_no": 1,
      "min_tensile_strength_ksi": 100,
      "min_yield_strength_ksi": 85,
      "i": "NP",
      "limits_iii": "200 (Cl. 3 only)",
      "viii_1": 250,
      "xii": 250,
      "external_pressure_chart_no": "CS–3 G20, W4",
      "notes": null,
      "values": {
        "100": 28.6,
        "150": 28.6,
        "200": 26.7,
        "250": 25.9,
        "300": null,
        "400": null,
        "500": null,
        "600": null,
        "650": null,
        "700": null,
        "750": null,
        "800": null,
        "850": null,
        "900": null,
        "950": null,
        "1000": null,
        "1050": null,
        "1100": null,
        "1150": null,
        "1200": null,
        "1250": null,
        "1300": null,
        "1350": null,
        "1400": null,
        "1450": null,
        "1500": null,
        "1550": null,
        "1600": null,
        "1650": null
      }
    },
    {
      "block": 16,
      "line_no": 23,
      "nominal_composition": null,
      "product_form": "Plate",
      "spec_no": "SA/EN 10028–4",
      "type_grade": "X8Ni9",
      "alloy_desig_uns_no": null,
      "class_condition_temper": "NNT640",
      "size_thickness_in": "≤2",
      "p_no": "11A",
      "group_no": 1,
      "min_tensile_strength_ksi": 93,
      "min_yield_strength_ksi": 69.5,
      "i": "NP",
      "limits_iii": "NP",
      "viii_1": 250,
      "xii": 250,
      "external_pressure_chart_no": "CS–3 G20",
      "notes": null,
      "values": {
        "100": 26.5,
        "150": 26.5,
        "200": 26.5,
        "250": 26.5,
        "300": null,
        "400": null,
        "500": null,
        "600": null,
        "650": null,
        "700": null,
        "750": null,
        "800": null,
        "850": null,
        "900": null,
        "950": null,
        "1000": null,
        "1050": null,
        "1100": null,
        "1150": null,
        "1200": null,
        "1250": null,
        "1300": null,
        "1350": null,
        "1400": null,
        "1450": null,
        "1500": null,
        "1550": null,
        "1600": null,
        "1650": null
      }
    },
    {
      "block": 16,
      "line_no": 24,
      "nominal_composition": null,
      "product_form": "Plate",
      "spec_no": "SA/EN 10028–4",
      "type_grade": "X8Ni9",
      "alloy_desig_uns_no": null,
      "class_condition_temper": "QT640",
      "size_thickness_in": "≤2",
      "p_no": "11A",
      "group_no": 1,
      "min_tensile_strength_ksi": 93,
      "min_yield_strength_ksi": 69.5,
      "i": "NP",
      "limits_iii": "NP",
      "viii_1": 250,
      "xii": 250,
      "external_pressure_chart_no": "CS–3 G20",
      "notes": null,
      "values": {
        "100": 26.5,
        "150": 26.5,
        "200": 26.5,
        "250": 26.5,
        "300": null,
        "400": null,
        "500": null,
        "600": null,
        "650": null,
        "700": null,
        "750": null,
        "800": null,
        "850": null,
        "900": null,
        "950": null,
        "1000": null,
        "1050": null,
        "1100": null,
        "1150": null,
        "1200": null,
        "1250": null,
        "1300": null,
        "1350": null,
        "1400": null,
        "1450": null,
        "1500": null,
        "1550": null,
        "1600": null,
        "1650": null
      }
    },
    {
      "block": 16,
      "line_no": 25,
      "nominal_composition": null,
      "product_form": "Plate",
      "spec_no": "SA/EN 10028–4",
      "type_grade": "X7Ni9",
      "alloy_desig_uns_no": null,
      "class_condition_temper": "QT",
      "size_thickness_in": "≤2",
      "p_no": "11A",
      "group_no": 1,
      "min_tensile_strength_ksi": 98.5,
      "min_yield_strength_ksi": 83.5,
      "i": "NP",
      "limits_iii": "NP",
      "viii_1": 250,
      "xii": 250,
      "external_pressure_chart_no": "CS–3 G20, W4",
      "notes": null,
      "values": {
        "100": 28.2,
        "150": 28.2,
        "200": 28.2,
        "250": 28.2,
        "300": null,
        "400": null,
        "500": null,
        "600": null,
        "650": null,
        "700": null,
        "750": null,
        "800": null,
        "850": null,
        "900": null,
        "950": null,
        "1000": null,
        "1050": null,
        "1100": null,
        "1150": null,
        "1200": null,
        "1250": null,
        "1300": null,
        "1350": null,
        "1400": null,
        "1450": null,
        "1500": null,
        "1550": null,
        "1600": null,
        "1650": null
      }
    },
    {
      "block": 16,
      "line_no": 26,
      "nominal_composition": null,
      "product_form": "Plate",
      "spec_no": "SA/EN 10028–4",
      "type_grade": "X7Ni9",
      "alloy_desig_uns_no": null,
      "class_condition_temper": "QT",
      "size_thickness_in": "≤2",
      "p_no": "11A",
      "group_no": 1,
      "min_tensile_strength_ksi": 98.5,
      "min_yield_strength_ksi": 83.5,
      "i": "NP",
      "limits_iii": "NP",
      "viii_1": 250,
      "xii": 250,
      "external_pressure_chart_no": "CS–3 G20, W5",
      "notes": null,
      "values": {
        "100": 27.1,
        "150": 27.1,
        "200": 27.1,
        "250": 27.1,
        "300": null,
        "400": null,
        "500": null,
        "600": null,
        "650": null,
        "700": null,
        "750": null,
        "800": null,
        "850": null,
        "900": null,
        "950": null,
        "1000": null,
        "1050": null,
        "1100": null,
        "1150": null,
        "1200": null,
        "1250": null,
        "1300": null,
        "1350": null,
        "1400": null,
        "1450": null,
        "1500": null,
        "1550": null,
        "1600": null,
        "1650": null
      }
    },
    {
      "block": 16,
      "line_no": 27,
      "nominal_composition": null,
      "product_form": "Plate",
      "spec_no": "SA/EN 10028–4",
      "type_grade": "X8Ni9",
      "alloy_desig_uns_no": null,
      "class_condition_temper": "QT680",
      "size_thickness_in": "≤2",
      "p_no": "11A",
      "group_no": 1,
      "min_tensile_strength_ksi": 98.5,
      "min_yield_strength_ksi": 83.5,
      "i": "NP",
      "limits_iii": "NP",
      "viii_1": 250,
      "xii": 250,
      "external_pressure_chart_no": "CS–3 G20, W4",
      "notes": null,
      "values": {
        "100": 28.2,
        "150": 28.2,
        "200": 28.2,
        "250": 28.2,
        "300": null,
        "400": null,
        "500": null,
        "600": null,
        "650": null,
        "700": null,
        "750": null,
        "800": null,
        "850": null,
        "900": null,
        "950": null,
        "1000": null,
        "1050": null,
        "1100": null,
        "1150": null,
        "1200": null,
        "1250": null,
        "1300": null,
        "1350": null,
        "1400": null,
        "1450": null,
        "1500": null,
        "1550": null,
        "1600": null,
        "1650": null
      }
    },
    {
      "block": 16,
      "line_no": 28,
      "nominal_composition": null,
      "product_form": "Plate",
      "spec_no": "SA/EN 10028–4",
      "type_grade": "X8Ni9",
      "alloy_desig_uns_no": null,
      "class_condition_temper": "QT680",
      "size_thickness_in": "≤2",
      "p_no": "11A",
      "group_no": 1,
      "min_tensile_strength_ksi": 98.5,
      "min_yield_strength_ksi": 83.5,
      "i": "NP",
      "limits_iii": "NP",
      "viii_1": 250,
      "xii": 250,
      "external_pressure_chart_no": "CS–3 G20, W5",
      "notes": null,
      "values": {
        "100": 27.1,
        "150": 27.1,
        "200": 27.1,
        "250": 27.1,
        "300": null,
        "400": null,
        "500": null,
        "600": null,
        "650": null,
        "700": null,
        "750": null,
        "800": null,
        "850": null,
        "900": null,
        "950": null,
        "1000": null,
        "1050": null,
        "1100": null,
        "1150": null,
        "1200": null,
        "1250": null,
        "1300": null,
        "1350": null,
        "1400": null,
        "1450": null,
        "1500": null,
        "1550": null,
        "1600": null,
        "1650": null
      }
    },
    {
      "block": 16,
      "line_no": 29,
      "nominal_composition": null,
      "product_form": "Smls. & wld. pipe",
      "spec_no": "SA–333",
      "type_grade": 8,
      "alloy_desig_uns_no": "K81340",
      "class_condition_temper": null,
      "size_thickness_in": null,
      "p_no": "11A",
      "group_no": 1,
      "min_tensile_strength_ksi": 100,
      "min_yield_strength_ksi": 75,
      "i": "NP",
      "limits_iii": "200 (Cl. 3 only)",
      "viii_1": "NP",
      "xii": "NP",
      "external_pressure_chart_no": "CS–3",
      "notes": "G20, W12",
      "values": {
        "100": 28.6,
        "150": 28.6,
        "200": 26.7,
        "250": null,
        "300": null,
        "400": null,
        "500": null,
        "600": null,
        "650": null,
        "700": null,
        "750": null,
        "800": null,
        "850": null,
        "900": null,
        "950": null,
        "1000": null,
        "1050": null,
        "1100": null,
        "1150": null,
        "1200": null,
        "1250": null,
        "1300": null,
        "1350": null,
        "1400": null,
        "1450": null,
        "1500": null,
        "1550": null,
        "1600": null,
        "1650": null
      }
    },
    {
      "block": 16,
      "line_no": 30,
      "nominal_composition": null,
      "product_form": "Smls. & wld. pipe",
      "spec_no": "SA–333",
      "type_grade": 8,
      "alloy_desig_uns_no": "K81340",
      "class_condition_temper": null,
      "size_thickness_in": null,
      "p_no": "11A",
      "group_no": 1,
      "min_tensile_strength_ksi": 100,
      "min_yield_strength_ksi": 75,
      "i": "NP",
      "limits_iii": "200 (Cl. 3 only)",
      "viii_1": "NP",
      "xii": "NP",
      "external_pressure_chart_no": "CS–3",
      "notes": "G20, W5, W12",
      "values": {
        "100": 27.1,
        "150": 27.1,
        "200": 25.4,
        "250": null,
        "300": null,
        "400": null,
        "500": null,
        "600": null,
        "650": null,
        "700": null,
        "750": null,
        "800": null,
        "850": null,
        "900": null,
        "950": null,
        "1000": null,
        "1050": null,
        "1100": null,
        "1150": null,
        "1200": null,
        "1250": null,
        "1300": null,
        "1350": null,
        "1400": null,
        "1450": null,
        "1500": null,
        "1550": null,
        "1600": null,
        "1650": null
      }
    },
    {
      "block": 16,
      "line_no": 31,
      "nominal_composition": null,
      "product_form": "Smls. pipe",
      "spec_no": "SA–333",
      "type_grade": 8,
      "alloy_desig_uns_no": "K81340",
      "class_condition_temper": null,
      "size_thickness_in": null,
      "p_no": "11A",
      "group_no": 1,
      "min_tensile_strength_ksi": 100,
      "min_yield_strength_ksi": 75,
      "i": "NP",
      "limits_iii": "NP",
      "viii_1": 250,
      "xii": 250,
      "external_pressure_chart_no": "CS–3 G20, W4",
      "notes": null,
      "values": {
        "100": 28.6,
        "150": 28.6,
        "200": 26.7,
        "250": 25.9,
        "300": null,
        "400": null,
        "500": null,
        "600": null,
        "650": null,
        "700": null,
        "750": null,
        "800": null,
        "850": null,
        "900": null,
        "950": null,
        "1000": null,
        "1050": null,
        "1100": null,
        "1150": null,
        "1200": null,
        "1250": null,
        "1300": null,
        "1350": null,
        "1400": null,
        "1450": null,
        "1500": null,
        "1550": null,
        "1600": null,
        "1650": null
      }
    },
    {
      "block": 16,
      "line_no": 32,
      "nominal_composition": null,
      "product_form": "Smls. pipe",
      "spec_no": "SA–333",
      "type_grade": 8,
      "alloy_desig_uns_no": "K81340",
      "class_condition_temper": null,
      "size_thickness_in": null,
      "p_no": "11A",
      "group_no": 1,
      "min_tensile_strength_ksi": 100,
      "min_yield_strength_ksi": 75,
      "i": "NP",
      "limits_iii": "NP",
      "viii_1": 250,
      "xii": 250,
      "external_pressure_chart_no": "CS–3 G20, W5",
      "notes": null,
      "values": {
        "100": 27.1,
        "150": 27.1,
        "200": 25.4,
        "250": 24.6,
        "300": null,
        "400": null,
        "500": null,
        "600": null,
        "650": null,
        "700": null,
        "750": null,
        "800": null,
        "850": null,
        "900": null,
        "950": null,
        "1000": null,
        "1050": null,
        "1100": null,
        "1150": null,
        "1200": null,
        "1250": null,
        "1300": null,
        "1350": null,
        "1400": null,
        "1450": null,
        "1500": null,
        "1550": null,
        "1600": null,
        "1650": null
      }
    },
    {
      "block": 16,
      "line_no": 33,
      "nominal_composition": null,
      "product_form": "Wld. pipe",
      "spec_no": "SA–333",
      "type_grade": 8,
      "alloy_desig_uns_no": "K81340",
      "class_condition_temper": null,
      "size_thickness_in": null,
      "p_no": "11A",
      "group_no": 1,
      "min_tensile_strength_ksi": 100,
      "min_yield_strength_ksi": 75,
      "i": "NP",
      "limits_iii": "NP",
      "viii_1": 250,
      "xii": 250,
      "external_pressure_chart_no": "CS–3",
      "notes": "G20, G24, W3",
      "values": {
        "100": 24.3,
        "150": 24.3,
        "200": 22.7,
        "250": 22.1,
        "300": null,
        "400": null,
        "500": null,
        "600": null,
        "650": null,
        "700": null,
        "750": null,
        "800": null,
        "850": null,
        "900": null,
        "950": null,
        "1000": null,
        "1050": null,
        "1100": null,
        "1150": null,
        "1200": null,
        "1250": null,
        "1300": null,
        "1350": null,
        "1400": null,
        "1450": null,
        "1500": null,
        "1550": null,
        "1600": null,
        "1650": null
      }
    },
    {
      "block": 16,
      "line_no": 34,
      "nominal_composition": null,
      "product_form": "Wld. tube",
      "spec_no": "SA–334",
      "type_grade": 8,
      "alloy_desig_uns_no": "K81340",
      "class_condition_temper": null,
      "size_thickness_in": null,
      "p_no": "11A",
      "group_no": 1,
      "min_tensile_strength_ksi": 100,
      "min_yield_strength_ksi": 75,
      "i": "NP",
      "limits_iii": "200 (Cl. 3 only)",
      "viii_1": "NP",
      "xii": "NP",
      "external_pressure_chart_no": "CS–3",
      "notes": "G20, W12",
      "values": {
        "100": 28.6,
        "150": 28.6,
        "200": 26.7,
        "250": null,
        "300": null,
        "400": null,
        "500": null,
        "600": null,
        "650": null,
        "700": null,
        "750": null,
        "800": null,
        "850": null,
        "900": null,
        "950": null,
        "1000": null,
        "1050": null,
        "1100": null,
        "1150": null,
        "1200": null,
        "1250": null,
        "1300": null,
        "1350": null,
        "1400": null,
        "1450": null,
        "1500": null,
        "1550": null,
        "1600": null,
        "1650": null
      }
    },
    {
      "block": 16,
      "line_no": 35,
      "nominal_composition": null,
      "product_form": "Smls. & wld. tube",
      "spec_no": "SA–334",
      "type_grade": 8,
      "alloy_desig_uns_no": "K81340",
      "class_condition_temper": null,
      "size_thickness_in": null,
      "p_no": "11A",
      "group_no": 1,
      "min_tensile_strength_ksi": 100,
      "min_yield_strength_ksi": 75,
      "i": "NP",
      "limits_iii": "200 (Cl. 3 only)",
      "viii_1": "NP",
      "xii": "NP",
      "external_pressure_chart_no": "CS–3",
      "notes": "G20, W5, W12",
      "values": {
        "100": 27.1,
        "150": 27.1,
        "200": 25.4,
        "250": null,
        "300": null,
        "400": null,
        "500": null,
        "600": null,
        "650": null,
        "700": null,
        "750": null,
        "800": null,
        "850": null,
        "900": null,
        "950": null,
        "1000": null,
        "1050": null,
        "1100": null,
        "1150": null,
        "1200": null,
        "1250": null,
        "1300": null,
        "1350": null,
        "1400": null,
        "1450": null,
        "1500": null,
        "1550": null,
        "1600": null,
        "1650": null
      }
    },
    {
      "block": 16,
      "line_no": 36,
      "nominal_composition": null,
      "product_form": "Smls. tube",
      "spec_no": "SA–334",
      "type_grade": 8,
      "alloy_desig_uns_no": "K81340",
      "class_condition_temper": null,
      "size_thickness_in": null,
      "p_no": "11A",
      "group_no": 1,
      "min_tensile_strength_ksi": 100,
      "min_yield_strength_ksi": 75,
      "i": "NP",
      "limits_iii": "NP",
      "viii_1": 250,
      "xii": 250,
      "external_pressure_chart_no": "CS–3 G20, W4",
      "notes": null,
      "values": {
        "100": 28.6,
        "150": 28.6,
        "200": 26.7,
        "250": 25.9,
        "300": null,
        "400": null,
        "500": null,
        "600": null,
        "650": null,
        "700": null,
        "750": null,
        "800": null,
        "850": null,
        "900": null,
        "950": null,
        "1000": null,
        "1050": null,
        "1100": null,
        "1150": null,
        "1200": null,
        "1250": null,
        "1300": null,
        "1350": null,
        "1400": null,
        "1450": null,
        "1500": null,
        "1550": null,
        "1600": null,
        "1650": null
      }
    },
    {
      "block": 16,
      "line_no": 37,
      "nominal_composition": null,
      "product_form": "Smls. tube",
      "spec_no": "SA–334",
      "type_grade": 8,
      "alloy_desig_uns_no": "K81340",
      "class_condition_temper": null,
      "size_thickness_in": null,
      "p_no": "11A",
      "group_no": 1,
      "min_tensile_strength_ksi": 100,
      "min_yield_strength_ksi": 75,
      "i": "NP",
      "limits_iii": "NP",
      "viii_1": 250,
      "xii": 250,
      "external_pressure_chart_no": "CS–3 G20, W5",
      "notes": null,
      "values": {
        "100": 27.1,
        "150": 27.1,
        "200": 25.4,
        "250": 24.6,
        "300": null,
        "400": null,
        "500": null,
        "600": null,
        "650": null,
        "700": null,
        "750": null,
        "800": null,
        "850": null,
        "900": null,
        "950": null,
        "1000": null,
        "1050": null,
        "1100": null,
        "1150": null,
        "1200": null,
        "1250": null,
        "1300": null,
        "1350": null,
        "1400": null,
        "1450": null,
        "1500": null,
        "1550": null,
        "1600": null,
        "1650": null
      }
    },
    {
      "block": 16,
      "line_no": 38,
      "nominal_composition": null,
      "product_form": "Wld. tube",
      "spec_no": "SA–334",
      "type_grade": 8,
      "alloy_desig_uns_no": "K81340",
      "class_condition_temper": null,
      "size_thickness_in": null,
      "p_no": "11A",
      "group_no": 1,
      "min_tensile_strength_ksi": 100,
      "min_yield_strength_ksi": 75,
      "i": "NP",
      "limits_iii": "NP",
      "viii_1": 250,
      "xii": 250,
      "external_pressure_chart_no": "CS–3",
      "notes": "G20, G24, W3",
      "values": {
        "100": 24.3,
        "150": 24.3,
        "200": 22.7,
        "250": 22.1,
        "300": null,
        "400": null,
        "500": null,
        "600": null,
        "650": null,
        "700": null,
        "750": null,
        "800": null,
        "850": null,
        "900": null,
        "950": null,
        "1000": null,
        "1050": null,
        "1100": null,
        "1150": null,
        "1200": null,
        "1250": null,
        "1300": null,
        "1350": null,
        "1400": null,
        "1450": null,
        "1500": null,
        "1550": null,
        "1600": null,
        "1650": null
      }
    },
    {
      "block": 16,
      "line_no": 39,
      "nominal_composition": null,
      "product_form": "Plate",
      "spec_no": "SA–353",
      "type_grade": null,
      "alloy_desig_uns_no": "K81340",
      "class_condition_temper": null,
      "size_thickness_in": null,
      "p_no": "11A",
      "group_no": 1,
      "min_tensile_strength_ksi": 100,
      "min_yield_strength_ksi": 75,
      "i": "NP",
      "limits_iii": "200 (Cl. 3 only)",
      "viii_1": 250,
      "xii": 250,
      "external_pressure_chart_no": "CS–3 G20, W4",
      "notes": null,
      "values": {
        "100": 28.6,
        "150": 28.6,
        "200": 26.7,
        "250": 25.9,
        "300": null,
        "400": null,
        "500": null,
        "600": null,
        "650": null,
        "700": null,
        "750": null,
        "800": null,
        "850": null,
        "900": null,
        "950": null,
        "1000": null,
        "1050": null,
        "1100": null,
        "1150": null,
        "1200": null,
        "1250": null,
        "1300": null,
        "1350": null,
        "1400": null,
        "1450": null,
        "1500": null,
        "1550": null,
        "1600": null,
        "1650": null
      }
    },
    {
      "block": 16,
      "line_no": 40,
      "nominal_composition": null,
      "product_form": "Plate",
      "spec_no": "SA–353",
      "type_grade": null,
      "alloy_desig_uns_no": "K81340",
      "class_condition_temper": null,
      "size_thickness_in": null,
      "p_no": "11A",
      "group_no": 1,
      "min_tensile_strength_ksi": 100,
      "min_yield_strength_ksi": 75,
      "i": "NP",
      "limits_iii": "NP",
      "viii_1": 250,
      "xii": 250,
      "external_pressure_chart_no": "CS–3 G20, W5",
      "notes": null,
      "values": {
        "100": 27.1,
        "150": 27.1,
        "200": 25.4,
        "250": 24.6,
        "300": null,
        "400": null,
        "500": null,
        "600": null,
        "650": null,
        "700": null,
        "750": null,
        "800": null,
        "850": null,
        "900": null,
        "950": null,
        "1000": null,
        "1050": null,
        "1100": null,
        "1150": null,
        "1200": null,
        "1250": null,
        "1300": null,
        "1350": null,
        "1400": null,
        "1450": null,
        "1500": null,
        "1550": null,
        "1600": null,
        "1650": null
      }
    },
    {
      "block": 16,
      "line_no": 41,
      "nominal_composition": null,
      "product_form": "Plate",
      "spec_no": "SA–353",
      "type_grade": null,
      "alloy_desig_uns_no": "K81340",
      "class_condition_temper": null,
      "size_thickness_in": null,
      "p_no": "11A",
      "group_no": 1,
      "min_tensile_strength_ksi": 100,
      "min_yield_strength_ksi": 75,
      "i": "NP",
      "limits_iii": "200 (Cl. 3 only)",
      "viii_1": "NP",
      "xii": "NP",
      "external_pressure_chart_no": "CS–3 G20, W5",
      "notes": null,
      "values": {
        "100": 27.1,
        "150": 27.1,
        "200": 25.4,
        "250": null,
        "300": null,
        "400": null,
        "500": null,
        "600": null,
        "650": null,
        "700": null,
        "750": null,
        "800": null,
        "850": null,
        "900": null,
        "950": null,
        "1000": null,
        "1050": null,
        "1100": null,
        "1150": null,
        "1200": null,
        "1250": null,
        "1300": null,
        "1350": null,
        "1400": null,
        "1450": null,
        "1500": null,
        "1550": null,
        "1600": null,
        "1650": null
      }
    },
    {
      "block": 16,
      "line_no": 42,
      "nominal_composition": null,
      "product_form": "Smls. & wld. fittings",
      "spec_no": "SA–420",
      "type_grade": "WPL8",
      "alloy_desig_uns_no": "K81340",
      "class_condition_temper": null,
      "size_thickness_in": null,
      "p_no": "11A",
      "group_no": 1,
      "min_tensile_strength_ksi": 100,
      "min_yield_strength_ksi": 75,
      "i": "NP",
      "limits_iii": "NP",
      "viii_1": 250,
      "xii": 250,
      "external_pressure_chart_no": "CS–3 G20, W4",
      "notes": null,
      "values": {
        "100": 28.6,
        "150": 28.6,
        "200": 26.7,
        "250": 25.9,
        "300": null,
        "400": null,
        "500": null,
        "600": null,
        "650": null,
        "700": null,
        "750": null,
        "800": null,
        "850": null,
        "900": null,
        "950": null,
        "1000": null,
        "1050": null,
        "1100": null,
        "1150": null,
        "1200": null,
        "1250": null,
        "1300": null,
        "1350": null,
        "1400": null,
        "1450": null,
        "1500": null,
        "1550": null,
        "1600": null,
        "1650": null
      }
    },
    {
      "block": 16,
      "line_no": 43,
      "nominal_composition": null,
      "product_form": "Smls. & wld. fittings",
      "spec_no": "SA–420",
      "type_grade": "WPL8",
      "alloy_desig_uns_no": "K81340",
      "class_condition_temper": null,
      "size_thickness_in": null,
      "p_no": "11A",
      "group_no": 1,
      "min_tensile_strength_ksi": 100,
      "min_yield_strength_ksi": 75,
      "i": "NP",
      "limits_iii": "NP",
      "viii_1": 250,
      "xii": 250,
      "external_pressure_chart_no": "CS–3 G20, W3",
      "notes": null,
      "values": {
        "100": 27.1,
        "150": 27.1,
        "200": 25.4,
        "250": 24.6,
        "300": null,
        "400": null,
        "500": null,
        "600": null,
        "650": null,
        "700": null,
        "750": null,
        "800": null,
        "850": null,
        "900": null,
        "950": null,
        "1000": null,
        "1050": null,
        "1100": null,
        "1150": null,
        "1200": null,
        "1250": null,
        "1300": null,
        "1350": null,
        "1400": null,
        "1450": null,
        "1500": null,
        "1550": null,
        "1600": null,
        "1650": null
      }
    },
    {
      "block": 16,
      "line_no": 44,
      "nominal_composition": null,
      "product_form": "Forgings",
      "spec_no": "SA–522",
      "type_grade": "I",
      "alloy_desig_uns_no": "K81340",
      "class_condition_temper": null,
      "size_thickness_in": null,
      "p_no": "11A",
      "group_no": 1,
      "min_tensile_strength_ksi": 100,
      "min_yield_strength_ksi": 75,
      "i": "NP",
      "limits_iii": "200 (Cl. 3 only)",
      "viii_1": 250,
      "xii": 250,
      "external_pressure_chart_no": "CS–3",
      "notes": "G20, S8, W4",
      "values": {
        "100": 28.6,
        "150": 28.6,
        "200": 26.7,
        "250": 25.9,
        "300": null,
        "400": null,
        "500": null,
        "600": null,
        "650": null,
        "700": null,
        "750": null,
        "800": null,
        "850": null,
        "900": null,
        "950": null,
        "1000": null,
        "1050": null,
        "1100": null,
        "1150": null,
        "1200": null,
        "1250": null,
        "1300": null,
        "1350": null,
        "1400": null,
        "1450": null,
        "1500": null,
        "1550": null,
        "1600": null,
        "1650": null
      }
    },
    {
      "block": 16,
      "line_no": 45,
      "nominal_composition": null,
      "product_form": "Forgings",
      "spec_no": "SA–522",
      "type_grade": "I",
      "alloy_desig_uns_no": "K81340",
      "class_condition_temper": null,
      "size_thickness_in": null,
      "p_no": "11A",
      "group_no": 1,
      "min_tensile_strength_ksi": 100,
      "min_yield_strength_ksi": 75,
      "i": "NP",
      "limits_iii": "NP",
      "viii_1": 250,
      "xii": 250,
      "external_pressure_chart_no": "CS–3",
      "notes": "G20, S8, W5",
      "values": {
        "100": 27.1,
        "150": 27.1,
        "200": 25.4,
        "250": 24.6,
        "300": null,
        "400": null,
        "500": null,
        "600": null,
        "650": null,
        "700": null,
        "750": null,
        "800": null,
        "850": null,
        "900": null,
        "950": null,
        "1000": null,
        "1050": null,
        "1100": null,
        "1150": null,
        "1200": null,
        "1250": null,
        "1300": null,
        "1350": null,
        "1400": null,
        "1450": null,
        "1500": null,
        "1550": null,
        "1600": null,
        "1650": null
      }
    },
    {
      "block": 17,
      "line_no": 1,
      "nominal_composition": null,
      "product_form": "Plate",
      "spec_no": "SA–553",
      "type_grade": "I",
      "alloy_desig_uns_no": "K81340",
      "class_condition_temper": null,
      "size_thickness_in": null,
      "p_no": "11A",
      "group_no": 1,
      "min_tensile_strength_ksi": 100,
      "min_yield_strength_ksi": 85,
      "i": "NP",
      "limits_iii": "200 (Cl. 3 only)",
      "viii_1": 250,
      "xii": 250,
      "external_pressure_chart_no": "CS–3 G20, W4",
      "notes": null,
      "values": {
        "100": 28.6,
        "150": 28.6,
        "200": 26.7,
        "250": 25.9,
        "300": null,
        "400": null,
        "500": null,
        "600": null,
        "650": null,
        "700": null,
        "750": null,
        "800": null,
        "850": null,
        "900": null,
        "950": null,
        "1000": null,
        "1050": null,
        "1100": null,
        "1150": null,
        "1200": null,
        "1250": null,
        "1300": null,
        "1350": null,
        "1400": null,
        "1450": null,
        "1500": null,
        "1550": null,
        "1600": null,
        "1650": null
      }
    },
    {
      "block": 17,
      "line_no": 2,
      "nominal_composition": null,
      "product_form": "Plate",
      "spec_no": "SA–553",
      "type_grade": "I",
      "alloy_desig_uns_no": "K81340",
      "class_condition_temper": null,
      "size_thickness_in": null,
      "p_no": "11A",
      "group_no": 1,
      "min_tensile_strength_ksi": 100,
      "min_yield_strength_ksi": 85,
      "i": "NP",
      "limits_iii": "200 (Cl. 3 only)",
      "viii_1": 250,
      "xii": 250,
      "external_pressure_chart_no": "CS–3 G20, W5",
      "notes": null,
      "values": {
        "100": 27.1,
        "150": 27.1,
        "200": 25.4,
        "250": 24.6,
        "300": null,
        "400": null,
        "500": null,
        "600": null,
        "650": null,
        "700": null,
        "750": null,
        "800": null,
        "850": null,
        "900": null,
        "950": null,
        "1000": null,
        "1050": null,
        "1100": null,
        "1150": null,
        "1200": null,
        "1250": null,
        "1300": null,
        "1350": null,
        "1400": null,
        "1450": null,
        "1500": null,
        "1550": null,
        "1600": null,
        "1650": null
      }
    },
    {
      "block": 17,
      "line_no": 3,
      "nominal_composition": "46Fe–24Ni–21Cr–6Mo–N",
      "product_form": "Smls. & wld. fittings",
      "spec_no": "SA–403",
      "type_grade": null,
      "alloy_desig_uns_no": "N08367",
      "class_condition_temper": null,
      "size_thickness_in": null,
      "p_no": 45,
      "group_no": null,
      "min_tensile_strength_ksi": 95,
      "min_yield_strength_ksi": 45,
      "i": "NP",
      "limits_iii": 800,
      "viii_1": 800,
      "xii": "NP",
      "external_pressure_chart_no": "NFN–12",
      "notes": "G5, W12, W14",
      "values": {
        "100": 27.1,
        "150": null,
        "200": 26.2,
        "250": null,
        "300": 23.8,
        "400": 21.9,
        "500": 20.5,
        "600": 19.4,
        "650": 19.0,
        "700": 18.6,
        "750": 18.3,
        "800": 18.0,
        "850": null,
        "900": null,
        "950": null,
        "1000": null,
        "1050": null,
        "1100": null,
        "1150": null,
        "1200": null,
        "1250": null,
        "1300": null,
        "1350": null,
        "1400": null,
        "1450": null,
        "1500": null,
        "1550": null,
        "1600": null,
        "1650": null
      }
    },
    {
      "block": 17,
      "line_no": 4,
      "nominal_composition": "46Fe–24Ni–21Cr–6Mo–N",
      "product_form": "Forgings",
      "spec_no": "SA–182",
      "type_grade": "F62",
      "alloy_desig_uns_no": "N08367",
      "class_condition_temper": null,
      "size_thickness_in": null,
      "p_no": 45,
      "group_no": null,
      "min_tensile_strength_ksi": 95,
      "min_yield_strength_ksi": 45,
      "i": "NP",
      "limits_iii": 800,
      "viii_1": 800,
      "xii": 650,
      "external_pressure_chart_no": "NFN–12 …",
      "notes": null,
      "values": {
        "100": 27.1,
        "150": null,
        "200": 26.2,
        "250": null,
        "300": 23.8,
        "400": 21.9,
        "500": 20.5,
        "600": 19.4,
        "650": 19.0,
        "700": 18.6,
        "750": 18.3,
        "800": 18.0,
        "850": null,
        "900": null,
        "950": null,
        "1000": null,
        "1050": null,
        "1100": null,
        "1150": null,
        "1200": null,
        "1250": null,
        "1300": null,
        "1350": null,
        "1400": null,
        "1450": null,
        "1500": null,
        "1550": null,
        "1600": null,
        "1650": null
      }
    },
    {
      "block": 17,
      "line_no": 5,
      "nominal_composition": "46Fe–24Ni–21Cr–6Mo–N",
      "product_form": "Forgings",
      "spec_no": "SA–182",
      "type_grade": "F62",
      "alloy_desig_uns_no": "N08367",
      "class_condition_temper": null,
      "size_thickness_in": null,
      "p_no": 45,
      "group_no": null,
      "min_tensile_strength_ksi": 95,
      "min_yield_strength_ksi": 45,
      "i": "NP",
      "limits_iii": 800,
      "viii_1": 800,
      "xii": 650,
      "external_pressure_chart_no": "NFN–12 G5",
      "notes": null,
      "values": {
        "100": 27.1,
        "150": null,
        "200": 27.1,
        "250": null,
        "300": 25.7,
        "400": 24.6,
        "500": 23.8,
        "600": 23.3,
        "650": 23.1,
        "700": 22.9,
        "750": 22.8,
        "800": 22.6,
        "850": null,
        "900": null,
        "950": null,
        "1000": null,
        "1050": null,
        "1100": null,
        "1150": null,
        "1200": null,
        "1250": null,
        "1300": null,
        "1350": null,
        "1400": null,
        "1450": null,
        "1500": null,
        "1550": null,
        "1600": null,
        "1650": null
      }
    },
    {
      "block": 17,
      "line_no": 6,
      "nominal_composition": "46Fe–24Ni–21Cr–6Mo–N",
      "product_form": "Forgings",
      "spec_no": "SA–965",
      "type_grade": "F62",
      "alloy_desig_uns_no": "N08367",
      "class_condition_temper": null,
      "size_thickness_in": null,
      "p_no": 45,
      "group_no": null,
      "min_tensile_strength_ksi": 95,
      "min_yield_strength_ksi": 45,
      "i": "NP",
      "limits_iii": 800,
      "viii_1": 800,
      "xii": 650,
      "external_pressure_chart_no": "NFN–12 …",
      "notes": null,
      "values": {
        "100": 27.1,
        "150": null,
        "200": 26.2,
        "250": null,
        "300": 23.8,
        "400": 21.9,
        "500": 20.5,
        "600": 19.4,
        "650": 19.0,
        "700": 18.6,
        "750": 18.3,
        "800": 18.0,
        "850": null,
        "900": null,
        "950": null,
        "1000": null,
        "1050": null,
        "1100": null,
        "1150": null,
        "1200": null,
        "1250": null,
        "1300": null,
        "1350": null,
        "1400": null,
        "1450": null,
        "1500": null,
        "1550": null,
        "1600": null,
        "1650": null
      }
    },
    {
      "block": 17,
      "line_no": 7,
      "nominal_composition": "46Fe–24Ni–21Cr–6Mo–N",
      "product_form": "Forgings",
      "spec_no": "SA–965",
      "type_grade": "F62",
      "alloy_desig_uns_no": "N08367",
      "class_condition_temper": null,
      "size_thickness_in": null,
      "p_no": 45,
      "group_no": null,
      "min_tensile_strength_ksi": 95,
      "min_yield_strength_ksi": 45,
      "i": "NP",
      "limits_iii": 800,
      "viii_1": 800,
      "xii": 650,
      "external_pressure_chart_no": "NFN–12 G5",
      "notes": null,
      "values": {
        "100": 27.1,
        "150": null,
        "200": 27.1,
        "250": null,
        "300": 25.7,
        "400": 24.6,
        "500": 23.8,
        "600": 23.3,
        "650": 23.1,
        "700": 22.9,
        "750": 22.8,
        "800": 22.6,
        "850": null,
        "900": null,
        "950": null,
        "1000": null,
        "1050": null,
        "1100": null,
        "1150": null,
        "1200": null,
        "1250": null,
