Repository: danivelas0/asme-pcc

File: resources/bpvc_ii_d_customary_2025/table_1a.json (part 23 of 55)
    "External Pressure Chart No.",
    "Notes"
  ],
  "columns_values": [
        "1300": null,
        "1350": null,
        "1400": null,
        "1450": null,
        "1500": null,
        "1550": null,
        "1600": null,
        "1650": null
      }
    },
    {
      "block": 17,
      "line_no": 8,
      "nominal_composition": "46Fe–24Ni–21Cr–6Mo–N",
      "product_form": "Wld. pipe",
      "spec_no": "SA–312",
      "type_grade": null,
      "alloy_desig_uns_no": "N08367",
      "class_condition_temper": null,
      "size_thickness_in": ">3/16",
      "p_no": 45,
      "group_no": null,
      "min_tensile_strength_ksi": 95,
      "min_yield_strength_ksi": 45,
      "i": "NP",
      "limits_iii": 800,
      "viii_1": 800,
      "xii": 650,
      "external_pressure_chart_no": "NFN–12 G24",
      "notes": null,
      "values": {
        "100": 23.1,
        "150": null,
        "200": 22.2,
        "250": null,
        "300": 20.2,
        "400": 18.7,
        "500": 17.4,
        "600": 16.5,
        "650": 16.1,
        "700": 15.8,
        "750": 15.5,
        "800": 15.3,
        "850": null,
        "900": null,
        "950": null,
        "1000": null,
        "1050": null,
        "1100": null,
        "1150": null,
        "1200": null,
        "1250": null,
        "1300": null,
        "1350": null,
        "1400": null,
        "1450": null,
        "1500": null,
        "1550": null,
        "1600": null,
        "1650": null
      }
    },
    {
      "block": 17,
      "line_no": 9,
      "nominal_composition": "46Fe–24Ni–21Cr–6Mo–N",
      "product_form": "Wld. pipe",
      "spec_no": "SA–312",
      "type_grade": null,
      "alloy_desig_uns_no": "N08367",
      "class_condition_temper": null,
      "size_thickness_in": ">3/16",
      "p_no": 45,
      "group_no": null,
      "min_tensile_strength_ksi": 95,
      "min_yield_strength_ksi": 45,
      "i": "NP",
      "limits_iii": 800,
      "viii_1": 800,
      "xii": 650,
      "external_pressure_chart_no": "NFN–12 G5, G24",
      "notes": null,
      "values": {
        "100": 23.1,
        "150": null,
        "200": 23.1,
        "250": null,
        "300": 21.8,
        "400": 20.9,
        "500": 20.2,
        "600": 19.8,
        "650": 19.6,
        "700": 19.5,
        "750": 19.4,
        "800": 19.2,
        "850": null,
        "900": null,
        "950": null,
        "1000": null,
        "1050": null,
        "1100": null,
        "1150": null,
        "1200": null,
        "1250": null,
        "1300": null,
        "1350": null,
        "1400": null,
        "1450": null,
        "1500": null,
        "1550": null,
        "1600": null,
        "1650": null
      }
    },
    {
      "block": 17,
      "line_no": 10,
      "nominal_composition": "46Fe–24Ni–21Cr–6Mo–N",
      "product_form": "Smls. pipe",
      "spec_no": "SA–312",
      "type_grade": null,
      "alloy_desig_uns_no": "N08367",
      "class_condition_temper": null,
      "size_thickness_in": ">3/16",
      "p_no": 45,
      "group_no": null,
      "min_tensile_strength_ksi": 95,
      "min_yield_strength_ksi": 45,
      "i": "NP",
      "limits_iii": 800,
      "viii_1": 800,
      "xii": 650,
      "external_pressure_chart_no": "NFN–12 …",
      "notes": null,
      "values": {
        "100": 27.1,
        "150": null,
        "200": 26.2,
        "250": null,
        "300": 23.8,
        "400": 21.9,
        "500": 20.5,
        "600": 19.4,
        "650": 19.0,
        "700": 18.6,
        "750": 18.3,
        "800": 18.0,
        "850": null,
        "900": null,
        "950": null,
        "1000": null,
        "1050": null,
        "1100": null,
        "1150": null,
        "1200": null,
        "1250": null,
        "1300": null,
        "1350": null,
        "1400": null,
        "1450": null,
        "1500": null,
        "1550": null,
        "1600": null,
        "1650": null
      }
    },
    {
      "block": 17,
      "line_no": 11,
      "nominal_composition": "46Fe–24Ni–21Cr–6Mo–N",
      "product_form": "Smls. pipe",
      "spec_no": "SA–312",
      "type_grade": null,
      "alloy_desig_uns_no": "N08367",
      "class_condition_temper": null,
      "size_thickness_in": ">3/16",
      "p_no": 45,
      "group_no": null,
      "min_tensile_strength_ksi": 95,
      "min_yield_strength_ksi": 45,
      "i": "NP",
      "limits_iii": 800,
      "viii_1": 800,
      "xii": 650,
      "external_pressure_chart_no": "NFN–12 G5",
      "notes": null,
      "values": {
        "100": 27.1,
        "150": null,
        "200": 27.1,
        "250": null,
        "300": 25.7,
        "400": 24.6,
        "500": 23.8,
        "600": 23.3,
        "650": 23.1,
        "700": 22.9,
        "750": 22.8,
        "800": 22.6,
        "850": null,
        "900": null,
        "950": null,
        "1000": null,
        "1050": null,
        "1100": null,
        "1150": null,
        "1200": null,
        "1250": null,
        "1300": null,
        "1350": null,
        "1400": null,
        "1450": null,
        "1500": null,
        "1550": null,
        "1600": null,
        "1650": null
      }
    },
    {
      "block": 17,
      "line_no": 12,
      "nominal_composition": "46Fe–24Ni–21Cr–6Mo–N",
      "product_form": "Wld. tube",
      "spec_no": "SA–688",
      "type_grade": null,
      "alloy_desig_uns_no": "N08367",
      "class_condition_temper": null,
      "size_thickness_in": ">3/16",
      "p_no": 45,
      "group_no": null,
      "min_tensile_strength_ksi": 95,
      "min_yield_strength_ksi": 45,
      "i": "NP",
      "limits_iii": 800,
      "viii_1": 800,
      "xii": 650,
      "external_pressure_chart_no": "NFN–12 G24",
      "notes": null,
      "values": {
        "100": 23.1,
        "150": null,
        "200": 22.2,
        "250": null,
        "300": 20.2,
        "400": 18.7,
        "500": 17.4,
        "600": 16.5,
        "650": 16.1,
        "700": 15.8,
        "750": 15.5,
        "800": 15.3,
        "850": null,
        "900": null,
        "950": null,
        "1000": null,
        "1050": null,
        "1100": null,
        "1150": null,
        "1200": null,
        "1250": null,
        "1300": null,
        "1350": null,
        "1400": null,
        "1450": null,
        "1500": null,
        "1550": null,
        "1600": null,
        "1650": null
      }
    },
    {
      "block": 17,
      "line_no": 13,
      "nominal_composition": "46Fe–24Ni–21Cr–6Mo–N",
      "product_form": "Wld. tube",
      "spec_no": "SA–688",
      "type_grade": null,
      "alloy_desig_uns_no": "N08367",
      "class_condition_temper": null,
      "size_thickness_in": ">3/16",
      "p_no": 45,
      "group_no": null,
      "min_tensile_strength_ksi": 95,
      "min_yield_strength_ksi": 45,
      "i": "NP",
      "limits_iii": 800,
      "viii_1": 800,
      "xii": 650,
      "external_pressure_chart_no": "NFN–12 G5, G24",
      "notes": null,
      "values": {
        "100": 23.1,
        "150": null,
        "200": 23.1,
        "250": null,
        "300": 21.8,
        "400": 20.9,
        "500": 20.2,
        "600": 19.8,
        "650": 19.6,
        "700": 19.5,
        "750": 19.4,
        "800": 19.2,
        "850": null,
        "900": null,
        "950": null,
        "1000": null,
        "1050": null,
        "1100": null,
        "1150": null,
        "1200": null,
        "1250": null,
        "1300": null,
        "1350": null,
        "1400": null,
        "1450": null,
        "1500": null,
        "1550": null,
        "1600": null,
        "1650": null
      }
    },
    {
      "block": 17,
      "line_no": 14,
      "nominal_composition": "46Fe–24Ni–21Cr–6Mo–N",
      "product_form": "Wld. tube",
      "spec_no": "SA–249",
      "type_grade": null,
      "alloy_desig_uns_no": "N08367",
      "class_condition_temper": null,
      "size_thickness_in": ">3/16",
      "p_no": 45,
      "group_no": null,
      "min_tensile_strength_ksi": 95,
      "min_yield_strength_ksi": 45,
      "i": "NP",
      "limits_iii": 800,
      "viii_1": 800,
      "xii": 650,
      "external_pressure_chart_no": "NFN–12 G24",
      "notes": null,
      "values": {
        "100": 23.1,
        "150": null,
        "200": 22.2,
        "250": null,
        "300": 20.2,
        "400": 18.7,
        "500": 17.4,
        "600": 16.5,
        "650": 16.1,
        "700": 15.8,
        "750": 15.5,
        "800": 15.3,
        "850": null,
        "900": null,
        "950": null,
        "1000": null,
        "1050": null,
        "1100": null,
        "1150": null,
        "1200": null,
        "1250": null,
        "1300": null,
        "1350": null,
        "1400": null,
        "1450": null,
        "1500": null,
        "1550": null,
        "1600": null,
        "1650": null
      }
    },
    {
      "block": 17,
      "line_no": 15,
      "nominal_composition": "46Fe–24Ni–21Cr–6Mo–N",
      "product_form": "Wld. tube",
      "spec_no": "SA–249",
      "type_grade": null,
      "alloy_desig_uns_no": "N08367",
      "class_condition_temper": null,
      "size_thickness_in": ">3/16",
      "p_no": 45,
      "group_no": null,
      "min_tensile_strength_ksi": 95,
      "min_yield_strength_ksi": 45,
      "i": "NP",
      "limits_iii": 800,
      "viii_1": 800,
      "xii": 650,
      "external_pressure_chart_no": "NFN–12 G5, G24",
      "notes": null,
      "values": {
        "100": 23.1,
        "150": null,
        "200": 23.1,
        "250": null,
        "300": 21.8,
        "400": 20.9,
        "500": 20.2,
        "600": 19.8,
        "650": 19.6,
        "700": 19.5,
        "750": 19.4,
        "800": 19.2,
        "850": null,
        "900": null,
        "950": null,
        "1000": null,
        "1050": null,
        "1100": null,
        "1150": null,
        "1200": null,
        "1250": null,
        "1300": null,
        "1350": null,
        "1400": null,
        "1450": null,
        "1500": null,
        "1550": null,
        "1600": null,
        "1650": null
      }
    },
    {
      "block": 17,
      "line_no": 16,
      "nominal_composition": "46Fe–24Ni–21Cr–6Mo–N",
      "product_form": "Smls. tube",
      "spec_no": "SA–688",
      "type_grade": null,
      "alloy_desig_uns_no": "N08367",
      "class_condition_temper": null,
      "size_thickness_in": ">3/16",
      "p_no": 45,
      "group_no": null,
      "min_tensile_strength_ksi": 95,
      "min_yield_strength_ksi": 45,
      "i": "NP",
      "limits_iii": 800,
      "viii_1": 800,
      "xii": 650,
      "external_pressure_chart_no": "NFN–12 …",
      "notes": null,
      "values": {
        "100": 27.1,
        "150": null,
        "200": 26.2,
        "250": null,
        "300": 23.8,
        "400": 21.9,
        "500": 20.5,
        "600": 19.4,
        "650": 19.0,
        "700": 18.6,
        "750": 18.3,
        "800": 18.0,
        "850": null,
        "900": null,
        "950": null,
        "1000": null,
        "1050": null,
        "1100": null,
        "1150": null,
        "1200": null,
        "1250": null,
        "1300": null,
        "1350": null,
        "1400": null,
        "1450": null,
        "1500": null,
        "1550": null,
        "1600": null,
        "1650": null
      }
    },
    {
      "block": 17,
      "line_no": 17,
      "nominal_composition": "46Fe–24Ni–21Cr–6Mo–N",
      "product_form": "Smls. tube",
      "spec_no": "SA–688",
      "type_grade": null,
      "alloy_desig_uns_no": "N08367",
      "class_condition_temper": null,
      "size_thickness_in": ">3/16",
      "p_no": 45,
      "group_no": null,
      "min_tensile_strength_ksi": 95,
      "min_yield_strength_ksi": 45,
      "i": "NP",
      "limits_iii": 800,
      "viii_1": 800,
      "xii": 650,
      "external_pressure_chart_no": "NFN–12 G5",
      "notes": null,
      "values": {
        "100": 27.1,
        "150": null,
        "200": 27.1,
        "250": null,
        "300": 25.7,
        "400": 24.6,
        "500": 23.8,
        "600": 23.3,
        "650": 23.1,
        "700": 22.9,
        "750": 22.8,
        "800": 22.6,
        "850": null,
        "900": null,
        "950": null,
        "1000": null,
        "1050": null,
        "1100": null,
        "1150": null,
        "1200": null,
        "1250": null,
        "1300": null,
        "1350": null,
        "1400": null,
        "1450": null,
        "1500": null,
        "1550": null,
        "1600": null,
        "1650": null
      }
    },
    {
      "block": 17,
      "line_no": 18,
      "nominal_composition": "46Fe–24Ni–21Cr–6Mo–N",
      "product_form": "Plate",
      "spec_no": "SA–240",
      "type_grade": null,
      "alloy_desig_uns_no": "N08367",
      "class_condition_temper": null,
      "size_thickness_in": "≥3/16",
      "p_no": 45,
      "group_no": null,
      "min_tensile_strength_ksi": 95,
      "min_yield_strength_ksi": 45,
      "i": "NP",
      "limits_iii": 800,
      "viii_1": 800,
      "xii": 650,
      "external_pressure_chart_no": "NFN–12 …",
      "notes": null,
      "values": {
        "100": 27.1,
        "150": null,
        "200": 26.2,
        "250": null,
        "300": 23.8,
        "400": 21.9,
        "500": 20.5,
        "600": 19.4,
        "650": 19.0,
        "700": 18.6,
        "750": 18.3,
        "800": 18.0,
        "850": null,
        "900": null,
        "950": null,
        "1000": null,
        "1050": null,
        "1100": null,
        "1150": null,
        "1200": null,
        "1250": null,
        "1300": null,
        "1350": null,
        "1400": null,
        "1450": null,
        "1500": null,
        "1550": null,
        "1600": null,
        "1650": null
      }
    },
    {
      "block": 17,
      "line_no": 19,
      "nominal_composition": "46Fe–24Ni–21Cr–6Mo–N",
      "product_form": "Plate",
      "spec_no": "SA–240",
      "type_grade": null,
      "alloy_desig_uns_no": "N08367",
      "class_condition_temper": null,
      "size_thickness_in": "≥3/16",
      "p_no": 45,
      "group_no": null,
      "min_tensile_strength_ksi": 95,
      "min_yield_strength_ksi": 45,
      "i": "NP",
      "limits_iii": 800,
      "viii_1": 800,
      "xii": 650,
      "external_pressure_chart_no": "NFN–12 G5",
      "notes": null,
      "values": {
        "100": 27.1,
        "150": null,
        "200": 27.1,
        "250": null,
        "300": 25.7,
        "400": 24.6,
        "500": 23.8,
        "600": 23.3,
        "650": 23.1,
        "700": 22.9,
        "750": 22.8,
        "800": 22.6,
        "850": null,
        "900": null,
        "950": null,
        "1000": null,
        "1050": null,
        "1100": null,
        "1150": null,
        "1200": null,
        "1250": null,
        "1300": null,
        "1350": null,
        "1400": null,
        "1450": null,
        "1500": null,
        "1550": null,
        "1600": null,
        "1650": null
      }
    },
    {
      "block": 17,
      "line_no": 20,
      "nominal_composition": "46Fe–24Ni–21Cr–6Mo–N",
      "product_form": "Smls. tube",
      "spec_no": "SA–213",
      "type_grade": null,
      "alloy_desig_uns_no": "N08367",
      "class_condition_temper": null,
      "size_thickness_in": ">3/16",
      "p_no": 45,
      "group_no": null,
      "min_tensile_strength_ksi": 95,
      "min_yield_strength_ksi": 45,
      "i": "NP",
      "limits_iii": 800,
      "viii_1": 800,
      "xii": 650,
      "external_pressure_chart_no": "NFN–12 …",
      "notes": null,
      "values": {
        "100": 27.1,
        "150": null,
        "200": 26.2,
        "250": null,
        "300": 23.8,
        "400": 21.9,
        "500": 20.5,
        "600": 19.4,
        "650": 19.0,
        "700": 18.6,
        "750": 18.3,
        "800": 18.0,
        "850": null,
        "900": null,
        "950": null,
        "1000": null,
        "1050": null,
        "1100": null,
        "1150": null,
        "1200": null,
        "1250": null,
        "1300": null,
        "1350": null,
        "1400": null,
        "1450": null,
        "1500": null,
        "1550": null,
        "1600": null,
        "1650": null
      }
    },
    {
      "block": 17,
      "line_no": 21,
      "nominal_composition": "46Fe–24Ni–21Cr–6Mo–N",
      "product_form": "Smls. tube",
      "spec_no": "SA–213",
      "type_grade": null,
      "alloy_desig_uns_no": "N08367",
      "class_condition_temper": null,
      "size_thickness_in": ">3/16",
      "p_no": 45,
      "group_no": null,
      "min_tensile_strength_ksi": 95,
      "min_yield_strength_ksi": 45,
      "i": "NP",
      "limits_iii": 800,
      "viii_1": 800,
      "xii": 650,
      "external_pressure_chart_no": "NFN–12 G5",
      "notes": null,
      "values": {
        "100": 27.1,
        "150": null,
        "200": 27.1,
        "250": null,
        "300": 25.7,
        "400": 24.6,
        "500": 23.8,
        "600": 23.3,
        "650": 23.1,
        "700": 22.9,
        "750": 22.8,
        "800": 22.6,
        "850": null,
        "900": null,
        "950": null,
        "1000": null,
        "1050": null,
        "1100": null,
        "1150": null,
        "1200": null,
        "1250": null,
        "1300": null,
        "1350": null,
        "1400": null,
        "1450": null,
        "1500": null,
        "1550": null,
        "1600": null,
        "1650": null
      }
    },
    {
      "block": 17,
      "line_no": 22,
      "nominal_composition": "46Fe–24Ni–21Cr–6Mo–N",
      "product_form": "Bar",
      "spec_no": "SA–276",
      "type_grade": null,
      "alloy_desig_uns_no": "N08367",
      "class_condition_temper": null,
      "size_thickness_in": null,
      "p_no": 45,
      "group_no": null,
      "min_tensile_strength_ksi": 95,
      "min_yield_strength_ksi": 45,
      "i": "NP",
      "limits_iii": 800,
      "viii_1": 800,
      "xii": 650,
      "external_pressure_chart_no": "NFN–12 …",
      "notes": null,
      "values": {
        "100": 27.1,
        "150": null,
        "200": 26.2,
        "250": null,
        "300": 23.8,
        "400": 21.9,
        "500": 20.5,
        "600": 19.4,
        "650": 19.0,
        "700": 18.6,
        "750": 18.3,
        "800": 18.0,
        "850": null,
        "900": null,
        "950": null,
        "1000": null,
        "1050": null,
        "1100": null,
        "1150": null,
        "1200": null,
        "1250": null,
        "1300": null,
        "1350": null,
        "1400": null,
        "1450": null,
        "1500": null,
        "1550": null,
        "1600": null,
        "1650": null
      }
    },
    {
      "block": 17,
      "line_no": 23,
      "nominal_composition": "46Fe–24Ni–21Cr–6Mo–N",
      "product_form": "Bar",
      "spec_no": "SA–276",
      "type_grade": null,
      "alloy_desig_uns_no": "N08367",
      "class_condition_temper": null,
      "size_thickness_in": null,
      "p_no": 45,
      "group_no": null,
      "min_tensile_strength_ksi": 95,
      "min_yield_strength_ksi": 45,
      "i": "NP",
      "limits_iii": 800,
      "viii_1": 800,
      "xii": 650,
      "external_pressure_chart_no": "NFN–12 G5",
      "notes": null,
      "values": {
        "100": 27.1,
        "150": null,
        "200": 27.1,
        "250": null,
        "300": 25.7,
        "400": 24.6,
        "500": 23.8,
        "600": 23.3,
        "650": 23.1,
        "700": 22.9,
        "750": 22.8,
        "800": 22.6,
        "850": null,
        "900": null,
        "950": null,
        "1000": null,
        "1050": null,
        "1100": null,
        "1150": null,
        "1200": null,
        "1250": null,
        "1300": null,
        "1350": null,
        "1400": null,
        "1450": null,
        "1500": null,
        "1550": null,
        "1600": null,
        "1650": null
      }
    },
    {
      "block": 17,
      "line_no": 24,
      "nominal_composition": "46Fe–24Ni–21Cr–6Mo–N",
      "product_form": "Bar",
      "spec_no": "SA–479",
      "type_grade": null,
      "alloy_desig_uns_no": "N08367",
      "class_condition_temper": null,
      "size_thickness_in": null,
      "p_no": 45,
      "group_no": null,
      "min_tensile_strength_ksi": 95,
      "min_yield_strength_ksi": 45,
      "i": "NP",
      "limits_iii": 800,
      "viii_1": 800,
      "xii": 650,
      "external_pressure_chart_no": "NFN–12 …",
      "notes": null,
      "values": {
        "100": 27.1,
        "150": null,
        "200": 26.2,
        "250": null,
        "300": 23.8,
        "400": 21.9,
        "500": 20.5,
        "600": 19.4,
        "650": 19.0,
        "700": 18.6,
        "750": 18.3,
        "800": 18.0,
        "850": null,
        "900": null,
        "950": null,
        "1000": null,
        "1050": null,
        "1100": null,
        "1150": null,
        "1200": null,
        "1250": null,
        "1300": null,
        "1350": null,
        "1400": null,
        "1450": null,
        "1500": null,
        "1550": null,
        "1600": null,
        "1650": null
      }
    },
    {
      "block": 17,
      "line_no": 25,
      "nominal_composition": "46Fe–24Ni–21Cr–6Mo–N",
      "product_form": "Bar",
      "spec_no": "SA–479",
      "type_grade": null,
      "alloy_desig_uns_no": "N08367",
      "class_condition_temper": null,
      "size_thickness_in": null,
      "p_no": 45,
      "group_no": null,
      "min_tensile_strength_ksi": 95,
      "min_yield_strength_ksi": 45,
      "i": "NP",
      "limits_iii": 800,
      "viii_1": 800,
      "xii": 650,
      "external_pressure_chart_no": "NFN–12 G5",
      "notes": null,
      "values": {
        "100": 27.1,
        "150": null,
        "200": 27.1,
        "250": null,
        "300": 25.7,
        "400": 24.6,
        "500": 23.8,
        "600": 23.3,
        "650": 23.1,
        "700": 22.9,
        "750": 22.8,
        "800": 22.6,
        "850": null,
        "900": null,
        "950": null,
        "1000": null,
        "1050": null,
        "1100": null,
        "1150": null,
        "1200": null,
        "1250": null,
        "1300": null,
        "1350": null,
        "1400": null,
        "1450": null,
        "1500": null,
        "1550": null,
        "1600": null,
        "1650": null
      }
    },
    {
      "block": 17,
      "line_no": 26,
      "nominal_composition": "46Fe–24Ni–21Cr–6Mo–N",
      "product_form": "Wld. pipe",
      "spec_no": "SA–312",
      "type_grade": null,
      "alloy_desig_uns_no": "N08367",
      "class_condition_temper": null,
      "size_thickness_in": "≤3/16",
      "p_no": 45,
      "group_no": null,
      "min_tensile_strength_ksi": 100,
      "min_yield_strength_ksi": 45,
      "i": "NP",
      "limits_iii": 800,
      "viii_1": 800,
      "xii": 650,
      "external_pressure_chart_no": "NFN–12 G24",
      "notes": null,
      "values": {
        "100": 24.3,
        "150": null,
        "200": 22.2,
        "250": null,
        "300": 20.2,
        "400": 18.7,
        "500": 17.4,
        "600": 16.5,
        "650": 16.1,
        "700": 15.8,
        "750": 15.5,
        "800": 15.3,
        "850": null,
        "900": null,
        "950": null,
        "1000": null,
        "1050": null,
        "1100": null,
        "1150": null,
        "1200": null,
        "1250": null,
        "1300": null,
        "1350": null,
        "1400": null,
        "1450": null,
        "1500": null,
        "1550": null,
        "1600": null,
        "1650": null
      }
    },
    {
      "block": 17,
      "line_no": 27,
      "nominal_composition": "46Fe–24Ni–21Cr–6Mo–N",
      "product_form": "Wld. pipe",
      "spec_no": "SA–312",
      "type_grade": null,
      "alloy_desig_uns_no": "N08367",
      "class_condition_temper": null,
      "size_thickness_in": "≤3/16",
      "p_no": 45,
      "group_no": null,
      "min_tensile_strength_ksi": 100,
      "min_yield_strength_ksi": 45,
      "i": "NP",
      "limits_iii": 800,
      "viii_1": 800,
      "xii": 650,
      "external_pressure_chart_no": "NFN–12 G5, G24",
      "notes": null,
      "values": {
        "100": 24.3,
        "150": null,
        "200": 24.3,
        "250": null,
        "300": 23.0,
        "400": 22.0,
        "500": 21.3,
        "600": 20.8,
        "650": 20.7,
        "700": 20.5,
        "750": 20.4,
        "800": 20.2,
        "850": null,
        "900": null,
        "950": null,
        "1000": null,
        "1050": null,
        "1100": null,
        "1150": null,
        "1200": null,
        "1250": null,
        "1300": null,
        "1350": null,
        "1400": null,
        "1450": null,
        "1500": null,
        "1550": null,
        "1600": null,
        "1650": null
      }
    },
    {
      "block": 17,
      "line_no": 28,
      "nominal_composition": "46Fe–24Ni–21Cr–6Mo–N",
      "product_form": "Smls. pipe",
      "spec_no": "SA–312",
      "type_grade": null,
      "alloy_desig_uns_no": "N08367",
      "class_condition_temper": null,
      "size_thickness_in": "≤3/16",
      "p_no": 45,
      "group_no": null,
      "min_tensile_strength_ksi": 100,
      "min_yield_strength_ksi": 45,
      "i": "NP",
      "limits_iii": 800,
      "viii_1": 800,
      "xii": 650,
      "external_pressure_chart_no": "NFN–12 …",
      "notes": null,
      "values": {
        "100": 28.6,
        "150": null,
        "200": 26.2,
        "250": null,
        "300": 23.8,
        "400": 21.9,
        "500": 20.5,
        "600": 19.4,
        "650": 19.0,
        "700": 18.6,
        "750": 18.3,
        "800": 18.0,
        "850": null,
        "900": null,
        "950": null,
        "1000": null,
        "1050": null,
        "1100": null,
        "1150": null,
        "1200": null,
        "1250": null,
        "1300": null,
        "1350": null,
        "1400": null,
        "1450": null,
        "1500": null,
        "1550": null,
        "1600": null,
        "1650": null
      }
    },
    {
      "block": 17,
      "line_no": 29,
      "nominal_composition": "46Fe–24Ni–21Cr–6Mo–N",
      "product_form": "Smls. pipe",
      "spec_no": "SA–312",
      "type_grade": null,
      "alloy_desig_uns_no": "N08367",
      "class_condition_temper": null,
      "size_thickness_in": "≤3/16",
      "p_no": 45,
      "group_no": null,
      "min_tensile_strength_ksi": 100,
      "min_yield_strength_ksi": 45,
      "i": "NP",
      "limits_iii": 800,
      "viii_1": 800,
      "xii": 650,
      "external_pressure_chart_no": "NFN–12 G5",
      "notes": null,
      "values": {
        "100": 28.6,
        "150": null,
        "200": 28.6,
        "250": null,
        "300": 27.0,
        "400": 25.8,
        "500": 25.0,
        "600": 24.5,
        "650": 24.3,
        "700": 24.1,
        "750": 24.0,
        "800": 23.8,
        "850": null,
        "900": null,
        "950": null,
        "1000": null,
        "1050": null,
        "1100": null,
        "1150": null,
        "1200": null,
        "1250": null,
        "1300": null,
        "1350": null,
        "1400": null,
        "1450": null,
        "1500": null,
        "1550": null,
        "1600": null,
        "1650": null
      }
    },
    {
      "block": 17,
      "line_no": 30,
      "nominal_composition": "46Fe–24Ni–21Cr–6Mo–N",
      "product_form": "Wld. tube",
      "spec_no": "SA–688",
      "type_grade": null,
      "alloy_desig_uns_no": "N08367",
      "class_condition_temper": null,
      "size_thickness_in": "≤3/16",
      "p_no": 45,
      "group_no": null,
      "min_tensile_strength_ksi": 100,
      "min_yield_strength_ksi": 45,
      "i": "NP",
      "limits_iii": 800,
      "viii_1": 800,
      "xii": 650,
      "external_pressure_chart_no": "NFN–12 G24",
      "notes": null,
      "values": {
        "100": 24.3,
        "150": null,
        "200": 22.2,
        "250": null,
        "300": 20.2,
        "400": 18.7,
        "500": 17.4,
        "600": 16.5,
        "650": 16.1,
        "700": 15.8,
        "750": 15.5,
        "800": 15.3,
        "850": null,
        "900": null,
        "950": null,
        "1000": null,
        "1050": null,
        "1100": null,
        "1150": null,
        "1200": null,
        "1250": null,
        "1300": null,
        "1350": null,
        "1400": null,
        "1450": null,
        "1500": null,
        "1550": null,
        "1600": null,
        "1650": null
      }
    },
    {
      "block": 17,
      "line_no": 31,
      "nominal_composition": "46Fe–24Ni–21Cr–6Mo–N",
      "product_form": "Wld. tube",
      "spec_no": "SA–688",
      "type_grade": null,
      "alloy_desig_uns_no": "N08367",
      "class_condition_temper": null,
      "size_thickness_in": "≤3/16",
      "p_no": 45,
      "group_no": null,
      "min_tensile_strength_ksi": 100,
      "min_yield_strength_ksi": 45,
      "i": "NP",
      "limits_iii": 800,
      "viii_1": 800,
      "xii": 650,
      "external_pressure_chart_no": "NFN–12 G5, G24",
      "notes": null,
      "values": {
        "100": 24.3,
        "150": null,
        "200": 24.3,
        "250": null,
        "300": 23.0,
        "400": 22.0,
        "500": 21.3,
        "600": 20.8,
        "650": 20.7,
        "700": 20.5,
        "750": 20.4,
        "800": 20.2,
        "850": null,
        "900": null,
        "950": null,
        "1000": null,
        "1050": null,
        "1100": null,
        "1150": null,
        "1200": null,
        "1250": null,
        "1300": null,
        "1350": null,
        "1400": null,
        "1450": null,
        "1500": null,
        "1550": null,
        "1600": null,
        "1650": null
      }
    },
    {
      "block": 17,
      "line_no": 32,
      "nominal_composition": "46Fe–24Ni–21Cr–6Mo–N",
      "product_form": "Wld. tube",
      "spec_no": "SA–249",
      "type_grade": null,
      "alloy_desig_uns_no": "N08367",
      "class_condition_temper": null,
      "size_thickness_in": "≤3/16",
      "p_no": 45,
      "group_no": null,
      "min_tensile_strength_ksi": 100,
      "min_yield_strength_ksi": 45,
      "i": "NP",
      "limits_iii": 800,
      "viii_1": 800,
      "xii": 650,
      "external_pressure_chart_no": "NFN–12 G24",
      "notes": null,
      "values": {
        "100": 24.3,
        "150": null,
        "200": 22.2,
        "250": null,
        "300": 20.2,
        "400": 18.7,
        "500": 17.4,
        "600": 16.5,
        "650": 16.1,
        "700": 15.8,
        "750": 15.5,
        "800": 15.3,
        "850": null,
        "900": null,
        "950": null,
        "1000": null,
        "1050": null,
        "1100": null,
        "1150": null,
        "1200": null,
        "1250": null,
        "1300": null,
        "1350": null,
        "1400": null,
        "1450": null,
        "1500": null,
        "1550": null,
        "1600": null,
        "1650": null
      }
    },
    {
      "block": 17,
      "line_no": 33,
      "nominal_composition": "46Fe–24Ni–21Cr–6Mo–N",
      "product_form": "Wld. tube",
      "spec_no": "SA–249",
      "type_grade": null,
      "alloy_desig_uns_no": "N08367",
      "class_condition_temper": null,
      "size_thickness_in": "≤3/16",
      "p_no": 45,
      "group_no": null,
      "min_tensile_strength_ksi": 100,
      "min_yield_strength_ksi": 45,
      "i": "NP",
      "limits_iii": 800,
      "viii_1": 800,
      "xii": 650,
      "external_pressure_chart_no": "NFN–12 G5, G24",
      "notes": null,
      "values": {
        "100": 24.3,
        "150": null,
        "200": 24.3,
        "250": null,
        "300": 23.0,
        "400": 22.0,
        "500": 21.3,
        "600": 20.8,
        "650": 20.7,
        "700": 20.5,
        "750": 20.4,
        "800": 20.2,
        "850": null,
        "900": null,
        "950": null,
        "1000": null,
        "1050": null,
        "1100": null,
        "1150": null,
        "1200": null,
        "1250": null,
        "1300": null,
        "1350": null,
        "1400": null,
        "1450": null,
        "1500": null,
        "1550": null,
        "1600": null,
        "1650": null
      }
    },
    {
      "block": 17,
      "line_no": 34,
      "nominal_composition": "46Fe–24Ni–21Cr–6Mo–N",
      "product_form": "Smls. tube",
      "spec_no": "SA–688",
      "type_grade": null,
      "alloy_desig_uns_no": "N08367",
      "class_condition_temper": null,
      "size_thickness_in": "≤3/16",
      "p_no": 45,
      "group_no": null,
      "min_tensile_strength_ksi": 100,
      "min_yield_strength_ksi": 45,
      "i": "NP",
      "limits_iii": 800,
      "viii_1": 800,
      "xii": 650,
      "external_pressure_chart_no": "NFN–12 …",
      "notes": null,
      "values": {
        "100": 28.6,
        "150": null,
        "200": 26.2,
        "250": null,
        "300": 23.8,
        "400": 21.9,
        "500": 20.5,
        "600": 19.4,
        "650": 19.0,
        "700": 18.6,
        "750": 18.3,
        "800": 18.0,
        "850": null,
        "900": null,
        "950": null,
        "1000": null,
        "1050": null,
        "1100": null,
        "1150": null,
        "1200": null,
        "1250": null,
        "1300": null,
        "1350": null,
        "1400": null,
        "1450": null,
        "1500": null,
        "1550": null,
        "1600": null,
        "1650": null
      }
    },
    {
      "block": 17,
      "line_no": 35,
      "nominal_composition": "46Fe–24Ni–21Cr–6Mo–N",
      "product_form": "Smls. tube",
      "spec_no": "SA–688",
      "type_grade": null,
      "alloy_desig_uns_no": "N08367",
      "class_condition_temper": null,
      "size_thickness_in": "≤3/16",
      "p_no": 45,
      "group_no": null,
      "min_tensile_strength_ksi": 100,
      "min_yield_strength_ksi": 45,
      "i": "NP",
      "limits_iii": 800,
      "viii_1": 800,
      "xii": 650,
      "external_pressure_chart_no": "NFN–12 G5",
      "notes": null,
      "values": {
        "100": 28.6,
        "150": null,
        "200": 28.6,
        "250": null,
        "300": 27.0,
        "400": 25.8,
        "500": 25.0,
        "600": 24.5,
        "650": 24.3,
        "700": 24.1,
        "750": 24.0,
        "800": 23.8,
        "850": null,
        "900": null,
        "950": null,
        "1000": null,
        "1050": null,
        "1100": null,
        "1150": null,
        "1200": null,
        "1250": null,
        "1300": null,
        "1350": null,
        "1400": null,
        "1450": null,
        "1500": null,
        "1550": null,
        "1600": null,
        "1650": null
      }
    },
    {
      "block": 17,
      "line_no": 36,
      "nominal_composition": "46Fe–24Ni–21Cr–6Mo–N",
      "product_form": "Sheet, strip",
      "spec_no": "SA–240",
      "type_grade": null,
      "alloy_desig_uns_no": "N08367",
      "class_condition_temper": null,
      "size_thickness_in": "<3/16",
      "p_no": 45,
      "group_no": null,
      "min_tensile_strength_ksi": 100,
      "min_yield_strength_ksi": 45,
      "i": "NP",
      "limits_iii": 800,
      "viii_1": 800,
      "xii": 650,
      "external_pressure_chart_no": "NFN–12 …",
      "notes": null,
      "values": {
        "100": 28.6,
        "150": null,
        "200": 26.2,
        "250": null,
        "300": 23.8,
        "400": 21.9,
        "500": 20.5,
        "600": 19.4,
        "650": 19.0,
        "700": 18.6,
        "750": 18.3,
        "800": 18.0,
        "850": null,
        "900": null,
        "950": null,
        "1000": null,
        "1050": null,
        "1100": null,
        "1150": null,
        "1200": null,
        "1250": null,
        "1300": null,
        "1350": null,
        "1400": null,
        "1450": null,
        "1500": null,
        "1550": null,
        "1600": null,
        "1650": null
      }
    },
    {
      "block": 17,
      "line_no": 37,
      "nominal_composition": "46Fe–24Ni–21Cr–6Mo–N",
      "product_form": "Sheet, strip",
      "spec_no": "SA–240",
      "type_grade": null,
      "alloy_desig_uns_no": "N08367",
      "class_condition_temper": null,
      "size_thickness_in": "<3/16",
      "p_no": 45,
      "group_no": null,
      "min_tensile_strength_ksi": 100,
      "min_yield_strength_ksi": 45,
      "i": "NP",
      "limits_iii": 800,
      "viii_1": 800,
      "xii": 650,
      "external_pressure_chart_no": "NFN–12 G5",
      "notes": null,
      "values": {
        "100": 28.6,
        "150": null,
        "200": 28.6,
        "250": null,
        "300": 27.0,
        "400": 25.8,
        "500": 25.0,
        "600": 24.5,
        "650": 24.3,
        "700": 24.1,
        "750": 24.0,
        "800": 23.8,
        "850": null,
        "900": null,
        "950": null,
        "1000": null,
        "1050": null,
        "1100": null,
        "1150": null,
        "1200": null,
        "1250": null,
        "1300": null,
        "1350": null,
        "1400": null,
        "1450": null,
        "1500": null,
        "1550": null,
        "1600": null,
        "1650": null
      }
    },
    {
      "block": 17,
      "line_no": 38,
      "nominal_composition": "46Fe–24Ni–21Cr–6Mo–N",
      "product_form": "Smls. tube",
      "spec_no": "SA–213",
      "type_grade": null,
      "alloy_desig_uns_no": "N08367",
      "class_condition_temper": null,
      "size_thickness_in": "≤3/16",
      "p_no": 45,
      "group_no": null,
      "min_tensile_strength_ksi": 100,
      "min_yield_strength_ksi": 45,
      "i": "NP",
      "limits_iii": 800,
      "viii_1": 800,
      "xii": 650,
      "external_pressure_chart_no": "NFN–12 …",
      "notes": null,
      "values": {
        "100": 28.6,
        "150": null,
        "200": 26.2,
        "250": null,
        "300": 23.8,
        "400": 21.9,
        "500": 20.5,
        "600": 19.4,
        "650": 19.0,
        "700": 18.6,
        "750": 18.3,
        "800": 18.0,
        "850": null,
        "900": null,
        "950": null,
        "1000": null,
        "1050": null,
        "1100": null,
        "1150": null,
        "1200": null,
        "1250": null,
        "1300": null,
        "1350": null,
        "1400": null,
        "1450": null,
        "1500": null,
        "1550": null,
        "1600": null,
        "1650": null
      }
    },
    {
      "block": 17,
      "line_no": 39,
      "nominal_composition": "46Fe–24Ni–21Cr–6Mo–N",
      "product_form": "Smls. tube",
      "spec_no": "SA–213",
      "type_grade": null,
      "alloy_desig_uns_no": "N08367",
      "class_condition_temper": null,
      "size_thickness_in": "≤3/16",
      "p_no": 45,
      "group_no": null,
      "min_tensile_strength_ksi": 100,
      "min_yield_strength_ksi": 45,
      "i": "NP",
      "limits_iii": 800,
      "viii_1": 800,
      "xii": 650,
      "external_pressure_chart_no": "NFN–12 G5",
      "notes": null,
      "values": {
        "100": 28.6,
        "150": null,
        "200": 28.6,
        "250": null,
        "300": 27.0,
        "400": 25.8,
        "500": 25.0,
        "600": 24.5,
        "650": 24.3,
        "700": 24.1,
        "750": 24.0,
        "800": 23.8,
        "850": null,
        "900": null,
        "950": null,
        "1000": null,
        "1050": null,
        "1100": null,
        "1150": null,
        "1200": null,
        "1250": null,
        "1300": null,
        "1350": null,
        "1400": null,
        "1450": null,
        "1500": null,
        "1550": null,
        "1600": null,
        "1650": null
      }
    },
    {
      "block": 17,
      "line_no": 40,
      "nominal_composition": "25Ni–47Fe–21Cr–5Mo",
      "product_form": "Forgings",
      "spec_no": "SA–182",
      "type_grade": "F700",
      "alloy_desig_uns_no": "N08700",
      "class_condition_temper": null,
      "size_thickness_in": null,
      "p_no": 45,
      "group_no": null,
      "min_tensile_strength_ksi": 80,
      "min_yield_strength_ksi": 35,
      "i": "NP",
      "limits_iii": "NP",
      "viii_1": 650,
      "xii": 650,
      "external_pressure_chart_no": "NFN–8 …",
      "notes": null,
      "values": {
        "100": 22.9,
        "150": null,
        "200": 21.0,
        "250": null,
        "300": 19.0,
        "400": 17.7,
        "500": 17.1,
