Repository: danivelas0/asme-pcc

File: resources/bpvc_ii_d_customary_2025/table_1a.json (part 24 of 55)
    "External Pressure Chart No.",
    "Notes"
  ],
  "columns_values": [
        "600": 16.5,
        "650": 15.8,
        "700": null,
        "750": null,
        "800": null,
        "850": null,
        "900": null,
        "950": null,
        "1000": null,
        "1050": null,
        "1100": null,
        "1150": null,
        "1200": null,
        "1250": null,
        "1300": null,
        "1350": null,
        "1400": null,
        "1450": null,
        "1500": null,
        "1550": null,
        "1600": null,
        "1650": null
      }
    },
    {
      "block": 17,
      "line_no": 41,
      "nominal_composition": "25Ni–47Fe–21Cr–5Mo",
      "product_form": "Plate, sheet, strip",
      "spec_no": "SA–240",
      "type_grade": null,
      "alloy_desig_uns_no": "N08700",
      "class_condition_temper": null,
      "size_thickness_in": null,
      "p_no": 45,
      "group_no": null,
      "min_tensile_strength_ksi": 80,
      "min_yield_strength_ksi": 35,
      "i": "NP",
      "limits_iii": "NP",
      "viii_1": 650,
      "xii": 650,
      "external_pressure_chart_no": "NFN–8 …",
      "notes": null,
      "values": {
        "100": 22.9,
        "150": null,
        "200": 21.0,
        "250": null,
        "300": 19.0,
        "400": 17.7,
        "500": 17.1,
        "600": 16.5,
        "650": 15.8,
        "700": null,
        "750": null,
        "800": null,
        "850": null,
        "900": null,
        "950": null,
        "1000": null,
        "1050": null,
        "1100": null,
        "1150": null,
        "1200": null,
        "1250": null,
        "1300": null,
        "1350": null,
        "1400": null,
        "1450": null,
        "1500": null,
        "1550": null,
        "1600": null,
        "1650": null
      }
    },
    {
      "block": 17,
      "line_no": 42,
      "nominal_composition": "25Ni–47Fe–21Cr–5Mo",
      "product_form": "Bar",
      "spec_no": "SA–276",
      "type_grade": null,
      "alloy_desig_uns_no": "N08700",
      "class_condition_temper": null,
      "size_thickness_in": null,
      "p_no": 45,
      "group_no": null,
      "min_tensile_strength_ksi": 80,
      "min_yield_strength_ksi": 35,
      "i": "NP",
      "limits_iii": "NP",
      "viii_1": 650,
      "xii": 650,
      "external_pressure_chart_no": "NFN–8 …",
      "notes": null,
      "values": {
        "100": 22.9,
        "150": null,
        "200": 21.0,
        "250": null,
        "300": 19.0,
        "400": 17.7,
        "500": 17.1,
        "600": 16.5,
        "650": 15.8,
        "700": null,
        "750": null,
        "800": null,
        "850": null,
        "900": null,
        "950": null,
        "1000": null,
        "1050": null,
        "1100": null,
        "1150": null,
        "1200": null,
        "1250": null,
        "1300": null,
        "1350": null,
        "1400": null,
        "1450": null,
        "1500": null,
        "1550": null,
        "1600": null,
        "1650": null
      }
    },
    {
      "block": 17,
      "line_no": 43,
      "nominal_composition": "25Ni–47Fe–21Cr–5Mo",
      "product_form": "Wld. pipe",
      "spec_no": "SA–358",
      "type_grade": null,
      "alloy_desig_uns_no": "N08700",
      "class_condition_temper": null,
      "size_thickness_in": null,
      "p_no": 45,
      "group_no": null,
      "min_tensile_strength_ksi": 80,
      "min_yield_strength_ksi": 35,
      "i": "NP",
      "limits_iii": "NP",
      "viii_1": 650,
      "xii": 650,
      "external_pressure_chart_no": "NFN–8 W14",
      "notes": null,
      "values": {
        "100": 22.9,
        "150": null,
        "200": 21.0,
        "250": null,
        "300": 19.0,
        "400": 17.7,
        "500": 17.1,
        "600": 16.5,
        "650": 15.8,
        "700": null,
        "750": null,
        "800": null,
        "850": null,
        "900": null,
        "950": null,
        "1000": null,
        "1050": null,
        "1100": null,
        "1150": null,
        "1200": null,
        "1250": null,
        "1300": null,
        "1350": null,
        "1400": null,
        "1450": null,
        "1500": null,
        "1550": null,
        "1600": null,
        "1650": null
      }
    },
    {
      "block": 17,
      "line_no": 44,
      "nominal_composition": "25Ni–47Fe–21Cr–5Mo",
      "product_form": "Fittings",
      "spec_no": "SA–403",
      "type_grade": 700,
      "alloy_desig_uns_no": "N08700",
      "class_condition_temper": null,
      "size_thickness_in": null,
      "p_no": 45,
      "group_no": null,
      "min_tensile_strength_ksi": 80,
      "min_yield_strength_ksi": 35,
      "i": "NP",
      "limits_iii": "NP",
      "viii_1": 650,
      "xii": 650,
      "external_pressure_chart_no": "NFN–8 W14",
      "notes": null,
      "values": {
        "100": 22.9,
        "150": null,
        "200": 21.0,
        "250": null,
        "300": 19.0,
        "400": 17.7,
        "500": 17.1,
        "600": 16.5,
        "650": 15.8,
        "700": null,
        "750": null,
        "800": null,
        "850": null,
        "900": null,
        "950": null,
        "1000": null,
        "1050": null,
        "1100": null,
        "1150": null,
        "1200": null,
        "1250": null,
        "1300": null,
        "1350": null,
        "1400": null,
        "1450": null,
        "1500": null,
        "1550": null,
        "1600": null,
        "1650": null
      }
    },
    {
      "block": 17,
      "line_no": 45,
      "nominal_composition": "25Ni–47Fe–21Cr–5Mo",
      "product_form": "Bar",
      "spec_no": "SA–479",
      "type_grade": null,
      "alloy_desig_uns_no": "N08700",
      "class_condition_temper": null,
      "size_thickness_in": null,
      "p_no": 45,
      "group_no": null,
      "min_tensile_strength_ksi": 80,
      "min_yield_strength_ksi": 35,
      "i": "NP",
      "limits_iii": "NP",
      "viii_1": 650,
      "xii": 650,
      "external_pressure_chart_no": "NFN–8 …",
      "notes": null,
      "values": {
        "100": 22.9,
        "150": null,
        "200": 21.0,
        "250": null,
        "300": 19.0,
        "400": 17.7,
        "500": 17.1,
        "600": 16.5,
        "650": 15.8,
        "700": null,
        "750": null,
        "800": null,
        "850": null,
        "900": null,
        "950": null,
        "1000": null,
        "1050": null,
        "1100": null,
        "1150": null,
        "1200": null,
        "1250": null,
        "1300": null,
        "1350": null,
        "1400": null,
        "1450": null,
        "1500": null,
        "1550": null,
        "1600": null,
        "1650": null
      }
    },
    {
      "block": 18,
      "line_no": 1,
      "nominal_composition": "25Ni–47Fe–21Cr–5Mo",
      "product_form": "Forgings",
      "spec_no": "SA–965",
      "type_grade": "F700",
      "alloy_desig_uns_no": "N08700",
      "class_condition_temper": null,
      "size_thickness_in": null,
      "p_no": 45,
      "group_no": null,
      "min_tensile_strength_ksi": 80,
      "min_yield_strength_ksi": 35,
      "i": "NP",
      "limits_iii": "NP",
      "viii_1": 650,
      "xii": 650,
      "external_pressure_chart_no": "NFN–8 …",
      "notes": null,
      "values": {
        "100": 22.9,
        "150": null,
        "200": 21.0,
        "250": null,
        "300": 19.0,
        "400": 17.7,
        "500": 17.1,
        "600": 16.5,
        "650": 15.8,
        "700": null,
        "750": null,
        "800": null,
        "850": null,
        "900": null,
        "950": null,
        "1000": null,
        "1050": null,
        "1100": null,
        "1150": null,
        "1200": null,
        "1250": null,
        "1300": null,
        "1350": null,
        "1400": null,
        "1450": null,
        "1500": null,
        "1550": null,
        "1600": null,
        "1650": null
      }
    },
    {
      "block": 18,
      "line_no": 2,
      "nominal_composition": "25Ni–15Cr–2Ti",
      "product_form": "Forgings, bar",
      "spec_no": "SA–638",
      "type_grade": 660,
      "alloy_desig_uns_no": "S66286",
      "class_condition_temper": null,
      "size_thickness_in": null,
      "p_no": null,
      "group_no": null,
      "min_tensile_strength_ksi": 130,
      "min_yield_strength_ksi": 85,
      "i": "NP",
      "limits_iii": 700,
      "viii_1": 700,
      "xii": "NP",
      "external_pressure_chart_no": "HA–5 W1",
      "notes": null,
      "values": {
        "100": 37.1,
        "150": null,
        "200": 37.1,
        "250": null,
        "300": 37.1,
        "400": 37.1,
        "500": 36.5,
        "600": 35.8,
        "650": 35.4,
        "700": 35.0,
        "750": null,
        "800": null,
        "850": null,
        "900": null,
        "950": null,
        "1000": null,
        "1050": null,
        "1100": null,
        "1150": null,
        "1200": null,
        "1250": null,
        "1300": null,
        "1350": null,
        "1400": null,
        "1450": null,
        "1500": null,
        "1550": null,
        "1600": null,
        "1650": null
      }
    },
    {
      "block": 18,
      "line_no": 3,
      "nominal_composition": "25Ni–20Cr–6Mo–Cu–N",
      "product_form": "Plate, sheet, strip",
      "spec_no": "SA–240",
      "type_grade": null,
      "alloy_desig_uns_no": "N08925",
      "class_condition_temper": null,
      "size_thickness_in": null,
      "p_no": 45,
      "group_no": null,
      "min_tensile_strength_ksi": 87,
      "min_yield_strength_ksi": 43,
      "i": "NP",
      "limits_iii": "NP",
      "viii_1": 800,
      "xii": 650,
      "external_pressure_chart_no": "NFN–12 …",
      "notes": null,
      "values": {
        "100": 24.9,
        "150": null,
        "200": 23.2,
        "250": null,
        "300": 21.3,
        "400": 19.8,
        "500": 18.3,
        "600": 17.3,
        "650": 17.0,
        "700": 16.9,
        "750": 16.9,
        "800": 16.9,
        "850": null,
        "900": null,
        "950": null,
        "1000": null,
        "1050": null,
        "1100": null,
        "1150": null,
        "1200": null,
        "1250": null,
        "1300": null,
        "1350": null,
        "1400": null,
        "1450": null,
        "1500": null,
        "1550": null,
        "1600": null,
        "1650": null
      }
    },
    {
      "block": 18,
      "line_no": 4,
      "nominal_composition": "25Ni–20Cr–6Mo–Cu–N",
      "product_form": "Plate, sheet, strip",
      "spec_no": "SA–240",
      "type_grade": null,
      "alloy_desig_uns_no": "N08925",
      "class_condition_temper": null,
      "size_thickness_in": null,
      "p_no": 45,
      "group_no": null,
      "min_tensile_strength_ksi": 87,
      "min_yield_strength_ksi": 43,
      "i": "NP",
      "limits_iii": "NP",
      "viii_1": 800,
      "xii": 650,
      "external_pressure_chart_no": "NFN–12 G5",
      "notes": null,
      "values": {
        "100": 24.9,
        "150": null,
        "200": 24.9,
        "250": null,
        "300": 23.9,
        "400": 23.0,
        "500": 22.1,
        "600": 21.4,
        "650": 21.1,
        "700": 20.8,
        "750": 20.4,
        "800": 20.1,
        "850": null,
        "900": null,
        "950": null,
        "1000": null,
        "1050": null,
        "1100": null,
        "1150": null,
        "1200": null,
        "1250": null,
        "1300": null,
        "1350": null,
        "1400": null,
        "1450": null,
        "1500": null,
        "1550": null,
        "1600": null,
        "1650": null
      }
    },
    {
      "block": 18,
      "line_no": 5,
      "nominal_composition": "25Ni–20Cr–6Mo–Cu–N",
      "product_form": "Bar",
      "spec_no": "SA–276",
      "type_grade": null,
      "alloy_desig_uns_no": "N08925",
      "class_condition_temper": null,
      "size_thickness_in": null,
      "p_no": 45,
      "group_no": null,
      "min_tensile_strength_ksi": 87,
      "min_yield_strength_ksi": 43,
      "i": "NP",
      "limits_iii": "NP",
      "viii_1": 800,
      "xii": 650,
      "external_pressure_chart_no": "NFN–12 …",
      "notes": null,
      "values": {
        "100": 24.9,
        "150": null,
        "200": 23.2,
        "250": null,
        "300": 21.3,
        "400": 19.8,
        "500": 18.3,
        "600": 17.3,
        "650": 17.0,
        "700": 16.9,
        "750": 16.9,
        "800": 16.9,
        "850": null,
        "900": null,
        "950": null,
        "1000": null,
        "1050": null,
        "1100": null,
        "1150": null,
        "1200": null,
        "1250": null,
        "1300": null,
        "1350": null,
        "1400": null,
        "1450": null,
        "1500": null,
        "1550": null,
        "1600": null,
        "1650": null
      }
    },
    {
      "block": 18,
      "line_no": 6,
      "nominal_composition": "25Ni–20Cr–6Mo–Cu–N",
      "product_form": "Bar",
      "spec_no": "SA–276",
      "type_grade": null,
      "alloy_desig_uns_no": "N08925",
      "class_condition_temper": null,
      "size_thickness_in": null,
      "p_no": 45,
      "group_no": null,
      "min_tensile_strength_ksi": 87,
      "min_yield_strength_ksi": 43,
      "i": "NP",
      "limits_iii": "NP",
      "viii_1": 800,
      "xii": 650,
      "external_pressure_chart_no": "NFN–12 G5",
      "notes": null,
      "values": {
        "100": 24.9,
        "150": null,
        "200": 24.9,
        "250": null,
        "300": 23.9,
        "400": 23.0,
        "500": 22.1,
        "600": 21.4,
        "650": 21.1,
        "700": 20.8,
        "750": 20.4,
        "800": 20.1,
        "850": null,
        "900": null,
        "950": null,
        "1000": null,
        "1050": null,
        "1100": null,
        "1150": null,
        "1200": null,
        "1250": null,
        "1300": null,
        "1350": null,
        "1400": null,
        "1450": null,
        "1500": null,
        "1550": null,
        "1600": null,
        "1650": null
      }
    },
    {
      "block": 18,
      "line_no": 7,
      "nominal_composition": "25Ni–20Cr–6Mo–Cu–N",
      "product_form": "Bar",
      "spec_no": "SA–479",
      "type_grade": null,
      "alloy_desig_uns_no": "N08925",
      "class_condition_temper": null,
      "size_thickness_in": null,
      "p_no": 45,
      "group_no": null,
      "min_tensile_strength_ksi": 87,
      "min_yield_strength_ksi": 43,
      "i": "NP",
      "limits_iii": "NP",
      "viii_1": 800,
      "xii": 650,
      "external_pressure_chart_no": "NFN–12 …",
      "notes": null,
      "values": {
        "100": 24.9,
        "150": null,
        "200": 23.2,
        "250": null,
        "300": 21.3,
        "400": 19.8,
        "500": 18.3,
        "600": 17.3,
        "650": 17.0,
        "700": 16.9,
        "750": 16.9,
        "800": 16.9,
        "850": null,
        "900": null,
        "950": null,
        "1000": null,
        "1050": null,
        "1100": null,
        "1150": null,
        "1200": null,
        "1250": null,
        "1300": null,
        "1350": null,
        "1400": null,
        "1450": null,
        "1500": null,
        "1550": null,
        "1600": null,
        "1650": null
      }
    },
    {
      "block": 18,
      "line_no": 8,
      "nominal_composition": "25Ni–20Cr–6Mo–Cu–N",
      "product_form": "Bar",
      "spec_no": "SA–479",
      "type_grade": null,
      "alloy_desig_uns_no": "N08925",
      "class_condition_temper": null,
      "size_thickness_in": null,
      "p_no": 45,
      "group_no": null,
      "min_tensile_strength_ksi": 87,
      "min_yield_strength_ksi": 43,
      "i": "NP",
      "limits_iii": "NP",
      "viii_1": 800,
      "xii": 650,
      "external_pressure_chart_no": "NFN–12 G5",
      "notes": null,
      "values": {
        "100": 24.9,
        "150": null,
        "200": 24.9,
        "250": null,
        "300": 23.9,
        "400": 23.0,
        "500": 22.1,
        "600": 21.4,
        "650": 21.1,
        "700": 20.8,
        "750": 20.4,
        "800": 20.1,
        "850": null,
        "900": null,
        "950": null,
        "1000": null,
        "1050": null,
        "1100": null,
        "1150": null,
        "1200": null,
        "1250": null,
        "1300": null,
        "1350": null,
        "1400": null,
        "1450": null,
        "1500": null,
        "1550": null,
        "1600": null,
        "1650": null
      }
    },
    {
      "block": 18,
      "line_no": 9,
      "nominal_composition": "25Ni–20Cr–6Mo–Cu–N",
      "product_form": "Wld. pipe",
      "spec_no": "SA–312",
      "type_grade": null,
      "alloy_desig_uns_no": "N08925",
      "class_condition_temper": null,
      "size_thickness_in": null,
      "p_no": 45,
      "group_no": null,
      "min_tensile_strength_ksi": 87,
      "min_yield_strength_ksi": 43,
      "i": "NP",
      "limits_iii": "NP",
      "viii_1": 800,
      "xii": 650,
      "external_pressure_chart_no": "NFN–12 G24",
      "notes": null,
      "values": {
        "100": 21.1,
        "150": null,
        "200": 19.7,
        "250": null,
        "300": 18.1,
        "400": 16.8,
        "500": 15.6,
        "600": 14.7,
        "650": 14.4,
        "700": 14.4,
        "750": 14.4,
        "800": 14.4,
        "850": null,
        "900": null,
        "950": null,
        "1000": null,
        "1050": null,
        "1100": null,
        "1150": null,
        "1200": null,
        "1250": null,
        "1300": null,
        "1350": null,
        "1400": null,
        "1450": null,
        "1500": null,
        "1550": null,
        "1600": null,
        "1650": null
      }
    },
    {
      "block": 18,
      "line_no": 10,
      "nominal_composition": "25Ni–20Cr–6Mo–Cu–N",
      "product_form": "Wld. pipe",
      "spec_no": "SA–312",
      "type_grade": null,
      "alloy_desig_uns_no": "N08925",
      "class_condition_temper": null,
      "size_thickness_in": null,
      "p_no": 45,
      "group_no": null,
      "min_tensile_strength_ksi": 87,
      "min_yield_strength_ksi": 43,
      "i": "NP",
      "limits_iii": "NP",
      "viii_1": 800,
      "xii": 650,
      "external_pressure_chart_no": "NFN–12 G5, G24",
      "notes": null,
      "values": {
        "100": 21.1,
        "150": null,
        "200": 21.1,
        "250": null,
        "300": 20.4,
        "400": 19.5,
        "500": 18.8,
        "600": 18.2,
        "650": 17.9,
        "700": 17.7,
        "750": 17.4,
        "800": 17.0,
        "850": null,
        "900": null,
        "950": null,
        "1000": null,
        "1050": null,
        "1100": null,
        "1150": null,
        "1200": null,
        "1250": null,
        "1300": null,
        "1350": null,
        "1400": null,
        "1450": null,
        "1500": null,
        "1550": null,
        "1600": null,
        "1650": null
      }
    },
    {
      "block": 18,
      "line_no": 11,
      "nominal_composition": "25Ni–20Cr–6Mo–Cu–N",
      "product_form": "Smls. pipe",
      "spec_no": "SA–312",
      "type_grade": null,
      "alloy_desig_uns_no": "N08925",
      "class_condition_temper": null,
      "size_thickness_in": null,
      "p_no": 45,
      "group_no": null,
      "min_tensile_strength_ksi": 87,
      "min_yield_strength_ksi": 43,
      "i": "NP",
      "limits_iii": "NP",
      "viii_1": 800,
      "xii": 650,
      "external_pressure_chart_no": "NFN–12 …",
      "notes": null,
      "values": {
        "100": 24.9,
        "150": null,
        "200": 23.2,
        "250": null,
        "300": 21.3,
        "400": 19.8,
        "500": 18.3,
        "600": 17.3,
        "650": 17.0,
        "700": 16.9,
        "750": 16.9,
        "800": 16.9,
        "850": null,
        "900": null,
        "950": null,
        "1000": null,
        "1050": null,
        "1100": null,
        "1150": null,
        "1200": null,
        "1250": null,
        "1300": null,
        "1350": null,
        "1400": null,
        "1450": null,
        "1500": null,
        "1550": null,
        "1600": null,
        "1650": null
      }
    },
    {
      "block": 18,
      "line_no": 12,
      "nominal_composition": "25Ni–20Cr–6Mo–Cu–N",
      "product_form": "Smls. pipe",
      "spec_no": "SA–312",
      "type_grade": null,
      "alloy_desig_uns_no": "N08925",
      "class_condition_temper": null,
      "size_thickness_in": null,
      "p_no": 45,
      "group_no": null,
      "min_tensile_strength_ksi": 87,
      "min_yield_strength_ksi": 43,
      "i": "NP",
      "limits_iii": "NP",
      "viii_1": 800,
      "xii": 650,
      "external_pressure_chart_no": "NFN–12 G5",
      "notes": null,
      "values": {
        "100": 24.9,
        "150": null,
        "200": 24.9,
        "250": null,
        "300": 23.9,
        "400": 23.0,
        "500": 22.1,
        "600": 21.4,
        "650": 21.1,
        "700": 20.8,
        "750": 20.4,
        "800": 20.1,
        "850": null,
        "900": null,
        "950": null,
        "1000": null,
        "1050": null,
        "1100": null,
        "1150": null,
        "1200": null,
        "1250": null,
        "1300": null,
        "1350": null,
        "1400": null,
        "1450": null,
        "1500": null,
        "1550": null,
        "1600": null,
        "1650": null
      }
    },
    {
      "block": 18,
      "line_no": 13,
      "nominal_composition": "25Ni–20Cr–6Mo–Cu–N",
      "product_form": "Smls. tube",
      "spec_no": "SA–213",
      "type_grade": null,
      "alloy_desig_uns_no": "N08925",
      "class_condition_temper": null,
      "size_thickness_in": null,
      "p_no": 45,
      "group_no": null,
      "min_tensile_strength_ksi": 87,
      "min_yield_strength_ksi": 43,
      "i": "NP",
      "limits_iii": "NP",
      "viii_1": 800,
      "xii": 650,
      "external_pressure_chart_no": "NFN–12 …",
      "notes": null,
      "values": {
        "100": 24.9,
        "150": null,
        "200": 23.2,
        "250": null,
        "300": 21.3,
        "400": 19.8,
        "500": 18.3,
        "600": 17.3,
        "650": 17.0,
        "700": 16.9,
        "750": 16.9,
        "800": 16.9,
        "850": null,
        "900": null,
        "950": null,
        "1000": null,
        "1050": null,
        "1100": null,
        "1150": null,
        "1200": null,
        "1250": null,
        "1300": null,
        "1350": null,
        "1400": null,
        "1450": null,
        "1500": null,
        "1550": null,
        "1600": null,
        "1650": null
      }
    },
    {
      "block": 18,
      "line_no": 14,
      "nominal_composition": "25Ni–20Cr–6Mo–Cu–N",
      "product_form": "Smls. tube",
      "spec_no": "SA–213",
      "type_grade": null,
      "alloy_desig_uns_no": "N08925",
      "class_condition_temper": null,
      "size_thickness_in": null,
      "p_no": 45,
      "group_no": null,
      "min_tensile_strength_ksi": 87,
      "min_yield_strength_ksi": 43,
      "i": "NP",
      "limits_iii": "NP",
      "viii_1": 800,
      "xii": 650,
      "external_pressure_chart_no": "NFN–12 G5",
      "notes": null,
      "values": {
        "100": 24.9,
        "150": null,
        "200": 24.9,
        "250": null,
        "300": 23.9,
        "400": 23.0,
        "500": 22.1,
        "600": 21.4,
        "650": 21.1,
        "700": 20.8,
        "750": 20.4,
        "800": 20.1,
        "850": null,
        "900": null,
        "950": null,
        "1000": null,
        "1050": null,
        "1100": null,
        "1150": null,
        "1200": null,
        "1250": null,
        "1300": null,
        "1350": null,
        "1400": null,
        "1450": null,
        "1500": null,
        "1550": null,
        "1600": null,
        "1650": null
      }
    },
    {
      "block": 18,
      "line_no": 15,
      "nominal_composition": "44Fe–25Ni–21Cr–Mo",
      "product_form": "Forgings",
      "spec_no": "SA–182",
      "type_grade": "F904L",
      "alloy_desig_uns_no": "N08904",
      "class_condition_temper": null,
      "size_thickness_in": null,
      "p_no": 45,
      "group_no": null,
      "min_tensile_strength_ksi": 71,
      "min_yield_strength_ksi": 31,
      "i": "NP",
      "limits_iii": 700,
      "viii_1": 700,
      "xii": 650,
      "external_pressure_chart_no": "NFN–9 W14",
      "notes": null,
      "values": {
        "100": 20.3,
        "150": null,
        "200": 16.7,
        "250": null,
        "300": 15.1,
        "400": 13.8,
        "500": 12.7,
        "600": 11.9,
        "650": 11.6,
        "700": 11.4,
        "750": null,
        "800": null,
        "850": null,
        "900": null,
        "950": null,
        "1000": null,
        "1050": null,
        "1100": null,
        "1150": null,
        "1200": null,
        "1250": null,
        "1300": null,
        "1350": null,
        "1400": null,
        "1450": null,
        "1500": null,
        "1550": null,
        "1600": null,
        "1650": null
      }
    },
    {
      "block": 18,
      "line_no": 16,
      "nominal_composition": "44Fe–25Ni–21Cr–Mo",
      "product_form": "Smls. tube",
      "spec_no": "SA–213",
      "type_grade": null,
      "alloy_desig_uns_no": "N08904",
      "class_condition_temper": null,
      "size_thickness_in": null,
      "p_no": 45,
      "group_no": null,
      "min_tensile_strength_ksi": 71,
      "min_yield_strength_ksi": 31,
      "i": "NP",
      "limits_iii": 700,
      "viii_1": 700,
      "xii": 650,
      "external_pressure_chart_no": "NFN–9 …",
      "notes": null,
      "values": {
        "100": 20.3,
        "150": null,
        "200": 16.7,
        "250": null,
        "300": 15.1,
        "400": 13.8,
        "500": 12.7,
        "600": 11.9,
        "650": 11.6,
        "700": 11.4,
        "750": null,
        "800": null,
        "850": null,
        "900": null,
        "950": null,
        "1000": null,
        "1050": null,
        "1100": null,
        "1150": null,
        "1200": null,
        "1250": null,
        "1300": null,
        "1350": null,
        "1400": null,
        "1450": null,
        "1500": null,
        "1550": null,
        "1600": null,
        "1650": null
      }
    },
    {
      "block": 18,
      "line_no": 17,
      "nominal_composition": "44Fe–25Ni–21Cr–Mo",
      "product_form": "Plate, sheet, strip",
      "spec_no": "SA–240",
      "type_grade": "904L",
      "alloy_desig_uns_no": "N08904",
      "class_condition_temper": null,
      "size_thickness_in": null,
      "p_no": 45,
      "group_no": null,
      "min_tensile_strength_ksi": 71,
      "min_yield_strength_ksi": 31,
      "i": "NP",
      "limits_iii": 700,
      "viii_1": 700,
      "xii": 650,
      "external_pressure_chart_no": "NFN–9 …",
      "notes": null,
      "values": {
        "100": 20.3,
        "150": null,
        "200": 16.7,
        "250": null,
        "300": 15.1,
        "400": 13.8,
        "500": 12.7,
        "600": 11.9,
        "650": 11.6,
        "700": 11.4,
        "750": null,
        "800": null,
        "850": null,
        "900": null,
        "950": null,
        "1000": null,
        "1050": null,
        "1100": null,
        "1150": null,
        "1200": null,
        "1250": null,
        "1300": null,
        "1350": null,
        "1400": null,
        "1450": null,
        "1500": null,
        "1550": null,
        "1600": null,
        "1650": null
      }
    },
    {
      "block": 18,
      "line_no": 18,
      "nominal_composition": "44Fe–25Ni–21Cr–Mo",
      "product_form": "Wld. tube",
      "spec_no": "SA–249",
      "type_grade": null,
      "alloy_desig_uns_no": "N08904",
      "class_condition_temper": null,
      "size_thickness_in": null,
      "p_no": 45,
      "group_no": null,
      "min_tensile_strength_ksi": 71,
      "min_yield_strength_ksi": 31,
      "i": "NP",
      "limits_iii": 700,
      "viii_1": 700,
      "xii": 650,
      "external_pressure_chart_no": "NFN–9 G24",
      "notes": null,
      "values": {
        "100": 17.2,
        "150": null,
        "200": 14.2,
        "250": null,
        "300": 12.9,
        "400": 11.8,
        "500": 10.8,
        "600": 10.1,
        "650": 9.9,
        "700": 9.7,
        "750": null,
        "800": null,
        "850": null,
        "900": null,
        "950": null,
        "1000": null,
        "1050": null,
        "1100": null,
        "1150": null,
        "1200": null,
        "1250": null,
        "1300": null,
        "1350": null,
        "1400": null,
        "1450": null,
        "1500": null,
        "1550": null,
        "1600": null,
        "1650": null
      }
    },
    {
      "block": 18,
      "line_no": 19,
      "nominal_composition": "44Fe–25Ni–21Cr–Mo",
      "product_form": "Smls. pipe",
      "spec_no": "SA–312",
      "type_grade": null,
      "alloy_desig_uns_no": "N08904",
      "class_condition_temper": null,
      "size_thickness_in": null,
      "p_no": 45,
      "group_no": null,
      "min_tensile_strength_ksi": 71,
      "min_yield_strength_ksi": 31,
      "i": "NP",
      "limits_iii": 700,
      "viii_1": 700,
      "xii": 650,
      "external_pressure_chart_no": "NFN–9 …",
      "notes": null,
      "values": {
        "100": 20.3,
        "150": null,
        "200": 16.7,
        "250": null,
        "300": 15.1,
        "400": 13.8,
        "500": 12.7,
        "600": 11.9,
        "650": 11.6,
        "700": 11.4,
        "750": null,
        "800": null,
        "850": null,
        "900": null,
        "950": null,
        "1000": null,
        "1050": null,
        "1100": null,
        "1150": null,
        "1200": null,
        "1250": null,
        "1300": null,
        "1350": null,
        "1400": null,
        "1450": null,
        "1500": null,
        "1550": null,
        "1600": null,
        "1650": null
      }
    },
    {
      "block": 18,
      "line_no": 20,
      "nominal_composition": "44Fe–25Ni–21Cr–Mo",
      "product_form": "Wld. pipe",
      "spec_no": "SA–312",
      "type_grade": null,
      "alloy_desig_uns_no": "N08904",
      "class_condition_temper": null,
      "size_thickness_in": null,
      "p_no": 45,
      "group_no": null,
      "min_tensile_strength_ksi": 71,
      "min_yield_strength_ksi": 31,
      "i": "NP",
      "limits_iii": 700,
      "viii_1": 700,
      "xii": 650,
      "external_pressure_chart_no": "NFN–9 G24",
      "notes": null,
      "values": {
        "100": 17.2,
        "150": null,
        "200": 14.2,
        "250": null,
        "300": 12.9,
        "400": 11.8,
        "500": 10.8,
        "600": 10.1,
        "650": 9.9,
        "700": 9.7,
        "750": null,
        "800": null,
        "850": null,
        "900": null,
        "950": null,
        "1000": null,
        "1050": null,
        "1100": null,
        "1150": null,
        "1200": null,
        "1250": null,
        "1300": null,
        "1350": null,
        "1400": null,
        "1450": null,
        "1500": null,
        "1550": null,
        "1600": null,
        "1650": null
      }
    },
    {
      "block": 18,
      "line_no": 21,
      "nominal_composition": "44Fe–25Ni–21Cr–Mo",
      "product_form": "Fittings",
      "spec_no": "SA–403",
      "type_grade": "WP904L/CR904L",
      "alloy_desig_uns_no": "N08904",
      "class_condition_temper": null,
      "size_thickness_in": null,
      "p_no": 45,
      "group_no": null,
      "min_tensile_strength_ksi": 71,
      "min_yield_strength_ksi": 31,
      "i": "NP",
      "limits_iii": 700,
      "viii_1": 700,
      "xii": 650,
      "external_pressure_chart_no": "NFN–9 W14",
      "notes": null,
      "values": {
        "100": 20.3,
        "150": null,
        "200": 16.7,
        "250": null,
        "300": 15.1,
        "400": 13.8,
        "500": 12.7,
        "600": 11.9,
        "650": 11.6,
        "700": 11.4,
        "750": null,
        "800": null,
        "850": null,
        "900": null,
        "950": null,
        "1000": null,
        "1050": null,
        "1100": null,
        "1150": null,
        "1200": null,
        "1250": null,
        "1300": null,
        "1350": null,
        "1400": null,
        "1450": null,
        "1500": null,
        "1550": null,
        "1600": null,
        "1650": null
      }
    },
    {
      "block": 18,
      "line_no": 22,
      "nominal_composition": "44Fe–25Ni–21Cr–Mo",
      "product_form": "Bar",
      "spec_no": "SA–479",
      "type_grade": "904L",
      "alloy_desig_uns_no": "N08904",
      "class_condition_temper": null,
      "size_thickness_in": null,
      "p_no": 45,
      "group_no": null,
      "min_tensile_strength_ksi": 71,
      "min_yield_strength_ksi": 31,
      "i": "NP",
      "limits_iii": 700,
      "viii_1": 700,
      "xii": 650,
      "external_pressure_chart_no": "NFN–9 …",
      "notes": null,
      "values": {
        "100": 20.3,
        "150": null,
        "200": 16.7,
        "250": null,
        "300": 15.1,
        "400": 13.8,
        "500": 12.7,
        "600": 11.9,
        "650": 11.6,
        "700": 11.4,
        "750": null,
        "800": null,
        "850": null,
        "900": null,
        "950": null,
        "1000": null,
        "1050": null,
        "1100": null,
        "1150": null,
        "1200": null,
        "1250": null,
        "1300": null,
        "1350": null,
        "1400": null,
        "1450": null,
        "1500": null,
        "1550": null,
        "1600": null,
        "1650": null
      }
    },
    {
      "block": 18,
      "line_no": 23,
      "nominal_composition": "27Ni–22Cr–7Mo–Mn–Cu–N",
      "product_form": "Smls. tube",
      "spec_no": "SA–213",
      "type_grade": null,
      "alloy_desig_uns_no": "S31277",
      "class_condition_temper": null,
      "size_thickness_in": null,
      "p_no": 45,
      "group_no": null,
      "min_tensile_strength_ksi": 112,
      "min_yield_strength_ksi": 52,
      "i": "NP",
      "limits_iii": "NP",
      "viii_1": 800,
      "xii": "NP",
      "external_pressure_chart_no": "NFN–26 G5",
      "notes": null,
      "values": {
        "100": 32.0,
        "150": 32.0,
        "200": 32.0,
        "250": 31.5,
        "300": 30.7,
        "400": 29.4,
        "500": 28.4,
        "600": 27.5,
        "650": 27.1,
        "700": 26.8,
        "750": 26.5,
        "800": 26.3,
        "850": null,
        "900": null,
        "950": null,
        "1000": null,
        "1050": null,
        "1100": null,
        "1150": null,
        "1200": null,
        "1250": null,
        "1300": null,
        "1350": null,
        "1400": null,
        "1450": null,
        "1500": null,
        "1550": null,
        "1600": null,
        "1650": null
      }
    },
    {
      "block": 18,
      "line_no": 24,
      "nominal_composition": "27Ni–22Cr–7Mo–Mn–Cu–N",
      "product_form": "Smls. tube",
      "spec_no": "SA–213",
      "type_grade": null,
      "alloy_desig_uns_no": "S31277",
      "class_condition_temper": null,
      "size_thickness_in": null,
      "p_no": 45,
      "group_no": null,
      "min_tensile_strength_ksi": 112,
      "min_yield_strength_ksi": 52,
      "i": "NP",
      "limits_iii": "NP",
      "viii_1": 800,
      "xii": "NP",
      "external_pressure_chart_no": "NFN–26 …",
      "notes": null,
      "values": {
        "100": 32.0,
        "150": 32.0,
        "200": 32.0,
        "250": 30.4,
        "300": 28.8,
        "400": 26.5,
        "500": 25.5,
        "600": 25.4,
        "650": 25.4,
        "700": 25.3,
        "750": 25.1,
        "800": 24.9,
        "850": null,
        "900": null,
        "950": null,
        "1000": null,
        "1050": null,
        "1100": null,
        "1150": null,
        "1200": null,
        "1250": null,
        "1300": null,
        "1350": null,
        "1400": null,
        "1450": null,
        "1500": null,
        "1550": null,
        "1600": null,
        "1650": null
      }
    },
    {
      "block": 18,
      "line_no": 25,
      "nominal_composition": "27Ni–22Cr–7Mo–Mn–Cu–N",
      "product_form": "Plate",
      "spec_no": "SA–240",
      "type_grade": null,
      "alloy_desig_uns_no": "S31277",
      "class_condition_temper": null,
      "size_thickness_in": null,
      "p_no": 45,
      "group_no": null,
      "min_tensile_strength_ksi": 112,
      "min_yield_strength_ksi": 52,
      "i": "NP",
      "limits_iii": "NP",
      "viii_1": 800,
      "xii": "NP",
      "external_pressure_chart_no": "NFN–26 G5",
      "notes": null,
      "values": {
        "100": 32.0,
        "150": 32.0,
        "200": 32.0,
        "250": 31.5,
        "300": 30.7,
        "400": 29.4,
        "500": 28.4,
        "600": 27.5,
        "650": 27.1,
        "700": 26.8,
        "750": 26.5,
        "800": 26.3,
        "850": null,
        "900": null,
        "950": null,
        "1000": null,
        "1050": null,
        "1100": null,
        "1150": null,
        "1200": null,
        "1250": null,
        "1300": null,
        "1350": null,
        "1400": null,
        "1450": null,
        "1500": null,
        "1550": null,
        "1600": null,
        "1650": null
      }
    },
    {
      "block": 18,
      "line_no": 26,
      "nominal_composition": "27Ni–22Cr–7Mo–Mn–Cu–N",
      "product_form": "Plate",
      "spec_no": "SA–240",
      "type_grade": null,
      "alloy_desig_uns_no": "S31277",
      "class_condition_temper": null,
      "size_thickness_in": null,
      "p_no": 45,
      "group_no": null,
      "min_tensile_strength_ksi": 112,
      "min_yield_strength_ksi": 52,
      "i": "NP",
      "limits_iii": "NP",
      "viii_1": 800,
      "xii": "NP",
      "external_pressure_chart_no": "NFN–26 …",
      "notes": null,
      "values": {
        "100": 32.0,
        "150": 32.0,
        "200": 32.0,
        "250": 30.4,
        "300": 28.8,
        "400": 26.5,
        "500": 25.5,
        "600": 25.4,
        "650": 25.4,
        "700": 25.3,
        "750": 25.1,
        "800": 24.9,
        "850": null,
        "900": null,
        "950": null,
        "1000": null,
        "1050": null,
        "1100": null,
        "1150": null,
        "1200": null,
        "1250": null,
        "1300": null,
        "1350": null,
        "1400": null,
        "1450": null,
        "1500": null,
        "1550": null,
        "1600": null,
        "1650": null
      }
    },
    {
      "block": 18,
      "line_no": 27,
      "nominal_composition": "27Ni–22Cr–7Mo–Mn–Cu–N",
      "product_form": "Wld. tube",
      "spec_no": "SA–249",
      "type_grade": null,
      "alloy_desig_uns_no": "S31277",
      "class_condition_temper": null,
      "size_thickness_in": null,
      "p_no": 45,
      "group_no": null,
      "min_tensile_strength_ksi": 112,
      "min_yield_strength_ksi": 52,
      "i": "NP",
      "limits_iii": "NP",
      "viii_1": 800,
      "xii": "NP",
      "external_pressure_chart_no": "NFN–26 G5, G24",
      "notes": null,
      "values": {
        "100": 27.2,
        "150": 27.2,
        "200": 27.2,
        "250": 26.8,
        "300": 26.1,
        "400": 24.9,
        "500": 24.1,
        "600": 23.4,
        "650": 23.1,
        "700": 22.7,
        "750": 22.5,
        "800": 22.3,
        "850": null,
        "900": null,
        "950": null,
        "1000": null,
        "1050": null,
        "1100": null,
        "1150": null,
        "1200": null,
        "1250": null,
        "1300": null,
        "1350": null,
        "1400": null,
        "1450": null,
        "1500": null,
        "1550": null,
        "1600": null,
        "1650": null
      }
    },
    {
      "block": 18,
      "line_no": 28,
      "nominal_composition": "27Ni–22Cr–7Mo–Mn–Cu–N",
      "product_form": "Wld. tube",
      "spec_no": "SA–249",
      "type_grade": null,
      "alloy_desig_uns_no": "S31277",
      "class_condition_temper": null,
      "size_thickness_in": null,
      "p_no": 45,
      "group_no": null,
      "min_tensile_strength_ksi": 112,
      "min_yield_strength_ksi": 52,
      "i": "NP",
      "limits_iii": "NP",
      "viii_1": 800,
      "xii": "NP",
      "external_pressure_chart_no": "NFN–26 …",
      "notes": null,
