Repository: danivelas0/asme-pcc

File: resources/bpvc_ii_d_customary_2025/table_1a.json (part 25 of 55)
    "External Pressure Chart No.",
    "Notes"
  ],
  "columns_values": [
      "values": {
        "100": 27.2,
        "150": 27.2,
        "200": 27.2,
        "250": 25.8,
        "300": 24.5,
        "400": 22.5,
        "500": 21.7,
        "600": 21.6,
        "650": 21.6,
        "700": 21.5,
        "750": 21.3,
        "800": 21.2,
        "850": null,
        "900": null,
        "950": null,
        "1000": null,
        "1050": null,
        "1100": null,
        "1150": null,
        "1200": null,
        "1250": null,
        "1300": null,
        "1350": null,
        "1400": null,
        "1450": null,
        "1500": null,
        "1550": null,
        "1600": null,
        "1650": null
      }
    },
    {
      "block": 18,
      "line_no": 29,
      "nominal_composition": "29Ni–20Cr–3Cu–2Mo",
      "product_form": "Castings",
      "spec_no": "SA–351",
      "type_grade": "CN7M",
      "alloy_desig_uns_no": "J95150",
      "class_condition_temper": null,
      "size_thickness_in": null,
      "p_no": 45,
      "group_no": null,
      "min_tensile_strength_ksi": 62,
      "min_yield_strength_ksi": 25,
      "i": 600,
      "limits_iii": "600 (Cl. 3 only)",
      "viii_1": 600,
      "xii": "NP",
      "external_pressure_chart_no": "NFN–9 G1, G5",
      "notes": null,
      "values": {
        "100": 16.7,
        "150": null,
        "200": 16.0,
        "250": null,
        "300": 13.6,
        "400": 12.8,
        "500": 12.1,
        "600": 11.6,
        "650": null,
        "700": null,
        "750": null,
        "800": null,
        "850": null,
        "900": null,
        "950": null,
        "1000": null,
        "1050": null,
        "1100": null,
        "1150": null,
        "1200": null,
        "1250": null,
        "1300": null,
        "1350": null,
        "1400": null,
        "1450": null,
        "1500": null,
        "1550": null,
        "1600": null,
        "1650": null
      }
    },
    {
      "block": 18,
      "line_no": 30,
      "nominal_composition": "29Ni–20Cr–3Cu–2Mo",
      "product_form": "Castings",
      "spec_no": "SA–351",
      "type_grade": "CN7M",
      "alloy_desig_uns_no": "J95150",
      "class_condition_temper": null,
      "size_thickness_in": null,
      "p_no": 45,
      "group_no": null,
      "min_tensile_strength_ksi": 62,
      "min_yield_strength_ksi": 25,
      "i": 600,
      "limits_iii": "NP",
      "viii_1": 600,
      "xii": "NP",
      "external_pressure_chart_no": "NFN–9 G1",
      "notes": null,
      "values": {
        "100": 16.7,
        "150": null,
        "200": 14.4,
        "250": null,
        "300": 12.9,
        "400": 11.8,
        "500": 10.8,
        "600": 10.0,
        "650": null,
        "700": null,
        "750": null,
        "800": null,
        "850": null,
        "900": null,
        "950": null,
        "1000": null,
        "1050": null,
        "1100": null,
        "1150": null,
        "1200": null,
        "1250": null,
        "1300": null,
        "1350": null,
        "1400": null,
        "1450": null,
        "1500": null,
        "1550": null,
        "1600": null,
        "1650": null
      }
    },
    {
      "block": 18,
      "line_no": 31,
      "nominal_composition": "35Ni–35Fe–20Cr–Cb",
      "product_form": "Forgings",
      "spec_no": "SA–182",
      "type_grade": "F20",
      "alloy_desig_uns_no": "N08020",
      "class_condition_temper": null,
      "size_thickness_in": null,
      "p_no": 45,
      "group_no": null,
      "min_tensile_strength_ksi": 80,
      "min_yield_strength_ksi": 35,
      "i": "NP",
      "limits_iii": 800,
      "viii_1": 800,
      "xii": 650,
      "external_pressure_chart_no": "NFN–12 G5",
      "notes": null,
      "values": {
        "100": 22.9,
        "150": null,
        "200": 22.9,
        "250": null,
        "300": 22.6,
        "400": 22.2,
        "500": 22.1,
        "600": 22.1,
        "650": 22.0,
        "700": 21.9,
        "750": 21.8,
        "800": 21.8,
        "850": null,
        "900": null,
        "950": null,
        "1000": null,
        "1050": null,
        "1100": null,
        "1150": null,
        "1200": null,
        "1250": null,
        "1300": null,
        "1350": null,
        "1400": null,
        "1450": null,
        "1500": null,
        "1550": null,
        "1600": null,
        "1650": null
      }
    },
    {
      "block": 18,
      "line_no": 32,
      "nominal_composition": "35Ni–35Fe–20Cr–Cb",
      "product_form": "Forgings",
      "spec_no": "SA–182",
      "type_grade": "F20",
      "alloy_desig_uns_no": "N08020",
      "class_condition_temper": null,
      "size_thickness_in": null,
      "p_no": 45,
      "group_no": null,
      "min_tensile_strength_ksi": 80,
      "min_yield_strength_ksi": 35,
      "i": "NP",
      "limits_iii": "NP",
      "viii_1": 800,
      "xii": 650,
      "external_pressure_chart_no": "NFN–12 …",
      "notes": null,
      "values": {
        "100": 22.9,
        "150": null,
        "200": 20.6,
        "250": null,
        "300": 19.7,
        "400": 18.9,
        "500": 18.2,
        "600": 17.7,
        "650": 17.5,
        "700": 17.4,
        "750": 17.2,
        "800": 16.8,
        "850": null,
        "900": null,
        "950": null,
        "1000": null,
        "1050": null,
        "1100": null,
        "1150": null,
        "1200": null,
        "1250": null,
        "1300": null,
        "1350": null,
        "1400": null,
        "1450": null,
        "1500": null,
        "1550": null,
        "1600": null,
        "1650": null
      }
    },
    {
      "block": 18,
      "line_no": 33,
      "nominal_composition": "35Ni–35Fe–20Cr–Cb",
      "product_form": "Forgings",
      "spec_no": "SA–965",
      "type_grade": "F20",
      "alloy_desig_uns_no": "N08020",
      "class_condition_temper": null,
      "size_thickness_in": null,
      "p_no": 45,
      "group_no": null,
      "min_tensile_strength_ksi": 80,
      "min_yield_strength_ksi": 35,
      "i": "NP",
      "limits_iii": 800,
      "viii_1": 800,
      "xii": 650,
      "external_pressure_chart_no": "NFN–12 G5",
      "notes": null,
      "values": {
        "100": 22.9,
        "150": null,
        "200": 22.9,
        "250": null,
        "300": 22.6,
        "400": 22.2,
        "500": 22.1,
        "600": 22.1,
        "650": 22.0,
        "700": 21.9,
        "750": 21.8,
        "800": 21.8,
        "850": null,
        "900": null,
        "950": null,
        "1000": null,
        "1050": null,
        "1100": null,
        "1150": null,
        "1200": null,
        "1250": null,
        "1300": null,
        "1350": null,
        "1400": null,
        "1450": null,
        "1500": null,
        "1550": null,
        "1600": null,
        "1650": null
      }
    },
    {
      "block": 18,
      "line_no": 34,
      "nominal_composition": "35Ni–35Fe–20Cr–Cb",
      "product_form": "Forgings",
      "spec_no": "SA–965",
      "type_grade": "F20",
      "alloy_desig_uns_no": "N08020",
      "class_condition_temper": null,
      "size_thickness_in": null,
      "p_no": 45,
      "group_no": null,
      "min_tensile_strength_ksi": 80,
      "min_yield_strength_ksi": 35,
      "i": "NP",
      "limits_iii": "NP",
      "viii_1": 800,
      "xii": 650,
      "external_pressure_chart_no": "NFN–12 …",
      "notes": null,
      "values": {
        "100": 22.9,
        "150": null,
        "200": 20.6,
        "250": null,
        "300": 19.7,
        "400": 18.9,
        "500": 18.2,
        "600": 17.7,
        "650": 17.5,
        "700": 17.4,
        "750": 17.2,
        "800": 16.8,
        "850": null,
        "900": null,
        "950": null,
        "1000": null,
        "1050": null,
        "1100": null,
        "1150": null,
        "1200": null,
        "1250": null,
        "1300": null,
        "1350": null,
        "1400": null,
        "1450": null,
        "1500": null,
        "1550": null,
        "1600": null,
        "1650": null
      }
    },
    {
      "block": 18,
      "line_no": 35,
      "nominal_composition": "35Ni–35Fe–20Cr–Cb",
      "product_form": "Plate",
      "spec_no": "SA–240",
      "type_grade": null,
      "alloy_desig_uns_no": "N08020",
      "class_condition_temper": null,
      "size_thickness_in": null,
      "p_no": 45,
      "group_no": null,
      "min_tensile_strength_ksi": 80,
      "min_yield_strength_ksi": 35,
      "i": "NP",
      "limits_iii": "NP",
      "viii_1": 800,
      "xii": 650,
      "external_pressure_chart_no": "NFN–12 …",
      "notes": null,
      "values": {
        "100": 22.9,
        "150": null,
        "200": 20.6,
        "250": null,
        "300": 19.7,
        "400": 18.9,
        "500": 18.2,
        "600": 17.7,
        "650": 17.5,
        "700": 17.4,
        "750": 17.2,
        "800": 16.8,
        "850": null,
        "900": null,
        "950": null,
        "1000": null,
        "1050": null,
        "1100": null,
        "1150": null,
        "1200": null,
        "1250": null,
        "1300": null,
        "1350": null,
        "1400": null,
        "1450": null,
        "1500": null,
        "1550": null,
        "1600": null,
        "1650": null
      }
    },
    {
      "block": 18,
      "line_no": 36,
      "nominal_composition": "35Ni–35Fe–20Cr–Cb",
      "product_form": "Plate",
      "spec_no": "SA–240",
      "type_grade": null,
      "alloy_desig_uns_no": "N08020",
      "class_condition_temper": null,
      "size_thickness_in": null,
      "p_no": 45,
      "group_no": null,
      "min_tensile_strength_ksi": 80,
      "min_yield_strength_ksi": 35,
      "i": "NP",
      "limits_iii": 800,
      "viii_1": 800,
      "xii": 650,
      "external_pressure_chart_no": "NFN–12 G5",
      "notes": null,
      "values": {
        "100": 22.9,
        "150": null,
        "200": 22.9,
        "250": null,
        "300": 22.6,
        "400": 22.2,
        "500": 22.1,
        "600": 22.1,
        "650": 22.0,
        "700": 21.9,
        "750": 21.8,
        "800": 21.8,
        "850": null,
        "900": null,
        "950": null,
        "1000": null,
        "1050": null,
        "1100": null,
        "1150": null,
        "1200": null,
        "1250": null,
        "1300": null,
        "1350": null,
        "1400": null,
        "1450": null,
        "1500": null,
        "1550": null,
        "1600": null,
        "1650": null
      }
    },
    {
      "block": 18,
      "line_no": 37,
      "nominal_composition": "35Ni–35Fe–20Cr–Cb",
      "product_form": "Bar",
      "spec_no": "SA–276",
      "type_grade": "Alloy 20",
      "alloy_desig_uns_no": "N08020",
      "class_condition_temper": null,
      "size_thickness_in": null,
      "p_no": 45,
      "group_no": null,
      "min_tensile_strength_ksi": 80,
      "min_yield_strength_ksi": 35,
      "i": "NP",
      "limits_iii": 800,
      "viii_1": 800,
      "xii": 650,
      "external_pressure_chart_no": "NFN–12 G5",
      "notes": null,
      "values": {
        "100": 22.9,
        "150": null,
        "200": 22.9,
        "250": null,
        "300": 22.6,
        "400": 22.2,
        "500": 22.1,
        "600": 22.1,
        "650": 22.0,
        "700": 21.9,
        "750": 21.8,
        "800": 21.8,
        "850": null,
        "900": null,
        "950": null,
        "1000": null,
        "1050": null,
        "1100": null,
        "1150": null,
        "1200": null,
        "1250": null,
        "1300": null,
        "1350": null,
        "1400": null,
        "1450": null,
        "1500": null,
        "1550": null,
        "1600": null,
        "1650": null
      }
    },
    {
      "block": 18,
      "line_no": 38,
      "nominal_composition": "35Ni–35Fe–20Cr–Cb",
      "product_form": "Bar",
      "spec_no": "SA–276",
      "type_grade": "Alloy 20",
      "alloy_desig_uns_no": "N08020",
      "class_condition_temper": null,
      "size_thickness_in": null,
      "p_no": 45,
      "group_no": null,
      "min_tensile_strength_ksi": 80,
      "min_yield_strength_ksi": 35,
      "i": "NP",
      "limits_iii": "NP",
      "viii_1": 800,
      "xii": 650,
      "external_pressure_chart_no": "NFN–12 …",
      "notes": null,
      "values": {
        "100": 22.9,
        "150": null,
        "200": 20.6,
        "250": null,
        "300": 19.7,
        "400": 18.9,
        "500": 18.2,
        "600": 17.7,
        "650": 17.5,
        "700": 17.4,
        "750": 17.2,
        "800": 16.8,
        "850": null,
        "900": null,
        "950": null,
        "1000": null,
        "1050": null,
        "1100": null,
        "1150": null,
        "1200": null,
        "1250": null,
        "1300": null,
        "1350": null,
        "1400": null,
        "1450": null,
        "1500": null,
        "1550": null,
        "1600": null,
        "1650": null
      }
    },
    {
      "block": 18,
      "line_no": 39,
      "nominal_composition": "35Ni–35Fe–20Cr–Cb",
      "product_form": "Bar",
      "spec_no": "SA–479",
      "type_grade": "Alloy 20",
      "alloy_desig_uns_no": "N08020",
      "class_condition_temper": null,
      "size_thickness_in": null,
      "p_no": 45,
      "group_no": null,
      "min_tensile_strength_ksi": 80,
      "min_yield_strength_ksi": 35,
      "i": "NP",
      "limits_iii": 800,
      "viii_1": 800,
      "xii": 650,
      "external_pressure_chart_no": "NFN–12 G5",
      "notes": null,
      "values": {
        "100": 22.9,
        "150": null,
        "200": 22.9,
        "250": null,
        "300": 22.6,
        "400": 22.2,
        "500": 22.1,
        "600": 22.1,
        "650": 22.0,
        "700": 21.9,
        "750": 21.8,
        "800": 21.8,
        "850": null,
        "900": null,
        "950": null,
        "1000": null,
        "1050": null,
        "1100": null,
        "1150": null,
        "1200": null,
        "1250": null,
        "1300": null,
        "1350": null,
        "1400": null,
        "1450": null,
        "1500": null,
        "1550": null,
        "1600": null,
        "1650": null
      }
    },
    {
      "block": 18,
      "line_no": 40,
      "nominal_composition": "35Ni–35Fe–20Cr–Cb",
      "product_form": "Bar",
      "spec_no": "SA–479",
      "type_grade": "Alloy 20",
      "alloy_desig_uns_no": "N08020",
      "class_condition_temper": null,
      "size_thickness_in": null,
      "p_no": 45,
      "group_no": null,
      "min_tensile_strength_ksi": 80,
      "min_yield_strength_ksi": 35,
      "i": "NP",
      "limits_iii": "NP",
      "viii_1": 800,
      "xii": 650,
      "external_pressure_chart_no": "NFN–12 …",
      "notes": null,
      "values": {
        "100": 22.9,
        "150": null,
        "200": 20.6,
        "250": null,
        "300": 19.7,
        "400": 18.9,
        "500": 18.2,
        "600": 17.7,
        "650": 17.5,
        "700": 17.4,
        "750": 17.2,
        "800": 16.8,
        "850": null,
        "900": null,
        "950": null,
        "1000": null,
        "1050": null,
        "1100": null,
        "1150": null,
        "1200": null,
        "1250": null,
        "1300": null,
        "1350": null,
        "1400": null,
        "1450": null,
        "1500": null,
        "1550": null,
        "1600": null,
        "1650": null
      }
    },
    {
      "block": 18,
      "line_no": 41,
      "nominal_composition": "35Ni–35Fe–20Cr–Cb",
      "product_form": "Smls. pipe",
      "spec_no": "SA–312",
      "type_grade": "Alloy 20",
      "alloy_desig_uns_no": "N08020",
      "class_condition_temper": null,
      "size_thickness_in": null,
      "p_no": 45,
      "group_no": null,
      "min_tensile_strength_ksi": 80,
      "min_yield_strength_ksi": 35,
      "i": "NP",
      "limits_iii": "NP",
      "viii_1": 800,
      "xii": 650,
      "external_pressure_chart_no": "NFN–12 …",
      "notes": null,
      "values": {
        "100": 22.9,
        "150": null,
        "200": 20.6,
        "250": null,
        "300": 19.7,
        "400": 18.9,
        "500": 18.2,
        "600": 17.7,
        "650": 17.5,
        "700": 17.4,
        "750": 17.2,
        "800": 16.8,
        "850": null,
        "900": null,
        "950": null,
        "1000": null,
        "1050": null,
        "1100": null,
        "1150": null,
        "1200": null,
        "1250": null,
        "1300": null,
        "1350": null,
        "1400": null,
        "1450": null,
        "1500": null,
        "1550": null,
        "1600": null,
        "1650": null
      }
    },
    {
      "block": 18,
      "line_no": 42,
      "nominal_composition": "35Ni–35Fe–20Cr–Cb",
      "product_form": "Smls. pipe",
      "spec_no": "SA–312",
      "type_grade": "Alloy 20",
      "alloy_desig_uns_no": "N08020",
      "class_condition_temper": null,
      "size_thickness_in": null,
      "p_no": 45,
      "group_no": null,
      "min_tensile_strength_ksi": 80,
      "min_yield_strength_ksi": 35,
      "i": "NP",
      "limits_iii": "NP",
      "viii_1": 800,
      "xii": 650,
      "external_pressure_chart_no": "NFN–12 G5",
      "notes": null,
      "values": {
        "100": 22.9,
        "150": null,
        "200": 22.9,
        "250": null,
        "300": 22.6,
        "400": 22.2,
        "500": 22.1,
        "600": 22.1,
        "650": 22.0,
        "700": 21.9,
        "750": 21.8,
        "800": 21.8,
        "850": null,
        "900": null,
        "950": null,
        "1000": null,
        "1050": null,
        "1100": null,
        "1150": null,
        "1200": null,
        "1250": null,
        "1300": null,
        "1350": null,
        "1400": null,
        "1450": null,
        "1500": null,
        "1550": null,
        "1600": null,
        "1650": null
      }
    },
    {
      "block": 18,
      "line_no": 43,
      "nominal_composition": "35Ni–35Fe–20Cr–Cb",
      "product_form": "Wld. pipe",
      "spec_no": "SA–312",
      "type_grade": "Alloy 20",
      "alloy_desig_uns_no": "N08020",
      "class_condition_temper": null,
      "size_thickness_in": null,
      "p_no": 45,
      "group_no": null,
      "min_tensile_strength_ksi": 80,
      "min_yield_strength_ksi": 35,
      "i": "NP",
      "limits_iii": 800,
      "viii_1": "NP",
      "xii": "NP",
      "external_pressure_chart_no": "NFN–12 G5, W12",
      "notes": null,
      "values": {
        "100": 22.9,
        "150": null,
        "200": 22.9,
        "250": null,
        "300": 22.6,
        "400": 22.2,
        "500": 22.1,
        "600": 22.1,
        "650": 22.0,
        "700": 21.9,
        "750": 21.8,
        "800": 21.8,
        "850": null,
        "900": null,
        "950": null,
        "1000": null,
        "1050": null,
        "1100": null,
        "1150": null,
        "1200": null,
        "1250": null,
        "1300": null,
        "1350": null,
        "1400": null,
        "1450": null,
        "1500": null,
        "1550": null,
        "1600": null,
        "1650": null
      }
    },
    {
      "block": 18,
      "line_no": 44,
      "nominal_composition": "35Ni–35Fe–20Cr–Cb",
      "product_form": "Wld. pipe",
      "spec_no": "SA–312",
      "type_grade": "Alloy 20",
      "alloy_desig_uns_no": "N08020",
      "class_condition_temper": null,
      "size_thickness_in": null,
      "p_no": 45,
      "group_no": null,
      "min_tensile_strength_ksi": 80,
      "min_yield_strength_ksi": 35,
      "i": "NP",
      "limits_iii": "NP",
      "viii_1": 800,
      "xii": 650,
      "external_pressure_chart_no": "NFN–12 G24",
      "notes": null,
      "values": {
        "100": 19.4,
        "150": null,
        "200": 17.5,
        "250": null,
        "300": 16.7,
        "400": 16.1,
        "500": 15.5,
        "600": 15.0,
        "650": 14.9,
        "700": 14.8,
        "750": 14.6,
        "800": 14.3,
        "850": null,
        "900": null,
        "950": null,
        "1000": null,
        "1050": null,
        "1100": null,
        "1150": null,
        "1200": null,
        "1250": null,
        "1300": null,
        "1350": null,
        "1400": null,
        "1450": null,
        "1500": null,
        "1550": null,
        "1600": null,
        "1650": null
      }
    },
    {
      "block": 18,
      "line_no": 45,
      "nominal_composition": "35Ni–35Fe–20Cr–Cb",
      "product_form": "Wld. pipe",
      "spec_no": "SA–312",
      "type_grade": "Alloy 20",
      "alloy_desig_uns_no": "N08020",
      "class_condition_temper": null,
      "size_thickness_in": null,
      "p_no": 45,
      "group_no": null,
      "min_tensile_strength_ksi": 80,
      "min_yield_strength_ksi": 35,
      "i": "NP",
      "limits_iii": "NP",
      "viii_1": 800,
      "xii": 650,
      "external_pressure_chart_no": "NFN–12 G5, G24",
      "notes": null,
      "values": {
        "100": 22.9,
        "150": null,
        "200": 22.9,
        "250": null,
        "300": 22.6,
        "400": 22.2,
        "500": 22.1,
        "600": 22.1,
        "650": 22.0,
        "700": 21.9,
        "750": 21.8,
        "800": 21.8,
        "850": null,
        "900": null,
        "950": null,
        "1000": null,
        "1050": null,
        "1100": null,
        "1150": null,
        "1200": null,
        "1250": null,
        "1300": null,
        "1350": null,
        "1400": null,
        "1450": null,
        "1500": null,
        "1550": null,
        "1600": null,
        "1650": null
      }
    },
    {
      "block": 19,
      "line_no": 1,
      "nominal_composition": "35Ni–35Fe–20Cr–Cb",
      "product_form": "Smls. tube",
      "spec_no": "SA–213",
      "type_grade": "Alloy 20",
      "alloy_desig_uns_no": "N08020",
      "class_condition_temper": null,
      "size_thickness_in": null,
      "p_no": 45,
      "group_no": null,
      "min_tensile_strength_ksi": 80,
      "min_yield_strength_ksi": 35,
      "i": "NP",
      "limits_iii": "NP",
      "viii_1": 800,
      "xii": 650,
      "external_pressure_chart_no": "NFN–12 …",
      "notes": null,
      "values": {
        "100": 22.9,
        "150": null,
        "200": 20.6,
        "250": null,
        "300": 19.7,
        "400": 18.9,
        "500": 18.2,
        "600": 17.7,
        "650": 17.5,
        "700": 17.4,
        "750": 17.2,
        "800": 16.8,
        "850": null,
        "900": null,
        "950": null,
        "1000": null,
        "1050": null,
        "1100": null,
        "1150": null,
        "1200": null,
        "1250": null,
        "1300": null,
        "1350": null,
        "1400": null,
        "1450": null,
        "1500": null,
        "1550": null,
        "1600": null,
        "1650": null
      }
    },
    {
      "block": 19,
      "line_no": 2,
      "nominal_composition": "35Ni–35Fe–20Cr–Cb",
      "product_form": "Smls. tube",
      "spec_no": "SA–213",
      "type_grade": "Alloy 20",
      "alloy_desig_uns_no": "N08020",
      "class_condition_temper": null,
      "size_thickness_in": null,
      "p_no": 45,
      "group_no": null,
      "min_tensile_strength_ksi": 80,
      "min_yield_strength_ksi": 35,
      "i": "NP",
      "limits_iii": "NP",
      "viii_1": 800,
      "xii": 650,
      "external_pressure_chart_no": "NFN–12 G5",
      "notes": null,
      "values": {
        "100": 22.9,
        "150": null,
        "200": 22.9,
        "250": null,
        "300": 22.6,
        "400": 22.2,
        "500": 22.1,
        "600": 22.1,
        "650": 22.0,
        "700": 21.9,
        "750": 21.8,
        "800": 21.8,
        "850": null,
        "900": null,
        "950": null,
        "1000": null,
        "1050": null,
        "1100": null,
        "1150": null,
        "1200": null,
        "1250": null,
        "1300": null,
        "1350": null,
        "1400": null,
        "1450": null,
        "1500": null,
        "1550": null,
        "1600": null,
        "1650": null
      }
    },
    {
      "block": 19,
      "line_no": 3,
      "nominal_composition": "35Ni–35Fe–20Cr–Cb",
      "product_form": "Wld. tube",
      "spec_no": "SA–249",
      "type_grade": "Alloy 20",
      "alloy_desig_uns_no": "N08020",
      "class_condition_temper": null,
      "size_thickness_in": null,
      "p_no": 45,
      "group_no": null,
      "min_tensile_strength_ksi": 80,
      "min_yield_strength_ksi": 35,
      "i": "NP",
      "limits_iii": 800,
      "viii_1": "NP",
      "xii": "NP",
      "external_pressure_chart_no": "NFN–12 G5, W12",
      "notes": null,
      "values": {
        "100": 22.9,
        "150": null,
        "200": 22.9,
        "250": null,
        "300": 22.6,
        "400": 22.2,
        "500": 22.1,
        "600": 22.1,
        "650": 22.0,
        "700": 21.9,
        "750": 21.8,
        "800": 21.8,
        "850": null,
        "900": null,
        "950": null,
        "1000": null,
        "1050": null,
        "1100": null,
        "1150": null,
        "1200": null,
        "1250": null,
        "1300": null,
        "1350": null,
        "1400": null,
        "1450": null,
        "1500": null,
        "1550": null,
        "1600": null,
        "1650": null
      }
    },
    {
      "block": 19,
      "line_no": 4,
      "nominal_composition": "35Ni–35Fe–20Cr–Cb",
      "product_form": "Wld. tube",
      "spec_no": "SA–249",
      "type_grade": "Alloy 20",
      "alloy_desig_uns_no": "N08020",
      "class_condition_temper": null,
      "size_thickness_in": null,
      "p_no": 45,
      "group_no": null,
      "min_tensile_strength_ksi": 80,
      "min_yield_strength_ksi": 35,
      "i": "NP",
      "limits_iii": "NP",
      "viii_1": 800,
      "xii": 650,
      "external_pressure_chart_no": "NFN–12 G24",
      "notes": null,
      "values": {
        "100": 19.4,
        "150": null,
        "200": 17.5,
        "250": null,
        "300": 16.7,
        "400": 16.1,
        "500": 15.5,
        "600": 15.0,
        "650": 14.9,
        "700": 14.8,
        "750": 14.6,
        "800": 14.3,
        "850": null,
        "900": null,
        "950": null,
        "1000": null,
        "1050": null,
        "1100": null,
        "1150": null,
        "1200": null,
        "1250": null,
        "1300": null,
        "1350": null,
        "1400": null,
        "1450": null,
        "1500": null,
        "1550": null,
        "1600": null,
        "1650": null
      }
    },
    {
      "block": 19,
      "line_no": 5,
      "nominal_composition": "35Ni–35Fe–20Cr–Cb",
      "product_form": "Wld. tube",
      "spec_no": "SA–249",
      "type_grade": "Alloy 20",
      "alloy_desig_uns_no": "N08020",
      "class_condition_temper": null,
      "size_thickness_in": null,
      "p_no": 45,
      "group_no": null,
      "min_tensile_strength_ksi": 80,
      "min_yield_strength_ksi": 35,
      "i": "NP",
      "limits_iii": "NP",
      "viii_1": 800,
      "xii": 650,
      "external_pressure_chart_no": "NFN–12 G5, G24",
      "notes": null,
      "values": {
        "100": 19.4,
        "150": null,
        "200": 19.4,
        "250": null,
        "300": 19.2,
        "400": 18.8,
        "500": 18.8,
        "600": 18.8,
        "650": 18.7,
        "700": 18.6,
        "750": 18.5,
        "800": 18.5,
        "850": null,
        "900": null,
        "950": null,
        "1000": null,
        "1050": null,
        "1100": null,
        "1150": null,
        "1200": null,
        "1250": null,
        "1300": null,
        "1350": null,
        "1400": null,
        "1450": null,
        "1500": null,
        "1550": null,
        "1600": null,
        "1650": null
      }
    },
    {
      "block": 19,
      "line_no": 6,
      "nominal_composition": "35Ni–35Fe–20Cr–Cb",
      "product_form": "Smls. & wld. fittings",
      "spec_no": "SA–403",
      "type_grade": null,
      "alloy_desig_uns_no": "N08020",
      "class_condition_temper": null,
      "size_thickness_in": null,
      "p_no": 45,
      "group_no": null,
      "min_tensile_strength_ksi": 85,
      "min_yield_strength_ksi": 40,
      "i": "NP",
      "limits_iii": 800,
      "viii_1": 800,
      "xii": 650,
      "external_pressure_chart_no": "NFN–12",
      "notes": "G5, W12, W14",
      "values": {
        "100": 22.9,
        "150": null,
        "200": 22.9,
        "250": null,
        "300": 22.6,
        "400": 22.2,
        "500": 22.1,
        "600": 22.1,
        "650": 22.0,
        "700": 21.9,
        "750": 21.8,
        "800": 21.8,
        "850": null,
        "900": null,
        "950": null,
        "1000": null,
        "1050": null,
        "1100": null,
        "1150": null,
        "1200": null,
        "1250": null,
        "1300": null,
        "1350": null,
        "1400": null,
        "1450": null,
        "1500": null,
        "1550": null,
        "1600": null,
        "1650": null
      }
    },
    {
      "block": 19,
      "line_no": 7,
      "nominal_composition": "42Fe–33Ni–21Cr",
      "product_form": "Forgings",
      "spec_no": "SA–182",
      "type_grade": "FNIC10",
      "alloy_desig_uns_no": "N08810",
      "class_condition_temper": null,
      "size_thickness_in": null,
      "p_no": 45,
      "group_no": null,
      "min_tensile_strength_ksi": 65,
      "min_yield_strength_ksi": 25,
      "i": 1500,
      "limits_iii": "NP",
      "viii_1": 1650,
      "xii": "NP",
      "external_pressure_chart_no": "NFN–9 G6, T9",
      "notes": null,
      "values": {
        "100": 16.7,
        "150": null,
        "200": 15.4,
        "250": null,
        "300": 14.4,
        "400": 13.6,
        "500": 12.9,
        "600": 12.2,
        "650": 11.9,
        "700": 11.6,
        "750": 11.4,
        "800": 11.1,
        "850": 10.9,
        "900": 10.7,
        "950": 10.5,
        "1000": 10.4,
        "1050": 10.2,
        "1100": 10.0,
        "1150": 9.3,
        "1200": 7.4,
        "1250": 5.9,
        "1300": 4.7,
        "1350": 3.8,
        "1400": 3.0,
        "1450": 2.4,
        "1500": 1.9,
        "1550": 1.4,
        "1600": 1.1,
        "1650": 0.86
      }
    },
    {
      "block": 19,
      "line_no": 8,
      "nominal_composition": "42Fe–33Ni–21Cr",
      "product_form": "Forgings",
      "spec_no": "SA–182",
      "type_grade": "FNIC10",
      "alloy_desig_uns_no": "N08810",
      "class_condition_temper": null,
      "size_thickness_in": null,
      "p_no": 45,
      "group_no": null,
      "min_tensile_strength_ksi": 65,
      "min_yield_strength_ksi": 25,
      "i": 1500,
      "limits_iii": 800,
      "viii_1": 1650,
      "xii": "NP",
      "external_pressure_chart_no": "NFN–9",
      "notes": "G5, G6, T8",
      "values": {
        "100": 16.7,
        "150": null,
        "200": 16.7,
        "250": null,
        "300": 16.7,
        "400": 16.7,
        "500": 16.7,
        "600": 16.5,
        "650": 16.1,
        "700": 15.7,
        "750": 15.3,
        "800": 15.0,
        "850": 14.7,
        "900": 14.5,
        "950": 14.2,
        "1000": 14.0,
        "1050": 13.8,
        "1100": 11.6,
        "1150": 9.3,
        "1200": 7.4,
        "1250": 5.9,
        "1300": 4.7,
        "1350": 3.8,
        "1400": 3.0,
        "1450": 2.4,
        "1500": 1.9,
        "1550": 1.4,
        "1600": 1.1,
        "1650": 0.86
      }
    },
    {
      "block": 19,
      "line_no": 9,
      "nominal_composition": "42Fe–33Ni–21Cr",
      "product_form": "Smls. tube",
      "spec_no": "SA–213",
      "type_grade": "800H",
      "alloy_desig_uns_no": "N08810",
      "class_condition_temper": null,
      "size_thickness_in": null,
      "p_no": 45,
      "group_no": null,
      "min_tensile_strength_ksi": 65,
      "min_yield_strength_ksi": 25,
      "i": "NP",
      "limits_iii": "NP",
      "viii_1": 1650,
      "xii": "NP",
      "external_pressure_chart_no": "NFN–9 G6, T9",
      "notes": null,
      "values": {
        "100": 16.7,
        "150": null,
        "200": 15.4,
        "250": null,
        "300": 14.4,
        "400": 13.6,
        "500": 12.9,
        "600": 12.2,
        "650": 11.9,
        "700": 11.6,
        "750": 11.4,
        "800": 11.1,
        "850": 10.9,
        "900": 10.7,
        "950": 10.5,
        "1000": 10.4,
        "1050": 10.2,
        "1100": 10.0,
        "1150": 9.3,
        "1200": 7.4,
        "1250": 5.9,
        "1300": 4.7,
        "1350": 3.8,
        "1400": 3.0,
        "1450": 2.4,
        "1500": 1.9,
        "1550": 1.4,
        "1600": 1.1,
        "1650": 0.86
      }
    },
    {
      "block": 19,
      "line_no": 10,
      "nominal_composition": "42Fe–33Ni–21Cr",
      "product_form": "Smls. tube",
      "spec_no": "SA–213",
      "type_grade": "800H",
      "alloy_desig_uns_no": "N08810",
      "class_condition_temper": null,
      "size_thickness_in": null,
      "p_no": 45,
      "group_no": null,
      "min_tensile_strength_ksi": 65,
      "min_yield_strength_ksi": 25,
      "i": "NP",
      "limits_iii": 800,
      "viii_1": 1650,
      "xii": "NP",
      "external_pressure_chart_no": "NFN–9",
      "notes": "G5, G6, T8",
      "values": {
        "100": 16.7,
        "150": null,
        "200": 16.7,
        "250": null,
        "300": 16.7,
        "400": 16.7,
        "500": 16.7,
        "600": 16.5,
        "650": 16.1,
        "700": 15.7,
        "750": 15.3,
        "800": 15.0,
        "850": 14.7,
        "900": 14.5,
        "950": 14.2,
        "1000": 14.0,
        "1050": 13.8,
        "1100": 11.6,
        "1150": 9.3,
        "1200": 7.4,
        "1250": 5.9,
        "1300": 4.7,
        "1350": 3.8,
        "1400": 3.0,
        "1450": 2.4,
        "1500": 1.9,
        "1550": 1.4,
        "1600": 1.1,
        "1650": 0.86
      }
    },
    {
      "block": 19,
      "line_no": 11,
      "nominal_composition": "42Fe–33Ni–21Cr",
      "product_form": "Plate",
      "spec_no": "SA–240",
      "type_grade": "800H",
      "alloy_desig_uns_no": "N08810",
      "class_condition_temper": null,
      "size_thickness_in": null,
      "p_no": 45,
      "group_no": null,
      "min_tensile_strength_ksi": 65,
      "min_yield_strength_ksi": 25,
      "i": 1500,
      "limits_iii": "NP",
      "viii_1": 1650,
      "xii": "NP",
      "external_pressure_chart_no": "NFN–9 G6, T9",
      "notes": null,
      "values": {
        "100": 16.7,
        "150": null,
        "200": 15.4,
        "250": null,
        "300": 14.4,
        "400": 13.6,
        "500": 12.9,
        "600": 12.2,
        "650": 11.9,
        "700": 11.6,
        "750": 11.4,
        "800": 11.1,
        "850": 10.9,
        "900": 10.7,
        "950": 10.5,
        "1000": 10.4,
        "1050": 10.2,
        "1100": 10.0,
        "1150": 9.3,
        "1200": 7.4,
        "1250": 5.9,
        "1300": 4.7,
        "1350": 3.8,
        "1400": 3.0,
        "1450": 2.4,
        "1500": 1.9,
        "1550": 1.4,
        "1600": 1.1,
        "1650": 0.86
      }
    },
    {
      "block": 19,
      "line_no": 12,
      "nominal_composition": "42Fe–33Ni–21Cr",
      "product_form": "Plate",
      "spec_no": "SA–240",
      "type_grade": "800H",
      "alloy_desig_uns_no": "N08810",
      "class_condition_temper": null,
      "size_thickness_in": null,
      "p_no": 45,
      "group_no": null,
      "min_tensile_strength_ksi": 65,
      "min_yield_strength_ksi": 25,
      "i": 1500,
      "limits_iii": 800,
      "viii_1": 1650,
      "xii": "NP",
      "external_pressure_chart_no": "NFN–9",
      "notes": "G5, G6, T8",
      "values": {
        "100": 16.7,
        "150": null,
        "200": 16.7,
        "250": null,
        "300": 16.7,
        "400": 16.7,
        "500": 16.7,
        "600": 16.5,
        "650": 16.1,
        "700": 15.7,
        "750": 15.3,
        "800": 15.0,
        "850": 14.7,
        "900": 14.5,
        "950": 14.2,
        "1000": 14.0,
        "1050": 13.8,
        "1100": 11.6,
        "1150": 9.3,
        "1200": 7.4,
        "1250": 5.9,
        "1300": 4.7,
        "1350": 3.8,
        "1400": 3.0,
        "1450": 2.4,
        "1500": 1.9,
        "1550": 1.4,
        "1600": 1.1,
        "1650": 0.86
      }
    },
    {
      "block": 19,
      "line_no": 13,
      "nominal_composition": "42Fe–33Ni–21Cr",
      "product_form": "Wld. tube",
      "spec_no": "SA–249",
      "type_grade": "800H",
      "alloy_desig_uns_no": "N08810",
      "class_condition_temper": null,
      "size_thickness_in": null,
      "p_no": 45,
      "group_no": null,
      "min_tensile_strength_ksi": 65,
      "min_yield_strength_ksi": 25,
      "i": 1500,
      "limits_iii": "NP",
      "viii_1": 1650,
      "xii": "NP",
      "external_pressure_chart_no": "NFN–9",
      "notes": "G6, G24, T9",
      "values": {
        "100": 14.2,
        "150": null,
        "200": 13.1,
        "250": null,
        "300": 12.3,
        "400": 11.6,
        "500": 10.9,
        "600": 10.4,
        "650": 10.1,
        "700": 9.9,
        "750": 9.7,
        "800": 9.5,
        "850": 9.3,
        "900": 9.1,
        "950": 9.0,
        "1000": 8.8,
        "1050": 8.7,
        "1100": 8.5,
        "1150": 7.9,
        "1200": 6.3,
        "1250": 5.0,
        "1300": 4.0,
        "1350": 3.2,
        "1400": 2.6,
        "1450": 2.0,
        "1500": 1.6,
        "1550": 1.2,
        "1600": 0.94,
        "1650": 0.73
      }
    },
    {
      "block": 19,
      "line_no": 14,
      "nominal_composition": "42Fe–33Ni–21Cr",
      "product_form": "Wld. tube",
      "spec_no": "SA–249",
      "type_grade": "800H",
      "alloy_desig_uns_no": "N08810",
      "class_condition_temper": null,
      "size_thickness_in": null,
      "p_no": 45,
      "group_no": null,
      "min_tensile_strength_ksi": 65,
      "min_yield_strength_ksi": 25,
      "i": 1500,
      "limits_iii": "NP",
      "viii_1": 1650,
      "xii": "NP",
      "external_pressure_chart_no": "NFN–9",
      "notes": "G5, G6, G24, T8",
      "values": {
        "100": 14.2,
        "150": null,
        "200": 14.2,
        "250": null,
        "300": 14.2,
        "400": 14.2,
        "500": 14.2,
        "600": 14.0,
        "650": 13.7,
        "700": 13.3,
        "750": 13.0,
        "800": 12.8,
        "850": 12.5,
        "900": 12.3,
        "950": 12.1,
        "1000": 11.9,
        "1050": 11.7,
        "1100": 9.9,
        "1150": 7.9,
        "1200": 6.3,
        "1250": 5.0,
        "1300": 4.0,
        "1350": 3.2,
        "1400": 2.6,
        "1450": 2.0,
        "1500": 1.6,
        "1550": 1.2,
        "1600": 0.94,
        "1650": 0.73
      }
    },
    {
      "block": 19,
      "line_no": 15,
      "nominal_composition": "42Fe–33Ni–21Cr",
      "product_form": "Bar",
      "spec_no": "SA–276",
      "type_grade": "800H",
      "alloy_desig_uns_no": "N08810",
      "class_condition_temper": null,
      "size_thickness_in": null,
      "p_no": 45,
      "group_no": null,
      "min_tensile_strength_ksi": 65,
      "min_yield_strength_ksi": 25,
      "i": 1500,
      "limits_iii": "NP",
      "viii_1": 1650,
      "xii": "NP",
      "external_pressure_chart_no": "NFN–9 G6, T9",
      "notes": null,
      "values": {
        "100": 16.7,
        "150": null,
        "200": 15.4,
        "250": null,
        "300": 14.4,
        "400": 13.6,
        "500": 12.9,
        "600": 12.2,
        "650": 11.9,
        "700": 11.6,
        "750": 11.4,
        "800": 11.1,
        "850": 10.9,
        "900": 10.7,
        "950": 10.5,
        "1000": 10.4,
        "1050": 10.2,
        "1100": 10.0,
        "1150": 9.3,
        "1200": 7.4,
        "1250": 5.9,
        "1300": 4.7,
        "1350": 3.8,
        "1400": 3.0,
        "1450": 2.4,
        "1500": 1.9,
        "1550": 1.4,
        "1600": 1.1,
        "1650": 0.86
      }
    },
    {
      "block": 19,
      "line_no": 16,
      "nominal_composition": "42Fe–33Ni–21Cr",
      "product_form": "Bar",
      "spec_no": "SA–276",
      "type_grade": "800H",
      "alloy_desig_uns_no": "N08810",
      "class_condition_temper": null,
      "size_thickness_in": null,
      "p_no": 45,
      "group_no": null,
      "min_tensile_strength_ksi": 65,
      "min_yield_strength_ksi": 25,
