Repository: danivelas0/asme-pcc

File: resources/bpvc_ii_d_customary_2025/table_1a.json (part 26 of 55)
    "External Pressure Chart No.",
    "Notes"
  ],
  "columns_values": [
      "i": 1500,
      "limits_iii": 800,
      "viii_1": 1650,
      "xii": "NP",
      "external_pressure_chart_no": "NFN–9",
      "notes": "G5, G6, T8",
      "values": {
        "100": 16.7,
        "150": null,
        "200": 16.7,
        "250": null,
        "300": 16.7,
        "400": 16.7,
        "500": 16.7,
        "600": 16.5,
        "650": 16.1,
        "700": 15.7,
        "750": 15.3,
        "800": 15.0,
        "850": 14.7,
        "900": 14.5,
        "950": 14.2,
        "1000": 14.0,
        "1050": 13.8,
        "1100": 11.6,
        "1150": 9.3,
        "1200": 7.4,
        "1250": 5.9,
        "1300": 4.7,
        "1350": 3.8,
        "1400": 3.0,
        "1450": 2.4,
        "1500": 1.9,
        "1550": 1.4,
        "1600": 1.1,
        "1650": 0.86
      }
    },
    {
      "block": 19,
      "line_no": 17,
      "nominal_composition": "42Fe–33Ni–21Cr",
      "product_form": "Smls. & wld. pipe",
      "spec_no": "SA–312",
      "type_grade": "800H",
      "alloy_desig_uns_no": "N08810",
      "class_condition_temper": null,
      "size_thickness_in": null,
      "p_no": 45,
      "group_no": null,
      "min_tensile_strength_ksi": 65,
      "min_yield_strength_ksi": 25,
      "i": 1500,
      "limits_iii": "NP",
      "viii_1": 1650,
      "xii": "NP",
      "external_pressure_chart_no": "NFN–9",
      "notes": "G6, T9, W5, W12",
      "values": {
        "100": 16.7,
        "150": null,
        "200": 15.4,
        "250": null,
        "300": 14.4,
        "400": 13.6,
        "500": 12.9,
        "600": 12.2,
        "650": 11.9,
        "700": 11.6,
        "750": 11.4,
        "800": 11.1,
        "850": 10.9,
        "900": 10.7,
        "950": 10.5,
        "1000": 10.4,
        "1050": 10.2,
        "1100": 10.0,
        "1150": 9.3,
        "1200": 7.4,
        "1250": 5.9,
        "1300": 4.7,
        "1350": 3.8,
        "1400": 3.0,
        "1450": 2.4,
        "1500": 1.9,
        "1550": 1.4,
        "1600": 1.1,
        "1650": 0.86
      }
    },
    {
      "block": 19,
      "line_no": 18,
      "nominal_composition": "42Fe–33Ni–21Cr",
      "product_form": "Smls. & wld. pipe",
      "spec_no": "SA–312",
      "type_grade": "800H",
      "alloy_desig_uns_no": "N08810",
      "class_condition_temper": null,
      "size_thickness_in": null,
      "p_no": 45,
      "group_no": null,
      "min_tensile_strength_ksi": 65,
      "min_yield_strength_ksi": 25,
      "i": 1500,
      "limits_iii": 800,
      "viii_1": 1650,
      "xii": "NP",
      "external_pressure_chart_no": "NFN–9",
      "notes": "G5, G6, T8, W5, W12",
      "values": {
        "100": 16.7,
        "150": null,
        "200": 16.7,
        "250": null,
        "300": 16.7,
        "400": 16.7,
        "500": 16.7,
        "600": 16.5,
        "650": 16.1,
        "700": 15.7,
        "750": 15.3,
        "800": 15.0,
        "850": 14.7,
        "900": 14.5,
        "950": 14.2,
        "1000": 14.0,
        "1050": 13.8,
        "1100": 11.6,
        "1150": 9.3,
        "1200": 7.4,
        "1250": 5.9,
        "1300": 4.7,
        "1350": 3.8,
        "1400": 3.0,
        "1450": 2.4,
        "1500": 1.9,
        "1550": 1.4,
        "1600": 1.1,
        "1650": 0.86
      }
    },
    {
      "block": 19,
      "line_no": 19,
      "nominal_composition": "42Fe–33Ni–21Cr",
      "product_form": "Wld. pipe",
      "spec_no": "SA–358",
      "type_grade": "800H",
      "alloy_desig_uns_no": "N08810",
      "class_condition_temper": null,
      "size_thickness_in": null,
      "p_no": 45,
      "group_no": null,
      "min_tensile_strength_ksi": 65,
      "min_yield_strength_ksi": 25,
      "i": "NP",
      "limits_iii": "NP",
      "viii_1": 1650,
      "xii": "NP",
      "external_pressure_chart_no": "NFN–9",
      "notes": "G6, G24, T9",
      "values": {
        "100": 14.2,
        "150": null,
        "200": 13.1,
        "250": null,
        "300": 12.3,
        "400": 11.6,
        "500": 10.9,
        "600": 10.4,
        "650": 10.1,
        "700": 9.9,
        "750": 9.7,
        "800": 9.5,
        "850": 9.3,
        "900": 9.1,
        "950": 9.0,
        "1000": 8.8,
        "1050": 8.7,
        "1100": 8.5,
        "1150": 7.9,
        "1200": 6.3,
        "1250": 5.0,
        "1300": 4.0,
        "1350": 3.2,
        "1400": 2.6,
        "1450": 2.0,
        "1500": 1.6,
        "1550": 1.2,
        "1600": 0.94,
        "1650": 0.73
      }
    },
    {
      "block": 19,
      "line_no": 20,
      "nominal_composition": "42Fe–33Ni–21Cr",
      "product_form": "Wld. pipe",
      "spec_no": "SA–358",
      "type_grade": "800H",
      "alloy_desig_uns_no": "N08810",
      "class_condition_temper": null,
      "size_thickness_in": null,
      "p_no": 45,
      "group_no": null,
      "min_tensile_strength_ksi": 65,
      "min_yield_strength_ksi": 25,
      "i": "NP",
      "limits_iii": "NP",
      "viii_1": 1650,
      "xii": "NP",
      "external_pressure_chart_no": "NFN–9",
      "notes": "G5, G6, G24, T8",
      "values": {
        "100": 14.2,
        "150": null,
        "200": 14.2,
        "250": null,
        "300": 14.2,
        "400": 14.2,
        "500": 14.2,
        "600": 14.0,
        "650": 13.7,
        "700": 13.3,
        "750": 13.0,
        "800": 12.8,
        "850": 12.5,
        "900": 12.3,
        "950": 12.1,
        "1000": 11.9,
        "1050": 11.7,
        "1100": 9.9,
        "1150": 7.9,
        "1200": 6.3,
        "1250": 5.0,
        "1300": 4.0,
        "1350": 3.2,
        "1400": 2.6,
        "1450": 2.0,
        "1500": 1.6,
        "1550": 1.2,
        "1600": 0.94,
        "1650": 0.73
      }
    },
    {
      "block": 19,
      "line_no": 21,
      "nominal_composition": "42Fe–33Ni–21Cr",
      "product_form": "Bar",
      "spec_no": "SA–479",
      "type_grade": "800H",
      "alloy_desig_uns_no": "N08810",
      "class_condition_temper": null,
      "size_thickness_in": null,
      "p_no": 45,
      "group_no": null,
      "min_tensile_strength_ksi": 65,
      "min_yield_strength_ksi": 25,
      "i": 1500,
      "limits_iii": "NP",
      "viii_1": 1650,
      "xii": "NP",
      "external_pressure_chart_no": "NFN–9 G6, T9",
      "notes": null,
      "values": {
        "100": 16.7,
        "150": null,
        "200": 15.4,
        "250": null,
        "300": 14.4,
        "400": 13.6,
        "500": 12.9,
        "600": 12.2,
        "650": 11.9,
        "700": 11.6,
        "750": 11.4,
        "800": 11.1,
        "850": 10.9,
        "900": 10.7,
        "950": 10.5,
        "1000": 10.4,
        "1050": 10.2,
        "1100": 10.0,
        "1150": 9.3,
        "1200": 7.4,
        "1250": 5.9,
        "1300": 4.7,
        "1350": 3.8,
        "1400": 3.0,
        "1450": 2.4,
        "1500": 1.9,
        "1550": 1.4,
        "1600": 1.1,
        "1650": 0.86
      }
    },
    {
      "block": 19,
      "line_no": 22,
      "nominal_composition": "42Fe–33Ni–21Cr",
      "product_form": "Bar",
      "spec_no": "SA–479",
      "type_grade": "800H",
      "alloy_desig_uns_no": "N08810",
      "class_condition_temper": null,
      "size_thickness_in": null,
      "p_no": 45,
      "group_no": null,
      "min_tensile_strength_ksi": 65,
      "min_yield_strength_ksi": 25,
      "i": 1500,
      "limits_iii": 800,
      "viii_1": 1650,
      "xii": "NP",
      "external_pressure_chart_no": "NFN–9",
      "notes": "G5, G6, T8",
      "values": {
        "100": 16.7,
        "150": null,
        "200": 16.7,
        "250": null,
        "300": 16.7,
        "400": 16.7,
        "500": 16.7,
        "600": 16.5,
        "650": 16.1,
        "700": 15.7,
        "750": 15.3,
        "800": 15.0,
        "850": 14.7,
        "900": 14.5,
        "950": 14.2,
        "1000": 14.0,
        "1050": 13.8,
        "1100": 11.6,
        "1150": 9.3,
        "1200": 7.4,
        "1250": 5.9,
        "1300": 4.7,
        "1350": 3.8,
        "1400": 3.0,
        "1450": 2.4,
        "1500": 1.9,
        "1550": 1.4,
        "1600": 1.1,
        "1650": 0.86
      }
    },
    {
      "block": 19,
      "line_no": 23,
      "nominal_composition": "42Fe–33Ni–21Cr",
      "product_form": "Wld. tube",
      "spec_no": "SA–688",
      "type_grade": "800H",
      "alloy_desig_uns_no": "N08810",
      "class_condition_temper": null,
      "size_thickness_in": null,
      "p_no": 45,
      "group_no": null,
      "min_tensile_strength_ksi": 65,
      "min_yield_strength_ksi": 25,
      "i": 1500,
      "limits_iii": "NP",
      "viii_1": 1650,
      "xii": "NP",
      "external_pressure_chart_no": "NFN–9",
      "notes": "G6, G24, T9",
      "values": {
        "100": 14.2,
        "150": null,
        "200": 13.1,
        "250": null,
        "300": 12.3,
        "400": 11.6,
        "500": 10.9,
        "600": 10.4,
        "650": 10.1,
        "700": 9.9,
        "750": 9.7,
        "800": 9.5,
        "850": 9.3,
        "900": 9.1,
        "950": 9.0,
        "1000": 8.8,
        "1050": 8.7,
        "1100": 8.5,
        "1150": 7.9,
        "1200": 6.3,
        "1250": 5.0,
        "1300": 4.0,
        "1350": 3.2,
        "1400": 2.6,
        "1450": 2.0,
        "1500": 1.6,
        "1550": 1.2,
        "1600": 0.94,
        "1650": 0.73
      }
    },
    {
      "block": 19,
      "line_no": 24,
      "nominal_composition": "42Fe–33Ni–21Cr",
      "product_form": "Wld. tube",
      "spec_no": "SA–688",
      "type_grade": "800H",
      "alloy_desig_uns_no": "N08810",
      "class_condition_temper": null,
      "size_thickness_in": null,
      "p_no": 45,
      "group_no": null,
      "min_tensile_strength_ksi": 65,
      "min_yield_strength_ksi": 25,
      "i": 1500,
      "limits_iii": "NP",
      "viii_1": 1650,
      "xii": "NP",
      "external_pressure_chart_no": "NFN–9",
      "notes": "G5, G6, G24, T8",
      "values": {
        "100": 14.2,
        "150": null,
        "200": 14.2,
        "250": null,
        "300": 14.2,
        "400": 14.2,
        "500": 14.2,
        "600": 14.0,
        "650": 13.7,
        "700": 13.3,
        "750": 13.0,
        "800": 12.8,
        "850": 12.5,
        "900": 12.3,
        "950": 12.1,
        "1000": 11.9,
        "1050": 11.7,
        "1100": 9.9,
        "1150": 7.9,
        "1200": 6.3,
        "1250": 5.0,
        "1300": 4.0,
        "1350": 3.2,
        "1400": 2.6,
        "1450": 2.0,
        "1500": 1.6,
        "1550": 1.2,
        "1600": 0.94,
        "1650": 0.73
      }
    },
    {
      "block": 19,
      "line_no": 25,
      "nominal_composition": "42Fe–33Ni–21Cr",
      "product_form": "Forgings",
      "spec_no": "SA–965",
      "type_grade": "FNIC10",
      "alloy_desig_uns_no": "N08810",
      "class_condition_temper": null,
      "size_thickness_in": null,
      "p_no": 45,
      "group_no": null,
      "min_tensile_strength_ksi": 65,
      "min_yield_strength_ksi": 25,
      "i": 1500,
      "limits_iii": "NP",
      "viii_1": 1650,
      "xii": "NP",
      "external_pressure_chart_no": "NFN–9 G6, T9",
      "notes": null,
      "values": {
        "100": 16.7,
        "150": null,
        "200": 15.4,
        "250": null,
        "300": 14.4,
        "400": 13.6,
        "500": 12.9,
        "600": 12.2,
        "650": 11.9,
        "700": 11.6,
        "750": 11.4,
        "800": 11.1,
        "850": 10.9,
        "900": 10.7,
        "950": 10.5,
        "1000": 10.4,
        "1050": 10.2,
        "1100": 10.0,
        "1150": 9.3,
        "1200": 7.4,
        "1250": 5.9,
        "1300": 4.7,
        "1350": 3.8,
        "1400": 3.0,
        "1450": 2.4,
        "1500": 1.9,
        "1550": 1.4,
        "1600": 1.1,
        "1650": 0.86
      }
    },
    {
      "block": 19,
      "line_no": 26,
      "nominal_composition": "42Fe–33Ni–21Cr",
      "product_form": "Forgings",
      "spec_no": "SA–965",
      "type_grade": "FNIC10",
      "alloy_desig_uns_no": "N08810",
      "class_condition_temper": null,
      "size_thickness_in": null,
      "p_no": 45,
      "group_no": null,
      "min_tensile_strength_ksi": 65,
      "min_yield_strength_ksi": 25,
      "i": 1500,
      "limits_iii": 800,
      "viii_1": 1650,
      "xii": "NP",
      "external_pressure_chart_no": "NFN–9",
      "notes": "G5, G6, T8",
      "values": {
        "100": 16.7,
        "150": null,
        "200": 16.7,
        "250": null,
        "300": 16.7,
        "400": 16.7,
        "500": 16.7,
        "600": 16.5,
        "650": 16.1,
        "700": 15.7,
        "750": 15.3,
        "800": 15.0,
        "850": 14.7,
        "900": 14.5,
        "950": 14.2,
        "1000": 14.0,
        "1050": 13.8,
        "1100": 11.6,
        "1150": 9.3,
        "1200": 7.4,
        "1250": 5.9,
        "1300": 4.7,
        "1350": 3.8,
        "1400": 3.0,
        "1450": 2.4,
        "1500": 1.9,
        "1550": 1.4,
        "1600": 1.1,
        "1650": 0.86
      }
    },
    {
      "block": 19,
      "line_no": 27,
      "nominal_composition": "42Fe–33Ni–21Cr",
      "product_form": "Forgings",
      "spec_no": "SA–182",
      "type_grade": "FNIC11",
      "alloy_desig_uns_no": "N08811",
      "class_condition_temper": null,
      "size_thickness_in": null,
      "p_no": 45,
      "group_no": null,
      "min_tensile_strength_ksi": 65,
      "min_yield_strength_ksi": 25,
      "i": 1500,
      "limits_iii": "NP",
      "viii_1": 1650,
      "xii": "NP",
      "external_pressure_chart_no": "NFN–9 G6, T12",
      "notes": null,
      "values": {
        "100": 16.7,
        "150": null,
        "200": 15.4,
        "250": null,
        "300": 14.4,
        "400": 13.6,
        "500": 12.9,
        "600": 12.2,
        "650": 11.9,
        "700": 11.6,
        "750": 11.4,
        "800": 11.1,
        "850": 10.9,
        "900": 10.7,
        "950": 10.5,
        "1000": 10.4,
        "1050": 10.2,
        "1100": 10.0,
        "1150": 9.8,
        "1200": 8.3,
        "1250": 6.7,
        "1300": 5.4,
        "1350": 4.3,
        "1400": 3.4,
        "1450": 2.7,
        "1500": 2.2,
        "1550": 1.6,
        "1600": 1.2,
        "1650": 0.91
      }
    },
    {
      "block": 19,
      "line_no": 28,
      "nominal_composition": "42Fe–33Ni–21Cr",
      "product_form": "Forgings",
      "spec_no": "SA–182",
      "type_grade": "FNIC11",
      "alloy_desig_uns_no": "N08811",
      "class_condition_temper": null,
      "size_thickness_in": null,
      "p_no": 45,
      "group_no": null,
      "min_tensile_strength_ksi": 65,
      "min_yield_strength_ksi": 25,
      "i": 1500,
      "limits_iii": "NP",
      "viii_1": 1650,
      "xii": "NP",
      "external_pressure_chart_no": "NFN–9",
      "notes": "G5, G6, T8",
      "values": {
        "100": 16.7,
        "150": null,
        "200": 16.7,
        "250": null,
        "300": 16.7,
        "400": 16.7,
        "500": 16.7,
        "600": 16.5,
        "650": 16.1,
        "700": 15.7,
        "750": 15.3,
        "800": 15.0,
        "850": 14.7,
        "900": 14.5,
        "950": 14.2,
        "1000": 14.0,
        "1050": 13.8,
        "1100": 12.9,
        "1150": 10.4,
        "1200": 8.3,
        "1250": 6.7,
        "1300": 5.4,
        "1350": 4.3,
        "1400": 3.4,
        "1450": 2.7,
        "1500": 2.2,
        "1550": 1.6,
        "1600": 1.2,
        "1650": 0.91
      }
    },
    {
      "block": 19,
      "line_no": 29,
      "nominal_composition": "42Fe–33Ni–21Cr",
      "product_form": "Smls. tube",
      "spec_no": "SA–213",
      "type_grade": null,
      "alloy_desig_uns_no": "N08811",
      "class_condition_temper": null,
      "size_thickness_in": null,
      "p_no": 45,
      "group_no": null,
      "min_tensile_strength_ksi": 65,
      "min_yield_strength_ksi": 25,
      "i": 1500,
      "limits_iii": "NP",
      "viii_1": 1650,
      "xii": "NP",
      "external_pressure_chart_no": "NFN–9 G6, T12",
      "notes": null,
      "values": {
        "100": 16.7,
        "150": null,
        "200": 15.4,
        "250": null,
        "300": 14.4,
        "400": 13.6,
        "500": 12.9,
        "600": 12.2,
        "650": 11.9,
        "700": 11.6,
        "750": 11.4,
        "800": 11.1,
        "850": 10.9,
        "900": 10.7,
        "950": 10.5,
        "1000": 10.4,
        "1050": 10.2,
        "1100": 10.0,
        "1150": 9.8,
        "1200": 8.3,
        "1250": 6.7,
        "1300": 5.4,
        "1350": 4.3,
        "1400": 3.4,
        "1450": 2.7,
        "1500": 2.2,
        "1550": 1.6,
        "1600": 1.2,
        "1650": 0.91
      }
    },
    {
      "block": 19,
      "line_no": 30,
      "nominal_composition": "42Fe–33Ni–21Cr",
      "product_form": "Smls. tube",
      "spec_no": "SA–213",
      "type_grade": null,
      "alloy_desig_uns_no": "N08811",
      "class_condition_temper": null,
      "size_thickness_in": null,
      "p_no": 45,
      "group_no": null,
      "min_tensile_strength_ksi": 65,
      "min_yield_strength_ksi": 25,
      "i": 1500,
      "limits_iii": "NP",
      "viii_1": 1650,
      "xii": "NP",
      "external_pressure_chart_no": "NFN–9",
      "notes": "G5, G6, T8",
      "values": {
        "100": 16.7,
        "150": null,
        "200": 16.7,
        "250": null,
        "300": 16.7,
        "400": 16.7,
        "500": 16.7,
        "600": 16.5,
        "650": 16.1,
        "700": 15.7,
        "750": 15.3,
        "800": 15.0,
        "850": 14.7,
        "900": 14.5,
        "950": 14.2,
        "1000": 14.0,
        "1050": 13.8,
        "1100": 12.9,
        "1150": 10.4,
        "1200": 8.3,
        "1250": 6.7,
        "1300": 5.4,
        "1350": 4.3,
        "1400": 3.4,
        "1450": 2.7,
        "1500": 2.2,
        "1550": 1.6,
        "1600": 1.2,
        "1650": 0.91
      }
    },
    {
      "block": 19,
      "line_no": 31,
      "nominal_composition": "42Fe–33Ni–21Cr",
      "product_form": "Plate",
      "spec_no": "SA–240",
      "type_grade": null,
      "alloy_desig_uns_no": "N08811",
      "class_condition_temper": null,
      "size_thickness_in": null,
      "p_no": 45,
      "group_no": null,
      "min_tensile_strength_ksi": 65,
      "min_yield_strength_ksi": 25,
      "i": 1500,
      "limits_iii": "NP",
      "viii_1": 1650,
      "xii": "NP",
      "external_pressure_chart_no": "NFN–9 G6, T12",
      "notes": null,
      "values": {
        "100": 16.7,
        "150": null,
        "200": 15.4,
        "250": null,
        "300": 14.4,
        "400": 13.6,
        "500": 12.9,
        "600": 12.2,
        "650": 11.9,
        "700": 11.6,
        "750": 11.4,
        "800": 11.1,
        "850": 10.9,
        "900": 10.7,
        "950": 10.5,
        "1000": 10.4,
        "1050": 10.2,
        "1100": 10.0,
        "1150": 9.8,
        "1200": 8.3,
        "1250": 6.7,
        "1300": 5.4,
        "1350": 4.3,
        "1400": 3.4,
        "1450": 2.7,
        "1500": 2.2,
        "1550": 1.6,
        "1600": 1.2,
        "1650": 0.91
      }
    },
    {
      "block": 19,
      "line_no": 32,
      "nominal_composition": "42Fe–33Ni–21Cr",
      "product_form": "Plate",
      "spec_no": "SA–240",
      "type_grade": null,
      "alloy_desig_uns_no": "N08811",
      "class_condition_temper": null,
      "size_thickness_in": null,
      "p_no": 45,
      "group_no": null,
      "min_tensile_strength_ksi": 65,
      "min_yield_strength_ksi": 25,
      "i": 1500,
      "limits_iii": "NP",
      "viii_1": 1650,
      "xii": "NP",
      "external_pressure_chart_no": "NFN–9",
      "notes": "G5, G6, T8",
      "values": {
        "100": 16.7,
        "150": null,
        "200": 16.7,
        "250": null,
        "300": 16.7,
        "400": 16.7,
        "500": 16.7,
        "600": 16.5,
        "650": 16.1,
        "700": 15.7,
        "750": 15.3,
        "800": 15.0,
        "850": 14.7,
        "900": 14.5,
        "950": 14.2,
        "1000": 14.0,
        "1050": 13.8,
        "1100": 12.9,
        "1150": 10.4,
        "1200": 8.3,
        "1250": 6.7,
        "1300": 5.4,
        "1350": 4.3,
        "1400": 3.4,
        "1450": 2.7,
        "1500": 2.2,
        "1550": 1.6,
        "1600": 1.2,
        "1650": 0.91
      }
    },
    {
      "block": 19,
      "line_no": 33,
      "nominal_composition": "42Fe–33Ni–21Cr",
      "product_form": "Wld. tube",
      "spec_no": "SA–249",
      "type_grade": null,
      "alloy_desig_uns_no": "N08811",
      "class_condition_temper": null,
      "size_thickness_in": null,
      "p_no": 45,
      "group_no": null,
      "min_tensile_strength_ksi": 65,
      "min_yield_strength_ksi": 25,
      "i": 1500,
      "limits_iii": "NP",
      "viii_1": 1650,
      "xii": "NP",
      "external_pressure_chart_no": "NFN–9",
      "notes": "G6, G24, T12",
      "values": {
        "100": 14.2,
        "150": null,
        "200": 13.1,
        "250": null,
        "300": 12.3,
        "400": 11.6,
        "500": 10.9,
        "600": 10.4,
        "650": 10.1,
        "700": 9.9,
        "750": 9.7,
        "800": 9.5,
        "850": 9.3,
        "900": 9.1,
        "950": 9.0,
        "1000": 8.8,
        "1050": 8.7,
        "1100": 8.5,
        "1150": 8.3,
        "1200": 7.1,
        "1250": 5.7,
        "1300": 4.6,
        "1350": 3.7,
        "1400": 2.9,
        "1450": 2.3,
        "1500": 1.9,
        "1550": 1.3,
        "1600": 1.0,
        "1650": 0.77
      }
    },
    {
      "block": 19,
      "line_no": 34,
      "nominal_composition": "42Fe–33Ni–21Cr",
      "product_form": "Wld. tube",
      "spec_no": "SA–249",
      "type_grade": null,
      "alloy_desig_uns_no": "N08811",
      "class_condition_temper": null,
      "size_thickness_in": null,
      "p_no": 45,
      "group_no": null,
      "min_tensile_strength_ksi": 65,
      "min_yield_strength_ksi": 25,
      "i": 1500,
      "limits_iii": "NP",
      "viii_1": 1650,
      "xii": "NP",
      "external_pressure_chart_no": "NFN–9",
      "notes": "G5, G6, G24, T9",
      "values": {
        "100": 14.2,
        "150": null,
        "200": 14.2,
        "250": null,
        "300": 14.2,
        "400": 14.2,
        "500": 14.2,
        "600": 14.0,
        "650": 13.7,
        "700": 13.3,
        "750": 13.0,
        "800": 12.8,
        "850": 12.5,
        "900": 12.3,
        "950": 12.1,
        "1000": 11.9,
        "1050": 11.7,
        "1100": 11.5,
        "1150": 8.8,
        "1200": 7.1,
        "1250": 5.7,
        "1300": 4.6,
        "1350": 3.7,
        "1400": 2.9,
        "1450": 2.3,
        "1500": 1.9,
        "1550": 1.3,
        "1600": 1.0,
        "1650": 0.77
      }
    },
    {
      "block": 19,
      "line_no": 35,
      "nominal_composition": "42Fe–33Ni–21Cr",
      "product_form": "Bar",
      "spec_no": "SA–276",
      "type_grade": null,
      "alloy_desig_uns_no": "N08811",
      "class_condition_temper": null,
      "size_thickness_in": null,
      "p_no": 45,
      "group_no": null,
      "min_tensile_strength_ksi": 65,
      "min_yield_strength_ksi": 25,
      "i": 1500,
      "limits_iii": "NP",
      "viii_1": 1650,
      "xii": "NP",
      "external_pressure_chart_no": "NFN–9 G6, T12",
      "notes": null,
      "values": {
        "100": 16.7,
        "150": null,
        "200": 15.4,
        "250": null,
        "300": 14.4,
        "400": 13.6,
        "500": 12.9,
        "600": 12.2,
        "650": 11.9,
        "700": 11.6,
        "750": 11.4,
        "800": 11.1,
        "850": 10.9,
        "900": 10.7,
        "950": 10.5,
        "1000": 10.4,
        "1050": 10.2,
        "1100": 10.0,
        "1150": 9.8,
        "1200": 8.3,
        "1250": 6.7,
        "1300": 5.4,
        "1350": 4.3,
        "1400": 3.4,
        "1450": 2.7,
        "1500": 2.2,
        "1550": 1.6,
        "1600": 1.2,
        "1650": 0.91
      }
    },
    {
      "block": 19,
      "line_no": 36,
      "nominal_composition": "42Fe–33Ni–21Cr",
      "product_form": "Bar",
      "spec_no": "SA–276",
      "type_grade": null,
      "alloy_desig_uns_no": "N08811",
      "class_condition_temper": null,
      "size_thickness_in": null,
      "p_no": 45,
      "group_no": null,
      "min_tensile_strength_ksi": 65,
      "min_yield_strength_ksi": 25,
      "i": 1500,
      "limits_iii": "NP",
      "viii_1": 1650,
      "xii": "NP",
      "external_pressure_chart_no": "NFN–9",
      "notes": "G5, G6, T8",
      "values": {
        "100": 16.7,
        "150": null,
        "200": 16.7,
        "250": null,
        "300": 16.7,
        "400": 16.7,
        "500": 16.7,
        "600": 16.5,
        "650": 16.1,
        "700": 15.7,
        "750": 15.3,
        "800": 15.0,
        "850": 14.7,
        "900": 14.5,
        "950": 14.2,
        "1000": 14.0,
        "1050": 13.8,
        "1100": 12.9,
        "1150": 10.4,
        "1200": 8.3,
        "1250": 6.7,
        "1300": 5.4,
        "1350": 4.3,
        "1400": 3.4,
        "1450": 2.7,
        "1500": 2.2,
        "1550": 1.6,
        "1600": 1.2,
        "1650": 0.91
      }
    },
    {
      "block": 19,
      "line_no": 37,
      "nominal_composition": "42Fe–33Ni–21Cr",
      "product_form": "Smls. pipe",
      "spec_no": "SA–312",
      "type_grade": null,
      "alloy_desig_uns_no": "N08811",
      "class_condition_temper": null,
      "size_thickness_in": null,
      "p_no": 45,
      "group_no": null,
      "min_tensile_strength_ksi": 65,
      "min_yield_strength_ksi": 25,
      "i": 1500,
      "limits_iii": "NP",
      "viii_1": 1650,
      "xii": "NP",
      "external_pressure_chart_no": "NFN–9 G6, T12",
      "notes": null,
      "values": {
        "100": 16.7,
        "150": null,
        "200": 15.4,
        "250": null,
        "300": 14.4,
        "400": 13.6,
        "500": 12.9,
        "600": 12.2,
        "650": 11.9,
        "700": 11.6,
        "750": 11.4,
        "800": 11.1,
        "850": 10.9,
        "900": 10.7,
        "950": 10.5,
        "1000": 10.4,
        "1050": 10.2,
        "1100": 10.0,
        "1150": 9.8,
        "1200": 8.3,
        "1250": 6.7,
        "1300": 5.4,
        "1350": 4.3,
        "1400": 3.4,
        "1450": 2.7,
        "1500": 2.2,
        "1550": 1.6,
        "1600": 1.2,
        "1650": 0.91
      }
    },
    {
      "block": 19,
      "line_no": 38,
      "nominal_composition": "42Fe–33Ni–21Cr",
      "product_form": "Smls. pipe",
      "spec_no": "SA–312",
      "type_grade": null,
      "alloy_desig_uns_no": "N08811",
      "class_condition_temper": null,
      "size_thickness_in": null,
      "p_no": 45,
      "group_no": null,
      "min_tensile_strength_ksi": 65,
      "min_yield_strength_ksi": 25,
      "i": 1500,
      "limits_iii": "NP",
      "viii_1": 1650,
      "xii": "NP",
      "external_pressure_chart_no": "NFN–9",
      "notes": "G5, G6, T8",
      "values": {
        "100": 16.7,
        "150": null,
        "200": 16.7,
        "250": null,
        "300": 16.7,
        "400": 16.7,
        "500": 16.7,
        "600": 16.5,
        "650": 16.1,
        "700": 15.7,
        "750": 15.3,
        "800": 15.0,
        "850": 14.7,
        "900": 14.5,
        "950": 14.2,
        "1000": 14.0,
        "1050": 13.8,
        "1100": 12.9,
        "1150": 10.4,
        "1200": 8.3,
        "1250": 6.7,
        "1300": 5.4,
        "1350": 4.3,
        "1400": 3.4,
        "1450": 2.7,
        "1500": 2.2,
        "1550": 1.6,
        "1600": 1.2,
        "1650": 0.91
      }
    },
    {
      "block": 19,
      "line_no": 39,
      "nominal_composition": "42Fe–33Ni–21Cr",
      "product_form": "Bar",
      "spec_no": "SA–479",
      "type_grade": null,
      "alloy_desig_uns_no": "N08811",
      "class_condition_temper": null,
      "size_thickness_in": null,
      "p_no": 45,
      "group_no": null,
      "min_tensile_strength_ksi": 65,
      "min_yield_strength_ksi": 25,
      "i": 1500,
      "limits_iii": "NP",
      "viii_1": 1650,
      "xii": "NP",
      "external_pressure_chart_no": "NFN–9 G6, T12",
      "notes": null,
      "values": {
        "100": 16.7,
        "150": null,
        "200": 15.4,
        "250": null,
        "300": 14.4,
        "400": 13.6,
        "500": 12.9,
        "600": 12.2,
        "650": 11.9,
        "700": 11.6,
        "750": 11.4,
        "800": 11.1,
        "850": 10.9,
        "900": 10.7,
        "950": 10.5,
        "1000": 10.4,
        "1050": 10.2,
        "1100": 10.0,
        "1150": 9.8,
        "1200": 8.3,
        "1250": 6.7,
        "1300": 5.4,
        "1350": 4.3,
        "1400": 3.4,
        "1450": 2.7,
        "1500": 2.2,
        "1550": 1.6,
        "1600": 1.2,
        "1650": 0.91
      }
    },
    {
      "block": 19,
      "line_no": 40,
      "nominal_composition": "42Fe–33Ni–21Cr",
      "product_form": "Bar",
      "spec_no": "SA–479",
      "type_grade": null,
      "alloy_desig_uns_no": "N08811",
      "class_condition_temper": null,
      "size_thickness_in": null,
      "p_no": 45,
      "group_no": null,
      "min_tensile_strength_ksi": 65,
      "min_yield_strength_ksi": 25,
      "i": 1500,
      "limits_iii": "NP",
      "viii_1": 1650,
      "xii": "NP",
      "external_pressure_chart_no": "NFN–9",
      "notes": "G5, G6, T8",
      "values": {
        "100": 16.7,
        "150": null,
        "200": 16.7,
        "250": null,
        "300": 16.7,
        "400": 16.7,
        "500": 16.7,
        "600": 16.5,
        "650": 16.1,
        "700": 15.7,
        "750": 15.3,
        "800": 15.0,
        "850": 14.7,
        "900": 14.5,
        "950": 14.2,
        "1000": 14.0,
        "1050": 13.8,
        "1100": 12.9,
        "1150": 10.4,
        "1200": 8.3,
        "1250": 6.7,
        "1300": 5.4,
        "1350": 4.3,
        "1400": 3.4,
        "1450": 2.7,
        "1500": 2.2,
        "1550": 1.6,
        "1600": 1.2,
        "1650": 0.91
      }
    },
    {
      "block": 19,
      "line_no": 41,
      "nominal_composition": "42Fe–33Ni–21Cr",
      "product_form": "Wld. tube",
      "spec_no": "SA–688",
      "type_grade": null,
      "alloy_desig_uns_no": "N08811",
      "class_condition_temper": null,
      "size_thickness_in": null,
      "p_no": 45,
      "group_no": null,
      "min_tensile_strength_ksi": 65,
      "min_yield_strength_ksi": 25,
      "i": 1500,
      "limits_iii": "NP",
      "viii_1": 1650,
      "xii": "NP",
      "external_pressure_chart_no": "NFN–9",
      "notes": "G6, G24, T12",
      "values": {
        "100": 14.2,
        "150": null,
        "200": 13.1,
        "250": null,
        "300": 12.3,
        "400": 11.6,
        "500": 10.9,
        "600": 10.4,
        "650": 10.1,
        "700": 9.9,
        "750": 9.7,
        "800": 9.5,
        "850": 9.3,
        "900": 9.1,
        "950": 9.0,
        "1000": 8.8,
        "1050": 8.7,
        "1100": 8.5,
        "1150": 8.3,
        "1200": 7.1,
        "1250": 5.7,
        "1300": 4.6,
        "1350": 3.7,
        "1400": 2.9,
        "1450": 2.3,
        "1500": 1.9,
        "1550": 1.3,
        "1600": 1.0,
        "1650": 0.77
      }
    },
    {
      "block": 19,
      "line_no": 42,
      "nominal_composition": "42Fe–33Ni–21Cr",
      "product_form": "Wld. tube",
      "spec_no": "SA–688",
      "type_grade": null,
      "alloy_desig_uns_no": "N08811",
      "class_condition_temper": null,
      "size_thickness_in": null,
      "p_no": 45,
      "group_no": null,
      "min_tensile_strength_ksi": 65,
      "min_yield_strength_ksi": 25,
      "i": 1500,
      "limits_iii": "NP",
      "viii_1": 1650,
      "xii": "NP",
      "external_pressure_chart_no": "NFN–9",
      "notes": "G5, G6, G24, T9",
      "values": {
        "100": 14.2,
        "150": null,
        "200": 14.2,
        "250": null,
        "300": 14.2,
        "400": 14.2,
        "500": 14.2,
        "600": 14.0,
        "650": 13.7,
        "700": 13.3,
        "750": 13.0,
        "800": 12.8,
        "850": 12.5,
        "900": 12.3,
        "950": 12.1,
        "1000": 11.9,
        "1050": 11.7,
        "1100": 11.5,
        "1150": 8.8,
        "1200": 7.1,
        "1250": 5.7,
        "1300": 4.6,
        "1350": 3.7,
        "1400": 2.9,
        "1450": 2.3,
        "1500": 1.9,
        "1550": 1.3,
        "1600": 1.0,
        "1650": 0.77
      }
    },
    {
      "block": 19,
      "line_no": 43,
      "nominal_composition": "42Fe–33Ni–21Cr",
      "product_form": "Forgings",
      "spec_no": "SA–965",
      "type_grade": "FNIC11",
      "alloy_desig_uns_no": "N08811",
      "class_condition_temper": null,
      "size_thickness_in": null,
      "p_no": 45,
      "group_no": null,
      "min_tensile_strength_ksi": 65,
      "min_yield_strength_ksi": 25,
      "i": 1500,
      "limits_iii": "NP",
      "viii_1": 1650,
      "xii": "NP",
      "external_pressure_chart_no": "NFN–9 G6, T12",
      "notes": null,
      "values": {
        "100": 16.7,
        "150": null,
        "200": 15.4,
        "250": null,
        "300": 14.4,
        "400": 13.6,
        "500": 12.9,
        "600": 12.2,
        "650": 11.9,
        "700": 11.6,
        "750": 11.4,
        "800": 11.1,
        "850": 10.9,
        "900": 10.7,
        "950": 10.5,
        "1000": 10.4,
        "1050": 10.2,
        "1100": 10.0,
        "1150": 9.8,
        "1200": 8.3,
        "1250": 6.7,
        "1300": 5.4,
        "1350": 4.3,
        "1400": 3.4,
        "1450": 2.7,
        "1500": 2.2,
        "1550": 1.6,
        "1600": 1.2,
        "1650": 0.91
      }
    },
    {
      "block": 19,
      "line_no": 44,
      "nominal_composition": "42Fe–33Ni–21Cr",
      "product_form": "Forgings",
      "spec_no": "SA–965",
      "type_grade": "FNIC11",
      "alloy_desig_uns_no": "N08811",
      "class_condition_temper": null,
      "size_thickness_in": null,
      "p_no": 45,
      "group_no": null,
      "min_tensile_strength_ksi": 65,
      "min_yield_strength_ksi": 25,
      "i": 1500,
      "limits_iii": "NP",
      "viii_1": 1650,
      "xii": "NP",
      "external_pressure_chart_no": "NFN–9",
      "notes": "G5, G6, T8",
      "values": {
        "100": 16.7,
        "150": null,
        "200": 16.7,
        "250": null,
        "300": 16.7,
        "400": 16.7,
        "500": 16.7,
        "600": 16.5,
        "650": 16.1,
        "700": 15.7,
        "750": 15.3,
        "800": 15.0,
        "850": 14.7,
        "900": 14.5,
        "950": 14.2,
        "1000": 14.0,
        "1050": 13.8,
        "1100": 12.9,
        "1150": 10.4,
        "1200": 8.3,
        "1250": 6.7,
        "1300": 5.4,
        "1350": 4.3,
        "1400": 3.4,
        "1450": 2.7,
        "1500": 2.2,
        "1550": 1.6,
        "1600": 1.2,
        "1650": 0.91
      }
    },
    {
      "block": 19,
      "line_no": 45,
      "nominal_composition": "14Cr–16Ni–6Si–Cu–Mo",
      "product_form": "Smls. tube",
      "spec_no": "SA–213",
      "type_grade": null,
      "alloy_desig_uns_no": "S38815",
      "class_condition_temper": null,
      "size_thickness_in": null,
      "p_no": 8,
      "group_no": 1,
      "min_tensile_strength_ksi": 78,
      "min_yield_strength_ksi": 37,
      "i": "NP",
      "limits_iii": "NP",
      "viii_1": 800,
      "xii": "NP",
      "external_pressure_chart_no": "HA–2 G5",
      "notes": null,
      "values": {
        "100": 22.3,
        "150": null,
        "200": 22.3,
        "250": null,
        "300": 22.2,
        "400": 21.5,
        "500": 21.0,
        "600": 20.7,
        "650": 20.6,
        "700": 20.6,
        "750": 20.6,
        "800": 20.5,
        "850": null,
        "900": null,
        "950": null,
        "1000": null,
        "1050": null,
        "1100": null,
        "1150": null,
        "1200": null,
        "1250": null,
        "1300": null,
        "1350": null,
        "1400": null,
        "1450": null,
        "1500": null,
        "1550": null,
        "1600": null,
        "1650": null
      }
    },
    {
      "block": 20,
      "line_no": 1,
      "nominal_composition": "14Cr–16Ni–6Si–Cu–Mo",
      "product_form": "Smls. tube",
      "spec_no": "SA–213",
      "type_grade": null,
      "alloy_desig_uns_no": "S38815",
      "class_condition_temper": null,
      "size_thickness_in": null,
      "p_no": 8,
      "group_no": 1,
      "min_tensile_strength_ksi": 78,
      "min_yield_strength_ksi": 37,
      "i": "NP",
      "limits_iii": "NP",
      "viii_1": 800,
      "xii": "NP",
      "external_pressure_chart_no": "HA–2 …",
      "notes": null,
      "values": {
        "100": 22.3,
        "150": null,
        "200": 20.8,
        "250": null,
        "300": 18.5,
        "400": 17.1,
        "500": 16.3,
        "600": 16.0,
        "650": 16.0,
        "700": 16.0,
        "750": 16.0,
        "800": 16.0,
        "850": null,
        "900": null,
        "950": null,
        "1000": null,
        "1050": null,
        "1100": null,
        "1150": null,
        "1200": null,
        "1250": null,
        "1300": null,
        "1350": null,
        "1400": null,
        "1450": null,
        "1500": null,
        "1550": null,
        "1600": null,
        "1650": null
      }
    },
    {
      "block": 20,
      "line_no": 2,
      "nominal_composition": "14Cr–16Ni–6Si–Cu–Mo",
      "product_form": "Plate",
      "spec_no": "SA–240",
      "type_grade": null,
      "alloy_desig_uns_no": "S38815",
      "class_condition_temper": null,
      "size_thickness_in": null,
      "p_no": 8,
      "group_no": 1,
      "min_tensile_strength_ksi": 78,
      "min_yield_strength_ksi": 37,
      "i": "NP",
      "limits_iii": "NP",
      "viii_1": 800,
      "xii": "NP",
      "external_pressure_chart_no": "HA–2 G5",
      "notes": null,
      "values": {
        "100": 22.3,
        "150": null,
        "200": 22.3,
        "250": null,
        "300": 22.2,
        "400": 21.5,
        "500": 21.0,
        "600": 20.7,
        "650": 20.6,
        "700": 20.6,
        "750": 20.6,
        "800": 20.5,
        "850": null,
        "900": null,
        "950": null,
        "1000": null,
        "1050": null,
        "1100": null,
        "1150": null,
        "1200": null,
        "1250": null,
        "1300": null,
        "1350": null,
        "1400": null,
        "1450": null,
        "1500": null,
        "1550": null,
        "1600": null,
        "1650": null
      }
    },
    {
      "block": 20,
      "line_no": 3,
      "nominal_composition": "14Cr–16Ni–6Si–Cu–Mo",
      "product_form": "Plate",
      "spec_no": "SA–240",
      "type_grade": null,
      "alloy_desig_uns_no": "S38815",
      "class_condition_temper": null,
      "size_thickness_in": null,
      "p_no": 8,
      "group_no": 1,
      "min_tensile_strength_ksi": 78,
      "min_yield_strength_ksi": 37,
      "i": "NP",
      "limits_iii": "NP",
      "viii_1": 800,
      "xii": "NP",
      "external_pressure_chart_no": "HA–2 …",
      "notes": null,
      "values": {
        "100": 22.3,
        "150": null,
        "200": 20.8,
        "250": null,
        "300": 18.5,
        "400": 17.1,
        "500": 16.3,
        "600": 16.0,
        "650": 16.0,
        "700": 16.0,
        "750": 16.0,
        "800": 16.0,
        "850": null,
        "900": null,
        "950": null,
        "1000": null,
        "1050": null,
        "1100": null,
        "1150": null,
        "1200": null,
        "1250": null,
        "1300": null,
        "1350": null,
        "1400": null,
        "1450": null,
        "1500": null,
        "1550": null,
        "1600": null,
        "1650": null
      }
    },
    {
      "block": 20,
      "line_no": 4,
      "nominal_composition": "14Cr–16Ni–6Si–Cu–Mo",
      "product_form": "Wld. tube",
      "spec_no": "SA–249",
      "type_grade": null,
      "alloy_desig_uns_no": "S38815",
      "class_condition_temper": null,
      "size_thickness_in": null,
      "p_no": 8,
      "group_no": 1,
      "min_tensile_strength_ksi": 78,
      "min_yield_strength_ksi": 37,
      "i": "NP",
      "limits_iii": "NP",
      "viii_1": 800,
