Repository: danivelas0/asme-pcc

File: resources/bpvc_ii_d_customary_2025/table_1a.json (part 27 of 55)
    "External Pressure Chart No.",
    "Notes"
  ],
  "columns_values": [
      "xii": "NP",
      "external_pressure_chart_no": "HA–2 G5",
      "notes": null,
      "values": {
        "100": 18.9,
        "150": null,
        "200": 18.9,
        "250": null,
        "300": 18.9,
        "400": 18.3,
        "500": 17.8,
        "600": 17.6,
        "650": 17.5,
        "700": 17.5,
        "750": 17.5,
        "800": 17.5,
        "850": null,
        "900": null,
        "950": null,
        "1000": null,
        "1050": null,
        "1100": null,
        "1150": null,
        "1200": null,
        "1250": null,
        "1300": null,
        "1350": null,
        "1400": null,
        "1450": null,
        "1500": null,
        "1550": null,
        "1600": null,
        "1650": null
      }
    },
    {
      "block": 20,
      "line_no": 5,
      "nominal_composition": "14Cr–16Ni–6Si–Cu–Mo",
      "product_form": "Wld. tube",
      "spec_no": "SA–249",
      "type_grade": null,
      "alloy_desig_uns_no": "S38815",
      "class_condition_temper": null,
      "size_thickness_in": null,
      "p_no": 8,
      "group_no": 1,
      "min_tensile_strength_ksi": 78,
      "min_yield_strength_ksi": 37,
      "i": "NP",
      "limits_iii": "NP",
      "viii_1": 800,
      "xii": "NP",
      "external_pressure_chart_no": "HA–2 …",
      "notes": null,
      "values": {
        "100": 18.9,
        "150": null,
        "200": 17.7,
        "250": null,
        "300": 15.7,
        "400": 14.5,
        "500": 13.8,
        "600": 13.6,
        "650": 13.6,
        "700": 13.6,
        "750": 13.6,
        "800": 13.6,
        "850": null,
        "900": null,
        "950": null,
        "1000": null,
        "1050": null,
        "1100": null,
        "1150": null,
        "1200": null,
        "1250": null,
        "1300": null,
        "1350": null,
        "1400": null,
        "1450": null,
        "1500": null,
        "1550": null,
        "1600": null,
        "1650": null
      }
    },
    {
      "block": 20,
      "line_no": 6,
      "nominal_composition": "14Cr–16Ni–6Si–Cu–Mo",
      "product_form": "Wld. pipe",
      "spec_no": "SA–312",
      "type_grade": null,
      "alloy_desig_uns_no": "S38815",
      "class_condition_temper": null,
      "size_thickness_in": null,
      "p_no": 8,
      "group_no": 1,
      "min_tensile_strength_ksi": 78,
      "min_yield_strength_ksi": 37,
      "i": "NP",
      "limits_iii": "NP",
      "viii_1": 800,
      "xii": "NP",
      "external_pressure_chart_no": "HA–2 G5",
      "notes": null,
      "values": {
        "100": 18.9,
        "150": null,
        "200": 18.9,
        "250": null,
        "300": 18.9,
        "400": 18.3,
        "500": 17.8,
        "600": 17.6,
        "650": 17.5,
        "700": 17.5,
        "750": 17.5,
        "800": 17.5,
        "850": null,
        "900": null,
        "950": null,
        "1000": null,
        "1050": null,
        "1100": null,
        "1150": null,
        "1200": null,
        "1250": null,
        "1300": null,
        "1350": null,
        "1400": null,
        "1450": null,
        "1500": null,
        "1550": null,
        "1600": null,
        "1650": null
      }
    },
    {
      "block": 20,
      "line_no": 7,
      "nominal_composition": "14Cr–16Ni–6Si–Cu–Mo",
      "product_form": "Wld. pipe",
      "spec_no": "SA–312",
      "type_grade": null,
      "alloy_desig_uns_no": "S38815",
      "class_condition_temper": null,
      "size_thickness_in": null,
      "p_no": 8,
      "group_no": 1,
      "min_tensile_strength_ksi": 78,
      "min_yield_strength_ksi": 37,
      "i": "NP",
      "limits_iii": "NP",
      "viii_1": 800,
      "xii": "NP",
      "external_pressure_chart_no": "HA–2 …",
      "notes": null,
      "values": {
        "100": 18.9,
        "150": null,
        "200": 17.7,
        "250": null,
        "300": 15.7,
        "400": 14.5,
        "500": 13.8,
        "600": 13.6,
        "650": 13.6,
        "700": 13.6,
        "750": 13.6,
        "800": 13.6,
        "850": null,
        "900": null,
        "950": null,
        "1000": null,
        "1050": null,
        "1100": null,
        "1150": null,
        "1200": null,
        "1250": null,
        "1300": null,
        "1350": null,
        "1400": null,
        "1450": null,
        "1500": null,
        "1550": null,
        "1600": null,
        "1650": null
      }
    },
    {
      "block": 20,
      "line_no": 8,
      "nominal_composition": "14Cr–16Ni–6Si–Cu–Mo",
      "product_form": "Smls. & wld. fittings",
      "spec_no": "SA–403",
      "type_grade": null,
      "alloy_desig_uns_no": "S38815",
      "class_condition_temper": null,
      "size_thickness_in": null,
      "p_no": 8,
      "group_no": 1,
      "min_tensile_strength_ksi": 78,
      "min_yield_strength_ksi": 37,
      "i": "NP",
      "limits_iii": "NP",
      "viii_1": 800,
      "xii": "NP",
      "external_pressure_chart_no": "HA–2 G5, W14",
      "notes": null,
      "values": {
        "100": 22.3,
        "150": null,
        "200": 22.3,
        "250": null,
        "300": 22.2,
        "400": 21.5,
        "500": 21.0,
        "600": 20.7,
        "650": 20.6,
        "700": 20.6,
        "750": 20.6,
        "800": 20.5,
        "850": null,
        "900": null,
        "950": null,
        "1000": null,
        "1050": null,
        "1100": null,
        "1150": null,
        "1200": null,
        "1250": null,
        "1300": null,
        "1350": null,
        "1400": null,
        "1450": null,
        "1500": null,
        "1550": null,
        "1600": null,
        "1650": null
      }
    },
    {
      "block": 20,
      "line_no": 9,
      "nominal_composition": "14Cr–16Ni–6Si–Cu–Mo",
      "product_form": "Smls. & wld. fittings",
      "spec_no": "SA–403",
      "type_grade": null,
      "alloy_desig_uns_no": "S38815",
      "class_condition_temper": null,
      "size_thickness_in": null,
      "p_no": 8,
      "group_no": 1,
      "min_tensile_strength_ksi": 78,
      "min_yield_strength_ksi": 37,
      "i": "NP",
      "limits_iii": "NP",
      "viii_1": 800,
      "xii": "NP",
      "external_pressure_chart_no": "HA–2 W14",
      "notes": null,
      "values": {
        "100": 22.3,
        "150": null,
        "200": 20.8,
        "250": null,
        "300": 18.5,
        "400": 17.1,
        "500": 16.3,
        "600": 16.0,
        "650": 16.0,
        "700": 16.0,
        "750": 16.0,
        "800": 16.0,
        "850": null,
        "900": null,
        "950": null,
        "1000": null,
        "1050": null,
        "1100": null,
        "1150": null,
        "1200": null,
        "1250": null,
        "1300": null,
        "1350": null,
        "1400": null,
        "1450": null,
        "1500": null,
        "1550": null,
        "1600": null,
        "1650": null
      }
    },
    {
      "block": 20,
      "line_no": 10,
      "nominal_composition": "14Cr–16Ni–6Si–Cu–Mo",
      "product_form": "Bar",
      "spec_no": "SA–479",
      "type_grade": null,
      "alloy_desig_uns_no": "S38815",
      "class_condition_temper": null,
      "size_thickness_in": null,
      "p_no": 8,
      "group_no": 1,
      "min_tensile_strength_ksi": 78,
      "min_yield_strength_ksi": 37,
      "i": "NP",
      "limits_iii": "NP",
      "viii_1": 800,
      "xii": "NP",
      "external_pressure_chart_no": "HA–2 G5",
      "notes": null,
      "values": {
        "100": 22.3,
        "150": null,
        "200": 22.3,
        "250": null,
        "300": 22.2,
        "400": 21.5,
        "500": 21.0,
        "600": 20.7,
        "650": 20.6,
        "700": 20.6,
        "750": 20.6,
        "800": 20.5,
        "850": null,
        "900": null,
        "950": null,
        "1000": null,
        "1050": null,
        "1100": null,
        "1150": null,
        "1200": null,
        "1250": null,
        "1300": null,
        "1350": null,
        "1400": null,
        "1450": null,
        "1500": null,
        "1550": null,
        "1600": null,
        "1650": null
      }
    },
    {
      "block": 20,
      "line_no": 11,
      "nominal_composition": "14Cr–16Ni–6Si–Cu–Mo",
      "product_form": "Bar",
      "spec_no": "SA–479",
      "type_grade": null,
      "alloy_desig_uns_no": "S38815",
      "class_condition_temper": null,
      "size_thickness_in": null,
      "p_no": 8,
      "group_no": 1,
      "min_tensile_strength_ksi": 78,
      "min_yield_strength_ksi": 37,
      "i": "NP",
      "limits_iii": "NP",
      "viii_1": 800,
      "xii": "NP",
      "external_pressure_chart_no": "HA–2 …",
      "notes": null,
      "values": {
        "100": 22.3,
        "150": null,
        "200": 20.8,
        "250": null,
        "300": 18.5,
        "400": 17.1,
        "500": 16.3,
        "600": 16.0,
        "650": 16.0,
        "700": 16.0,
        "750": 16.0,
        "800": 16.0,
        "850": null,
        "900": null,
        "950": null,
        "1000": null,
        "1050": null,
        "1100": null,
        "1150": null,
        "1200": null,
        "1250": null,
        "1300": null,
        "1350": null,
        "1400": null,
        "1450": null,
        "1500": null,
        "1550": null,
        "1600": null,
        "1650": null
      }
    },
    {
      "block": 20,
      "line_no": 12,
      "nominal_composition": "16Cr–4Ni–6Mn",
      "product_form": "Plate",
      "spec_no": "SA–240",
      "type_grade": "201LN",
      "alloy_desig_uns_no": "S20153",
      "class_condition_temper": null,
      "size_thickness_in": null,
      "p_no": 8,
      "group_no": 3,
      "min_tensile_strength_ksi": 95,
      "min_yield_strength_ksi": 45,
      "i": "NP",
      "limits_iii": "NP",
      "viii_1": 800,
      "xii": 650,
      "external_pressure_chart_no": "HA–6 G5",
      "notes": null,
      "values": {
        "100": 27.1,
        "150": null,
        "200": 23.7,
        "250": null,
        "300": 21.2,
        "400": 20.1,
        "500": 20.0,
        "600": 19.6,
        "650": 19.6,
        "700": 19.4,
        "750": 19.2,
        "800": 18.8,
        "850": null,
        "900": null,
        "950": null,
        "1000": null,
        "1050": null,
        "1100": null,
        "1150": null,
        "1200": null,
        "1250": null,
        "1300": null,
        "1350": null,
        "1400": null,
        "1450": null,
        "1500": null,
        "1550": null,
        "1600": null,
        "1650": null
      }
    },
    {
      "block": 20,
      "line_no": 13,
      "nominal_composition": "16Cr–4Ni–6Mn",
      "product_form": "Plate",
      "spec_no": "SA–240",
      "type_grade": "201LN",
      "alloy_desig_uns_no": "S20153",
      "class_condition_temper": null,
      "size_thickness_in": null,
      "p_no": 8,
      "group_no": 3,
      "min_tensile_strength_ksi": 95,
      "min_yield_strength_ksi": 45,
      "i": "NP",
      "limits_iii": "NP",
      "viii_1": 800,
      "xii": 650,
      "external_pressure_chart_no": "HA–6 …",
      "notes": null,
      "values": {
        "100": 27.1,
        "150": null,
        "200": 23.7,
        "250": null,
        "300": 21.2,
        "400": 20.1,
        "500": 19.7,
        "600": 19.2,
        "650": 18.6,
        "700": 18.0,
        "750": 17.4,
        "800": 16.7,
        "850": null,
        "900": null,
        "950": null,
        "1000": null,
        "1050": null,
        "1100": null,
        "1150": null,
        "1200": null,
        "1250": null,
        "1300": null,
        "1350": null,
        "1400": null,
        "1450": null,
        "1500": null,
        "1550": null,
        "1600": null,
        "1650": null
      }
    },
    {
      "block": 20,
      "line_no": 14,
      "nominal_composition": "16Cr–9Mn–2Ni–N",
      "product_form": "Plate",
      "spec_no": "SA–240",
      "type_grade": 204,
      "alloy_desig_uns_no": "S20400",
      "class_condition_temper": null,
      "size_thickness_in": null,
      "p_no": 8,
      "group_no": 3,
      "min_tensile_strength_ksi": 95,
      "min_yield_strength_ksi": 48,
      "i": "NP",
      "limits_iii": "NP",
      "viii_1": 900,
      "xii": 650,
      "external_pressure_chart_no": "HA–6 G5",
      "notes": null,
      "values": {
        "100": 27.1,
        "150": null,
        "200": 23.6,
        "250": null,
        "300": 20.6,
        "400": 18.9,
        "500": 18.1,
        "600": 17.9,
        "650": 17.9,
        "700": 17.9,
        "750": 17.8,
        "800": 17.7,
        "850": 17.4,
        "900": 16.9,
        "950": null,
        "1000": null,
        "1050": null,
        "1100": null,
        "1150": null,
        "1200": null,
        "1250": null,
        "1300": null,
        "1350": null,
        "1400": null,
        "1450": null,
        "1500": null,
        "1550": null,
        "1600": null,
        "1650": null
      }
    },
    {
      "block": 20,
      "line_no": 15,
      "nominal_composition": "16Cr–9Mn–2Ni–N",
      "product_form": "Plate",
      "spec_no": "SA–240",
      "type_grade": 204,
      "alloy_desig_uns_no": "S20400",
      "class_condition_temper": null,
      "size_thickness_in": null,
      "p_no": 8,
      "group_no": 3,
      "min_tensile_strength_ksi": 95,
      "min_yield_strength_ksi": 48,
      "i": "NP",
      "limits_iii": "NP",
      "viii_1": 900,
      "xii": 650,
      "external_pressure_chart_no": "HA–6 …",
      "notes": null,
      "values": {
        "100": 27.1,
        "150": null,
        "200": 23.6,
        "250": null,
        "300": 20.3,
        "400": 17.9,
        "500": 16.5,
        "600": 15.8,
        "650": 15.6,
        "700": 15.5,
        "750": 15.3,
        "800": 15.1,
        "850": 14.8,
        "900": 14.3,
        "950": null,
        "1000": null,
        "1050": null,
        "1100": null,
        "1150": null,
        "1200": null,
        "1250": null,
        "1300": null,
        "1350": null,
        "1400": null,
        "1450": null,
        "1500": null,
        "1550": null,
        "1600": null,
        "1650": null
      }
    },
    {
      "block": 20,
      "line_no": 16,
      "nominal_composition": "16Cr–12Ni–2Mo",
      "product_form": "Forgings",
      "spec_no": "SA–182",
      "type_grade": "F316L",
      "alloy_desig_uns_no": "S31603",
      "class_condition_temper": null,
      "size_thickness_in": ">5",
      "p_no": 8,
      "group_no": 1,
      "min_tensile_strength_ksi": 65,
      "min_yield_strength_ksi": 25,
      "i": 850,
      "limits_iii": 800,
      "viii_1": 1200,
      "xii": 650,
      "external_pressure_chart_no": "HA–4 G5, T12",
      "notes": null,
      "values": {
        "100": 16.7,
        "150": null,
        "200": 16.7,
        "250": null,
        "300": 16.7,
        "400": 15.7,
        "500": 14.8,
        "600": 14.0,
        "650": 13.7,
        "700": 13.5,
        "750": 13.2,
        "800": 12.9,
        "850": 12.7,
        "900": 12.4,
        "950": 12.1,
        "1000": 11.9,
        "1050": 11.6,
        "1100": 11.4,
        "1150": 8.8,
        "1200": 6.4,
        "1250": null,
        "1300": null,
        "1350": null,
        "1400": null,
        "1450": null,
        "1500": null,
        "1550": null,
        "1600": null,
        "1650": null
      }
    },
    {
      "block": 20,
      "line_no": 17,
      "nominal_composition": "16Cr–12Ni–2Mo",
      "product_form": "Forgings",
      "spec_no": "SA–182",
      "type_grade": "F316L",
      "alloy_desig_uns_no": "S31603",
      "class_condition_temper": null,
      "size_thickness_in": ">5",
      "p_no": 8,
      "group_no": 1,
      "min_tensile_strength_ksi": 65,
      "min_yield_strength_ksi": 25,
      "i": 850,
      "limits_iii": "NP",
      "viii_1": 1200,
      "xii": 650,
      "external_pressure_chart_no": "HA–4",
      "notes": "G21, T12",
      "values": {
        "100": 16.7,
        "150": null,
        "200": 14.2,
        "250": null,
        "300": 12.7,
        "400": 11.7,
        "500": 10.9,
        "600": 10.4,
        "650": 10.2,
        "700": 10.0,
        "750": 9.8,
        "800": 9.6,
        "850": 9.4,
        "900": 9.2,
        "950": 9.0,
        "1000": 8.8,
        "1050": 8.6,
        "1100": 8.4,
        "1150": 8.3,
        "1200": 6.4,
        "1250": null,
        "1300": null,
        "1350": null,
        "1400": null,
        "1450": null,
        "1500": null,
        "1550": null,
        "1600": null,
        "1650": null
      }
    },
    {
      "block": 20,
      "line_no": 18,
      "nominal_composition": "16Cr–12Ni–2Mo",
      "product_form": "Forgings",
      "spec_no": "SA–965",
      "type_grade": "F316L",
      "alloy_desig_uns_no": "S31603",
      "class_condition_temper": null,
      "size_thickness_in": null,
      "p_no": 8,
      "group_no": 1,
      "min_tensile_strength_ksi": 65,
      "min_yield_strength_ksi": 25,
      "i": 850,
      "limits_iii": 800,
      "viii_1": 1200,
      "xii": 650,
      "external_pressure_chart_no": "HA–4 G5, T12",
      "notes": null,
      "values": {
        "100": 16.7,
        "150": null,
        "200": 16.7,
        "250": null,
        "300": 16.7,
        "400": 15.7,
        "500": 14.8,
        "600": 14.0,
        "650": 13.7,
        "700": 13.5,
        "750": 13.2,
        "800": 12.9,
        "850": 12.7,
        "900": 12.4,
        "950": 12.1,
        "1000": 11.9,
        "1050": 11.6,
        "1100": 11.4,
        "1150": 8.8,
        "1200": 6.4,
        "1250": null,
        "1300": null,
        "1350": null,
        "1400": null,
        "1450": null,
        "1500": null,
        "1550": null,
        "1600": null,
        "1650": null
      }
    },
    {
      "block": 20,
      "line_no": 19,
      "nominal_composition": "16Cr–12Ni–2Mo",
      "product_form": "Forgings",
      "spec_no": "SA–965",
      "type_grade": "F316L",
      "alloy_desig_uns_no": "S31603",
      "class_condition_temper": null,
      "size_thickness_in": null,
      "p_no": 8,
      "group_no": 1,
      "min_tensile_strength_ksi": 65,
      "min_yield_strength_ksi": 25,
      "i": 850,
      "limits_iii": "NP",
      "viii_1": 1200,
      "xii": 650,
      "external_pressure_chart_no": "HA–4",
      "notes": "G21, T12",
      "values": {
        "100": 16.7,
        "150": null,
        "200": 14.2,
        "250": null,
        "300": 12.7,
        "400": 11.7,
        "500": 10.9,
        "600": 10.4,
        "650": 10.2,
        "700": 10.0,
        "750": 9.8,
        "800": 9.6,
        "850": 9.4,
        "900": 9.2,
        "950": 9.0,
        "1000": 8.8,
        "1050": 8.6,
        "1100": 8.4,
        "1150": 8.3,
        "1200": 6.4,
        "1250": null,
        "1300": null,
        "1350": null,
        "1400": null,
        "1450": null,
        "1500": null,
        "1550": null,
        "1600": null,
        "1650": null
      }
    },
    {
      "block": 20,
      "line_no": 20,
      "nominal_composition": "16Cr–12Ni–2Mo",
      "product_form": "Forgings",
      "spec_no": "SA–182",
      "type_grade": "F316L",
      "alloy_desig_uns_no": "S31603",
      "class_condition_temper": null,
      "size_thickness_in": "≤5",
      "p_no": 8,
      "group_no": 1,
      "min_tensile_strength_ksi": 70,
      "min_yield_strength_ksi": 25,
      "i": 850,
      "limits_iii": 800,
      "viii_1": 1200,
      "xii": 650,
      "external_pressure_chart_no": "HA–4 G5, T12",
      "notes": null,
      "values": {
        "100": 16.7,
        "150": null,
        "200": 16.7,
        "250": null,
        "300": 16.7,
        "400": 15.7,
        "500": 14.8,
        "600": 14.0,
        "650": 13.7,
        "700": 13.5,
        "750": 13.2,
        "800": 12.9,
        "850": 12.7,
        "900": 12.4,
        "950": 12.1,
        "1000": 11.9,
        "1050": 11.6,
        "1100": 11.4,
        "1150": 8.8,
        "1200": 6.4,
        "1250": null,
        "1300": null,
        "1350": null,
        "1400": null,
        "1450": null,
        "1500": null,
        "1550": null,
        "1600": null,
        "1650": null
      }
    },
    {
      "block": 20,
      "line_no": 21,
      "nominal_composition": "16Cr–12Ni–2Mo",
      "product_form": "Forgings",
      "spec_no": "SA–182",
      "type_grade": "F316L",
      "alloy_desig_uns_no": "S31603",
      "class_condition_temper": null,
      "size_thickness_in": "≤5",
      "p_no": 8,
      "group_no": 1,
      "min_tensile_strength_ksi": 70,
      "min_yield_strength_ksi": 25,
      "i": 850,
      "limits_iii": "NP",
      "viii_1": 1200,
      "xii": 650,
      "external_pressure_chart_no": "HA–4",
      "notes": "G21, T12",
      "values": {
        "100": 16.7,
        "150": null,
        "200": 14.2,
        "250": null,
        "300": 12.7,
        "400": 11.7,
        "500": 10.9,
        "600": 10.4,
        "650": 10.2,
        "700": 10.0,
        "750": 9.8,
        "800": 9.6,
        "850": 9.4,
        "900": 9.2,
        "950": 9.0,
        "1000": 8.8,
        "1050": 8.6,
        "1100": 8.4,
        "1150": 8.3,
        "1200": 6.4,
        "1250": null,
        "1300": null,
        "1350": null,
        "1400": null,
        "1450": null,
        "1500": null,
        "1550": null,
        "1600": null,
        "1650": null
      }
    },
    {
      "block": 20,
      "line_no": 22,
      "nominal_composition": "16Cr–12Ni–2Mo",
      "product_form": "Smls. tube",
      "spec_no": "SA–213",
      "type_grade": "TP316L",
      "alloy_desig_uns_no": "S31603",
      "class_condition_temper": null,
      "size_thickness_in": null,
      "p_no": 8,
      "group_no": 1,
      "min_tensile_strength_ksi": 70,
      "min_yield_strength_ksi": 25,
      "i": 850,
      "limits_iii": 800,
      "viii_1": 1200,
      "xii": "NP",
      "external_pressure_chart_no": "HA–4 G5, T12",
      "notes": null,
      "values": {
        "100": 16.7,
        "150": null,
        "200": 16.7,
        "250": null,
        "300": 16.7,
        "400": 15.7,
        "500": 14.8,
        "600": 14.0,
        "650": 13.7,
        "700": 13.5,
        "750": 13.2,
        "800": 12.9,
        "850": 12.7,
        "900": 12.4,
        "950": 12.1,
        "1000": 11.9,
        "1050": 11.6,
        "1100": 11.4,
        "1150": 8.8,
        "1200": 6.4,
        "1250": null,
        "1300": null,
        "1350": null,
        "1400": null,
        "1450": null,
        "1500": null,
        "1550": null,
        "1600": null,
        "1650": null
      }
    },
    {
      "block": 20,
      "line_no": 23,
      "nominal_composition": "16Cr–12Ni–2Mo",
      "product_form": "Smls. tube",
      "spec_no": "SA–213",
      "type_grade": "TP316L",
      "alloy_desig_uns_no": "S31603",
      "class_condition_temper": null,
      "size_thickness_in": null,
      "p_no": 8,
      "group_no": 1,
      "min_tensile_strength_ksi": 70,
      "min_yield_strength_ksi": 25,
      "i": 850,
      "limits_iii": "NP",
      "viii_1": 1200,
      "xii": "NP",
      "external_pressure_chart_no": "HA–4",
      "notes": "G21, T12",
      "values": {
        "100": 16.7,
        "150": null,
        "200": 14.2,
        "250": null,
        "300": 12.7,
        "400": 11.7,
        "500": 10.9,
        "600": 10.4,
        "650": 10.2,
        "700": 10.0,
        "750": 9.8,
        "800": 9.6,
        "850": 9.4,
        "900": 9.2,
        "950": 9.0,
        "1000": 8.8,
        "1050": 8.6,
        "1100": 8.4,
        "1150": 8.3,
        "1200": 6.4,
        "1250": null,
        "1300": null,
        "1350": null,
        "1400": null,
        "1450": null,
        "1500": null,
        "1550": null,
        "1600": null,
        "1650": null
      }
    },
    {
      "block": 20,
      "line_no": 24,
      "nominal_composition": "16Cr–12Ni–2Mo",
      "product_form": "Plate",
      "spec_no": "SA–240",
      "type_grade": "316L",
      "alloy_desig_uns_no": "S31603",
      "class_condition_temper": null,
      "size_thickness_in": null,
      "p_no": 8,
      "group_no": 1,
      "min_tensile_strength_ksi": 70,
      "min_yield_strength_ksi": 25,
      "i": 850,
      "limits_iii": 800,
      "viii_1": 1200,
      "xii": 650,
      "external_pressure_chart_no": "HA–4 G5, T12",
      "notes": null,
      "values": {
        "100": 16.7,
        "150": null,
        "200": 16.7,
        "250": null,
        "300": 16.7,
        "400": 15.7,
        "500": 14.8,
        "600": 14.0,
        "650": 13.7,
        "700": 13.5,
        "750": 13.2,
        "800": 12.9,
        "850": 12.7,
        "900": 12.4,
        "950": 12.1,
        "1000": 11.9,
        "1050": 11.6,
        "1100": 11.4,
        "1150": 8.8,
        "1200": 6.4,
        "1250": null,
        "1300": null,
        "1350": null,
        "1400": null,
        "1450": null,
        "1500": null,
        "1550": null,
        "1600": null,
        "1650": null
      }
    },
    {
      "block": 20,
      "line_no": 25,
      "nominal_composition": "16Cr–12Ni–2Mo",
      "product_form": "Plate",
      "spec_no": "SA–240",
      "type_grade": "316L",
      "alloy_desig_uns_no": "S31603",
      "class_condition_temper": null,
      "size_thickness_in": null,
      "p_no": 8,
      "group_no": 1,
      "min_tensile_strength_ksi": 70,
      "min_yield_strength_ksi": 25,
      "i": 850,
      "limits_iii": "NP",
      "viii_1": 1200,
      "xii": 650,
      "external_pressure_chart_no": "HA–4",
      "notes": "G21, T12",
      "values": {
        "100": 16.7,
        "150": null,
        "200": 14.2,
        "250": null,
        "300": 12.7,
        "400": 11.7,
        "500": 10.9,
        "600": 10.4,
        "650": 10.2,
        "700": 10.0,
        "750": 9.8,
        "800": 9.6,
        "850": 9.4,
        "900": 9.2,
        "950": 9.0,
        "1000": 8.8,
        "1050": 8.6,
        "1100": 8.4,
        "1150": 8.3,
        "1200": 6.4,
        "1250": null,
        "1300": null,
        "1350": null,
        "1400": null,
        "1450": null,
        "1500": null,
        "1550": null,
        "1600": null,
        "1650": null
      }
    },
    {
      "block": 20,
      "line_no": 26,
      "nominal_composition": "16Cr–12Ni–2Mo",
      "product_form": "Wld. tube",
      "spec_no": "SA–249",
      "type_grade": "TP316L",
      "alloy_desig_uns_no": "S31603",
      "class_condition_temper": null,
      "size_thickness_in": null,
      "p_no": 8,
      "group_no": 1,
      "min_tensile_strength_ksi": 70,
      "min_yield_strength_ksi": 25,
      "i": "NP",
      "limits_iii": 800,
      "viii_1": "NP",
      "xii": "NP",
      "external_pressure_chart_no": "HA–4 G5, W12",
      "notes": null,
      "values": {
        "100": 16.7,
        "150": null,
        "200": 16.7,
        "250": null,
        "300": 16.7,
        "400": 15.7,
        "500": 14.8,
        "600": 14.0,
        "650": 13.7,
        "700": 13.5,
        "750": 13.2,
        "800": 12.9,
        "850": null,
        "900": null,
        "950": null,
        "1000": null,
        "1050": null,
        "1100": null,
        "1150": null,
        "1200": null,
        "1250": null,
        "1300": null,
        "1350": null,
        "1400": null,
        "1450": null,
        "1500": null,
        "1550": null,
        "1600": null,
        "1650": null
      }
    },
    {
      "block": 20,
      "line_no": 27,
      "nominal_composition": "16Cr–12Ni–2Mo",
      "product_form": "Wld. tube",
      "spec_no": "SA–249",
      "type_grade": "TP316L",
      "alloy_desig_uns_no": "S31603",
      "class_condition_temper": null,
      "size_thickness_in": null,
      "p_no": 8,
      "group_no": 1,
      "min_tensile_strength_ksi": 70,
      "min_yield_strength_ksi": 25,
      "i": 850,
      "limits_iii": "NP",
      "viii_1": 1200,
      "xii": 650,
      "external_pressure_chart_no": "HA–4",
      "notes": "G5, G21, G24, T12",
      "values": {
        "100": 14.2,
        "150": null,
        "200": 14.2,
        "250": null,
        "300": 14.2,
        "400": 13.4,
        "500": 12.5,
        "600": 11.9,
        "650": 11.7,
        "700": 11.4,
        "750": 11.2,
        "800": 11.0,
        "850": 10.8,
        "900": 10.5,
        "950": 10.3,
        "1000": 10.1,
        "1050": 9.9,
        "1100": 9.7,
        "1150": 7.5,
        "1200": 5.4,
        "1250": null,
        "1300": null,
        "1350": null,
        "1400": null,
        "1450": null,
        "1500": null,
        "1550": null,
        "1600": null,
        "1650": null
      }
    },
    {
      "block": 20,
      "line_no": 28,
      "nominal_composition": "16Cr–12Ni–2Mo",
      "product_form": "Wld. tube",
      "spec_no": "SA–249",
      "type_grade": "TP316L",
      "alloy_desig_uns_no": "S31603",
      "class_condition_temper": null,
      "size_thickness_in": null,
      "p_no": 8,
      "group_no": 1,
      "min_tensile_strength_ksi": 70,
      "min_yield_strength_ksi": 25,
      "i": 850,
      "limits_iii": "NP",
      "viii_1": 1200,
      "xii": 650,
      "external_pressure_chart_no": "HA–4",
      "notes": "G21, G24, T12",
      "values": {
        "100": 14.2,
        "150": null,
        "200": 12.1,
        "250": null,
        "300": 10.8,
        "400": 9.9,
        "500": 9.3,
        "600": 8.8,
        "650": 8.7,
        "700": 8.5,
        "750": 8.3,
        "800": 8.1,
        "850": 8.0,
        "900": 7.8,
        "950": 7.7,
        "1000": 7.5,
        "1050": 7.3,
        "1100": 7.1,
        "1150": 7.1,
        "1200": 5.4,
        "1250": null,
        "1300": null,
        "1350": null,
        "1400": null,
        "1450": null,
        "1500": null,
        "1550": null,
        "1600": null,
        "1650": null
      }
    },
    {
      "block": 20,
      "line_no": 29,
      "nominal_composition": "16Cr–12Ni–2Mo",
      "product_form": "Smls. & wld. pipe",
      "spec_no": "SA–312",
      "type_grade": "TP316L",
      "alloy_desig_uns_no": "S31603",
      "class_condition_temper": null,
      "size_thickness_in": null,
      "p_no": 8,
      "group_no": 1,
      "min_tensile_strength_ksi": 70,
      "min_yield_strength_ksi": 25,
      "i": 850,
      "limits_iii": 800,
      "viii_1": 1200,
      "xii": 650,
      "external_pressure_chart_no": "HA–4",
      "notes": "G5, G21, T12, W12, W14",
      "values": {
        "100": 16.7,
        "150": null,
        "200": 16.7,
        "250": null,
        "300": 16.7,
        "400": 15.7,
        "500": 14.8,
        "600": 14.0,
        "650": 13.7,
        "700": 13.5,
        "750": 13.2,
        "800": 12.9,
        "850": 12.7,
        "900": 12.4,
        "950": 12.1,
        "1000": 11.9,
        "1050": 11.6,
        "1100": 11.4,
        "1150": 8.8,
        "1200": 6.4,
        "1250": null,
        "1300": null,
        "1350": null,
        "1400": null,
        "1450": null,
        "1500": null,
        "1550": null,
        "1600": null,
        "1650": null
      }
    },
    {
      "block": 20,
      "line_no": 30,
      "nominal_composition": "16Cr–12Ni–2Mo",
      "product_form": "Smls. pipe",
      "spec_no": "SA–312",
      "type_grade": "TP316L",
      "alloy_desig_uns_no": "S31603",
      "class_condition_temper": null,
      "size_thickness_in": null,
      "p_no": 8,
      "group_no": 1,
      "min_tensile_strength_ksi": 70,
      "min_yield_strength_ksi": 25,
      "i": 850,
      "limits_iii": "NP",
      "viii_1": 1200,
      "xii": 650,
      "external_pressure_chart_no": "HA–4",
      "notes": "G21, T12",
      "values": {
        "100": 16.7,
        "150": null,
        "200": 14.2,
        "250": null,
        "300": 12.7,
        "400": 11.7,
        "500": 10.9,
        "600": 10.4,
        "650": 10.2,
        "700": 10.0,
        "750": 9.8,
        "800": 9.6,
        "850": 9.4,
        "900": 9.2,
        "950": 9.0,
        "1000": 8.8,
        "1050": 8.6,
        "1100": 8.4,
        "1150": 8.3,
        "1200": 6.4,
        "1250": null,
        "1300": null,
        "1350": null,
        "1400": null,
        "1450": null,
        "1500": null,
        "1550": null,
        "1600": null,
        "1650": null
      }
    },
    {
      "block": 20,
      "line_no": 31,
      "nominal_composition": "16Cr–12Ni–2Mo",
      "product_form": "Wld. pipe",
      "spec_no": "SA–312",
      "type_grade": "TP316L",
      "alloy_desig_uns_no": "S31603",
      "class_condition_temper": null,
      "size_thickness_in": null,
      "p_no": 8,
      "group_no": 1,
      "min_tensile_strength_ksi": 70,
      "min_yield_strength_ksi": 25,
      "i": 850,
      "limits_iii": "NP",
      "viii_1": 1200,
      "xii": 650,
      "external_pressure_chart_no": "HA–4",
      "notes": "G5, G21, G24, T12",
      "values": {
        "100": 14.2,
        "150": null,
        "200": 14.2,
        "250": null,
        "300": 14.2,
        "400": 13.4,
        "500": 12.5,
        "600": 11.9,
        "650": 11.7,
        "700": 11.4,
        "750": 11.2,
        "800": 11.0,
        "850": 10.8,
        "900": 10.5,
        "950": 10.3,
        "1000": 10.1,
        "1050": 9.9,
        "1100": 9.7,
        "1150": 7.5,
        "1200": 5.4,
        "1250": null,
        "1300": null,
        "1350": null,
        "1400": null,
        "1450": null,
        "1500": null,
        "1550": null,
        "1600": null,
        "1650": null
      }
    },
    {
      "block": 20,
      "line_no": 32,
      "nominal_composition": "16Cr–12Ni–2Mo",
      "product_form": "Wld. pipe",
      "spec_no": "SA–312",
      "type_grade": "TP316L",
      "alloy_desig_uns_no": "S31603",
      "class_condition_temper": null,
      "size_thickness_in": null,
      "p_no": 8,
      "group_no": 1,
      "min_tensile_strength_ksi": 70,
      "min_yield_strength_ksi": 25,
      "i": 850,
      "limits_iii": "NP",
      "viii_1": 1200,
      "xii": 650,
      "external_pressure_chart_no": "HA–4",
      "notes": "G21, G24, T12",
      "values": {
        "100": 14.2,
        "150": null,
        "200": 12.1,
        "250": null,
        "300": 10.8,
        "400": 9.9,
        "500": 9.3,
        "600": 8.8,
        "650": 8.7,
        "700": 8.5,
        "750": 8.3,
        "800": 8.1,
        "850": 8.0,
        "900": 7.8,
        "950": 7.7,
        "1000": 7.5,
        "1050": 7.3,
        "1100": 7.1,
        "1150": 7.1,
        "1200": 5.4,
        "1250": null,
        "1300": null,
        "1350": null,
        "1400": null,
        "1450": null,
        "1500": null,
        "1550": null,
        "1600": null,
        "1650": null
      }
    },
    {
      "block": 20,
      "line_no": 33,
      "nominal_composition": "16Cr–12Ni–2Mo",
      "product_form": "Wld. pipe",
      "spec_no": "SA–358",
      "type_grade": "316L",
      "alloy_desig_uns_no": "S31603",
      "class_condition_temper": 1,
      "size_thickness_in": null,
      "p_no": 8,
      "group_no": 1,
      "min_tensile_strength_ksi": 70,
      "min_yield_strength_ksi": 25,
      "i": "NP",
      "limits_iii": 800,
      "viii_1": "NP",
      "xii": "NP",
      "external_pressure_chart_no": "HA–4 G5",
      "notes": null,
      "values": {
        "100": 16.7,
        "150": null,
        "200": 16.7,
        "250": null,
        "300": 16.7,
        "400": 15.7,
        "500": 14.8,
        "600": 14.0,
        "650": 13.7,
        "700": 13.5,
        "750": 13.2,
        "800": 12.9,
        "850": null,
        "900": null,
        "950": null,
        "1000": null,
        "1050": null,
        "1100": null,
        "1150": null,
        "1200": null,
        "1250": null,
        "1300": null,
        "1350": null,
        "1400": null,
        "1450": null,
        "1500": null,
        "1550": null,
        "1600": null,
        "1650": null
      }
    },
    {
      "block": 20,
      "line_no": 34,
      "nominal_composition": "16Cr–12Ni–2Mo",
      "product_form": "Smls. & wld. fittings",
      "spec_no": "SA–403",
      "type_grade": "316L",
      "alloy_desig_uns_no": "S31603",
      "class_condition_temper": null,
      "size_thickness_in": null,
      "p_no": 8,
      "group_no": 1,
      "min_tensile_strength_ksi": 70,
      "min_yield_strength_ksi": 25,
      "i": "NP",
      "limits_iii": 800,
      "viii_1": 1200,
      "xii": 650,
      "external_pressure_chart_no": "HA–4",
      "notes": "G5, T12, W12, W14",
      "values": {
        "100": 16.7,
        "150": null,
        "200": 16.7,
        "250": null,
        "300": 16.7,
        "400": 15.7,
        "500": 14.8,
        "600": 14.0,
        "650": 13.7,
        "700": 13.5,
        "750": 13.2,
        "800": 12.9,
        "850": 12.7,
        "900": 12.4,
        "950": 12.1,
        "1000": 11.9,
        "1050": 11.6,
        "1100": 11.4,
        "1150": 8.8,
        "1200": 6.4,
        "1250": null,
        "1300": null,
        "1350": null,
        "1400": null,
        "1450": null,
        "1500": null,
        "1550": null,
        "1600": null,
        "1650": null
      }
    },
    {
      "block": 20,
      "line_no": 35,
      "nominal_composition": "16Cr–12Ni–2Mo",
      "product_form": "Wld. pipe",
      "spec_no": "SA–409",
      "type_grade": "TP316L",
      "alloy_desig_uns_no": "S31603",
      "class_condition_temper": null,
      "size_thickness_in": null,
      "p_no": 8,
      "group_no": 1,
      "min_tensile_strength_ksi": 70,
      "min_yield_strength_ksi": 25,
      "i": "NP",
      "limits_iii": 800,
      "viii_1": "NP",
      "xii": "NP",
      "external_pressure_chart_no": "HA–4 G5",
      "notes": null,
      "values": {
        "100": 16.7,
        "150": null,
        "200": 16.7,
        "250": null,
        "300": 16.7,
        "400": 15.7,
        "500": 14.8,
        "600": 14.0,
        "650": 13.7,
        "700": 13.5,
        "750": 13.2,
        "800": 12.9,
        "850": null,
        "900": null,
        "950": null,
        "1000": null,
        "1050": null,
        "1100": null,
        "1150": null,
        "1200": null,
        "1250": null,
        "1300": null,
        "1350": null,
        "1400": null,
        "1450": null,
        "1500": null,
        "1550": null,
        "1600": null,
        "1650": null
      }
    },
    {
      "block": 20,
      "line_no": 36,
      "nominal_composition": "16Cr–12Ni–2Mo",
      "product_form": "Bar",
      "spec_no": "SA–479",
      "type_grade": "316L",
      "alloy_desig_uns_no": "S31603",
      "class_condition_temper": null,
      "size_thickness_in": null,
      "p_no": 8,
      "group_no": 1,
      "min_tensile_strength_ksi": 70,
      "min_yield_strength_ksi": 25,
      "i": 850,
      "limits_iii": 800,
      "viii_1": 1200,
      "xii": 650,
      "external_pressure_chart_no": "HA–4",
      "notes": "G5, G21, G22, T12",
      "values": {
        "100": 16.7,
        "150": null,
        "200": 16.7,
        "250": null,
        "300": 16.7,
        "400": 15.7,
        "500": 14.8,
        "600": 14.0,
        "650": 13.7,
        "700": 13.5,
        "750": 13.2,
        "800": 12.9,
        "850": 12.7,
        "900": 12.4,
        "950": 12.1,
        "1000": 11.9,
        "1050": 11.6,
        "1100": 11.4,
        "1150": 8.8,
        "1200": 6.4,
        "1250": null,
        "1300": null,
        "1350": null,
        "1400": null,
        "1450": null,
        "1500": null,
        "1550": null,
        "1600": null,
        "1650": null
      }
    },
    {
      "block": 20,
      "line_no": 37,
      "nominal_composition": "16Cr–12Ni–2Mo",
      "product_form": "Bar",
      "spec_no": "SA–479",
      "type_grade": "316L",
      "alloy_desig_uns_no": "S31603",
      "class_condition_temper": null,
      "size_thickness_in": null,
      "p_no": 8,
      "group_no": 1,
      "min_tensile_strength_ksi": 70,
      "min_yield_strength_ksi": 25,
      "i": 850,
      "limits_iii": "NP",
      "viii_1": 1200,
      "xii": 650,
      "external_pressure_chart_no": "HA–4",
