Repository: danivelas0/asme-pcc

File: resources/bpvc_ii_d_customary_2025/table_1a.json (part 28 of 55)
    "External Pressure Chart No.",
    "Notes"
  ],
  "columns_values": [
      "notes": "G21, G22, T12",
      "values": {
        "100": 16.7,
        "150": null,
        "200": 14.2,
        "250": null,
        "300": 12.7,
        "400": 11.7,
        "500": 10.9,
        "600": 10.4,
        "650": 10.2,
        "700": 10.0,
        "750": 9.8,
        "800": 9.6,
        "850": 9.4,
        "900": 9.2,
        "950": 9.0,
        "1000": 8.8,
        "1050": 8.6,
        "1100": 8.4,
        "1150": 8.3,
        "1200": 6.4,
        "1250": null,
        "1300": null,
        "1350": null,
        "1400": null,
        "1450": null,
        "1500": null,
        "1550": null,
        "1600": null,
        "1650": null
      }
    },
    {
      "block": 20,
      "line_no": 38,
      "nominal_composition": "16Cr–12Ni–2Mo",
      "product_form": "Wld. tube",
      "spec_no": "SA–688",
      "type_grade": "TP316L",
      "alloy_desig_uns_no": "S31603",
      "class_condition_temper": null,
      "size_thickness_in": null,
      "p_no": 8,
      "group_no": 1,
      "min_tensile_strength_ksi": 70,
      "min_yield_strength_ksi": 25,
      "i": "NP",
      "limits_iii": 800,
      "viii_1": "NP",
      "xii": "NP",
      "external_pressure_chart_no": "HA–4 G5, W12",
      "notes": null,
      "values": {
        "100": 16.7,
        "150": null,
        "200": 16.7,
        "250": null,
        "300": 16.7,
        "400": 15.7,
        "500": 14.8,
        "600": 14.0,
        "650": 13.7,
        "700": 13.5,
        "750": 13.2,
        "800": 12.9,
        "850": null,
        "900": null,
        "950": null,
        "1000": null,
        "1050": null,
        "1100": null,
        "1150": null,
        "1200": null,
        "1250": null,
        "1300": null,
        "1350": null,
        "1400": null,
        "1450": null,
        "1500": null,
        "1550": null,
        "1600": null,
        "1650": null
      }
    },
    {
      "block": 20,
      "line_no": 39,
      "nominal_composition": "16Cr–12Ni–2Mo",
      "product_form": "Wld. tube",
      "spec_no": "SA–688",
      "type_grade": "TP316L",
      "alloy_desig_uns_no": "S31603",
      "class_condition_temper": null,
      "size_thickness_in": null,
      "p_no": 8,
      "group_no": 1,
      "min_tensile_strength_ksi": 70,
      "min_yield_strength_ksi": 25,
      "i": "NP",
      "limits_iii": "NP",
      "viii_1": 850,
      "xii": 650,
      "external_pressure_chart_no": "HA–4 G5, G24",
      "notes": null,
      "values": {
        "100": 14.2,
        "150": null,
        "200": 14.2,
        "250": null,
        "300": 14.2,
        "400": 13.4,
        "500": 12.5,
        "600": 11.9,
        "650": 11.7,
        "700": 11.4,
        "750": 11.2,
        "800": 11.0,
        "850": 10.8,
        "900": null,
        "950": null,
        "1000": null,
        "1050": null,
        "1100": null,
        "1150": null,
        "1200": null,
        "1250": null,
        "1300": null,
        "1350": null,
        "1400": null,
        "1450": null,
        "1500": null,
        "1550": null,
        "1600": null,
        "1650": null
      }
    },
    {
      "block": 20,
      "line_no": 40,
      "nominal_composition": "16Cr–12Ni–2Mo",
      "product_form": "Wld. tube",
      "spec_no": "SA–688",
      "type_grade": "TP316L",
      "alloy_desig_uns_no": "S31603",
      "class_condition_temper": null,
      "size_thickness_in": null,
      "p_no": 8,
      "group_no": 1,
      "min_tensile_strength_ksi": 70,
      "min_yield_strength_ksi": 25,
      "i": "NP",
      "limits_iii": "NP",
      "viii_1": 850,
      "xii": 650,
      "external_pressure_chart_no": "HA–4 G24",
      "notes": null,
      "values": {
        "100": 14.2,
        "150": null,
        "200": 12.1,
        "250": null,
        "300": 10.8,
        "400": 9.9,
        "500": 9.3,
        "600": 8.8,
        "650": 8.7,
        "700": 8.5,
        "750": 8.3,
        "800": 8.1,
        "850": 8.0,
        "900": null,
        "950": null,
        "1000": null,
        "1050": null,
        "1100": null,
        "1150": null,
        "1200": null,
        "1250": null,
        "1300": null,
        "1350": null,
        "1400": null,
        "1450": null,
        "1500": null,
        "1550": null,
        "1600": null,
        "1650": null
      }
    },
    {
      "block": 20,
      "line_no": 41,
      "nominal_composition": "16Cr–12Ni–2Mo",
      "product_form": "Wld. pipe",
      "spec_no": "SA–813",
      "type_grade": "TP316L",
      "alloy_desig_uns_no": "S31603",
      "class_condition_temper": null,
      "size_thickness_in": null,
      "p_no": 8,
      "group_no": 1,
      "min_tensile_strength_ksi": 70,
      "min_yield_strength_ksi": 25,
      "i": "NP",
      "limits_iii": 800,
      "viii_1": "NP",
      "xii": "NP",
      "external_pressure_chart_no": "HA–4 G5, W12",
      "notes": null,
      "values": {
        "100": 16.7,
        "150": null,
        "200": 16.7,
        "250": null,
        "300": 16.7,
        "400": 15.7,
        "500": 14.8,
        "600": 14.0,
        "650": 13.7,
        "700": 13.5,
        "750": 13.2,
        "800": 12.9,
        "850": null,
        "900": null,
        "950": null,
        "1000": null,
        "1050": null,
        "1100": null,
        "1150": null,
        "1200": null,
        "1250": null,
        "1300": null,
        "1350": null,
        "1400": null,
        "1450": null,
        "1500": null,
        "1550": null,
        "1600": null,
        "1650": null
      }
    },
    {
      "block": 20,
      "line_no": 42,
      "nominal_composition": "16Cr–12Ni–2Mo",
      "product_form": "Wld. pipe",
      "spec_no": "SA–814",
      "type_grade": "TP316L",
      "alloy_desig_uns_no": "S31603",
      "class_condition_temper": null,
      "size_thickness_in": null,
      "p_no": 8,
      "group_no": 1,
      "min_tensile_strength_ksi": 70,
      "min_yield_strength_ksi": 25,
      "i": "NP",
      "limits_iii": 800,
      "viii_1": "NP",
      "xii": "NP",
      "external_pressure_chart_no": "HA–4 G5, W12",
      "notes": null,
      "values": {
        "100": 16.7,
        "150": null,
        "200": 16.7,
        "250": null,
        "300": 16.7,
        "400": 15.7,
        "500": 14.8,
        "600": 14.0,
        "650": 13.7,
        "700": 13.5,
        "750": 13.2,
        "800": 12.9,
        "850": null,
        "900": null,
        "950": null,
        "1000": null,
        "1050": null,
        "1100": null,
        "1150": null,
        "1200": null,
        "1250": null,
        "1300": null,
        "1350": null,
        "1400": null,
        "1450": null,
        "1500": null,
        "1550": null,
        "1600": null,
        "1650": null
      }
    },
    {
      "block": 20,
      "line_no": 43,
      "nominal_composition": "16Cr–12Ni–2Mo",
      "product_form": "Bar",
      "spec_no": "SA/JIS G4303",
      "type_grade": "SUS316L",
      "alloy_desig_uns_no": null,
      "class_condition_temper": null,
      "size_thickness_in": null,
      "p_no": 8,
      "group_no": 1,
      "min_tensile_strength_ksi": 70,
      "min_yield_strength_ksi": 25,
      "i": 850,
      "limits_iii": 800,
      "viii_1": 850,
      "xii": "NP",
      "external_pressure_chart_no": "HA–4",
      "notes": "G5, G21, G22",
      "values": {
        "100": 16.7,
        "150": null,
        "200": 16.7,
        "250": null,
        "300": 16.7,
        "400": 15.7,
        "500": 14.8,
        "600": 14.0,
        "650": 13.7,
        "700": 13.5,
        "750": 13.2,
        "800": 12.9,
        "850": 12.7,
        "900": null,
        "950": null,
        "1000": null,
        "1050": null,
        "1100": null,
        "1150": null,
        "1200": null,
        "1250": null,
        "1300": null,
        "1350": null,
        "1400": null,
        "1450": null,
        "1500": null,
        "1550": null,
        "1600": null,
        "1650": null
      }
    },
    {
      "block": 20,
      "line_no": 44,
      "nominal_composition": "16Cr–12Ni–2Mo",
      "product_form": "Forgings",
      "spec_no": "SA–182",
      "type_grade": "F316",
      "alloy_desig_uns_no": "S31600",
      "class_condition_temper": null,
      "size_thickness_in": ">5",
      "p_no": 8,
      "group_no": 1,
      "min_tensile_strength_ksi": 70,
      "min_yield_strength_ksi": 30,
      "i": 1500,
      "limits_iii": 800,
      "viii_1": 1500,
      "xii": 650,
      "external_pressure_chart_no": "HA–2",
      "notes": "G5, G12, T8",
      "values": {
        "100": 20.0,
        "150": null,
        "200": 20.0,
        "250": null,
        "300": 19.4,
        "400": 19.2,
        "500": 18.0,
        "600": 17.0,
        "650": 16.6,
        "700": 16.3,
        "750": 16.1,
        "800": 15.9,
        "850": 15.7,
        "900": 15.6,
        "950": 15.4,
        "1000": 15.3,
        "1050": 15.1,
        "1100": 12.4,
        "1150": 9.8,
        "1200": 7.4,
        "1250": 5.5,
        "1300": 4.1,
        "1350": 3.1,
        "1400": 2.3,
        "1450": 1.7,
        "1500": 1.3,
        "1550": null,
        "1600": null,
        "1650": null
      }
    },
    {
      "block": 20,
      "line_no": 45,
      "nominal_composition": "16Cr–12Ni–2Mo",
      "product_form": "Forgings",
      "spec_no": "SA–182",
      "type_grade": "F316",
      "alloy_desig_uns_no": "S31600",
      "class_condition_temper": null,
      "size_thickness_in": ">5",
      "p_no": 8,
      "group_no": 1,
      "min_tensile_strength_ksi": 70,
      "min_yield_strength_ksi": 30,
      "i": 1500,
      "limits_iii": "NP",
      "viii_1": 1500,
      "xii": 650,
      "external_pressure_chart_no": "HA–2 G12, T9",
      "notes": null,
      "values": {
        "100": 20.0,
        "150": null,
        "200": 17.3,
        "250": null,
        "300": 15.6,
        "400": 14.3,
        "500": 13.3,
        "600": 12.6,
        "650": 12.3,
        "700": 12.1,
        "750": 11.9,
        "800": 11.8,
        "850": 11.6,
        "900": 11.5,
        "950": 11.4,
        "1000": 11.3,
        "1050": 11.2,
        "1100": 11.1,
        "1150": 9.8,
        "1200": 7.4,
        "1250": 5.5,
        "1300": 4.1,
        "1350": 3.1,
        "1400": 2.3,
        "1450": 1.7,
        "1500": 1.3,
        "1550": null,
        "1600": null,
        "1650": null
      }
    },
    {
      "block": 21,
      "line_no": 1,
      "nominal_composition": "16Cr–12Ni–2Mo",
      "product_form": "Forgings",
      "spec_no": "SA–965",
      "type_grade": "F316",
      "alloy_desig_uns_no": "S31600",
      "class_condition_temper": null,
      "size_thickness_in": null,
      "p_no": 8,
      "group_no": 1,
      "min_tensile_strength_ksi": 70,
      "min_yield_strength_ksi": 30,
      "i": 1500,
      "limits_iii": 800,
      "viii_1": 1500,
      "xii": 650,
      "external_pressure_chart_no": "HA–2",
      "notes": "G5, G12, T8",
      "values": {
        "100": 20.0,
        "150": null,
        "200": 20.0,
        "250": null,
        "300": 19.4,
        "400": 19.2,
        "500": 18.0,
        "600": 17.0,
        "650": 16.6,
        "700": 16.3,
        "750": 16.1,
        "800": 15.9,
        "850": 15.7,
        "900": 15.6,
        "950": 15.4,
        "1000": 15.3,
        "1050": 15.1,
        "1100": 12.4,
        "1150": 9.8,
        "1200": 7.4,
        "1250": 5.5,
        "1300": 4.1,
        "1350": 3.1,
        "1400": 2.3,
        "1450": 1.7,
        "1500": 1.3,
        "1550": null,
        "1600": null,
        "1650": null
      }
    },
    {
      "block": 21,
      "line_no": 2,
      "nominal_composition": "16Cr–12Ni–2Mo",
      "product_form": "Forgings",
      "spec_no": "SA–965",
      "type_grade": "F316",
      "alloy_desig_uns_no": "S31600",
      "class_condition_temper": null,
      "size_thickness_in": null,
      "p_no": 8,
      "group_no": 1,
      "min_tensile_strength_ksi": 70,
      "min_yield_strength_ksi": 30,
      "i": 1500,
      "limits_iii": "NP",
      "viii_1": 1500,
      "xii": 650,
      "external_pressure_chart_no": "HA–2 G12, T9",
      "notes": null,
      "values": {
        "100": 20.0,
        "150": null,
        "200": 17.3,
        "250": null,
        "300": 15.6,
        "400": 14.3,
        "500": 13.3,
        "600": 12.6,
        "650": 12.3,
        "700": 12.1,
        "750": 11.9,
        "800": 11.8,
        "850": 11.6,
        "900": 11.5,
        "950": 11.4,
        "1000": 11.3,
        "1050": 11.2,
        "1100": 11.1,
        "1150": 9.8,
        "1200": 7.4,
        "1250": 5.5,
        "1300": 4.1,
        "1350": 3.1,
        "1400": 2.3,
        "1450": 1.7,
        "1500": 1.3,
        "1550": null,
        "1600": null,
        "1650": null
      }
    },
    {
      "block": 21,
      "line_no": 3,
      "nominal_composition": "16Cr–12Ni–2Mo",
      "product_form": "Forgings",
      "spec_no": "SA–182",
      "type_grade": "F316H",
      "alloy_desig_uns_no": "S31609",
      "class_condition_temper": null,
      "size_thickness_in": ">5",
      "p_no": 8,
      "group_no": 1,
      "min_tensile_strength_ksi": 70,
      "min_yield_strength_ksi": 30,
      "i": 1500,
      "limits_iii": 800,
      "viii_1": 1500,
      "xii": "NP",
      "external_pressure_chart_no": "HA–2",
      "notes": "G5, G12, T8",
      "values": {
        "100": 20.0,
        "150": null,
        "200": 20.0,
        "250": null,
        "300": 19.4,
        "400": 19.2,
        "500": 18.0,
        "600": 17.0,
        "650": 16.6,
        "700": 16.3,
        "750": 16.1,
        "800": 15.9,
        "850": 15.7,
        "900": 15.6,
        "950": 15.4,
        "1000": 15.3,
        "1050": 15.1,
        "1100": 12.4,
        "1150": 9.8,
        "1200": 7.4,
        "1250": 5.5,
        "1300": 4.1,
        "1350": 3.1,
        "1400": 2.3,
        "1450": 1.7,
        "1500": 1.3,
        "1550": null,
        "1600": null,
        "1650": null
      }
    },
    {
      "block": 21,
      "line_no": 4,
      "nominal_composition": "16Cr–12Ni–2Mo",
      "product_form": "Forgings",
      "spec_no": "SA–182",
      "type_grade": "F316H",
      "alloy_desig_uns_no": "S31609",
      "class_condition_temper": null,
      "size_thickness_in": ">5",
      "p_no": 8,
      "group_no": 1,
      "min_tensile_strength_ksi": 70,
      "min_yield_strength_ksi": 30,
      "i": 1500,
      "limits_iii": "NP",
      "viii_1": 1500,
      "xii": "NP",
      "external_pressure_chart_no": "HA–2 T9",
      "notes": null,
      "values": {
        "100": 20.0,
        "150": null,
        "200": 17.3,
        "250": null,
        "300": 15.6,
        "400": 14.3,
        "500": 13.3,
        "600": 12.6,
        "650": 12.3,
        "700": 12.1,
        "750": 11.9,
        "800": 11.8,
        "850": 11.6,
        "900": 11.5,
        "950": 11.4,
        "1000": 11.3,
        "1050": 11.2,
        "1100": 11.1,
        "1150": 9.8,
        "1200": 7.4,
        "1250": 5.5,
        "1300": 4.1,
        "1350": 3.1,
        "1400": 2.3,
        "1450": 1.7,
        "1500": 1.3,
        "1550": null,
        "1600": null,
        "1650": null
      }
    },
    {
      "block": 21,
      "line_no": 5,
      "nominal_composition": "16Cr–12Ni–2Mo",
      "product_form": "Forgings",
      "spec_no": "SA–965",
      "type_grade": "F316H",
      "alloy_desig_uns_no": "S31609",
      "class_condition_temper": null,
      "size_thickness_in": null,
      "p_no": 8,
      "group_no": 1,
      "min_tensile_strength_ksi": 70,
      "min_yield_strength_ksi": 30,
      "i": "NP",
      "limits_iii": 800,
      "viii_1": 1500,
      "xii": "NP",
      "external_pressure_chart_no": "HA–2 G5, T8",
      "notes": null,
      "values": {
        "100": 20.0,
        "150": null,
        "200": 20.0,
        "250": null,
        "300": 19.4,
        "400": 19.2,
        "500": 18.0,
        "600": 17.0,
        "650": 16.6,
        "700": 16.3,
        "750": 16.1,
        "800": 15.9,
        "850": 15.7,
        "900": 15.6,
        "950": 15.4,
        "1000": 15.3,
        "1050": 15.1,
        "1100": 12.4,
        "1150": 9.8,
        "1200": 7.4,
        "1250": 5.5,
        "1300": 4.1,
        "1350": 3.1,
        "1400": 2.3,
        "1450": 1.7,
        "1500": 1.3,
        "1550": null,
        "1600": null,
        "1650": null
      }
    },
    {
      "block": 21,
      "line_no": 6,
      "nominal_composition": "16Cr–12Ni–2Mo",
      "product_form": "Forgings",
      "spec_no": "SA–965",
      "type_grade": "F316H",
      "alloy_desig_uns_no": "S31609",
      "class_condition_temper": null,
      "size_thickness_in": null,
      "p_no": 8,
      "group_no": 1,
      "min_tensile_strength_ksi": 70,
      "min_yield_strength_ksi": 30,
      "i": "NP",
      "limits_iii": "NP",
      "viii_1": 1500,
      "xii": "NP",
      "external_pressure_chart_no": "HA–2 T9",
      "notes": null,
      "values": {
        "100": 20.0,
        "150": null,
        "200": 17.3,
        "250": null,
        "300": 15.6,
        "400": 14.3,
        "500": 13.3,
        "600": 12.6,
        "650": 12.3,
        "700": 12.1,
        "750": 11.9,
        "800": 11.8,
        "850": 11.6,
        "900": 11.5,
        "950": 11.4,
        "1000": 11.3,
        "1050": 11.2,
        "1100": 11.1,
        "1150": 9.8,
        "1200": 7.4,
        "1250": 5.5,
        "1300": 4.1,
        "1350": 3.1,
        "1400": 2.3,
        "1450": 1.7,
        "1500": 1.3,
        "1550": null,
        "1600": null,
        "1650": null
      }
    },
    {
      "block": 21,
      "line_no": 7,
      "nominal_composition": "16Cr–12Ni–2Mo",
      "product_form": "Forgings",
      "spec_no": "SA–182",
      "type_grade": "F316",
      "alloy_desig_uns_no": "S31600",
      "class_condition_temper": null,
      "size_thickness_in": "≤5",
      "p_no": 8,
      "group_no": 1,
      "min_tensile_strength_ksi": 75,
      "min_yield_strength_ksi": 30,
      "i": 1500,
      "limits_iii": 800,
      "viii_1": 1500,
      "xii": "NP",
      "external_pressure_chart_no": "HA–2",
      "notes": "G5, G12, T8",
      "values": {
        "100": 20.0,
        "150": null,
        "200": 20.0,
        "250": null,
        "300": 20.0,
        "400": 19.3,
        "500": 18.0,
        "600": 17.0,
        "650": 16.6,
        "700": 16.3,
        "750": 16.1,
        "800": 15.9,
        "850": 15.7,
        "900": 15.6,
        "950": 15.4,
        "1000": 15.3,
        "1050": 15.1,
        "1100": 12.4,
        "1150": 9.8,
        "1200": 7.4,
        "1250": 5.5,
        "1300": 4.1,
        "1350": 3.1,
        "1400": 2.3,
        "1450": 1.7,
        "1500": 1.3,
        "1550": null,
        "1600": null,
        "1650": null
      }
    },
    {
      "block": 21,
      "line_no": 8,
      "nominal_composition": "16Cr–12Ni–2Mo",
      "product_form": "Forgings",
      "spec_no": "SA–182",
      "type_grade": "F316",
      "alloy_desig_uns_no": "S31600",
      "class_condition_temper": null,
      "size_thickness_in": "≤5",
      "p_no": 8,
      "group_no": 1,
      "min_tensile_strength_ksi": 75,
      "min_yield_strength_ksi": 30,
      "i": 1500,
      "limits_iii": "NP",
      "viii_1": 1500,
      "xii": "NP",
      "external_pressure_chart_no": "HA–2 G12, T9",
      "notes": null,
      "values": {
        "100": 20.0,
        "150": null,
        "200": 17.3,
        "250": null,
        "300": 15.6,
        "400": 14.3,
        "500": 13.3,
        "600": 12.6,
        "650": 12.3,
        "700": 12.1,
        "750": 11.9,
        "800": 11.8,
        "850": 11.6,
        "900": 11.5,
        "950": 11.4,
        "1000": 11.3,
        "1050": 11.2,
        "1100": 11.1,
        "1150": 9.8,
        "1200": 7.4,
        "1250": 5.5,
        "1300": 4.1,
        "1350": 3.1,
        "1400": 2.3,
        "1450": 1.7,
        "1500": 1.3,
        "1550": null,
        "1600": null,
        "1650": null
      }
    },
    {
      "block": 21,
      "line_no": 9,
      "nominal_composition": "16Cr–12Ni–2Mo",
      "product_form": "Smls. tube",
      "spec_no": "SA–213",
      "type_grade": "TP316",
      "alloy_desig_uns_no": "S31600",
      "class_condition_temper": null,
      "size_thickness_in": null,
      "p_no": 8,
      "group_no": 1,
      "min_tensile_strength_ksi": 75,
      "min_yield_strength_ksi": 30,
      "i": 1500,
      "limits_iii": 800,
      "viii_1": 1500,
      "xii": "NP",
      "external_pressure_chart_no": "HA–2",
      "notes": "G5, G12, T8",
      "values": {
        "100": 20.0,
        "150": null,
        "200": 20.0,
        "250": null,
        "300": 20.0,
        "400": 19.3,
        "500": 18.0,
        "600": 17.0,
        "650": 16.6,
        "700": 16.3,
        "750": 16.1,
        "800": 15.9,
        "850": 15.7,
        "900": 15.6,
        "950": 15.4,
        "1000": 15.3,
        "1050": 15.1,
        "1100": 12.4,
        "1150": 9.8,
        "1200": 7.4,
        "1250": 5.5,
        "1300": 4.1,
        "1350": 3.1,
        "1400": 2.3,
        "1450": 1.7,
        "1500": 1.3,
        "1550": null,
        "1600": null,
        "1650": null
      }
    },
    {
      "block": 21,
      "line_no": 10,
      "nominal_composition": "16Cr–12Ni–2Mo",
      "product_form": "Smls. tube",
      "spec_no": "SA–213",
      "type_grade": "TP316",
      "alloy_desig_uns_no": "S31600",
      "class_condition_temper": null,
      "size_thickness_in": null,
      "p_no": 8,
      "group_no": 1,
      "min_tensile_strength_ksi": 75,
      "min_yield_strength_ksi": 30,
      "i": 1500,
      "limits_iii": "NP",
      "viii_1": 1500,
      "xii": "NP",
      "external_pressure_chart_no": "HA–2 G12, T9",
      "notes": null,
      "values": {
        "100": 20.0,
        "150": null,
        "200": 17.3,
        "250": null,
        "300": 15.6,
        "400": 14.3,
        "500": 13.3,
        "600": 12.6,
        "650": 12.3,
        "700": 12.1,
        "750": 11.9,
        "800": 11.8,
        "850": 11.6,
        "900": 11.5,
        "950": 11.4,
        "1000": 11.3,
        "1050": 11.2,
        "1100": 11.1,
        "1150": 9.8,
        "1200": 7.4,
        "1250": 5.5,
        "1300": 4.1,
        "1350": 3.1,
        "1400": 2.3,
        "1450": 1.7,
        "1500": 1.3,
        "1550": null,
        "1600": null,
        "1650": null
      }
    },
    {
      "block": 21,
      "line_no": 11,
      "nominal_composition": "16Cr–12Ni–2Mo",
      "product_form": "Plate",
      "spec_no": "SA–240",
      "type_grade": 316,
      "alloy_desig_uns_no": "S31600",
      "class_condition_temper": null,
      "size_thickness_in": null,
      "p_no": 8,
      "group_no": 1,
      "min_tensile_strength_ksi": 75,
      "min_yield_strength_ksi": 30,
      "i": 1500,
      "limits_iii": 800,
      "viii_1": 1500,
      "xii": 650,
      "external_pressure_chart_no": "HA–2",
      "notes": "G5, G12, T8",
      "values": {
        "100": 20.0,
        "150": null,
        "200": 20.0,
        "250": null,
        "300": 20.0,
        "400": 19.3,
        "500": 18.0,
        "600": 17.0,
        "650": 16.6,
        "700": 16.3,
        "750": 16.1,
        "800": 15.9,
        "850": 15.7,
        "900": 15.6,
        "950": 15.4,
        "1000": 15.3,
        "1050": 15.1,
        "1100": 12.4,
        "1150": 9.8,
        "1200": 7.4,
        "1250": 5.5,
        "1300": 4.1,
        "1350": 3.1,
        "1400": 2.3,
        "1450": 1.7,
        "1500": 1.3,
        "1550": null,
        "1600": null,
        "1650": null
      }
    },
    {
      "block": 21,
      "line_no": 12,
      "nominal_composition": "16Cr–12Ni–2Mo",
      "product_form": "Plate",
      "spec_no": "SA–240",
      "type_grade": 316,
      "alloy_desig_uns_no": "S31600",
      "class_condition_temper": null,
      "size_thickness_in": null,
      "p_no": 8,
      "group_no": 1,
      "min_tensile_strength_ksi": 75,
      "min_yield_strength_ksi": 30,
      "i": 1500,
      "limits_iii": "NP",
      "viii_1": 1500,
      "xii": 650,
      "external_pressure_chart_no": "HA–2 G12, T9",
      "notes": null,
      "values": {
        "100": 20.0,
        "150": null,
        "200": 17.3,
        "250": null,
        "300": 15.6,
        "400": 14.3,
        "500": 13.3,
        "600": 12.6,
        "650": 12.3,
        "700": 12.1,
        "750": 11.9,
        "800": 11.8,
        "850": 11.6,
        "900": 11.5,
        "950": 11.4,
        "1000": 11.3,
        "1050": 11.2,
        "1100": 11.1,
        "1150": 9.8,
        "1200": 7.4,
        "1250": 5.5,
        "1300": 4.1,
        "1350": 3.1,
        "1400": 2.3,
        "1450": 1.7,
        "1500": 1.3,
        "1550": null,
        "1600": null,
        "1650": null
      }
    },
    {
      "block": 21,
      "line_no": 13,
      "nominal_composition": "16Cr–12Ni–2Mo",
      "product_form": "Wld. tube",
      "spec_no": "SA–249",
      "type_grade": "TP316",
      "alloy_desig_uns_no": "S31600",
      "class_condition_temper": null,
      "size_thickness_in": null,
      "p_no": 8,
      "group_no": 1,
      "min_tensile_strength_ksi": 75,
      "min_yield_strength_ksi": 30,
      "i": 1500,
      "limits_iii": "NP",
      "viii_1": "NP",
      "xii": "NP",
      "external_pressure_chart_no": "HA–2",
      "notes": "G12, T9, W13",
      "values": {
        "100": 20.0,
        "150": null,
        "200": 17.3,
        "250": null,
        "300": 15.6,
        "400": 14.3,
        "500": 13.3,
        "600": 12.6,
        "650": 12.3,
        "700": 12.1,
        "750": 11.9,
        "800": 11.8,
        "850": 11.6,
        "900": 11.5,
        "950": 11.4,
        "1000": 11.3,
        "1050": 11.2,
        "1100": 11.1,
        "1150": 9.8,
        "1200": 7.4,
        "1250": 5.5,
        "1300": 4.1,
        "1350": 3.1,
        "1400": 2.3,
        "1450": 1.7,
        "1500": 1.3,
        "1550": null,
        "1600": null,
        "1650": null
      }
    },
    {
      "block": 21,
      "line_no": 14,
      "nominal_composition": "16Cr–12Ni–2Mo",
      "product_form": "Wld. tube",
      "spec_no": "SA–249",
      "type_grade": "TP316",
      "alloy_desig_uns_no": "S31600",
      "class_condition_temper": null,
      "size_thickness_in": null,
      "p_no": 8,
      "group_no": 1,
      "min_tensile_strength_ksi": 75,
      "min_yield_strength_ksi": 30,
      "i": 1500,
      "limits_iii": 800,
      "viii_1": "NP",
      "xii": "NP",
      "external_pressure_chart_no": "HA–2",
      "notes": "G5, G12, T8, W12, W13",
      "values": {
        "100": 20.0,
        "150": null,
        "200": 20.0,
        "250": null,
        "300": 20.0,
        "400": 19.3,
        "500": 18.0,
        "600": 17.0,
        "650": 16.6,
        "700": 16.3,
        "750": 16.1,
        "800": 15.9,
        "850": 15.7,
        "900": 15.6,
        "950": 15.4,
        "1000": 15.3,
        "1050": 15.1,
        "1100": 12.4,
        "1150": 9.8,
        "1200": 7.4,
        "1250": 5.5,
        "1300": 4.1,
        "1350": 3.1,
        "1400": 2.3,
        "1450": 1.7,
        "1500": 1.3,
        "1550": null,
        "1600": null,
        "1650": null
      }
    },
    {
      "block": 21,
      "line_no": 15,
      "nominal_composition": "16Cr–12Ni–2Mo",
      "product_form": "Wld. tube",
      "spec_no": "SA–249",
      "type_grade": "TP316",
      "alloy_desig_uns_no": "S31600",
      "class_condition_temper": null,
      "size_thickness_in": null,
      "p_no": 8,
      "group_no": 1,
      "min_tensile_strength_ksi": 75,
      "min_yield_strength_ksi": 30,
      "i": 1500,
      "limits_iii": "NP",
      "viii_1": 1500,
      "xii": 650,
      "external_pressure_chart_no": "HA–2",
      "notes": "G5, G12, G24, T7",
      "values": {
        "100": 17.0,
        "150": null,
        "200": 17.0,
        "250": null,
        "300": 17.0,
        "400": 16.4,
        "500": 15.3,
        "600": 14.5,
        "650": 14.1,
        "700": 13.9,
        "750": 13.7,
        "800": 13.5,
        "850": 13.4,
        "900": 13.2,
        "950": 13.1,
        "1000": 13.0,
        "1050": 12.9,
        "1100": 10.5,
        "1150": 8.3,
        "1200": 6.3,
        "1250": 4.7,
        "1300": 3.5,
        "1350": 2.6,
        "1400": 1.9,
        "1450": 1.4,
        "1500": 1.1,
        "1550": null,
        "1600": null,
        "1650": null
      }
    },
    {
      "block": 21,
      "line_no": 16,
      "nominal_composition": "16Cr–12Ni–2Mo",
      "product_form": "Wld. tube",
      "spec_no": "SA–249",
      "type_grade": "TP316",
      "alloy_desig_uns_no": "S31600",
      "class_condition_temper": null,
      "size_thickness_in": null,
      "p_no": 8,
      "group_no": 1,
      "min_tensile_strength_ksi": 75,
      "min_yield_strength_ksi": 30,
      "i": 1500,
      "limits_iii": "NP",
      "viii_1": 1500,
      "xii": 650,
      "external_pressure_chart_no": "HA–2",
      "notes": "G12, G24, T9",
      "values": {
        "100": 17.0,
        "150": null,
        "200": 14.7,
        "250": null,
        "300": 13.2,
        "400": 12.1,
        "500": 11.3,
        "600": 10.7,
        "650": 10.5,
        "700": 10.3,
        "750": 10.1,
        "800": 10.0,
        "850": 9.9,
        "900": 9.8,
        "950": 9.7,
        "1000": 9.6,
        "1050": 9.5,
        "1100": 9.4,
        "1150": 8.3,
        "1200": 6.3,
        "1250": 4.7,
        "1300": 3.5,
        "1350": 2.6,
        "1400": 1.9,
        "1450": 1.4,
        "1500": 1.1,
        "1550": null,
        "1600": null,
        "1650": null
      }
    },
    {
      "block": 21,
      "line_no": 17,
      "nominal_composition": "16Cr–12Ni–2Mo",
      "product_form": "Smls. & wld. pipe",
      "spec_no": "SA–312",
      "type_grade": "TP316",
      "alloy_desig_uns_no": "S31600",
      "class_condition_temper": null,
      "size_thickness_in": null,
      "p_no": 8,
      "group_no": 1,
      "min_tensile_strength_ksi": 75,
      "min_yield_strength_ksi": 30,
      "i": 1500,
      "limits_iii": 800,
      "viii_1": 1500,
      "xii": 650,
      "external_pressure_chart_no": "HA–2",
      "notes": "G5, G12, T8, W12, W13, W14",
      "values": {
        "100": 20.0,
        "150": null,
        "200": 20.0,
        "250": null,
        "300": 20.0,
        "400": 19.3,
        "500": 18.0,
        "600": 17.0,
        "650": 16.6,
        "700": 16.3,
        "750": 16.1,
        "800": 15.9,
        "850": 15.7,
        "900": 15.6,
        "950": 15.4,
        "1000": 15.3,
        "1050": 15.1,
        "1100": 12.4,
        "1150": 9.8,
        "1200": 7.4,
        "1250": 5.5,
        "1300": 4.1,
        "1350": 3.1,
        "1400": 2.3,
        "1450": 1.7,
        "1500": 1.3,
        "1550": null,
        "1600": null,
        "1650": null
      }
    },
    {
      "block": 21,
      "line_no": 18,
      "nominal_composition": "16Cr–12Ni–2Mo",
      "product_form": "Smls. & wld. pipe",
      "spec_no": "SA–312",
      "type_grade": "TP316",
      "alloy_desig_uns_no": "S31600",
      "class_condition_temper": null,
      "size_thickness_in": null,
      "p_no": 8,
      "group_no": 1,
      "min_tensile_strength_ksi": 75,
      "min_yield_strength_ksi": 30,
      "i": 1500,
      "limits_iii": "NP",
      "viii_1": 1500,
      "xii": 650,
      "external_pressure_chart_no": "HA–2",
      "notes": "G12, T9, W13, W14",
      "values": {
        "100": 20.0,
        "150": null,
        "200": 17.3,
        "250": null,
        "300": 15.6,
        "400": 14.3,
        "500": 13.3,
        "600": 12.6,
        "650": 12.3,
        "700": 12.1,
        "750": 11.9,
        "800": 11.8,
        "850": 11.6,
        "900": 11.5,
        "950": 11.4,
        "1000": 11.3,
        "1050": 11.2,
        "1100": 11.1,
        "1150": 9.8,
        "1200": 7.4,
        "1250": 5.5,
        "1300": 4.1,
        "1350": 3.1,
        "1400": 2.3,
        "1450": 1.7,
        "1500": 1.3,
        "1550": null,
        "1600": null,
        "1650": null
      }
    },
    {
      "block": 21,
      "line_no": 19,
      "nominal_composition": "16Cr–12Ni–2Mo",
      "product_form": "Wld. pipe",
      "spec_no": "SA–312",
      "type_grade": "TP316",
      "alloy_desig_uns_no": "S31600",
      "class_condition_temper": null,
      "size_thickness_in": null,
      "p_no": 8,
      "group_no": 1,
      "min_tensile_strength_ksi": 75,
      "min_yield_strength_ksi": 30,
      "i": 1500,
      "limits_iii": "NP",
      "viii_1": 1500,
      "xii": 650,
      "external_pressure_chart_no": "HA–2",
      "notes": "G5, G12, G24, T7",
      "values": {
        "100": 17.0,
        "150": null,
        "200": 17.0,
        "250": null,
        "300": 17.0,
        "400": 16.4,
        "500": 15.3,
        "600": 14.5,
        "650": 14.1,
        "700": 13.9,
        "750": 13.7,
        "800": 13.5,
        "850": 13.4,
        "900": 13.2,
        "950": 13.1,
        "1000": 13.0,
        "1050": 12.9,
        "1100": 10.5,
        "1150": 8.3,
        "1200": 6.3,
        "1250": 4.7,
        "1300": 3.5,
        "1350": 2.6,
        "1400": 1.9,
        "1450": 1.4,
        "1500": 1.1,
        "1550": null,
        "1600": null,
        "1650": null
      }
    },
    {
      "block": 21,
      "line_no": 20,
      "nominal_composition": "16Cr–12Ni–2Mo",
      "product_form": "Wld. pipe",
      "spec_no": "SA–312",
      "type_grade": "TP316",
      "alloy_desig_uns_no": "S31600",
      "class_condition_temper": null,
      "size_thickness_in": null,
      "p_no": 8,
      "group_no": 1,
      "min_tensile_strength_ksi": 75,
      "min_yield_strength_ksi": 30,
      "i": 1500,
      "limits_iii": "NP",
      "viii_1": 1500,
      "xii": 650,
      "external_pressure_chart_no": "HA–2",
      "notes": "G12, G24, T9",
      "values": {
        "100": 17.0,
        "150": null,
        "200": 14.7,
        "250": null,
        "300": 13.2,
        "400": 12.1,
        "500": 11.3,
        "600": 10.7,
        "650": 10.5,
        "700": 10.3,
        "750": 10.1,
        "800": 10.0,
        "850": 9.9,
        "900": 9.8,
        "950": 9.7,
        "1000": 9.6,
        "1050": 9.5,
        "1100": 9.4,
        "1150": 8.3,
        "1200": 6.3,
        "1250": 4.7,
        "1300": 3.5,
        "1350": 2.6,
        "1400": 1.9,
        "1450": 1.4,
        "1500": 1.1,
        "1550": null,
        "1600": null,
        "1650": null
      }
    },
    {
      "block": 21,
      "line_no": 21,
      "nominal_composition": "16Cr–12Ni–2Mo",
      "product_form": "Wld. pipe",
      "spec_no": "SA–358",
      "type_grade": 316,
      "alloy_desig_uns_no": "S31600",
      "class_condition_temper": 1,
      "size_thickness_in": null,
      "p_no": 8,
      "group_no": 1,
      "min_tensile_strength_ksi": 75,
      "min_yield_strength_ksi": 30,
      "i": "NP",
      "limits_iii": 800,
      "viii_1": "NP",
      "xii": "NP",
      "external_pressure_chart_no": "HA–2 G5, W12",
      "notes": null,
      "values": {
        "100": 20.0,
        "150": null,
        "200": 20.0,
        "250": null,
        "300": 20.0,
        "400": 19.3,
        "500": 18.0,
        "600": 17.0,
        "650": 16.6,
        "700": 16.3,
        "750": 16.1,
        "800": 15.9,
        "850": null,
        "900": null,
        "950": null,
        "1000": null,
        "1050": null,
        "1100": null,
        "1150": null,
        "1200": null,
        "1250": null,
        "1300": null,
        "1350": null,
        "1400": null,
        "1450": null,
        "1500": null,
        "1550": null,
        "1600": null,
        "1650": null
      }
    },
    {
      "block": 21,
      "line_no": 22,
      "nominal_composition": "16Cr–12Ni–2Mo",
      "product_form": "Smls. pipe",
      "spec_no": "SA–376",
      "type_grade": "TP316",
      "alloy_desig_uns_no": "S31600",
      "class_condition_temper": null,
      "size_thickness_in": null,
      "p_no": 8,
      "group_no": 1,
      "min_tensile_strength_ksi": 75,
      "min_yield_strength_ksi": 30,
      "i": 1500,
      "limits_iii": 800,
      "viii_1": 1500,
      "xii": 650,
      "external_pressure_chart_no": "HA–2",
      "notes": "G5, G12, T8, W12",
      "values": {
        "100": 20.0,
        "150": null,
        "200": 20.0,
        "250": null,
        "300": 20.0,
        "400": 19.3,
        "500": 18.0,
        "600": 17.0,
        "650": 16.6,
        "700": 16.3,
        "750": 16.1,
        "800": 15.9,
        "850": 15.7,
        "900": 15.6,
        "950": 15.4,
        "1000": 15.3,
        "1050": 15.1,
        "1100": 12.4,
        "1150": 9.8,
        "1200": 7.4,
        "1250": 5.5,
        "1300": 4.1,
        "1350": 3.1,
        "1400": 2.3,
        "1450": 1.7,
        "1500": 1.3,
        "1550": null,
        "1600": null,
        "1650": null
      }
    },
    {
      "block": 21,
      "line_no": 23,
      "nominal_composition": "16Cr–12Ni–2Mo",
      "product_form": "Smls. pipe",
      "spec_no": "SA–376",
      "type_grade": "TP316",
      "alloy_desig_uns_no": "S31600",
      "class_condition_temper": null,
      "size_thickness_in": null,
      "p_no": 8,
      "group_no": 1,
      "min_tensile_strength_ksi": 75,
      "min_yield_strength_ksi": 30,
      "i": 1500,
      "limits_iii": "NP",
      "viii_1": 1500,
      "xii": 650,
      "external_pressure_chart_no": "HA–2 G12, T9",
      "notes": null,
      "values": {
        "100": 20.0,
        "150": null,
        "200": 17.3,
        "250": null,
        "300": 15.6,
        "400": 14.3,
        "500": 13.3,
        "600": 12.6,
        "650": 12.3,
        "700": 12.1,
        "750": 11.9,
        "800": 11.8,
        "850": 11.6,
        "900": 11.5,
        "950": 11.4,
        "1000": 11.3,
        "1050": 11.2,
        "1100": 11.1,
        "1150": 9.8,
        "1200": 7.4,
        "1250": 5.5,
        "1300": 4.1,
        "1350": 3.1,
        "1400": 2.3,
        "1450": 1.7,
        "1500": 1.3,
        "1550": null,
        "1600": null,
        "1650": null
      }
    },
    {
      "block": 21,
      "line_no": 24,
      "nominal_composition": "16Cr–12Ni–2Mo",
      "product_form": "Smls. & wld. fittings",
      "spec_no": "SA–403",
      "type_grade": 316,
      "alloy_desig_uns_no": "S31600",
      "class_condition_temper": null,
      "size_thickness_in": null,
      "p_no": 8,
      "group_no": 1,
      "min_tensile_strength_ksi": 75,
      "min_yield_strength_ksi": 30,
      "i": "NP",
      "limits_iii": 800,
      "viii_1": 1500,
      "xii": 650,
      "external_pressure_chart_no": "HA–2",
      "notes": "G5, G12, T8, W12, W14",
      "values": {
        "100": 20.0,
        "150": null,
        "200": 20.0,
        "250": null,
        "300": 20.0,
        "400": 19.3,
        "500": 18.0,
        "600": 17.0,
        "650": 16.6,
        "700": 16.3,
        "750": 16.1,
        "800": 15.9,
        "850": 15.7,
        "900": 15.6,
        "950": 15.4,
        "1000": 15.3,
        "1050": 15.1,
        "1100": 12.4,
        "1150": 9.8,
        "1200": 7.4,
        "1250": 5.5,
        "1300": 4.1,
        "1350": 3.1,
        "1400": 2.3,
        "1450": 1.7,
        "1500": 1.3,
        "1550": null,
        "1600": null,
        "1650": null
      }
    },
    {
      "block": 21,
      "line_no": 25,
      "nominal_composition": "16Cr–12Ni–2Mo",
      "product_form": "Wld. pipe",
      "spec_no": "SA–409",
      "type_grade": "TP316",
      "alloy_desig_uns_no": "S31600",
      "class_condition_temper": null,
      "size_thickness_in": null,
      "p_no": 8,
      "group_no": 1,
      "min_tensile_strength_ksi": 75,
      "min_yield_strength_ksi": 30,
      "i": "NP",
      "limits_iii": 800,
      "viii_1": "NP",
      "xii": "NP",
      "external_pressure_chart_no": "HA–2 G5, W12",
      "notes": null,
      "values": {
        "100": 20.0,
        "150": null,
