Repository: danivelas0/asme-pcc

File: resources/bpvc_ii_d_customary_2025/table_1a.json (part 30 of 55)
    "External Pressure Chart No.",
    "Notes"
  ],
  "columns_values": [
        "400": 20.5,
        "500": 19.1,
        "600": 18.1,
        "650": 17.7,
        "700": 17.4,
        "750": 17.2,
        "800": 16.9,
        "850": 16.7,
        "900": 16.6,
        "950": 16.4,
        "1000": 16.3,
        "1050": 16.1,
        "1100": null,
        "1150": null,
        "1200": null,
        "1250": null,
        "1300": null,
        "1350": null,
        "1400": null,
        "1450": null,
        "1500": null,
        "1550": null,
        "1600": null,
        "1650": null
      }
    },
    {
      "block": 22,
      "line_no": 14,
      "nominal_composition": "16Cr–12Ni–2Mo",
      "product_form": "Plate",
      "spec_no": "SA/EN 10028–7",
      "type_grade": "X5CrNiMo17–12–2",
      "alloy_desig_uns_no": null,
      "class_condition_temper": null,
      "size_thickness_in": "≤3",
      "p_no": 8,
      "group_no": 1,
      "min_tensile_strength_ksi": 75,
      "min_yield_strength_ksi": 32,
      "i": "NP",
      "limits_iii": "NP",
      "viii_1": 1022,
      "xii": 650,
      "external_pressure_chart_no": "HA–2",
      "notes": "G12, G30",
      "values": {
        "100": 21.3,
        "150": null,
        "200": 18.4,
        "250": null,
        "300": 16.6,
        "400": 15.2,
        "500": 14.2,
        "600": 13.4,
        "650": 13.1,
        "700": 12.9,
        "750": 12.7,
        "800": 12.5,
        "850": 12.4,
        "900": 12.3,
        "950": 12.1,
        "1000": 12.0,
        "1050": 11.9,
        "1100": null,
        "1150": null,
        "1200": null,
        "1250": null,
        "1300": null,
        "1350": null,
        "1400": null,
        "1450": null,
        "1500": null,
        "1550": null,
        "1600": null,
        "1650": null
      }
    },
    {
      "block": 22,
      "line_no": 15,
      "nominal_composition": "16Cr–12Ni–2Mo–Cb",
      "product_form": "Plate",
      "spec_no": "SA–240",
      "type_grade": "316Cb",
      "alloy_desig_uns_no": "S31640",
      "class_condition_temper": null,
      "size_thickness_in": null,
      "p_no": 8,
      "group_no": 1,
      "min_tensile_strength_ksi": 75,
      "min_yield_strength_ksi": 30,
      "i": "NP",
      "limits_iii": "NP",
      "viii_1": 1500,
      "xii": 650,
      "external_pressure_chart_no": "HA–2",
      "notes": "G5, G12, T8",
      "values": {
        "100": 20.0,
        "150": null,
        "200": 20.0,
        "250": null,
        "300": 20.0,
        "400": 19.4,
        "500": 17.8,
        "600": 16.8,
        "650": 16.5,
        "700": 16.2,
        "750": 16.0,
        "800": 15.9,
        "850": 15.8,
        "900": 15.7,
        "950": 15.5,
        "1000": 15.3,
        "1050": 15.1,
        "1100": 12.3,
        "1150": 9.8,
        "1200": 7.4,
        "1250": 5.5,
        "1300": 4.1,
        "1350": 3.1,
        "1400": 2.3,
        "1450": 1.7,
        "1500": 1.3,
        "1550": null,
        "1600": null,
        "1650": null
      }
    },
    {
      "block": 22,
      "line_no": 16,
      "nominal_composition": "16Cr–12Ni–2Mo–Cb",
      "product_form": "Plate",
      "spec_no": "SA–240",
      "type_grade": "316Cb",
      "alloy_desig_uns_no": "S31640",
      "class_condition_temper": null,
      "size_thickness_in": null,
      "p_no": 8,
      "group_no": 1,
      "min_tensile_strength_ksi": 75,
      "min_yield_strength_ksi": 30,
      "i": "NP",
      "limits_iii": "NP",
      "viii_1": 1500,
      "xii": 650,
      "external_pressure_chart_no": "HA–2 G12, T9",
      "notes": null,
      "values": {
        "100": 20.0,
        "150": null,
        "200": 17.7,
        "250": null,
        "300": 15.8,
        "400": 14.3,
        "500": 13.2,
        "600": 12.4,
        "650": 12.2,
        "700": 12.0,
        "750": 11.9,
        "800": 11.8,
        "850": 11.7,
        "900": 11.6,
        "950": 11.5,
        "1000": 11.4,
        "1050": 11.2,
        "1100": 11.0,
        "1150": 9.8,
        "1200": 7.4,
        "1250": 5.5,
        "1300": 4.1,
        "1350": 3.1,
        "1400": 2.3,
        "1450": 1.7,
        "1500": 1.3,
        "1550": null,
        "1600": null,
        "1650": null
      }
    },
    {
      "block": 22,
      "line_no": 17,
      "nominal_composition": "16Cr–12Ni–2Mo–N",
      "product_form": "Forgings",
      "spec_no": "SA–182",
      "type_grade": "F316LN",
      "alloy_desig_uns_no": "S31653",
      "class_condition_temper": null,
      "size_thickness_in": ">5",
      "p_no": 8,
      "group_no": 1,
      "min_tensile_strength_ksi": 70,
      "min_yield_strength_ksi": 30,
      "i": "NP",
      "limits_iii": 800,
      "viii_1": "NP",
      "xii": "NP",
      "external_pressure_chart_no": "HA–2 G5",
      "notes": null,
      "values": {
        "100": 20.0,
        "150": null,
        "200": 20.0,
        "250": null,
        "300": 18.9,
        "400": 17.9,
        "500": 17.2,
        "600": 16.5,
        "650": 16.0,
        "700": 15.6,
        "750": 15.2,
        "800": 14.8,
        "850": null,
        "900": null,
        "950": null,
        "1000": null,
        "1050": null,
        "1100": null,
        "1150": null,
        "1200": null,
        "1250": null,
        "1300": null,
        "1350": null,
        "1400": null,
        "1450": null,
        "1500": null,
        "1550": null,
        "1600": null,
        "1650": null
      }
    },
    {
      "block": 22,
      "line_no": 18,
      "nominal_composition": "16Cr–12Ni–2Mo–N",
      "product_form": "Forgings",
      "spec_no": "SA–965",
      "type_grade": "F316LN",
      "alloy_desig_uns_no": "S31653",
      "class_condition_temper": null,
      "size_thickness_in": null,
      "p_no": 8,
      "group_no": 1,
      "min_tensile_strength_ksi": 70,
      "min_yield_strength_ksi": 30,
      "i": "NP",
      "limits_iii": 800,
      "viii_1": "NP",
      "xii": "NP",
      "external_pressure_chart_no": "HA–2 G5",
      "notes": null,
      "values": {
        "100": 20.0,
        "150": null,
        "200": 20.0,
        "250": null,
        "300": 18.9,
        "400": 17.9,
        "500": 17.2,
        "600": 16.5,
        "650": 16.0,
        "700": 15.6,
        "750": 15.2,
        "800": 14.8,
        "850": null,
        "900": null,
        "950": null,
        "1000": null,
        "1050": null,
        "1100": null,
        "1150": null,
        "1200": null,
        "1250": null,
        "1300": null,
        "1350": null,
        "1400": null,
        "1450": null,
        "1500": null,
        "1550": null,
        "1600": null,
        "1650": null
      }
    },
    {
      "block": 22,
      "line_no": 19,
      "nominal_composition": "16Cr–12Ni–2Mo–N",
      "product_form": "Forgings",
      "spec_no": "SA–182",
      "type_grade": "F316LN",
      "alloy_desig_uns_no": "S31653",
      "class_condition_temper": null,
      "size_thickness_in": "≤5",
      "p_no": 8,
      "group_no": 1,
      "min_tensile_strength_ksi": 75,
      "min_yield_strength_ksi": 30,
      "i": "NP",
      "limits_iii": 800,
      "viii_1": "NP",
      "xii": "NP",
      "external_pressure_chart_no": "HA–2 G5",
      "notes": null,
      "values": {
        "100": 20.0,
        "150": null,
        "200": 20.0,
        "250": null,
        "300": 20.0,
        "400": 18.9,
        "500": 17.5,
        "600": 16.5,
        "650": 16.0,
        "700": 15.6,
        "750": 15.2,
        "800": 14.8,
        "850": null,
        "900": null,
        "950": null,
        "1000": null,
        "1050": null,
        "1100": null,
        "1150": null,
        "1200": null,
        "1250": null,
        "1300": null,
        "1350": null,
        "1400": null,
        "1450": null,
        "1500": null,
        "1550": null,
        "1600": null,
        "1650": null
      }
    },
    {
      "block": 22,
      "line_no": 20,
      "nominal_composition": "16Cr–12Ni–2Mo–N",
      "product_form": "Smls. tube",
      "spec_no": "SA–213",
      "type_grade": "TP316LN",
      "alloy_desig_uns_no": "S31653",
      "class_condition_temper": null,
      "size_thickness_in": null,
      "p_no": 8,
      "group_no": 1,
      "min_tensile_strength_ksi": 75,
      "min_yield_strength_ksi": 30,
      "i": "NP",
      "limits_iii": 800,
      "viii_1": "NP",
      "xii": "NP",
      "external_pressure_chart_no": "HA–2 G5",
      "notes": null,
      "values": {
        "100": 20.0,
        "150": null,
        "200": 20.0,
        "250": null,
        "300": 20.0,
        "400": 18.9,
        "500": 17.5,
        "600": 16.5,
        "650": 16.0,
        "700": 15.6,
        "750": 15.2,
        "800": 14.8,
        "850": null,
        "900": null,
        "950": null,
        "1000": null,
        "1050": null,
        "1100": null,
        "1150": null,
        "1200": null,
        "1250": null,
        "1300": null,
        "1350": null,
        "1400": null,
        "1450": null,
        "1500": null,
        "1550": null,
        "1600": null,
        "1650": null
      }
    },
    {
      "block": 22,
      "line_no": 21,
      "nominal_composition": "16Cr–12Ni–2Mo–N",
      "product_form": "Plate",
      "spec_no": "SA–240",
      "type_grade": "316LN",
      "alloy_desig_uns_no": "S31653",
      "class_condition_temper": null,
      "size_thickness_in": null,
      "p_no": 8,
      "group_no": 1,
      "min_tensile_strength_ksi": 75,
      "min_yield_strength_ksi": 30,
      "i": "NP",
      "limits_iii": 800,
      "viii_1": "NP",
      "xii": "NP",
      "external_pressure_chart_no": "HA–2 G5",
      "notes": null,
      "values": {
        "100": 20.0,
        "150": null,
        "200": 20.0,
        "250": null,
        "300": 20.0,
        "400": 18.9,
        "500": 17.5,
        "600": 16.5,
        "650": 16.0,
        "700": 15.6,
        "750": 15.2,
        "800": 14.8,
        "850": null,
        "900": null,
        "950": null,
        "1000": null,
        "1050": null,
        "1100": null,
        "1150": null,
        "1200": null,
        "1250": null,
        "1300": null,
        "1350": null,
        "1400": null,
        "1450": null,
        "1500": null,
        "1550": null,
        "1600": null,
        "1650": null
      }
    },
    {
      "block": 22,
      "line_no": 22,
      "nominal_composition": "16Cr–12Ni–2Mo–N",
      "product_form": "Wld. tube",
      "spec_no": "SA–249",
      "type_grade": "TP316LN",
      "alloy_desig_uns_no": "S31653",
      "class_condition_temper": null,
      "size_thickness_in": null,
      "p_no": 8,
      "group_no": 1,
      "min_tensile_strength_ksi": 75,
      "min_yield_strength_ksi": 30,
      "i": "NP",
      "limits_iii": 800,
      "viii_1": "NP",
      "xii": "NP",
      "external_pressure_chart_no": "HA–2 G5, W12",
      "notes": null,
      "values": {
        "100": 20.0,
        "150": null,
        "200": 20.0,
        "250": null,
        "300": 20.0,
        "400": 18.9,
        "500": 17.5,
        "600": 16.5,
        "650": 16.0,
        "700": 15.6,
        "750": 15.2,
        "800": 14.8,
        "850": null,
        "900": null,
        "950": null,
        "1000": null,
        "1050": null,
        "1100": null,
        "1150": null,
        "1200": null,
        "1250": null,
        "1300": null,
        "1350": null,
        "1400": null,
        "1450": null,
        "1500": null,
        "1550": null,
        "1600": null,
        "1650": null
      }
    },
    {
      "block": 22,
      "line_no": 23,
      "nominal_composition": "16Cr–12Ni–2Mo–N",
      "product_form": "Smls. & wld. pipe",
      "spec_no": "SA–312",
      "type_grade": "TP316LN",
      "alloy_desig_uns_no": "S31653",
      "class_condition_temper": null,
      "size_thickness_in": null,
      "p_no": 8,
      "group_no": 1,
      "min_tensile_strength_ksi": 75,
      "min_yield_strength_ksi": 30,
      "i": "NP",
      "limits_iii": 800,
      "viii_1": "NP",
      "xii": "NP",
      "external_pressure_chart_no": "HA–2 G5, W12",
      "notes": null,
      "values": {
        "100": 20.0,
        "150": null,
        "200": 20.0,
        "250": null,
        "300": 20.0,
        "400": 18.9,
        "500": 17.5,
        "600": 16.5,
        "650": 16.0,
        "700": 15.6,
        "750": 15.2,
        "800": 14.8,
        "850": null,
        "900": null,
        "950": null,
        "1000": null,
        "1050": null,
        "1100": null,
        "1150": null,
        "1200": null,
        "1250": null,
        "1300": null,
        "1350": null,
        "1400": null,
        "1450": null,
        "1500": null,
        "1550": null,
        "1600": null,
        "1650": null
      }
    },
    {
      "block": 22,
      "line_no": 24,
      "nominal_composition": "16Cr–12Ni–2Mo–N",
      "product_form": "Wld. pipe",
      "spec_no": "SA–358",
      "type_grade": "316LN",
      "alloy_desig_uns_no": "S31653",
      "class_condition_temper": 1,
      "size_thickness_in": null,
      "p_no": 8,
      "group_no": 1,
      "min_tensile_strength_ksi": 75,
      "min_yield_strength_ksi": 30,
      "i": "NP",
      "limits_iii": 800,
      "viii_1": "NP",
      "xii": "NP",
      "external_pressure_chart_no": "HA–2 G5, W12",
      "notes": null,
      "values": {
        "100": 20.0,
        "150": null,
        "200": 20.0,
        "250": null,
        "300": 20.0,
        "400": 18.9,
        "500": 17.5,
        "600": 16.5,
        "650": 16.0,
        "700": 15.6,
        "750": 15.2,
        "800": 14.8,
        "850": null,
        "900": null,
        "950": null,
        "1000": null,
        "1050": null,
        "1100": null,
        "1150": null,
        "1200": null,
        "1250": null,
        "1300": null,
        "1350": null,
        "1400": null,
        "1450": null,
        "1500": null,
        "1550": null,
        "1600": null,
        "1650": null
      }
    },
    {
      "block": 22,
      "line_no": 25,
      "nominal_composition": "16Cr–12Ni–2Mo–N",
      "product_form": "Smls. pipe",
      "spec_no": "SA–376",
      "type_grade": "TP316LN",
      "alloy_desig_uns_no": "S31653",
      "class_condition_temper": null,
      "size_thickness_in": null,
      "p_no": 8,
      "group_no": 1,
      "min_tensile_strength_ksi": 75,
      "min_yield_strength_ksi": 30,
      "i": "NP",
      "limits_iii": 800,
      "viii_1": "NP",
      "xii": "NP",
      "external_pressure_chart_no": "HA–2 G5",
      "notes": null,
      "values": {
        "100": 20.0,
        "150": null,
        "200": 20.0,
        "250": null,
        "300": 20.0,
        "400": 18.9,
        "500": 17.5,
        "600": 16.5,
        "650": 16.0,
        "700": 15.6,
        "750": 15.2,
        "800": 14.8,
        "850": null,
        "900": null,
        "950": null,
        "1000": null,
        "1050": null,
        "1100": null,
        "1150": null,
        "1200": null,
        "1250": null,
        "1300": null,
        "1350": null,
        "1400": null,
        "1450": null,
        "1500": null,
        "1550": null,
        "1600": null,
        "1650": null
      }
    },
    {
      "block": 22,
      "line_no": 26,
      "nominal_composition": "16Cr–12Ni–2Mo–N",
      "product_form": "Fittings",
      "spec_no": "SA–403",
      "type_grade": "316LN",
      "alloy_desig_uns_no": "S31653",
      "class_condition_temper": null,
      "size_thickness_in": null,
      "p_no": 8,
      "group_no": 1,
      "min_tensile_strength_ksi": 75,
      "min_yield_strength_ksi": 30,
      "i": "NP",
      "limits_iii": 800,
      "viii_1": "NP",
      "xii": "NP",
      "external_pressure_chart_no": "HA–2 G5, W12",
      "notes": null,
      "values": {
        "100": 20.0,
        "150": null,
        "200": 20.0,
        "250": null,
        "300": 20.0,
        "400": 18.9,
        "500": 17.5,
        "600": 16.5,
        "650": 16.0,
        "700": 15.6,
        "750": 15.2,
        "800": 14.8,
        "850": null,
        "900": null,
        "950": null,
        "1000": null,
        "1050": null,
        "1100": null,
        "1150": null,
        "1200": null,
        "1250": null,
        "1300": null,
        "1350": null,
        "1400": null,
        "1450": null,
        "1500": null,
        "1550": null,
        "1600": null,
        "1650": null
      }
    },
    {
      "block": 22,
      "line_no": 27,
      "nominal_composition": "16Cr–12Ni–2Mo–N",
      "product_form": "Bar",
      "spec_no": "SA–479",
      "type_grade": "316LN",
      "alloy_desig_uns_no": "S31653",
      "class_condition_temper": null,
      "size_thickness_in": null,
      "p_no": 8,
      "group_no": 1,
      "min_tensile_strength_ksi": 75,
      "min_yield_strength_ksi": 30,
      "i": "NP",
      "limits_iii": 800,
      "viii_1": "NP",
      "xii": "NP",
      "external_pressure_chart_no": "HA–2 G5",
      "notes": null,
      "values": {
        "100": 20.0,
        "150": null,
        "200": 20.0,
        "250": null,
        "300": 20.0,
        "400": 18.9,
        "500": 17.5,
        "600": 16.5,
        "650": 16.0,
        "700": 15.6,
        "750": 15.2,
        "800": 14.8,
        "850": null,
        "900": null,
        "950": null,
        "1000": null,
        "1050": null,
        "1100": null,
        "1150": null,
        "1200": null,
        "1250": null,
        "1300": null,
        "1350": null,
        "1400": null,
        "1450": null,
        "1500": null,
        "1550": null,
        "1600": null,
        "1650": null
      }
    },
    {
      "block": 22,
      "line_no": 28,
      "nominal_composition": "16Cr–12Ni–2Mo–N",
      "product_form": "Wld. tube",
      "spec_no": "SA–688",
      "type_grade": "TP316LN",
      "alloy_desig_uns_no": "S31653",
      "class_condition_temper": null,
      "size_thickness_in": null,
      "p_no": 8,
      "group_no": 1,
      "min_tensile_strength_ksi": 75,
      "min_yield_strength_ksi": 30,
      "i": "NP",
      "limits_iii": 800,
      "viii_1": "NP",
      "xii": "NP",
      "external_pressure_chart_no": "HA–2 G5, W12",
      "notes": null,
      "values": {
        "100": 20.0,
        "150": null,
        "200": 20.0,
        "250": null,
        "300": 20.0,
        "400": 18.9,
        "500": 17.5,
        "600": 16.5,
        "650": 16.0,
        "700": 15.6,
        "750": 15.2,
        "800": 14.8,
        "850": null,
        "900": null,
        "950": null,
        "1000": null,
        "1050": null,
        "1100": null,
        "1150": null,
        "1200": null,
        "1250": null,
        "1300": null,
        "1350": null,
        "1400": null,
        "1450": null,
        "1500": null,
        "1550": null,
        "1600": null,
        "1650": null
      }
    },
    {
      "block": 22,
      "line_no": 29,
      "nominal_composition": "16Cr–12Ni–2Mo–N",
      "product_form": "Forgings",
      "spec_no": "SA–182",
      "type_grade": "F316N",
      "alloy_desig_uns_no": "S31651",
      "class_condition_temper": null,
      "size_thickness_in": null,
      "p_no": 8,
      "group_no": 1,
      "min_tensile_strength_ksi": 80,
      "min_yield_strength_ksi": 35,
      "i": "NP",
      "limits_iii": 800,
      "viii_1": "NP",
      "xii": "NP",
      "external_pressure_chart_no": "HA–2 G5",
      "notes": null,
      "values": {
        "100": 22.9,
        "150": null,
        "200": 22.9,
        "250": null,
        "300": 22.0,
        "400": 21.5,
        "500": 21.2,
        "600": 21.0,
        "650": 20.5,
        "700": 20.0,
        "750": 19.6,
        "800": 19.2,
        "850": null,
        "900": null,
        "950": null,
        "1000": null,
        "1050": null,
        "1100": null,
        "1150": null,
        "1200": null,
        "1250": null,
        "1300": null,
        "1350": null,
        "1400": null,
        "1450": null,
        "1500": null,
        "1550": null,
        "1600": null,
        "1650": null
      }
    },
    {
      "block": 22,
      "line_no": 30,
      "nominal_composition": "16Cr–12Ni–2Mo–N",
      "product_form": "Smls. tube",
      "spec_no": "SA–213",
      "type_grade": "TP316N",
      "alloy_desig_uns_no": "S31651",
      "class_condition_temper": null,
      "size_thickness_in": null,
      "p_no": 8,
      "group_no": 1,
      "min_tensile_strength_ksi": 80,
      "min_yield_strength_ksi": 35,
      "i": 1200,
      "limits_iii": 800,
      "viii_1": 1200,
      "xii": "NP",
      "external_pressure_chart_no": "HA–2",
      "notes": "G5, G12, T7",
      "values": {
        "100": 22.9,
        "150": null,
        "200": 22.9,
        "250": null,
        "300": 22.0,
        "400": 21.5,
        "500": 21.2,
        "600": 21.0,
        "650": 20.5,
        "700": 20.0,
        "750": 19.6,
        "800": 19.2,
        "850": 18.8,
        "900": 18.5,
        "950": 18.1,
        "1000": 17.8,
        "1050": 15.8,
        "1100": 12.3,
        "1150": 9.8,
        "1200": 7.4,
        "1250": null,
        "1300": null,
        "1350": null,
        "1400": null,
        "1450": null,
        "1500": null,
        "1550": null,
        "1600": null,
        "1650": null
      }
    },
    {
      "block": 22,
      "line_no": 31,
      "nominal_composition": "16Cr–12Ni–2Mo–N",
      "product_form": "Smls. tube",
      "spec_no": "SA–213",
      "type_grade": "TP316N",
      "alloy_desig_uns_no": "S31651",
      "class_condition_temper": null,
      "size_thickness_in": null,
      "p_no": 8,
      "group_no": 1,
      "min_tensile_strength_ksi": 80,
      "min_yield_strength_ksi": 35,
      "i": 1200,
      "limits_iii": "NP",
      "viii_1": 1200,
      "xii": "NP",
      "external_pressure_chart_no": "HA–2 G12, T8",
      "notes": null,
      "values": {
        "100": 22.9,
        "150": null,
        "200": 20.7,
        "250": null,
        "300": 19.0,
        "400": 17.6,
        "500": 16.5,
        "600": 15.6,
        "650": 15.2,
        "700": 14.9,
        "750": 14.5,
        "800": 14.2,
        "850": 13.9,
        "900": 13.7,
        "950": 13.4,
        "1000": 13.2,
        "1050": 12.9,
        "1100": 12.3,
        "1150": 9.8,
        "1200": 7.4,
        "1250": null,
        "1300": null,
        "1350": null,
        "1400": null,
        "1450": null,
        "1500": null,
        "1550": null,
        "1600": null,
        "1650": null
      }
    },
    {
      "block": 22,
      "line_no": 32,
      "nominal_composition": "16Cr–12Ni–2Mo–N",
      "product_form": "Plate",
      "spec_no": "SA–240",
      "type_grade": "316N",
      "alloy_desig_uns_no": "S31651",
      "class_condition_temper": null,
      "size_thickness_in": null,
      "p_no": 8,
      "group_no": 1,
      "min_tensile_strength_ksi": 80,
      "min_yield_strength_ksi": 35,
      "i": "NP",
      "limits_iii": 800,
      "viii_1": 1200,
      "xii": 650,
      "external_pressure_chart_no": "HA–2",
      "notes": "G5, G12, T7",
      "values": {
        "100": 22.9,
        "150": null,
        "200": 22.9,
        "250": null,
        "300": 22.0,
        "400": 21.5,
        "500": 21.2,
        "600": 21.0,
        "650": 20.5,
        "700": 20.0,
        "750": 19.6,
        "800": 19.2,
        "850": 18.8,
        "900": 18.5,
        "950": 18.1,
        "1000": 17.8,
        "1050": 15.8,
        "1100": 12.3,
        "1150": 9.8,
        "1200": 7.4,
        "1250": null,
        "1300": null,
        "1350": null,
        "1400": null,
        "1450": null,
        "1500": null,
        "1550": null,
        "1600": null,
        "1650": null
      }
    },
    {
      "block": 22,
      "line_no": 33,
      "nominal_composition": "16Cr–12Ni–2Mo–N",
      "product_form": "Plate",
      "spec_no": "SA–240",
      "type_grade": "316N",
      "alloy_desig_uns_no": "S31651",
      "class_condition_temper": null,
      "size_thickness_in": null,
      "p_no": 8,
      "group_no": 1,
      "min_tensile_strength_ksi": 80,
      "min_yield_strength_ksi": 35,
      "i": "NP",
      "limits_iii": "NP",
      "viii_1": 1200,
      "xii": 650,
      "external_pressure_chart_no": "HA–2 G12, T8",
      "notes": null,
      "values": {
        "100": 22.9,
        "150": null,
        "200": 20.7,
        "250": null,
        "300": 19.0,
        "400": 17.6,
        "500": 16.5,
        "600": 15.6,
        "650": 15.2,
        "700": 14.9,
        "750": 14.5,
        "800": 14.2,
        "850": 13.9,
        "900": 13.7,
        "950": 13.4,
        "1000": 13.2,
        "1050": 12.9,
        "1100": 12.3,
        "1150": 9.8,
        "1200": 7.4,
        "1250": null,
        "1300": null,
        "1350": null,
        "1400": null,
        "1450": null,
        "1500": null,
        "1550": null,
        "1600": null,
        "1650": null
      }
    },
    {
      "block": 22,
      "line_no": 34,
      "nominal_composition": "16Cr–12Ni–2Mo–N",
      "product_form": "Wld. tube",
      "spec_no": "SA–249",
      "type_grade": "TP316N",
      "alloy_desig_uns_no": "S31651",
      "class_condition_temper": null,
      "size_thickness_in": null,
      "p_no": 8,
      "group_no": 1,
      "min_tensile_strength_ksi": 80,
      "min_yield_strength_ksi": 35,
      "i": 1200,
      "limits_iii": "NP",
      "viii_1": "NP",
      "xii": "NP",
      "external_pressure_chart_no": "HA–2",
      "notes": "G5, G12, T7, W13",
      "values": {
        "100": 22.9,
        "150": null,
        "200": 22.9,
        "250": null,
        "300": 22.0,
        "400": 21.5,
        "500": 21.2,
        "600": 21.0,
        "650": 20.5,
        "700": 20.0,
        "750": 19.6,
        "800": 19.2,
        "850": 18.8,
        "900": 18.5,
        "950": 18.1,
        "1000": 17.8,
        "1050": 15.8,
        "1100": 12.3,
        "1150": 9.8,
        "1200": 7.4,
        "1250": null,
        "1300": null,
        "1350": null,
        "1400": null,
        "1450": null,
        "1500": null,
        "1550": null,
        "1600": null,
        "1650": null
      }
    },
    {
      "block": 22,
      "line_no": 35,
      "nominal_composition": "16Cr–12Ni–2Mo–N",
      "product_form": "Wld. tube",
      "spec_no": "SA–249",
      "type_grade": "TP316N",
      "alloy_desig_uns_no": "S31651",
      "class_condition_temper": null,
      "size_thickness_in": null,
      "p_no": 8,
      "group_no": 1,
      "min_tensile_strength_ksi": 80,
      "min_yield_strength_ksi": 35,
      "i": 1200,
      "limits_iii": "NP",
      "viii_1": "NP",
      "xii": "NP",
      "external_pressure_chart_no": "HA–2",
      "notes": "G12, T8, W13",
      "values": {
        "100": 22.9,
        "150": null,
        "200": 20.7,
        "250": null,
        "300": 19.0,
        "400": 17.6,
        "500": 16.5,
        "600": 15.6,
        "650": 15.2,
        "700": 14.9,
        "750": 14.5,
        "800": 14.2,
        "850": 13.9,
        "900": 13.7,
        "950": 13.4,
        "1000": 13.2,
        "1050": 12.9,
        "1100": 12.3,
        "1150": 9.8,
        "1200": 7.4,
        "1250": null,
        "1300": null,
        "1350": null,
        "1400": null,
        "1450": null,
        "1500": null,
        "1550": null,
        "1600": null,
        "1650": null
      }
    },
    {
      "block": 22,
      "line_no": 36,
      "nominal_composition": "16Cr–12Ni–2Mo–N",
      "product_form": "Wld. tube",
      "spec_no": "SA–249",
      "type_grade": "TP316N",
      "alloy_desig_uns_no": "S31651",
      "class_condition_temper": null,
      "size_thickness_in": null,
      "p_no": 8,
      "group_no": 1,
      "min_tensile_strength_ksi": 80,
      "min_yield_strength_ksi": 35,
      "i": 1200,
      "limits_iii": "NP",
      "viii_1": 1200,
      "xii": 650,
      "external_pressure_chart_no": "HA–2",
      "notes": "G12, G24, T8",
      "values": {
        "100": 19.4,
        "150": null,
        "200": 17.6,
        "250": null,
        "300": 16.1,
        "400": 15.0,
        "500": 14.0,
        "600": 13.3,
        "650": 12.9,
        "700": 12.6,
        "750": 12.3,
        "800": 12.1,
        "850": 11.9,
        "900": 11.6,
        "950": 11.4,
        "1000": 11.2,
        "1050": 11.0,
        "1100": 10.5,
        "1150": 8.3,
        "1200": 6.3,
        "1250": null,
        "1300": null,
        "1350": null,
        "1400": null,
        "1450": null,
        "1500": null,
        "1550": null,
        "1600": null,
        "1650": null
      }
    },
    {
      "block": 22,
      "line_no": 37,
      "nominal_composition": "16Cr–12Ni–2Mo–N",
      "product_form": "Wld. tube",
      "spec_no": "SA–249",
      "type_grade": "TP316N",
      "alloy_desig_uns_no": "S31651",
      "class_condition_temper": null,
      "size_thickness_in": null,
      "p_no": 8,
      "group_no": 1,
      "min_tensile_strength_ksi": 80,
      "min_yield_strength_ksi": 35,
      "i": 1200,
      "limits_iii": "NP",
      "viii_1": 1200,
      "xii": 650,
      "external_pressure_chart_no": "HA–2",
      "notes": "G5, G12, G24, T7",
      "values": {
        "100": 19.4,
        "150": null,
        "200": 19.4,
        "250": null,
        "300": 18.7,
        "400": 18.2,
        "500": 18.1,
        "600": 17.9,
        "650": 17.4,
        "700": 17.0,
        "750": 16.7,
        "800": 16.3,
        "850": 16.0,
        "900": 15.7,
        "950": 15.4,
        "1000": 15.1,
        "1050": 13.4,
        "1100": 10.5,
        "1150": 8.3,
        "1200": 6.3,
        "1250": null,
        "1300": null,
        "1350": null,
        "1400": null,
        "1450": null,
        "1500": null,
        "1550": null,
        "1600": null,
        "1650": null
      }
    },
    {
      "block": 22,
      "line_no": 38,
      "nominal_composition": "16Cr–12Ni–2Mo–N",
      "product_form": "Smls. & wld. pipe",
      "spec_no": "SA–312",
      "type_grade": "TP316N",
      "alloy_desig_uns_no": "S31651",
      "class_condition_temper": null,
      "size_thickness_in": null,
      "p_no": 8,
      "group_no": 1,
      "min_tensile_strength_ksi": 80,
      "min_yield_strength_ksi": 35,
      "i": 1200,
      "limits_iii": 800,
      "viii_1": 1200,
      "xii": 650,
      "external_pressure_chart_no": "HA–2",
      "notes": "G5, G12, T7, W12, W13, W14",
      "values": {
        "100": 22.9,
        "150": null,
        "200": 22.9,
        "250": null,
        "300": 22.0,
        "400": 21.5,
        "500": 21.2,
        "600": 21.0,
        "650": 20.5,
        "700": 20.0,
        "750": 19.6,
        "800": 19.2,
        "850": 18.8,
        "900": 18.5,
        "950": 18.1,
        "1000": 17.8,
        "1050": 15.8,
        "1100": 12.3,
        "1150": 9.8,
        "1200": 7.4,
        "1250": null,
        "1300": null,
        "1350": null,
        "1400": null,
        "1450": null,
        "1500": null,
        "1550": null,
        "1600": null,
        "1650": null
      }
    },
    {
      "block": 22,
      "line_no": 39,
      "nominal_composition": "16Cr–12Ni–2Mo–N",
      "product_form": "Smls. & wld. pipe",
      "spec_no": "SA–312",
      "type_grade": "TP316N",
      "alloy_desig_uns_no": "S31651",
      "class_condition_temper": null,
      "size_thickness_in": null,
      "p_no": 8,
      "group_no": 1,
      "min_tensile_strength_ksi": 80,
      "min_yield_strength_ksi": 35,
      "i": 1200,
      "limits_iii": "NP",
      "viii_1": 1200,
      "xii": 650,
      "external_pressure_chart_no": "HA–2",
      "notes": "G12, T8, W13, W14",
      "values": {
        "100": 22.9,
        "150": null,
        "200": 20.7,
        "250": null,
        "300": 19.0,
        "400": 17.6,
        "500": 16.5,
        "600": 15.6,
        "650": 15.2,
        "700": 14.9,
        "750": 14.5,
        "800": 14.2,
        "850": 13.9,
        "900": 13.7,
        "950": 13.4,
        "1000": 13.2,
        "1050": 12.9,
        "1100": 12.3,
        "1150": 9.8,
        "1200": 7.4,
        "1250": null,
        "1300": null,
        "1350": null,
        "1400": null,
        "1450": null,
        "1500": null,
        "1550": null,
        "1600": null,
        "1650": null
      }
    },
    {
      "block": 22,
      "line_no": 40,
      "nominal_composition": "16Cr–12Ni–2Mo–N",
      "product_form": "Wld. pipe",
      "spec_no": "SA–312",
      "type_grade": "TP316N",
      "alloy_desig_uns_no": "S31651",
      "class_condition_temper": null,
      "size_thickness_in": null,
      "p_no": 8,
      "group_no": 1,
      "min_tensile_strength_ksi": 80,
      "min_yield_strength_ksi": 35,
      "i": 1200,
      "limits_iii": "NP",
      "viii_1": 1200,
      "xii": 650,
      "external_pressure_chart_no": "HA–2",
      "notes": "G12, G24, T8",
      "values": {
        "100": 19.4,
        "150": null,
        "200": 17.6,
        "250": null,
        "300": 16.1,
        "400": 15.0,
        "500": 14.0,
        "600": 13.3,
        "650": 12.9,
        "700": 12.6,
        "750": 12.3,
        "800": 12.1,
        "850": 11.9,
        "900": 11.6,
        "950": 11.4,
        "1000": 11.2,
        "1050": 11.0,
        "1100": 10.5,
        "1150": 8.3,
        "1200": 6.3,
        "1250": null,
        "1300": null,
        "1350": null,
        "1400": null,
        "1450": null,
        "1500": null,
        "1550": null,
        "1600": null,
        "1650": null
      }
    },
    {
      "block": 22,
      "line_no": 41,
      "nominal_composition": "16Cr–12Ni–2Mo–N",
      "product_form": "Wld. pipe",
      "spec_no": "SA–312",
      "type_grade": "TP316N",
      "alloy_desig_uns_no": "S31651",
      "class_condition_temper": null,
      "size_thickness_in": null,
      "p_no": 8,
      "group_no": 1,
      "min_tensile_strength_ksi": 80,
      "min_yield_strength_ksi": 35,
      "i": 1200,
      "limits_iii": "NP",
      "viii_1": 1200,
      "xii": 650,
      "external_pressure_chart_no": "HA–2",
      "notes": "G5, G12, G24, T7",
      "values": {
        "100": 19.4,
        "150": null,
        "200": 19.4,
        "250": null,
        "300": 18.7,
        "400": 18.2,
        "500": 18.1,
        "600": 17.9,
        "650": 17.4,
        "700": 17.0,
        "750": 16.7,
        "800": 16.3,
        "850": 16.0,
        "900": 15.7,
        "950": 15.4,
        "1000": 15.1,
        "1050": 13.4,
        "1100": 10.5,
        "1150": 8.3,
        "1200": 6.3,
        "1250": null,
        "1300": null,
        "1350": null,
        "1400": null,
        "1450": null,
        "1500": null,
        "1550": null,
        "1600": null,
        "1650": null
      }
    },
    {
      "block": 22,
      "line_no": 42,
      "nominal_composition": "16Cr–12Ni–2Mo–N",
      "product_form": "Wld. pipe",
      "spec_no": "SA–358",
      "type_grade": "316N",
      "alloy_desig_uns_no": "S31651",
      "class_condition_temper": 1,
      "size_thickness_in": null,
      "p_no": 8,
      "group_no": 1,
      "min_tensile_strength_ksi": 80,
      "min_yield_strength_ksi": 35,
      "i": "NP",
      "limits_iii": 800,
      "viii_1": "NP",
      "xii": "NP",
      "external_pressure_chart_no": "HA–2 G5, W12",
      "notes": null,
      "values": {
        "100": 22.9,
        "150": null,
        "200": 22.9,
        "250": null,
        "300": 22.0,
        "400": 21.5,
        "500": 21.2,
        "600": 21.0,
        "650": 20.5,
        "700": 20.0,
        "750": 19.6,
        "800": 19.2,
        "850": null,
        "900": null,
        "950": null,
        "1000": null,
        "1050": null,
        "1100": null,
        "1150": null,
        "1200": null,
        "1250": null,
        "1300": null,
        "1350": null,
        "1400": null,
        "1450": null,
        "1500": null,
        "1550": null,
        "1600": null,
        "1650": null
      }
    },
    {
      "block": 22,
      "line_no": 43,
      "nominal_composition": "16Cr–12Ni–2Mo–N",
      "product_form": "Smls. pipe",
      "spec_no": "SA–376",
      "type_grade": "TP316N",
      "alloy_desig_uns_no": "S31651",
      "class_condition_temper": null,
      "size_thickness_in": null,
      "p_no": 8,
      "group_no": 1,
      "min_tensile_strength_ksi": 80,
      "min_yield_strength_ksi": 35,
      "i": 1200,
      "limits_iii": 800,
      "viii_1": 1200,
      "xii": 650,
      "external_pressure_chart_no": "HA–2",
      "notes": "G5, G12, T7",
      "values": {
        "100": 22.9,
        "150": null,
        "200": 22.9,
        "250": null,
        "300": 22.0,
        "400": 21.5,
        "500": 21.2,
        "600": 21.0,
        "650": 20.5,
        "700": 20.0,
        "750": 19.6,
        "800": 19.2,
        "850": 18.8,
        "900": 18.5,
        "950": 18.1,
        "1000": 17.8,
        "1050": 15.8,
        "1100": 12.3,
        "1150": 9.8,
        "1200": 7.4,
        "1250": null,
        "1300": null,
        "1350": null,
        "1400": null,
        "1450": null,
        "1500": null,
        "1550": null,
        "1600": null,
        "1650": null
      }
    },
    {
      "block": 22,
      "line_no": 44,
      "nominal_composition": "16Cr–12Ni–2Mo–N",
      "product_form": "Smls. pipe",
      "spec_no": "SA–376",
      "type_grade": "TP316N",
      "alloy_desig_uns_no": "S31651",
      "class_condition_temper": null,
      "size_thickness_in": null,
      "p_no": 8,
      "group_no": 1,
      "min_tensile_strength_ksi": 80,
      "min_yield_strength_ksi": 35,
      "i": 1200,
      "limits_iii": "NP",
      "viii_1": 1200,
      "xii": 650,
      "external_pressure_chart_no": "HA–2 G12, T8",
      "notes": null,
      "values": {
        "100": 22.9,
        "150": null,
        "200": 20.7,
        "250": null,
        "300": 19.0,
        "400": 17.6,
        "500": 16.5,
        "600": 15.6,
        "650": 15.2,
        "700": 14.9,
        "750": 14.5,
        "800": 14.2,
        "850": 13.9,
        "900": 13.7,
        "950": 13.4,
        "1000": 13.2,
        "1050": 12.9,
        "1100": 12.3,
        "1150": 9.8,
        "1200": 7.4,
        "1250": null,
        "1300": null,
        "1350": null,
        "1400": null,
        "1450": null,
        "1500": null,
        "1550": null,
        "1600": null,
        "1650": null
      }
    },
    {
      "block": 22,
      "line_no": 45,
      "nominal_composition": "16Cr–12Ni–2Mo–N",
      "product_form": "Smls. & wld. fittings",
      "spec_no": "SA–403",
      "type_grade": "316N",
      "alloy_desig_uns_no": "S31651",
      "class_condition_temper": null,
      "size_thickness_in": null,
      "p_no": 8,
      "group_no": 1,
      "min_tensile_strength_ksi": 80,
      "min_yield_strength_ksi": 35,
      "i": "NP",
      "limits_iii": 800,
      "viii_1": 1200,
      "xii": 650,
      "external_pressure_chart_no": "HA–2",
      "notes": "G5, G12, T7, W12, W14",
      "values": {
        "100": 22.9,
        "150": null,
        "200": 22.9,
        "250": null,
        "300": 22.0,
        "400": 21.5,
        "500": 21.2,
        "600": 21.0,
        "650": 20.5,
        "700": 20.0,
        "750": 19.6,
        "800": 19.2,
        "850": 18.8,
        "900": 18.5,
        "950": 18.1,
        "1000": 17.8,
        "1050": 15.8,
        "1100": 12.3,
        "1150": 9.8,
        "1200": 7.4,
        "1250": null,
        "1300": null,
        "1350": null,
        "1400": null,
        "1450": null,
        "1500": null,
        "1550": null,
        "1600": null,
        "1650": null
      }
    },
    {
      "block": 23,
      "line_no": 1,
      "nominal_composition": "16Cr–12Ni–2Mo–N",
      "product_form": "Bar",
      "spec_no": "SA–479",
      "type_grade": "316N",
      "alloy_desig_uns_no": "S31651",
      "class_condition_temper": null,
      "size_thickness_in": null,
      "p_no": 8,
      "group_no": 1,
      "min_tensile_strength_ksi": 80,
      "min_yield_strength_ksi": 35,
      "i": 1200,
      "limits_iii": 800,
      "viii_1": "NP",
      "xii": "NP",
