Repository: danivelas0/asme-pcc

File: resources/bpvc_ii_d_customary_2025/table_1a.json (part 31 of 55)
    "External Pressure Chart No.",
    "Notes"
  ],
  "columns_values": [
      "external_pressure_chart_no": "HA–2",
      "notes": "G5, G12, T7",
      "values": {
        "100": 22.9,
        "150": null,
        "200": 22.9,
        "250": null,
        "300": 22.0,
        "400": 21.5,
        "500": 21.2,
        "600": 21.0,
        "650": 20.5,
        "700": 20.0,
        "750": 19.6,
        "800": 19.2,
        "850": 18.8,
        "900": 18.5,
        "950": 18.1,
        "1000": 17.8,
        "1050": 15.8,
        "1100": 12.3,
        "1150": 9.8,
        "1200": 7.4,
        "1250": null,
        "1300": null,
        "1350": null,
        "1400": null,
        "1450": null,
        "1500": null,
        "1550": null,
        "1600": null,
        "1650": null
      }
    },
    {
      "block": 23,
      "line_no": 2,
      "nominal_composition": "16Cr–12Ni–2Mo–N",
      "product_form": "Bar",
      "spec_no": "SA–479",
      "type_grade": "316N",
      "alloy_desig_uns_no": "S31651",
      "class_condition_temper": null,
      "size_thickness_in": null,
      "p_no": 8,
      "group_no": 1,
      "min_tensile_strength_ksi": 80,
      "min_yield_strength_ksi": 35,
      "i": 1200,
      "limits_iii": "NP",
      "viii_1": "NP",
      "xii": "NP",
      "external_pressure_chart_no": "HA–2 G12, T8",
      "notes": null,
      "values": {
        "100": 22.9,
        "150": null,
        "200": 20.7,
        "250": null,
        "300": 19.0,
        "400": 17.6,
        "500": 16.5,
        "600": 15.6,
        "650": 15.2,
        "700": 14.9,
        "750": 14.5,
        "800": 14.2,
        "850": 13.9,
        "900": 13.7,
        "950": 13.4,
        "1000": 13.2,
        "1050": 12.9,
        "1100": 12.3,
        "1150": 9.8,
        "1200": 7.4,
        "1250": null,
        "1300": null,
        "1350": null,
        "1400": null,
        "1450": null,
        "1500": null,
        "1550": null,
        "1600": null,
        "1650": null
      }
    },
    {
      "block": 23,
      "line_no": 3,
      "nominal_composition": "16Cr–12Ni–2Mo–N",
      "product_form": "Wld. tube",
      "spec_no": "SA–688",
      "type_grade": "TP316N",
      "alloy_desig_uns_no": "S31651",
      "class_condition_temper": null,
      "size_thickness_in": null,
      "p_no": 8,
      "group_no": 1,
      "min_tensile_strength_ksi": 80,
      "min_yield_strength_ksi": 35,
      "i": "NP",
      "limits_iii": 800,
      "viii_1": "NP",
      "xii": "NP",
      "external_pressure_chart_no": "HA–2 G5, W12",
      "notes": null,
      "values": {
        "100": 22.9,
        "150": null,
        "200": 22.9,
        "250": null,
        "300": 22.0,
        "400": 21.5,
        "500": 21.2,
        "600": 21.0,
        "650": 20.5,
        "700": 20.0,
        "750": 19.6,
        "800": 19.2,
        "850": null,
        "900": null,
        "950": null,
        "1000": null,
        "1050": null,
        "1100": null,
        "1150": null,
        "1200": null,
        "1250": null,
        "1300": null,
        "1350": null,
        "1400": null,
        "1450": null,
        "1500": null,
        "1550": null,
        "1600": null,
        "1650": null
      }
    },
    {
      "block": 23,
      "line_no": 4,
      "nominal_composition": "16Cr–12Ni–2Mo–N",
      "product_form": "Wld. pipe",
      "spec_no": "SA–813",
      "type_grade": "TP316N",
      "alloy_desig_uns_no": "S31651",
      "class_condition_temper": null,
      "size_thickness_in": null,
      "p_no": 8,
      "group_no": 1,
      "min_tensile_strength_ksi": 80,
      "min_yield_strength_ksi": 35,
      "i": "NP",
      "limits_iii": 800,
      "viii_1": "NP",
      "xii": "NP",
      "external_pressure_chart_no": "HA–2 G5, W12",
      "notes": null,
      "values": {
        "100": 22.9,
        "150": null,
        "200": 22.9,
        "250": null,
        "300": 22.0,
        "400": 21.5,
        "500": 21.2,
        "600": 21.0,
        "650": 20.5,
        "700": 20.0,
        "750": 19.6,
        "800": 19.2,
        "850": null,
        "900": null,
        "950": null,
        "1000": null,
        "1050": null,
        "1100": null,
        "1150": null,
        "1200": null,
        "1250": null,
        "1300": null,
        "1350": null,
        "1400": null,
        "1450": null,
        "1500": null,
        "1550": null,
        "1600": null,
        "1650": null
      }
    },
    {
      "block": 23,
      "line_no": 5,
      "nominal_composition": "16Cr–12Ni–2Mo–N",
      "product_form": "Wld. pipe",
      "spec_no": "SA–814",
      "type_grade": "TP316N",
      "alloy_desig_uns_no": "S31651",
      "class_condition_temper": null,
      "size_thickness_in": null,
      "p_no": 8,
      "group_no": 1,
      "min_tensile_strength_ksi": 80,
      "min_yield_strength_ksi": 35,
      "i": "NP",
      "limits_iii": 800,
      "viii_1": "NP",
      "xii": "NP",
      "external_pressure_chart_no": "HA–2 G5, W12",
      "notes": null,
      "values": {
        "100": 22.9,
        "150": null,
        "200": 22.9,
        "250": null,
        "300": 22.0,
        "400": 21.5,
        "500": 21.2,
        "600": 21.0,
        "650": 20.5,
        "700": 20.0,
        "750": 19.6,
        "800": 19.2,
        "850": null,
        "900": null,
        "950": null,
        "1000": null,
        "1050": null,
        "1100": null,
        "1150": null,
        "1200": null,
        "1250": null,
        "1300": null,
        "1350": null,
        "1400": null,
        "1450": null,
        "1500": null,
        "1550": null,
        "1600": null,
        "1650": null
      }
    },
    {
      "block": 23,
      "line_no": 6,
      "nominal_composition": "16Cr–12Ni–2Mo–N",
      "product_form": "Forgings",
      "spec_no": "SA–965",
      "type_grade": "F316N",
      "alloy_desig_uns_no": "S31651",
      "class_condition_temper": null,
      "size_thickness_in": null,
      "p_no": 8,
      "group_no": 1,
      "min_tensile_strength_ksi": 80,
      "min_yield_strength_ksi": 35,
      "i": "NP",
      "limits_iii": 800,
      "viii_1": 1200,
      "xii": 650,
      "external_pressure_chart_no": "HA–2",
      "notes": "G5, G12, T7",
      "values": {
        "100": 22.9,
        "150": null,
        "200": 22.9,
        "250": null,
        "300": 22.0,
        "400": 21.5,
        "500": 21.2,
        "600": 21.0,
        "650": 20.5,
        "700": 20.0,
        "750": 19.6,
        "800": 19.2,
        "850": 18.8,
        "900": 18.5,
        "950": 18.1,
        "1000": 17.8,
        "1050": 15.8,
        "1100": 12.3,
        "1150": 9.8,
        "1200": 7.4,
        "1250": null,
        "1300": null,
        "1350": null,
        "1400": null,
        "1450": null,
        "1500": null,
        "1550": null,
        "1600": null,
        "1650": null
      }
    },
    {
      "block": 23,
      "line_no": 7,
      "nominal_composition": "16Cr–12Ni–2Mo–N",
      "product_form": "Forgings",
      "spec_no": "SA–965",
      "type_grade": "F316N",
      "alloy_desig_uns_no": "S31651",
      "class_condition_temper": null,
      "size_thickness_in": null,
      "p_no": 8,
      "group_no": 1,
      "min_tensile_strength_ksi": 80,
      "min_yield_strength_ksi": 35,
      "i": "NP",
      "limits_iii": "NP",
      "viii_1": 1200,
      "xii": 650,
      "external_pressure_chart_no": "HA–2 G12, T8",
      "notes": null,
      "values": {
        "100": 22.9,
        "150": null,
        "200": 20.7,
        "250": null,
        "300": 19.0,
        "400": 17.6,
        "500": 16.5,
        "600": 15.6,
        "650": 15.2,
        "700": 14.9,
        "750": 14.5,
        "800": 14.2,
        "850": 13.9,
        "900": 13.7,
        "950": 13.4,
        "1000": 13.2,
        "1050": 12.9,
        "1100": 12.3,
        "1150": 9.8,
        "1200": 7.4,
        "1250": null,
        "1300": null,
        "1350": null,
        "1400": null,
        "1450": null,
        "1500": null,
        "1550": null,
        "1600": null,
        "1650": null
      }
    },
    {
      "block": 23,
      "line_no": 8,
      "nominal_composition": "16Cr–12Ni–2Mo–N",
      "product_form": "Plate",
      "spec_no": "SA/EN 10028–7",
      "type_grade": "X2CrNiMoN17–11–2",
      "alloy_desig_uns_no": null,
      "class_condition_temper": null,
      "size_thickness_in": "≤3",
      "p_no": 8,
      "group_no": 1,
      "min_tensile_strength_ksi": 84,
      "min_yield_strength_ksi": 41,
      "i": "NP",
      "limits_iii": "NP",
      "viii_1": 800,
      "xii": 650,
      "external_pressure_chart_no": "HA–2 G5, G30",
      "notes": null,
      "values": {
        "100": 24.0,
        "150": null,
        "200": 24.0,
        "250": null,
        "300": 24.0,
        "400": 23.7,
        "500": 22.8,
        "600": 22.3,
        "650": 21.7,
        "700": 21.1,
        "750": 20.6,
        "800": 20.1,
        "850": null,
        "900": null,
        "950": null,
        "1000": null,
        "1050": null,
        "1100": null,
        "1150": null,
        "1200": null,
        "1250": null,
        "1300": null,
        "1350": null,
        "1400": null,
        "1450": null,
        "1500": null,
        "1550": null,
        "1600": null,
        "1650": null
      }
    },
    {
      "block": 23,
      "line_no": 9,
      "nominal_composition": "16Cr–12Ni–2Mo–N",
      "product_form": "Plate",
      "spec_no": "SA/EN 10028–7",
      "type_grade": "X2CrNiMoN17–13–3",
      "alloy_desig_uns_no": null,
      "class_condition_temper": null,
      "size_thickness_in": "≤3",
      "p_no": 8,
      "group_no": 1,
      "min_tensile_strength_ksi": 84,
      "min_yield_strength_ksi": 41,
      "i": "NP",
      "limits_iii": "NP",
      "viii_1": 800,
      "xii": 650,
      "external_pressure_chart_no": "HA–2 G5, G30",
      "notes": null,
      "values": {
        "100": 24.0,
        "150": null,
        "200": 24.0,
        "250": null,
        "300": 24.0,
        "400": 23.7,
        "500": 22.8,
        "600": 22.3,
        "650": 21.7,
        "700": 21.1,
        "750": 20.6,
        "800": 20.1,
        "850": null,
        "900": null,
        "950": null,
        "1000": null,
        "1050": null,
        "1100": null,
        "1150": null,
        "1200": null,
        "1250": null,
        "1300": null,
        "1350": null,
        "1400": null,
        "1450": null,
        "1500": null,
        "1550": null,
        "1600": null,
        "1650": null
      }
    },
    {
      "block": 23,
      "line_no": 10,
      "nominal_composition": "16Cr–12Ni–2Mo–Ti",
      "product_form": "Plate",
      "spec_no": "SA–240",
      "type_grade": "316Ti",
      "alloy_desig_uns_no": "S31635",
      "class_condition_temper": null,
      "size_thickness_in": null,
      "p_no": 8,
      "group_no": 1,
      "min_tensile_strength_ksi": 75,
      "min_yield_strength_ksi": 30,
      "i": "NP",
      "limits_iii": "NP",
      "viii_1": 1500,
      "xii": 650,
      "external_pressure_chart_no": "HA–2",
      "notes": "G5, G12, T8",
      "values": {
        "100": 20.0,
        "150": null,
        "200": 20.0,
        "250": null,
        "300": 20.0,
        "400": 19.4,
        "500": 17.8,
        "600": 16.8,
        "650": 16.5,
        "700": 16.2,
        "750": 16.0,
        "800": 15.9,
        "850": 15.8,
        "900": 15.7,
        "950": 15.5,
        "1000": 15.3,
        "1050": 15.1,
        "1100": 12.3,
        "1150": 9.8,
        "1200": 7.4,
        "1250": 5.5,
        "1300": 4.1,
        "1350": 3.1,
        "1400": 2.3,
        "1450": 1.7,
        "1500": 1.3,
        "1550": null,
        "1600": null,
        "1650": null
      }
    },
    {
      "block": 23,
      "line_no": 11,
      "nominal_composition": "16Cr–12Ni–2Mo–Ti",
      "product_form": "Plate",
      "spec_no": "SA–240",
      "type_grade": "316Ti",
      "alloy_desig_uns_no": "S31635",
      "class_condition_temper": null,
      "size_thickness_in": null,
      "p_no": 8,
      "group_no": 1,
      "min_tensile_strength_ksi": 75,
      "min_yield_strength_ksi": 30,
      "i": "NP",
      "limits_iii": "NP",
      "viii_1": 1500,
      "xii": 650,
      "external_pressure_chart_no": "HA–2 G12, T9",
      "notes": null,
      "values": {
        "100": 20.0,
        "150": null,
        "200": 17.7,
        "250": null,
        "300": 15.8,
        "400": 14.3,
        "500": 13.2,
        "600": 12.4,
        "650": 12.2,
        "700": 12.0,
        "750": 11.9,
        "800": 11.8,
        "850": 11.7,
        "900": 11.6,
        "950": 11.5,
        "1000": 11.4,
        "1050": 11.2,
        "1100": 11.0,
        "1150": 9.8,
        "1200": 7.4,
        "1250": 5.5,
        "1300": 4.1,
        "1350": 3.1,
        "1400": 2.3,
        "1450": 1.7,
        "1500": 1.3,
        "1550": null,
        "1600": null,
        "1650": null
      }
    },
    {
      "block": 23,
      "line_no": 12,
      "nominal_composition": "17Cr–4Ni–6Mn",
      "product_form": "Plate",
      "spec_no": "SA–240",
      "type_grade": "201–1",
      "alloy_desig_uns_no": "S20100",
      "class_condition_temper": null,
      "size_thickness_in": null,
      "p_no": 8,
      "group_no": 3,
      "min_tensile_strength_ksi": 75,
      "min_yield_strength_ksi": 38,
      "i": "NP",
      "limits_iii": "NP",
      "viii_1": 300,
      "xii": 300,
      "external_pressure_chart_no": "HA–2 …",
      "notes": null,
      "values": {
        "100": 21.4,
        "150": null,
        "200": 18.7,
        "250": null,
        "300": 16.6,
        "400": null,
        "500": null,
        "600": null,
        "650": null,
        "700": null,
        "750": null,
        "800": null,
        "850": null,
        "900": null,
        "950": null,
        "1000": null,
        "1050": null,
        "1100": null,
        "1150": null,
        "1200": null,
        "1250": null,
        "1300": null,
        "1350": null,
        "1400": null,
        "1450": null,
        "1500": null,
        "1550": null,
        "1600": null,
        "1650": null
      }
    },
    {
      "block": 23,
      "line_no": 13,
      "nominal_composition": "17Cr–4Ni–6Mn",
      "product_form": "Plate",
      "spec_no": "SA–240",
      "type_grade": "201–1",
      "alloy_desig_uns_no": "S20100",
      "class_condition_temper": null,
      "size_thickness_in": null,
      "p_no": 8,
      "group_no": 3,
      "min_tensile_strength_ksi": 75,
      "min_yield_strength_ksi": 38,
      "i": "NP",
      "limits_iii": "NP",
      "viii_1": 300,
      "xii": 300,
      "external_pressure_chart_no": "HA–2 G5",
      "notes": null,
      "values": {
        "100": 21.4,
        "150": null,
        "200": 18.7,
        "250": null,
        "300": 17.2,
        "400": null,
        "500": null,
        "600": null,
        "650": null,
        "700": null,
        "750": null,
        "800": null,
        "850": null,
        "900": null,
        "950": null,
        "1000": null,
        "1050": null,
        "1100": null,
        "1150": null,
        "1200": null,
        "1250": null,
        "1300": null,
        "1350": null,
        "1400": null,
        "1450": null,
        "1500": null,
        "1550": null,
        "1600": null,
        "1650": null
      }
    },
    {
      "block": 23,
      "line_no": 14,
      "nominal_composition": "17Cr–4Ni–6Mn",
      "product_form": "Plate",
      "spec_no": "SA–666",
      "type_grade": "201–1",
      "alloy_desig_uns_no": "S20100",
      "class_condition_temper": null,
      "size_thickness_in": null,
      "p_no": 8,
      "group_no": 3,
      "min_tensile_strength_ksi": 75,
      "min_yield_strength_ksi": 38,
      "i": "NP",
      "limits_iii": "NP",
      "viii_1": 300,
      "xii": 300,
      "external_pressure_chart_no": "HA–2 …",
      "notes": null,
      "values": {
        "100": 21.4,
        "150": null,
        "200": 18.7,
        "250": null,
        "300": 16.6,
        "400": null,
        "500": null,
        "600": null,
        "650": null,
        "700": null,
        "750": null,
        "800": null,
        "850": null,
        "900": null,
        "950": null,
        "1000": null,
        "1050": null,
        "1100": null,
        "1150": null,
        "1200": null,
        "1250": null,
        "1300": null,
        "1350": null,
        "1400": null,
        "1450": null,
        "1500": null,
        "1550": null,
        "1600": null,
        "1650": null
      }
    },
    {
      "block": 23,
      "line_no": 15,
      "nominal_composition": "17Cr–4Ni–6Mn",
      "product_form": "Plate",
      "spec_no": "SA–666",
      "type_grade": "201–1",
      "alloy_desig_uns_no": "S20100",
      "class_condition_temper": null,
      "size_thickness_in": null,
      "p_no": 8,
      "group_no": 3,
      "min_tensile_strength_ksi": 75,
      "min_yield_strength_ksi": 38,
      "i": "NP",
      "limits_iii": "NP",
      "viii_1": 300,
      "xii": 300,
      "external_pressure_chart_no": "HA–2 G5",
      "notes": null,
      "values": {
        "100": 21.4,
        "150": null,
        "200": 18.7,
        "250": null,
        "300": 17.2,
        "400": null,
        "500": null,
        "600": null,
        "650": null,
        "700": null,
        "750": null,
        "800": null,
        "850": null,
        "900": null,
        "950": null,
        "1000": null,
        "1050": null,
        "1100": null,
        "1150": null,
        "1200": null,
        "1250": null,
        "1300": null,
        "1350": null,
        "1400": null,
        "1450": null,
        "1500": null,
        "1550": null,
        "1600": null,
        "1650": null
      }
    },
    {
      "block": 23,
      "line_no": 16,
      "nominal_composition": "17Cr–4Ni–6Mn",
      "product_form": "Plate",
      "spec_no": "SA–240",
      "type_grade": "201–2",
      "alloy_desig_uns_no": "S20100",
      "class_condition_temper": null,
      "size_thickness_in": null,
      "p_no": 8,
      "group_no": 3,
      "min_tensile_strength_ksi": 95,
      "min_yield_strength_ksi": 45,
      "i": "NP",
      "limits_iii": "NP",
      "viii_1": 300,
      "xii": 300,
      "external_pressure_chart_no": "HA–6 …",
      "notes": null,
      "values": {
        "100": 27.1,
        "150": null,
        "200": 22.8,
        "250": null,
        "300": 19.7,
        "400": null,
        "500": null,
        "600": null,
        "650": null,
        "700": null,
        "750": null,
        "800": null,
        "850": null,
        "900": null,
        "950": null,
        "1000": null,
        "1050": null,
        "1100": null,
        "1150": null,
        "1200": null,
        "1250": null,
        "1300": null,
        "1350": null,
        "1400": null,
        "1450": null,
        "1500": null,
        "1550": null,
        "1600": null,
        "1650": null
      }
    },
    {
      "block": 23,
      "line_no": 17,
      "nominal_composition": "17Cr–4Ni–6Mn",
      "product_form": "Plate",
      "spec_no": "SA–666",
      "type_grade": "201–2",
      "alloy_desig_uns_no": "S20100",
      "class_condition_temper": null,
      "size_thickness_in": null,
      "p_no": 8,
      "group_no": 3,
      "min_tensile_strength_ksi": 95,
      "min_yield_strength_ksi": 45,
      "i": "NP",
      "limits_iii": "NP",
      "viii_1": 300,
      "xii": 300,
      "external_pressure_chart_no": "HA–6 …",
      "notes": null,
      "values": {
        "100": 27.1,
        "150": null,
        "200": 22.8,
        "250": null,
        "300": 19.7,
        "400": null,
        "500": null,
        "600": null,
        "650": null,
        "700": null,
        "750": null,
        "800": null,
        "850": null,
        "900": null,
        "950": null,
        "1000": null,
        "1050": null,
        "1100": null,
        "1150": null,
        "1200": null,
        "1250": null,
        "1300": null,
        "1350": null,
        "1400": null,
        "1450": null,
        "1500": null,
        "1550": null,
        "1600": null,
        "1650": null
      }
    },
    {
      "block": 23,
      "line_no": 18,
      "nominal_composition": null,
      "product_form": "Plate, sheet, strip",
      "spec_no": "SA–240",
      "type_grade": 301,
      "alloy_desig_uns_no": "S30100",
      "class_condition_temper": null,
      "size_thickness_in": null,
      "p_no": 8,
      "group_no": 1,
      "min_tensile_strength_ksi": 75,
      "min_yield_strength_ksi": 30,
      "i": "NP",
      "limits_iii": "NP",
      "viii_1": 800,
      "xii": "NP",
      "external_pressure_chart_no": "HA–1 G5",
      "notes": null,
      "values": {
        "100": 20.0,
        "150": null,
        "200": 17.5,
        "250": null,
        "300": 15.7,
        "400": 15.4,
        "500": 15.4,
        "600": 15.4,
        "650": 15.4,
        "700": 15.3,
        "750": 15.0,
        "800": 14.6,
        "850": null,
        "900": null,
        "950": null,
        "1000": null,
        "1050": null,
        "1100": null,
        "1150": null,
        "1200": null,
        "1250": null,
        "1300": null,
        "1350": null,
        "1400": null,
        "1450": null,
        "1500": null,
        "1550": null,
        "1600": null,
        "1650": null
      }
    },
    {
      "block": 23,
      "line_no": 19,
      "nominal_composition": null,
      "product_form": "Plate, sheet, strip",
      "spec_no": "SA–240",
      "type_grade": 301,
      "alloy_desig_uns_no": "S30100",
      "class_condition_temper": null,
      "size_thickness_in": null,
      "p_no": 8,
      "group_no": 1,
      "min_tensile_strength_ksi": 75,
      "min_yield_strength_ksi": 30,
      "i": "NP",
      "limits_iii": "NP",
      "viii_1": 800,
      "xii": "NP",
      "external_pressure_chart_no": "HA–1 …",
      "notes": null,
      "values": {
        "100": 20.0,
        "150": null,
        "200": 16.1,
        "250": null,
        "300": 14.4,
        "400": 13.5,
        "500": 13.0,
        "600": 12.5,
        "650": 12.2,
        "700": 11.9,
        "750": 11.5,
        "800": 11.1,
        "850": null,
        "900": null,
        "950": null,
        "1000": null,
        "1050": null,
        "1100": null,
        "1150": null,
        "1200": null,
        "1250": null,
        "1300": null,
        "1350": null,
        "1400": null,
        "1450": null,
        "1500": null,
        "1550": null,
        "1600": null,
        "1650": null
      }
    },
    {
      "block": 23,
      "line_no": 20,
      "nominal_composition": "17.5Cr–17.5Ni–5.3Si",
      "product_form": "Plate",
      "spec_no": "SA–240",
      "type_grade": null,
      "alloy_desig_uns_no": "S30601",
      "class_condition_temper": "Sol. ann.",
      "size_thickness_in": null,
      "p_no": 8,
      "group_no": 1,
      "min_tensile_strength_ksi": 78,
      "min_yield_strength_ksi": 37,
      "i": "NP",
      "limits_iii": "NP",
      "viii_1": 500,
      "xii": "NP",
      "external_pressure_chart_no": "HA–1 G5, H6",
      "notes": null,
      "values": {
        "100": 22.3,
        "150": null,
        "200": 22.3,
        "250": null,
        "300": 21.1,
        "400": 20.0,
        "500": 18.9,
        "600": null,
        "650": null,
        "700": null,
        "750": null,
        "800": null,
        "850": null,
        "900": null,
        "950": null,
        "1000": null,
        "1050": null,
        "1100": null,
        "1150": null,
        "1200": null,
        "1250": null,
        "1300": null,
        "1350": null,
        "1400": null,
        "1450": null,
        "1500": null,
        "1550": null,
        "1600": null,
        "1650": null
      }
    },
    {
      "block": 23,
      "line_no": 21,
      "nominal_composition": "17.5Cr–17.5Ni–5.3Si",
      "product_form": "Plate",
      "spec_no": "SA–240",
      "type_grade": null,
      "alloy_desig_uns_no": "S30601",
      "class_condition_temper": "Sol. ann.",
      "size_thickness_in": null,
      "p_no": 8,
      "group_no": 1,
      "min_tensile_strength_ksi": 78,
      "min_yield_strength_ksi": 37,
      "i": "NP",
      "limits_iii": "NP",
      "viii_1": 500,
      "xii": "NP",
      "external_pressure_chart_no": "HA–1 H6",
      "notes": null,
      "values": {
        "100": 22.3,
        "150": null,
        "200": 20.3,
        "250": null,
        "300": 18.1,
        "400": 16.5,
        "500": 15.1,
        "600": null,
        "650": null,
        "700": null,
        "750": null,
        "800": null,
        "850": null,
        "900": null,
        "950": null,
        "1000": null,
        "1050": null,
        "1100": null,
        "1150": null,
        "1200": null,
        "1250": null,
        "1300": null,
        "1350": null,
        "1400": null,
        "1450": null,
        "1500": null,
        "1550": null,
        "1600": null,
        "1650": null
      }
    },
    {
      "block": 23,
      "line_no": 22,
      "nominal_composition": "18Cr–3Ni–12Mn",
      "product_form": "Plate",
      "spec_no": "SA–240",
      "type_grade": "XM–29",
      "alloy_desig_uns_no": "S24000",
      "class_condition_temper": null,
      "size_thickness_in": null,
      "p_no": 8,
      "group_no": 3,
      "min_tensile_strength_ksi": 100,
      "min_yield_strength_ksi": 55,
      "i": "NP",
      "limits_iii": "NP",
      "viii_1": 800,
      "xii": 650,
      "external_pressure_chart_no": "HA–6 G5",
      "notes": null,
      "values": {
        "100": 28.6,
        "150": null,
        "200": 27.9,
        "250": null,
        "300": 26.0,
        "400": 24.9,
        "500": 24.3,
        "600": 23.8,
        "650": 23.4,
        "700": 23.0,
        "750": 22.4,
        "800": 21.8,
        "850": null,
        "900": null,
        "950": null,
        "1000": null,
        "1050": null,
        "1100": null,
        "1150": null,
        "1200": null,
        "1250": null,
        "1300": null,
        "1350": null,
        "1400": null,
        "1450": null,
        "1500": null,
        "1550": null,
        "1600": null,
        "1650": null
      }
    },
    {
      "block": 23,
      "line_no": 23,
      "nominal_composition": "18Cr–3Ni–12Mn",
      "product_form": "Plate",
      "spec_no": "SA–240",
      "type_grade": "XM–29",
      "alloy_desig_uns_no": "S24000",
      "class_condition_temper": null,
      "size_thickness_in": null,
      "p_no": 8,
      "group_no": 3,
      "min_tensile_strength_ksi": 100,
      "min_yield_strength_ksi": 55,
      "i": "NP",
      "limits_iii": "NP",
      "viii_1": 800,
      "xii": 650,
      "external_pressure_chart_no": "HA–6 …",
      "notes": null,
      "values": {
        "100": 28.6,
        "150": null,
        "200": 27.9,
        "250": null,
        "300": 25.0,
        "400": 21.9,
        "500": 20.1,
        "600": 19.2,
        "650": 18.8,
        "700": 18.5,
        "750": 18.2,
        "800": 17.8,
        "850": null,
        "900": null,
        "950": null,
        "1000": null,
        "1050": null,
        "1100": null,
        "1150": null,
        "1200": null,
        "1250": null,
        "1300": null,
        "1350": null,
        "1400": null,
        "1450": null,
        "1500": null,
        "1550": null,
        "1600": null,
        "1650": null
      }
    },
    {
      "block": 23,
      "line_no": 24,
      "nominal_composition": "18Cr–3Ni–12Mn",
      "product_form": "Wld. tube",
      "spec_no": "SA–249",
      "type_grade": "XM–29",
      "alloy_desig_uns_no": "S24000",
      "class_condition_temper": null,
      "size_thickness_in": null,
      "p_no": 8,
      "group_no": 3,
      "min_tensile_strength_ksi": 100,
      "min_yield_strength_ksi": 55,
      "i": "NP",
      "limits_iii": "NP",
      "viii_1": 800,
      "xii": 650,
      "external_pressure_chart_no": "HA–6 G5, G24",
      "notes": null,
      "values": {
        "100": 24.3,
        "150": null,
        "200": 23.7,
        "250": null,
        "300": 22.1,
        "400": 21.2,
        "500": 20.7,
        "600": 20.2,
        "650": 19.9,
        "700": 19.5,
        "750": 19.1,
        "800": 18.5,
        "850": null,
        "900": null,
        "950": null,
        "1000": null,
        "1050": null,
        "1100": null,
        "1150": null,
        "1200": null,
        "1250": null,
        "1300": null,
        "1350": null,
        "1400": null,
        "1450": null,
        "1500": null,
        "1550": null,
        "1600": null,
        "1650": null
      }
    },
    {
      "block": 23,
      "line_no": 25,
      "nominal_composition": "18Cr–3Ni–12Mn",
      "product_form": "Wld. tube",
      "spec_no": "SA–249",
      "type_grade": "XM–29",
      "alloy_desig_uns_no": "S24000",
      "class_condition_temper": null,
      "size_thickness_in": null,
      "p_no": 8,
      "group_no": 3,
      "min_tensile_strength_ksi": 100,
      "min_yield_strength_ksi": 55,
      "i": "NP",
      "limits_iii": "NP",
      "viii_1": 800,
      "xii": 650,
      "external_pressure_chart_no": "HA–6 G24",
      "notes": null,
      "values": {
        "100": 24.3,
        "150": null,
        "200": 23.7,
        "250": null,
        "300": 21.3,
        "400": 18.7,
        "500": 17.1,
        "600": 16.3,
        "650": 16.0,
        "700": 15.7,
        "750": 15.4,
        "800": 15.1,
        "850": null,
        "900": null,
        "950": null,
        "1000": null,
        "1050": null,
        "1100": null,
        "1150": null,
        "1200": null,
        "1250": null,
        "1300": null,
        "1350": null,
        "1400": null,
        "1450": null,
        "1500": null,
        "1550": null,
        "1600": null,
        "1650": null
      }
    },
    {
      "block": 23,
      "line_no": 26,
      "nominal_composition": "18Cr–3Ni–12Mn",
      "product_form": "Wld. pipe",
      "spec_no": "SA–312",
      "type_grade": "XM–29",
      "alloy_desig_uns_no": "S24000",
      "class_condition_temper": null,
      "size_thickness_in": null,
      "p_no": 8,
      "group_no": 3,
      "min_tensile_strength_ksi": 100,
      "min_yield_strength_ksi": 55,
      "i": "NP",
      "limits_iii": "NP",
      "viii_1": 800,
      "xii": 650,
      "external_pressure_chart_no": "HA–6 G5, G24",
      "notes": null,
      "values": {
        "100": 24.3,
        "150": null,
        "200": 23.7,
        "250": null,
        "300": 22.1,
        "400": 21.2,
        "500": 20.7,
        "600": 20.2,
        "650": 19.9,
        "700": 19.5,
        "750": 19.1,
        "800": 18.5,
        "850": null,
        "900": null,
        "950": null,
        "1000": null,
        "1050": null,
        "1100": null,
        "1150": null,
        "1200": null,
        "1250": null,
        "1300": null,
        "1350": null,
        "1400": null,
        "1450": null,
        "1500": null,
        "1550": null,
        "1600": null,
        "1650": null
      }
    },
    {
      "block": 23,
      "line_no": 27,
      "nominal_composition": "18Cr–3Ni–12Mn",
      "product_form": "Wld. pipe",
      "spec_no": "SA–312",
      "type_grade": "XM–29",
      "alloy_desig_uns_no": "S24000",
      "class_condition_temper": null,
      "size_thickness_in": null,
      "p_no": 8,
      "group_no": 3,
      "min_tensile_strength_ksi": 100,
      "min_yield_strength_ksi": 55,
      "i": "NP",
      "limits_iii": "NP",
      "viii_1": 800,
      "xii": 650,
      "external_pressure_chart_no": "HA–6 G24",
      "notes": null,
      "values": {
        "100": 24.3,
        "150": null,
        "200": 23.7,
        "250": null,
        "300": 21.3,
        "400": 18.7,
        "500": 17.1,
        "600": 16.3,
        "650": 16.0,
        "700": 15.7,
        "750": 15.4,
        "800": 15.1,
        "850": null,
        "900": null,
        "950": null,
        "1000": null,
        "1050": null,
        "1100": null,
        "1150": null,
        "1200": null,
        "1250": null,
        "1300": null,
        "1350": null,
        "1400": null,
        "1450": null,
        "1500": null,
        "1550": null,
        "1600": null,
        "1650": null
      }
    },
    {
      "block": 23,
      "line_no": 28,
      "nominal_composition": "18Cr–3Ni–12Mn",
      "product_form": "Bar",
      "spec_no": "SA–479",
      "type_grade": "XM–29",
      "alloy_desig_uns_no": "S24000",
      "class_condition_temper": null,
      "size_thickness_in": null,
      "p_no": 8,
      "group_no": 3,
      "min_tensile_strength_ksi": 100,
      "min_yield_strength_ksi": 55,
      "i": "NP",
      "limits_iii": "NP",
      "viii_1": 800,
      "xii": 650,
      "external_pressure_chart_no": "HA–6 G5, G22",
      "notes": null,
      "values": {
        "100": 28.6,
        "150": null,
        "200": 27.9,
        "250": null,
        "300": 26.0,
        "400": 24.9,
        "500": 24.3,
        "600": 23.8,
        "650": 23.4,
        "700": 23.0,
        "750": 22.4,
        "800": 21.8,
        "850": null,
        "900": null,
        "950": null,
        "1000": null,
        "1050": null,
        "1100": null,
        "1150": null,
        "1200": null,
        "1250": null,
        "1300": null,
        "1350": null,
        "1400": null,
        "1450": null,
        "1500": null,
        "1550": null,
        "1600": null,
        "1650": null
      }
    },
    {
      "block": 23,
      "line_no": 29,
      "nominal_composition": "18Cr–3Ni–12Mn",
      "product_form": "Bar",
      "spec_no": "SA–479",
      "type_grade": "XM–29",
      "alloy_desig_uns_no": "S24000",
      "class_condition_temper": null,
      "size_thickness_in": null,
      "p_no": 8,
      "group_no": 3,
      "min_tensile_strength_ksi": 100,
      "min_yield_strength_ksi": 55,
      "i": "NP",
      "limits_iii": "NP",
      "viii_1": 800,
      "xii": 650,
      "external_pressure_chart_no": "HA–6 G22",
      "notes": null,
      "values": {
        "100": 28.6,
        "150": null,
        "200": 27.9,
        "250": null,
        "300": 25.0,
        "400": 21.9,
        "500": 20.1,
        "600": 19.2,
        "650": 18.8,
        "700": 18.5,
        "750": 18.2,
        "800": 17.8,
        "850": null,
        "900": null,
        "950": null,
        "1000": null,
        "1050": null,
        "1100": null,
        "1150": null,
        "1200": null,
        "1250": null,
        "1300": null,
        "1350": null,
        "1400": null,
        "1450": null,
        "1500": null,
        "1550": null,
        "1600": null,
        "1650": null
      }
    },
    {
      "block": 23,
      "line_no": 30,
      "nominal_composition": "18Cr–3Ni–12Mn",
      "product_form": "Wld. tube",
      "spec_no": "SA–688",
      "type_grade": "TPXM–29",
      "alloy_desig_uns_no": "S24000",
      "class_condition_temper": null,
      "size_thickness_in": null,
      "p_no": 8,
      "group_no": 3,
      "min_tensile_strength_ksi": 100,
      "min_yield_strength_ksi": 55,
      "i": "NP",
      "limits_iii": "NP",
      "viii_1": 800,
      "xii": 650,
      "external_pressure_chart_no": "HA–6 G5, G24",
      "notes": null,
      "values": {
        "100": 24.3,
        "150": null,
        "200": 23.7,
        "250": null,
        "300": 22.1,
        "400": 21.2,
        "500": 20.7,
        "600": 20.2,
        "650": 19.9,
        "700": 19.5,
        "750": 19.1,
        "800": 18.5,
        "850": null,
        "900": null,
        "950": null,
        "1000": null,
        "1050": null,
        "1100": null,
        "1150": null,
        "1200": null,
        "1250": null,
        "1300": null,
        "1350": null,
        "1400": null,
        "1450": null,
        "1500": null,
        "1550": null,
        "1600": null,
        "1650": null
      }
    },
    {
      "block": 23,
      "line_no": 31,
      "nominal_composition": "18Cr–3Ni–12Mn",
      "product_form": "Wld. tube",
      "spec_no": "SA–688",
      "type_grade": "TPXM–29",
      "alloy_desig_uns_no": "S24000",
      "class_condition_temper": null,
      "size_thickness_in": null,
      "p_no": 8,
      "group_no": 3,
      "min_tensile_strength_ksi": 100,
      "min_yield_strength_ksi": 55,
      "i": "NP",
      "limits_iii": "NP",
      "viii_1": 800,
      "xii": 650,
      "external_pressure_chart_no": "HA–6 G24",
      "notes": null,
      "values": {
        "100": 24.3,
        "150": null,
        "200": 23.7,
        "250": null,
        "300": 21.3,
        "400": 18.7,
        "500": 17.1,
        "600": 16.3,
        "650": 16.0,
        "700": 15.7,
        "750": 15.4,
        "800": 15.1,
        "850": null,
        "900": null,
        "950": null,
        "1000": null,
        "1050": null,
        "1100": null,
        "1150": null,
        "1200": null,
        "1250": null,
        "1300": null,
        "1350": null,
        "1400": null,
        "1450": null,
        "1500": null,
        "1550": null,
        "1600": null,
        "1650": null
      }
    },
    {
      "block": 23,
      "line_no": 32,
      "nominal_composition": "18Cr–5Ni–3Mo",
      "product_form": "Smls. tube",
      "spec_no": "SA–789",
      "type_grade": null,
      "alloy_desig_uns_no": "S31500",
      "class_condition_temper": null,
      "size_thickness_in": null,
      "p_no": "10H",
      "group_no": 1,
      "min_tensile_strength_ksi": 92,
      "min_yield_strength_ksi": 64,
      "i": "NP",
      "limits_iii": "NP",
      "viii_1": 750,
      "xii": 650,
      "external_pressure_chart_no": "HA–5 G19",
      "notes": null,
      "values": {
        "100": 26.3,
        "150": null,
        "200": 25.4,
        "250": null,
        "300": 24.4,
        "400": 24.2,
        "500": 24.2,
        "600": 24.2,
        "650": 24.2,
        "700": 24.2,
        "750": 24.2,
        "800": null,
        "850": null,
        "900": null,
        "950": null,
        "1000": null,
        "1050": null,
        "1100": null,
        "1150": null,
        "1200": null,
        "1250": null,
        "1300": null,
        "1350": null,
        "1400": null,
        "1450": null,
        "1500": null,
        "1550": null,
        "1600": null,
        "1650": null
      }
    },
    {
      "block": 23,
      "line_no": 33,
      "nominal_composition": "18Cr–5Ni–3Mo",
      "product_form": "Wld. tube",
      "spec_no": "SA–789",
      "type_grade": null,
      "alloy_desig_uns_no": "S31500",
      "class_condition_temper": null,
      "size_thickness_in": null,
      "p_no": "10H",
      "group_no": 1,
      "min_tensile_strength_ksi": 92,
      "min_yield_strength_ksi": 64,
      "i": "NP",
      "limits_iii": "NP",
      "viii_1": 750,
      "xii": 650,
      "external_pressure_chart_no": "HA–5",
      "notes": "G19, G24",
      "values": {
        "100": 22.3,
        "150": null,
        "200": 21.6,
        "250": null,
        "300": 20.7,
        "400": 20.6,
        "500": 20.6,
        "600": 20.6,
        "650": 20.6,
        "700": 20.6,
        "750": 20.6,
        "800": null,
        "850": null,
        "900": null,
        "950": null,
        "1000": null,
        "1050": null,
        "1100": null,
        "1150": null,
        "1200": null,
        "1250": null,
        "1300": null,
        "1350": null,
        "1400": null,
        "1450": null,
        "1500": null,
        "1550": null,
        "1600": null,
        "1650": null
      }
    },
    {
      "block": 23,
      "line_no": 34,
      "nominal_composition": "18Cr–5Ni–3Mo",
      "product_form": "Smls. pipe",
      "spec_no": "SA–790",
      "type_grade": null,
      "alloy_desig_uns_no": "S31500",
      "class_condition_temper": null,
      "size_thickness_in": null,
      "p_no": "10H",
      "group_no": 1,
      "min_tensile_strength_ksi": 92,
      "min_yield_strength_ksi": 64,
      "i": "NP",
      "limits_iii": "NP",
      "viii_1": 750,
      "xii": 650,
