Repository: danivelas0/asme-pcc

File: resources/bpvc_ii_d_customary_2025/table_1a.json (part 32 of 55)
    "External Pressure Chart No.",
    "Notes"
  ],
  "columns_values": [
      "external_pressure_chart_no": "HA–5 G19",
      "notes": null,
      "values": {
        "100": 26.3,
        "150": null,
        "200": 25.4,
        "250": null,
        "300": 24.4,
        "400": 24.2,
        "500": 24.2,
        "600": 24.2,
        "650": 24.2,
        "700": 24.2,
        "750": 24.2,
        "800": null,
        "850": null,
        "900": null,
        "950": null,
        "1000": null,
        "1050": null,
        "1100": null,
        "1150": null,
        "1200": null,
        "1250": null,
        "1300": null,
        "1350": null,
        "1400": null,
        "1450": null,
        "1500": null,
        "1550": null,
        "1600": null,
        "1650": null
      }
    },
    {
      "block": 23,
      "line_no": 35,
      "nominal_composition": "18Cr–5Ni–3Mo",
      "product_form": "Wld. pipe",
      "spec_no": "SA–790",
      "type_grade": null,
      "alloy_desig_uns_no": "S31500",
      "class_condition_temper": null,
      "size_thickness_in": null,
      "p_no": "10H",
      "group_no": 1,
      "min_tensile_strength_ksi": 92,
      "min_yield_strength_ksi": 64,
      "i": "NP",
      "limits_iii": "NP",
      "viii_1": 750,
      "xii": 650,
      "external_pressure_chart_no": "HA–5",
      "notes": "G19, G24",
      "values": {
        "100": 22.3,
        "150": null,
        "200": 21.6,
        "250": null,
        "300": 20.7,
        "400": 20.6,
        "500": 20.6,
        "600": 20.6,
        "650": 20.6,
        "700": 20.6,
        "750": 20.6,
        "800": null,
        "850": null,
        "900": null,
        "950": null,
        "1000": null,
        "1050": null,
        "1100": null,
        "1150": null,
        "1200": null,
        "1250": null,
        "1300": null,
        "1350": null,
        "1400": null,
        "1450": null,
        "1500": null,
        "1550": null,
        "1600": null,
        "1650": null
      }
    },
    {
      "block": 23,
      "line_no": 36,
      "nominal_composition": null,
      "product_form": "Forgings",
      "spec_no": "SA–182",
      "type_grade": "F304L",
      "alloy_desig_uns_no": "S30403",
      "class_condition_temper": null,
      "size_thickness_in": ">5",
      "p_no": 8,
      "group_no": 1,
      "min_tensile_strength_ksi": 65,
      "min_yield_strength_ksi": 25,
      "i": 800,
      "limits_iii": 800,
      "viii_1": 1200,
      "xii": 650,
      "external_pressure_chart_no": "HA–3",
      "notes": "G5, G21, T4",
      "values": {
        "100": 16.7,
        "150": null,
        "200": 16.7,
        "250": null,
        "300": 16.2,
        "400": 15.6,
        "500": 14.7,
        "600": 14.0,
        "650": 13.7,
        "700": 13.5,
        "750": 13.3,
        "800": 13.0,
        "850": 12.8,
        "900": 11.9,
        "950": 9.9,
        "1000": 7.8,
        "1050": 6.3,
        "1100": 5.1,
        "1150": 4.0,
        "1200": 3.2,
        "1250": null,
        "1300": null,
        "1350": null,
        "1400": null,
        "1450": null,
        "1500": null,
        "1550": null,
        "1600": null,
        "1650": null
      }
    },
    {
      "block": 23,
      "line_no": 37,
      "nominal_composition": null,
      "product_form": "Forgings",
      "spec_no": "SA–182",
      "type_grade": "F304L",
      "alloy_desig_uns_no": "S30403",
      "class_condition_temper": null,
      "size_thickness_in": ">5",
      "p_no": 8,
      "group_no": 1,
      "min_tensile_strength_ksi": 65,
      "min_yield_strength_ksi": 25,
      "i": 800,
      "limits_iii": "NP",
      "viii_1": 1200,
      "xii": 650,
      "external_pressure_chart_no": "HA–3 G21, T6",
      "notes": null,
      "values": {
        "100": 16.7,
        "150": null,
        "200": 14.3,
        "250": null,
        "300": 12.8,
        "400": 11.7,
        "500": 10.9,
        "600": 10.4,
        "650": 10.2,
        "700": 10.0,
        "750": 9.8,
        "800": 9.7,
        "850": 9.5,
        "900": 9.3,
        "950": 9.1,
        "1000": 7.8,
        "1050": 6.3,
        "1100": 5.1,
        "1150": 4.0,
        "1200": 3.2,
        "1250": null,
        "1300": null,
        "1350": null,
        "1400": null,
        "1450": null,
        "1500": null,
        "1550": null,
        "1600": null,
        "1650": null
      }
    },
    {
      "block": 23,
      "line_no": 38,
      "nominal_composition": null,
      "product_form": "Forgings",
      "spec_no": "SA–965",
      "type_grade": "F304L",
      "alloy_desig_uns_no": "S30403",
      "class_condition_temper": null,
      "size_thickness_in": null,
      "p_no": 8,
      "group_no": 1,
      "min_tensile_strength_ksi": 65,
      "min_yield_strength_ksi": 25,
      "i": 800,
      "limits_iii": 800,
      "viii_1": 1200,
      "xii": 650,
      "external_pressure_chart_no": "HA–3",
      "notes": "G5, G21, T4",
      "values": {
        "100": 16.7,
        "150": null,
        "200": 16.7,
        "250": null,
        "300": 16.2,
        "400": 15.6,
        "500": 14.7,
        "600": 14.0,
        "650": 13.7,
        "700": 13.5,
        "750": 13.3,
        "800": 13.0,
        "850": 12.8,
        "900": 11.9,
        "950": 9.9,
        "1000": 7.8,
        "1050": 6.3,
        "1100": 5.1,
        "1150": 4.0,
        "1200": 3.2,
        "1250": null,
        "1300": null,
        "1350": null,
        "1400": null,
        "1450": null,
        "1500": null,
        "1550": null,
        "1600": null,
        "1650": null
      }
    },
    {
      "block": 23,
      "line_no": 39,
      "nominal_composition": null,
      "product_form": "Forgings",
      "spec_no": "SA–965",
      "type_grade": "F304L",
      "alloy_desig_uns_no": "S30403",
      "class_condition_temper": null,
      "size_thickness_in": null,
      "p_no": 8,
      "group_no": 1,
      "min_tensile_strength_ksi": 65,
      "min_yield_strength_ksi": 25,
      "i": 800,
      "limits_iii": "NP",
      "viii_1": 1200,
      "xii": 650,
      "external_pressure_chart_no": "HA–3 G21, T6",
      "notes": null,
      "values": {
        "100": 16.7,
        "150": null,
        "200": 14.3,
        "250": null,
        "300": 12.8,
        "400": 11.7,
        "500": 10.9,
        "600": 10.4,
        "650": 10.2,
        "700": 10.0,
        "750": 9.8,
        "800": 9.7,
        "850": 9.5,
        "900": 9.3,
        "950": 9.1,
        "1000": 7.8,
        "1050": 6.3,
        "1100": 5.1,
        "1150": 4.0,
        "1200": 3.2,
        "1250": null,
        "1300": null,
        "1350": null,
        "1400": null,
        "1450": null,
        "1500": null,
        "1550": null,
        "1600": null,
        "1650": null
      }
    },
    {
      "block": 23,
      "line_no": 40,
      "nominal_composition": null,
      "product_form": "Forgings",
      "spec_no": "SA–182",
      "type_grade": "F304L",
      "alloy_desig_uns_no": "S30403",
      "class_condition_temper": null,
      "size_thickness_in": "≤5",
      "p_no": 8,
      "group_no": 1,
      "min_tensile_strength_ksi": 70,
      "min_yield_strength_ksi": 25,
      "i": 800,
      "limits_iii": 800,
      "viii_1": 1200,
      "xii": 650,
      "external_pressure_chart_no": "HA–3",
      "notes": "G5, G21, T4",
      "values": {
        "100": 16.7,
        "150": null,
        "200": 16.7,
        "250": null,
        "300": 16.7,
        "400": 15.8,
        "500": 14.7,
        "600": 14.0,
        "650": 13.7,
        "700": 13.5,
        "750": 13.3,
        "800": 13.0,
        "850": 12.8,
        "900": 11.9,
        "950": 9.9,
        "1000": 7.8,
        "1050": 6.3,
        "1100": 5.1,
        "1150": 4.0,
        "1200": 3.2,
        "1250": null,
        "1300": null,
        "1350": null,
        "1400": null,
        "1450": null,
        "1500": null,
        "1550": null,
        "1600": null,
        "1650": null
      }
    },
    {
      "block": 23,
      "line_no": 41,
      "nominal_composition": null,
      "product_form": "Forgings",
      "spec_no": "SA–182",
      "type_grade": "F304L",
      "alloy_desig_uns_no": "S30403",
      "class_condition_temper": null,
      "size_thickness_in": "≤5",
      "p_no": 8,
      "group_no": 1,
      "min_tensile_strength_ksi": 70,
      "min_yield_strength_ksi": 25,
      "i": 800,
      "limits_iii": "NP",
      "viii_1": 1200,
      "xii": 650,
      "external_pressure_chart_no": "HA–3 G21, T6",
      "notes": null,
      "values": {
        "100": 16.7,
        "150": null,
        "200": 14.3,
        "250": null,
        "300": 12.8,
        "400": 11.7,
        "500": 10.9,
        "600": 10.4,
        "650": 10.2,
        "700": 10.0,
        "750": 9.8,
        "800": 9.7,
        "850": 9.5,
        "900": 9.3,
        "950": 9.1,
        "1000": 7.8,
        "1050": 6.3,
        "1100": 5.1,
        "1150": 4.0,
        "1200": 3.2,
        "1250": null,
        "1300": null,
        "1350": null,
        "1400": null,
        "1450": null,
        "1500": null,
        "1550": null,
        "1600": null,
        "1650": null
      }
    },
    {
      "block": 23,
      "line_no": 42,
      "nominal_composition": null,
      "product_form": "Smls. tube",
      "spec_no": "SA–213",
      "type_grade": "TP304L",
      "alloy_desig_uns_no": "S30403",
      "class_condition_temper": null,
      "size_thickness_in": null,
      "p_no": 8,
      "group_no": 1,
      "min_tensile_strength_ksi": 70,
      "min_yield_strength_ksi": 25,
      "i": 800,
      "limits_iii": 800,
      "viii_1": 1200,
      "xii": "NP",
      "external_pressure_chart_no": "HA–3",
      "notes": "G5, G21, T4",
      "values": {
        "100": 16.7,
        "150": null,
        "200": 16.7,
        "250": null,
        "300": 16.7,
        "400": 15.8,
        "500": 14.7,
        "600": 14.0,
        "650": 13.7,
        "700": 13.5,
        "750": 13.3,
        "800": 13.0,
        "850": 12.8,
        "900": 11.9,
        "950": 9.9,
        "1000": 7.8,
        "1050": 6.3,
        "1100": 5.1,
        "1150": 4.0,
        "1200": 3.2,
        "1250": null,
        "1300": null,
        "1350": null,
        "1400": null,
        "1450": null,
        "1500": null,
        "1550": null,
        "1600": null,
        "1650": null
      }
    },
    {
      "block": 23,
      "line_no": 43,
      "nominal_composition": null,
      "product_form": "Smls. tube",
      "spec_no": "SA–213",
      "type_grade": "TP304L",
      "alloy_desig_uns_no": "S30403",
      "class_condition_temper": null,
      "size_thickness_in": null,
      "p_no": 8,
      "group_no": 1,
      "min_tensile_strength_ksi": 70,
      "min_yield_strength_ksi": 25,
      "i": 800,
      "limits_iii": "NP",
      "viii_1": 1200,
      "xii": "NP",
      "external_pressure_chart_no": "HA–3 G21, T6",
      "notes": null,
      "values": {
        "100": 16.7,
        "150": null,
        "200": 14.3,
        "250": null,
        "300": 12.8,
        "400": 11.7,
        "500": 10.9,
        "600": 10.4,
        "650": 10.2,
        "700": 10.0,
        "750": 9.8,
        "800": 9.7,
        "850": 9.5,
        "900": 9.3,
        "950": 9.1,
        "1000": 7.8,
        "1050": 6.3,
        "1100": 5.1,
        "1150": 4.0,
        "1200": 3.2,
        "1250": null,
        "1300": null,
        "1350": null,
        "1400": null,
        "1450": null,
        "1500": null,
        "1550": null,
        "1600": null,
        "1650": null
      }
    },
    {
      "block": 23,
      "line_no": 44,
      "nominal_composition": null,
      "product_form": "Plate",
      "spec_no": "SA–240",
      "type_grade": "304L",
      "alloy_desig_uns_no": "S30403",
      "class_condition_temper": null,
      "size_thickness_in": null,
      "p_no": 8,
      "group_no": 1,
      "min_tensile_strength_ksi": 70,
      "min_yield_strength_ksi": 25,
      "i": 800,
      "limits_iii": 800,
      "viii_1": 1200,
      "xii": 650,
      "external_pressure_chart_no": "HA–3",
      "notes": "G5, G21, T4",
      "values": {
        "100": 16.7,
        "150": null,
        "200": 16.7,
        "250": null,
        "300": 16.7,
        "400": 15.8,
        "500": 14.7,
        "600": 14.0,
        "650": 13.7,
        "700": 13.5,
        "750": 13.3,
        "800": 13.0,
        "850": 12.8,
        "900": 11.9,
        "950": 9.9,
        "1000": 7.8,
        "1050": 6.3,
        "1100": 5.1,
        "1150": 4.0,
        "1200": 3.2,
        "1250": null,
        "1300": null,
        "1350": null,
        "1400": null,
        "1450": null,
        "1500": null,
        "1550": null,
        "1600": null,
        "1650": null
      }
    },
    {
      "block": 23,
      "line_no": 45,
      "nominal_composition": null,
      "product_form": "Plate",
      "spec_no": "SA–240",
      "type_grade": "304L",
      "alloy_desig_uns_no": "S30403",
      "class_condition_temper": null,
      "size_thickness_in": null,
      "p_no": 8,
      "group_no": 1,
      "min_tensile_strength_ksi": 70,
      "min_yield_strength_ksi": 25,
      "i": 800,
      "limits_iii": "NP",
      "viii_1": 1200,
      "xii": 650,
      "external_pressure_chart_no": "HA–3 G21, T6",
      "notes": null,
      "values": {
        "100": 16.7,
        "150": null,
        "200": 14.3,
        "250": null,
        "300": 12.8,
        "400": 11.7,
        "500": 10.9,
        "600": 10.4,
        "650": 10.2,
        "700": 10.0,
        "750": 9.8,
        "800": 9.7,
        "850": 9.5,
        "900": 9.3,
        "950": 9.1,
        "1000": 7.8,
        "1050": 6.3,
        "1100": 5.1,
        "1150": 4.0,
        "1200": 3.2,
        "1250": null,
        "1300": null,
        "1350": null,
        "1400": null,
        "1450": null,
        "1500": null,
        "1550": null,
        "1600": null,
        "1650": null
      }
    },
    {
      "block": 24,
      "line_no": 1,
      "nominal_composition": null,
      "product_form": "Wld. tube",
      "spec_no": "SA–249",
      "type_grade": "TP304L",
      "alloy_desig_uns_no": "S30403",
      "class_condition_temper": null,
      "size_thickness_in": null,
      "p_no": 8,
      "group_no": 1,
      "min_tensile_strength_ksi": 70,
      "min_yield_strength_ksi": 25,
      "i": "NP",
      "limits_iii": 800,
      "viii_1": "NP",
      "xii": "NP",
      "external_pressure_chart_no": "HA–3 G5, W12",
      "notes": null,
      "values": {
        "100": 16.7,
        "150": null,
        "200": 16.7,
        "250": null,
        "300": 16.7,
        "400": 15.8,
        "500": 14.7,
        "600": 14.0,
        "650": 13.7,
        "700": 13.5,
        "750": 13.3,
        "800": 13.0,
        "850": null,
        "900": null,
        "950": null,
        "1000": null,
        "1050": null,
        "1100": null,
        "1150": null,
        "1200": null,
        "1250": null,
        "1300": null,
        "1350": null,
        "1400": null,
        "1450": null,
        "1500": null,
        "1550": null,
        "1600": null,
        "1650": null
      }
    },
    {
      "block": 24,
      "line_no": 2,
      "nominal_composition": null,
      "product_form": "Wld. tube",
      "spec_no": "SA–249",
      "type_grade": "TP304L",
      "alloy_desig_uns_no": "S30403",
      "class_condition_temper": null,
      "size_thickness_in": null,
      "p_no": 8,
      "group_no": 1,
      "min_tensile_strength_ksi": 70,
      "min_yield_strength_ksi": 25,
      "i": 800,
      "limits_iii": "NP",
      "viii_1": 1200,
      "xii": 650,
      "external_pressure_chart_no": "HA–3",
      "notes": "G5, G21, G24, T4",
      "values": {
        "100": 14.2,
        "150": null,
        "200": 14.2,
        "250": null,
        "300": 14.2,
        "400": 13.4,
        "500": 12.5,
        "600": 11.9,
        "650": 11.7,
        "700": 11.4,
        "750": 11.3,
        "800": 11.1,
        "850": 10.9,
        "900": 10.1,
        "950": 8.4,
        "1000": 6.6,
        "1050": 5.4,
        "1100": 4.3,
        "1150": 3.4,
        "1200": 2.7,
        "1250": null,
        "1300": null,
        "1350": null,
        "1400": null,
        "1450": null,
        "1500": null,
        "1550": null,
        "1600": null,
        "1650": null
      }
    },
    {
      "block": 24,
      "line_no": 3,
      "nominal_composition": null,
      "product_form": "Wld. tube",
      "spec_no": "SA–249",
      "type_grade": "TP304L",
      "alloy_desig_uns_no": "S30403",
      "class_condition_temper": null,
      "size_thickness_in": null,
      "p_no": 8,
      "group_no": 1,
      "min_tensile_strength_ksi": 70,
      "min_yield_strength_ksi": 25,
      "i": 800,
      "limits_iii": "NP",
      "viii_1": 1200,
      "xii": 650,
      "external_pressure_chart_no": "HA–3",
      "notes": "G21, G24, T6",
      "values": {
        "100": 14.2,
        "150": null,
        "200": 12.1,
        "250": null,
        "300": 10.9,
        "400": 9.9,
        "500": 9.3,
        "600": 8.8,
        "650": 8.6,
        "700": 8.5,
        "750": 8.3,
        "800": 8.2,
        "850": 8.1,
        "900": 7.9,
        "950": 7.7,
        "1000": 6.6,
        "1050": 5.4,
        "1100": 4.3,
        "1150": 3.4,
        "1200": 2.7,
        "1250": null,
        "1300": null,
        "1350": null,
        "1400": null,
        "1450": null,
        "1500": null,
        "1550": null,
        "1600": null,
        "1650": null
      }
    },
    {
      "block": 24,
      "line_no": 4,
      "nominal_composition": null,
      "product_form": "Smls. & wld. pipe",
      "spec_no": "SA–312",
      "type_grade": "TP304L",
      "alloy_desig_uns_no": "S30403",
      "class_condition_temper": null,
      "size_thickness_in": null,
      "p_no": 8,
      "group_no": 1,
      "min_tensile_strength_ksi": 70,
      "min_yield_strength_ksi": 25,
      "i": 800,
      "limits_iii": 800,
      "viii_1": 1200,
      "xii": 650,
      "external_pressure_chart_no": "HA–3",
      "notes": "G5, G21, T4, W12, W14",
      "values": {
        "100": 16.7,
        "150": null,
        "200": 16.7,
        "250": null,
        "300": 16.7,
        "400": 15.8,
        "500": 14.7,
        "600": 14.0,
        "650": 13.7,
        "700": 13.5,
        "750": 13.3,
        "800": 13.0,
        "850": 12.8,
        "900": 11.9,
        "950": 9.9,
        "1000": 7.8,
        "1050": 6.3,
        "1100": 5.1,
        "1150": 4.0,
        "1200": 3.2,
        "1250": null,
        "1300": null,
        "1350": null,
        "1400": null,
        "1450": null,
        "1500": null,
        "1550": null,
        "1600": null,
        "1650": null
      }
    },
    {
      "block": 24,
      "line_no": 5,
      "nominal_composition": null,
      "product_form": "Smls. pipe",
      "spec_no": "SA–312",
      "type_grade": "TP304L",
      "alloy_desig_uns_no": "S30403",
      "class_condition_temper": null,
      "size_thickness_in": null,
      "p_no": 8,
      "group_no": 1,
      "min_tensile_strength_ksi": 70,
      "min_yield_strength_ksi": 25,
      "i": 800,
      "limits_iii": "NP",
      "viii_1": 1200,
      "xii": 650,
      "external_pressure_chart_no": "HA–3 G21, T6",
      "notes": null,
      "values": {
        "100": 16.7,
        "150": null,
        "200": 14.3,
        "250": null,
        "300": 12.8,
        "400": 11.7,
        "500": 10.9,
        "600": 10.4,
        "650": 10.2,
        "700": 10.0,
        "750": 9.8,
        "800": 9.7,
        "850": 9.5,
        "900": 9.3,
        "950": 9.1,
        "1000": 7.8,
        "1050": 6.3,
        "1100": 5.1,
        "1150": 4.0,
        "1200": 3.2,
        "1250": null,
        "1300": null,
        "1350": null,
        "1400": null,
        "1450": null,
        "1500": null,
        "1550": null,
        "1600": null,
        "1650": null
      }
    },
    {
      "block": 24,
      "line_no": 6,
      "nominal_composition": null,
      "product_form": "Wld. pipe",
      "spec_no": "SA–312",
      "type_grade": "TP304L",
      "alloy_desig_uns_no": "S30403",
      "class_condition_temper": null,
      "size_thickness_in": null,
      "p_no": 8,
      "group_no": 1,
      "min_tensile_strength_ksi": 70,
      "min_yield_strength_ksi": 25,
      "i": 800,
      "limits_iii": "NP",
      "viii_1": 1200,
      "xii": 650,
      "external_pressure_chart_no": "HA–3",
      "notes": "G5, G21, G24, T4",
      "values": {
        "100": 14.2,
        "150": null,
        "200": 14.2,
        "250": null,
        "300": 14.2,
        "400": 13.4,
        "500": 12.5,
        "600": 11.9,
        "650": 11.7,
        "700": 11.4,
        "750": 11.3,
        "800": 11.1,
        "850": 10.9,
        "900": 10.1,
        "950": 8.4,
        "1000": 6.6,
        "1050": 5.4,
        "1100": 4.3,
        "1150": 3.4,
        "1200": 2.7,
        "1250": null,
        "1300": null,
        "1350": null,
        "1400": null,
        "1450": null,
        "1500": null,
        "1550": null,
        "1600": null,
        "1650": null
      }
    },
    {
      "block": 24,
      "line_no": 7,
      "nominal_composition": null,
      "product_form": "Wld. pipe",
      "spec_no": "SA–312",
      "type_grade": "TP304L",
      "alloy_desig_uns_no": "S30403",
      "class_condition_temper": null,
      "size_thickness_in": null,
      "p_no": 8,
      "group_no": 1,
      "min_tensile_strength_ksi": 70,
      "min_yield_strength_ksi": 25,
      "i": 800,
      "limits_iii": "NP",
      "viii_1": 1200,
      "xii": 650,
      "external_pressure_chart_no": "HA–3",
      "notes": "G21, G24, T6",
      "values": {
        "100": 14.2,
        "150": null,
        "200": 12.1,
        "250": null,
        "300": 10.9,
        "400": 9.9,
        "500": 9.3,
        "600": 8.8,
        "650": 8.6,
        "700": 8.5,
        "750": 8.3,
        "800": 8.2,
        "850": 8.1,
        "900": 7.9,
        "950": 7.7,
        "1000": 6.6,
        "1050": 5.4,
        "1100": 4.3,
        "1150": 3.4,
        "1200": 2.7,
        "1250": null,
        "1300": null,
        "1350": null,
        "1400": null,
        "1450": null,
        "1500": null,
        "1550": null,
        "1600": null,
        "1650": null
      }
    },
    {
      "block": 24,
      "line_no": 8,
      "nominal_composition": null,
      "product_form": "Wld. pipe",
      "spec_no": "SA–358",
      "type_grade": "304L",
      "alloy_desig_uns_no": "S30403",
      "class_condition_temper": 1,
      "size_thickness_in": null,
      "p_no": 8,
      "group_no": 1,
      "min_tensile_strength_ksi": 70,
      "min_yield_strength_ksi": 25,
      "i": "NP",
      "limits_iii": 800,
      "viii_1": "NP",
      "xii": "NP",
      "external_pressure_chart_no": "HA–3 G5, W12",
      "notes": null,
      "values": {
        "100": 16.7,
        "150": null,
        "200": 16.7,
        "250": null,
        "300": 16.7,
        "400": 15.8,
        "500": 14.7,
        "600": 14.0,
        "650": 13.7,
        "700": 13.5,
        "750": 13.3,
        "800": 13.0,
        "850": null,
        "900": null,
        "950": null,
        "1000": null,
        "1050": null,
        "1100": null,
        "1150": null,
        "1200": null,
        "1250": null,
        "1300": null,
        "1350": null,
        "1400": null,
        "1450": null,
        "1500": null,
        "1550": null,
        "1600": null,
        "1650": null
      }
    },
    {
      "block": 24,
      "line_no": 9,
      "nominal_composition": null,
      "product_form": "Smls. & wld. fittings",
      "spec_no": "SA–403",
      "type_grade": "304L",
      "alloy_desig_uns_no": "S30403",
      "class_condition_temper": null,
      "size_thickness_in": null,
      "p_no": 8,
      "group_no": 1,
      "min_tensile_strength_ksi": 70,
      "min_yield_strength_ksi": 25,
      "i": "NP",
      "limits_iii": 800,
      "viii_1": 1200,
      "xii": 650,
      "external_pressure_chart_no": "HA–3",
      "notes": "G5, T4, W12, W14",
      "values": {
        "100": 16.7,
        "150": null,
        "200": 16.7,
        "250": null,
        "300": 16.7,
        "400": 15.8,
        "500": 14.7,
        "600": 14.0,
        "650": 13.7,
        "700": 13.5,
        "750": 13.3,
        "800": 13.0,
        "850": 12.8,
        "900": 11.9,
        "950": 9.9,
        "1000": 7.8,
        "1050": 6.3,
        "1100": 5.1,
        "1150": 4.0,
        "1200": 3.2,
        "1250": null,
        "1300": null,
        "1350": null,
        "1400": null,
        "1450": null,
        "1500": null,
        "1550": null,
        "1600": null,
        "1650": null
      }
    },
    {
      "block": 24,
      "line_no": 10,
      "nominal_composition": null,
      "product_form": "Wld. pipe",
      "spec_no": "SA–409",
      "type_grade": "TP304L",
      "alloy_desig_uns_no": "S30403",
      "class_condition_temper": null,
      "size_thickness_in": null,
      "p_no": 8,
      "group_no": 1,
      "min_tensile_strength_ksi": 70,
      "min_yield_strength_ksi": 25,
      "i": "NP",
      "limits_iii": 800,
      "viii_1": "NP",
      "xii": "NP",
      "external_pressure_chart_no": "HA–3 G5, W12",
      "notes": null,
      "values": {
        "100": 16.7,
        "150": null,
        "200": 16.7,
        "250": null,
        "300": 16.7,
        "400": 15.8,
        "500": 14.7,
        "600": 14.0,
        "650": 13.7,
        "700": 13.5,
        "750": 13.3,
        "800": 13.0,
        "850": null,
        "900": null,
        "950": null,
        "1000": null,
        "1050": null,
        "1100": null,
        "1150": null,
        "1200": null,
        "1250": null,
        "1300": null,
        "1350": null,
        "1400": null,
        "1450": null,
        "1500": null,
        "1550": null,
        "1600": null,
        "1650": null
      }
    },
    {
      "block": 24,
      "line_no": 11,
      "nominal_composition": null,
      "product_form": "Bar",
      "spec_no": "SA–479",
      "type_grade": "304L",
      "alloy_desig_uns_no": "S30403",
      "class_condition_temper": null,
      "size_thickness_in": null,
      "p_no": 8,
      "group_no": 1,
      "min_tensile_strength_ksi": 70,
      "min_yield_strength_ksi": 25,
      "i": 800,
      "limits_iii": 800,
      "viii_1": 1200,
      "xii": 650,
      "external_pressure_chart_no": "HA–3",
      "notes": "G5, G21, G22, T4",
      "values": {
        "100": 16.7,
        "150": null,
        "200": 16.7,
        "250": null,
        "300": 16.7,
        "400": 15.8,
        "500": 14.7,
        "600": 14.0,
        "650": 13.7,
        "700": 13.5,
        "750": 13.3,
        "800": 13.0,
        "850": 12.8,
        "900": 11.9,
        "950": 9.9,
        "1000": 7.8,
        "1050": 6.3,
        "1100": 5.1,
        "1150": 4.0,
        "1200": 3.2,
        "1250": null,
        "1300": null,
        "1350": null,
        "1400": null,
        "1450": null,
        "1500": null,
        "1550": null,
        "1600": null,
        "1650": null
      }
    },
    {
      "block": 24,
      "line_no": 12,
      "nominal_composition": null,
      "product_form": "Bar",
      "spec_no": "SA–479",
      "type_grade": "304L",
      "alloy_desig_uns_no": "S30403",
      "class_condition_temper": null,
      "size_thickness_in": null,
      "p_no": 8,
      "group_no": 1,
      "min_tensile_strength_ksi": 70,
      "min_yield_strength_ksi": 25,
      "i": 800,
      "limits_iii": "NP",
      "viii_1": 1200,
      "xii": 650,
      "external_pressure_chart_no": "HA–3",
      "notes": "G21, G22, T6",
      "values": {
        "100": 16.7,
        "150": null,
        "200": 14.3,
        "250": null,
        "300": 12.8,
        "400": 11.7,
        "500": 10.9,
        "600": 10.4,
        "650": 10.2,
        "700": 10.0,
        "750": 9.8,
        "800": 9.7,
        "850": 9.5,
        "900": 9.3,
        "950": 9.1,
        "1000": 7.8,
        "1050": 6.3,
        "1100": 5.1,
        "1150": 4.0,
        "1200": 3.2,
        "1250": null,
        "1300": null,
        "1350": null,
        "1400": null,
        "1450": null,
        "1500": null,
        "1550": null,
        "1600": null,
        "1650": null
      }
    },
    {
      "block": 24,
      "line_no": 13,
      "nominal_composition": null,
      "product_form": "Wld. tube",
      "spec_no": "SA–688",
      "type_grade": "TP304L",
      "alloy_desig_uns_no": "S30403",
      "class_condition_temper": null,
      "size_thickness_in": null,
      "p_no": 8,
      "group_no": 1,
      "min_tensile_strength_ksi": 70,
      "min_yield_strength_ksi": 25,
      "i": "NP",
      "limits_iii": 800,
      "viii_1": "NP",
      "xii": "NP",
      "external_pressure_chart_no": "HA–3 G5, W12",
      "notes": null,
      "values": {
        "100": 16.7,
        "150": null,
        "200": 16.7,
        "250": null,
        "300": 16.7,
        "400": 15.8,
        "500": 14.7,
        "600": 14.0,
        "650": 13.7,
        "700": 13.5,
        "750": 13.3,
        "800": 13.0,
        "850": null,
        "900": null,
        "950": null,
        "1000": null,
        "1050": null,
        "1100": null,
        "1150": null,
        "1200": null,
        "1250": null,
        "1300": null,
        "1350": null,
        "1400": null,
        "1450": null,
        "1500": null,
        "1550": null,
        "1600": null,
        "1650": null
      }
    },
    {
      "block": 24,
      "line_no": 14,
      "nominal_composition": null,
      "product_form": "Wld. tube",
      "spec_no": "SA–688",
      "type_grade": "TP304L",
      "alloy_desig_uns_no": "S30403",
      "class_condition_temper": null,
      "size_thickness_in": null,
      "p_no": 8,
      "group_no": 1,
      "min_tensile_strength_ksi": 70,
      "min_yield_strength_ksi": 25,
      "i": "NP",
      "limits_iii": "NP",
      "viii_1": 1200,
      "xii": 650,
      "external_pressure_chart_no": "HA–3",
      "notes": "G5, G24, T4",
      "values": {
        "100": 14.2,
        "150": null,
        "200": 14.2,
        "250": null,
        "300": 14.2,
        "400": 13.4,
        "500": 12.5,
        "600": 11.9,
        "650": 11.7,
        "700": 11.4,
        "750": 11.3,
        "800": 11.1,
        "850": 10.9,
        "900": 10.1,
        "950": 8.4,
        "1000": 6.6,
        "1050": 5.4,
        "1100": 4.3,
        "1150": 3.4,
        "1200": 2.7,
        "1250": null,
        "1300": null,
        "1350": null,
        "1400": null,
        "1450": null,
        "1500": null,
        "1550": null,
        "1600": null,
        "1650": null
      }
    },
    {
      "block": 24,
      "line_no": 15,
      "nominal_composition": null,
      "product_form": "Wld. tube",
      "spec_no": "SA–688",
      "type_grade": "TP304L",
      "alloy_desig_uns_no": "S30403",
      "class_condition_temper": null,
      "size_thickness_in": null,
      "p_no": 8,
      "group_no": 1,
      "min_tensile_strength_ksi": 70,
      "min_yield_strength_ksi": 25,
      "i": "NP",
      "limits_iii": "NP",
      "viii_1": 1200,
      "xii": 650,
      "external_pressure_chart_no": "HA–3 G24, T6",
      "notes": null,
      "values": {
        "100": 14.2,
        "150": null,
        "200": 12.1,
        "250": null,
        "300": 10.9,
        "400": 9.9,
        "500": 9.3,
        "600": 8.8,
        "650": 8.6,
        "700": 8.5,
        "750": 8.3,
        "800": 8.2,
        "850": 8.1,
        "900": 7.9,
        "950": 7.7,
        "1000": 6.6,
        "1050": 5.4,
        "1100": 4.3,
        "1150": 3.4,
        "1200": 2.7,
        "1250": null,
        "1300": null,
        "1350": null,
        "1400": null,
        "1450": null,
        "1500": null,
        "1550": null,
        "1600": null,
        "1650": null
      }
    },
    {
      "block": 24,
      "line_no": 16,
      "nominal_composition": null,
      "product_form": "Wld. pipe",
      "spec_no": "SA–813",
      "type_grade": "TP304L",
      "alloy_desig_uns_no": "S30403",
      "class_condition_temper": null,
      "size_thickness_in": null,
      "p_no": 8,
      "group_no": 1,
      "min_tensile_strength_ksi": 70,
      "min_yield_strength_ksi": 25,
      "i": "NP",
      "limits_iii": 800,
      "viii_1": "NP",
      "xii": "NP",
      "external_pressure_chart_no": "HA–3 G5, W12",
      "notes": null,
      "values": {
        "100": 16.7,
        "150": null,
        "200": 16.7,
        "250": null,
        "300": 16.7,
        "400": 15.8,
        "500": 14.7,
        "600": 14.0,
        "650": 13.7,
        "700": 13.5,
        "750": 13.3,
        "800": 13.0,
        "850": null,
        "900": null,
        "950": null,
        "1000": null,
        "1050": null,
        "1100": null,
        "1150": null,
        "1200": null,
        "1250": null,
        "1300": null,
        "1350": null,
        "1400": null,
        "1450": null,
        "1500": null,
        "1550": null,
        "1600": null,
        "1650": null
      }
    },
    {
      "block": 24,
      "line_no": 17,
      "nominal_composition": null,
      "product_form": "Wld. pipe",
      "spec_no": "SA–814",
      "type_grade": "TP304L",
      "alloy_desig_uns_no": "S30403",
      "class_condition_temper": null,
      "size_thickness_in": null,
      "p_no": 8,
      "group_no": 1,
      "min_tensile_strength_ksi": 70,
      "min_yield_strength_ksi": 25,
      "i": "NP",
      "limits_iii": 800,
      "viii_1": "NP",
      "xii": "NP",
      "external_pressure_chart_no": "HA–3 G5, W12",
      "notes": null,
      "values": {
        "100": 16.7,
        "150": null,
        "200": 16.7,
        "250": null,
        "300": 16.7,
        "400": 15.8,
        "500": 14.7,
        "600": 14.0,
        "650": 13.7,
        "700": 13.5,
        "750": 13.3,
        "800": 13.0,
        "850": null,
        "900": null,
        "950": null,
        "1000": null,
        "1050": null,
        "1100": null,
        "1150": null,
        "1200": null,
        "1250": null,
        "1300": null,
        "1350": null,
        "1400": null,
        "1450": null,
        "1500": null,
        "1550": null,
        "1600": null,
        "1650": null
      }
    },
    {
      "block": 24,
      "line_no": 18,
      "nominal_composition": null,
      "product_form": "Bar",
      "spec_no": "SA/JIS G4303",
      "type_grade": "SUS304L",
      "alloy_desig_uns_no": null,
      "class_condition_temper": null,
      "size_thickness_in": null,
      "p_no": 8,
      "group_no": 1,
      "min_tensile_strength_ksi": 70,
      "min_yield_strength_ksi": 25,
      "i": 800,
      "limits_iii": 800,
      "viii_1": 1200,
      "xii": "NP",
      "external_pressure_chart_no": "HA–3",
      "notes": "G5, G21, G22, T4",
      "values": {
        "100": 16.7,
        "150": null,
        "200": 16.7,
        "250": null,
        "300": 16.7,
        "400": 15.8,
        "500": 14.7,
        "600": 14.0,
        "650": 13.7,
        "700": 13.5,
        "750": 13.3,
        "800": 13.0,
        "850": 12.8,
        "900": 11.9,
        "950": 9.9,
        "1000": 7.8,
        "1050": 6.3,
        "1100": 5.1,
        "1150": 4.0,
        "1200": 3.2,
        "1250": null,
        "1300": null,
        "1350": null,
        "1400": null,
        "1450": null,
        "1500": null,
        "1550": null,
        "1600": null,
        "1650": null
      }
    },
    {
      "block": 24,
      "line_no": 19,
      "nominal_composition": null,
      "product_form": "Forgings",
      "spec_no": "SA–182",
      "type_grade": "F304",
      "alloy_desig_uns_no": "S30400",
      "class_condition_temper": null,
      "size_thickness_in": ">5",
      "p_no": 8,
      "group_no": 1,
      "min_tensile_strength_ksi": 70,
      "min_yield_strength_ksi": 30,
      "i": 1500,
      "limits_iii": 800,
      "viii_1": 1500,
      "xii": 650,
      "external_pressure_chart_no": "HA–1",
      "notes": "G5, G12, T7",
      "values": {
        "100": 20.0,
        "150": null,
        "200": 18.9,
        "250": null,
        "300": 17.7,
        "400": 17.1,
        "500": 16.9,
        "600": 16.6,
        "650": 16.2,
        "700": 15.8,
        "750": 15.5,
        "800": 15.2,
        "850": 14.9,
        "900": 14.6,
        "950": 14.3,
        "1000": 14.0,
        "1050": 12.4,
        "1100": 9.8,
        "1150": 7.7,
        "1200": 6.1,
        "1250": 4.7,
        "1300": 3.7,
        "1350": 2.9,
        "1400": 2.3,
        "1450": 1.8,
        "1500": 1.4,
        "1550": null,
        "1600": null,
        "1650": null
      }
    },
    {
      "block": 24,
      "line_no": 20,
      "nominal_composition": null,
      "product_form": "Forgings",
      "spec_no": "SA–182",
      "type_grade": "F304",
      "alloy_desig_uns_no": "S30400",
      "class_condition_temper": null,
      "size_thickness_in": ">5",
      "p_no": 8,
      "group_no": 1,
      "min_tensile_strength_ksi": 70,
      "min_yield_strength_ksi": 30,
      "i": 1500,
      "limits_iii": "NP",
      "viii_1": 1500,
      "xii": 650,
      "external_pressure_chart_no": "HA–1 G12, T8",
      "notes": null,
      "values": {
        "100": 20.0,
        "150": null,
        "200": 16.7,
        "250": null,
        "300": 15.0,
        "400": 13.8,
        "500": 12.9,
        "600": 12.3,
        "650": 12.0,
        "700": 11.7,
        "750": 11.5,
        "800": 11.2,
        "850": 11.0,
        "900": 10.8,
        "950": 10.6,
        "1000": 10.4,
        "1050": 10.1,
        "1100": 9.8,
        "1150": 7.7,
        "1200": 6.1,
        "1250": 4.7,
        "1300": 3.7,
        "1350": 2.9,
        "1400": 2.3,
        "1450": 1.8,
        "1500": 1.4,
        "1550": null,
        "1600": null,
        "1650": null
      }
    },
    {
      "block": 24,
      "line_no": 21,
      "nominal_composition": null,
      "product_form": "Forgings",
      "spec_no": "SA–182",
      "type_grade": "F304H",
      "alloy_desig_uns_no": "S30409",
      "class_condition_temper": null,
      "size_thickness_in": ">5",
      "p_no": 8,
      "group_no": 1,
      "min_tensile_strength_ksi": 70,
      "min_yield_strength_ksi": 30,
      "i": 1500,
      "limits_iii": 800,
      "viii_1": 1500,
      "xii": "NP",
      "external_pressure_chart_no": "HA–1 G5, T7",
      "notes": null,
      "values": {
        "100": 20.0,
        "150": null,
        "200": 18.9,
        "250": null,
        "300": 17.7,
        "400": 17.1,
        "500": 16.9,
        "600": 16.6,
        "650": 16.2,
        "700": 15.8,
        "750": 15.5,
        "800": 15.2,
        "850": 14.9,
        "900": 14.6,
        "950": 14.3,
        "1000": 14.0,
        "1050": 12.4,
        "1100": 9.8,
        "1150": 7.7,
        "1200": 6.1,
        "1250": 4.7,
        "1300": 3.7,
        "1350": 2.9,
        "1400": 2.3,
        "1450": 1.8,
        "1500": 1.4,
        "1550": null,
        "1600": null,
        "1650": null
      }
    },
    {
      "block": 24,
      "line_no": 22,
      "nominal_composition": null,
      "product_form": "Forgings",
      "spec_no": "SA–182",
      "type_grade": "F304H",
      "alloy_desig_uns_no": "S30409",
      "class_condition_temper": null,
      "size_thickness_in": ">5",
      "p_no": 8,
      "group_no": 1,
      "min_tensile_strength_ksi": 70,
      "min_yield_strength_ksi": 30,
      "i": 1500,
      "limits_iii": "NP",
      "viii_1": 1500,
      "xii": "NP",
      "external_pressure_chart_no": "HA–1 T8",
      "notes": null,
      "values": {
        "100": 20.0,
        "150": null,
        "200": 16.7,
        "250": null,
        "300": 15.0,
        "400": 13.8,
        "500": 12.9,
        "600": 12.3,
        "650": 12.0,
        "700": 11.7,
        "750": 11.5,
        "800": 11.2,
        "850": 11.0,
        "900": 10.8,
        "950": 10.6,
        "1000": 10.4,
        "1050": 10.1,
