Repository: danivelas0/asme-pcc

File: resources/bpvc_ii_d_customary_2025/table_1a.json (part 34 of 55)
    "External Pressure Chart No.",
    "Notes"
  ],
  "columns_values": [
      "class_condition_temper": null,
      "size_thickness_in": null,
      "p_no": 8,
      "group_no": 1,
      "min_tensile_strength_ksi": 75,
      "min_yield_strength_ksi": 30,
      "i": 1500,
      "limits_iii": "NP",
      "viii_1": "NP",
      "xii": "NP",
      "external_pressure_chart_no": "HA–1 T8, W13",
      "notes": null,
      "values": {
        "100": 20.0,
        "150": null,
        "200": 16.7,
        "250": null,
        "300": 15.0,
        "400": 13.8,
        "500": 12.9,
        "600": 12.3,
        "650": 12.0,
        "700": 11.7,
        "750": 11.5,
        "800": 11.2,
        "850": 11.0,
        "900": 10.8,
        "950": 10.6,
        "1000": 10.4,
        "1050": 10.1,
        "1100": 9.8,
        "1150": 7.7,
        "1200": 6.1,
        "1250": 4.7,
        "1300": 3.7,
        "1350": 2.9,
        "1400": 2.3,
        "1450": 1.8,
        "1500": 1.4,
        "1550": null,
        "1600": null,
        "1650": null
      }
    },
    {
      "block": 25,
      "line_no": 12,
      "nominal_composition": null,
      "product_form": "Wld. tube",
      "spec_no": "SA–249",
      "type_grade": "TP304H",
      "alloy_desig_uns_no": "S30409",
      "class_condition_temper": null,
      "size_thickness_in": null,
      "p_no": 8,
      "group_no": 1,
      "min_tensile_strength_ksi": 75,
      "min_yield_strength_ksi": 30,
      "i": 1500,
      "limits_iii": 800,
      "viii_1": "NP",
      "xii": "NP",
      "external_pressure_chart_no": "HA–1",
      "notes": "G5, T7, W12, W13",
      "values": {
        "100": 20.0,
        "150": null,
        "200": 20.0,
        "250": null,
        "300": 18.9,
        "400": 18.3,
        "500": 17.5,
        "600": 16.6,
        "650": 16.2,
        "700": 15.8,
        "750": 15.5,
        "800": 15.2,
        "850": 14.9,
        "900": 14.6,
        "950": 14.3,
        "1000": 14.0,
        "1050": 12.4,
        "1100": 9.8,
        "1150": 7.7,
        "1200": 6.1,
        "1250": 4.7,
        "1300": 3.7,
        "1350": 2.9,
        "1400": 2.3,
        "1450": 1.8,
        "1500": 1.4,
        "1550": null,
        "1600": null,
        "1650": null
      }
    },
    {
      "block": 25,
      "line_no": 13,
      "nominal_composition": null,
      "product_form": "Wld. tube",
      "spec_no": "SA–249",
      "type_grade": "TP304H",
      "alloy_desig_uns_no": "S30409",
      "class_condition_temper": null,
      "size_thickness_in": null,
      "p_no": 8,
      "group_no": 1,
      "min_tensile_strength_ksi": 75,
      "min_yield_strength_ksi": 30,
      "i": 1500,
      "limits_iii": "NP",
      "viii_1": 1500,
      "xii": "NP",
      "external_pressure_chart_no": "HA–1",
      "notes": "G5, G24, T7",
      "values": {
        "100": 17.0,
        "150": null,
        "200": 17.0,
        "250": null,
        "300": 16.1,
        "400": 15.5,
        "500": 14.8,
        "600": 14.1,
        "650": 13.8,
        "700": 13.5,
        "750": 13.2,
        "800": 12.9,
        "850": 12.6,
        "900": 12.4,
        "950": 12.1,
        "1000": 11.9,
        "1050": 10.5,
        "1100": 8.3,
        "1150": 6.6,
        "1200": 5.2,
        "1250": 4.0,
        "1300": 3.1,
        "1350": 2.5,
        "1400": 2.0,
        "1450": 1.6,
        "1500": 1.2,
        "1550": null,
        "1600": null,
        "1650": null
      }
    },
    {
      "block": 25,
      "line_no": 14,
      "nominal_composition": null,
      "product_form": "Wld. tube",
      "spec_no": "SA–249",
      "type_grade": "TP304H",
      "alloy_desig_uns_no": "S30409",
      "class_condition_temper": null,
      "size_thickness_in": null,
      "p_no": 8,
      "group_no": 1,
      "min_tensile_strength_ksi": 75,
      "min_yield_strength_ksi": 30,
      "i": 1500,
      "limits_iii": "NP",
      "viii_1": 1500,
      "xii": "NP",
      "external_pressure_chart_no": "HA–1 G24, T8",
      "notes": null,
      "values": {
        "100": 17.0,
        "150": null,
        "200": 14.2,
        "250": null,
        "300": 12.7,
        "400": 11.7,
        "500": 11.0,
        "600": 10.4,
        "650": 10.2,
        "700": 10.0,
        "750": 9.8,
        "800": 9.6,
        "850": 9.4,
        "900": 9.2,
        "950": 9.0,
        "1000": 8.8,
        "1050": 8.6,
        "1100": 8.3,
        "1150": 6.6,
        "1200": 5.2,
        "1250": 4.0,
        "1300": 3.1,
        "1350": 2.5,
        "1400": 2.0,
        "1450": 1.6,
        "1500": 1.2,
        "1550": null,
        "1600": null,
        "1650": null
      }
    },
    {
      "block": 25,
      "line_no": 15,
      "nominal_composition": null,
      "product_form": "Smls. & wld. pipe",
      "spec_no": "SA–312",
      "type_grade": "TP304",
      "alloy_desig_uns_no": "S30400",
      "class_condition_temper": null,
      "size_thickness_in": null,
      "p_no": 8,
      "group_no": 1,
      "min_tensile_strength_ksi": 75,
      "min_yield_strength_ksi": 30,
      "i": 1500,
      "limits_iii": 800,
      "viii_1": 1500,
      "xii": 650,
      "external_pressure_chart_no": "HA–1",
      "notes": "G5, G12, T7, W12, W13, W14",
      "values": {
        "100": 20.0,
        "150": null,
        "200": 20.0,
        "250": null,
        "300": 18.9,
        "400": 18.3,
        "500": 17.5,
        "600": 16.6,
        "650": 16.2,
        "700": 15.8,
        "750": 15.5,
        "800": 15.2,
        "850": 14.9,
        "900": 14.6,
        "950": 14.3,
        "1000": 14.0,
        "1050": 12.4,
        "1100": 9.8,
        "1150": 7.7,
        "1200": 6.1,
        "1250": 4.7,
        "1300": 3.7,
        "1350": 2.9,
        "1400": 2.3,
        "1450": 1.8,
        "1500": 1.4,
        "1550": null,
        "1600": null,
        "1650": null
      }
    },
    {
      "block": 25,
      "line_no": 16,
      "nominal_composition": null,
      "product_form": "Smls. & wld. pipe",
      "spec_no": "SA–312",
      "type_grade": "TP304",
      "alloy_desig_uns_no": "S30400",
      "class_condition_temper": null,
      "size_thickness_in": null,
      "p_no": 8,
      "group_no": 1,
      "min_tensile_strength_ksi": 75,
      "min_yield_strength_ksi": 30,
      "i": 1500,
      "limits_iii": "NP",
      "viii_1": 1500,
      "xii": 650,
      "external_pressure_chart_no": "HA–1",
      "notes": "G12, T8, W13, W14",
      "values": {
        "100": 20.0,
        "150": null,
        "200": 16.7,
        "250": null,
        "300": 15.0,
        "400": 13.8,
        "500": 12.9,
        "600": 12.3,
        "650": 12.0,
        "700": 11.7,
        "750": 11.5,
        "800": 11.2,
        "850": 11.0,
        "900": 10.8,
        "950": 10.6,
        "1000": 10.4,
        "1050": 10.1,
        "1100": 9.8,
        "1150": 7.7,
        "1200": 6.1,
        "1250": 4.7,
        "1300": 3.7,
        "1350": 2.9,
        "1400": 2.3,
        "1450": 1.8,
        "1500": 1.4,
        "1550": null,
        "1600": null,
        "1650": null
      }
    },
    {
      "block": 25,
      "line_no": 17,
      "nominal_composition": null,
      "product_form": "Wld. pipe",
      "spec_no": "SA–312",
      "type_grade": "TP304",
      "alloy_desig_uns_no": "S30400",
      "class_condition_temper": null,
      "size_thickness_in": null,
      "p_no": 8,
      "group_no": 1,
      "min_tensile_strength_ksi": 75,
      "min_yield_strength_ksi": 30,
      "i": 1500,
      "limits_iii": "NP",
      "viii_1": 1500,
      "xii": 650,
      "external_pressure_chart_no": "HA–1",
      "notes": "G5, G12, G24, T7",
      "values": {
        "100": 17.0,
        "150": null,
        "200": 17.0,
        "250": null,
        "300": 16.1,
        "400": 15.5,
        "500": 14.8,
        "600": 14.1,
        "650": 13.8,
        "700": 13.5,
        "750": 13.2,
        "800": 12.9,
        "850": 12.6,
        "900": 12.4,
        "950": 12.1,
        "1000": 11.9,
        "1050": 10.5,
        "1100": 8.3,
        "1150": 6.6,
        "1200": 5.2,
        "1250": 4.0,
        "1300": 3.1,
        "1350": 2.5,
        "1400": 2.0,
        "1450": 1.6,
        "1500": 1.2,
        "1550": null,
        "1600": null,
        "1650": null
      }
    },
    {
      "block": 25,
      "line_no": 18,
      "nominal_composition": null,
      "product_form": "Wld. pipe",
      "spec_no": "SA–312",
      "type_grade": "TP304",
      "alloy_desig_uns_no": "S30400",
      "class_condition_temper": null,
      "size_thickness_in": null,
      "p_no": 8,
      "group_no": 1,
      "min_tensile_strength_ksi": 75,
      "min_yield_strength_ksi": 30,
      "i": 1500,
      "limits_iii": "NP",
      "viii_1": 1500,
      "xii": 650,
      "external_pressure_chart_no": "HA–1",
      "notes": "G12, G24, T8",
      "values": {
        "100": 17.0,
        "150": null,
        "200": 14.2,
        "250": null,
        "300": 12.7,
        "400": 11.7,
        "500": 11.0,
        "600": 10.4,
        "650": 10.2,
        "700": 10.0,
        "750": 9.8,
        "800": 9.6,
        "850": 9.4,
        "900": 9.2,
        "950": 9.0,
        "1000": 8.8,
        "1050": 8.6,
        "1100": 8.3,
        "1150": 6.6,
        "1200": 5.2,
        "1250": 4.0,
        "1300": 3.1,
        "1350": 2.5,
        "1400": 2.0,
        "1450": 1.6,
        "1500": 1.2,
        "1550": null,
        "1600": null,
        "1650": null
      }
    },
    {
      "block": 25,
      "line_no": 19,
      "nominal_composition": null,
      "product_form": "Smls. & wld. pipe",
      "spec_no": "SA–312",
      "type_grade": "TP304H",
      "alloy_desig_uns_no": "S30409",
      "class_condition_temper": null,
      "size_thickness_in": null,
      "p_no": 8,
      "group_no": 1,
      "min_tensile_strength_ksi": 75,
      "min_yield_strength_ksi": 30,
      "i": 1500,
      "limits_iii": 800,
      "viii_1": 1500,
      "xii": "NP",
      "external_pressure_chart_no": "HA–1",
      "notes": "G5, T7, W12, W13, W14",
      "values": {
        "100": 20.0,
        "150": null,
        "200": 20.0,
        "250": null,
        "300": 18.9,
        "400": 18.3,
        "500": 17.5,
        "600": 16.6,
        "650": 16.2,
        "700": 15.8,
        "750": 15.5,
        "800": 15.2,
        "850": 14.9,
        "900": 14.6,
        "950": 14.3,
        "1000": 14.0,
        "1050": 12.4,
        "1100": 9.8,
        "1150": 7.7,
        "1200": 6.1,
        "1250": 4.7,
        "1300": 3.7,
        "1350": 2.9,
        "1400": 2.3,
        "1450": 1.8,
        "1500": 1.4,
        "1550": null,
        "1600": null,
        "1650": null
      }
    },
    {
      "block": 25,
      "line_no": 20,
      "nominal_composition": null,
      "product_form": "Smls. & wld. pipe",
      "spec_no": "SA–312",
      "type_grade": "TP304H",
      "alloy_desig_uns_no": "S30409",
      "class_condition_temper": null,
      "size_thickness_in": null,
      "p_no": 8,
      "group_no": 1,
      "min_tensile_strength_ksi": 75,
      "min_yield_strength_ksi": 30,
      "i": 1500,
      "limits_iii": "NP",
      "viii_1": 1500,
      "xii": "NP",
      "external_pressure_chart_no": "HA–1",
      "notes": "T8, W13, W14",
      "values": {
        "100": 20.0,
        "150": null,
        "200": 16.7,
        "250": null,
        "300": 15.0,
        "400": 13.8,
        "500": 12.9,
        "600": 12.3,
        "650": 12.0,
        "700": 11.7,
        "750": 11.5,
        "800": 11.2,
        "850": 11.0,
        "900": 10.8,
        "950": 10.6,
        "1000": 10.4,
        "1050": 10.1,
        "1100": 9.8,
        "1150": 7.7,
        "1200": 6.1,
        "1250": 4.7,
        "1300": 3.7,
        "1350": 2.9,
        "1400": 2.3,
        "1450": 1.8,
        "1500": 1.4,
        "1550": null,
        "1600": null,
        "1650": null
      }
    },
    {
      "block": 25,
      "line_no": 21,
      "nominal_composition": null,
      "product_form": "Wld. pipe",
      "spec_no": "SA–312",
      "type_grade": "TP304H",
      "alloy_desig_uns_no": "S30409",
      "class_condition_temper": null,
      "size_thickness_in": null,
      "p_no": 8,
      "group_no": 1,
      "min_tensile_strength_ksi": 75,
      "min_yield_strength_ksi": 30,
      "i": 1500,
      "limits_iii": "NP",
      "viii_1": 1500,
      "xii": "NP",
      "external_pressure_chart_no": "HA–1",
      "notes": "G5, G24, T7",
      "values": {
        "100": 17.0,
        "150": null,
        "200": 17.0,
        "250": null,
        "300": 16.1,
        "400": 15.5,
        "500": 14.8,
        "600": 14.1,
        "650": 13.8,
        "700": 13.5,
        "750": 13.2,
        "800": 12.9,
        "850": 12.6,
        "900": 12.4,
        "950": 12.1,
        "1000": 11.9,
        "1050": 10.5,
        "1100": 8.3,
        "1150": 6.6,
        "1200": 5.2,
        "1250": 4.0,
        "1300": 3.1,
        "1350": 2.5,
        "1400": 2.0,
        "1450": 1.6,
        "1500": 1.2,
        "1550": null,
        "1600": null,
        "1650": null
      }
    },
    {
      "block": 25,
      "line_no": 22,
      "nominal_composition": null,
      "product_form": "Wld. pipe",
      "spec_no": "SA–312",
      "type_grade": "TP304H",
      "alloy_desig_uns_no": "S30409",
      "class_condition_temper": null,
      "size_thickness_in": null,
      "p_no": 8,
      "group_no": 1,
      "min_tensile_strength_ksi": 75,
      "min_yield_strength_ksi": 30,
      "i": 1500,
      "limits_iii": "NP",
      "viii_1": 1500,
      "xii": "NP",
      "external_pressure_chart_no": "HA–1 G24, T8",
      "notes": null,
      "values": {
        "100": 17.0,
        "150": null,
        "200": 14.2,
        "250": null,
        "300": 12.7,
        "400": 11.7,
        "500": 11.0,
        "600": 10.4,
        "650": 10.2,
        "700": 10.0,
        "750": 9.8,
        "800": 9.6,
        "850": 9.4,
        "900": 9.2,
        "950": 9.0,
        "1000": 8.8,
        "1050": 8.6,
        "1100": 8.3,
        "1150": 6.6,
        "1200": 5.2,
        "1250": 4.0,
        "1300": 3.1,
        "1350": 2.5,
        "1400": 2.0,
        "1450": 1.6,
        "1500": 1.2,
        "1550": null,
        "1600": null,
        "1650": null
      }
    },
    {
      "block": 25,
      "line_no": 23,
      "nominal_composition": null,
      "product_form": "Wld. pipe",
      "spec_no": "SA–358",
      "type_grade": 304,
      "alloy_desig_uns_no": "S30400",
      "class_condition_temper": 1,
      "size_thickness_in": null,
      "p_no": 8,
      "group_no": 1,
      "min_tensile_strength_ksi": 75,
      "min_yield_strength_ksi": 30,
      "i": "NP",
      "limits_iii": 800,
      "viii_1": "NP",
      "xii": "NP",
      "external_pressure_chart_no": "HA–1 G5, W12",
      "notes": null,
      "values": {
        "100": 20.0,
        "150": null,
        "200": 20.0,
        "250": null,
        "300": 18.9,
        "400": 18.3,
        "500": 17.5,
        "600": 16.6,
        "650": 16.2,
        "700": 15.8,
        "750": 15.5,
        "800": 15.2,
        "850": null,
        "900": null,
        "950": null,
        "1000": null,
        "1050": null,
        "1100": null,
        "1150": null,
        "1200": null,
        "1250": null,
        "1300": null,
        "1350": null,
        "1400": null,
        "1450": null,
        "1500": null,
        "1550": null,
        "1600": null,
        "1650": null
      }
    },
    {
      "block": 25,
      "line_no": 24,
      "nominal_composition": null,
      "product_form": "Wld. pipe",
      "spec_no": "SA–358",
      "type_grade": "304H",
      "alloy_desig_uns_no": "S30409",
      "class_condition_temper": 1,
      "size_thickness_in": null,
      "p_no": 8,
      "group_no": 1,
      "min_tensile_strength_ksi": 75,
      "min_yield_strength_ksi": 30,
      "i": "NP",
      "limits_iii": 800,
      "viii_1": "NP",
      "xii": "NP",
      "external_pressure_chart_no": "HA–1 G5, W12",
      "notes": null,
      "values": {
        "100": 20.0,
        "150": null,
        "200": 20.0,
        "250": null,
        "300": 18.9,
        "400": 18.3,
        "500": 17.5,
        "600": 16.6,
        "650": 16.2,
        "700": 15.8,
        "750": 15.5,
        "800": 15.2,
        "850": null,
        "900": null,
        "950": null,
        "1000": null,
        "1050": null,
        "1100": null,
        "1150": null,
        "1200": null,
        "1250": null,
        "1300": null,
        "1350": null,
        "1400": null,
        "1450": null,
        "1500": null,
        "1550": null,
        "1600": null,
        "1650": null
      }
    },
    {
      "block": 25,
      "line_no": 25,
      "nominal_composition": null,
      "product_form": "Wld. pipe",
      "spec_no": "SA–358",
      "type_grade": "304LN",
      "alloy_desig_uns_no": "S30453",
      "class_condition_temper": 1,
      "size_thickness_in": null,
      "p_no": 8,
      "group_no": 1,
      "min_tensile_strength_ksi": 75,
      "min_yield_strength_ksi": 30,
      "i": "NP",
      "limits_iii": 800,
      "viii_1": "NP",
      "xii": "NP",
      "external_pressure_chart_no": "HA–1 G5, W12",
      "notes": null,
      "values": {
        "100": 20.0,
        "150": null,
        "200": 20.0,
        "250": null,
        "300": 18.9,
        "400": 18.3,
        "500": 17.5,
        "600": 16.6,
        "650": 16.2,
        "700": 15.8,
        "750": 15.5,
        "800": 15.2,
        "850": null,
        "900": null,
        "950": null,
        "1000": null,
        "1050": null,
        "1100": null,
        "1150": null,
        "1200": null,
        "1250": null,
        "1300": null,
        "1350": null,
        "1400": null,
        "1450": null,
        "1500": null,
        "1550": null,
        "1600": null,
        "1650": null
      }
    },
    {
      "block": 25,
      "line_no": 26,
      "nominal_composition": null,
      "product_form": "Smls. pipe",
      "spec_no": "SA–376",
      "type_grade": "TP304",
      "alloy_desig_uns_no": "S30400",
      "class_condition_temper": null,
      "size_thickness_in": "<8",
      "p_no": 8,
      "group_no": 1,
      "min_tensile_strength_ksi": 75,
      "min_yield_strength_ksi": 30,
      "i": 1500,
      "limits_iii": 800,
      "viii_1": 1500,
      "xii": 650,
      "external_pressure_chart_no": "HA–1",
      "notes": "G5, G12, S11, T7",
      "values": {
        "100": 20.0,
        "150": null,
        "200": 20.0,
        "250": null,
        "300": 18.9,
        "400": 18.3,
        "500": 17.5,
        "600": 16.6,
        "650": 16.2,
        "700": 15.8,
        "750": 15.5,
        "800": 15.2,
        "850": 14.9,
        "900": 14.6,
        "950": 14.3,
        "1000": 14.0,
        "1050": 12.4,
        "1100": 9.8,
        "1150": 7.7,
        "1200": 6.1,
        "1250": 4.7,
        "1300": 3.7,
        "1350": 2.9,
        "1400": 2.3,
        "1450": 1.8,
        "1500": 1.4,
        "1550": null,
        "1600": null,
        "1650": null
      }
    },
    {
      "block": 25,
      "line_no": 27,
      "nominal_composition": null,
      "product_form": "Smls. pipe",
      "spec_no": "SA–376",
      "type_grade": "TP304",
      "alloy_desig_uns_no": "S30400",
      "class_condition_temper": null,
      "size_thickness_in": "<8",
      "p_no": 8,
      "group_no": 1,
      "min_tensile_strength_ksi": 75,
      "min_yield_strength_ksi": 30,
      "i": 1500,
      "limits_iii": "NP",
      "viii_1": 1500,
      "xii": 650,
      "external_pressure_chart_no": "HA–1",
      "notes": "G12, S11, T8",
      "values": {
        "100": 20.0,
        "150": null,
        "200": 16.7,
        "250": null,
        "300": 15.0,
        "400": 13.8,
        "500": 12.9,
        "600": 12.3,
        "650": 12.0,
        "700": 11.7,
        "750": 11.5,
        "800": 11.2,
        "850": 11.0,
        "900": 10.8,
        "950": 10.6,
        "1000": 10.4,
        "1050": 10.1,
        "1100": 9.8,
        "1150": 7.7,
        "1200": 6.1,
        "1250": 4.7,
        "1300": 3.7,
        "1350": 2.9,
        "1400": 2.3,
        "1450": 1.8,
        "1500": 1.4,
        "1550": null,
        "1600": null,
        "1650": null
      }
    },
    {
      "block": 25,
      "line_no": 28,
      "nominal_composition": null,
      "product_form": "Smls. pipe",
      "spec_no": "SA–376",
      "type_grade": "TP304H",
      "alloy_desig_uns_no": "S30409",
      "class_condition_temper": null,
      "size_thickness_in": null,
      "p_no": 8,
      "group_no": 1,
      "min_tensile_strength_ksi": 75,
      "min_yield_strength_ksi": 30,
      "i": 1500,
      "limits_iii": 800,
      "viii_1": 1500,
      "xii": "NP",
      "external_pressure_chart_no": "HA–1 G5, T7",
      "notes": null,
      "values": {
        "100": 20.0,
        "150": null,
        "200": 20.0,
        "250": null,
        "300": 18.9,
        "400": 18.3,
        "500": 17.5,
        "600": 16.6,
        "650": 16.2,
        "700": 15.8,
        "750": 15.5,
        "800": 15.2,
        "850": 14.9,
        "900": 14.6,
        "950": 14.3,
        "1000": 14.0,
        "1050": 12.4,
        "1100": 9.8,
        "1150": 7.7,
        "1200": 6.1,
        "1250": 4.7,
        "1300": 3.7,
        "1350": 2.9,
        "1400": 2.3,
        "1450": 1.8,
        "1500": 1.4,
        "1550": null,
        "1600": null,
        "1650": null
      }
    },
    {
      "block": 25,
      "line_no": 29,
      "nominal_composition": null,
      "product_form": "Smls. pipe",
      "spec_no": "SA–376",
      "type_grade": "TP304H",
      "alloy_desig_uns_no": "S30409",
      "class_condition_temper": null,
      "size_thickness_in": null,
      "p_no": 8,
      "group_no": 1,
      "min_tensile_strength_ksi": 75,
      "min_yield_strength_ksi": 30,
      "i": 1500,
      "limits_iii": "NP",
      "viii_1": 1500,
      "xii": "NP",
      "external_pressure_chart_no": "HA–1 T8",
      "notes": null,
      "values": {
        "100": 20.0,
        "150": null,
        "200": 16.7,
        "250": null,
        "300": 15.0,
        "400": 13.8,
        "500": 12.9,
        "600": 12.3,
        "650": 12.0,
        "700": 11.7,
        "750": 11.5,
        "800": 11.2,
        "850": 11.0,
        "900": 10.8,
        "950": 10.6,
        "1000": 10.4,
        "1050": 10.1,
        "1100": 9.8,
        "1150": 7.7,
        "1200": 6.1,
        "1250": 4.7,
        "1300": 3.7,
        "1350": 2.9,
        "1400": 2.3,
        "1450": 1.8,
        "1500": 1.4,
        "1550": null,
        "1600": null,
        "1650": null
      }
    },
    {
      "block": 25,
      "line_no": 30,
      "nominal_composition": null,
      "product_form": "Smls. & wld. fittings",
      "spec_no": "SA–403",
      "type_grade": 304,
      "alloy_desig_uns_no": "S30400",
      "class_condition_temper": null,
      "size_thickness_in": null,
      "p_no": 8,
      "group_no": 1,
      "min_tensile_strength_ksi": 75,
      "min_yield_strength_ksi": 30,
      "i": "NP",
      "limits_iii": 800,
      "viii_1": 1500,
      "xii": 650,
      "external_pressure_chart_no": "HA–1",
      "notes": "G5, G12, T7, W12, W14",
      "values": {
        "100": 20.0,
        "150": null,
        "200": 20.0,
        "250": null,
        "300": 18.9,
        "400": 18.3,
        "500": 17.5,
        "600": 16.6,
        "650": 16.2,
        "700": 15.8,
        "750": 15.5,
        "800": 15.2,
        "850": 14.9,
        "900": 14.6,
        "950": 14.3,
        "1000": 14.0,
        "1050": 12.4,
        "1100": 9.8,
        "1150": 7.7,
        "1200": 6.1,
        "1250": 4.7,
        "1300": 3.7,
        "1350": 2.9,
        "1400": 2.3,
        "1450": 1.8,
        "1500": 1.4,
        "1550": null,
        "1600": null,
        "1650": null
      }
    },
    {
      "block": 25,
      "line_no": 31,
      "nominal_composition": null,
      "product_form": "Smls. & wld. fittings",
      "spec_no": "SA–403",
      "type_grade": "304H",
      "alloy_desig_uns_no": "S30409",
      "class_condition_temper": null,
      "size_thickness_in": null,
      "p_no": 8,
      "group_no": 1,
      "min_tensile_strength_ksi": 75,
      "min_yield_strength_ksi": 30,
      "i": "NP",
      "limits_iii": 800,
      "viii_1": 1500,
      "xii": "NP",
      "external_pressure_chart_no": "HA–1",
      "notes": "G5, T7, W12, W14",
      "values": {
        "100": 20.0,
        "150": null,
        "200": 20.0,
        "250": null,
        "300": 18.9,
        "400": 18.3,
        "500": 17.5,
        "600": 16.6,
        "650": 16.2,
        "700": 15.8,
        "750": 15.5,
        "800": 15.2,
        "850": 14.9,
        "900": 14.6,
        "950": 14.3,
        "1000": 14.0,
        "1050": 12.4,
        "1100": 9.8,
        "1150": 7.7,
        "1200": 6.1,
        "1250": 4.7,
        "1300": 3.7,
        "1350": 2.9,
        "1400": 2.3,
        "1450": 1.8,
        "1500": 1.4,
        "1550": null,
        "1600": null,
        "1650": null
      }
    },
    {
      "block": 25,
      "line_no": 32,
      "nominal_composition": null,
      "product_form": "Wld. pipe",
      "spec_no": "SA–409",
      "type_grade": "TP304",
      "alloy_desig_uns_no": "S30400",
      "class_condition_temper": null,
      "size_thickness_in": null,
      "p_no": 8,
      "group_no": 1,
      "min_tensile_strength_ksi": 75,
      "min_yield_strength_ksi": 30,
      "i": "NP",
      "limits_iii": 800,
      "viii_1": "NP",
      "xii": "NP",
      "external_pressure_chart_no": "HA–1 G5, W12",
      "notes": null,
      "values": {
        "100": 20.0,
        "150": null,
        "200": 20.0,
        "250": null,
        "300": 18.9,
        "400": 18.3,
        "500": 17.5,
        "600": 16.6,
        "650": 16.2,
        "700": 15.8,
        "750": 15.5,
        "800": 15.2,
        "850": null,
        "900": null,
        "950": null,
        "1000": null,
        "1050": null,
        "1100": null,
        "1150": null,
        "1200": null,
        "1250": null,
        "1300": null,
        "1350": null,
        "1400": null,
        "1450": null,
        "1500": null,
        "1550": null,
        "1600": null,
        "1650": null
      }
    },
    {
      "block": 25,
      "line_no": 33,
      "nominal_composition": null,
      "product_form": "Bar",
      "spec_no": "SA–479",
      "type_grade": 302,
      "alloy_desig_uns_no": "S30200",
      "class_condition_temper": null,
      "size_thickness_in": null,
      "p_no": 8,
      "group_no": 1,
      "min_tensile_strength_ksi": 75,
      "min_yield_strength_ksi": 30,
      "i": "NP",
      "limits_iii": 800,
      "viii_1": 750,
      "xii": 650,
      "external_pressure_chart_no": "HA–1 G5, G24",
      "notes": null,
      "values": {
        "100": 20.0,
        "150": null,
        "200": 20.0,
        "250": null,
        "300": 18.9,
        "400": 18.3,
        "500": 17.5,
        "600": 16.6,
        "650": 16.2,
        "700": 15.8,
        "750": 15.5,
        "800": 15.2,
        "850": null,
        "900": null,
        "950": null,
        "1000": null,
        "1050": null,
        "1100": null,
        "1150": null,
        "1200": null,
        "1250": null,
        "1300": null,
        "1350": null,
        "1400": null,
        "1450": null,
        "1500": null,
        "1550": null,
        "1600": null,
        "1650": null
      }
    },
    {
      "block": 25,
      "line_no": 34,
      "nominal_composition": null,
      "product_form": "Bar",
      "spec_no": "SA–479",
      "type_grade": 302,
      "alloy_desig_uns_no": "S30200",
      "class_condition_temper": null,
      "size_thickness_in": null,
      "p_no": 8,
      "group_no": 1,
      "min_tensile_strength_ksi": 75,
      "min_yield_strength_ksi": 30,
      "i": "NP",
      "limits_iii": "NP",
      "viii_1": 750,
      "xii": 650,
      "external_pressure_chart_no": "HA–1 G22",
      "notes": null,
      "values": {
        "100": 20.0,
        "150": null,
        "200": 16.7,
        "250": null,
        "300": 15.0,
        "400": 13.8,
        "500": 12.9,
        "600": 12.3,
        "650": 12.0,
        "700": 11.7,
        "750": 11.5,
        "800": null,
        "850": null,
        "900": null,
        "950": null,
        "1000": null,
        "1050": null,
        "1100": null,
        "1150": null,
        "1200": null,
        "1250": null,
        "1300": null,
        "1350": null,
        "1400": null,
        "1450": null,
        "1500": null,
        "1550": null,
        "1600": null,
        "1650": null
      }
    },
    {
      "block": 25,
      "line_no": 35,
      "nominal_composition": null,
      "product_form": "Bar",
      "spec_no": "SA–479",
      "type_grade": 304,
      "alloy_desig_uns_no": "S30400",
      "class_condition_temper": null,
      "size_thickness_in": null,
      "p_no": 8,
      "group_no": 1,
      "min_tensile_strength_ksi": 75,
      "min_yield_strength_ksi": 30,
      "i": 1500,
      "limits_iii": 800,
      "viii_1": 1500,
      "xii": 650,
      "external_pressure_chart_no": "HA–1",
      "notes": "G5, G12, G22, T7",
      "values": {
        "100": 20.0,
        "150": null,
        "200": 20.0,
        "250": null,
        "300": 18.9,
        "400": 18.3,
        "500": 17.5,
        "600": 16.6,
        "650": 16.2,
        "700": 15.8,
        "750": 15.5,
        "800": 15.2,
        "850": 14.9,
        "900": 14.6,
        "950": 14.3,
        "1000": 14.0,
        "1050": 12.4,
        "1100": 9.8,
        "1150": 7.7,
        "1200": 6.1,
        "1250": 4.7,
        "1300": 3.7,
        "1350": 2.9,
        "1400": 2.3,
        "1450": 1.8,
        "1500": 1.4,
        "1550": null,
        "1600": null,
        "1650": null
      }
    },
    {
      "block": 25,
      "line_no": 36,
      "nominal_composition": null,
      "product_form": "Bar",
      "spec_no": "SA–479",
      "type_grade": 304,
      "alloy_desig_uns_no": "S30400",
      "class_condition_temper": null,
      "size_thickness_in": null,
      "p_no": 8,
      "group_no": 1,
      "min_tensile_strength_ksi": 75,
      "min_yield_strength_ksi": 30,
      "i": 1500,
      "limits_iii": "NP",
      "viii_1": 1500,
      "xii": 650,
      "external_pressure_chart_no": "HA–1",
      "notes": "G12, G22, T8",
      "values": {
        "100": 20.0,
        "150": null,
        "200": 16.7,
        "250": null,
        "300": 15.0,
        "400": 13.8,
        "500": 12.9,
        "600": 12.3,
        "650": 12.0,
        "700": 11.7,
        "750": 11.5,
        "800": 11.2,
        "850": 11.0,
        "900": 10.8,
        "950": 10.6,
        "1000": 10.4,
        "1050": 10.1,
        "1100": 9.8,
        "1150": 7.7,
        "1200": 6.1,
        "1250": 4.7,
        "1300": 3.7,
        "1350": 2.9,
        "1400": 2.3,
        "1450": 1.8,
        "1500": 1.4,
        "1550": null,
        "1600": null,
        "1650": null
      }
    },
    {
      "block": 25,
      "line_no": 37,
      "nominal_composition": null,
      "product_form": "Bar",
      "spec_no": "SA–479",
      "type_grade": "304H",
      "alloy_desig_uns_no": "S30409",
      "class_condition_temper": null,
      "size_thickness_in": null,
      "p_no": 8,
      "group_no": 1,
      "min_tensile_strength_ksi": 75,
      "min_yield_strength_ksi": 30,
      "i": 1500,
      "limits_iii": 800,
      "viii_1": 1500,
      "xii": "NP",
      "external_pressure_chart_no": "HA–1",
      "notes": "G5, G22, T7",
      "values": {
        "100": 20.0,
        "150": null,
        "200": 20.0,
        "250": null,
        "300": 18.9,
        "400": 18.3,
        "500": 17.5,
        "600": 16.6,
        "650": 16.2,
        "700": 15.8,
        "750": 15.5,
        "800": 15.2,
        "850": 14.9,
        "900": 14.6,
        "950": 14.3,
        "1000": 14.0,
        "1050": 12.4,
        "1100": 9.8,
        "1150": 7.7,
        "1200": 6.1,
        "1250": 4.7,
        "1300": 3.7,
        "1350": 2.9,
        "1400": 2.3,
        "1450": 1.8,
        "1500": 1.4,
        "1550": null,
        "1600": null,
        "1650": null
      }
    },
    {
      "block": 25,
      "line_no": 38,
      "nominal_composition": null,
      "product_form": "Bar",
      "spec_no": "SA–479",
      "type_grade": "304H",
      "alloy_desig_uns_no": "S30409",
      "class_condition_temper": null,
      "size_thickness_in": null,
      "p_no": 8,
      "group_no": 1,
      "min_tensile_strength_ksi": 75,
      "min_yield_strength_ksi": 30,
      "i": 1500,
      "limits_iii": "NP",
      "viii_1": 1500,
      "xii": "NP",
      "external_pressure_chart_no": "HA–1 G22, T8",
      "notes": null,
      "values": {
        "100": 20.0,
        "150": null,
        "200": 16.7,
        "250": null,
        "300": 15.0,
        "400": 13.8,
        "500": 12.9,
        "600": 12.3,
        "650": 12.0,
        "700": 11.7,
        "750": 11.5,
        "800": 11.2,
        "850": 11.0,
        "900": 10.8,
        "950": 10.6,
        "1000": 10.4,
        "1050": 10.1,
        "1100": 9.8,
        "1150": 7.7,
        "1200": 6.1,
        "1250": 4.7,
        "1300": 3.7,
        "1350": 2.9,
        "1400": 2.3,
        "1450": 1.8,
        "1500": 1.4,
        "1550": null,
        "1600": null,
        "1650": null
      }
    },
    {
      "block": 25,
      "line_no": 39,
      "nominal_composition": null,
      "product_form": "Wld. tube",
      "spec_no": "SA–688",
      "type_grade": "TP304",
      "alloy_desig_uns_no": "S30400",
      "class_condition_temper": null,
      "size_thickness_in": null,
      "p_no": 8,
      "group_no": 1,
      "min_tensile_strength_ksi": 75,
      "min_yield_strength_ksi": 30,
      "i": "NP",
      "limits_iii": 800,
      "viii_1": "NP",
      "xii": "NP",
      "external_pressure_chart_no": "HA–1 G5, W12",
      "notes": null,
      "values": {
        "100": 20.0,
        "150": null,
        "200": 20.0,
        "250": null,
        "300": 18.9,
        "400": 18.3,
        "500": 17.5,
        "600": 16.6,
        "650": 16.2,
        "700": 15.8,
        "750": 15.5,
        "800": 15.2,
        "850": null,
        "900": null,
        "950": null,
        "1000": null,
        "1050": null,
        "1100": null,
        "1150": null,
        "1200": null,
        "1250": null,
        "1300": null,
        "1350": null,
        "1400": null,
        "1450": null,
        "1500": null,
        "1550": null,
        "1600": null,
        "1650": null
      }
    },
    {
      "block": 25,
      "line_no": 40,
      "nominal_composition": null,
      "product_form": "Wld. tube",
      "spec_no": "SA–688",
      "type_grade": "TP304",
      "alloy_desig_uns_no": "S30400",
      "class_condition_temper": null,
      "size_thickness_in": null,
      "p_no": 8,
      "group_no": 1,
      "min_tensile_strength_ksi": 75,
      "min_yield_strength_ksi": 30,
      "i": "NP",
      "limits_iii": "NP",
      "viii_1": 1500,
      "xii": 650,
      "external_pressure_chart_no": "HA–1",
      "notes": "G5, G12, G24, T7",
      "values": {
        "100": 17.0,
        "150": null,
        "200": 17.0,
        "250": null,
        "300": 16.1,
        "400": 15.5,
        "500": 14.8,
        "600": 14.1,
        "650": 13.8,
        "700": 13.5,
        "750": 13.2,
        "800": 12.9,
        "850": 12.6,
        "900": 12.4,
        "950": 12.1,
        "1000": 11.9,
        "1050": 10.5,
        "1100": 8.3,
        "1150": 6.6,
        "1200": 5.2,
        "1250": 4.0,
        "1300": 3.1,
        "1350": 2.5,
        "1400": 2.0,
        "1450": 1.6,
        "1500": 1.2,
        "1550": null,
        "1600": null,
        "1650": null
      }
    },
    {
      "block": 25,
      "line_no": 41,
      "nominal_composition": null,
      "product_form": "Wld. tube",
      "spec_no": "SA–688",
      "type_grade": "TP304",
      "alloy_desig_uns_no": "S30400",
      "class_condition_temper": null,
      "size_thickness_in": null,
      "p_no": 8,
      "group_no": 1,
      "min_tensile_strength_ksi": 75,
      "min_yield_strength_ksi": 30,
      "i": "NP",
      "limits_iii": "NP",
      "viii_1": 1500,
      "xii": 650,
      "external_pressure_chart_no": "HA–1",
      "notes": "G12, G24, T8",
      "values": {
        "100": 17.0,
        "150": null,
        "200": 14.2,
        "250": null,
        "300": 12.7,
        "400": 11.7,
        "500": 11.0,
        "600": 10.4,
        "650": 10.2,
        "700": 10.0,
        "750": 9.8,
        "800": 9.6,
        "850": 9.4,
        "900": 9.2,
        "950": 9.0,
        "1000": 8.8,
        "1050": 8.6,
        "1100": 8.3,
        "1150": 6.6,
        "1200": 5.2,
        "1250": 4.0,
        "1300": 3.1,
        "1350": 2.5,
        "1400": 2.0,
        "1450": 1.6,
        "1500": 1.2,
        "1550": null,
        "1600": null,
        "1650": null
      }
    },
    {
      "block": 25,
      "line_no": 42,
      "nominal_composition": null,
      "product_form": "Wld. pipe",
      "spec_no": "SA–813",
      "type_grade": "TP304",
      "alloy_desig_uns_no": "S30400",
      "class_condition_temper": null,
      "size_thickness_in": null,
      "p_no": 8,
      "group_no": 1,
      "min_tensile_strength_ksi": 75,
      "min_yield_strength_ksi": 30,
      "i": "NP",
      "limits_iii": 800,
      "viii_1": "NP",
      "xii": "NP",
      "external_pressure_chart_no": "HA–1 G5, W12",
      "notes": null,
      "values": {
        "100": 20.0,
        "150": null,
        "200": 20.0,
        "250": null,
        "300": 18.9,
        "400": 18.3,
        "500": 17.5,
        "600": 16.6,
        "650": 16.2,
        "700": 15.8,
        "750": 15.5,
        "800": 15.2,
        "850": null,
        "900": null,
        "950": null,
        "1000": null,
        "1050": null,
        "1100": null,
        "1150": null,
        "1200": null,
        "1250": null,
        "1300": null,
        "1350": null,
        "1400": null,
        "1450": null,
        "1500": null,
        "1550": null,
        "1600": null,
        "1650": null
      }
    },
    {
      "block": 25,
      "line_no": 43,
      "nominal_composition": null,
      "product_form": "Wld. pipe",
      "spec_no": "SA–813",
      "type_grade": "TP304H",
      "alloy_desig_uns_no": "S30409",
      "class_condition_temper": null,
      "size_thickness_in": null,
      "p_no": 8,
      "group_no": 1,
      "min_tensile_strength_ksi": 75,
      "min_yield_strength_ksi": 30,
      "i": "NP",
      "limits_iii": 800,
      "viii_1": "NP",
      "xii": "NP",
      "external_pressure_chart_no": "HA–1 G5, W12",
      "notes": null,
      "values": {
        "100": 20.0,
        "150": null,
        "200": 20.0,
        "250": null,
        "300": 18.9,
        "400": 18.3,
        "500": 17.5,
        "600": 16.6,
        "650": 16.2,
        "700": 15.8,
        "750": 15.5,
        "800": 15.2,
        "850": null,
        "900": null,
        "950": null,
        "1000": null,
        "1050": null,
        "1100": null,
        "1150": null,
        "1200": null,
        "1250": null,
        "1300": null,
        "1350": null,
        "1400": null,
        "1450": null,
        "1500": null,
        "1550": null,
        "1600": null,
        "1650": null
      }
    },
    {
      "block": 25,
      "line_no": 44,
      "nominal_composition": null,
      "product_form": "Wld. pipe",
      "spec_no": "SA–814",
      "type_grade": "TP304",
      "alloy_desig_uns_no": "S30400",
      "class_condition_temper": null,
      "size_thickness_in": null,
      "p_no": 8,
      "group_no": 1,
      "min_tensile_strength_ksi": 75,
      "min_yield_strength_ksi": 30,
      "i": "NP",
      "limits_iii": 800,
      "viii_1": "NP",
      "xii": "NP",
      "external_pressure_chart_no": "HA–1 G5, W12",
      "notes": null,
      "values": {
        "100": 20.0,
        "150": null,
        "200": 20.0,
