Repository: danivelas0/asme-pcc

File: resources/bpvc_ii_d_customary_2025/table_1a.json (part 35 of 55)
    "External Pressure Chart No.",
    "Notes"
  ],
  "columns_values": [
        "250": null,
        "300": 18.9,
        "400": 18.3,
        "500": 17.5,
        "600": 16.6,
        "650": 16.2,
        "700": 15.8,
        "750": 15.5,
        "800": 15.2,
        "850": null,
        "900": null,
        "950": null,
        "1000": null,
        "1050": null,
        "1100": null,
        "1150": null,
        "1200": null,
        "1250": null,
        "1300": null,
        "1350": null,
        "1400": null,
        "1450": null,
        "1500": null,
        "1550": null,
        "1600": null,
        "1650": null
      }
    },
    {
      "block": 25,
      "line_no": 45,
      "nominal_composition": null,
      "product_form": "Wld. pipe",
      "spec_no": "SA–814",
      "type_grade": "TP304H",
      "alloy_desig_uns_no": "S30409",
      "class_condition_temper": null,
      "size_thickness_in": null,
      "p_no": 8,
      "group_no": 1,
      "min_tensile_strength_ksi": 75,
      "min_yield_strength_ksi": 30,
      "i": "NP",
      "limits_iii": 800,
      "viii_1": "NP",
      "xii": "NP",
      "external_pressure_chart_no": "HA–1 G5, W12",
      "notes": null,
      "values": {
        "100": 20.0,
        "150": null,
        "200": 20.0,
        "250": null,
        "300": 18.9,
        "400": 18.3,
        "500": 17.5,
        "600": 16.6,
        "650": 16.2,
        "700": 15.8,
        "750": 15.5,
        "800": 15.2,
        "850": null,
        "900": null,
        "950": null,
        "1000": null,
        "1050": null,
        "1100": null,
        "1150": null,
        "1200": null,
        "1250": null,
        "1300": null,
        "1350": null,
        "1400": null,
        "1450": null,
        "1500": null,
        "1550": null,
        "1600": null,
        "1650": null
      }
    },
    {
      "block": 26,
      "line_no": 1,
      "nominal_composition": null,
      "product_form": "Bar",
      "spec_no": "SA/JIS G4303",
      "type_grade": "SUS302",
      "alloy_desig_uns_no": null,
      "class_condition_temper": null,
      "size_thickness_in": null,
      "p_no": 8,
      "group_no": 1,
      "min_tensile_strength_ksi": 75,
      "min_yield_strength_ksi": 30,
      "i": "NP",
      "limits_iii": 800,
      "viii_1": 750,
      "xii": "NP",
      "external_pressure_chart_no": "HA–1 G5, G24",
      "notes": null,
      "values": {
        "100": 20.0,
        "150": null,
        "200": 20.0,
        "250": null,
        "300": 18.9,
        "400": 18.3,
        "500": 17.5,
        "600": 16.6,
        "650": 16.2,
        "700": 15.8,
        "750": 15.5,
        "800": 15.2,
        "850": null,
        "900": null,
        "950": null,
        "1000": null,
        "1050": null,
        "1100": null,
        "1150": null,
        "1200": null,
        "1250": null,
        "1300": null,
        "1350": null,
        "1400": null,
        "1450": null,
        "1500": null,
        "1550": null,
        "1600": null,
        "1650": null
      }
    },
    {
      "block": 26,
      "line_no": 2,
      "nominal_composition": null,
      "product_form": "Bar",
      "spec_no": "SA/JIS G4303",
      "type_grade": "SUS304",
      "alloy_desig_uns_no": null,
      "class_condition_temper": null,
      "size_thickness_in": null,
      "p_no": 8,
      "group_no": 1,
      "min_tensile_strength_ksi": 75,
      "min_yield_strength_ksi": 30,
      "i": 1500,
      "limits_iii": 800,
      "viii_1": 1500,
      "xii": "NP",
      "external_pressure_chart_no": "HA–1",
      "notes": "G5, G12, G22, T7",
      "values": {
        "100": 20.0,
        "150": null,
        "200": 20.0,
        "250": null,
        "300": 18.9,
        "400": 18.3,
        "500": 17.5,
        "600": 16.6,
        "650": 16.2,
        "700": 15.8,
        "750": 15.5,
        "800": 15.2,
        "850": 14.9,
        "900": 14.6,
        "950": 14.3,
        "1000": 14.0,
        "1050": 12.4,
        "1100": 9.8,
        "1150": 7.7,
        "1200": 6.1,
        "1250": 4.7,
        "1300": 3.7,
        "1350": 2.9,
        "1400": 2.3,
        "1450": 1.8,
        "1500": 1.4,
        "1550": null,
        "1600": null,
        "1650": null
      }
    },
    {
      "block": 26,
      "line_no": 3,
      "nominal_composition": null,
      "product_form": "Plate",
      "spec_no": "SA/EN 10028–7",
      "type_grade": "X5CrNi18–10",
      "alloy_desig_uns_no": null,
      "class_condition_temper": null,
      "size_thickness_in": "≤3",
      "p_no": 8,
      "group_no": 1,
      "min_tensile_strength_ksi": 75,
      "min_yield_strength_ksi": 31,
      "i": "NP",
      "limits_iii": "NP",
      "viii_1": 1022,
      "xii": 650,
      "external_pressure_chart_no": "HA–1",
      "notes": "G5, G12, G30, H1, T7",
      "values": {
        "100": 20.3,
        "150": null,
        "200": 20.3,
        "250": null,
        "300": 20.3,
        "400": 18.9,
        "500": 17.7,
        "600": 16.8,
        "650": 16.4,
        "700": 16.1,
        "750": 15.7,
        "800": 15.4,
        "850": 15.1,
        "900": 14.8,
        "950": 14.5,
        "1000": 14.2,
        "1050": 12.4,
        "1100": null,
        "1150": null,
        "1200": null,
        "1250": null,
        "1300": null,
        "1350": null,
        "1400": null,
        "1450": null,
        "1500": null,
        "1550": null,
        "1600": null,
        "1650": null
      }
    },
    {
      "block": 26,
      "line_no": 4,
      "nominal_composition": null,
      "product_form": "Plate",
      "spec_no": "SA/EN 10028–7",
      "type_grade": "X5CrNi18–10",
      "alloy_desig_uns_no": null,
      "class_condition_temper": null,
      "size_thickness_in": "≤3",
      "p_no": 8,
      "group_no": 1,
      "min_tensile_strength_ksi": 75,
      "min_yield_strength_ksi": 31,
      "i": "NP",
      "limits_iii": "NP",
      "viii_1": 1022,
      "xii": 650,
      "external_pressure_chart_no": "HA–1",
      "notes": "G12, G30",
      "values": {
        "100": 20.3,
        "150": null,
        "200": 16.9,
        "250": null,
        "300": 15.2,
        "400": 14.0,
        "500": 13.1,
        "600": 12.5,
        "650": 12.2,
        "700": 11.9,
        "750": 11.7,
        "800": 11.4,
        "850": 11.2,
        "900": 11.0,
        "950": 10.7,
        "1000": 10.5,
        "1050": 10.3,
        "1100": null,
        "1150": null,
        "1200": null,
        "1250": null,
        "1300": null,
        "1350": null,
        "1400": null,
        "1450": null,
        "1500": null,
        "1550": null,
        "1600": null,
        "1650": null
      }
    },
    {
      "block": 26,
      "line_no": 5,
      "nominal_composition": null,
      "product_form": "Castings",
      "spec_no": "SA–351",
      "type_grade": "CF3A",
      "alloy_desig_uns_no": "J92500",
      "class_condition_temper": null,
      "size_thickness_in": null,
      "p_no": 8,
      "group_no": 1,
      "min_tensile_strength_ksi": 77,
      "min_yield_strength_ksi": 35,
      "i": "NP",
      "limits_iii": 650,
      "viii_1": 700,
      "xii": 650,
      "external_pressure_chart_no": "HA–3",
      "notes": "G1, G5, G16, G17, G19",
      "values": {
        "100": 22.0,
        "150": null,
        "200": 20.8,
        "250": null,
        "300": 19.4,
        "400": 18.8,
        "500": 18.6,
        "600": 18.6,
        "650": 18.6,
        "700": 18.5,
        "750": null,
        "800": null,
        "850": null,
        "900": null,
        "950": null,
        "1000": null,
        "1050": null,
        "1100": null,
        "1150": null,
        "1200": null,
        "1250": null,
        "1300": null,
        "1350": null,
        "1400": null,
        "1450": null,
        "1500": null,
        "1550": null,
        "1600": null,
        "1650": null
      }
    },
    {
      "block": 26,
      "line_no": 6,
      "nominal_composition": null,
      "product_form": "Castings",
      "spec_no": "SA–351",
      "type_grade": "CF3A",
      "alloy_desig_uns_no": "J92500",
      "class_condition_temper": null,
      "size_thickness_in": null,
      "p_no": 8,
      "group_no": 1,
      "min_tensile_strength_ksi": 77,
      "min_yield_strength_ksi": 35,
      "i": "NP",
      "limits_iii": "NP",
      "viii_1": 700,
      "xii": 650,
      "external_pressure_chart_no": "HA–3 G1, G19",
      "notes": null,
      "values": {
        "100": 22.0,
        "150": null,
        "200": 19.5,
        "250": null,
        "300": 17.5,
        "400": 16.1,
        "500": 15.1,
        "600": 14.3,
        "650": 14.0,
        "700": 13.7,
        "750": null,
        "800": null,
        "850": null,
        "900": null,
        "950": null,
        "1000": null,
        "1050": null,
        "1100": null,
        "1150": null,
        "1200": null,
        "1250": null,
        "1300": null,
        "1350": null,
        "1400": null,
        "1450": null,
        "1500": null,
        "1550": null,
        "1600": null,
        "1650": null
      }
    },
    {
      "block": 26,
      "line_no": 7,
      "nominal_composition": null,
      "product_form": "Castings",
      "spec_no": "SA–351",
      "type_grade": "CF8A",
      "alloy_desig_uns_no": "J92600",
      "class_condition_temper": null,
      "size_thickness_in": null,
      "p_no": 8,
      "group_no": 1,
      "min_tensile_strength_ksi": 77,
      "min_yield_strength_ksi": 35,
      "i": "NP",
      "limits_iii": 650,
      "viii_1": 650,
      "xii": 650,
      "external_pressure_chart_no": "HA–1",
      "notes": "G1, G5, G16, G17, G19",
      "values": {
        "100": 22.0,
        "150": null,
        "200": 20.8,
        "250": null,
        "300": 19.4,
        "400": 18.8,
        "500": 18.6,
        "600": 18.6,
        "650": 18.6,
        "700": null,
        "750": null,
        "800": null,
        "850": null,
        "900": null,
        "950": null,
        "1000": null,
        "1050": null,
        "1100": null,
        "1150": null,
        "1200": null,
        "1250": null,
        "1300": null,
        "1350": null,
        "1400": null,
        "1450": null,
        "1500": null,
        "1550": null,
        "1600": null,
        "1650": null
      }
    },
    {
      "block": 26,
      "line_no": 8,
      "nominal_composition": null,
      "product_form": "Castings",
      "spec_no": "SA–351",
      "type_grade": "CF8A",
      "alloy_desig_uns_no": "J92600",
      "class_condition_temper": null,
      "size_thickness_in": null,
      "p_no": 8,
      "group_no": 1,
      "min_tensile_strength_ksi": 77,
      "min_yield_strength_ksi": 35,
      "i": "NP",
      "limits_iii": "NP",
      "viii_1": 650,
      "xii": 650,
      "external_pressure_chart_no": "HA–1 G1, G19",
      "notes": null,
      "values": {
        "100": 22.0,
        "150": null,
        "200": 19.5,
        "250": null,
        "300": 17.5,
        "400": 16.1,
        "500": 15.1,
        "600": 14.3,
        "650": 14.0,
        "700": null,
        "750": null,
        "800": null,
        "850": null,
        "900": null,
        "950": null,
        "1000": null,
        "1050": null,
        "1100": null,
        "1150": null,
        "1200": null,
        "1250": null,
        "1300": null,
        "1350": null,
        "1400": null,
        "1450": null,
        "1500": null,
        "1550": null,
        "1600": null,
        "1650": null
      }
    },
    {
      "block": 26,
      "line_no": 9,
      "nominal_composition": null,
      "product_form": "Cast pipe",
      "spec_no": "SA–451",
      "type_grade": "CPF3A",
      "alloy_desig_uns_no": "J92500",
      "class_condition_temper": null,
      "size_thickness_in": null,
      "p_no": 8,
      "group_no": 1,
      "min_tensile_strength_ksi": 77,
      "min_yield_strength_ksi": 35,
      "i": "NP",
      "limits_iii": 650,
      "viii_1": "NP",
      "xii": "NP",
      "external_pressure_chart_no": "HA–3",
      "notes": "G5, G16, G17, G19",
      "values": {
        "100": 22.0,
        "150": null,
        "200": 20.8,
        "250": null,
        "300": 19.4,
        "400": 18.8,
        "500": 18.6,
        "600": 18.6,
        "650": 18.6,
        "700": null,
        "750": null,
        "800": null,
        "850": null,
        "900": null,
        "950": null,
        "1000": null,
        "1050": null,
        "1100": null,
        "1150": null,
        "1200": null,
        "1250": null,
        "1300": null,
        "1350": null,
        "1400": null,
        "1450": null,
        "1500": null,
        "1550": null,
        "1600": null,
        "1650": null
      }
    },
    {
      "block": 26,
      "line_no": 10,
      "nominal_composition": null,
      "product_form": "Cast pipe",
      "spec_no": "SA–451",
      "type_grade": "CPF8A",
      "alloy_desig_uns_no": "J92600",
      "class_condition_temper": null,
      "size_thickness_in": null,
      "p_no": 8,
      "group_no": 1,
      "min_tensile_strength_ksi": 77,
      "min_yield_strength_ksi": 35,
      "i": "NP",
      "limits_iii": 650,
      "viii_1": "NP",
      "xii": "NP",
      "external_pressure_chart_no": "HA–1",
      "notes": "G5, G16, G17, G19",
      "values": {
        "100": 22.0,
        "150": null,
        "200": 20.8,
        "250": null,
        "300": 19.4,
        "400": 18.8,
        "500": 18.6,
        "600": 18.6,
        "650": 18.6,
        "700": null,
        "750": null,
        "800": null,
        "850": null,
        "900": null,
        "950": null,
        "1000": null,
        "1050": null,
        "1100": null,
        "1150": null,
        "1200": null,
        "1250": null,
        "1300": null,
        "1350": null,
        "1400": null,
        "1450": null,
        "1500": null,
        "1550": null,
        "1600": null,
        "1650": null
      }
    },
    {
      "block": 26,
      "line_no": 11,
      "nominal_composition": "18Cr–8Ni–N",
      "product_form": "Forgings",
      "spec_no": "SA–182",
      "type_grade": "F304LN",
      "alloy_desig_uns_no": "S30453",
      "class_condition_temper": null,
      "size_thickness_in": ">5",
      "p_no": 8,
      "group_no": 1,
      "min_tensile_strength_ksi": 70,
      "min_yield_strength_ksi": 30,
      "i": "NP",
      "limits_iii": 800,
      "viii_1": 800,
      "xii": "NP",
      "external_pressure_chart_no": "HA–1 G5",
      "notes": null,
      "values": {
        "100": 20.0,
        "150": null,
        "200": 18.9,
        "250": null,
        "300": 17.7,
        "400": 17.1,
        "500": 16.9,
        "600": 16.6,
        "650": 16.2,
        "700": 15.8,
        "750": 15.5,
        "800": 15.2,
        "850": null,
        "900": null,
        "950": null,
        "1000": null,
        "1050": null,
        "1100": null,
        "1150": null,
        "1200": null,
        "1250": null,
        "1300": null,
        "1350": null,
        "1400": null,
        "1450": null,
        "1500": null,
        "1550": null,
        "1600": null,
        "1650": null
      }
    },
    {
      "block": 26,
      "line_no": 12,
      "nominal_composition": "18Cr–8Ni–N",
      "product_form": "Forgings",
      "spec_no": "SA–965",
      "type_grade": "F304LN",
      "alloy_desig_uns_no": "S30453",
      "class_condition_temper": null,
      "size_thickness_in": null,
      "p_no": 8,
      "group_no": 1,
      "min_tensile_strength_ksi": 70,
      "min_yield_strength_ksi": 30,
      "i": "NP",
      "limits_iii": 800,
      "viii_1": 800,
      "xii": "NP",
      "external_pressure_chart_no": "HA–1 G5",
      "notes": null,
      "values": {
        "100": 20.0,
        "150": null,
        "200": 18.9,
        "250": null,
        "300": 17.7,
        "400": 17.1,
        "500": 16.9,
        "600": 16.6,
        "650": 16.2,
        "700": 15.8,
        "750": 15.5,
        "800": 15.2,
        "850": null,
        "900": null,
        "950": null,
        "1000": null,
        "1050": null,
        "1100": null,
        "1150": null,
        "1200": null,
        "1250": null,
        "1300": null,
        "1350": null,
        "1400": null,
        "1450": null,
        "1500": null,
        "1550": null,
        "1600": null,
        "1650": null
      }
    },
    {
      "block": 26,
      "line_no": 13,
      "nominal_composition": "18Cr–8Ni–N",
      "product_form": "Forgings",
      "spec_no": "SA–182",
      "type_grade": "F304LN",
      "alloy_desig_uns_no": "S30453",
      "class_condition_temper": null,
      "size_thickness_in": "≤5",
      "p_no": 8,
      "group_no": 1,
      "min_tensile_strength_ksi": 75,
      "min_yield_strength_ksi": 30,
      "i": "NP",
      "limits_iii": 800,
      "viii_1": 800,
      "xii": "NP",
      "external_pressure_chart_no": "HA–1 G5",
      "notes": null,
      "values": {
        "100": 20.0,
        "150": null,
        "200": 20.0,
        "250": null,
        "300": 18.9,
        "400": 18.3,
        "500": 17.5,
        "600": 16.6,
        "650": 16.2,
        "700": 15.8,
        "750": 15.5,
        "800": 15.2,
        "850": null,
        "900": null,
        "950": null,
        "1000": null,
        "1050": null,
        "1100": null,
        "1150": null,
        "1200": null,
        "1250": null,
        "1300": null,
        "1350": null,
        "1400": null,
        "1450": null,
        "1500": null,
        "1550": null,
        "1600": null,
        "1650": null
      }
    },
    {
      "block": 26,
      "line_no": 14,
      "nominal_composition": "18Cr–8Ni–N",
      "product_form": "Smls. tube",
      "spec_no": "SA–213",
      "type_grade": "TP304LN",
      "alloy_desig_uns_no": "S30453",
      "class_condition_temper": null,
      "size_thickness_in": null,
      "p_no": 8,
      "group_no": 1,
      "min_tensile_strength_ksi": 75,
      "min_yield_strength_ksi": 30,
      "i": "NP",
      "limits_iii": 800,
      "viii_1": 800,
      "xii": "NP",
      "external_pressure_chart_no": "HA–1 G5",
      "notes": null,
      "values": {
        "100": 20.0,
        "150": null,
        "200": 20.0,
        "250": null,
        "300": 18.9,
        "400": 18.3,
        "500": 17.5,
        "600": 16.6,
        "650": 16.2,
        "700": 15.8,
        "750": 15.5,
        "800": 15.2,
        "850": null,
        "900": null,
        "950": null,
        "1000": null,
        "1050": null,
        "1100": null,
        "1150": null,
        "1200": null,
        "1250": null,
        "1300": null,
        "1350": null,
        "1400": null,
        "1450": null,
        "1500": null,
        "1550": null,
        "1600": null,
        "1650": null
      }
    },
    {
      "block": 26,
      "line_no": 15,
      "nominal_composition": "18Cr–8Ni–N",
      "product_form": "Plate",
      "spec_no": "SA–240",
      "type_grade": "304LN",
      "alloy_desig_uns_no": "S30453",
      "class_condition_temper": null,
      "size_thickness_in": null,
      "p_no": 8,
      "group_no": 1,
      "min_tensile_strength_ksi": 75,
      "min_yield_strength_ksi": 30,
      "i": "NP",
      "limits_iii": 800,
      "viii_1": 800,
      "xii": "NP",
      "external_pressure_chart_no": "HA–1 G5",
      "notes": null,
      "values": {
        "100": 20.0,
        "150": null,
        "200": 20.0,
        "250": null,
        "300": 18.9,
        "400": 18.3,
        "500": 17.5,
        "600": 16.6,
        "650": 16.2,
        "700": 15.8,
        "750": 15.5,
        "800": 15.2,
        "850": null,
        "900": null,
        "950": null,
        "1000": null,
        "1050": null,
        "1100": null,
        "1150": null,
        "1200": null,
        "1250": null,
        "1300": null,
        "1350": null,
        "1400": null,
        "1450": null,
        "1500": null,
        "1550": null,
        "1600": null,
        "1650": null
      }
    },
    {
      "block": 26,
      "line_no": 16,
      "nominal_composition": "18Cr–8Ni–N",
      "product_form": "Wld. tube",
      "spec_no": "SA–249",
      "type_grade": "TP304LN",
      "alloy_desig_uns_no": "S30453",
      "class_condition_temper": null,
      "size_thickness_in": null,
      "p_no": 8,
      "group_no": 1,
      "min_tensile_strength_ksi": 75,
      "min_yield_strength_ksi": 30,
      "i": "NP",
      "limits_iii": 800,
      "viii_1": 800,
      "xii": "NP",
      "external_pressure_chart_no": "HA–1",
      "notes": "G5, W12, W14",
      "values": {
        "100": 20.0,
        "150": null,
        "200": 20.0,
        "250": null,
        "300": 18.9,
        "400": 18.3,
        "500": 17.5,
        "600": 16.6,
        "650": 16.2,
        "700": 15.8,
        "750": 15.5,
        "800": 15.2,
        "850": null,
        "900": null,
        "950": null,
        "1000": null,
        "1050": null,
        "1100": null,
        "1150": null,
        "1200": null,
        "1250": null,
        "1300": null,
        "1350": null,
        "1400": null,
        "1450": null,
        "1500": null,
        "1550": null,
        "1600": null,
        "1650": null
      }
    },
    {
      "block": 26,
      "line_no": 17,
      "nominal_composition": "18Cr–8Ni–N",
      "product_form": "Smls. & wld. pipe",
      "spec_no": "SA–312",
      "type_grade": "TP304LN",
      "alloy_desig_uns_no": "S30453",
      "class_condition_temper": null,
      "size_thickness_in": null,
      "p_no": 8,
      "group_no": 1,
      "min_tensile_strength_ksi": 75,
      "min_yield_strength_ksi": 30,
      "i": "NP",
      "limits_iii": 800,
      "viii_1": 800,
      "xii": "NP",
      "external_pressure_chart_no": "HA–1",
      "notes": "G5, W12, W14",
      "values": {
        "100": 20.0,
        "150": null,
        "200": 20.0,
        "250": null,
        "300": 18.9,
        "400": 18.3,
        "500": 17.5,
        "600": 16.6,
        "650": 16.2,
        "700": 15.8,
        "750": 15.5,
        "800": 15.2,
        "850": null,
        "900": null,
        "950": null,
        "1000": null,
        "1050": null,
        "1100": null,
        "1150": null,
        "1200": null,
        "1250": null,
        "1300": null,
        "1350": null,
        "1400": null,
        "1450": null,
        "1500": null,
        "1550": null,
        "1600": null,
        "1650": null
      }
    },
    {
      "block": 26,
      "line_no": 18,
      "nominal_composition": "18Cr–8Ni–N",
      "product_form": "Smls. pipe",
      "spec_no": "SA–376",
      "type_grade": "TP304LN",
      "alloy_desig_uns_no": "S30453",
      "class_condition_temper": null,
      "size_thickness_in": null,
      "p_no": 8,
      "group_no": 1,
      "min_tensile_strength_ksi": 75,
      "min_yield_strength_ksi": 30,
      "i": "NP",
      "limits_iii": 800,
      "viii_1": 800,
      "xii": "NP",
      "external_pressure_chart_no": "HA–1 G5",
      "notes": null,
      "values": {
        "100": 20.0,
        "150": null,
        "200": 20.0,
        "250": null,
        "300": 18.9,
        "400": 18.3,
        "500": 17.5,
        "600": 16.6,
        "650": 16.2,
        "700": 15.8,
        "750": 15.5,
        "800": 15.2,
        "850": null,
        "900": null,
        "950": null,
        "1000": null,
        "1050": null,
        "1100": null,
        "1150": null,
        "1200": null,
        "1250": null,
        "1300": null,
        "1350": null,
        "1400": null,
        "1450": null,
        "1500": null,
        "1550": null,
        "1600": null,
        "1650": null
      }
    },
    {
      "block": 26,
      "line_no": 19,
      "nominal_composition": "18Cr–8Ni–N",
      "product_form": "Smls. & wld. fittings",
      "spec_no": "SA–403",
      "type_grade": "304LN",
      "alloy_desig_uns_no": "S30453",
      "class_condition_temper": "WP",
      "size_thickness_in": null,
      "p_no": 8,
      "group_no": 1,
      "min_tensile_strength_ksi": 75,
      "min_yield_strength_ksi": 30,
      "i": "NP",
      "limits_iii": 800,
      "viii_1": 800,
      "xii": "NP",
      "external_pressure_chart_no": "HA–1",
      "notes": "G5, W12, W14",
      "values": {
        "100": 20.0,
        "150": null,
        "200": 20.0,
        "250": null,
        "300": 18.9,
        "400": 18.3,
        "500": 17.5,
        "600": 16.6,
        "650": 16.2,
        "700": 15.8,
        "750": 15.5,
        "800": 15.2,
        "850": null,
        "900": null,
        "950": null,
        "1000": null,
        "1050": null,
        "1100": null,
        "1150": null,
        "1200": null,
        "1250": null,
        "1300": null,
        "1350": null,
        "1400": null,
        "1450": null,
        "1500": null,
        "1550": null,
        "1600": null,
        "1650": null
      }
    },
    {
      "block": 26,
      "line_no": 20,
      "nominal_composition": "18Cr–8Ni–N",
      "product_form": "Bar",
      "spec_no": "SA–479",
      "type_grade": "304LN",
      "alloy_desig_uns_no": "S30453",
      "class_condition_temper": null,
      "size_thickness_in": null,
      "p_no": 8,
      "group_no": 1,
      "min_tensile_strength_ksi": 75,
      "min_yield_strength_ksi": 30,
      "i": "NP",
      "limits_iii": 800,
      "viii_1": 800,
      "xii": "NP",
      "external_pressure_chart_no": "HA–1 G5",
      "notes": null,
      "values": {
        "100": 20.0,
        "150": null,
        "200": 20.0,
        "250": null,
        "300": 18.9,
        "400": 18.3,
        "500": 17.5,
        "600": 16.6,
        "650": 16.2,
        "700": 15.8,
        "750": 15.5,
        "800": 15.2,
        "850": null,
        "900": null,
        "950": null,
        "1000": null,
        "1050": null,
        "1100": null,
        "1150": null,
        "1200": null,
        "1250": null,
        "1300": null,
        "1350": null,
        "1400": null,
        "1450": null,
        "1500": null,
        "1550": null,
        "1600": null,
        "1650": null
      }
    },
    {
      "block": 26,
      "line_no": 21,
      "nominal_composition": "18Cr–8Ni–N",
      "product_form": "Wld. tube",
      "spec_no": "SA–688",
      "type_grade": "TP304LN",
      "alloy_desig_uns_no": "S30453",
      "class_condition_temper": null,
      "size_thickness_in": null,
      "p_no": 8,
      "group_no": 1,
      "min_tensile_strength_ksi": 75,
      "min_yield_strength_ksi": 30,
      "i": "NP",
      "limits_iii": 800,
      "viii_1": 800,
      "xii": "NP",
      "external_pressure_chart_no": "HA–1",
      "notes": "G5, W12, W14",
      "values": {
        "100": 20.0,
        "150": null,
        "200": 20.0,
        "250": null,
        "300": 18.9,
        "400": 18.3,
        "500": 17.5,
        "600": 16.6,
        "650": 16.2,
        "700": 15.8,
        "750": 15.5,
        "800": 15.2,
        "850": null,
        "900": null,
        "950": null,
        "1000": null,
        "1050": null,
        "1100": null,
        "1150": null,
        "1200": null,
        "1250": null,
        "1300": null,
        "1350": null,
        "1400": null,
        "1450": null,
        "1500": null,
        "1550": null,
        "1600": null,
        "1650": null
      }
    },
    {
      "block": 26,
      "line_no": 22,
      "nominal_composition": "18Cr–8Ni–N",
      "product_form": "Wld. pipe",
      "spec_no": "SA–813",
      "type_grade": "TP304LN",
      "alloy_desig_uns_no": "S30453",
      "class_condition_temper": null,
      "size_thickness_in": null,
      "p_no": 8,
      "group_no": 1,
      "min_tensile_strength_ksi": 75,
      "min_yield_strength_ksi": 30,
      "i": "NP",
      "limits_iii": 800,
      "viii_1": 800,
      "xii": "NP",
      "external_pressure_chart_no": "HA–1",
      "notes": "G5, W12, W14",
      "values": {
        "100": 20.0,
        "150": null,
        "200": 20.0,
        "250": null,
        "300": 18.9,
        "400": 18.3,
        "500": 17.5,
        "600": 16.6,
        "650": 16.2,
        "700": 15.8,
        "750": 15.5,
        "800": 15.2,
        "850": null,
        "900": null,
        "950": null,
        "1000": null,
        "1050": null,
        "1100": null,
        "1150": null,
        "1200": null,
        "1250": null,
        "1300": null,
        "1350": null,
        "1400": null,
        "1450": null,
        "1500": null,
        "1550": null,
        "1600": null,
        "1650": null
      }
    },
    {
      "block": 26,
      "line_no": 23,
      "nominal_composition": "18Cr–8Ni–N",
      "product_form": "Wld. pipe",
      "spec_no": "SA–814",
      "type_grade": "TP304LN",
      "alloy_desig_uns_no": "S30453",
      "class_condition_temper": null,
      "size_thickness_in": null,
      "p_no": 8,
      "group_no": 1,
      "min_tensile_strength_ksi": 75,
      "min_yield_strength_ksi": 30,
      "i": "NP",
      "limits_iii": 800,
      "viii_1": 800,
      "xii": "NP",
      "external_pressure_chart_no": "HA–1",
      "notes": "G5, W12, W14",
      "values": {
        "100": 20.0,
        "150": null,
        "200": 20.0,
        "250": null,
        "300": 18.9,
        "400": 18.3,
        "500": 17.5,
        "600": 16.6,
        "650": 16.2,
        "700": 15.8,
        "750": 15.5,
        "800": 15.2,
        "850": null,
        "900": null,
        "950": null,
        "1000": null,
        "1050": null,
        "1100": null,
        "1150": null,
        "1200": null,
        "1250": null,
        "1300": null,
        "1350": null,
        "1400": null,
        "1450": null,
        "1500": null,
        "1550": null,
        "1600": null,
        "1650": null
      }
    },
    {
      "block": 26,
      "line_no": 24,
      "nominal_composition": "18Cr–8Ni–N",
      "product_form": "Forgings",
      "spec_no": "SA–182",
      "type_grade": "F304N",
      "alloy_desig_uns_no": "S30451",
      "class_condition_temper": null,
      "size_thickness_in": null,
      "p_no": 8,
      "group_no": 1,
      "min_tensile_strength_ksi": 80,
      "min_yield_strength_ksi": 35,
      "i": "NP",
      "limits_iii": 800,
      "viii_1": "NP",
      "xii": "NP",
      "external_pressure_chart_no": "HA–1 G5",
      "notes": null,
      "values": {
        "100": 22.9,
        "150": null,
        "200": 22.9,
        "250": null,
        "300": 21.7,
        "400": 20.3,
        "500": 18.9,
        "600": 17.9,
        "650": 17.5,
        "700": 17.2,
        "750": 16.9,
        "800": 16.6,
        "850": null,
        "900": null,
        "950": null,
        "1000": null,
        "1050": null,
        "1100": null,
        "1150": null,
        "1200": null,
        "1250": null,
        "1300": null,
        "1350": null,
        "1400": null,
        "1450": null,
        "1500": null,
        "1550": null,
        "1600": null,
        "1650": null
      }
    },
    {
      "block": 26,
      "line_no": 25,
      "nominal_composition": "18Cr–8Ni–N",
      "product_form": "Smls. tube",
      "spec_no": "SA–213",
      "type_grade": "TP304N",
      "alloy_desig_uns_no": "S30451",
      "class_condition_temper": null,
      "size_thickness_in": null,
      "p_no": 8,
      "group_no": 1,
      "min_tensile_strength_ksi": 80,
      "min_yield_strength_ksi": 35,
      "i": 1200,
      "limits_iii": 800,
      "viii_1": 1200,
      "xii": "NP",
      "external_pressure_chart_no": "HA–1",
      "notes": "G5, G12, T7",
      "values": {
        "100": 22.9,
        "150": null,
        "200": 22.9,
        "250": null,
        "300": 21.7,
        "400": 20.3,
        "500": 18.9,
        "600": 17.9,
        "650": 17.5,
        "700": 17.2,
        "750": 16.9,
        "800": 16.6,
        "850": 16.3,
        "900": 16.0,
        "950": 15.6,
        "1000": 15.2,
        "1050": 12.4,
        "1100": 9.8,
        "1150": 7.7,
        "1200": 6.1,
        "1250": null,
        "1300": null,
        "1350": null,
        "1400": null,
        "1450": null,
        "1500": null,
        "1550": null,
        "1600": null,
        "1650": null
      }
    },
    {
      "block": 26,
      "line_no": 26,
      "nominal_composition": "18Cr–8Ni–N",
      "product_form": "Smls. tube",
      "spec_no": "SA–213",
      "type_grade": "TP304N",
      "alloy_desig_uns_no": "S30451",
      "class_condition_temper": null,
      "size_thickness_in": null,
      "p_no": 8,
      "group_no": 1,
      "min_tensile_strength_ksi": 80,
      "min_yield_strength_ksi": 35,
      "i": 1200,
      "limits_iii": "NP",
      "viii_1": 1200,
      "xii": "NP",
      "external_pressure_chart_no": "HA–1 G12, T8",
      "notes": null,
      "values": {
        "100": 22.9,
        "150": null,
        "200": 19.1,
        "250": null,
        "300": 16.7,
        "400": 15.1,
        "500": 14.0,
        "600": 13.3,
        "650": 13.0,
        "700": 12.8,
        "750": 12.5,
        "800": 12.3,
        "850": 12.1,
        "900": 11.8,
        "950": 11.6,
        "1000": 11.3,
        "1050": 11.0,
        "1100": 9.8,
        "1150": 7.7,
        "1200": 6.1,
        "1250": null,
        "1300": null,
        "1350": null,
        "1400": null,
        "1450": null,
        "1500": null,
        "1550": null,
        "1600": null,
        "1650": null
      }
    },
    {
      "block": 26,
      "line_no": 27,
      "nominal_composition": "18Cr–8Ni–N",
      "product_form": "Plate",
      "spec_no": "SA–240",
      "type_grade": "304N",
      "alloy_desig_uns_no": "S30451",
      "class_condition_temper": null,
      "size_thickness_in": null,
      "p_no": 8,
      "group_no": 1,
      "min_tensile_strength_ksi": 80,
      "min_yield_strength_ksi": 35,
      "i": "NP",
      "limits_iii": 800,
      "viii_1": 1200,
      "xii": 650,
      "external_pressure_chart_no": "HA–1",
      "notes": "G5, G12, T7",
      "values": {
        "100": 22.9,
        "150": null,
        "200": 22.9,
        "250": null,
        "300": 21.7,
        "400": 20.3,
        "500": 18.9,
        "600": 17.9,
        "650": 17.5,
        "700": 17.2,
        "750": 16.9,
        "800": 16.6,
        "850": 16.3,
        "900": 16.0,
        "950": 15.6,
        "1000": 15.2,
        "1050": 12.4,
        "1100": 9.8,
        "1150": 7.7,
        "1200": 6.1,
        "1250": null,
        "1300": null,
        "1350": null,
        "1400": null,
        "1450": null,
        "1500": null,
        "1550": null,
        "1600": null,
        "1650": null
      }
    },
    {
      "block": 26,
      "line_no": 28,
      "nominal_composition": "18Cr–8Ni–N",
      "product_form": "Plate",
      "spec_no": "SA–240",
      "type_grade": "304N",
      "alloy_desig_uns_no": "S30451",
      "class_condition_temper": null,
      "size_thickness_in": null,
      "p_no": 8,
      "group_no": 1,
      "min_tensile_strength_ksi": 80,
      "min_yield_strength_ksi": 35,
      "i": "NP",
      "limits_iii": "NP",
      "viii_1": 1200,
      "xii": 650,
      "external_pressure_chart_no": "HA–1 G12, T8",
      "notes": null,
      "values": {
        "100": 22.9,
        "150": null,
        "200": 19.1,
        "250": null,
        "300": 16.7,
        "400": 15.1,
        "500": 14.0,
        "600": 13.3,
        "650": 13.0,
        "700": 12.8,
        "750": 12.5,
        "800": 12.3,
        "850": 12.1,
        "900": 11.8,
        "950": 11.6,
        "1000": 11.3,
        "1050": 11.0,
        "1100": 9.8,
        "1150": 7.7,
        "1200": 6.1,
        "1250": null,
        "1300": null,
        "1350": null,
        "1400": null,
        "1450": null,
        "1500": null,
        "1550": null,
        "1600": null,
        "1650": null
      }
    },
    {
      "block": 26,
      "line_no": 29,
      "nominal_composition": "18Cr–8Ni–N",
      "product_form": "Wld. tube",
      "spec_no": "SA–249",
      "type_grade": "TP304N",
      "alloy_desig_uns_no": "S30451",
      "class_condition_temper": null,
      "size_thickness_in": null,
      "p_no": 8,
      "group_no": 1,
      "min_tensile_strength_ksi": 80,
      "min_yield_strength_ksi": 35,
      "i": 1200,
      "limits_iii": "NP",
      "viii_1": "NP",
      "xii": "NP",
      "external_pressure_chart_no": "HA–1",
      "notes": "G5, G12, T7, W13",
      "values": {
        "100": 22.9,
        "150": null,
        "200": 22.9,
        "250": null,
        "300": 21.7,
        "400": 20.3,
        "500": 18.9,
        "600": 17.9,
        "650": 17.5,
        "700": 17.2,
        "750": 16.9,
        "800": 16.6,
        "850": 16.3,
        "900": 16.0,
        "950": 15.6,
        "1000": 15.2,
        "1050": 12.4,
        "1100": 9.8,
        "1150": 7.7,
        "1200": 6.1,
        "1250": null,
        "1300": null,
        "1350": null,
        "1400": null,
        "1450": null,
        "1500": null,
        "1550": null,
        "1600": null,
        "1650": null
      }
    },
    {
      "block": 26,
      "line_no": 30,
      "nominal_composition": "18Cr–8Ni–N",
      "product_form": "Wld. tube",
      "spec_no": "SA–249",
      "type_grade": "TP304N",
      "alloy_desig_uns_no": "S30451",
      "class_condition_temper": null,
      "size_thickness_in": null,
      "p_no": 8,
      "group_no": 1,
      "min_tensile_strength_ksi": 80,
      "min_yield_strength_ksi": 35,
      "i": 1200,
      "limits_iii": "NP",
      "viii_1": "NP",
      "xii": "NP",
      "external_pressure_chart_no": "HA–1",
      "notes": "G12, T8, W13",
      "values": {
        "100": 22.9,
        "150": null,
        "200": 19.1,
        "250": null,
        "300": 16.7,
        "400": 15.1,
        "500": 14.0,
        "600": 13.3,
        "650": 13.0,
        "700": 12.8,
        "750": 12.5,
        "800": 12.3,
        "850": 12.1,
        "900": 11.8,
        "950": 11.6,
        "1000": 11.3,
        "1050": 11.0,
        "1100": 9.8,
        "1150": 7.7,
        "1200": 6.1,
        "1250": null,
        "1300": null,
        "1350": null,
        "1400": null,
        "1450": null,
        "1500": null,
        "1550": null,
        "1600": null,
        "1650": null
      }
    },
    {
      "block": 26,
      "line_no": 31,
      "nominal_composition": "18Cr–8Ni–N",
      "product_form": "Wld. tube",
      "spec_no": "SA–249",
      "type_grade": "TP304N",
      "alloy_desig_uns_no": "S30451",
      "class_condition_temper": null,
      "size_thickness_in": null,
      "p_no": 8,
      "group_no": 1,
      "min_tensile_strength_ksi": 80,
      "min_yield_strength_ksi": 35,
      "i": 1200,
      "limits_iii": "NP",
      "viii_1": "NP",
      "xii": "NP",
      "external_pressure_chart_no": "HA–1",
      "notes": "G5, G12, G24, T5",
      "values": {
        "100": 19.4,
        "150": null,
        "200": 19.4,
        "250": null,
        "300": 18.5,
        "400": 17.3,
        "500": 16.0,
        "600": 15.2,
        "650": 14.9,
        "700": 14.6,
        "750": 14.4,
        "800": 14.1,
        "850": 13.8,
        "900": 13.6,
        "950": 13.3,
        "1000": 13.0,
        "1050": 10.5,
        "1100": 8.3,
        "1150": 6.6,
        "1200": 5.2,
        "1250": null,
        "1300": null,
        "1350": null,
        "1400": null,
        "1450": null,
        "1500": null,
        "1550": null,
        "1600": null,
        "1650": null
      }
    },
    {
      "block": 26,
      "line_no": 32,
      "nominal_composition": "18Cr–8Ni–N",
      "product_form": "Wld. tube",
      "spec_no": "SA–249",
      "type_grade": "TP304N",
      "alloy_desig_uns_no": "S30451",
      "class_condition_temper": null,
      "size_thickness_in": null,
      "p_no": 8,
      "group_no": 1,
      "min_tensile_strength_ksi": 80,
      "min_yield_strength_ksi": 35,
      "i": 1200,
      "limits_iii": "NP",
      "viii_1": 1200,
      "xii": 650,
      "external_pressure_chart_no": "HA–1",
      "notes": "G12, G24, T8",
      "values": {
        "100": 19.4,
        "150": null,
        "200": 16.2,
        "250": null,
        "300": 14.2,
        "400": 12.8,
        "500": 11.9,
