Repository: danivelas0/asme-pcc

File: resources/bpvc_ii_d_customary_2025/table_1a.json (part 36 of 55)
    "External Pressure Chart No.",
    "Notes"
  ],
  "columns_values": [
        "600": 11.3,
        "650": 11.0,
        "700": 10.8,
        "750": 10.6,
        "800": 10.5,
        "850": 10.3,
        "900": 10.0,
        "950": 9.8,
        "1000": 9.6,
        "1050": 9.4,
        "1100": 8.3,
        "1150": 6.6,
        "1200": 5.2,
        "1250": null,
        "1300": null,
        "1350": null,
        "1400": null,
        "1450": null,
        "1500": null,
        "1550": null,
        "1600": null,
        "1650": null
      }
    },
    {
      "block": 26,
      "line_no": 33,
      "nominal_composition": "18Cr–8Ni–N",
      "product_form": "Wld. tube",
      "spec_no": "SA–249",
      "type_grade": "TP304N",
      "alloy_desig_uns_no": "S30451",
      "class_condition_temper": null,
      "size_thickness_in": null,
      "p_no": 8,
      "group_no": 1,
      "min_tensile_strength_ksi": 80,
      "min_yield_strength_ksi": 35,
      "i": "NP",
      "limits_iii": "NP",
      "viii_1": 1200,
      "xii": 650,
      "external_pressure_chart_no": "HA–1",
      "notes": "G5, G12, G24, T5",
      "values": {
        "100": 19.4,
        "150": null,
        "200": 19.4,
        "250": null,
        "300": 18.5,
        "400": 17.3,
        "500": 16.0,
        "600": 15.2,
        "650": 14.9,
        "700": 14.6,
        "750": 14.4,
        "800": 14.1,
        "850": 13.8,
        "900": 13.6,
        "950": 13.3,
        "1000": 13.0,
        "1050": 10.5,
        "1100": 8.3,
        "1150": 6.6,
        "1200": 5.2,
        "1250": null,
        "1300": null,
        "1350": null,
        "1400": null,
        "1450": null,
        "1500": null,
        "1550": null,
        "1600": null,
        "1650": null
      }
    },
    {
      "block": 26,
      "line_no": 34,
      "nominal_composition": "18Cr–8Ni–N",
      "product_form": "Smls. & wld. pipe",
      "spec_no": "SA–312",
      "type_grade": "TP304N",
      "alloy_desig_uns_no": "S30451",
      "class_condition_temper": null,
      "size_thickness_in": null,
      "p_no": 8,
      "group_no": 1,
      "min_tensile_strength_ksi": 80,
      "min_yield_strength_ksi": 35,
      "i": 1200,
      "limits_iii": 800,
      "viii_1": 1200,
      "xii": 650,
      "external_pressure_chart_no": "HA–1",
      "notes": "G5, G12, T7, W12, W13, W14",
      "values": {
        "100": 22.9,
        "150": null,
        "200": 22.9,
        "250": null,
        "300": 21.7,
        "400": 20.3,
        "500": 18.9,
        "600": 17.9,
        "650": 17.5,
        "700": 17.2,
        "750": 16.9,
        "800": 16.6,
        "850": 16.3,
        "900": 16.0,
        "950": 15.6,
        "1000": 15.2,
        "1050": 12.4,
        "1100": 9.8,
        "1150": 7.7,
        "1200": 6.1,
        "1250": null,
        "1300": null,
        "1350": null,
        "1400": null,
        "1450": null,
        "1500": null,
        "1550": null,
        "1600": null,
        "1650": null
      }
    },
    {
      "block": 26,
      "line_no": 35,
      "nominal_composition": "18Cr–8Ni–N",
      "product_form": "Smls. & wld. pipe",
      "spec_no": "SA–312",
      "type_grade": "TP304N",
      "alloy_desig_uns_no": "S30451",
      "class_condition_temper": null,
      "size_thickness_in": null,
      "p_no": 8,
      "group_no": 1,
      "min_tensile_strength_ksi": 80,
      "min_yield_strength_ksi": 35,
      "i": 1200,
      "limits_iii": "NP",
      "viii_1": 1200,
      "xii": 650,
      "external_pressure_chart_no": "HA–1",
      "notes": "G12, T8, W13, W14",
      "values": {
        "100": 22.9,
        "150": null,
        "200": 19.1,
        "250": null,
        "300": 16.7,
        "400": 15.1,
        "500": 14.0,
        "600": 13.3,
        "650": 13.0,
        "700": 12.8,
        "750": 12.5,
        "800": 12.3,
        "850": 12.1,
        "900": 11.8,
        "950": 11.6,
        "1000": 11.3,
        "1050": 11.0,
        "1100": 9.8,
        "1150": 7.7,
        "1200": 6.1,
        "1250": null,
        "1300": null,
        "1350": null,
        "1400": null,
        "1450": null,
        "1500": null,
        "1550": null,
        "1600": null,
        "1650": null
      }
    },
    {
      "block": 26,
      "line_no": 36,
      "nominal_composition": "18Cr–8Ni–N",
      "product_form": "Wld. pipe",
      "spec_no": "SA–312",
      "type_grade": "TP304N",
      "alloy_desig_uns_no": "S30451",
      "class_condition_temper": null,
      "size_thickness_in": null,
      "p_no": 8,
      "group_no": 1,
      "min_tensile_strength_ksi": 80,
      "min_yield_strength_ksi": 35,
      "i": 1200,
      "limits_iii": "NP",
      "viii_1": 1200,
      "xii": 650,
      "external_pressure_chart_no": "HA–1",
      "notes": "G5, G12, G24, T5",
      "values": {
        "100": 19.4,
        "150": null,
        "200": 19.4,
        "250": null,
        "300": 18.5,
        "400": 17.3,
        "500": 16.0,
        "600": 15.2,
        "650": 14.9,
        "700": 14.6,
        "750": 14.4,
        "800": 14.1,
        "850": 13.8,
        "900": 13.6,
        "950": 13.3,
        "1000": 13.0,
        "1050": 10.5,
        "1100": 8.3,
        "1150": 6.6,
        "1200": 5.2,
        "1250": null,
        "1300": null,
        "1350": null,
        "1400": null,
        "1450": null,
        "1500": null,
        "1550": null,
        "1600": null,
        "1650": null
      }
    },
    {
      "block": 26,
      "line_no": 37,
      "nominal_composition": "18Cr–8Ni–N",
      "product_form": "Wld. pipe",
      "spec_no": "SA–312",
      "type_grade": "TP304N",
      "alloy_desig_uns_no": "S30451",
      "class_condition_temper": null,
      "size_thickness_in": null,
      "p_no": 8,
      "group_no": 1,
      "min_tensile_strength_ksi": 80,
      "min_yield_strength_ksi": 35,
      "i": 1200,
      "limits_iii": "NP",
      "viii_1": 1200,
      "xii": 650,
      "external_pressure_chart_no": "HA–1",
      "notes": "G12, G24, T8",
      "values": {
        "100": 19.4,
        "150": null,
        "200": 16.2,
        "250": null,
        "300": 14.2,
        "400": 12.8,
        "500": 11.9,
        "600": 11.3,
        "650": 11.0,
        "700": 10.8,
        "750": 10.6,
        "800": 10.5,
        "850": 10.3,
        "900": 10.0,
        "950": 9.8,
        "1000": 9.6,
        "1050": 9.4,
        "1100": 8.3,
        "1150": 6.6,
        "1200": 5.2,
        "1250": null,
        "1300": null,
        "1350": null,
        "1400": null,
        "1450": null,
        "1500": null,
        "1550": null,
        "1600": null,
        "1650": null
      }
    },
    {
      "block": 26,
      "line_no": 38,
      "nominal_composition": "18Cr–8Ni–N",
      "product_form": "Wld. pipe",
      "spec_no": "SA–358",
      "type_grade": "304N",
      "alloy_desig_uns_no": "S30451",
      "class_condition_temper": 1,
      "size_thickness_in": null,
      "p_no": 8,
      "group_no": 1,
      "min_tensile_strength_ksi": 80,
      "min_yield_strength_ksi": 35,
      "i": "NP",
      "limits_iii": 800,
      "viii_1": "NP",
      "xii": "NP",
      "external_pressure_chart_no": "HA–1 G5, W12",
      "notes": null,
      "values": {
        "100": 22.9,
        "150": null,
        "200": 22.9,
        "250": null,
        "300": 21.7,
        "400": 20.3,
        "500": 18.9,
        "600": 17.9,
        "650": 17.5,
        "700": 17.2,
        "750": 16.9,
        "800": 16.6,
        "850": null,
        "900": null,
        "950": null,
        "1000": null,
        "1050": null,
        "1100": null,
        "1150": null,
        "1200": null,
        "1250": null,
        "1300": null,
        "1350": null,
        "1400": null,
        "1450": null,
        "1500": null,
        "1550": null,
        "1600": null,
        "1650": null
      }
    },
    {
      "block": 26,
      "line_no": 39,
      "nominal_composition": "18Cr–8Ni–N",
      "product_form": "Smls. pipe",
      "spec_no": "SA–376",
      "type_grade": "TP304N",
      "alloy_desig_uns_no": "S30451",
      "class_condition_temper": null,
      "size_thickness_in": null,
      "p_no": 8,
      "group_no": 1,
      "min_tensile_strength_ksi": 80,
      "min_yield_strength_ksi": 35,
      "i": 1200,
      "limits_iii": 800,
      "viii_1": 1200,
      "xii": 650,
      "external_pressure_chart_no": "HA–1",
      "notes": "G5, G12, T7",
      "values": {
        "100": 22.9,
        "150": null,
        "200": 22.9,
        "250": null,
        "300": 21.7,
        "400": 20.3,
        "500": 18.9,
        "600": 17.9,
        "650": 17.5,
        "700": 17.2,
        "750": 16.9,
        "800": 16.6,
        "850": 16.3,
        "900": 16.0,
        "950": 15.6,
        "1000": 15.2,
        "1050": 12.4,
        "1100": 9.8,
        "1150": 7.7,
        "1200": 6.1,
        "1250": null,
        "1300": null,
        "1350": null,
        "1400": null,
        "1450": null,
        "1500": null,
        "1550": null,
        "1600": null,
        "1650": null
      }
    },
    {
      "block": 26,
      "line_no": 40,
      "nominal_composition": "18Cr–8Ni–N",
      "product_form": "Smls. pipe",
      "spec_no": "SA–376",
      "type_grade": "TP304N",
      "alloy_desig_uns_no": "S30451",
      "class_condition_temper": null,
      "size_thickness_in": null,
      "p_no": 8,
      "group_no": 1,
      "min_tensile_strength_ksi": 80,
      "min_yield_strength_ksi": 35,
      "i": 1200,
      "limits_iii": "NP",
      "viii_1": 1200,
      "xii": 650,
      "external_pressure_chart_no": "HA–1 G12, T8",
      "notes": null,
      "values": {
        "100": 22.9,
        "150": null,
        "200": 19.1,
        "250": null,
        "300": 16.7,
        "400": 15.1,
        "500": 14.0,
        "600": 13.3,
        "650": 13.0,
        "700": 12.8,
        "750": 12.5,
        "800": 12.3,
        "850": 12.1,
        "900": 11.8,
        "950": 11.6,
        "1000": 11.3,
        "1050": 11.0,
        "1100": 9.8,
        "1150": 7.7,
        "1200": 6.1,
        "1250": null,
        "1300": null,
        "1350": null,
        "1400": null,
        "1450": null,
        "1500": null,
        "1550": null,
        "1600": null,
        "1650": null
      }
    },
    {
      "block": 26,
      "line_no": 41,
      "nominal_composition": "18Cr–8Ni–N",
      "product_form": "Smls. & wld. fittings",
      "spec_no": "SA–403",
      "type_grade": "304N",
      "alloy_desig_uns_no": "S30451",
      "class_condition_temper": null,
      "size_thickness_in": null,
      "p_no": 8,
      "group_no": 1,
      "min_tensile_strength_ksi": 80,
      "min_yield_strength_ksi": 35,
      "i": "NP",
      "limits_iii": 800,
      "viii_1": 1200,
      "xii": 650,
      "external_pressure_chart_no": "HA–1",
      "notes": "G5, T7, W12, W14",
      "values": {
        "100": 22.9,
        "150": null,
        "200": 22.9,
        "250": null,
        "300": 21.7,
        "400": 20.3,
        "500": 18.9,
        "600": 17.9,
        "650": 17.5,
        "700": 17.2,
        "750": 16.9,
        "800": 16.6,
        "850": 16.3,
        "900": 16.0,
        "950": 15.6,
        "1000": 15.2,
        "1050": 12.4,
        "1100": 9.8,
        "1150": 7.7,
        "1200": 6.1,
        "1250": null,
        "1300": null,
        "1350": null,
        "1400": null,
        "1450": null,
        "1500": null,
        "1550": null,
        "1600": null,
        "1650": null
      }
    },
    {
      "block": 26,
      "line_no": 42,
      "nominal_composition": "18Cr–8Ni–N",
      "product_form": "Bar",
      "spec_no": "SA–479",
      "type_grade": "304N",
      "alloy_desig_uns_no": "S30451",
      "class_condition_temper": null,
      "size_thickness_in": null,
      "p_no": 8,
      "group_no": 1,
      "min_tensile_strength_ksi": 80,
      "min_yield_strength_ksi": 35,
      "i": 1200,
      "limits_iii": "NP",
      "viii_1": "NP",
      "xii": "NP",
      "external_pressure_chart_no": "HA–1 G12, T8",
      "notes": null,
      "values": {
        "100": 22.9,
        "150": null,
        "200": 19.1,
        "250": null,
        "300": 16.7,
        "400": 15.1,
        "500": 14.0,
        "600": 13.3,
        "650": 13.0,
        "700": 12.8,
        "750": 12.5,
        "800": 12.3,
        "850": 12.1,
        "900": 11.8,
        "950": 11.6,
        "1000": 11.3,
        "1050": 11.0,
        "1100": 9.8,
        "1150": 7.7,
        "1200": 6.1,
        "1250": null,
        "1300": null,
        "1350": null,
        "1400": null,
        "1450": null,
        "1500": null,
        "1550": null,
        "1600": null,
        "1650": null
      }
    },
    {
      "block": 26,
      "line_no": 43,
      "nominal_composition": "18Cr–8Ni–N",
      "product_form": "Bar",
      "spec_no": "SA–479",
      "type_grade": "304N",
      "alloy_desig_uns_no": "S30451",
      "class_condition_temper": null,
      "size_thickness_in": null,
      "p_no": 8,
      "group_no": 1,
      "min_tensile_strength_ksi": 80,
      "min_yield_strength_ksi": 35,
      "i": 1200,
      "limits_iii": 800,
      "viii_1": "NP",
      "xii": "NP",
      "external_pressure_chart_no": "HA–1",
      "notes": "G5, G12, T7",
      "values": {
        "100": 22.9,
        "150": null,
        "200": 22.9,
        "250": null,
        "300": 21.7,
        "400": 20.3,
        "500": 18.9,
        "600": 17.9,
        "650": 17.5,
        "700": 17.2,
        "750": 16.9,
        "800": 16.6,
        "850": 16.3,
        "900": 16.0,
        "950": 15.6,
        "1000": 15.2,
        "1050": 12.4,
        "1100": 9.8,
        "1150": 7.7,
        "1200": 6.1,
        "1250": null,
        "1300": null,
        "1350": null,
        "1400": null,
        "1450": null,
        "1500": null,
        "1550": null,
        "1600": null,
        "1650": null
      }
    },
    {
      "block": 26,
      "line_no": 44,
      "nominal_composition": "18Cr–8Ni–N",
      "product_form": "Wld. tube",
      "spec_no": "SA–688",
      "type_grade": "TP304N",
      "alloy_desig_uns_no": "S30451",
      "class_condition_temper": null,
      "size_thickness_in": null,
      "p_no": 8,
      "group_no": 1,
      "min_tensile_strength_ksi": 80,
      "min_yield_strength_ksi": 35,
      "i": "NP",
      "limits_iii": 800,
      "viii_1": "NP",
      "xii": "NP",
      "external_pressure_chart_no": "HA–1 G5, W12",
      "notes": null,
      "values": {
        "100": 22.9,
        "150": null,
        "200": 22.9,
        "250": null,
        "300": 21.7,
        "400": 20.3,
        "500": 18.9,
        "600": 17.9,
        "650": 17.5,
        "700": 17.2,
        "750": 16.9,
        "800": 16.6,
        "850": null,
        "900": null,
        "950": null,
        "1000": null,
        "1050": null,
        "1100": null,
        "1150": null,
        "1200": null,
        "1250": null,
        "1300": null,
        "1350": null,
        "1400": null,
        "1450": null,
        "1500": null,
        "1550": null,
        "1600": null,
        "1650": null
      }
    },
    {
      "block": 26,
      "line_no": 45,
      "nominal_composition": "18Cr–8Ni–N",
      "product_form": "Wld. tube",
      "spec_no": "SA–688",
      "type_grade": "TP304N",
      "alloy_desig_uns_no": "S30451",
      "class_condition_temper": null,
      "size_thickness_in": null,
      "p_no": 8,
      "group_no": 1,
      "min_tensile_strength_ksi": 80,
      "min_yield_strength_ksi": 35,
      "i": "NP",
      "limits_iii": "NP",
      "viii_1": 1200,
      "xii": 650,
      "external_pressure_chart_no": "HA–1",
      "notes": "G5, G12, G24, T7",
      "values": {
        "100": 19.4,
        "150": null,
        "200": 19.4,
        "250": null,
        "300": 18.5,
        "400": 17.3,
        "500": 16.0,
        "600": 15.2,
        "650": 14.9,
        "700": 14.6,
        "750": 14.4,
        "800": 14.1,
        "850": 13.8,
        "900": 13.6,
        "950": 13.3,
        "1000": 13.0,
        "1050": 10.5,
        "1100": 8.3,
        "1150": 6.6,
        "1200": 5.2,
        "1250": null,
        "1300": null,
        "1350": null,
        "1400": null,
        "1450": null,
        "1500": null,
        "1550": null,
        "1600": null,
        "1650": null
      }
    },
    {
      "block": 27,
      "line_no": 1,
      "nominal_composition": "18Cr–8Ni–N",
      "product_form": "Wld. tube",
      "spec_no": "SA–688",
      "type_grade": "TP304N",
      "alloy_desig_uns_no": "S30451",
      "class_condition_temper": null,
      "size_thickness_in": null,
      "p_no": 8,
      "group_no": 1,
      "min_tensile_strength_ksi": 80,
      "min_yield_strength_ksi": 35,
      "i": "NP",
      "limits_iii": "NP",
      "viii_1": 1200,
      "xii": 650,
      "external_pressure_chart_no": "HA–1",
      "notes": "G12, G24, T8",
      "values": {
        "100": 19.4,
        "150": null,
        "200": 16.2,
        "250": null,
        "300": 14.2,
        "400": 12.8,
        "500": 11.9,
        "600": 11.3,
        "650": 11.0,
        "700": 10.8,
        "750": 10.6,
        "800": 10.5,
        "850": 10.3,
        "900": 10.0,
        "950": 9.8,
        "1000": 9.6,
        "1050": 9.4,
        "1100": 8.3,
        "1150": 6.6,
        "1200": 5.2,
        "1250": null,
        "1300": null,
        "1350": null,
        "1400": null,
        "1450": null,
        "1500": null,
        "1550": null,
        "1600": null,
        "1650": null
      }
    },
    {
      "block": 27,
      "line_no": 2,
      "nominal_composition": "18Cr–8Ni–N",
      "product_form": "Wld. pipe",
      "spec_no": "SA–813",
      "type_grade": "TP304N",
      "alloy_desig_uns_no": "S30451",
      "class_condition_temper": null,
      "size_thickness_in": null,
      "p_no": 8,
      "group_no": 1,
      "min_tensile_strength_ksi": 80,
      "min_yield_strength_ksi": 35,
      "i": "NP",
      "limits_iii": 800,
      "viii_1": "NP",
      "xii": "NP",
      "external_pressure_chart_no": "HA–1 G5, W12",
      "notes": null,
      "values": {
        "100": 22.9,
        "150": null,
        "200": 22.9,
        "250": null,
        "300": 21.7,
        "400": 20.3,
        "500": 18.9,
        "600": 17.9,
        "650": 17.5,
        "700": 17.2,
        "750": 16.9,
        "800": 16.6,
        "850": null,
        "900": null,
        "950": null,
        "1000": null,
        "1050": null,
        "1100": null,
        "1150": null,
        "1200": null,
        "1250": null,
        "1300": null,
        "1350": null,
        "1400": null,
        "1450": null,
        "1500": null,
        "1550": null,
        "1600": null,
        "1650": null
      }
    },
    {
      "block": 27,
      "line_no": 3,
      "nominal_composition": "18Cr–8Ni–N",
      "product_form": "Wld. pipe",
      "spec_no": "SA–814",
      "type_grade": "TP304N",
      "alloy_desig_uns_no": "S30451",
      "class_condition_temper": null,
      "size_thickness_in": null,
      "p_no": 8,
      "group_no": 1,
      "min_tensile_strength_ksi": 80,
      "min_yield_strength_ksi": 35,
      "i": "NP",
      "limits_iii": 800,
      "viii_1": "NP",
      "xii": "NP",
      "external_pressure_chart_no": "HA–1 G5, W12",
      "notes": null,
      "values": {
        "100": 22.9,
        "150": null,
        "200": 22.9,
        "250": null,
        "300": 21.7,
        "400": 20.3,
        "500": 18.9,
        "600": 17.9,
        "650": 17.5,
        "700": 17.2,
        "750": 16.9,
        "800": 16.6,
        "850": null,
        "900": null,
        "950": null,
        "1000": null,
        "1050": null,
        "1100": null,
        "1150": null,
        "1200": null,
        "1250": null,
        "1300": null,
        "1350": null,
        "1400": null,
        "1450": null,
        "1500": null,
        "1550": null,
        "1600": null,
        "1650": null
      }
    },
    {
      "block": 27,
      "line_no": 4,
      "nominal_composition": "18Cr–8Ni–N",
      "product_form": "Forgings",
      "spec_no": "SA–965",
      "type_grade": "F304N",
      "alloy_desig_uns_no": "S30451",
      "class_condition_temper": null,
      "size_thickness_in": null,
      "p_no": 8,
      "group_no": 1,
      "min_tensile_strength_ksi": 80,
      "min_yield_strength_ksi": 35,
      "i": "NP",
      "limits_iii": 800,
      "viii_1": 1200,
      "xii": 650,
      "external_pressure_chart_no": "HA–1",
      "notes": "G5, G12, T7",
      "values": {
        "100": 22.9,
        "150": null,
        "200": 22.9,
        "250": null,
        "300": 21.7,
        "400": 20.3,
        "500": 18.9,
        "600": 17.9,
        "650": 17.5,
        "700": 17.2,
        "750": 16.9,
        "800": 16.6,
        "850": 16.3,
        "900": 16.0,
        "950": 15.6,
        "1000": 15.2,
        "1050": 12.4,
        "1100": 9.8,
        "1150": 7.7,
        "1200": 6.1,
        "1250": null,
        "1300": null,
        "1350": null,
        "1400": null,
        "1450": null,
        "1500": null,
        "1550": null,
        "1600": null,
        "1650": null
      }
    },
    {
      "block": 27,
      "line_no": 5,
      "nominal_composition": "18Cr–8Ni–N",
      "product_form": "Forgings",
      "spec_no": "SA–965",
      "type_grade": "F304N",
      "alloy_desig_uns_no": "S30451",
      "class_condition_temper": null,
      "size_thickness_in": null,
      "p_no": 8,
      "group_no": 1,
      "min_tensile_strength_ksi": 80,
      "min_yield_strength_ksi": 35,
      "i": "NP",
      "limits_iii": "NP",
      "viii_1": 1200,
      "xii": 650,
      "external_pressure_chart_no": "HA–1 G12, T8",
      "notes": null,
      "values": {
        "100": 22.9,
        "150": null,
        "200": 19.1,
        "250": null,
        "300": 16.7,
        "400": 15.1,
        "500": 14.0,
        "600": 13.3,
        "650": 13.0,
        "700": 12.8,
        "750": 12.5,
        "800": 12.3,
        "850": 12.1,
        "900": 11.8,
        "950": 11.6,
        "1000": 11.3,
        "1050": 11.0,
        "1100": 9.8,
        "1150": 7.7,
        "1200": 6.1,
        "1250": null,
        "1300": null,
        "1350": null,
        "1400": null,
        "1450": null,
        "1500": null,
        "1550": null,
        "1600": null,
        "1650": null
      }
    },
    {
      "block": 27,
      "line_no": 6,
      "nominal_composition": "18Cr–8Ni–N",
      "product_form": "Plate",
      "spec_no": "SA/EN 10028–7",
      "type_grade": "X2CrNiN18–10",
      "alloy_desig_uns_no": null,
      "class_condition_temper": null,
      "size_thickness_in": "≤3",
      "p_no": 8,
      "group_no": 1,
      "min_tensile_strength_ksi": 80,
      "min_yield_strength_ksi": 39,
      "i": "NP",
      "limits_iii": "NP",
      "viii_1": 800,
      "xii": 650,
      "external_pressure_chart_no": "HA–1 G5, G30",
      "notes": null,
      "values": {
        "100": 22.8,
        "150": null,
        "200": 22.8,
        "250": null,
        "300": 22.3,
        "400": 21.4,
        "500": 21.1,
        "600": 21.1,
        "650": 21.1,
        "700": 20.7,
        "750": 20.2,
        "800": 19.8,
        "850": null,
        "900": null,
        "950": null,
        "1000": null,
        "1050": null,
        "1100": null,
        "1150": null,
        "1200": null,
        "1250": null,
        "1300": null,
        "1350": null,
        "1400": null,
        "1450": null,
        "1500": null,
        "1550": null,
        "1600": null,
        "1650": null
      }
    },
    {
      "block": 27,
      "line_no": 7,
      "nominal_composition": "18Cr–8Ni–N",
      "product_form": "Plate",
      "spec_no": "SA/EN 10028–7",
      "type_grade": "X5CrNiN19–9",
      "alloy_desig_uns_no": null,
      "class_condition_temper": null,
      "size_thickness_in": "≤3",
      "p_no": 8,
      "group_no": 1,
      "min_tensile_strength_ksi": 80,
      "min_yield_strength_ksi": 39,
      "i": "NP",
      "limits_iii": "NP",
      "viii_1": 1022,
      "xii": 650,
      "external_pressure_chart_no": "HA–1",
      "notes": "G5, G12, G30, T7",
      "values": {
        "100": 22.8,
        "150": null,
        "200": 22.8,
        "250": null,
        "300": 22.8,
        "400": 22.7,
        "500": 21.1,
        "600": 20.0,
        "650": 19.6,
        "700": 19.3,
        "750": 18.9,
        "800": 18.6,
        "850": 18.2,
        "900": 17.8,
        "950": 17.4,
        "1000": 17.0,
        "1050": 12.4,
        "1100": null,
        "1150": null,
        "1200": null,
        "1250": null,
        "1300": null,
        "1350": null,
        "1400": null,
        "1450": null,
        "1500": null,
        "1550": null,
        "1600": null,
        "1650": null
      }
    },
    {
      "block": 27,
      "line_no": 8,
      "nominal_composition": "18Cr–8Ni–N",
      "product_form": "Plate",
      "spec_no": "SA/EN 10028–7",
      "type_grade": "X5CrNiN19–9",
      "alloy_desig_uns_no": null,
      "class_condition_temper": null,
      "size_thickness_in": "≤3",
      "p_no": 8,
      "group_no": 1,
      "min_tensile_strength_ksi": 80,
      "min_yield_strength_ksi": 39,
      "i": "NP",
      "limits_iii": "NP",
      "viii_1": 1022,
      "xii": 650,
      "external_pressure_chart_no": "HA–1",
      "notes": "G12, G30",
      "values": {
        "100": 22.8,
        "150": null,
        "200": 21.3,
        "250": null,
        "300": 18.7,
        "400": 16.8,
        "500": 15.6,
        "600": 14.8,
        "650": 14.5,
        "700": 14.3,
        "750": 14.0,
        "800": 13.8,
        "850": 13.5,
        "900": 13.2,
        "950": 12.9,
        "1000": 12.6,
        "1050": 12.3,
        "1100": null,
        "1150": null,
        "1200": null,
        "1250": null,
        "1300": null,
        "1350": null,
        "1400": null,
        "1450": null,
        "1500": null,
        "1550": null,
        "1600": null,
        "1650": null
      }
    },
    {
      "block": 27,
      "line_no": 9,
      "nominal_composition": "18Cr–8Ni–4Si–N",
      "product_form": "Bar",
      "spec_no": "SA–479",
      "type_grade": null,
      "alloy_desig_uns_no": "S21800",
      "class_condition_temper": null,
      "size_thickness_in": null,
      "p_no": 8,
      "group_no": 3,
      "min_tensile_strength_ksi": 95,
      "min_yield_strength_ksi": 50,
      "i": "NP",
      "limits_iii": 800,
      "viii_1": "NP",
      "xii": "NP",
      "external_pressure_chart_no": "HA–6 …",
      "notes": null,
      "values": {
        "100": 27.1,
        "150": null,
        "200": 25.9,
        "250": null,
        "300": 22.1,
        "400": 19.8,
        "500": 18.4,
        "600": 17.6,
        "650": 17.3,
        "700": 17.1,
        "750": 16.9,
        "800": 16.8,
        "850": null,
        "900": null,
        "950": null,
        "1000": null,
        "1050": null,
        "1100": null,
        "1150": null,
        "1200": null,
        "1250": null,
        "1300": null,
        "1350": null,
        "1400": null,
        "1450": null,
        "1500": null,
        "1550": null,
        "1600": null,
        "1650": null
      }
    },
    {
      "block": 27,
      "line_no": 10,
      "nominal_composition": "18Cr–9Ni–3Cu–Cb–N",
      "product_form": "Smls. tube",
      "spec_no": "SA–213",
      "type_grade": null,
      "alloy_desig_uns_no": "S30432",
      "class_condition_temper": null,
      "size_thickness_in": null,
      "p_no": 8,
      "group_no": 1,
      "min_tensile_strength_ksi": 86,
      "min_yield_strength_ksi": 34,
      "i": 1500,
      "limits_iii": "NP",
      "viii_1": 1500,
      "xii": "NP",
      "external_pressure_chart_no": "HA–2 G5, T12",
      "notes": null,
      "values": {
        "100": 22.7,
        "150": null,
        "200": 22.7,
        "250": null,
        "300": 22.7,
        "400": 22.7,
        "500": 21.9,
        "600": 21.1,
        "650": 20.7,
        "700": 20.4,
        "750": 20.1,
        "800": 19.8,
        "850": 19.5,
        "900": 19.2,
        "950": 18.9,
        "1000": 18.6,
        "1050": 18.3,
        "1100": 18.1,
        "1150": 14.7,
        "1200": 11.4,
        "1250": 8.7,
        "1300": 6.5,
        "1350": 4.7,
        "1400": 3.3,
        "1450": 2.2,
        "1500": 1.5,
        "1550": null,
        "1600": null,
        "1650": null
      }
    },
    {
      "block": 27,
      "line_no": 11,
      "nominal_composition": "18Cr–9Ni–3Cu–Cb–N",
      "product_form": "Smls. tube",
      "spec_no": "SA–213",
      "type_grade": null,
      "alloy_desig_uns_no": "S30432",
      "class_condition_temper": null,
      "size_thickness_in": null,
      "p_no": 8,
      "group_no": 1,
      "min_tensile_strength_ksi": 86,
      "min_yield_strength_ksi": 34,
      "i": 1500,
      "limits_iii": "NP",
      "viii_1": 1500,
      "xii": "NP",
      "external_pressure_chart_no": "HA–2 T12",
      "notes": null,
      "values": {
        "100": 22.7,
        "150": null,
        "200": 19.8,
        "250": null,
        "300": 18.2,
        "400": 17.1,
        "500": 16.3,
        "600": 15.6,
        "650": 15.3,
        "700": 15.1,
        "750": 14.9,
        "800": 14.6,
        "850": 14.4,
        "900": 14.2,
        "950": 14.0,
        "1000": 13.8,
        "1050": 13.6,
        "1100": 13.4,
        "1150": 13.2,
        "1200": 11.4,
        "1250": 8.7,
        "1300": 6.5,
        "1350": 4.7,
        "1400": 3.3,
        "1450": 2.2,
        "1500": 1.5,
        "1550": null,
        "1600": null,
        "1650": null
      }
    },
    {
      "block": 27,
      "line_no": 12,
      "nominal_composition": "18Cr–10Ni–Cb",
      "product_form": "Forgings",
      "spec_no": "SA–965",
      "type_grade": "F348H",
      "alloy_desig_uns_no": "S34809",
      "class_condition_temper": null,
      "size_thickness_in": null,
      "p_no": 8,
      "group_no": 1,
      "min_tensile_strength_ksi": 65,
      "min_yield_strength_ksi": 25,
      "i": "NP",
      "limits_iii": "NP",
      "viii_1": 1500,
      "xii": "NP",
      "external_pressure_chart_no": "HA–2 G5, T9",
      "notes": null,
      "values": {
        "100": 16.7,
        "150": null,
        "200": 16.7,
        "250": null,
        "300": 16.3,
        "400": 15.4,
        "500": 14.9,
        "600": 14.6,
        "650": 14.6,
        "700": 14.6,
        "750": 14.6,
        "800": 14.6,
        "850": 14.5,
        "900": 14.5,
        "950": 14.4,
        "1000": 14.2,
        "1050": 14.0,
        "1100": 13.7,
        "1150": 10.5,
        "1200": 7.9,
        "1250": 5.9,
        "1300": 4.4,
        "1350": 3.2,
        "1400": 2.5,
        "1450": 1.8,
        "1500": 1.3,
        "1550": null,
        "1600": null,
        "1650": null
      }
    },
    {
      "block": 27,
      "line_no": 13,
      "nominal_composition": "18Cr–10Ni–Cb",
      "product_form": "Forgings",
      "spec_no": "SA–965",
      "type_grade": "F348H",
      "alloy_desig_uns_no": "S34809",
      "class_condition_temper": null,
      "size_thickness_in": null,
      "p_no": 8,
      "group_no": 1,
      "min_tensile_strength_ksi": 65,
      "min_yield_strength_ksi": 25,
      "i": "NP",
      "limits_iii": "NP",
      "viii_1": 1500,
      "xii": "NP",
      "external_pressure_chart_no": "HA–2 T9",
      "notes": null,
      "values": {
        "100": 16.7,
        "150": null,
        "200": 15.3,
        "250": null,
        "300": 14.3,
        "400": 13.3,
        "500": 12.5,
        "600": 11.9,
        "650": 11.7,
        "700": 11.5,
        "750": 11.4,
        "800": 11.3,
        "850": 11.2,
        "900": 11.2,
        "950": 11.2,
        "1000": 11.2,
        "1050": 11.1,
        "1100": 11.1,
        "1150": 10.5,
        "1200": 7.9,
        "1250": 5.9,
        "1300": 4.4,
        "1350": 3.2,
        "1400": 2.5,
        "1450": 1.8,
        "1500": 1.3,
        "1550": null,
        "1600": null,
        "1650": null
      }
    },
    {
      "block": 27,
      "line_no": 14,
      "nominal_composition": "18Cr–10Ni–Cb",
      "product_form": "Castings",
      "spec_no": "SA–351",
      "type_grade": "CF8C",
      "alloy_desig_uns_no": "J92710",
      "class_condition_temper": null,
      "size_thickness_in": null,
      "p_no": 8,
      "group_no": 1,
      "min_tensile_strength_ksi": 70,
      "min_yield_strength_ksi": 30,
      "i": "NP",
      "limits_iii": 800,
      "viii_1": "NP",
      "xii": "NP",
      "external_pressure_chart_no": "HA–2",
      "notes": "G5, G16, G17, G19",
      "values": {
        "100": 20.0,
        "150": null,
        "200": 19.1,
        "250": null,
        "300": 17.6,
        "400": 16.6,
        "500": 16.0,
        "600": 15.7,
        "650": 15.7,
        "700": 15.7,
        "750": 15.7,
        "800": 15.7,
        "850": null,
        "900": null,
        "950": null,
        "1000": null,
        "1050": null,
        "1100": null,
        "1150": null,
        "1200": null,
        "1250": null,
        "1300": null,
        "1350": null,
        "1400": null,
        "1450": null,
        "1500": null,
        "1550": null,
        "1600": null,
        "1650": null
      }
    },
    {
      "block": 27,
      "line_no": 15,
      "nominal_composition": "18Cr–10Ni–Cb",
      "product_form": "Castings",
      "spec_no": "SA–351",
      "type_grade": "CF8C",
      "alloy_desig_uns_no": "J92710",
      "class_condition_temper": null,
      "size_thickness_in": null,
      "p_no": 8,
      "group_no": 1,
      "min_tensile_strength_ksi": 70,
      "min_yield_strength_ksi": 30,
      "i": "NP",
      "limits_iii": "NP",
      "viii_1": 1500,
      "xii": 650,
      "external_pressure_chart_no": "HA–2",
      "notes": "G1, G5, G12, G19, T7",
      "values": {
        "100": 20.0,
        "150": null,
        "200": 19.1,
        "250": null,
        "300": 17.6,
        "400": 16.6,
        "500": 16.0,
        "600": 15.8,
        "650": 15.7,
        "700": 15.7,
        "750": 15.7,
        "800": 15.7,
        "850": 15.7,
        "900": 15.6,
        "950": 15.5,
        "1000": 15.3,
        "1050": 12.1,
        "1100": 9.1,
        "1150": 6.1,
        "1200": 4.4,
        "1250": 3.3,
        "1300": 2.2,
        "1350": 1.5,
        "1400": 1.2,
        "1450": 0.9,
        "1500": 0.8,
        "1550": null,
        "1600": null,
        "1650": null
      }
    },
    {
      "block": 27,
      "line_no": 16,
      "nominal_composition": "18Cr–10Ni–Cb",
      "product_form": "Castings",
      "spec_no": "SA–351",
      "type_grade": "CF8C",
      "alloy_desig_uns_no": "J92710",
      "class_condition_temper": null,
      "size_thickness_in": null,
      "p_no": 8,
      "group_no": 1,
      "min_tensile_strength_ksi": 70,
      "min_yield_strength_ksi": 30,
      "i": "NP",
      "limits_iii": "NP",
      "viii_1": 1500,
      "xii": 650,
      "external_pressure_chart_no": "HA–2",
      "notes": "G1, G12, G19, T7",
      "values": {
        "100": 20.0,
        "150": null,
        "200": 18.4,
        "250": null,
        "300": 17.1,
        "400": 16.0,
        "500": 15.0,
        "600": 14.3,
        "650": 14.0,
        "700": 13.8,
        "750": 13.7,
        "800": 13.6,
        "850": 13.5,
        "900": 13.4,
        "950": 13.4,
        "1000": 13.4,
        "1050": 12.1,
        "1100": 9.1,
        "1150": 6.1,
        "1200": 4.4,
        "1250": 3.3,
        "1300": 2.2,
        "1350": 1.5,
        "1400": 1.2,
        "1450": 0.9,
        "1500": 0.8,
        "1550": null,
        "1600": null,
        "1650": null
      }
    },
    {
      "block": 27,
      "line_no": 17,
      "nominal_composition": "18Cr–10Ni–Cb",
      "product_form": "Cast pipe",
      "spec_no": "SA–451",
      "type_grade": "CPF8C",
      "alloy_desig_uns_no": "J92710",
      "class_condition_temper": null,
      "size_thickness_in": null,
      "p_no": 8,
      "group_no": 1,
      "min_tensile_strength_ksi": 70,
      "min_yield_strength_ksi": 30,
      "i": "NP",
      "limits_iii": 800,
      "viii_1": "NP",
      "xii": "NP",
      "external_pressure_chart_no": "HA–2",
      "notes": "G5, G16, G17, G19",
      "values": {
        "100": 20.0,
        "150": null,
        "200": 19.1,
        "250": null,
        "300": 17.6,
        "400": 16.6,
        "500": 16.0,
        "600": 15.7,
        "650": 15.7,
        "700": 15.7,
        "750": 15.7,
        "800": 15.7,
        "850": null,
        "900": null,
        "950": null,
        "1000": null,
        "1050": null,
        "1100": null,
        "1150": null,
        "1200": null,
        "1250": null,
        "1300": null,
        "1350": null,
        "1400": null,
        "1450": null,
        "1500": null,
        "1550": null,
        "1600": null,
        "1650": null
      }
    },
    {
      "block": 27,
      "line_no": 18,
      "nominal_composition": "18Cr–10Ni–Cb",
      "product_form": "Forgings",
      "spec_no": "SA–182",
      "type_grade": "F347",
      "alloy_desig_uns_no": "S34700",
      "class_condition_temper": null,
      "size_thickness_in": ">5",
      "p_no": 8,
      "group_no": 1,
      "min_tensile_strength_ksi": 70,
      "min_yield_strength_ksi": 30,
      "i": 1500,
      "limits_iii": 800,
      "viii_1": 1500,
      "xii": 650,
      "external_pressure_chart_no": "HA–2",
      "notes": "G5, G12, T7",
      "values": {
        "100": 20.0,
        "150": null,
        "200": 19.1,
        "250": null,
        "300": 17.6,
        "400": 16.6,
        "500": 16.0,
        "600": 15.8,
        "650": 15.7,
        "700": 15.7,
        "750": 15.7,
        "800": 15.7,
        "850": 15.7,
        "900": 15.6,
        "950": 15.5,
        "1000": 15.3,
        "1050": 12.1,
        "1100": 9.1,
        "1150": 6.1,
        "1200": 4.4,
        "1250": 3.3,
        "1300": 2.2,
        "1350": 1.5,
        "1400": 1.2,
        "1450": 0.9,
        "1500": 0.8,
        "1550": null,
        "1600": null,
        "1650": null
      }
    },
    {
      "block": 27,
      "line_no": 19,
      "nominal_composition": "18Cr–10Ni–Cb",
      "product_form": "Forgings",
      "spec_no": "SA–965",
      "type_grade": "F347",
      "alloy_desig_uns_no": "S34700",
      "class_condition_temper": null,
      "size_thickness_in": null,
      "p_no": 8,
      "group_no": 1,
      "min_tensile_strength_ksi": 70,
      "min_yield_strength_ksi": 30,
      "i": 1500,
      "limits_iii": 800,
      "viii_1": 1500,
      "xii": 650,
      "external_pressure_chart_no": "HA–2",
      "notes": "G5, G12, T7",
      "values": {
        "100": 20.0,
        "150": null,
        "200": 19.1,
        "250": null,
        "300": 17.6,
        "400": 16.6,
        "500": 16.0,
        "600": 15.8,
        "650": 15.7,
        "700": 15.7,
        "750": 15.7,
        "800": 15.7,
        "850": 15.7,
        "900": 15.6,
        "950": 15.5,
        "1000": 15.3,
        "1050": 12.1,
        "1100": 9.1,
        "1150": 6.1,
        "1200": 4.4,
        "1250": 3.3,
        "1300": 2.2,
        "1350": 1.5,
        "1400": 1.2,
        "1450": 0.9,
        "1500": 0.8,
        "1550": null,
        "1600": null,
        "1650": null
      }
    },
    {
      "block": 27,
      "line_no": 20,
      "nominal_composition": "18Cr–10Ni–Cb",
      "product_form": "Forgings",
      "spec_no": "SA–965",
      "type_grade": "F347",
      "alloy_desig_uns_no": "S34700",
      "class_condition_temper": null,
      "size_thickness_in": null,
      "p_no": 8,
      "group_no": 1,
      "min_tensile_strength_ksi": 70,
      "min_yield_strength_ksi": 30,
      "i": 1500,
      "limits_iii": "NP",
      "viii_1": 1500,
      "xii": 650,
      "external_pressure_chart_no": "HA–2 G12, T7",
      "notes": null,
      "values": {
        "100": 20.0,
        "150": null,
        "200": 18.4,
        "250": null,
        "300": 17.1,
        "400": 16.0,
        "500": 15.0,
