Repository: danivelas0/asme-pcc

File: resources/bpvc_ii_d_customary_2025/table_1a.json (part 39 of 55)
    "External Pressure Chart No.",
    "Notes"
  ],
  "columns_values": [
        "1250": 3.3,
        "1300": 2.2,
        "1350": 1.5,
        "1400": 1.2,
        "1450": 0.9,
        "1500": 0.8,
        "1550": null,
        "1600": null,
        "1650": null
      }
    },
    {
      "block": 28,
      "line_no": 42,
      "nominal_composition": "18Cr–10Ni–Cb",
      "product_form": "Wld. tube",
      "spec_no": "SA–249",
      "type_grade": "TP348",
      "alloy_desig_uns_no": "S34800",
      "class_condition_temper": null,
      "size_thickness_in": null,
      "p_no": 8,
      "group_no": 1,
      "min_tensile_strength_ksi": 75,
      "min_yield_strength_ksi": 30,
      "i": 1500,
      "limits_iii": "NP",
      "viii_1": 1500,
      "xii": 650,
      "external_pressure_chart_no": "HA–2",
      "notes": "G5, G12, G24, T6",
      "values": {
        "100": 17.0,
        "150": null,
        "200": 17.0,
        "250": null,
        "300": 16.0,
        "400": 15.1,
        "500": 14.6,
        "600": 14.3,
        "650": 14.3,
        "700": 14.3,
        "750": 14.3,
        "800": 14.3,
        "850": 14.3,
        "900": 14.2,
        "950": 14.1,
        "1000": 13.6,
        "1050": 10.3,
        "1100": 7.8,
        "1150": 5.2,
        "1200": 3.8,
        "1250": 2.8,
        "1300": 1.9,
        "1350": 1.3,
        "1400": 1.0,
        "1450": 0.77,
        "1500": 0.68,
        "1550": null,
        "1600": null,
        "1650": null
      }
    },
    {
      "block": 28,
      "line_no": 43,
      "nominal_composition": "18Cr–10Ni–Cb",
      "product_form": "Wld. tube",
      "spec_no": "SA–249",
      "type_grade": "TP348",
      "alloy_desig_uns_no": "S34800",
      "class_condition_temper": null,
      "size_thickness_in": null,
      "p_no": 8,
      "group_no": 1,
      "min_tensile_strength_ksi": 75,
      "min_yield_strength_ksi": 30,
      "i": 1500,
      "limits_iii": "NP",
      "viii_1": 1500,
      "xii": 650,
      "external_pressure_chart_no": "HA–2",
      "notes": "G12, G24, T7",
      "values": {
        "100": 17.0,
        "150": null,
        "200": 15.6,
        "250": null,
        "300": 14.6,
        "400": 13.6,
        "500": 12.8,
        "600": 12.2,
        "650": 11.9,
        "700": 11.8,
        "750": 11.6,
        "800": 11.5,
        "850": 11.5,
        "900": 11.4,
        "950": 11.4,
        "1000": 11.4,
        "1050": 10.3,
        "1100": 7.8,
        "1150": 5.2,
        "1200": 3.8,
        "1250": 2.8,
        "1300": 1.9,
        "1350": 1.3,
        "1400": 1.0,
        "1450": 0.77,
        "1500": 0.68,
        "1550": null,
        "1600": null,
        "1650": null
      }
    },
    {
      "block": 28,
      "line_no": 44,
      "nominal_composition": "18Cr–10Ni–Cb",
      "product_form": "Smls. & wld. pipe",
      "spec_no": "SA–312",
      "type_grade": "TP348",
      "alloy_desig_uns_no": "S34800",
      "class_condition_temper": null,
      "size_thickness_in": null,
      "p_no": 8,
      "group_no": 1,
      "min_tensile_strength_ksi": 75,
      "min_yield_strength_ksi": 30,
      "i": 1500,
      "limits_iii": 800,
      "viii_1": 1500,
      "xii": 650,
      "external_pressure_chart_no": "HA–2",
      "notes": "G5, G12, T6, W12, W14",
      "values": {
        "100": 20.0,
        "150": null,
        "200": 20.0,
        "250": null,
        "300": 18.8,
        "400": 17.8,
        "500": 17.2,
        "600": 16.9,
        "650": 16.8,
        "700": 16.8,
        "750": 16.8,
        "800": 16.8,
        "850": 16.8,
        "900": 16.7,
        "950": 16.6,
        "1000": 16.0,
        "1050": 12.1,
        "1100": 9.1,
        "1150": 6.1,
        "1200": 4.4,
        "1250": 3.3,
        "1300": 2.2,
        "1350": 1.5,
        "1400": 1.2,
        "1450": 0.9,
        "1500": 0.8,
        "1550": null,
        "1600": null,
        "1650": null
      }
    },
    {
      "block": 28,
      "line_no": 45,
      "nominal_composition": "18Cr–10Ni–Cb",
      "product_form": "Smls. pipe",
      "spec_no": "SA–312",
      "type_grade": "TP348",
      "alloy_desig_uns_no": "S34800",
      "class_condition_temper": null,
      "size_thickness_in": null,
      "p_no": 8,
      "group_no": 1,
      "min_tensile_strength_ksi": 75,
      "min_yield_strength_ksi": 30,
      "i": 1500,
      "limits_iii": "NP",
      "viii_1": 1500,
      "xii": 650,
      "external_pressure_chart_no": "HA–2 G12, T7",
      "notes": null,
      "values": {
        "100": 20.0,
        "150": null,
        "200": 18.4,
        "250": null,
        "300": 17.1,
        "400": 16.0,
        "500": 15.0,
        "600": 14.3,
        "650": 14.0,
        "700": 13.8,
        "750": 13.7,
        "800": 13.6,
        "850": 13.5,
        "900": 13.4,
        "950": 13.4,
        "1000": 13.4,
        "1050": 12.1,
        "1100": 9.1,
        "1150": 6.1,
        "1200": 4.4,
        "1250": 3.3,
        "1300": 2.2,
        "1350": 1.5,
        "1400": 1.2,
        "1450": 0.9,
        "1500": 0.8,
        "1550": null,
        "1600": null,
        "1650": null
      }
    },
    {
      "block": 29,
      "line_no": 1,
      "nominal_composition": "18Cr–10Ni–Cb",
      "product_form": "Wld. pipe",
      "spec_no": "SA–312",
      "type_grade": "TP348",
      "alloy_desig_uns_no": "S34800",
      "class_condition_temper": null,
      "size_thickness_in": null,
      "p_no": 8,
      "group_no": 1,
      "min_tensile_strength_ksi": 75,
      "min_yield_strength_ksi": 30,
      "i": "NP",
      "limits_iii": "NP",
      "viii_1": 1500,
      "xii": 650,
      "external_pressure_chart_no": "HA–2",
      "notes": "G5, G12, G24, T6",
      "values": {
        "100": 17.0,
        "150": null,
        "200": 17.0,
        "250": null,
        "300": 16.0,
        "400": 15.1,
        "500": 14.6,
        "600": 14.3,
        "650": 14.3,
        "700": 14.3,
        "750": 14.3,
        "800": 14.3,
        "850": 14.3,
        "900": 14.2,
        "950": 14.1,
        "1000": 13.6,
        "1050": 10.3,
        "1100": 7.8,
        "1150": 5.2,
        "1200": 3.8,
        "1250": 2.8,
        "1300": 1.9,
        "1350": 1.3,
        "1400": 1.0,
        "1450": 0.77,
        "1500": 0.68,
        "1550": null,
        "1600": null,
        "1650": null
      }
    },
    {
      "block": 29,
      "line_no": 2,
      "nominal_composition": "18Cr–10Ni–Cb",
      "product_form": "Wld. pipe",
      "spec_no": "SA–312",
      "type_grade": "TP348",
      "alloy_desig_uns_no": "S34800",
      "class_condition_temper": null,
      "size_thickness_in": null,
      "p_no": 8,
      "group_no": 1,
      "min_tensile_strength_ksi": 75,
      "min_yield_strength_ksi": 30,
      "i": "NP",
      "limits_iii": "NP",
      "viii_1": 1500,
      "xii": 650,
      "external_pressure_chart_no": "HA–2",
      "notes": "G12, G24, T7",
      "values": {
        "100": 17.0,
        "150": null,
        "200": 15.6,
        "250": null,
        "300": 14.6,
        "400": 13.6,
        "500": 12.8,
        "600": 12.2,
        "650": 11.9,
        "700": 11.8,
        "750": 11.6,
        "800": 11.5,
        "850": 11.5,
        "900": 11.4,
        "950": 11.4,
        "1000": 11.4,
        "1050": 10.3,
        "1100": 7.8,
        "1150": 5.2,
        "1200": 3.8,
        "1250": 2.8,
        "1300": 1.9,
        "1350": 1.3,
        "1400": 1.0,
        "1450": 0.77,
        "1500": 0.68,
        "1550": null,
        "1600": null,
        "1650": null
      }
    },
    {
      "block": 29,
      "line_no": 3,
      "nominal_composition": "18Cr–10Ni–Cb",
      "product_form": "Wld. pipe",
      "spec_no": "SA–358",
      "type_grade": 348,
      "alloy_desig_uns_no": "S34800",
      "class_condition_temper": 1,
      "size_thickness_in": null,
      "p_no": 8,
      "group_no": 1,
      "min_tensile_strength_ksi": 75,
      "min_yield_strength_ksi": 30,
      "i": "NP",
      "limits_iii": 800,
      "viii_1": "NP",
      "xii": "NP",
      "external_pressure_chart_no": "HA–2 G5, W12",
      "notes": null,
      "values": {
        "100": 20.0,
        "150": null,
        "200": 20.0,
        "250": null,
        "300": 18.8,
        "400": 17.8,
        "500": 17.1,
        "600": 16.9,
        "650": 16.8,
        "700": 16.8,
        "750": 16.8,
        "800": 16.8,
        "850": null,
        "900": null,
        "950": null,
        "1000": null,
        "1050": null,
        "1100": null,
        "1150": null,
        "1200": null,
        "1250": null,
        "1300": null,
        "1350": null,
        "1400": null,
        "1450": null,
        "1500": null,
        "1550": null,
        "1600": null,
        "1650": null
      }
    },
    {
      "block": 29,
      "line_no": 4,
      "nominal_composition": "18Cr–10Ni–Cb",
      "product_form": "Smls. pipe",
      "spec_no": "SA–376",
      "type_grade": "TP348",
      "alloy_desig_uns_no": "S34800",
      "class_condition_temper": null,
      "size_thickness_in": null,
      "p_no": 8,
      "group_no": 1,
      "min_tensile_strength_ksi": 75,
      "min_yield_strength_ksi": 30,
      "i": 1500,
      "limits_iii": 800,
      "viii_1": 1500,
      "xii": 650,
      "external_pressure_chart_no": "HA–2",
      "notes": "G5, G12, H1, T6",
      "values": {
        "100": 20.0,
        "150": null,
        "200": 20.0,
        "250": null,
        "300": 18.8,
        "400": 17.8,
        "500": 17.2,
        "600": 16.9,
        "650": 16.8,
        "700": 16.8,
        "750": 16.8,
        "800": 16.8,
        "850": 16.8,
        "900": 16.7,
        "950": 16.6,
        "1000": 16.0,
        "1050": 12.1,
        "1100": 9.1,
        "1150": 6.1,
        "1200": 4.4,
        "1250": 3.3,
        "1300": 2.2,
        "1350": 1.5,
        "1400": 1.2,
        "1450": 0.9,
        "1500": 0.8,
        "1550": null,
        "1600": null,
        "1650": null
      }
    },
    {
      "block": 29,
      "line_no": 5,
      "nominal_composition": "18Cr–10Ni–Cb",
      "product_form": "Smls. pipe",
      "spec_no": "SA–376",
      "type_grade": "TP348",
      "alloy_desig_uns_no": "S34800",
      "class_condition_temper": null,
      "size_thickness_in": null,
      "p_no": 8,
      "group_no": 1,
      "min_tensile_strength_ksi": 75,
      "min_yield_strength_ksi": 30,
      "i": 1500,
      "limits_iii": "NP",
      "viii_1": 1500,
      "xii": 650,
      "external_pressure_chart_no": "HA–2",
      "notes": "G12, H1, T7",
      "values": {
        "100": 20.0,
        "150": null,
        "200": 18.4,
        "250": null,
        "300": 17.1,
        "400": 16.0,
        "500": 15.0,
        "600": 14.3,
        "650": 14.0,
        "700": 13.8,
        "750": 13.7,
        "800": 13.6,
        "850": 13.5,
        "900": 13.4,
        "950": 13.4,
        "1000": 13.4,
        "1050": 12.1,
        "1100": 9.1,
        "1150": 6.1,
        "1200": 4.4,
        "1250": 3.3,
        "1300": 2.2,
        "1350": 1.5,
        "1400": 1.2,
        "1450": 0.9,
        "1500": 0.8,
        "1550": null,
        "1600": null,
        "1650": null
      }
    },
    {
      "block": 29,
      "line_no": 6,
      "nominal_composition": "18Cr–10Ni–Cb",
      "product_form": "Smls. & wld. fittings",
      "spec_no": "SA–403",
      "type_grade": 348,
      "alloy_desig_uns_no": "S34800",
      "class_condition_temper": null,
      "size_thickness_in": null,
      "p_no": 8,
      "group_no": 1,
      "min_tensile_strength_ksi": 75,
      "min_yield_strength_ksi": 30,
      "i": "NP",
      "limits_iii": 800,
      "viii_1": 1500,
      "xii": 650,
      "external_pressure_chart_no": "HA–2",
      "notes": "G5, G12, H2, T6, W12, W14",
      "values": {
        "100": 20.0,
        "150": null,
        "200": 20.0,
        "250": null,
        "300": 18.8,
        "400": 17.8,
        "500": 17.2,
        "600": 16.9,
        "650": 16.8,
        "700": 16.8,
        "750": 16.8,
        "800": 16.8,
        "850": 16.8,
        "900": 16.7,
        "950": 16.6,
        "1000": 16.0,
        "1050": 12.1,
        "1100": 9.1,
        "1150": 6.1,
        "1200": 4.4,
        "1250": 3.3,
        "1300": 2.2,
        "1350": 1.5,
        "1400": 1.2,
        "1450": 0.9,
        "1500": 0.8,
        "1550": null,
        "1600": null,
        "1650": null
      }
    },
    {
      "block": 29,
      "line_no": 7,
      "nominal_composition": "18Cr–10Ni–Cb",
      "product_form": "Wld. pipe",
      "spec_no": "SA–409",
      "type_grade": "TP348",
      "alloy_desig_uns_no": "S34800",
      "class_condition_temper": null,
      "size_thickness_in": null,
      "p_no": 8,
      "group_no": 1,
      "min_tensile_strength_ksi": 75,
      "min_yield_strength_ksi": 30,
      "i": "NP",
      "limits_iii": 800,
      "viii_1": "NP",
      "xii": "NP",
      "external_pressure_chart_no": "HA–2 G5, W12",
      "notes": null,
      "values": {
        "100": 20.0,
        "150": null,
        "200": 20.0,
        "250": null,
        "300": 18.8,
        "400": 17.8,
        "500": 17.1,
        "600": 16.9,
        "650": 16.8,
        "700": 16.8,
        "750": 16.8,
        "800": 16.8,
        "850": null,
        "900": null,
        "950": null,
        "1000": null,
        "1050": null,
        "1100": null,
        "1150": null,
        "1200": null,
        "1250": null,
        "1300": null,
        "1350": null,
        "1400": null,
        "1450": null,
        "1500": null,
        "1550": null,
        "1600": null,
        "1650": null
      }
    },
    {
      "block": 29,
      "line_no": 8,
      "nominal_composition": "18Cr–10Ni–Cb",
      "product_form": "Bar",
      "spec_no": "SA–479",
      "type_grade": 348,
      "alloy_desig_uns_no": "S34800",
      "class_condition_temper": null,
      "size_thickness_in": null,
      "p_no": 8,
      "group_no": 1,
      "min_tensile_strength_ksi": 75,
      "min_yield_strength_ksi": 30,
      "i": 1500,
      "limits_iii": 800,
      "viii_1": 1500,
      "xii": 650,
      "external_pressure_chart_no": "HA–2",
      "notes": "G5, G12, G22, H1, T6",
      "values": {
        "100": 20.0,
        "150": null,
        "200": 20.0,
        "250": null,
        "300": 18.8,
        "400": 17.8,
        "500": 17.2,
        "600": 16.9,
        "650": 16.8,
        "700": 16.8,
        "750": 16.8,
        "800": 16.8,
        "850": 16.8,
        "900": 16.7,
        "950": 16.6,
        "1000": 16.0,
        "1050": 12.1,
        "1100": 9.1,
        "1150": 6.1,
        "1200": 4.4,
        "1250": 3.3,
        "1300": 2.2,
        "1350": 1.5,
        "1400": 1.2,
        "1450": 0.9,
        "1500": 0.8,
        "1550": null,
        "1600": null,
        "1650": null
      }
    },
    {
      "block": 29,
      "line_no": 9,
      "nominal_composition": "18Cr–10Ni–Cb",
      "product_form": "Bar",
      "spec_no": "SA–479",
      "type_grade": 348,
      "alloy_desig_uns_no": "S34800",
      "class_condition_temper": null,
      "size_thickness_in": null,
      "p_no": 8,
      "group_no": 1,
      "min_tensile_strength_ksi": 75,
      "min_yield_strength_ksi": 30,
      "i": 1500,
      "limits_iii": "NP",
      "viii_1": 1500,
      "xii": 650,
      "external_pressure_chart_no": "HA–2",
      "notes": "G12, G22, H1, T7",
      "values": {
        "100": 20.0,
        "150": null,
        "200": 18.4,
        "250": null,
        "300": 17.1,
        "400": 16.0,
        "500": 15.0,
        "600": 14.3,
        "650": 14.0,
        "700": 13.8,
        "750": 13.7,
        "800": 13.6,
        "850": 13.5,
        "900": 13.4,
        "950": 13.4,
        "1000": 13.4,
        "1050": 12.1,
        "1100": 9.1,
        "1150": 6.1,
        "1200": 4.4,
        "1250": 3.3,
        "1300": 2.2,
        "1350": 1.5,
        "1400": 1.2,
        "1450": 0.9,
        "1500": 0.8,
        "1550": null,
        "1600": null,
        "1650": null
      }
    },
    {
      "block": 29,
      "line_no": 10,
      "nominal_composition": "18Cr–10Ni–Cb",
      "product_form": "Wld. pipe",
      "spec_no": "SA–813",
      "type_grade": "TP348",
      "alloy_desig_uns_no": "S34800",
      "class_condition_temper": null,
      "size_thickness_in": null,
      "p_no": 8,
      "group_no": 1,
      "min_tensile_strength_ksi": 75,
      "min_yield_strength_ksi": 30,
      "i": "NP",
      "limits_iii": 800,
      "viii_1": "NP",
      "xii": "NP",
      "external_pressure_chart_no": "HA–2",
      "notes": "G5, H1, W12",
      "values": {
        "100": 20.0,
        "150": null,
        "200": 20.0,
        "250": null,
        "300": 18.8,
        "400": 17.8,
        "500": 17.1,
        "600": 16.9,
        "650": 16.8,
        "700": 16.8,
        "750": 16.8,
        "800": 16.8,
        "850": null,
        "900": null,
        "950": null,
        "1000": null,
        "1050": null,
        "1100": null,
        "1150": null,
        "1200": null,
        "1250": null,
        "1300": null,
        "1350": null,
        "1400": null,
        "1450": null,
        "1500": null,
        "1550": null,
        "1600": null,
        "1650": null
      }
    },
    {
      "block": 29,
      "line_no": 11,
      "nominal_composition": "18Cr–10Ni–Cb",
      "product_form": "Wld. pipe",
      "spec_no": "SA–814",
      "type_grade": "TP348",
      "alloy_desig_uns_no": "S34800",
      "class_condition_temper": null,
      "size_thickness_in": null,
      "p_no": 8,
      "group_no": 1,
      "min_tensile_strength_ksi": 75,
      "min_yield_strength_ksi": 30,
      "i": "NP",
      "limits_iii": 800,
      "viii_1": "NP",
      "xii": "NP",
      "external_pressure_chart_no": "HA–2 G5, W12",
      "notes": null,
      "values": {
        "100": 20.0,
        "150": null,
        "200": 20.0,
        "250": null,
        "300": 18.8,
        "400": 17.8,
        "500": 17.1,
        "600": 16.9,
        "650": 16.8,
        "700": 16.8,
        "750": 16.8,
        "800": 16.8,
        "850": null,
        "900": null,
        "950": null,
        "1000": null,
        "1050": null,
        "1100": null,
        "1150": null,
        "1200": null,
        "1250": null,
        "1300": null,
        "1350": null,
        "1400": null,
        "1450": null,
        "1500": null,
        "1550": null,
        "1600": null,
        "1650": null
      }
    },
    {
      "block": 29,
      "line_no": 12,
      "nominal_composition": "18Cr–10Ni–Cb",
      "product_form": "Forgings",
      "spec_no": "SA–182",
      "type_grade": "F348H",
      "alloy_desig_uns_no": "S34809",
      "class_condition_temper": null,
      "size_thickness_in": "≤5",
      "p_no": 8,
      "group_no": 1,
      "min_tensile_strength_ksi": 75,
      "min_yield_strength_ksi": 30,
      "i": 1500,
      "limits_iii": 800,
      "viii_1": 1500,
      "xii": "NP",
      "external_pressure_chart_no": "HA–2 G5, T8",
      "notes": null,
      "values": {
        "100": 20.0,
        "150": null,
        "200": 20.0,
        "250": null,
        "300": 18.8,
        "400": 17.8,
        "500": 17.1,
        "600": 16.9,
        "650": 16.8,
        "700": 16.8,
        "750": 16.8,
        "800": 16.8,
        "850": 16.8,
        "900": 16.7,
        "950": 16.6,
        "1000": 16.4,
        "1050": 16.2,
        "1100": 14.1,
        "1150": 10.5,
        "1200": 7.9,
        "1250": 5.9,
        "1300": 4.4,
        "1350": 3.2,
        "1400": 2.5,
        "1450": 1.8,
        "1500": 1.3,
        "1550": null,
        "1600": null,
        "1650": null
      }
    },
    {
      "block": 29,
      "line_no": 13,
      "nominal_composition": "18Cr–10Ni–Cb",
      "product_form": "Forgings",
      "spec_no": "SA–182",
      "type_grade": "F348H",
      "alloy_desig_uns_no": "S34809",
      "class_condition_temper": null,
      "size_thickness_in": "≤5",
      "p_no": 8,
      "group_no": 1,
      "min_tensile_strength_ksi": 75,
      "min_yield_strength_ksi": 30,
      "i": 1500,
      "limits_iii": "NP",
      "viii_1": 1500,
      "xii": "NP",
      "external_pressure_chart_no": "HA–2 T9",
      "notes": null,
      "values": {
        "100": 20.0,
        "150": null,
        "200": 18.4,
        "250": null,
        "300": 17.1,
        "400": 16.0,
        "500": 15.0,
        "600": 14.3,
        "650": 14.0,
        "700": 13.8,
        "750": 13.7,
        "800": 13.6,
        "850": 13.5,
        "900": 13.4,
        "950": 13.4,
        "1000": 13.4,
        "1050": 13.4,
        "1100": 13.3,
        "1150": 10.5,
        "1200": 7.9,
        "1250": 5.9,
        "1300": 4.4,
        "1350": 3.2,
        "1400": 2.5,
        "1450": 1.8,
        "1500": 1.3,
        "1550": null,
        "1600": null,
        "1650": null
      }
    },
    {
      "block": 29,
      "line_no": 14,
      "nominal_composition": "18Cr–10Ni–Cb",
      "product_form": "Smls. tube",
      "spec_no": "SA–213",
      "type_grade": "TP348H",
      "alloy_desig_uns_no": "S34809",
      "class_condition_temper": null,
      "size_thickness_in": null,
      "p_no": 8,
      "group_no": 1,
      "min_tensile_strength_ksi": 75,
      "min_yield_strength_ksi": 30,
      "i": 1500,
      "limits_iii": 800,
      "viii_1": 1500,
      "xii": "NP",
      "external_pressure_chart_no": "HA–2",
      "notes": "G5, H2, T8",
      "values": {
        "100": 20.0,
        "150": null,
        "200": 20.0,
        "250": null,
        "300": 18.8,
        "400": 17.8,
        "500": 17.1,
        "600": 16.9,
        "650": 16.8,
        "700": 16.8,
        "750": 16.8,
        "800": 16.8,
        "850": 16.8,
        "900": 16.7,
        "950": 16.6,
        "1000": 16.4,
        "1050": 16.2,
        "1100": 14.1,
        "1150": 10.5,
        "1200": 7.9,
        "1250": 5.9,
        "1300": 4.4,
        "1350": 3.2,
        "1400": 2.5,
        "1450": 1.8,
        "1500": 1.3,
        "1550": null,
        "1600": null,
        "1650": null
      }
    },
    {
      "block": 29,
      "line_no": 15,
      "nominal_composition": "18Cr–10Ni–Cb",
      "product_form": "Smls. tube",
      "spec_no": "SA–213",
      "type_grade": "TP348H",
      "alloy_desig_uns_no": "S34809",
      "class_condition_temper": null,
      "size_thickness_in": null,
      "p_no": 8,
      "group_no": 1,
      "min_tensile_strength_ksi": 75,
      "min_yield_strength_ksi": 30,
      "i": 1500,
      "limits_iii": "NP",
      "viii_1": 1500,
      "xii": "NP",
      "external_pressure_chart_no": "HA–2 H2, T9",
      "notes": null,
      "values": {
        "100": 20.0,
        "150": null,
        "200": 18.4,
        "250": null,
        "300": 17.1,
        "400": 16.0,
        "500": 15.0,
        "600": 14.3,
        "650": 14.0,
        "700": 13.8,
        "750": 13.7,
        "800": 13.6,
        "850": 13.5,
        "900": 13.4,
        "950": 13.4,
        "1000": 13.4,
        "1050": 13.4,
        "1100": 13.3,
        "1150": 10.5,
        "1200": 7.9,
        "1250": 5.9,
        "1300": 4.4,
        "1350": 3.2,
        "1400": 2.5,
        "1450": 1.8,
        "1500": 1.3,
        "1550": null,
        "1600": null,
        "1650": null
      }
    },
    {
      "block": 29,
      "line_no": 16,
      "nominal_composition": "18Cr–10Ni–Cb",
      "product_form": "Plate",
      "spec_no": "SA–240",
      "type_grade": "348H",
      "alloy_desig_uns_no": "S34809",
      "class_condition_temper": null,
      "size_thickness_in": null,
      "p_no": 8,
      "group_no": 1,
      "min_tensile_strength_ksi": 75,
      "min_yield_strength_ksi": 30,
      "i": "NP",
      "limits_iii": 800,
      "viii_1": "NP",
      "xii": "NP",
      "external_pressure_chart_no": "HA–2 G5, H2",
      "notes": null,
      "values": {
        "100": 20.0,
        "150": null,
        "200": 20.0,
        "250": null,
        "300": 18.8,
        "400": 17.8,
        "500": 17.1,
        "600": 16.9,
        "650": 16.8,
        "700": 16.8,
        "750": 16.8,
        "800": 16.8,
        "850": null,
        "900": null,
        "950": null,
        "1000": null,
        "1050": null,
        "1100": null,
        "1150": null,
        "1200": null,
        "1250": null,
        "1300": null,
        "1350": null,
        "1400": null,
        "1450": null,
        "1500": null,
        "1550": null,
        "1600": null,
        "1650": null
      }
    },
    {
      "block": 29,
      "line_no": 17,
      "nominal_composition": "18Cr–10Ni–Cb",
      "product_form": "Wld. tube",
      "spec_no": "SA–249",
      "type_grade": "TP348H",
      "alloy_desig_uns_no": "S34809",
      "class_condition_temper": null,
      "size_thickness_in": null,
      "p_no": 8,
      "group_no": 1,
      "min_tensile_strength_ksi": 75,
      "min_yield_strength_ksi": 30,
      "i": 1500,
      "limits_iii": 800,
      "viii_1": "NP",
      "xii": "NP",
      "external_pressure_chart_no": "HA–2",
      "notes": "G5, T8, W12, W13",
      "values": {
        "100": 20.0,
        "150": null,
        "200": 20.0,
        "250": null,
        "300": 18.8,
        "400": 17.8,
        "500": 17.1,
        "600": 16.9,
        "650": 16.8,
        "700": 16.8,
        "750": 16.8,
        "800": 16.8,
        "850": 16.8,
        "900": 16.7,
        "950": 16.6,
        "1000": 16.4,
        "1050": 16.2,
        "1100": 14.1,
        "1150": 10.5,
        "1200": 7.9,
        "1250": 5.9,
        "1300": 4.4,
        "1350": 3.2,
        "1400": 2.5,
        "1450": 1.8,
        "1500": 1.3,
        "1550": null,
        "1600": null,
        "1650": null
      }
    },
    {
      "block": 29,
      "line_no": 18,
      "nominal_composition": "18Cr–10Ni–Cb",
      "product_form": "Wld. tube",
      "spec_no": "SA–249",
      "type_grade": "TP348H",
      "alloy_desig_uns_no": "S34809",
      "class_condition_temper": null,
      "size_thickness_in": null,
      "p_no": 8,
      "group_no": 1,
      "min_tensile_strength_ksi": 75,
      "min_yield_strength_ksi": 30,
      "i": 1500,
      "limits_iii": "NP",
      "viii_1": "NP",
      "xii": "NP",
      "external_pressure_chart_no": "HA–2 T9, W13",
      "notes": null,
      "values": {
        "100": 20.0,
        "150": null,
        "200": 18.4,
        "250": null,
        "300": 17.1,
        "400": 16.0,
        "500": 15.0,
        "600": 14.3,
        "650": 14.0,
        "700": 13.8,
        "750": 13.7,
        "800": 13.6,
        "850": 13.5,
        "900": 13.4,
        "950": 13.4,
        "1000": 13.4,
        "1050": 13.4,
        "1100": 13.3,
        "1150": 10.5,
        "1200": 7.9,
        "1250": 5.9,
        "1300": 4.4,
        "1350": 3.2,
        "1400": 2.5,
        "1450": 1.8,
        "1500": 1.3,
        "1550": null,
        "1600": null,
        "1650": null
      }
    },
    {
      "block": 29,
      "line_no": 19,
      "nominal_composition": "18Cr–10Ni–Cb",
      "product_form": "Wld. tube",
      "spec_no": "SA–249",
      "type_grade": "TP348H",
      "alloy_desig_uns_no": "S34809",
      "class_condition_temper": null,
      "size_thickness_in": null,
      "p_no": 8,
      "group_no": 1,
      "min_tensile_strength_ksi": 75,
      "min_yield_strength_ksi": 30,
      "i": 1500,
      "limits_iii": "NP",
      "viii_1": 1500,
      "xii": "NP",
      "external_pressure_chart_no": "HA–2",
      "notes": "G5, G24, T8",
      "values": {
        "100": 17.0,
        "150": null,
        "200": 17.0,
        "250": null,
        "300": 16.0,
        "400": 15.1,
        "500": 14.6,
        "600": 14.3,
        "650": 14.3,
        "700": 14.3,
        "750": 14.3,
        "800": 14.3,
        "850": 14.3,
        "900": 14.2,
        "950": 14.1,
        "1000": 14.0,
        "1050": 13.7,
        "1100": 12.0,
        "1150": 8.9,
        "1200": 6.7,
        "1250": 5.0,
        "1300": 3.7,
        "1350": 2.7,
        "1400": 2.1,
        "1450": 1.6,
        "1500": 1.1,
        "1550": null,
        "1600": null,
        "1650": null
      }
    },
    {
      "block": 29,
      "line_no": 20,
      "nominal_composition": "18Cr–10Ni–Cb",
      "product_form": "Wld. tube",
      "spec_no": "SA–249",
      "type_grade": "TP348H",
      "alloy_desig_uns_no": "S34809",
      "class_condition_temper": null,
      "size_thickness_in": null,
      "p_no": 8,
      "group_no": 1,
      "min_tensile_strength_ksi": 75,
      "min_yield_strength_ksi": 30,
      "i": 1500,
      "limits_iii": "NP",
      "viii_1": 1500,
      "xii": "NP",
      "external_pressure_chart_no": "HA–2 G24, T9",
      "notes": null,
      "values": {
        "100": 17.0,
        "150": null,
        "200": 15.6,
        "250": null,
        "300": 14.6,
        "400": 13.6,
        "500": 12.8,
        "600": 12.2,
        "650": 11.9,
        "700": 11.8,
        "750": 11.6,
        "800": 11.5,
        "850": 11.5,
        "900": 11.4,
        "950": 11.4,
        "1000": 11.4,
        "1050": 11.4,
        "1100": 11.3,
        "1150": 8.9,
        "1200": 6.7,
        "1250": 5.0,
        "1300": 3.7,
        "1350": 2.7,
        "1400": 2.1,
        "1450": 1.6,
        "1500": 1.1,
        "1550": null,
        "1600": null,
        "1650": null
      }
    },
    {
      "block": 29,
      "line_no": 21,
      "nominal_composition": "18Cr–10Ni–Cb",
      "product_form": "Smls. & wld. pipe",
      "spec_no": "SA–312",
      "type_grade": "TP348H",
      "alloy_desig_uns_no": "S34809",
      "class_condition_temper": null,
      "size_thickness_in": null,
      "p_no": 8,
      "group_no": 1,
      "min_tensile_strength_ksi": 75,
      "min_yield_strength_ksi": 30,
      "i": 1500,
      "limits_iii": 800,
      "viii_1": 1500,
      "xii": "NP",
      "external_pressure_chart_no": "HA–2",
      "notes": "G5, H2, T8, W12, W14",
      "values": {
        "100": 20.0,
        "150": null,
        "200": 20.0,
        "250": null,
        "300": 18.8,
        "400": 17.8,
        "500": 17.1,
        "600": 16.9,
        "650": 16.8,
        "700": 16.8,
        "750": 16.8,
        "800": 16.8,
        "850": 16.8,
        "900": 16.7,
        "950": 16.6,
        "1000": 16.4,
        "1050": 16.2,
        "1100": 14.1,
        "1150": 10.5,
        "1200": 7.9,
        "1250": 5.9,
        "1300": 4.4,
        "1350": 3.2,
        "1400": 2.5,
        "1450": 1.8,
        "1500": 1.3,
        "1550": null,
        "1600": null,
        "1650": null
      }
    },
    {
      "block": 29,
      "line_no": 22,
      "nominal_composition": "18Cr–10Ni–Cb",
      "product_form": "Smls. pipe",
      "spec_no": "SA–312",
      "type_grade": "TP348H",
      "alloy_desig_uns_no": "S34809",
      "class_condition_temper": null,
      "size_thickness_in": null,
      "p_no": 8,
      "group_no": 1,
      "min_tensile_strength_ksi": 75,
      "min_yield_strength_ksi": 30,
      "i": 1500,
      "limits_iii": "NP",
      "viii_1": 1500,
      "xii": "NP",
      "external_pressure_chart_no": "HA–2 H2, T9",
      "notes": null,
      "values": {
        "100": 20.0,
        "150": null,
        "200": 18.4,
        "250": null,
        "300": 17.1,
        "400": 16.0,
        "500": 15.0,
        "600": 14.3,
        "650": 14.0,
        "700": 13.8,
        "750": 13.7,
        "800": 13.6,
        "850": 13.5,
        "900": 13.4,
        "950": 13.4,
        "1000": 13.4,
        "1050": 13.4,
        "1100": 13.3,
        "1150": 10.5,
        "1200": 7.9,
        "1250": 5.9,
        "1300": 4.4,
        "1350": 3.2,
        "1400": 2.5,
        "1450": 1.8,
        "1500": 1.3,
        "1550": null,
        "1600": null,
        "1650": null
      }
    },
    {
      "block": 29,
      "line_no": 23,
      "nominal_composition": "18Cr–10Ni–Cb",
      "product_form": "Wld. pipe",
      "spec_no": "SA–312",
      "type_grade": "TP348H",
      "alloy_desig_uns_no": "S34809",
      "class_condition_temper": null,
      "size_thickness_in": null,
      "p_no": 8,
      "group_no": 1,
      "min_tensile_strength_ksi": 75,
      "min_yield_strength_ksi": 30,
      "i": "NP",
      "limits_iii": "NP",
      "viii_1": 1500,
      "xii": "NP",
      "external_pressure_chart_no": "HA–2",
      "notes": "G5, G24, H2, T8",
      "values": {
        "100": 17.0,
        "150": null,
        "200": 17.0,
        "250": null,
        "300": 16.0,
        "400": 15.1,
        "500": 14.6,
        "600": 14.3,
        "650": 14.3,
        "700": 14.3,
        "750": 14.3,
        "800": 14.3,
        "850": 14.3,
        "900": 14.2,
        "950": 14.1,
        "1000": 14.0,
        "1050": 13.7,
        "1100": 12.0,
        "1150": 8.9,
        "1200": 6.7,
        "1250": 5.0,
        "1300": 3.7,
        "1350": 2.7,
        "1400": 2.1,
        "1450": 1.6,
        "1500": 1.1,
        "1550": null,
        "1600": null,
        "1650": null
      }
    },
    {
      "block": 29,
      "line_no": 24,
      "nominal_composition": "18Cr–10Ni–Cb",
      "product_form": "Wld. pipe",
      "spec_no": "SA–312",
      "type_grade": "TP348H",
      "alloy_desig_uns_no": "S34809",
      "class_condition_temper": null,
      "size_thickness_in": null,
      "p_no": 8,
      "group_no": 1,
      "min_tensile_strength_ksi": 75,
      "min_yield_strength_ksi": 30,
      "i": "NP",
      "limits_iii": "NP",
      "viii_1": 1500,
      "xii": "NP",
      "external_pressure_chart_no": "HA–2",
      "notes": "G24, H2, T9",
      "values": {
        "100": 17.0,
        "150": null,
        "200": 15.6,
        "250": null,
        "300": 14.6,
        "400": 13.6,
        "500": 12.8,
        "600": 12.2,
        "650": 11.9,
        "700": 11.8,
        "750": 11.6,
        "800": 11.5,
        "850": 11.5,
        "900": 11.4,
        "950": 11.4,
        "1000": 11.4,
        "1050": 11.4,
        "1100": 11.3,
        "1150": 8.9,
        "1200": 6.7,
        "1250": 5.0,
        "1300": 3.7,
        "1350": 2.7,
        "1400": 2.1,
        "1450": 1.6,
        "1500": 1.1,
        "1550": null,
        "1600": null,
        "1650": null
      }
    },
    {
      "block": 29,
      "line_no": 25,
      "nominal_composition": "18Cr–10Ni–Cb",
      "product_form": "Smls. & wld. fittings",
      "spec_no": "SA–403",
      "type_grade": "348H",
      "alloy_desig_uns_no": "S34809",
      "class_condition_temper": null,
      "size_thickness_in": null,
      "p_no": 8,
      "group_no": 1,
      "min_tensile_strength_ksi": 75,
      "min_yield_strength_ksi": 30,
      "i": "NP",
      "limits_iii": 800,
      "viii_1": 1500,
      "xii": "NP",
      "external_pressure_chart_no": "HA–2",
      "notes": "G5, H2, T8, W12, W14",
      "values": {
        "100": 20.0,
        "150": null,
        "200": 20.0,
        "250": null,
        "300": 18.8,
        "400": 17.8,
        "500": 17.1,
        "600": 16.9,
        "650": 16.8,
        "700": 16.8,
        "750": 16.8,
        "800": 16.8,
        "850": 16.8,
        "900": 16.7,
        "950": 16.6,
        "1000": 16.4,
        "1050": 16.2,
        "1100": 14.1,
        "1150": 10.5,
        "1200": 7.9,
        "1250": 5.9,
        "1300": 4.4,
        "1350": 3.2,
        "1400": 2.5,
        "1450": 1.8,
        "1500": 1.3,
        "1550": null,
        "1600": null,
        "1650": null
      }
    },
    {
      "block": 29,
      "line_no": 26,
      "nominal_composition": "18Cr–10Ni–Cb",
      "product_form": "Bar",
      "spec_no": "SA–479",
      "type_grade": "348H",
      "alloy_desig_uns_no": "S34809",
      "class_condition_temper": null,
      "size_thickness_in": null,
      "p_no": 8,
      "group_no": 1,
      "min_tensile_strength_ksi": 75,
      "min_yield_strength_ksi": 30,
      "i": 1500,
      "limits_iii": 800,
      "viii_1": "NP",
      "xii": "NP",
      "external_pressure_chart_no": "HA–2",
      "notes": "G5, H2, T8",
      "values": {
        "100": 20.0,
        "150": null,
        "200": 20.0,
        "250": null,
        "300": 18.8,
        "400": 17.8,
        "500": 17.1,
        "600": 16.9,
        "650": 16.8,
        "700": 16.8,
        "750": 16.8,
        "800": 16.8,
        "850": 16.8,
        "900": 16.7,
        "950": 16.6,
        "1000": 16.4,
        "1050": 16.2,
        "1100": 14.1,
        "1150": 10.5,
        "1200": 7.9,
        "1250": 5.9,
        "1300": 4.4,
        "1350": 3.2,
        "1400": 2.5,
        "1450": 1.8,
        "1500": 1.3,
        "1550": null,
        "1600": null,
        "1650": null
      }
    },
    {
      "block": 29,
      "line_no": 27,
      "nominal_composition": "18Cr–10Ni–Cb",
      "product_form": "Bar",
      "spec_no": "SA–479",
      "type_grade": "348H",
      "alloy_desig_uns_no": "S34809",
      "class_condition_temper": null,
      "size_thickness_in": null,
      "p_no": 8,
      "group_no": 1,
      "min_tensile_strength_ksi": 75,
      "min_yield_strength_ksi": 30,
      "i": 1500,
      "limits_iii": "NP",
      "viii_1": "NP",
      "xii": "NP",
      "external_pressure_chart_no": "HA–2 H2, T9",
      "notes": null,
      "values": {
        "100": 20.0,
        "150": null,
        "200": 18.4,
        "250": null,
        "300": 17.1,
        "400": 16.0,
        "500": 15.0,
        "600": 14.3,
        "650": 14.0,
        "700": 13.8,
        "750": 13.7,
        "800": 13.6,
        "850": 13.5,
        "900": 13.4,
        "950": 13.4,
        "1000": 13.4,
        "1050": 13.4,
        "1100": 13.3,
        "1150": 10.5,
        "1200": 7.9,
        "1250": 5.9,
        "1300": 4.4,
        "1350": 3.2,
        "1400": 2.5,
        "1450": 1.8,
        "1500": 1.3,
        "1550": null,
        "1600": null,
        "1650": null
      }
    },
    {
      "block": 29,
      "line_no": 28,
      "nominal_composition": "18Cr–10Ni–Cb",
      "product_form": "Wld. pipe",
      "spec_no": "SA–813",
      "type_grade": "TP348H",
      "alloy_desig_uns_no": "S34809",
      "class_condition_temper": null,
      "size_thickness_in": null,
      "p_no": 8,
      "group_no": 1,
      "min_tensile_strength_ksi": 75,
      "min_yield_strength_ksi": 30,
      "i": "NP",
      "limits_iii": 800,
      "viii_1": "NP",
      "xii": "NP",
      "external_pressure_chart_no": "HA–2",
      "notes": "G5, H2, W12",
      "values": {
        "100": 20.0,
        "150": null,
        "200": 20.0,
        "250": null,
        "300": 18.8,
        "400": 17.8,
        "500": 17.1,
        "600": 16.9,
        "650": 16.8,
        "700": 16.8,
        "750": 16.8,
        "800": 16.8,
        "850": null,
        "900": null,
        "950": null,
        "1000": null,
        "1050": null,
        "1100": null,
        "1150": null,
        "1200": null,
        "1250": null,
        "1300": null,
        "1350": null,
        "1400": null,
        "1450": null,
        "1500": null,
        "1550": null,
        "1600": null,
        "1650": null
      }
    },
    {
      "block": 29,
      "line_no": 29,
      "nominal_composition": "18Cr–10Ni–Cb",
      "product_form": "Wld. pipe",
      "spec_no": "SA–814",
      "type_grade": "TP348H",
      "alloy_desig_uns_no": "S34809",
      "class_condition_temper": null,
      "size_thickness_in": null,
      "p_no": 8,
      "group_no": 1,
      "min_tensile_strength_ksi": 75,
      "min_yield_strength_ksi": 30,
      "i": "NP",
      "limits_iii": 800,
      "viii_1": "NP",
      "xii": "NP",
      "external_pressure_chart_no": "HA–2 G5, W12",
      "notes": null,
      "values": {
        "100": 20.0,
        "150": null,
        "200": 20.0,
        "250": null,
        "300": 18.8,
        "400": 17.8,
        "500": 17.1,
        "600": 16.9,
        "650": 16.8,
        "700": 16.8,
        "750": 16.8,
        "800": 16.8,
        "850": null,
        "900": null,
        "950": null,
        "1000": null,
        "1050": null,
        "1100": null,
        "1150": null,
        "1200": null,
        "1250": null,
        "1300": null,
