Repository: danivelas0/asme-pcc

File: resources/bpvc_ii_d_customary_2025/table_1a.json (part 40 of 55)
    "External Pressure Chart No.",
    "Notes"
  ],
  "columns_values": [
        "1350": null,
        "1400": null,
        "1450": null,
        "1500": null,
        "1550": null,
        "1600": null,
        "1650": null
      }
    },
    {
      "block": 29,
      "line_no": 30,
      "nominal_composition": "18Cr–10Ni–Cb",
      "product_form": "Smls. tube",
      "spec_no": "SA–213",
      "type_grade": "TP347HFG",
      "alloy_desig_uns_no": "S34710",
      "class_condition_temper": null,
      "size_thickness_in": null,
      "p_no": 8,
      "group_no": 1,
      "min_tensile_strength_ksi": 80,
      "min_yield_strength_ksi": 30,
      "i": 1350,
      "limits_iii": "NP",
      "viii_1": "NP",
      "xii": "NP",
      "external_pressure_chart_no": "HA–2 G5, T9",
      "notes": null,
      "values": {
        "100": 20.0,
        "150": null,
        "200": 20.0,
        "250": null,
        "300": 20.0,
        "400": 19.9,
        "500": 19.3,
        "600": 19.1,
        "650": 19.0,
        "700": 18.9,
        "750": 18.8,
        "800": 18.6,
        "850": 18.3,
        "900": 18.1,
        "950": 17.9,
        "1000": 17.7,
        "1050": 17.5,
        "1100": 16.6,
        "1150": 12.8,
        "1200": 9.7,
        "1250": 7.3,
        "1300": 5.4,
        "1350": 4.0,
        "1400": null,
        "1450": null,
        "1500": null,
        "1550": null,
        "1600": null,
        "1650": null
      }
    },
    {
      "block": 29,
      "line_no": 31,
      "nominal_composition": "18Cr–10Ni–Cb",
      "product_form": "Smls. tube",
      "spec_no": "SA–213",
      "type_grade": "TP347HFG",
      "alloy_desig_uns_no": "S34710",
      "class_condition_temper": null,
      "size_thickness_in": null,
      "p_no": 8,
      "group_no": 1,
      "min_tensile_strength_ksi": 80,
      "min_yield_strength_ksi": 30,
      "i": 1350,
      "limits_iii": "NP",
      "viii_1": "NP",
      "xii": "NP",
      "external_pressure_chart_no": "HA–2 T9",
      "notes": null,
      "values": {
        "100": 20.0,
        "150": null,
        "200": 18.1,
        "250": null,
        "300": 16.9,
        "400": 15.9,
        "500": 15.2,
        "600": 14.6,
        "650": 14.4,
        "700": 14.1,
        "750": 13.9,
        "800": 13.8,
        "850": 13.6,
        "900": 13.4,
        "950": 13.3,
        "1000": 13.1,
        "1050": 13.0,
        "1100": 12.8,
        "1150": 12.8,
        "1200": 9.7,
        "1250": 7.3,
        "1300": 5.4,
        "1350": 4.0,
        "1400": null,
        "1450": null,
        "1500": null,
        "1550": null,
        "1600": null,
        "1650": null
      }
    },
    {
      "block": 29,
      "line_no": 32,
      "nominal_composition": "18Cr–10Ni–Ti",
      "product_form": "Smls. pipe",
      "spec_no": "SA–312",
      "type_grade": "TP321",
      "alloy_desig_uns_no": "S32100",
      "class_condition_temper": null,
      "size_thickness_in": ">3/8",
      "p_no": 8,
      "group_no": 1,
      "min_tensile_strength_ksi": 70,
      "min_yield_strength_ksi": 25,
      "i": 1500,
      "limits_iii": 800,
      "viii_1": 1500,
      "xii": "NP",
      "external_pressure_chart_no": "HA–2",
      "notes": "G5, G12, T7",
      "values": {
        "100": 16.7,
        "150": 16.7,
        "200": 16.7,
        "250": 16.7,
        "300": 16.7,
        "400": 16.7,
        "500": 16.1,
        "600": 15.2,
        "650": 14.9,
        "700": 14.6,
        "750": 14.3,
        "800": 14.1,
        "850": 13.9,
        "900": 13.8,
        "950": 13.6,
        "1000": 13.5,
        "1050": 9.6,
        "1100": 6.9,
        "1150": 5.0,
        "1200": 3.6,
        "1250": 2.6,
        "1300": 1.7,
        "1350": 1.1,
        "1400": 0.8,
        "1450": 0.5,
        "1500": 0.3,
        "1550": null,
        "1600": null,
        "1650": null
      }
    },
    {
      "block": 29,
      "line_no": 33,
      "nominal_composition": "18Cr–10Ni–Ti",
      "product_form": "Smls. pipe",
      "spec_no": "SA–312",
      "type_grade": "TP321",
      "alloy_desig_uns_no": "S32100",
      "class_condition_temper": null,
      "size_thickness_in": ">3/8",
      "p_no": 8,
      "group_no": 1,
      "min_tensile_strength_ksi": 70,
      "min_yield_strength_ksi": 25,
      "i": 1500,
      "limits_iii": "NP",
      "viii_1": 1500,
      "xii": "NP",
      "external_pressure_chart_no": "HA–2 G12, T7",
      "notes": null,
      "values": {
        "100": 16.7,
        "150": 15.6,
        "200": 15.0,
        "250": 14.4,
        "300": 13.8,
        "400": 12.8,
        "500": 11.9,
        "600": 11.3,
        "650": 11.0,
        "700": 10.8,
        "750": 10.6,
        "800": 10.5,
        "850": 10.3,
        "900": 10.2,
        "950": 10.1,
        "1000": 10.0,
        "1050": 9.6,
        "1100": 6.9,
        "1150": 5.0,
        "1200": 3.6,
        "1250": 2.6,
        "1300": 1.7,
        "1350": 1.1,
        "1400": 0.8,
        "1450": 0.5,
        "1500": 0.3,
        "1550": null,
        "1600": null,
        "1650": null
      }
    },
    {
      "block": 29,
      "line_no": 34,
      "nominal_composition": "18Cr–10Ni–Ti",
      "product_form": "Wld. pipe",
      "spec_no": "SA–312",
      "type_grade": "TP321",
      "alloy_desig_uns_no": "S32100",
      "class_condition_temper": null,
      "size_thickness_in": ">3/8",
      "p_no": 8,
      "group_no": 1,
      "min_tensile_strength_ksi": 70,
      "min_yield_strength_ksi": 25,
      "i": 1500,
      "limits_iii": 800,
      "viii_1": 1500,
      "xii": "NP",
      "external_pressure_chart_no": "HA–2",
      "notes": "G5, G12, T7, W12, W13, W14",
      "values": {
        "100": 16.7,
        "150": 16.7,
        "200": 16.7,
        "250": 16.7,
        "300": 16.7,
        "400": 16.7,
        "500": 16.1,
        "600": 15.2,
        "650": 14.9,
        "700": 14.6,
        "750": 14.3,
        "800": 14.1,
        "850": 13.9,
        "900": 13.8,
        "950": 13.6,
        "1000": 13.5,
        "1050": 9.6,
        "1100": 6.9,
        "1150": 5.0,
        "1200": 3.6,
        "1250": 2.6,
        "1300": 1.7,
        "1350": 1.1,
        "1400": 0.8,
        "1450": 0.5,
        "1500": 0.3,
        "1550": null,
        "1600": null,
        "1650": null
      }
    },
    {
      "block": 29,
      "line_no": 35,
      "nominal_composition": "18Cr–10Ni–Ti",
      "product_form": "Wld. pipe",
      "spec_no": "SA–312",
      "type_grade": "TP321",
      "alloy_desig_uns_no": "S32100",
      "class_condition_temper": null,
      "size_thickness_in": ">3/8",
      "p_no": 8,
      "group_no": 1,
      "min_tensile_strength_ksi": 70,
      "min_yield_strength_ksi": 25,
      "i": 1500,
      "limits_iii": "NP",
      "viii_1": 1500,
      "xii": "NP",
      "external_pressure_chart_no": "HA–2",
      "notes": "G12, T7, W13, W14",
      "values": {
        "100": 16.7,
        "150": 15.6,
        "200": 15.0,
        "250": 14.4,
        "300": 13.8,
        "400": 12.8,
        "500": 11.9,
        "600": 11.3,
        "650": 11.0,
        "700": 10.8,
        "750": 10.6,
        "800": 10.5,
        "850": 10.3,
        "900": 10.2,
        "950": 10.1,
        "1000": 10.0,
        "1050": 9.6,
        "1100": 6.9,
        "1150": 5.0,
        "1200": 3.6,
        "1250": 2.6,
        "1300": 1.7,
        "1350": 1.1,
        "1400": 0.8,
        "1450": 0.5,
        "1500": 0.3,
        "1550": null,
        "1600": null,
        "1650": null
      }
    },
    {
      "block": 29,
      "line_no": 36,
      "nominal_composition": "18Cr–10Ni–Ti",
      "product_form": "Smls. pipe",
      "spec_no": "SA–376",
      "type_grade": "TP321",
      "alloy_desig_uns_no": "S32100",
      "class_condition_temper": null,
      "size_thickness_in": ">3/8",
      "p_no": 8,
      "group_no": 1,
      "min_tensile_strength_ksi": 70,
      "min_yield_strength_ksi": 25,
      "i": "NP",
      "limits_iii": 800,
      "viii_1": 1500,
      "xii": 650,
      "external_pressure_chart_no": "HA–2",
      "notes": "G5, G12, T7",
      "values": {
        "100": 16.7,
        "150": null,
        "200": 16.7,
        "250": null,
        "300": 16.7,
        "400": 16.7,
        "500": 16.1,
        "600": 15.2,
        "650": 14.9,
        "700": 14.6,
        "750": 14.3,
        "800": 14.1,
        "850": 13.9,
        "900": 13.8,
        "950": 13.6,
        "1000": 13.5,
        "1050": 9.6,
        "1100": 6.9,
        "1150": 5.0,
        "1200": 3.6,
        "1250": 2.6,
        "1300": 1.7,
        "1350": 1.1,
        "1400": 0.8,
        "1450": 0.5,
        "1500": 0.3,
        "1550": null,
        "1600": null,
        "1650": null
      }
    },
    {
      "block": 29,
      "line_no": 37,
      "nominal_composition": "18Cr–10Ni–Ti",
      "product_form": "Smls. pipe",
      "spec_no": "SA–376",
      "type_grade": "TP321",
      "alloy_desig_uns_no": "S32100",
      "class_condition_temper": null,
      "size_thickness_in": ">3/8",
      "p_no": 8,
      "group_no": 1,
      "min_tensile_strength_ksi": 70,
      "min_yield_strength_ksi": 25,
      "i": "NP",
      "limits_iii": "NP",
      "viii_1": 1500,
      "xii": 650,
      "external_pressure_chart_no": "HA–2 G12, T7",
      "notes": null,
      "values": {
        "100": 16.7,
        "150": null,
        "200": 15.0,
        "250": null,
        "300": 13.8,
        "400": 12.8,
        "500": 11.9,
        "600": 11.3,
        "650": 11.0,
        "700": 10.8,
        "750": 10.6,
        "800": 10.5,
        "850": 10.3,
        "900": 10.2,
        "950": 10.1,
        "1000": 10.0,
        "1050": 9.6,
        "1100": 6.9,
        "1150": 5.0,
        "1200": 3.6,
        "1250": 2.6,
        "1300": 1.7,
        "1350": 1.1,
        "1400": 0.8,
        "1450": 0.5,
        "1500": 0.3,
        "1550": null,
        "1600": null,
        "1650": null
      }
    },
    {
      "block": 29,
      "line_no": 38,
      "nominal_composition": "18Cr–10Ni–Ti",
      "product_form": "Smls. pipe",
      "spec_no": "SA–312",
      "type_grade": "TP321H",
      "alloy_desig_uns_no": "S32109",
      "class_condition_temper": null,
      "size_thickness_in": ">3/16",
      "p_no": 8,
      "group_no": 1,
      "min_tensile_strength_ksi": 70,
      "min_yield_strength_ksi": 25,
      "i": 1500,
      "limits_iii": 800,
      "viii_1": 1500,
      "xii": "NP",
      "external_pressure_chart_no": "HA–2 G5, T8",
      "notes": null,
      "values": {
        "100": 16.7,
        "150": 16.7,
        "200": 16.7,
        "250": 16.7,
        "300": 16.7,
        "400": 16.7,
        "500": 16.1,
        "600": 15.2,
        "650": 14.9,
        "700": 14.6,
        "750": 14.3,
        "800": 14.1,
        "850": 13.9,
        "900": 13.8,
        "950": 13.6,
        "1000": 13.5,
        "1050": 12.3,
        "1100": 9.1,
        "1150": 6.9,
        "1200": 5.4,
        "1250": 4.1,
        "1300": 3.2,
        "1350": 2.5,
        "1400": 1.9,
        "1450": 1.5,
        "1500": 1.1,
        "1550": null,
        "1600": null,
        "1650": null
      }
    },
    {
      "block": 29,
      "line_no": 39,
      "nominal_composition": "18Cr–10Ni–Ti",
      "product_form": "Smls. pipe",
      "spec_no": "SA–312",
      "type_grade": "TP321H",
      "alloy_desig_uns_no": "S32109",
      "class_condition_temper": null,
      "size_thickness_in": ">3/16",
      "p_no": 8,
      "group_no": 1,
      "min_tensile_strength_ksi": 70,
      "min_yield_strength_ksi": 25,
      "i": 1500,
      "limits_iii": "NP",
      "viii_1": 1500,
      "xii": "NP",
      "external_pressure_chart_no": "HA–2 T8",
      "notes": null,
      "values": {
        "100": 16.7,
        "150": 15.6,
        "200": 15.0,
        "250": 14.4,
        "300": 13.8,
        "400": 12.8,
        "500": 11.9,
        "600": 11.3,
        "650": 11.0,
        "700": 10.8,
        "750": 10.6,
        "800": 10.5,
        "850": 10.3,
        "900": 10.2,
        "950": 10.1,
        "1000": 10.0,
        "1050": 9.9,
        "1100": 9.1,
        "1150": 6.9,
        "1200": 5.4,
        "1250": 4.1,
        "1300": 3.2,
        "1350": 2.5,
        "1400": 1.9,
        "1450": 1.5,
        "1500": 1.1,
        "1550": null,
        "1600": null,
        "1650": null
      }
    },
    {
      "block": 29,
      "line_no": 40,
      "nominal_composition": "18Cr–10Ni–Ti",
      "product_form": "Wld. pipe",
      "spec_no": "SA–312",
      "type_grade": "TP321H",
      "alloy_desig_uns_no": "S32109",
      "class_condition_temper": null,
      "size_thickness_in": ">3/16",
      "p_no": 8,
      "group_no": 1,
      "min_tensile_strength_ksi": 70,
      "min_yield_strength_ksi": 25,
      "i": 1500,
      "limits_iii": 800,
      "viii_1": 1500,
      "xii": "NP",
      "external_pressure_chart_no": "HA–2",
      "notes": "G5, T8, W12, W13, W14",
      "values": {
        "100": 16.7,
        "150": 16.7,
        "200": 16.7,
        "250": 16.7,
        "300": 16.7,
        "400": 16.7,
        "500": 16.1,
        "600": 15.2,
        "650": 14.9,
        "700": 14.6,
        "750": 14.3,
        "800": 14.1,
        "850": 13.9,
        "900": 13.8,
        "950": 13.6,
        "1000": 13.5,
        "1050": 12.3,
        "1100": 9.1,
        "1150": 6.9,
        "1200": 5.4,
        "1250": 4.1,
        "1300": 3.2,
        "1350": 2.5,
        "1400": 1.9,
        "1450": 1.5,
        "1500": 1.1,
        "1550": null,
        "1600": null,
        "1650": null
      }
    },
    {
      "block": 29,
      "line_no": 41,
      "nominal_composition": "18Cr–10Ni–Ti",
      "product_form": "Wld. pipe",
      "spec_no": "SA–312",
      "type_grade": "TP321H",
      "alloy_desig_uns_no": "S32109",
      "class_condition_temper": null,
      "size_thickness_in": ">3/16",
      "p_no": 8,
      "group_no": 1,
      "min_tensile_strength_ksi": 70,
      "min_yield_strength_ksi": 25,
      "i": 1500,
      "limits_iii": "NP",
      "viii_1": 1500,
      "xii": "NP",
      "external_pressure_chart_no": "HA–2",
      "notes": "T8, W13, W14",
      "values": {
        "100": 16.7,
        "150": 15.6,
        "200": 15.0,
        "250": 14.4,
        "300": 13.8,
        "400": 12.8,
        "500": 11.9,
        "600": 11.3,
        "650": 11.0,
        "700": 10.8,
        "750": 10.6,
        "800": 10.5,
        "850": 10.3,
        "900": 10.2,
        "950": 10.1,
        "1000": 10.0,
        "1050": 9.9,
        "1100": 9.1,
        "1150": 6.9,
        "1200": 5.4,
        "1250": 4.1,
        "1300": 3.2,
        "1350": 2.5,
        "1400": 1.9,
        "1450": 1.5,
        "1500": 1.1,
        "1550": null,
        "1600": null,
        "1650": null
      }
    },
    {
      "block": 29,
      "line_no": 42,
      "nominal_composition": "18Cr–10Ni–Ti",
      "product_form": "Smls. pipe",
      "spec_no": "SA–376",
      "type_grade": "TP321H",
      "alloy_desig_uns_no": "S32109",
      "class_condition_temper": null,
      "size_thickness_in": ">3/8",
      "p_no": 8,
      "group_no": 1,
      "min_tensile_strength_ksi": 70,
      "min_yield_strength_ksi": 25,
      "i": "NP",
      "limits_iii": 800,
      "viii_1": 1500,
      "xii": "NP",
      "external_pressure_chart_no": "HA–2 G5, T8",
      "notes": null,
      "values": {
        "100": 16.7,
        "150": null,
        "200": 16.7,
        "250": null,
        "300": 16.7,
        "400": 16.7,
        "500": 16.1,
        "600": 15.2,
        "650": 14.9,
        "700": 14.6,
        "750": 14.3,
        "800": 14.1,
        "850": 13.9,
        "900": 13.8,
        "950": 13.6,
        "1000": 13.5,
        "1050": 12.3,
        "1100": 9.1,
        "1150": 6.9,
        "1200": 5.4,
        "1250": 4.1,
        "1300": 3.2,
        "1350": 2.5,
        "1400": 1.9,
        "1450": 1.5,
        "1500": 1.1,
        "1550": null,
        "1600": null,
        "1650": null
      }
    },
    {
      "block": 29,
      "line_no": 43,
      "nominal_composition": "18Cr–10Ni–Ti",
      "product_form": "Forgings",
      "spec_no": "SA–182",
      "type_grade": "F321",
      "alloy_desig_uns_no": "S32100",
      "class_condition_temper": null,
      "size_thickness_in": ">5",
      "p_no": 8,
      "group_no": 1,
      "min_tensile_strength_ksi": 70,
      "min_yield_strength_ksi": 30,
      "i": 1500,
      "limits_iii": 800,
      "viii_1": 1500,
      "xii": "NP",
      "external_pressure_chart_no": "HA–2",
      "notes": "G5, G12, T6",
      "values": {
        "100": 20.0,
        "150": null,
        "200": 19.0,
        "250": null,
        "300": 17.8,
        "400": 17.5,
        "500": 17.5,
        "600": 17.5,
        "650": 17.5,
        "700": 17.5,
        "750": 17.2,
        "800": 16.9,
        "850": 16.7,
        "900": 16.5,
        "950": 16.4,
        "1000": 14.9,
        "1050": 9.6,
        "1100": 6.9,
        "1150": 5.0,
        "1200": 3.6,
        "1250": 2.6,
        "1300": 1.7,
        "1350": 1.1,
        "1400": 0.8,
        "1450": 0.5,
        "1500": 0.3,
        "1550": null,
        "1600": null,
        "1650": null
      }
    },
    {
      "block": 29,
      "line_no": 44,
      "nominal_composition": "18Cr–10Ni–Ti",
      "product_form": "Forgings",
      "spec_no": "SA–182",
      "type_grade": "F321",
      "alloy_desig_uns_no": "S32100",
      "class_condition_temper": null,
      "size_thickness_in": ">5",
      "p_no": 8,
      "group_no": 1,
      "min_tensile_strength_ksi": 70,
      "min_yield_strength_ksi": 30,
      "i": 1500,
      "limits_iii": "NP",
      "viii_1": 1500,
      "xii": "NP",
      "external_pressure_chart_no": "HA–2 G12, T7",
      "notes": null,
      "values": {
        "100": 20.0,
        "150": null,
        "200": 18.0,
        "250": null,
        "300": 16.5,
        "400": 15.3,
        "500": 14.3,
        "600": 13.5,
        "650": 13.2,
        "700": 13.0,
        "750": 12.7,
        "800": 12.6,
        "850": 12.4,
        "900": 12.3,
        "950": 12.1,
        "1000": 12.0,
        "1050": 9.6,
        "1100": 6.9,
        "1150": 5.0,
        "1200": 3.6,
        "1250": 2.6,
        "1300": 1.7,
        "1350": 1.1,
        "1400": 0.8,
        "1450": 0.5,
        "1500": 0.3,
        "1550": null,
        "1600": null,
        "1650": null
      }
    },
    {
      "block": 29,
      "line_no": 45,
      "nominal_composition": "18Cr–10Ni–Ti",
      "product_form": "Forgings",
      "spec_no": "SA–965",
      "type_grade": "F321",
      "alloy_desig_uns_no": "S32100",
      "class_condition_temper": null,
      "size_thickness_in": null,
      "p_no": 8,
      "group_no": 1,
      "min_tensile_strength_ksi": 70,
      "min_yield_strength_ksi": 30,
      "i": 1500,
      "limits_iii": 800,
      "viii_1": 1500,
      "xii": 650,
      "external_pressure_chart_no": "HA–2",
      "notes": "G5, G12, T6",
      "values": {
        "100": 20.0,
        "150": null,
        "200": 19.0,
        "250": null,
        "300": 17.8,
        "400": 17.5,
        "500": 17.5,
        "600": 17.5,
        "650": 17.5,
        "700": 17.5,
        "750": 17.2,
        "800": 16.9,
        "850": 16.7,
        "900": 16.5,
        "950": 16.4,
        "1000": 14.9,
        "1050": 9.6,
        "1100": 6.9,
        "1150": 5.0,
        "1200": 3.6,
        "1250": 2.6,
        "1300": 1.7,
        "1350": 1.1,
        "1400": 0.8,
        "1450": 0.5,
        "1500": 0.3,
        "1550": null,
        "1600": null,
        "1650": null
      }
    },
    {
      "block": 30,
      "line_no": 1,
      "nominal_composition": "18Cr–10Ni–Ti",
      "product_form": "Forgings",
      "spec_no": "SA–965",
      "type_grade": "F321",
      "alloy_desig_uns_no": "S32100",
      "class_condition_temper": null,
      "size_thickness_in": null,
      "p_no": 8,
      "group_no": 1,
      "min_tensile_strength_ksi": 70,
      "min_yield_strength_ksi": 30,
      "i": 1500,
      "limits_iii": "NP",
      "viii_1": 1500,
      "xii": 650,
      "external_pressure_chart_no": "HA–2 G12, T7",
      "notes": null,
      "values": {
        "100": 20.0,
        "150": null,
        "200": 18.0,
        "250": null,
        "300": 16.5,
        "400": 15.3,
        "500": 14.3,
        "600": 13.5,
        "650": 13.2,
        "700": 13.0,
        "750": 12.7,
        "800": 12.6,
        "850": 12.4,
        "900": 12.3,
        "950": 12.1,
        "1000": 12.0,
        "1050": 9.6,
        "1100": 6.9,
        "1150": 5.0,
        "1200": 3.6,
        "1250": 2.6,
        "1300": 1.7,
        "1350": 1.1,
        "1400": 0.8,
        "1450": 0.5,
        "1500": 0.3,
        "1550": null,
        "1600": null,
        "1650": null
      }
    },
    {
      "block": 30,
      "line_no": 2,
      "nominal_composition": "18Cr–10Ni–Ti",
      "product_form": "Forgings",
      "spec_no": "SA–182",
      "type_grade": "F321H",
      "alloy_desig_uns_no": "S32109",
      "class_condition_temper": null,
      "size_thickness_in": ">5",
      "p_no": 8,
      "group_no": 1,
      "min_tensile_strength_ksi": 70,
      "min_yield_strength_ksi": 30,
      "i": 1500,
      "limits_iii": 800,
      "viii_1": 1500,
      "xii": "NP",
      "external_pressure_chart_no": "HA–2 G5, T8",
      "notes": null,
      "values": {
        "100": 20.0,
        "150": null,
        "200": 19.0,
        "250": null,
        "300": 17.8,
        "400": 17.5,
        "500": 17.5,
        "600": 17.5,
        "650": 17.5,
        "700": 17.5,
        "750": 17.2,
        "800": 16.9,
        "850": 16.7,
        "900": 16.5,
        "950": 16.4,
        "1000": 16.2,
        "1050": 12.3,
        "1100": 9.1,
        "1150": 6.9,
        "1200": 5.4,
        "1250": 4.1,
        "1300": 3.2,
        "1350": 2.5,
        "1400": 1.9,
        "1450": 1.5,
        "1500": 1.1,
        "1550": null,
        "1600": null,
        "1650": null
      }
    },
    {
      "block": 30,
      "line_no": 3,
      "nominal_composition": "18Cr–10Ni–Ti",
      "product_form": "Forgings",
      "spec_no": "SA–182",
      "type_grade": "F321H",
      "alloy_desig_uns_no": "S32109",
      "class_condition_temper": null,
      "size_thickness_in": ">5",
      "p_no": 8,
      "group_no": 1,
      "min_tensile_strength_ksi": 70,
      "min_yield_strength_ksi": 30,
      "i": 1500,
      "limits_iii": "NP",
      "viii_1": 1500,
      "xii": "NP",
      "external_pressure_chart_no": "HA–2 T8",
      "notes": null,
      "values": {
        "100": 20.0,
        "150": null,
        "200": 18.0,
        "250": null,
        "300": 16.5,
        "400": 15.3,
        "500": 14.3,
        "600": 13.5,
        "650": 13.2,
        "700": 13.0,
        "750": 12.7,
        "800": 12.6,
        "850": 12.4,
        "900": 12.3,
        "950": 12.1,
        "1000": 12.0,
        "1050": 11.9,
        "1100": 9.1,
        "1150": 6.9,
        "1200": 5.4,
        "1250": 4.1,
        "1300": 3.2,
        "1350": 2.5,
        "1400": 1.9,
        "1450": 1.5,
        "1500": 1.1,
        "1550": null,
        "1600": null,
        "1650": null
      }
    },
    {
      "block": 30,
      "line_no": 4,
      "nominal_composition": "18Cr–10Ni–Ti",
      "product_form": "Forgings",
      "spec_no": "SA–965",
      "type_grade": "F321H",
      "alloy_desig_uns_no": "S32109",
      "class_condition_temper": null,
      "size_thickness_in": null,
      "p_no": 8,
      "group_no": 1,
      "min_tensile_strength_ksi": 70,
      "min_yield_strength_ksi": 30,
      "i": "NP",
      "limits_iii": 800,
      "viii_1": 1500,
      "xii": "NP",
      "external_pressure_chart_no": "HA–2 G5, T8",
      "notes": null,
      "values": {
        "100": 20.0,
        "150": null,
        "200": 19.0,
        "250": null,
        "300": 17.8,
        "400": 17.5,
        "500": 17.5,
        "600": 17.5,
        "650": 17.5,
        "700": 17.5,
        "750": 17.2,
        "800": 16.9,
        "850": 16.7,
        "900": 16.5,
        "950": 16.4,
        "1000": 16.2,
        "1050": 12.3,
        "1100": 9.1,
        "1150": 6.9,
        "1200": 5.4,
        "1250": 4.1,
        "1300": 3.2,
        "1350": 2.5,
        "1400": 1.9,
        "1450": 1.5,
        "1500": 1.1,
        "1550": null,
        "1600": null,
        "1650": null
      }
    },
    {
      "block": 30,
      "line_no": 5,
      "nominal_composition": "18Cr–10Ni–Ti",
      "product_form": "Forgings",
      "spec_no": "SA–965",
      "type_grade": "F321H",
      "alloy_desig_uns_no": "S32109",
      "class_condition_temper": null,
      "size_thickness_in": null,
      "p_no": 8,
      "group_no": 1,
      "min_tensile_strength_ksi": 70,
      "min_yield_strength_ksi": 30,
      "i": "NP",
      "limits_iii": "NP",
      "viii_1": 1500,
      "xii": "NP",
      "external_pressure_chart_no": "HA–2 T8",
      "notes": null,
      "values": {
        "100": 20.0,
        "150": null,
        "200": 18.0,
        "250": null,
        "300": 16.5,
        "400": 15.3,
        "500": 14.3,
        "600": 13.5,
        "650": 13.2,
        "700": 13.0,
        "750": 12.7,
        "800": 12.6,
        "850": 12.4,
        "900": 12.3,
        "950": 12.1,
        "1000": 12.0,
        "1050": 11.9,
        "1100": 9.1,
        "1150": 6.9,
        "1200": 5.4,
        "1250": 4.1,
        "1300": 3.2,
        "1350": 2.5,
        "1400": 1.9,
        "1450": 1.5,
        "1500": 1.1,
        "1550": null,
        "1600": null,
        "1650": null
      }
    },
    {
      "block": 30,
      "line_no": 6,
      "nominal_composition": "18Cr–10Ni–Ti",
      "product_form": "Plate",
      "spec_no": "SA/EN 10028–7",
      "type_grade": "X6CrNiTi18–10",
      "alloy_desig_uns_no": null,
      "class_condition_temper": null,
      "size_thickness_in": "≤3",
      "p_no": 8,
      "group_no": 1,
      "min_tensile_strength_ksi": 73,
      "min_yield_strength_ksi": 29,
      "i": "NP",
      "limits_iii": "NP",
      "viii_1": 1022,
      "xii": 650,
      "external_pressure_chart_no": "HA–2",
      "notes": "G5, G12, G30, T6",
      "values": {
        "100": 19.3,
        "150": null,
        "200": 19.3,
        "250": null,
        "300": 19.3,
        "400": 19.3,
        "500": 18.7,
        "600": 17.7,
        "650": 17.2,
        "700": 16.9,
        "750": 16.6,
        "800": 16.4,
        "850": 16.2,
        "900": 16.0,
        "950": 15.8,
        "1000": 14.9,
        "1050": 9.6,
        "1100": null,
        "1150": null,
        "1200": null,
        "1250": null,
        "1300": null,
        "1350": null,
        "1400": null,
        "1450": null,
        "1500": null,
        "1550": null,
        "1600": null,
        "1650": null
      }
    },
    {
      "block": 30,
      "line_no": 7,
      "nominal_composition": "18Cr–10Ni–Ti",
      "product_form": "Plate",
      "spec_no": "SA/EN 10028–7",
      "type_grade": "X6CrNiTi18–10",
      "alloy_desig_uns_no": null,
      "class_condition_temper": null,
      "size_thickness_in": "≤3",
      "p_no": 8,
      "group_no": 1,
      "min_tensile_strength_ksi": 73,
      "min_yield_strength_ksi": 29,
      "i": "NP",
      "limits_iii": "NP",
      "viii_1": 1022,
      "xii": 650,
      "external_pressure_chart_no": "HA–2",
      "notes": "G12, G30, T7",
      "values": {
        "100": 19.3,
        "150": null,
        "200": 17.4,
        "250": null,
        "300": 16.0,
        "400": 14.8,
        "500": 13.8,
        "600": 13.1,
        "650": 12.8,
        "700": 12.5,
        "750": 12.3,
        "800": 12.1,
        "850": 12.0,
        "900": 11.9,
        "950": 11.7,
        "1000": 11.6,
        "1050": 9.6,
        "1100": null,
        "1150": null,
        "1200": null,
        "1250": null,
        "1300": null,
        "1350": null,
        "1400": null,
        "1450": null,
        "1500": null,
        "1550": null,
        "1600": null,
        "1650": null
      }
    },
    {
      "block": 30,
      "line_no": 8,
      "nominal_composition": "18Cr–10Ni–Ti",
      "product_form": "Forgings",
      "spec_no": "SA–182",
      "type_grade": "F321",
      "alloy_desig_uns_no": "S32100",
      "class_condition_temper": null,
      "size_thickness_in": "≤5",
      "p_no": 8,
      "group_no": 1,
      "min_tensile_strength_ksi": 75,
      "min_yield_strength_ksi": 30,
      "i": 1500,
      "limits_iii": "NP",
      "viii_1": "NP",
      "xii": "NP",
      "external_pressure_chart_no": "HA–2",
      "notes": "G5, G12, T7",
      "values": {
        "100": 20.0,
        "150": null,
        "200": 20.0,
        "250": null,
        "300": 19.1,
        "400": 18.7,
        "500": 18.7,
        "600": 18.3,
        "650": 17.9,
        "700": 17.5,
        "750": 17.2,
        "800": 16.9,
        "850": 16.7,
        "900": 16.5,
        "950": 16.4,
        "1000": 16.2,
        "1050": 9.6,
        "1100": 6.9,
        "1150": 5.0,
        "1200": 3.6,
        "1250": 2.6,
        "1300": 1.7,
        "1350": 1.1,
        "1400": 0.8,
        "1450": 0.5,
        "1500": 0.3,
        "1550": null,
        "1600": null,
        "1650": null
      }
    },
    {
      "block": 30,
      "line_no": 9,
      "nominal_composition": "18Cr–10Ni–Ti",
      "product_form": "Forgings",
      "spec_no": "SA–182",
      "type_grade": "F321",
      "alloy_desig_uns_no": "S32100",
      "class_condition_temper": null,
      "size_thickness_in": "≤5",
      "p_no": 8,
      "group_no": 1,
      "min_tensile_strength_ksi": 75,
      "min_yield_strength_ksi": 30,
      "i": 1500,
      "limits_iii": "NP",
      "viii_1": 1500,
      "xii": 650,
      "external_pressure_chart_no": "HA–2 G12, T7",
      "notes": null,
      "values": {
        "100": 20.0,
        "150": null,
        "200": 18.0,
        "250": null,
        "300": 16.5,
        "400": 15.3,
        "500": 14.3,
        "600": 13.5,
        "650": 13.2,
        "700": 13.0,
        "750": 12.7,
        "800": 12.6,
        "850": 12.4,
        "900": 12.3,
        "950": 12.1,
        "1000": 12.0,
        "1050": 9.6,
        "1100": 6.9,
        "1150": 5.0,
        "1200": 3.6,
        "1250": 2.6,
        "1300": 1.7,
        "1350": 1.1,
        "1400": 0.8,
        "1450": 0.5,
        "1500": 0.3,
        "1550": null,
        "1600": null,
        "1650": null
      }
    },
    {
      "block": 30,
      "line_no": 10,
      "nominal_composition": "18Cr–10Ni–Ti",
      "product_form": "Forgings",
      "spec_no": "SA–182",
      "type_grade": "F321",
      "alloy_desig_uns_no": "S32100",
      "class_condition_temper": null,
      "size_thickness_in": "≤5",
      "p_no": 8,
      "group_no": 1,
      "min_tensile_strength_ksi": 75,
      "min_yield_strength_ksi": 30,
      "i": "NP",
      "limits_iii": 800,
      "viii_1": 1500,
      "xii": 650,
      "external_pressure_chart_no": "HA–2",
      "notes": "G5, G12, T6",
      "values": {
        "100": 20.0,
        "150": null,
        "200": 20.0,
        "250": null,
        "300": 19.1,
        "400": 18.7,
        "500": 18.7,
        "600": 18.3,
        "650": 17.9,
        "700": 17.5,
        "750": 17.2,
        "800": 16.9,
        "850": 16.7,
        "900": 16.5,
        "950": 16.4,
        "1000": 14.9,
        "1050": 9.6,
        "1100": 6.9,
        "1150": 5.0,
        "1200": 3.6,
        "1250": 2.6,
        "1300": 1.7,
        "1350": 1.1,
        "1400": 0.8,
        "1450": 0.5,
        "1500": 0.3,
        "1550": null,
        "1600": null,
        "1650": null
      }
    },
    {
      "block": 30,
      "line_no": 11,
      "nominal_composition": "18Cr–10Ni–Ti",
      "product_form": "Smls. tube",
      "spec_no": "SA–213",
      "type_grade": "TP321",
      "alloy_desig_uns_no": "S32100",
      "class_condition_temper": null,
      "size_thickness_in": null,
      "p_no": 8,
      "group_no": 1,
      "min_tensile_strength_ksi": 75,
      "min_yield_strength_ksi": 30,
      "i": 1500,
      "limits_iii": "NP",
      "viii_1": "NP",
      "xii": "NP",
      "external_pressure_chart_no": "HA–2",
      "notes": "G5, G12, T7",
      "values": {
        "100": 20.0,
        "150": null,
        "200": 20.0,
        "250": null,
        "300": 19.1,
        "400": 18.7,
        "500": 18.7,
        "600": 18.3,
        "650": 17.9,
        "700": 17.5,
        "750": 17.2,
        "800": 16.9,
        "850": 16.7,
        "900": 16.5,
        "950": 16.4,
        "1000": 16.2,
        "1050": 9.6,
        "1100": 6.9,
        "1150": 5.0,
        "1200": 3.6,
        "1250": 2.6,
        "1300": 1.7,
        "1350": 1.1,
        "1400": 0.8,
        "1450": 0.5,
        "1500": 0.3,
        "1550": null,
        "1600": null,
        "1650": null
      }
    },
    {
      "block": 30,
      "line_no": 12,
      "nominal_composition": "18Cr–10Ni–Ti",
      "product_form": "Smls. tube",
      "spec_no": "SA–213",
      "type_grade": "TP321",
      "alloy_desig_uns_no": "S32100",
      "class_condition_temper": null,
      "size_thickness_in": null,
      "p_no": 8,
      "group_no": 1,
      "min_tensile_strength_ksi": 75,
      "min_yield_strength_ksi": 30,
      "i": 1500,
      "limits_iii": "NP",
      "viii_1": 1500,
      "xii": "NP",
      "external_pressure_chart_no": "HA–2 G12, T7",
      "notes": null,
      "values": {
        "100": 20.0,
        "150": null,
        "200": 18.0,
        "250": null,
        "300": 16.5,
        "400": 15.3,
        "500": 14.3,
        "600": 13.5,
        "650": 13.2,
        "700": 13.0,
        "750": 12.7,
        "800": 12.6,
        "850": 12.4,
        "900": 12.3,
        "950": 12.1,
        "1000": 12.0,
        "1050": 9.6,
        "1100": 6.9,
        "1150": 5.0,
        "1200": 3.6,
        "1250": 2.6,
        "1300": 1.7,
        "1350": 1.1,
        "1400": 0.8,
        "1450": 0.5,
        "1500": 0.3,
        "1550": null,
        "1600": null,
        "1650": null
      }
    },
    {
      "block": 30,
      "line_no": 13,
      "nominal_composition": "18Cr–10Ni–Ti",
      "product_form": "Smls. tube",
      "spec_no": "SA–213",
      "type_grade": "TP321",
      "alloy_desig_uns_no": "S32100",
      "class_condition_temper": null,
      "size_thickness_in": null,
      "p_no": 8,
      "group_no": 1,
      "min_tensile_strength_ksi": 75,
      "min_yield_strength_ksi": 30,
      "i": "NP",
      "limits_iii": 800,
      "viii_1": 1500,
      "xii": "NP",
      "external_pressure_chart_no": "HA–2",
      "notes": "G5, G12, T6",
      "values": {
        "100": 20.0,
        "150": null,
        "200": 20.0,
        "250": null,
        "300": 19.1,
        "400": 18.7,
        "500": 18.7,
        "600": 18.3,
        "650": 17.9,
        "700": 17.5,
        "750": 17.2,
        "800": 16.9,
        "850": 16.7,
        "900": 16.5,
        "950": 16.4,
        "1000": 14.9,
        "1050": 9.6,
        "1100": 6.9,
        "1150": 5.0,
        "1200": 3.6,
        "1250": 2.6,
        "1300": 1.7,
        "1350": 1.1,
        "1400": 0.8,
        "1450": 0.5,
        "1500": 0.3,
        "1550": null,
        "1600": null,
        "1650": null
      }
    },
    {
      "block": 30,
      "line_no": 14,
      "nominal_composition": "18Cr–10Ni–Ti",
      "product_form": "Plate",
      "spec_no": "SA–240",
      "type_grade": 321,
      "alloy_desig_uns_no": "S32100",
      "class_condition_temper": null,
      "size_thickness_in": null,
      "p_no": 8,
      "group_no": 1,
      "min_tensile_strength_ksi": 75,
      "min_yield_strength_ksi": 30,
      "i": 1500,
      "limits_iii": "NP",
      "viii_1": "NP",
      "xii": "NP",
      "external_pressure_chart_no": "HA–2",
      "notes": "G5, G12, T7",
      "values": {
        "100": 20.0,
        "150": null,
        "200": 20.0,
        "250": null,
        "300": 19.1,
        "400": 18.7,
        "500": 18.7,
        "600": 18.3,
        "650": 17.9,
        "700": 17.5,
        "750": 17.2,
        "800": 16.9,
        "850": 16.7,
        "900": 16.5,
        "950": 16.4,
        "1000": 16.2,
        "1050": 9.6,
        "1100": 6.9,
        "1150": 5.0,
        "1200": 3.6,
        "1250": 2.6,
        "1300": 1.7,
        "1350": 1.1,
        "1400": 0.8,
        "1450": 0.5,
        "1500": 0.3,
        "1550": null,
        "1600": null,
        "1650": null
      }
    },
    {
      "block": 30,
      "line_no": 15,
      "nominal_composition": "18Cr–10Ni–Ti",
      "product_form": "Plate",
      "spec_no": "SA–240",
      "type_grade": 321,
      "alloy_desig_uns_no": "S32100",
      "class_condition_temper": null,
      "size_thickness_in": null,
      "p_no": 8,
      "group_no": 1,
      "min_tensile_strength_ksi": 75,
      "min_yield_strength_ksi": 30,
      "i": 1500,
      "limits_iii": "NP",
      "viii_1": 1500,
      "xii": 650,
      "external_pressure_chart_no": "HA–2 G12, T7",
      "notes": null,
      "values": {
        "100": 20.0,
        "150": null,
        "200": 18.0,
        "250": null,
        "300": 16.5,
        "400": 15.3,
        "500": 14.3,
        "600": 13.5,
        "650": 13.2,
        "700": 13.0,
        "750": 12.7,
        "800": 12.6,
        "850": 12.4,
        "900": 12.3,
        "950": 12.1,
        "1000": 12.0,
        "1050": 9.6,
        "1100": 6.9,
        "1150": 5.0,
        "1200": 3.6,
        "1250": 2.6,
        "1300": 1.7,
        "1350": 1.1,
        "1400": 0.8,
        "1450": 0.5,
        "1500": 0.3,
        "1550": null,
        "1600": null,
        "1650": null
      }
    },
    {
      "block": 30,
      "line_no": 16,
      "nominal_composition": "18Cr–10Ni–Ti",
      "product_form": "Plate",
      "spec_no": "SA–240",
      "type_grade": 321,
      "alloy_desig_uns_no": "S32100",
      "class_condition_temper": null,
      "size_thickness_in": null,
      "p_no": 8,
      "group_no": 1,
      "min_tensile_strength_ksi": 75,
      "min_yield_strength_ksi": 30,
      "i": "NP",
      "limits_iii": 800,
      "viii_1": 1500,
      "xii": 650,
      "external_pressure_chart_no": "HA–2",
      "notes": "G5, G12, T6",
      "values": {
        "100": 20.0,
        "150": null,
        "200": 20.0,
        "250": null,
        "300": 19.1,
        "400": 18.7,
        "500": 18.7,
        "600": 18.3,
        "650": 17.9,
        "700": 17.5,
        "750": 17.2,
        "800": 16.9,
        "850": 16.7,
        "900": 16.5,
        "950": 16.4,
        "1000": 14.9,
        "1050": 9.6,
        "1100": 6.9,
        "1150": 5.0,
        "1200": 3.6,
        "1250": 2.6,
        "1300": 1.7,
        "1350": 1.1,
        "1400": 0.8,
        "1450": 0.5,
        "1500": 0.3,
        "1550": null,
        "1600": null,
        "1650": null
      }
    },
    {
      "block": 30,
      "line_no": 17,
      "nominal_composition": "18Cr–10Ni–Ti",
      "product_form": "Wld. tube",
      "spec_no": "SA–249",
      "type_grade": "TP321",
      "alloy_desig_uns_no": "S32100",
      "class_condition_temper": null,
      "size_thickness_in": null,
      "p_no": 8,
      "group_no": 1,
      "min_tensile_strength_ksi": 75,
      "min_yield_strength_ksi": 30,
      "i": 1500,
      "limits_iii": "NP",
      "viii_1": "NP",
      "xii": "NP",
      "external_pressure_chart_no": "HA–2",
      "notes": "G12, T7, W13",
      "values": {
        "100": 20.0,
        "150": null,
        "200": 18.0,
        "250": null,
        "300": 16.5,
        "400": 15.3,
        "500": 14.3,
        "600": 13.5,
        "650": 13.2,
        "700": 13.0,
        "750": 12.7,
        "800": 12.6,
        "850": 12.4,
        "900": 12.3,
        "950": 12.1,
        "1000": 12.0,
        "1050": 9.6,
        "1100": 6.9,
        "1150": 5.0,
        "1200": 3.6,
        "1250": 2.6,
        "1300": 1.7,
        "1350": 1.1,
        "1400": 0.8,
        "1450": 0.5,
        "1500": 0.3,
        "1550": null,
        "1600": null,
        "1650": null
      }
    },
    {
