Repository: danivelas0/asme-pcc

File: resources/bpvc_ii_d_customary_2025/table_1a.json (part 41 of 55)
    "External Pressure Chart No.",
    "Notes"
  ],
  "columns_values": [
      "block": 30,
      "line_no": 18,
      "nominal_composition": "18Cr–10Ni–Ti",
      "product_form": "Wld. tube",
      "spec_no": "SA–249",
      "type_grade": "TP321",
      "alloy_desig_uns_no": "S32100",
      "class_condition_temper": null,
      "size_thickness_in": null,
      "p_no": 8,
      "group_no": 1,
      "min_tensile_strength_ksi": 75,
      "min_yield_strength_ksi": 30,
      "i": 1500,
      "limits_iii": 800,
      "viii_1": "NP",
      "xii": "NP",
      "external_pressure_chart_no": "HA–2",
      "notes": "G5, G12, T7, W12, W13",
      "values": {
        "100": 20.0,
        "150": null,
        "200": 20.0,
        "250": null,
        "300": 19.1,
        "400": 18.7,
        "500": 18.7,
        "600": 18.3,
        "650": 17.9,
        "700": 17.5,
        "750": 17.2,
        "800": 16.9,
        "850": 16.7,
        "900": 16.5,
        "950": 16.4,
        "1000": 16.2,
        "1050": 9.6,
        "1100": 6.9,
        "1150": 5.0,
        "1200": 3.6,
        "1250": 2.6,
        "1300": 1.7,
        "1350": 1.1,
        "1400": 0.8,
        "1450": 0.5,
        "1500": 0.3,
        "1550": null,
        "1600": null,
        "1650": null
      }
    },
    {
      "block": 30,
      "line_no": 19,
      "nominal_composition": "18Cr–10Ni–Ti",
      "product_form": "Wld. tube",
      "spec_no": "SA–249",
      "type_grade": "TP321",
      "alloy_desig_uns_no": "S32100",
      "class_condition_temper": null,
      "size_thickness_in": null,
      "p_no": 8,
      "group_no": 1,
      "min_tensile_strength_ksi": 75,
      "min_yield_strength_ksi": 30,
      "i": 1500,
      "limits_iii": "NP",
      "viii_1": 1500,
      "xii": 650,
      "external_pressure_chart_no": "HA–2",
      "notes": "G5, G12, G24, T7",
      "values": {
        "100": 17.0,
        "150": null,
        "200": 17.0,
        "250": null,
        "300": 16.2,
        "400": 15.9,
        "500": 15.9,
        "600": 15.5,
        "650": 15.2,
        "700": 14.9,
        "750": 14.6,
        "800": 14.4,
        "850": 14.2,
        "900": 14.1,
        "950": 13.9,
        "1000": 13.8,
        "1050": 8.2,
        "1100": 5.9,
        "1150": 4.3,
        "1200": 3.1,
        "1250": 2.2,
        "1300": 1.4,
        "1350": 0.9,
        "1400": 0.68,
        "1450": 0.43,
        "1500": 0.26,
        "1550": null,
        "1600": null,
        "1650": null
      }
    },
    {
      "block": 30,
      "line_no": 20,
      "nominal_composition": "18Cr–10Ni–Ti",
      "product_form": "Wld. tube",
      "spec_no": "SA–249",
      "type_grade": "TP321",
      "alloy_desig_uns_no": "S32100",
      "class_condition_temper": null,
      "size_thickness_in": null,
      "p_no": 8,
      "group_no": 1,
      "min_tensile_strength_ksi": 75,
      "min_yield_strength_ksi": 30,
      "i": 1500,
      "limits_iii": "NP",
      "viii_1": 1500,
      "xii": 650,
      "external_pressure_chart_no": "HA–2",
      "notes": "G12, G24, T7",
      "values": {
        "100": 17.0,
        "150": null,
        "200": 15.3,
        "250": null,
        "300": 14.1,
        "400": 13.0,
        "500": 12.2,
        "600": 11.5,
        "650": 11.2,
        "700": 11.0,
        "750": 10.8,
        "800": 10.7,
        "850": 10.5,
        "900": 10.4,
        "950": 10.3,
        "1000": 10.2,
        "1050": 8.2,
        "1100": 5.9,
        "1150": 4.3,
        "1200": 3.1,
        "1250": 2.2,
        "1300": 1.4,
        "1350": 0.9,
        "1400": 0.68,
        "1450": 0.43,
        "1500": 0.26,
        "1550": null,
        "1600": null,
        "1650": null
      }
    },
    {
      "block": 30,
      "line_no": 21,
      "nominal_composition": "18Cr–10Ni–Ti",
      "product_form": "Smls. pipe",
      "spec_no": "SA–312",
      "type_grade": "TP321",
      "alloy_desig_uns_no": "S32100",
      "class_condition_temper": null,
      "size_thickness_in": "≤3/8",
      "p_no": 8,
      "group_no": 1,
      "min_tensile_strength_ksi": 75,
      "min_yield_strength_ksi": 30,
      "i": 1500,
      "limits_iii": 800,
      "viii_1": 1500,
      "xii": 650,
      "external_pressure_chart_no": "HA–2",
      "notes": "G5, G12, T7",
      "values": {
        "100": 20.0,
        "150": 20.0,
        "200": 20.0,
        "250": 19.6,
        "300": 19.1,
        "400": 18.7,
        "500": 18.7,
        "600": 18.3,
        "650": 17.9,
        "700": 17.5,
        "750": 17.2,
        "800": 16.9,
        "850": 16.7,
        "900": 16.5,
        "950": 16.4,
        "1000": 16.2,
        "1050": 9.6,
        "1100": 6.9,
        "1150": 5.0,
        "1200": 3.6,
        "1250": 2.6,
        "1300": 1.7,
        "1350": 1.1,
        "1400": 0.8,
        "1450": 0.5,
        "1500": 0.3,
        "1550": null,
        "1600": null,
        "1650": null
      }
    },
    {
      "block": 30,
      "line_no": 22,
      "nominal_composition": "18Cr–10Ni–Ti",
      "product_form": "Smls. pipe",
      "spec_no": "SA–312",
      "type_grade": "TP321",
      "alloy_desig_uns_no": "S32100",
      "class_condition_temper": null,
      "size_thickness_in": "≤3/8",
      "p_no": 8,
      "group_no": 1,
      "min_tensile_strength_ksi": 75,
      "min_yield_strength_ksi": 30,
      "i": 1500,
      "limits_iii": "NP",
      "viii_1": 1500,
      "xii": 650,
      "external_pressure_chart_no": "HA–2 G12, T7",
      "notes": null,
      "values": {
        "100": 20.0,
        "150": 18.7,
        "200": 18.0,
        "250": 17.2,
        "300": 16.5,
        "400": 15.3,
        "500": 14.3,
        "600": 13.5,
        "650": 13.2,
        "700": 13.0,
        "750": 12.7,
        "800": 12.6,
        "850": 12.4,
        "900": 12.3,
        "950": 12.1,
        "1000": 12.0,
        "1050": 9.6,
        "1100": 6.9,
        "1150": 5.0,
        "1200": 3.6,
        "1250": 2.6,
        "1300": 1.7,
        "1350": 1.1,
        "1400": 0.8,
        "1450": 0.5,
        "1500": 0.3,
        "1550": null,
        "1600": null,
        "1650": null
      }
    },
    {
      "block": 30,
      "line_no": 23,
      "nominal_composition": "18Cr–10Ni–Ti",
      "product_form": "Wld. pipe",
      "spec_no": "SA–312",
      "type_grade": "TP321",
      "alloy_desig_uns_no": "S32100",
      "class_condition_temper": null,
      "size_thickness_in": "≤3/8",
      "p_no": 8,
      "group_no": 1,
      "min_tensile_strength_ksi": 75,
      "min_yield_strength_ksi": 30,
      "i": 1500,
      "limits_iii": 800,
      "viii_1": 1500,
      "xii": 650,
      "external_pressure_chart_no": "HA–2",
      "notes": "G5, G12, T7, W12, W13, W14",
      "values": {
        "100": 20.0,
        "150": 20.0,
        "200": 20.0,
        "250": 19.6,
        "300": 19.1,
        "400": 18.7,
        "500": 18.7,
        "600": 18.3,
        "650": 17.9,
        "700": 17.5,
        "750": 17.2,
        "800": 16.9,
        "850": 16.7,
        "900": 16.5,
        "950": 16.4,
        "1000": 16.2,
        "1050": 9.6,
        "1100": 6.9,
        "1150": 5.0,
        "1200": 3.6,
        "1250": 2.6,
        "1300": 1.7,
        "1350": 1.1,
        "1400": 0.8,
        "1450": 0.5,
        "1500": 0.3,
        "1550": null,
        "1600": null,
        "1650": null
      }
    },
    {
      "block": 30,
      "line_no": 24,
      "nominal_composition": "18Cr–10Ni–Ti",
      "product_form": "Wld. pipe",
      "spec_no": "SA–312",
      "type_grade": "TP321",
      "alloy_desig_uns_no": "S32100",
      "class_condition_temper": null,
      "size_thickness_in": "≤3/8",
      "p_no": 8,
      "group_no": 1,
      "min_tensile_strength_ksi": 75,
      "min_yield_strength_ksi": 30,
      "i": 1500,
      "limits_iii": "NP",
      "viii_1": 1500,
      "xii": 650,
      "external_pressure_chart_no": "HA–2",
      "notes": "T7, W13, W14",
      "values": {
        "100": 20.0,
        "150": 18.7,
        "200": 18.0,
        "250": 17.2,
        "300": 16.5,
        "400": 15.3,
        "500": 14.3,
        "600": 13.5,
        "650": 13.2,
        "700": 13.0,
        "750": 12.7,
        "800": 12.6,
        "850": 12.4,
        "900": 12.3,
        "950": 12.1,
        "1000": 12.0,
        "1050": 9.6,
        "1100": 6.9,
        "1150": 5.0,
        "1200": 3.6,
        "1250": 2.6,
        "1300": 1.7,
        "1350": 1.1,
        "1400": 0.8,
        "1450": 0.5,
        "1500": 0.3,
        "1550": null,
        "1600": null,
        "1650": null
      }
    },
    {
      "block": 30,
      "line_no": 25,
      "nominal_composition": "18Cr–10Ni–Ti",
      "product_form": "Wld. pipe",
      "spec_no": "SA–358",
      "type_grade": 321,
      "alloy_desig_uns_no": "S32100",
      "class_condition_temper": 1,
      "size_thickness_in": null,
      "p_no": 8,
      "group_no": 1,
      "min_tensile_strength_ksi": 75,
      "min_yield_strength_ksi": 30,
      "i": "NP",
      "limits_iii": 800,
      "viii_1": "NP",
      "xii": "NP",
      "external_pressure_chart_no": "HA–2 G5, W12",
      "notes": null,
      "values": {
        "100": 20.0,
        "150": null,
        "200": 20.0,
        "250": null,
        "300": 19.1,
        "400": 18.7,
        "500": 18.7,
        "600": 18.3,
        "650": 17.9,
        "700": 17.5,
        "750": 17.2,
        "800": 16.9,
        "850": null,
        "900": null,
        "950": null,
        "1000": null,
        "1050": null,
        "1100": null,
        "1150": null,
        "1200": null,
        "1250": null,
        "1300": null,
        "1350": null,
        "1400": null,
        "1450": null,
        "1500": null,
        "1550": null,
        "1600": null,
        "1650": null
      }
    },
    {
      "block": 30,
      "line_no": 26,
      "nominal_composition": "18Cr–10Ni–Ti",
      "product_form": "Smls. pipe",
      "spec_no": "SA–376",
      "type_grade": "TP321",
      "alloy_desig_uns_no": "S32100",
      "class_condition_temper": null,
      "size_thickness_in": "≤3/8",
      "p_no": 8,
      "group_no": 1,
      "min_tensile_strength_ksi": 75,
      "min_yield_strength_ksi": 30,
      "i": 1500,
      "limits_iii": "NP",
      "viii_1": "NP",
      "xii": "NP",
      "external_pressure_chart_no": "HA–2",
      "notes": "G5, G12, T7",
      "values": {
        "100": 20.0,
        "150": null,
        "200": 20.0,
        "250": null,
        "300": 19.1,
        "400": 18.7,
        "500": 18.7,
        "600": 18.3,
        "650": 17.9,
        "700": 17.5,
        "750": 17.2,
        "800": 16.9,
        "850": 16.7,
        "900": 16.5,
        "950": 16.4,
        "1000": 16.2,
        "1050": 9.6,
        "1100": 6.9,
        "1150": 5.0,
        "1200": 3.6,
        "1250": 2.6,
        "1300": 1.7,
        "1350": 1.1,
        "1400": 0.8,
        "1450": 0.5,
        "1500": 0.3,
        "1550": null,
        "1600": null,
        "1650": null
      }
    },
    {
      "block": 30,
      "line_no": 27,
      "nominal_composition": "18Cr–10Ni–Ti",
      "product_form": "Smls. pipe",
      "spec_no": "SA–376",
      "type_grade": "TP321",
      "alloy_desig_uns_no": "S32100",
      "class_condition_temper": null,
      "size_thickness_in": "≤3/8",
      "p_no": 8,
      "group_no": 1,
      "min_tensile_strength_ksi": 75,
      "min_yield_strength_ksi": 30,
      "i": 1500,
      "limits_iii": "NP",
      "viii_1": 1500,
      "xii": "NP",
      "external_pressure_chart_no": "HA–2 G12, T7",
      "notes": null,
      "values": {
        "100": 20.0,
        "150": null,
        "200": 18.0,
        "250": null,
        "300": 16.5,
        "400": 15.3,
        "500": 14.3,
        "600": 13.5,
        "650": 13.2,
        "700": 13.0,
        "750": 12.7,
        "800": 12.6,
        "850": 12.4,
        "900": 12.3,
        "950": 12.1,
        "1000": 12.0,
        "1050": 9.6,
        "1100": 6.9,
        "1150": 5.0,
        "1200": 3.6,
        "1250": 2.6,
        "1300": 1.7,
        "1350": 1.1,
        "1400": 0.8,
        "1450": 0.5,
        "1500": 0.3,
        "1550": null,
        "1600": null,
        "1650": null
      }
    },
    {
      "block": 30,
      "line_no": 28,
      "nominal_composition": "18Cr–10Ni–Ti",
      "product_form": "Smls. pipe",
      "spec_no": "SA–376",
      "type_grade": "TP321",
      "alloy_desig_uns_no": "S32100",
      "class_condition_temper": null,
      "size_thickness_in": "≤3/8",
      "p_no": 8,
      "group_no": 1,
      "min_tensile_strength_ksi": 75,
      "min_yield_strength_ksi": 30,
      "i": "NP",
      "limits_iii": 800,
      "viii_1": 1500,
      "xii": "NP",
      "external_pressure_chart_no": "HA–2",
      "notes": "G5, G12, T6",
      "values": {
        "100": 20.0,
        "150": null,
        "200": 20.0,
        "250": null,
        "300": 19.1,
        "400": 18.7,
        "500": 18.7,
        "600": 18.3,
        "650": 17.9,
        "700": 17.5,
        "750": 17.2,
        "800": 16.9,
        "850": 16.7,
        "900": 16.5,
        "950": 16.4,
        "1000": 14.9,
        "1050": 9.6,
        "1100": 6.9,
        "1150": 5.0,
        "1200": 3.6,
        "1250": 2.6,
        "1300": 1.7,
        "1350": 1.1,
        "1400": 0.8,
        "1450": 0.5,
        "1500": 0.3,
        "1550": null,
        "1600": null,
        "1650": null
      }
    },
    {
      "block": 30,
      "line_no": 29,
      "nominal_composition": "18Cr–10Ni–Ti",
      "product_form": "Smls. & wld. fittings",
      "spec_no": "SA–403",
      "type_grade": 321,
      "alloy_desig_uns_no": "S32100",
      "class_condition_temper": null,
      "size_thickness_in": null,
      "p_no": 8,
      "group_no": 1,
      "min_tensile_strength_ksi": 75,
      "min_yield_strength_ksi": 30,
      "i": "NP",
      "limits_iii": 800,
      "viii_1": 1500,
      "xii": 650,
      "external_pressure_chart_no": "HA–2",
      "notes": "G5, G12, T6, W12, W14",
      "values": {
        "100": 20.0,
        "150": null,
        "200": 20.0,
        "250": null,
        "300": 19.1,
        "400": 18.7,
        "500": 18.7,
        "600": 18.3,
        "650": 17.9,
        "700": 17.5,
        "750": 17.2,
        "800": 16.9,
        "850": 16.7,
        "900": 16.5,
        "950": 16.4,
        "1000": 14.9,
        "1050": 9.6,
        "1100": 6.9,
        "1150": 5.0,
        "1200": 3.6,
        "1250": 2.6,
        "1300": 1.7,
        "1350": 1.1,
        "1400": 0.8,
        "1450": 0.5,
        "1500": 0.3,
        "1550": null,
        "1600": null,
        "1650": null
      }
    },
    {
      "block": 30,
      "line_no": 30,
      "nominal_composition": "18Cr–10Ni–Ti",
      "product_form": "Wld. pipe",
      "spec_no": "SA–409",
      "type_grade": "TP321",
      "alloy_desig_uns_no": "S32100",
      "class_condition_temper": null,
      "size_thickness_in": null,
      "p_no": 8,
      "group_no": 1,
      "min_tensile_strength_ksi": 75,
      "min_yield_strength_ksi": 30,
      "i": "NP",
      "limits_iii": 800,
      "viii_1": "NP",
      "xii": "NP",
      "external_pressure_chart_no": "HA–2 G5, W12",
      "notes": null,
      "values": {
        "100": 20.0,
        "150": null,
        "200": 20.0,
        "250": null,
        "300": 19.1,
        "400": 18.7,
        "500": 18.7,
        "600": 18.3,
        "650": 17.9,
        "700": 17.5,
        "750": 17.2,
        "800": 16.9,
        "850": null,
        "900": null,
        "950": null,
        "1000": null,
        "1050": null,
        "1100": null,
        "1150": null,
        "1200": null,
        "1250": null,
        "1300": null,
        "1350": null,
        "1400": null,
        "1450": null,
        "1500": null,
        "1550": null,
        "1600": null,
        "1650": null
      }
    },
    {
      "block": 30,
      "line_no": 31,
      "nominal_composition": "18Cr–10Ni–Ti",
      "product_form": "Bar",
      "spec_no": "SA–479",
      "type_grade": 321,
      "alloy_desig_uns_no": "S32100",
      "class_condition_temper": null,
      "size_thickness_in": null,
      "p_no": 8,
      "group_no": 1,
      "min_tensile_strength_ksi": 75,
      "min_yield_strength_ksi": 30,
      "i": 1500,
      "limits_iii": "NP",
      "viii_1": "NP",
      "xii": "NP",
      "external_pressure_chart_no": "HA–2",
      "notes": "G5, G12, T7",
      "values": {
        "100": 20.0,
        "150": null,
        "200": 20.0,
        "250": null,
        "300": 19.1,
        "400": 18.7,
        "500": 18.7,
        "600": 18.3,
        "650": 17.9,
        "700": 17.5,
        "750": 17.2,
        "800": 16.9,
        "850": 16.7,
        "900": 16.5,
        "950": 16.4,
        "1000": 16.2,
        "1050": 9.6,
        "1100": 6.9,
        "1150": 5.0,
        "1200": 3.6,
        "1250": 2.6,
        "1300": 1.7,
        "1350": 1.1,
        "1400": 0.8,
        "1450": 0.5,
        "1500": 0.3,
        "1550": null,
        "1600": null,
        "1650": null
      }
    },
    {
      "block": 30,
      "line_no": 32,
      "nominal_composition": "18Cr–10Ni–Ti",
      "product_form": "Bar",
      "spec_no": "SA–479",
      "type_grade": 321,
      "alloy_desig_uns_no": "S32100",
      "class_condition_temper": null,
      "size_thickness_in": null,
      "p_no": 8,
      "group_no": 1,
      "min_tensile_strength_ksi": 75,
      "min_yield_strength_ksi": 30,
      "i": 1500,
      "limits_iii": "NP",
      "viii_1": 1500,
      "xii": 650,
      "external_pressure_chart_no": "HA–2",
      "notes": "G12, G22, T7",
      "values": {
        "100": 20.0,
        "150": null,
        "200": 18.0,
        "250": null,
        "300": 16.5,
        "400": 15.3,
        "500": 14.3,
        "600": 13.5,
        "650": 13.2,
        "700": 13.0,
        "750": 12.7,
        "800": 12.6,
        "850": 12.4,
        "900": 12.3,
        "950": 12.1,
        "1000": 12.0,
        "1050": 9.6,
        "1100": 6.9,
        "1150": 5.0,
        "1200": 3.6,
        "1250": 2.6,
        "1300": 1.7,
        "1350": 1.1,
        "1400": 0.8,
        "1450": 0.5,
        "1500": 0.3,
        "1550": null,
        "1600": null,
        "1650": null
      }
    },
    {
      "block": 30,
      "line_no": 33,
      "nominal_composition": "18Cr–10Ni–Ti",
      "product_form": "Bar",
      "spec_no": "SA–479",
      "type_grade": 321,
      "alloy_desig_uns_no": "S32100",
      "class_condition_temper": null,
      "size_thickness_in": null,
      "p_no": 8,
      "group_no": 1,
      "min_tensile_strength_ksi": 75,
      "min_yield_strength_ksi": 30,
      "i": "NP",
      "limits_iii": 800,
      "viii_1": 1500,
      "xii": 650,
      "external_pressure_chart_no": "HA–2",
      "notes": "G5, G12, G22, T6",
      "values": {
        "100": 20.0,
        "150": null,
        "200": 20.0,
        "250": null,
        "300": 19.1,
        "400": 18.7,
        "500": 18.7,
        "600": 18.3,
        "650": 17.9,
        "700": 17.5,
        "750": 17.2,
        "800": 16.9,
        "850": 16.7,
        "900": 16.5,
        "950": 16.4,
        "1000": 14.9,
        "1050": 9.6,
        "1100": 6.9,
        "1150": 5.0,
        "1200": 3.6,
        "1250": 2.6,
        "1300": 1.7,
        "1350": 1.1,
        "1400": 0.8,
        "1450": 0.5,
        "1500": 0.3,
        "1550": null,
        "1600": null,
        "1650": null
      }
    },
    {
      "block": 30,
      "line_no": 34,
      "nominal_composition": "18Cr–10Ni–Ti",
      "product_form": "Wld. pipe",
      "spec_no": "SA–813",
      "type_grade": "TP321",
      "alloy_desig_uns_no": "S32100",
      "class_condition_temper": null,
      "size_thickness_in": null,
      "p_no": 8,
      "group_no": 1,
      "min_tensile_strength_ksi": 75,
      "min_yield_strength_ksi": 30,
      "i": "NP",
      "limits_iii": 800,
      "viii_1": "NP",
      "xii": "NP",
      "external_pressure_chart_no": "HA–2 G5, W12",
      "notes": null,
      "values": {
        "100": 20.0,
        "150": null,
        "200": 20.0,
        "250": null,
        "300": 19.1,
        "400": 18.7,
        "500": 18.7,
        "600": 18.3,
        "650": 17.9,
        "700": 17.5,
        "750": 17.2,
        "800": 16.9,
        "850": null,
        "900": null,
        "950": null,
        "1000": null,
        "1050": null,
        "1100": null,
        "1150": null,
        "1200": null,
        "1250": null,
        "1300": null,
        "1350": null,
        "1400": null,
        "1450": null,
        "1500": null,
        "1550": null,
        "1600": null,
        "1650": null
      }
    },
    {
      "block": 30,
      "line_no": 35,
      "nominal_composition": "18Cr–10Ni–Ti",
      "product_form": "Wld. pipe",
      "spec_no": "SA–814",
      "type_grade": "TP321",
      "alloy_desig_uns_no": "S32100",
      "class_condition_temper": null,
      "size_thickness_in": null,
      "p_no": 8,
      "group_no": 1,
      "min_tensile_strength_ksi": 75,
      "min_yield_strength_ksi": 30,
      "i": "NP",
      "limits_iii": 800,
      "viii_1": "NP",
      "xii": "NP",
      "external_pressure_chart_no": "HA–2 G5, W12",
      "notes": null,
      "values": {
        "100": 20.0,
        "150": null,
        "200": 20.0,
        "250": null,
        "300": 19.1,
        "400": 18.7,
        "500": 18.7,
        "600": 18.3,
        "650": 17.9,
        "700": 17.5,
        "750": 17.2,
        "800": 16.9,
        "850": null,
        "900": null,
        "950": null,
        "1000": null,
        "1050": null,
        "1100": null,
        "1150": null,
        "1200": null,
        "1250": null,
        "1300": null,
        "1350": null,
        "1400": null,
        "1450": null,
        "1500": null,
        "1550": null,
        "1600": null,
        "1650": null
      }
    },
    {
      "block": 30,
      "line_no": 36,
      "nominal_composition": "18Cr–10Ni–Ti",
      "product_form": "Bar",
      "spec_no": "SA/JIS G4303",
      "type_grade": "SUS321",
      "alloy_desig_uns_no": null,
      "class_condition_temper": null,
      "size_thickness_in": null,
      "p_no": 8,
      "group_no": 1,
      "min_tensile_strength_ksi": 75,
      "min_yield_strength_ksi": 30,
      "i": "NP",
      "limits_iii": 800,
      "viii_1": 1500,
      "xii": "NP",
      "external_pressure_chart_no": "HA–2",
      "notes": "G5, G12, G22, T6",
      "values": {
        "100": 20.0,
        "150": null,
        "200": 20.0,
        "250": null,
        "300": 19.1,
        "400": 18.7,
        "500": 18.7,
        "600": 18.3,
        "650": 17.9,
        "700": 17.5,
        "750": 17.2,
        "800": 16.9,
        "850": 16.7,
        "900": 16.5,
        "950": 16.4,
        "1000": 14.9,
        "1050": 9.6,
        "1100": 6.9,
        "1150": 5.0,
        "1200": 3.6,
        "1250": 2.6,
        "1300": 1.7,
        "1350": 1.1,
        "1400": 0.8,
        "1450": 0.5,
        "1500": 0.3,
        "1550": null,
        "1600": null,
        "1650": null
      }
    },
    {
      "block": 30,
      "line_no": 37,
      "nominal_composition": "18Cr–10Ni–Ti",
      "product_form": "Forgings",
      "spec_no": "SA–182",
      "type_grade": "F321H",
      "alloy_desig_uns_no": "S32109",
      "class_condition_temper": null,
      "size_thickness_in": "≤5",
      "p_no": 8,
      "group_no": 1,
      "min_tensile_strength_ksi": 75,
      "min_yield_strength_ksi": 30,
      "i": 1500,
      "limits_iii": 800,
      "viii_1": 1500,
      "xii": "NP",
      "external_pressure_chart_no": "HA–2 G5, T8",
      "notes": null,
      "values": {
        "100": 20.0,
        "150": null,
        "200": 20.0,
        "250": null,
        "300": 19.1,
        "400": 18.7,
        "500": 18.7,
        "600": 18.3,
        "650": 17.9,
        "700": 17.5,
        "750": 17.2,
        "800": 16.9,
        "850": 16.7,
        "900": 16.5,
        "950": 16.4,
        "1000": 16.2,
        "1050": 12.3,
        "1100": 9.1,
        "1150": 6.9,
        "1200": 5.4,
        "1250": 4.1,
        "1300": 3.2,
        "1350": 2.5,
        "1400": 1.9,
        "1450": 1.5,
        "1500": 1.1,
        "1550": null,
        "1600": null,
        "1650": null
      }
    },
    {
      "block": 30,
      "line_no": 38,
      "nominal_composition": "18Cr–10Ni–Ti",
      "product_form": "Forgings",
      "spec_no": "SA–182",
      "type_grade": "F321H",
      "alloy_desig_uns_no": "S32109",
      "class_condition_temper": null,
      "size_thickness_in": "≤5",
      "p_no": 8,
      "group_no": 1,
      "min_tensile_strength_ksi": 75,
      "min_yield_strength_ksi": 30,
      "i": 1500,
      "limits_iii": "NP",
      "viii_1": 1500,
      "xii": "NP",
      "external_pressure_chart_no": "HA–2 T8",
      "notes": null,
      "values": {
        "100": 20.0,
        "150": null,
        "200": 18.0,
        "250": null,
        "300": 16.5,
        "400": 15.3,
        "500": 14.3,
        "600": 13.5,
        "650": 13.2,
        "700": 13.0,
        "750": 12.7,
        "800": 12.6,
        "850": 12.4,
        "900": 12.3,
        "950": 12.1,
        "1000": 12.0,
        "1050": 11.9,
        "1100": 9.1,
        "1150": 6.9,
        "1200": 5.4,
        "1250": 4.1,
        "1300": 3.2,
        "1350": 2.5,
        "1400": 1.9,
        "1450": 1.5,
        "1500": 1.1,
        "1550": null,
        "1600": null,
        "1650": null
      }
    },
    {
      "block": 30,
      "line_no": 39,
      "nominal_composition": "18Cr–10Ni–Ti",
      "product_form": "Smls. tube",
      "spec_no": "SA–213",
      "type_grade": "TP321H",
      "alloy_desig_uns_no": "S32109",
      "class_condition_temper": null,
      "size_thickness_in": null,
      "p_no": 8,
      "group_no": 1,
      "min_tensile_strength_ksi": 75,
      "min_yield_strength_ksi": 30,
      "i": 1500,
      "limits_iii": 800,
      "viii_1": 1500,
      "xii": "NP",
      "external_pressure_chart_no": "HA–2 G5, T8",
      "notes": null,
      "values": {
        "100": 20.0,
        "150": null,
        "200": 20.0,
        "250": null,
        "300": 19.1,
        "400": 18.7,
        "500": 18.7,
        "600": 18.3,
        "650": 17.9,
        "700": 17.5,
        "750": 17.2,
        "800": 16.9,
        "850": 16.7,
        "900": 16.5,
        "950": 16.4,
        "1000": 16.2,
        "1050": 12.3,
        "1100": 9.1,
        "1150": 6.9,
        "1200": 5.4,
        "1250": 4.1,
        "1300": 3.2,
        "1350": 2.5,
        "1400": 1.9,
        "1450": 1.5,
        "1500": 1.1,
        "1550": null,
        "1600": null,
        "1650": null
      }
    },
    {
      "block": 30,
      "line_no": 40,
      "nominal_composition": "18Cr–10Ni–Ti",
      "product_form": "Smls. tube",
      "spec_no": "SA–213",
      "type_grade": "TP321H",
      "alloy_desig_uns_no": "S32109",
      "class_condition_temper": null,
      "size_thickness_in": null,
      "p_no": 8,
      "group_no": 1,
      "min_tensile_strength_ksi": 75,
      "min_yield_strength_ksi": 30,
      "i": 1500,
      "limits_iii": "NP",
      "viii_1": 1500,
      "xii": "NP",
      "external_pressure_chart_no": "HA–2 T8",
      "notes": null,
      "values": {
        "100": 20.0,
        "150": null,
        "200": 18.0,
        "250": null,
        "300": 16.5,
        "400": 15.3,
        "500": 14.3,
        "600": 13.5,
        "650": 13.2,
        "700": 13.0,
        "750": 12.7,
        "800": 12.6,
        "850": 12.4,
        "900": 12.3,
        "950": 12.1,
        "1000": 12.0,
        "1050": 11.9,
        "1100": 9.1,
        "1150": 6.9,
        "1200": 5.4,
        "1250": 4.1,
        "1300": 3.2,
        "1350": 2.5,
        "1400": 1.9,
        "1450": 1.5,
        "1500": 1.1,
        "1550": null,
        "1600": null,
        "1650": null
      }
    },
    {
      "block": 30,
      "line_no": 41,
      "nominal_composition": "18Cr–10Ni–Ti",
      "product_form": "Plate",
      "spec_no": "SA–240",
      "type_grade": "321H",
      "alloy_desig_uns_no": "S32109",
      "class_condition_temper": null,
      "size_thickness_in": null,
      "p_no": 8,
      "group_no": 1,
      "min_tensile_strength_ksi": 75,
      "min_yield_strength_ksi": 30,
      "i": 1500,
      "limits_iii": 800,
      "viii_1": 1500,
      "xii": "NP",
      "external_pressure_chart_no": "HA–2 G5, T8",
      "notes": null,
      "values": {
        "100": 20.0,
        "150": null,
        "200": 20.0,
        "250": null,
        "300": 19.1,
        "400": 18.7,
        "500": 18.7,
        "600": 18.3,
        "650": 17.9,
        "700": 17.5,
        "750": 17.2,
        "800": 16.9,
        "850": 16.7,
        "900": 16.5,
        "950": 16.4,
        "1000": 16.2,
        "1050": 12.3,
        "1100": 9.1,
        "1150": 6.9,
        "1200": 5.4,
        "1250": 4.1,
        "1300": 3.2,
        "1350": 2.5,
        "1400": 1.9,
        "1450": 1.5,
        "1500": 1.1,
        "1550": null,
        "1600": null,
        "1650": null
      }
    },
    {
      "block": 30,
      "line_no": 42,
      "nominal_composition": "18Cr–10Ni–Ti",
      "product_form": "Plate",
      "spec_no": "SA–240",
      "type_grade": "321H",
      "alloy_desig_uns_no": "S32109",
      "class_condition_temper": null,
      "size_thickness_in": null,
      "p_no": 8,
      "group_no": 1,
      "min_tensile_strength_ksi": 75,
      "min_yield_strength_ksi": 30,
      "i": 1500,
      "limits_iii": "NP",
      "viii_1": 1500,
      "xii": "NP",
      "external_pressure_chart_no": "HA–2 T8",
      "notes": null,
      "values": {
        "100": 20.0,
        "150": null,
        "200": 18.0,
        "250": null,
        "300": 16.5,
        "400": 15.3,
        "500": 14.3,
        "600": 13.5,
        "650": 13.2,
        "700": 13.0,
        "750": 12.7,
        "800": 12.6,
        "850": 12.4,
        "900": 12.3,
        "950": 12.1,
        "1000": 12.0,
        "1050": 11.9,
        "1100": 9.1,
        "1150": 6.9,
        "1200": 5.4,
        "1250": 4.1,
        "1300": 3.2,
        "1350": 2.5,
        "1400": 1.9,
        "1450": 1.5,
        "1500": 1.1,
        "1550": null,
        "1600": null,
        "1650": null
      }
    },
    {
      "block": 30,
      "line_no": 43,
      "nominal_composition": "18Cr–10Ni–Ti",
      "product_form": "Wld. tube",
      "spec_no": "SA–249",
      "type_grade": "TP321H",
      "alloy_desig_uns_no": "S32109",
      "class_condition_temper": null,
      "size_thickness_in": null,
      "p_no": 8,
      "group_no": 1,
      "min_tensile_strength_ksi": 75,
      "min_yield_strength_ksi": 30,
      "i": 1500,
      "limits_iii": "NP",
      "viii_1": "NP",
      "xii": "NP",
      "external_pressure_chart_no": "HA–2 T8, W13",
      "notes": null,
      "values": {
        "100": 20.0,
        "150": null,
        "200": 18.0,
        "250": null,
        "300": 16.5,
        "400": 15.3,
        "500": 14.3,
        "600": 13.5,
        "650": 13.2,
        "700": 13.0,
        "750": 12.7,
        "800": 12.6,
        "850": 12.4,
        "900": 12.3,
        "950": 12.1,
        "1000": 12.0,
        "1050": 11.9,
        "1100": 9.1,
        "1150": 6.9,
        "1200": 5.4,
        "1250": 4.1,
        "1300": 3.2,
        "1350": 2.5,
        "1400": 1.9,
        "1450": 1.5,
        "1500": 1.1,
        "1550": null,
        "1600": null,
        "1650": null
      }
    },
    {
      "block": 30,
      "line_no": 44,
      "nominal_composition": "18Cr–10Ni–Ti",
      "product_form": "Wld. tube",
      "spec_no": "SA–249",
      "type_grade": "TP321H",
      "alloy_desig_uns_no": "S32109",
      "class_condition_temper": null,
      "size_thickness_in": null,
      "p_no": 8,
      "group_no": 1,
      "min_tensile_strength_ksi": 75,
      "min_yield_strength_ksi": 30,
      "i": 1500,
      "limits_iii": 800,
      "viii_1": "NP",
      "xii": "NP",
      "external_pressure_chart_no": "HA–2",
      "notes": "G5, T8, W12, W13",
      "values": {
        "100": 20.0,
        "150": null,
        "200": 20.0,
        "250": null,
        "300": 19.1,
        "400": 18.7,
        "500": 18.7,
        "600": 18.3,
        "650": 17.9,
        "700": 17.5,
        "750": 17.2,
        "800": 16.9,
        "850": 16.7,
        "900": 16.5,
        "950": 16.4,
        "1000": 16.2,
        "1050": 12.3,
        "1100": 9.1,
        "1150": 6.9,
        "1200": 5.4,
        "1250": 4.1,
        "1300": 3.2,
        "1350": 2.5,
        "1400": 1.9,
        "1450": 1.5,
        "1500": 1.1,
        "1550": null,
        "1600": null,
        "1650": null
      }
    },
    {
      "block": 30,
      "line_no": 45,
      "nominal_composition": "18Cr–10Ni–Ti",
      "product_form": "Wld. tube",
      "spec_no": "SA–249",
      "type_grade": "TP321H",
      "alloy_desig_uns_no": "S32109",
      "class_condition_temper": null,
      "size_thickness_in": null,
      "p_no": 8,
      "group_no": 1,
      "min_tensile_strength_ksi": 75,
      "min_yield_strength_ksi": 30,
      "i": 1500,
      "limits_iii": "NP",
      "viii_1": 1500,
      "xii": "NP",
      "external_pressure_chart_no": "HA–2",
      "notes": "G5, G24, T8",
      "values": {
        "100": 17.0,
        "150": null,
        "200": 17.0,
        "250": null,
        "300": 16.2,
        "400": 15.9,
        "500": 15.9,
        "600": 15.5,
        "650": 15.2,
        "700": 14.9,
        "750": 14.6,
        "800": 14.4,
        "850": 14.2,
        "900": 14.1,
        "950": 13.9,
        "1000": 13.8,
        "1050": 10.5,
        "1100": 7.7,
        "1150": 5.9,
        "1200": 4.6,
        "1250": 3.5,
        "1300": 2.7,
        "1350": 2.1,
        "1400": 1.6,
        "1450": 1.3,
        "1500": 0.94,
        "1550": null,
        "1600": null,
        "1650": null
      }
    },
    {
      "block": 31,
      "line_no": 1,
      "nominal_composition": "18Cr–10Ni–Ti",
      "product_form": "Wld. tube",
      "spec_no": "SA–249",
      "type_grade": "TP321H",
      "alloy_desig_uns_no": "S32109",
      "class_condition_temper": null,
      "size_thickness_in": null,
      "p_no": 8,
      "group_no": 1,
      "min_tensile_strength_ksi": 75,
      "min_yield_strength_ksi": 30,
      "i": 1500,
      "limits_iii": "NP",
      "viii_1": 1500,
      "xii": "NP",
      "external_pressure_chart_no": "HA–2 G24, T8",
      "notes": null,
      "values": {
        "100": 17.0,
        "150": null,
        "200": 15.3,
        "250": null,
        "300": 14.1,
        "400": 13.0,
        "500": 12.2,
        "600": 11.5,
        "650": 11.2,
        "700": 11.0,
        "750": 10.8,
        "800": 10.7,
        "850": 10.5,
        "900": 10.4,
        "950": 10.3,
        "1000": 10.2,
        "1050": 10.1,
        "1100": 7.7,
        "1150": 5.9,
        "1200": 4.6,
        "1250": 3.5,
        "1300": 2.7,
        "1350": 2.1,
        "1400": 1.6,
        "1450": 1.3,
        "1500": 0.94,
        "1550": null,
        "1600": null,
        "1650": null
      }
    },
    {
      "block": 31,
      "line_no": 2,
      "nominal_composition": "18Cr–10Ni–Ti",
      "product_form": "Smls. pipe",
      "spec_no": "SA–312",
      "type_grade": "TP321H",
      "alloy_desig_uns_no": "S32109",
      "class_condition_temper": null,
      "size_thickness_in": "≤3/16",
      "p_no": 8,
      "group_no": 1,
      "min_tensile_strength_ksi": 75,
      "min_yield_strength_ksi": 30,
      "i": 1500,
      "limits_iii": 800,
      "viii_1": 1500,
      "xii": "NP",
      "external_pressure_chart_no": "HA–2 G5, T8",
      "notes": null,
      "values": {
        "100": 20.0,
        "150": 20.0,
        "200": 20.0,
        "250": 19.6,
        "300": 19.1,
        "400": 18.7,
        "500": 18.7,
        "600": 18.3,
        "650": 17.9,
        "700": 17.5,
        "750": 17.2,
        "800": 16.9,
        "850": 16.7,
        "900": 16.5,
        "950": 16.4,
        "1000": 16.2,
        "1050": 12.3,
        "1100": 9.1,
        "1150": 6.9,
        "1200": 5.4,
        "1250": 4.1,
        "1300": 3.2,
        "1350": 2.5,
        "1400": 1.9,
        "1450": 1.5,
        "1500": 1.1,
        "1550": null,
        "1600": null,
        "1650": null
      }
    },
    {
      "block": 31,
      "line_no": 3,
      "nominal_composition": "18Cr–10Ni–Ti",
      "product_form": "Smls. pipe",
      "spec_no": "SA–312",
      "type_grade": "TP321H",
      "alloy_desig_uns_no": "S32109",
      "class_condition_temper": null,
      "size_thickness_in": "≤3/16",
      "p_no": 8,
      "group_no": 1,
      "min_tensile_strength_ksi": 75,
      "min_yield_strength_ksi": 30,
      "i": 1500,
      "limits_iii": "NP",
      "viii_1": 1500,
      "xii": "NP",
      "external_pressure_chart_no": "HA–2 T8",
      "notes": null,
      "values": {
        "100": 20.0,
        "150": 18.7,
        "200": 18.0,
        "250": 17.2,
        "300": 16.5,
        "400": 15.3,
        "500": 14.3,
        "600": 13.5,
        "650": 13.2,
        "700": 13.0,
        "750": 12.7,
        "800": 12.6,
        "850": 12.4,
        "900": 12.3,
        "950": 12.1,
        "1000": 12.0,
        "1050": 11.9,
        "1100": 9.1,
        "1150": 6.9,
        "1200": 5.4,
        "1250": 4.1,
        "1300": 3.2,
        "1350": 2.5,
        "1400": 1.9,
        "1450": 1.5,
        "1500": 1.1,
        "1550": null,
        "1600": null,
        "1650": null
      }
    },
    {
      "block": 31,
      "line_no": 4,
      "nominal_composition": "18Cr–10Ni–Ti",
      "product_form": "Wld. pipe",
      "spec_no": "SA–312",
      "type_grade": "TP321H",
      "alloy_desig_uns_no": "S32109",
      "class_condition_temper": null,
      "size_thickness_in": "≤3/16",
      "p_no": 8,
      "group_no": 1,
      "min_tensile_strength_ksi": 75,
      "min_yield_strength_ksi": 30,
      "i": 1500,
      "limits_iii": 800,
      "viii_1": 1500,
      "xii": "NP",
      "external_pressure_chart_no": "HA–2",
      "notes": "G5, T8, W12, W13, W14",
      "values": {
        "100": 20.0,
        "150": 20.0,
        "200": 20.0,
        "250": 19.6,
        "300": 19.1,
        "400": 18.7,
        "500": 18.7,
        "600": 18.3,
        "650": 17.9,
        "700": 17.5,
        "750": 17.2,
        "800": 16.9,
        "850": 16.7,
        "900": 16.5,
        "950": 16.4,
        "1000": 16.2,
        "1050": 12.3,
        "1100": 9.1,
        "1150": 6.9,
        "1200": 5.4,
        "1250": 4.1,
        "1300": 3.2,
        "1350": 2.5,
        "1400": 1.9,
        "1450": 1.5,
        "1500": 1.1,
        "1550": null,
        "1600": null,
        "1650": null
      }
    },
    {
      "block": 31,
      "line_no": 5,
      "nominal_composition": "18Cr–10Ni–Ti",
      "product_form": "Wld. pipe",
      "spec_no": "SA–312",
      "type_grade": "TP321H",
      "alloy_desig_uns_no": "S32109",
      "class_condition_temper": null,
      "size_thickness_in": "≤3/16",
      "p_no": 8,
      "group_no": 1,
      "min_tensile_strength_ksi": 75,
      "min_yield_strength_ksi": 30,
      "i": 1500,
      "limits_iii": "NP",
      "viii_1": 1500,
      "xii": "NP",
      "external_pressure_chart_no": "HA–2",
      "notes": "T8, W13, W14",
      "values": {
        "100": 20.0,
        "150": 18.7,
        "200": 18.0,
        "250": 17.2,
        "300": 16.5,
        "400": 15.3,
        "500": 14.3,
        "600": 13.5,
        "650": 13.2,
        "700": 13.0,
        "750": 12.7,
        "800": 12.6,
        "850": 12.4,
        "900": 12.3,
        "950": 12.1,
        "1000": 12.0,
        "1050": 11.9,
        "1100": 9.1,
        "1150": 6.9,
        "1200": 5.4,
        "1250": 4.1,
        "1300": 3.2,
        "1350": 2.5,
        "1400": 1.9,
        "1450": 1.5,
        "1500": 1.1,
        "1550": null,
        "1600": null,
        "1650": null
      }
    },
    {
      "block": 31,
      "line_no": 6,
      "nominal_composition": "18Cr–10Ni–Ti",
      "product_form": "Smls. pipe",
