Repository: danivelas0/asme-pcc

File: resources/bpvc_ii_d_customary_2025/table_1a.json (part 42 of 55)
    "External Pressure Chart No.",
    "Notes"
  ],
  "columns_values": [
      "spec_no": "SA–376",
      "type_grade": "TP321H",
      "alloy_desig_uns_no": "S32109",
      "class_condition_temper": null,
      "size_thickness_in": "≤3/8",
      "p_no": 8,
      "group_no": 1,
      "min_tensile_strength_ksi": 75,
      "min_yield_strength_ksi": 30,
      "i": 1500,
      "limits_iii": 800,
      "viii_1": 1500,
      "xii": "NP",
      "external_pressure_chart_no": "HA–2 G5, T8",
      "notes": null,
      "values": {
        "100": 20.0,
        "150": null,
        "200": 20.0,
        "250": null,
        "300": 19.1,
        "400": 18.7,
        "500": 18.7,
        "600": 18.3,
        "650": 17.9,
        "700": 17.5,
        "750": 17.2,
        "800": 16.9,
        "850": 16.7,
        "900": 16.5,
        "950": 16.4,
        "1000": 16.2,
        "1050": 12.3,
        "1100": 9.1,
        "1150": 6.9,
        "1200": 5.4,
        "1250": 4.1,
        "1300": 3.2,
        "1350": 2.5,
        "1400": 1.9,
        "1450": 1.5,
        "1500": 1.1,
        "1550": null,
        "1600": null,
        "1650": null
      }
    },
    {
      "block": 31,
      "line_no": 7,
      "nominal_composition": "18Cr–10Ni–Ti",
      "product_form": "Smls. pipe",
      "spec_no": "SA–376",
      "type_grade": "TP321H",
      "alloy_desig_uns_no": "S32109",
      "class_condition_temper": null,
      "size_thickness_in": "≤3/8",
      "p_no": 8,
      "group_no": 1,
      "min_tensile_strength_ksi": 75,
      "min_yield_strength_ksi": 30,
      "i": 1500,
      "limits_iii": "NP",
      "viii_1": 1500,
      "xii": "NP",
      "external_pressure_chart_no": "HA–2 T8",
      "notes": null,
      "values": {
        "100": 20.0,
        "150": null,
        "200": 18.0,
        "250": null,
        "300": 16.5,
        "400": 15.3,
        "500": 14.3,
        "600": 13.5,
        "650": 13.2,
        "700": 13.0,
        "750": 12.7,
        "800": 12.6,
        "850": 12.4,
        "900": 12.3,
        "950": 12.1,
        "1000": 12.0,
        "1050": 11.9,
        "1100": 9.1,
        "1150": 6.9,
        "1200": 5.4,
        "1250": 4.1,
        "1300": 3.2,
        "1350": 2.5,
        "1400": 1.9,
        "1450": 1.5,
        "1500": 1.1,
        "1550": null,
        "1600": null,
        "1650": null
      }
    },
    {
      "block": 31,
      "line_no": 8,
      "nominal_composition": "18Cr–10Ni–Ti",
      "product_form": "Smls. & wld. fittings",
      "spec_no": "SA–403",
      "type_grade": "321H",
      "alloy_desig_uns_no": "S32109",
      "class_condition_temper": null,
      "size_thickness_in": null,
      "p_no": 8,
      "group_no": 1,
      "min_tensile_strength_ksi": 75,
      "min_yield_strength_ksi": 30,
      "i": "NP",
      "limits_iii": 800,
      "viii_1": 1500,
      "xii": "NP",
      "external_pressure_chart_no": "HA–2",
      "notes": "G5, T8, W12, W14",
      "values": {
        "100": 20.0,
        "150": null,
        "200": 20.0,
        "250": null,
        "300": 19.1,
        "400": 18.7,
        "500": 18.7,
        "600": 18.3,
        "650": 17.9,
        "700": 17.5,
        "750": 17.2,
        "800": 16.9,
        "850": 16.7,
        "900": 16.5,
        "950": 16.4,
        "1000": 16.2,
        "1050": 12.3,
        "1100": 9.1,
        "1150": 6.9,
        "1200": 5.4,
        "1250": 4.1,
        "1300": 3.2,
        "1350": 2.5,
        "1400": 1.9,
        "1450": 1.5,
        "1500": 1.1,
        "1550": null,
        "1600": null,
        "1650": null
      }
    },
    {
      "block": 31,
      "line_no": 9,
      "nominal_composition": "18Cr–10Ni–Ti",
      "product_form": "Bar",
      "spec_no": "SA–479",
      "type_grade": "321H",
      "alloy_desig_uns_no": "S32109",
      "class_condition_temper": null,
      "size_thickness_in": null,
      "p_no": 8,
      "group_no": 1,
      "min_tensile_strength_ksi": 75,
      "min_yield_strength_ksi": 30,
      "i": 1500,
      "limits_iii": "NP",
      "viii_1": 1500,
      "xii": "NP",
      "external_pressure_chart_no": "HA–2 T8",
      "notes": null,
      "values": {
        "100": 20.0,
        "150": null,
        "200": 18.0,
        "250": null,
        "300": 16.5,
        "400": 15.3,
        "500": 14.3,
        "600": 13.5,
        "650": 13.2,
        "700": 13.0,
        "750": 12.7,
        "800": 12.6,
        "850": 12.4,
        "900": 12.3,
        "950": 12.1,
        "1000": 12.0,
        "1050": 11.9,
        "1100": 9.1,
        "1150": 6.9,
        "1200": 5.4,
        "1250": 4.1,
        "1300": 3.2,
        "1350": 2.5,
        "1400": 1.9,
        "1450": 1.5,
        "1500": 1.1,
        "1550": null,
        "1600": null,
        "1650": null
      }
    },
    {
      "block": 31,
      "line_no": 10,
      "nominal_composition": "18Cr–10Ni–Ti",
      "product_form": "Bar",
      "spec_no": "SA–479",
      "type_grade": "321H",
      "alloy_desig_uns_no": "S32109",
      "class_condition_temper": null,
      "size_thickness_in": null,
      "p_no": 8,
      "group_no": 1,
      "min_tensile_strength_ksi": 75,
      "min_yield_strength_ksi": 30,
      "i": 1500,
      "limits_iii": 800,
      "viii_1": 1500,
      "xii": "NP",
      "external_pressure_chart_no": "HA–2",
      "notes": "G5, H2, T8",
      "values": {
        "100": 20.0,
        "150": null,
        "200": 20.0,
        "250": null,
        "300": 19.1,
        "400": 18.7,
        "500": 18.7,
        "600": 18.3,
        "650": 17.9,
        "700": 17.5,
        "750": 17.2,
        "800": 16.9,
        "850": 16.7,
        "900": 16.5,
        "950": 16.4,
        "1000": 16.2,
        "1050": 12.3,
        "1100": 9.1,
        "1150": 6.9,
        "1200": 5.4,
        "1250": 4.1,
        "1300": 3.2,
        "1350": 2.5,
        "1400": 1.9,
        "1450": 1.5,
        "1500": 1.1,
        "1550": null,
        "1600": null,
        "1650": null
      }
    },
    {
      "block": 31,
      "line_no": 11,
      "nominal_composition": "18Cr–10Ni–Ti",
      "product_form": "Wld. pipe",
      "spec_no": "SA–813",
      "type_grade": "TP321H",
      "alloy_desig_uns_no": "S32109",
      "class_condition_temper": null,
      "size_thickness_in": null,
      "p_no": 8,
      "group_no": 1,
      "min_tensile_strength_ksi": 75,
      "min_yield_strength_ksi": 30,
      "i": "NP",
      "limits_iii": 800,
      "viii_1": "NP",
      "xii": "NP",
      "external_pressure_chart_no": "HA–2 G5, W12",
      "notes": null,
      "values": {
        "100": 20.0,
        "150": null,
        "200": 20.0,
        "250": null,
        "300": 19.1,
        "400": 18.7,
        "500": 18.7,
        "600": 18.3,
        "650": 17.9,
        "700": 17.5,
        "750": 17.2,
        "800": 16.9,
        "850": null,
        "900": null,
        "950": null,
        "1000": null,
        "1050": null,
        "1100": null,
        "1150": null,
        "1200": null,
        "1250": null,
        "1300": null,
        "1350": null,
        "1400": null,
        "1450": null,
        "1500": null,
        "1550": null,
        "1600": null,
        "1650": null
      }
    },
    {
      "block": 31,
      "line_no": 12,
      "nominal_composition": "18Cr–10Ni–Ti",
      "product_form": "Wld. pipe",
      "spec_no": "SA–814",
      "type_grade": "TP321H",
      "alloy_desig_uns_no": "S32109",
      "class_condition_temper": null,
      "size_thickness_in": null,
      "p_no": 8,
      "group_no": 1,
      "min_tensile_strength_ksi": 75,
      "min_yield_strength_ksi": 30,
      "i": "NP",
      "limits_iii": 800,
      "viii_1": "NP",
      "xii": "NP",
      "external_pressure_chart_no": "HA–2 G5, W12",
      "notes": null,
      "values": {
        "100": 20.0,
        "150": null,
        "200": 20.0,
        "250": null,
        "300": 19.1,
        "400": 18.7,
        "500": 18.7,
        "600": 18.3,
        "650": 17.9,
        "700": 17.5,
        "750": 17.2,
        "800": 16.9,
        "850": null,
        "900": null,
        "950": null,
        "1000": null,
        "1050": null,
        "1100": null,
        "1150": null,
        "1200": null,
        "1250": null,
        "1300": null,
        "1350": null,
        "1400": null,
        "1450": null,
        "1500": null,
        "1550": null,
        "1600": null,
        "1650": null
      }
    },
    {
      "block": 31,
      "line_no": 13,
      "nominal_composition": "18Cr–11Ni",
      "product_form": "Plate",
      "spec_no": "SA–240",
      "type_grade": 305,
      "alloy_desig_uns_no": "S30500",
      "class_condition_temper": null,
      "size_thickness_in": null,
      "p_no": 8,
      "group_no": 1,
      "min_tensile_strength_ksi": 75,
      "min_yield_strength_ksi": 30,
      "i": "NP",
      "limits_iii": 800,
      "viii_1": "NP",
      "xii": "NP",
      "external_pressure_chart_no": "HA–1 G5",
      "notes": null,
      "values": {
        "100": 20.0,
        "150": null,
        "200": 20.0,
        "250": null,
        "300": 18.9,
        "400": 18.3,
        "500": 17.5,
        "600": 16.6,
        "650": 16.2,
        "700": 15.8,
        "750": 15.5,
        "800": 15.2,
        "850": null,
        "900": null,
        "950": null,
        "1000": null,
        "1050": null,
        "1100": null,
        "1150": null,
        "1200": null,
        "1250": null,
        "1300": null,
        "1350": null,
        "1400": null,
        "1450": null,
        "1500": null,
        "1550": null,
        "1600": null,
        "1650": null
      }
    },
    {
      "block": 31,
      "line_no": 14,
      "nominal_composition": "18Cr–12Ni–2Mo",
      "product_form": "Castings",
      "spec_no": "SA–351",
      "type_grade": "CF3M",
      "alloy_desig_uns_no": "J92800",
      "class_condition_temper": null,
      "size_thickness_in": null,
      "p_no": 8,
      "group_no": 1,
      "min_tensile_strength_ksi": 70,
      "min_yield_strength_ksi": 30,
      "i": "NP",
      "limits_iii": 800,
      "viii_1": 850,
      "xii": 650,
      "external_pressure_chart_no": "HA–4",
      "notes": "G1, G5, G16, G17, G19",
      "values": {
        "100": 20.0,
        "150": null,
        "200": 20.0,
        "250": null,
        "300": 19.4,
        "400": 19.2,
        "500": 17.9,
        "600": 17.0,
        "650": 16.6,
        "700": 16.3,
        "750": 16.0,
        "800": 15.8,
        "850": 15.7,
        "900": null,
        "950": null,
        "1000": null,
        "1050": null,
        "1100": null,
        "1150": null,
        "1200": null,
        "1250": null,
        "1300": null,
        "1350": null,
        "1400": null,
        "1450": null,
        "1500": null,
        "1550": null,
        "1600": null,
        "1650": null
      }
    },
    {
      "block": 31,
      "line_no": 15,
      "nominal_composition": "18Cr–12Ni–2Mo",
      "product_form": "Castings",
      "spec_no": "SA–351",
      "type_grade": "CF3M",
      "alloy_desig_uns_no": "J92800",
      "class_condition_temper": null,
      "size_thickness_in": null,
      "p_no": 8,
      "group_no": 1,
      "min_tensile_strength_ksi": 70,
      "min_yield_strength_ksi": 30,
      "i": "NP",
      "limits_iii": "NP",
      "viii_1": 850,
      "xii": 650,
      "external_pressure_chart_no": "HA–4 G1, G19",
      "notes": null,
      "values": {
        "100": 20.0,
        "150": null,
        "200": 17.2,
        "250": null,
        "300": 15.5,
        "400": 14.2,
        "500": 13.3,
        "600": 12.6,
        "650": 12.3,
        "700": 12.1,
        "750": 11.9,
        "800": 11.7,
        "850": 11.6,
        "900": null,
        "950": null,
        "1000": null,
        "1050": null,
        "1100": null,
        "1150": null,
        "1200": null,
        "1250": null,
        "1300": null,
        "1350": null,
        "1400": null,
        "1450": null,
        "1500": null,
        "1550": null,
        "1600": null,
        "1650": null
      }
    },
    {
      "block": 31,
      "line_no": 16,
      "nominal_composition": "18Cr–12Ni–2Mo",
      "product_form": "Cast pipe",
      "spec_no": "SA–451",
      "type_grade": "CPF3M",
      "alloy_desig_uns_no": "J92800",
      "class_condition_temper": null,
      "size_thickness_in": null,
      "p_no": 8,
      "group_no": 1,
      "min_tensile_strength_ksi": 70,
      "min_yield_strength_ksi": 30,
      "i": "NP",
      "limits_iii": 800,
      "viii_1": 800,
      "xii": "NP",
      "external_pressure_chart_no": "HA–4",
      "notes": "G1, G5, G16, G17, G19",
      "values": {
        "100": 20.0,
        "150": null,
        "200": 20.0,
        "250": null,
        "300": 19.4,
        "400": 19.2,
        "500": 17.9,
        "600": 17.0,
        "650": 16.6,
        "700": 16.3,
        "750": 16.1,
        "800": 15.8,
        "850": null,
        "900": null,
        "950": null,
        "1000": null,
        "1050": null,
        "1100": null,
        "1150": null,
        "1200": null,
        "1250": null,
        "1300": null,
        "1350": null,
        "1400": null,
        "1450": null,
        "1500": null,
        "1550": null,
        "1600": null,
        "1650": null
      }
    },
    {
      "block": 31,
      "line_no": 17,
      "nominal_composition": "18Cr–12Ni–2Mo",
      "product_form": "Castings",
      "spec_no": "SA–351",
      "type_grade": "CF8M",
      "alloy_desig_uns_no": "J92900",
      "class_condition_temper": null,
      "size_thickness_in": null,
      "p_no": 8,
      "group_no": 1,
      "min_tensile_strength_ksi": 70,
      "min_yield_strength_ksi": 30,
      "i": 1500,
      "limits_iii": 800,
      "viii_1": 1500,
      "xii": 650,
      "external_pressure_chart_no": "HA–2",
      "notes": "G1, G5, G12, G16, G17, G19, T6",
      "values": {
        "100": 20.0,
        "150": null,
        "200": 20.0,
        "250": null,
        "300": 19.4,
        "400": 19.2,
        "500": 17.9,
        "600": 17.0,
        "650": 16.6,
        "700": 16.3,
        "750": 16.0,
        "800": 15.8,
        "850": 15.7,
        "900": 15.5,
        "950": 15.4,
        "1000": 14.9,
        "1050": 11.5,
        "1100": 8.9,
        "1150": 6.9,
        "1200": 5.4,
        "1250": 4.3,
        "1300": 3.4,
        "1350": 2.8,
        "1400": 2.3,
        "1450": 1.9,
        "1500": 1.6,
        "1550": null,
        "1600": null,
        "1650": null
      }
    },
    {
      "block": 31,
      "line_no": 18,
      "nominal_composition": "18Cr–12Ni–2Mo",
      "product_form": "Castings",
      "spec_no": "SA–351",
      "type_grade": "CF8M",
      "alloy_desig_uns_no": "J92900",
      "class_condition_temper": null,
      "size_thickness_in": null,
      "p_no": 8,
      "group_no": 1,
      "min_tensile_strength_ksi": 70,
      "min_yield_strength_ksi": 30,
      "i": 1500,
      "limits_iii": "NP",
      "viii_1": 1500,
      "xii": 650,
      "external_pressure_chart_no": "HA–2",
      "notes": "G1, G12, G19, T8",
      "values": {
        "100": 20.0,
        "150": null,
        "200": 17.2,
        "250": null,
        "300": 15.5,
        "400": 14.2,
        "500": 13.3,
        "600": 12.6,
        "650": 12.3,
        "700": 12.1,
        "750": 11.9,
        "800": 11.7,
        "850": 11.6,
        "900": 11.5,
        "950": 11.4,
        "1000": 11.3,
        "1050": 11.2,
        "1100": 8.9,
        "1150": 6.9,
        "1200": 5.4,
        "1250": 4.3,
        "1300": 3.4,
        "1350": 2.8,
        "1400": 2.3,
        "1450": 1.9,
        "1500": 1.6,
        "1550": null,
        "1600": null,
        "1650": null
      }
    },
    {
      "block": 31,
      "line_no": 19,
      "nominal_composition": "18Cr–12Ni–2Mo",
      "product_form": "Cast pipe",
      "spec_no": "SA–451",
      "type_grade": "CPF8M",
      "alloy_desig_uns_no": "J92900",
      "class_condition_temper": null,
      "size_thickness_in": null,
      "p_no": 8,
      "group_no": 1,
      "min_tensile_strength_ksi": 70,
      "min_yield_strength_ksi": 30,
      "i": "NP",
      "limits_iii": 800,
      "viii_1": 800,
      "xii": "NP",
      "external_pressure_chart_no": "HA–2",
      "notes": "G1, G5, G16, G17, G19",
      "values": {
        "100": 20.0,
        "150": null,
        "200": 20.0,
        "250": null,
        "300": 19.4,
        "400": 19.2,
        "500": 17.9,
        "600": 17.0,
        "650": 16.6,
        "700": 16.3,
        "750": 16.0,
        "800": 15.8,
        "850": null,
        "900": null,
        "950": null,
        "1000": null,
        "1050": null,
        "1100": null,
        "1150": null,
        "1200": null,
        "1250": null,
        "1300": null,
        "1350": null,
        "1400": null,
        "1450": null,
        "1500": null,
        "1550": null,
        "1600": null,
        "1650": null
      }
    },
    {
      "block": 31,
      "line_no": 20,
      "nominal_composition": "18Cr–13Ni–3Mo",
      "product_form": "Forgings",
      "spec_no": "SA–182",
      "type_grade": "F317L",
      "alloy_desig_uns_no": "S31703",
      "class_condition_temper": null,
      "size_thickness_in": ">5",
      "p_no": 8,
      "group_no": 1,
      "min_tensile_strength_ksi": 65,
      "min_yield_strength_ksi": 25,
      "i": "NP",
      "limits_iii": "NP",
      "viii_1": 850,
      "xii": 650,
      "external_pressure_chart_no": "HA–4 G5",
      "notes": null,
      "values": {
        "100": 16.7,
        "150": null,
        "200": 16.7,
        "250": null,
        "300": 16.7,
        "400": 15.7,
        "500": 14.8,
        "600": 14.0,
        "650": 13.7,
        "700": 13.5,
        "750": 13.2,
        "800": 12.9,
        "850": 12.7,
        "900": null,
        "950": null,
        "1000": null,
        "1050": null,
        "1100": null,
        "1150": null,
        "1200": null,
        "1250": null,
        "1300": null,
        "1350": null,
        "1400": null,
        "1450": null,
        "1500": null,
        "1550": null,
        "1600": null,
        "1650": null
      }
    },
    {
      "block": 31,
      "line_no": 21,
      "nominal_composition": "18Cr–13Ni–3Mo",
      "product_form": "Forgings",
      "spec_no": "SA–182",
      "type_grade": "F317L",
      "alloy_desig_uns_no": "S31703",
      "class_condition_temper": null,
      "size_thickness_in": ">5",
      "p_no": 8,
      "group_no": 1,
      "min_tensile_strength_ksi": 65,
      "min_yield_strength_ksi": 25,
      "i": "NP",
      "limits_iii": "NP",
      "viii_1": 850,
      "xii": 650,
      "external_pressure_chart_no": "HA–4 …",
      "notes": null,
      "values": {
        "100": 16.7,
        "150": null,
        "200": 14.2,
        "250": null,
        "300": 12.7,
        "400": 11.7,
        "500": 10.9,
        "600": 10.4,
        "650": 10.2,
        "700": 10.0,
        "750": 9.8,
        "800": 9.6,
        "850": 9.4,
        "900": null,
        "950": null,
        "1000": null,
        "1050": null,
        "1100": null,
        "1150": null,
        "1200": null,
        "1250": null,
        "1300": null,
        "1350": null,
        "1400": null,
        "1450": null,
        "1500": null,
        "1550": null,
        "1600": null,
        "1650": null
      }
    },
    {
      "block": 31,
      "line_no": 22,
      "nominal_composition": "18Cr–13Ni–3Mo",
      "product_form": "Forgings",
      "spec_no": "SA–182",
      "type_grade": "F317L",
      "alloy_desig_uns_no": "S31703",
      "class_condition_temper": null,
      "size_thickness_in": "≤5",
      "p_no": 8,
      "group_no": 1,
      "min_tensile_strength_ksi": 70,
      "min_yield_strength_ksi": 25,
      "i": "NP",
      "limits_iii": "NP",
      "viii_1": 850,
      "xii": 650,
      "external_pressure_chart_no": "HA–4 G5",
      "notes": null,
      "values": {
        "100": 16.7,
        "150": null,
        "200": 16.7,
        "250": null,
        "300": 16.7,
        "400": 15.7,
        "500": 14.8,
        "600": 14.0,
        "650": 13.7,
        "700": 13.5,
        "750": 13.2,
        "800": 12.9,
        "850": 12.7,
        "900": null,
        "950": null,
        "1000": null,
        "1050": null,
        "1100": null,
        "1150": null,
        "1200": null,
        "1250": null,
        "1300": null,
        "1350": null,
        "1400": null,
        "1450": null,
        "1500": null,
        "1550": null,
        "1600": null,
        "1650": null
      }
    },
    {
      "block": 31,
      "line_no": 23,
      "nominal_composition": "18Cr–13Ni–3Mo",
      "product_form": "Forgings",
      "spec_no": "SA–182",
      "type_grade": "F317L",
      "alloy_desig_uns_no": "S31703",
      "class_condition_temper": null,
      "size_thickness_in": "≤5",
      "p_no": 8,
      "group_no": 1,
      "min_tensile_strength_ksi": 70,
      "min_yield_strength_ksi": 25,
      "i": "NP",
      "limits_iii": "NP",
      "viii_1": 850,
      "xii": 650,
      "external_pressure_chart_no": "HA–4 …",
      "notes": null,
      "values": {
        "100": 16.7,
        "150": null,
        "200": 14.2,
        "250": null,
        "300": 12.7,
        "400": 11.7,
        "500": 10.9,
        "600": 10.4,
        "650": 10.2,
        "700": 10.0,
        "750": 9.8,
        "800": 9.6,
        "850": 9.4,
        "900": null,
        "950": null,
        "1000": null,
        "1050": null,
        "1100": null,
        "1150": null,
        "1200": null,
        "1250": null,
        "1300": null,
        "1350": null,
        "1400": null,
        "1450": null,
        "1500": null,
        "1550": null,
        "1600": null,
        "1650": null
      }
    },
    {
      "block": 31,
      "line_no": 24,
      "nominal_composition": "18Cr–13Ni–3Mo",
      "product_form": "Forgings",
      "spec_no": "SA–182",
      "type_grade": "F317",
      "alloy_desig_uns_no": "S31700",
      "class_condition_temper": null,
      "size_thickness_in": "≤5",
      "p_no": 8,
      "group_no": 1,
      "min_tensile_strength_ksi": 75,
      "min_yield_strength_ksi": 30,
      "i": "NP",
      "limits_iii": "NP",
      "viii_1": 1500,
      "xii": 650,
      "external_pressure_chart_no": "HA–2",
      "notes": "G5, G12, T8",
      "values": {
        "100": 20.0,
        "150": null,
        "200": 20.0,
        "250": null,
        "300": 20.0,
        "400": 19.3,
        "500": 18.0,
        "600": 17.0,
        "650": 16.6,
        "700": 16.3,
        "750": 16.1,
        "800": 15.9,
        "850": 15.7,
        "900": 15.6,
        "950": 15.4,
        "1000": 15.3,
        "1050": 15.1,
        "1100": 12.4,
        "1150": 9.8,
        "1200": 7.4,
        "1250": 5.5,
        "1300": 4.1,
        "1350": 3.1,
        "1400": 2.3,
        "1450": 1.7,
        "1500": 1.3,
        "1550": null,
        "1600": null,
        "1650": null
      }
    },
    {
      "block": 31,
      "line_no": 25,
      "nominal_composition": "18Cr–13Ni–3Mo",
      "product_form": "Forgings",
      "spec_no": "SA–182",
      "type_grade": "F317",
      "alloy_desig_uns_no": "S31700",
      "class_condition_temper": null,
      "size_thickness_in": "≤5",
      "p_no": 8,
      "group_no": 1,
      "min_tensile_strength_ksi": 75,
      "min_yield_strength_ksi": 30,
      "i": "NP",
      "limits_iii": "NP",
      "viii_1": 1500,
      "xii": 650,
      "external_pressure_chart_no": "HA–2 G12, T9",
      "notes": null,
      "values": {
        "100": 20.0,
        "150": null,
        "200": 17.3,
        "250": null,
        "300": 15.6,
        "400": 14.3,
        "500": 13.3,
        "600": 12.6,
        "650": 12.3,
        "700": 12.1,
        "750": 11.9,
        "800": 11.8,
        "850": 11.6,
        "900": 11.5,
        "950": 11.4,
        "1000": 11.3,
        "1050": 11.2,
        "1100": 11.1,
        "1150": 9.8,
        "1200": 7.4,
        "1250": 5.5,
        "1300": 4.1,
        "1350": 3.1,
        "1400": 2.3,
        "1450": 1.7,
        "1500": 1.3,
        "1550": null,
        "1600": null,
        "1650": null
      }
    },
    {
      "block": 31,
      "line_no": 26,
      "nominal_composition": "18Cr–13Ni–3Mo",
      "product_form": "Plate",
      "spec_no": "SA–240",
      "type_grade": 317,
      "alloy_desig_uns_no": "S31700",
      "class_condition_temper": null,
      "size_thickness_in": null,
      "p_no": 8,
      "group_no": 1,
      "min_tensile_strength_ksi": 75,
      "min_yield_strength_ksi": 30,
      "i": "NP",
      "limits_iii": "NP",
      "viii_1": 1500,
      "xii": 650,
      "external_pressure_chart_no": "HA–2",
      "notes": "G5, G12, T8",
      "values": {
        "100": 20.0,
        "150": null,
        "200": 20.0,
        "250": null,
        "300": 20.0,
        "400": 19.3,
        "500": 18.0,
        "600": 17.0,
        "650": 16.6,
        "700": 16.3,
        "750": 16.1,
        "800": 15.9,
        "850": 15.7,
        "900": 15.6,
        "950": 15.4,
        "1000": 15.3,
        "1050": 15.1,
        "1100": 12.4,
        "1150": 9.8,
        "1200": 7.4,
        "1250": 5.5,
        "1300": 4.1,
        "1350": 3.1,
        "1400": 2.3,
        "1450": 1.7,
        "1500": 1.3,
        "1550": null,
        "1600": null,
        "1650": null
      }
    },
    {
      "block": 31,
      "line_no": 27,
      "nominal_composition": "18Cr–13Ni–3Mo",
      "product_form": "Plate",
      "spec_no": "SA–240",
      "type_grade": 317,
      "alloy_desig_uns_no": "S31700",
      "class_condition_temper": null,
      "size_thickness_in": null,
      "p_no": 8,
      "group_no": 1,
      "min_tensile_strength_ksi": 75,
      "min_yield_strength_ksi": 30,
      "i": "NP",
      "limits_iii": "NP",
      "viii_1": 1500,
      "xii": 650,
      "external_pressure_chart_no": "HA–2 G12, T9",
      "notes": null,
      "values": {
        "100": 20.0,
        "150": null,
        "200": 17.3,
        "250": null,
        "300": 15.6,
        "400": 14.3,
        "500": 13.3,
        "600": 12.6,
        "650": 12.3,
        "700": 12.1,
        "750": 11.9,
        "800": 11.8,
        "850": 11.6,
        "900": 11.5,
        "950": 11.4,
        "1000": 11.3,
        "1050": 11.2,
        "1100": 11.1,
        "1150": 9.8,
        "1200": 7.4,
        "1250": 5.5,
        "1300": 4.1,
        "1350": 3.1,
        "1400": 2.3,
        "1450": 1.7,
        "1500": 1.3,
        "1550": null,
        "1600": null,
        "1650": null
      }
    },
    {
      "block": 31,
      "line_no": 28,
      "nominal_composition": "18Cr–13Ni–3Mo",
      "product_form": "Plate",
      "spec_no": "SA–240",
      "type_grade": "317L",
      "alloy_desig_uns_no": "S31703",
      "class_condition_temper": null,
      "size_thickness_in": null,
      "p_no": 8,
      "group_no": 1,
      "min_tensile_strength_ksi": 75,
      "min_yield_strength_ksi": 30,
      "i": "NP",
      "limits_iii": "NP",
      "viii_1": 850,
      "xii": 650,
      "external_pressure_chart_no": "HA–4 G5",
      "notes": null,
      "values": {
        "100": 20.0,
        "150": null,
        "200": 20.0,
        "250": null,
        "300": 19.6,
        "400": 18.9,
        "500": 17.7,
        "600": 16.9,
        "650": 16.5,
        "700": 16.2,
        "750": 15.8,
        "800": 15.5,
        "850": 15.2,
        "900": null,
        "950": null,
        "1000": null,
        "1050": null,
        "1100": null,
        "1150": null,
        "1200": null,
        "1250": null,
        "1300": null,
        "1350": null,
        "1400": null,
        "1450": null,
        "1500": null,
        "1550": null,
        "1600": null,
        "1650": null
      }
    },
    {
      "block": 31,
      "line_no": 29,
      "nominal_composition": "18Cr–13Ni–3Mo",
      "product_form": "Plate",
      "spec_no": "SA–240",
      "type_grade": "317L",
      "alloy_desig_uns_no": "S31703",
      "class_condition_temper": null,
      "size_thickness_in": null,
      "p_no": 8,
      "group_no": 1,
      "min_tensile_strength_ksi": 75,
      "min_yield_strength_ksi": 30,
      "i": "NP",
      "limits_iii": "NP",
      "viii_1": 850,
      "xii": 650,
      "external_pressure_chart_no": "HA–4 …",
      "notes": null,
      "values": {
        "100": 20.0,
        "150": null,
        "200": 17.0,
        "250": null,
        "300": 15.2,
        "400": 14.0,
        "500": 13.1,
        "600": 12.5,
        "650": 12.2,
        "700": 12.0,
        "750": 11.7,
        "800": 11.5,
        "850": 11.3,
        "900": null,
        "950": null,
        "1000": null,
        "1050": null,
        "1100": null,
        "1150": null,
        "1200": null,
        "1250": null,
        "1300": null,
        "1350": null,
        "1400": null,
        "1450": null,
        "1500": null,
        "1550": null,
        "1600": null,
        "1650": null
      }
    },
    {
      "block": 31,
      "line_no": 30,
      "nominal_composition": "18Cr–13Ni–3Mo",
      "product_form": "Wld. tube",
      "spec_no": "SA–249",
      "type_grade": "TP317",
      "alloy_desig_uns_no": "S31700",
      "class_condition_temper": null,
      "size_thickness_in": null,
      "p_no": 8,
      "group_no": 1,
      "min_tensile_strength_ksi": 75,
      "min_yield_strength_ksi": 30,
      "i": "NP",
      "limits_iii": 800,
      "viii_1": "NP",
      "xii": "NP",
      "external_pressure_chart_no": "HA–2 G5, W12",
      "notes": null,
      "values": {
        "100": 20.0,
        "150": null,
        "200": 20.0,
        "250": null,
        "300": 20.0,
        "400": 19.3,
        "500": 18.0,
        "600": 17.0,
        "650": 16.6,
        "700": 16.3,
        "750": 16.1,
        "800": 15.9,
        "850": null,
        "900": null,
        "950": null,
        "1000": null,
        "1050": null,
        "1100": null,
        "1150": null,
        "1200": null,
        "1250": null,
        "1300": null,
        "1350": null,
        "1400": null,
        "1450": null,
        "1500": null,
        "1550": null,
        "1600": null,
        "1650": null
      }
    },
    {
      "block": 31,
      "line_no": 31,
      "nominal_composition": "18Cr–13Ni–3Mo",
      "product_form": "Wld. tube",
      "spec_no": "SA–249",
      "type_grade": "TP317",
      "alloy_desig_uns_no": "S31700",
      "class_condition_temper": null,
      "size_thickness_in": null,
      "p_no": 8,
      "group_no": 1,
      "min_tensile_strength_ksi": 75,
      "min_yield_strength_ksi": 30,
      "i": "NP",
      "limits_iii": "NP",
      "viii_1": 1500,
      "xii": 650,
      "external_pressure_chart_no": "HA–2",
      "notes": "G5, G12, G24, T8",
      "values": {
        "100": 17.0,
        "150": null,
        "200": 17.0,
        "250": null,
        "300": 17.0,
        "400": 16.4,
        "500": 15.3,
        "600": 14.5,
        "650": 14.1,
        "700": 13.9,
        "750": 13.7,
        "800": 13.5,
        "850": 13.4,
        "900": 13.2,
        "950": 13.1,
        "1000": 13.0,
        "1050": 12.9,
        "1100": 10.5,
        "1150": 8.3,
        "1200": 6.3,
        "1250": 4.7,
        "1300": 3.5,
        "1350": 2.6,
        "1400": 1.9,
        "1450": 1.5,
        "1500": 1.1,
        "1550": null,
        "1600": null,
        "1650": null
      }
    },
    {
      "block": 31,
      "line_no": 32,
      "nominal_composition": "18Cr–13Ni–3Mo",
      "product_form": "Wld. tube",
      "spec_no": "SA–249",
      "type_grade": "TP317",
      "alloy_desig_uns_no": "S31700",
      "class_condition_temper": null,
      "size_thickness_in": null,
      "p_no": 8,
      "group_no": 1,
      "min_tensile_strength_ksi": 75,
      "min_yield_strength_ksi": 30,
      "i": "NP",
      "limits_iii": "NP",
      "viii_1": 1500,
      "xii": 650,
      "external_pressure_chart_no": "HA–2",
      "notes": "G12, G24, T9",
      "values": {
        "100": 17.0,
        "150": null,
        "200": 14.7,
        "250": null,
        "300": 13.2,
        "400": 12.1,
        "500": 11.3,
        "600": 10.7,
        "650": 10.5,
        "700": 10.3,
        "750": 10.1,
        "800": 10.0,
        "850": 9.9,
        "900": 9.8,
        "950": 9.7,
        "1000": 9.6,
        "1050": 9.5,
        "1100": 9.4,
        "1150": 8.3,
        "1200": 6.3,
        "1250": 4.7,
        "1300": 3.5,
        "1350": 2.6,
        "1400": 1.9,
        "1450": 1.5,
        "1500": 1.1,
        "1550": null,
        "1600": null,
        "1650": null
      }
    },
    {
      "block": 31,
      "line_no": 33,
      "nominal_composition": "18Cr–13Ni–3Mo",
      "product_form": "Wld. tube",
      "spec_no": "SA–249",
      "type_grade": "TP317L",
      "alloy_desig_uns_no": "S31703",
      "class_condition_temper": null,
      "size_thickness_in": null,
      "p_no": 8,
      "group_no": 1,
      "min_tensile_strength_ksi": 75,
      "min_yield_strength_ksi": 30,
      "i": "NP",
      "limits_iii": "NP",
      "viii_1": 850,
      "xii": 650,
      "external_pressure_chart_no": "HA–4 G5, G24",
      "notes": null,
      "values": {
        "100": 17.0,
        "150": null,
        "200": 17.0,
        "250": null,
        "300": 16.7,
        "400": 16.0,
        "500": 15.1,
        "600": 14.3,
        "650": 14.0,
        "700": 13.7,
        "750": 13.5,
        "800": 13.2,
        "850": 12.9,
        "900": null,
        "950": null,
        "1000": null,
        "1050": null,
        "1100": null,
        "1150": null,
        "1200": null,
        "1250": null,
        "1300": null,
        "1350": null,
        "1400": null,
        "1450": null,
        "1500": null,
        "1550": null,
        "1600": null,
        "1650": null
      }
    },
    {
      "block": 31,
      "line_no": 34,
      "nominal_composition": "18Cr–13Ni–3Mo",
      "product_form": "Wld. tube",
      "spec_no": "SA–249",
      "type_grade": "TP317L",
      "alloy_desig_uns_no": "S31703",
      "class_condition_temper": null,
      "size_thickness_in": null,
      "p_no": 8,
      "group_no": 1,
      "min_tensile_strength_ksi": 75,
      "min_yield_strength_ksi": 30,
      "i": "NP",
      "limits_iii": "NP",
      "viii_1": 850,
      "xii": 650,
      "external_pressure_chart_no": "HA–4 G24",
      "notes": null,
      "values": {
        "100": 17.0,
        "150": null,
        "200": 14.5,
        "250": null,
        "300": 12.9,
        "400": 11.9,
        "500": 11.2,
        "600": 10.6,
        "650": 10.4,
        "700": 10.2,
        "750": 10.0,
        "800": 9.8,
        "850": 9.6,
        "900": null,
        "950": null,
        "1000": null,
        "1050": null,
        "1100": null,
        "1150": null,
        "1200": null,
        "1250": null,
        "1300": null,
        "1350": null,
        "1400": null,
        "1450": null,
        "1500": null,
        "1550": null,
        "1600": null,
        "1650": null
      }
    },
    {
      "block": 31,
      "line_no": 35,
      "nominal_composition": "18Cr–13Ni–3Mo",
      "product_form": "Smls. & wld. pipe",
      "spec_no": "SA–312",
      "type_grade": "TP317",
      "alloy_desig_uns_no": "S31700",
      "class_condition_temper": null,
      "size_thickness_in": null,
      "p_no": 8,
      "group_no": 1,
      "min_tensile_strength_ksi": 75,
      "min_yield_strength_ksi": 30,
      "i": "NP",
      "limits_iii": 800,
      "viii_1": 1500,
      "xii": 650,
      "external_pressure_chart_no": "HA–2",
      "notes": "G5, G12, T8, W12, W14",
      "values": {
        "100": 20.0,
        "150": null,
        "200": 20.0,
        "250": null,
        "300": 20.0,
        "400": 19.3,
        "500": 18.0,
        "600": 17.0,
        "650": 16.6,
        "700": 16.3,
        "750": 16.1,
        "800": 15.9,
        "850": 15.7,
        "900": 15.6,
        "950": 15.4,
        "1000": 15.3,
        "1050": 15.1,
        "1100": 12.4,
        "1150": 9.8,
        "1200": 7.4,
        "1250": 5.5,
        "1300": 4.1,
        "1350": 3.1,
        "1400": 2.3,
        "1450": 1.7,
        "1500": 1.3,
        "1550": null,
        "1600": null,
        "1650": null
      }
    },
    {
      "block": 31,
      "line_no": 36,
      "nominal_composition": "18Cr–13Ni–3Mo",
      "product_form": "Smls. pipe",
      "spec_no": "SA–312",
      "type_grade": "TP317",
      "alloy_desig_uns_no": "S31700",
      "class_condition_temper": null,
      "size_thickness_in": null,
      "p_no": 8,
      "group_no": 1,
      "min_tensile_strength_ksi": 75,
      "min_yield_strength_ksi": 30,
      "i": "NP",
      "limits_iii": "NP",
      "viii_1": 1500,
      "xii": 650,
      "external_pressure_chart_no": "HA–2 G12, T9",
      "notes": null,
      "values": {
        "100": 20.0,
        "150": null,
        "200": 17.3,
        "250": null,
        "300": 15.6,
        "400": 14.3,
        "500": 13.3,
        "600": 12.6,
        "650": 12.3,
        "700": 12.1,
        "750": 11.9,
        "800": 11.8,
        "850": 11.6,
        "900": 11.5,
        "950": 11.4,
        "1000": 11.3,
        "1050": 11.2,
        "1100": 11.1,
        "1150": 9.8,
        "1200": 7.4,
        "1250": 5.5,
        "1300": 4.1,
        "1350": 3.1,
        "1400": 2.3,
        "1450": 1.7,
        "1500": 1.3,
        "1550": null,
        "1600": null,
        "1650": null
      }
    },
    {
      "block": 31,
      "line_no": 37,
      "nominal_composition": "18Cr–13Ni–3Mo",
      "product_form": "Wld. pipe",
      "spec_no": "SA–312",
      "type_grade": "TP317",
      "alloy_desig_uns_no": "S31700",
      "class_condition_temper": null,
      "size_thickness_in": null,
      "p_no": 8,
      "group_no": 1,
      "min_tensile_strength_ksi": 75,
      "min_yield_strength_ksi": 30,
      "i": "NP",
      "limits_iii": "NP",
      "viii_1": 1500,
      "xii": 650,
      "external_pressure_chart_no": "HA–2",
      "notes": "G5, G12, G24, T8",
      "values": {
        "100": 17.0,
        "150": null,
        "200": 17.0,
        "250": null,
        "300": 17.0,
        "400": 16.4,
        "500": 15.3,
        "600": 14.5,
        "650": 14.1,
        "700": 13.9,
        "750": 13.7,
        "800": 13.5,
        "850": 13.4,
        "900": 13.2,
        "950": 13.1,
        "1000": 13.0,
        "1050": 12.9,
        "1100": 10.5,
        "1150": 8.3,
        "1200": 6.3,
        "1250": 4.7,
        "1300": 3.5,
        "1350": 2.6,
        "1400": 1.9,
        "1450": 1.5,
        "1500": 1.1,
        "1550": null,
        "1600": null,
        "1650": null
      }
    },
    {
      "block": 31,
      "line_no": 38,
      "nominal_composition": "18Cr–13Ni–3Mo",
      "product_form": "Wld. pipe",
      "spec_no": "SA–312",
      "type_grade": "TP317",
      "alloy_desig_uns_no": "S31700",
      "class_condition_temper": null,
      "size_thickness_in": null,
      "p_no": 8,
      "group_no": 1,
      "min_tensile_strength_ksi": 75,
      "min_yield_strength_ksi": 30,
      "i": "NP",
      "limits_iii": "NP",
      "viii_1": 1500,
      "xii": 650,
      "external_pressure_chart_no": "HA–2",
      "notes": "G12, G24, T9",
      "values": {
        "100": 17.0,
        "150": null,
        "200": 14.7,
        "250": null,
        "300": 13.2,
        "400": 12.1,
        "500": 11.3,
        "600": 10.7,
        "650": 10.5,
        "700": 10.3,
        "750": 10.1,
        "800": 10.0,
        "850": 9.9,
        "900": 9.8,
        "950": 9.7,
        "1000": 9.6,
        "1050": 9.5,
        "1100": 9.4,
        "1150": 8.3,
        "1200": 6.3,
        "1250": 4.7,
        "1300": 3.5,
        "1350": 2.6,
        "1400": 1.9,
        "1450": 1.5,
        "1500": 1.1,
        "1550": null,
        "1600": null,
        "1650": null
      }
    },
    {
      "block": 31,
      "line_no": 39,
      "nominal_composition": "18Cr–13Ni–3Mo",
      "product_form": "Smls. pipe",
      "spec_no": "SA–312",
      "type_grade": "TP317L",
