Repository: danivelas0/asme-pcc

File: resources/bpvc_ii_d_customary_2025/table_1a.json (part 43 of 55)
    "External Pressure Chart No.",
    "Notes"
  ],
  "columns_values": [
      "alloy_desig_uns_no": "S31703",
      "class_condition_temper": null,
      "size_thickness_in": null,
      "p_no": 8,
      "group_no": 1,
      "min_tensile_strength_ksi": 75,
      "min_yield_strength_ksi": 30,
      "i": "NP",
      "limits_iii": "NP",
      "viii_1": 850,
      "xii": 650,
      "external_pressure_chart_no": "HA–4 G5",
      "notes": null,
      "values": {
        "100": 20.0,
        "150": 20.0,
        "200": 20.0,
        "250": 20.0,
        "300": 19.6,
        "400": 18.9,
        "500": 17.7,
        "600": 16.9,
        "650": 16.5,
        "700": 16.2,
        "750": 15.8,
        "800": 15.5,
        "850": 15.2,
        "900": null,
        "950": null,
        "1000": null,
        "1050": null,
        "1100": null,
        "1150": null,
        "1200": null,
        "1250": null,
        "1300": null,
        "1350": null,
        "1400": null,
        "1450": null,
        "1500": null,
        "1550": null,
        "1600": null,
        "1650": null
      }
    },
    {
      "block": 31,
      "line_no": 40,
      "nominal_composition": "18Cr–13Ni–3Mo",
      "product_form": "Smls. pipe",
      "spec_no": "SA–312",
      "type_grade": "TP317L",
      "alloy_desig_uns_no": "S31703",
      "class_condition_temper": null,
      "size_thickness_in": null,
      "p_no": 8,
      "group_no": 1,
      "min_tensile_strength_ksi": 75,
      "min_yield_strength_ksi": 30,
      "i": "NP",
      "limits_iii": "NP",
      "viii_1": 850,
      "xii": 650,
      "external_pressure_chart_no": "HA–4 …",
      "notes": null,
      "values": {
        "100": 20.0,
        "150": 18.2,
        "200": 17.0,
        "250": 16.0,
        "300": 15.2,
        "400": 14.0,
        "500": 13.1,
        "600": 12.5,
        "650": 12.2,
        "700": 12.0,
        "750": 11.7,
        "800": 11.5,
        "850": 11.3,
        "900": null,
        "950": null,
        "1000": null,
        "1050": null,
        "1100": null,
        "1150": null,
        "1200": null,
        "1250": null,
        "1300": null,
        "1350": null,
        "1400": null,
        "1450": null,
        "1500": null,
        "1550": null,
        "1600": null,
        "1650": null
      }
    },
    {
      "block": 31,
      "line_no": 41,
      "nominal_composition": "18Cr–13Ni–3Mo",
      "product_form": "Wld. pipe",
      "spec_no": "SA–312",
      "type_grade": "TP317L",
      "alloy_desig_uns_no": "S31703",
      "class_condition_temper": null,
      "size_thickness_in": null,
      "p_no": 8,
      "group_no": 1,
      "min_tensile_strength_ksi": 75,
      "min_yield_strength_ksi": 30,
      "i": "NP",
      "limits_iii": "NP",
      "viii_1": 850,
      "xii": 650,
      "external_pressure_chart_no": "HA–4 G5, G24",
      "notes": null,
      "values": {
        "100": 17.0,
        "150": 17.0,
        "200": 17.0,
        "250": 17.0,
        "300": 16.7,
        "400": 16.0,
        "500": 15.1,
        "600": 14.3,
        "650": 14.0,
        "700": 13.7,
        "750": 13.5,
        "800": 13.2,
        "850": 12.9,
        "900": null,
        "950": null,
        "1000": null,
        "1050": null,
        "1100": null,
        "1150": null,
        "1200": null,
        "1250": null,
        "1300": null,
        "1350": null,
        "1400": null,
        "1450": null,
        "1500": null,
        "1550": null,
        "1600": null,
        "1650": null
      }
    },
    {
      "block": 31,
      "line_no": 42,
      "nominal_composition": "18Cr–13Ni–3Mo",
      "product_form": "Wld. pipe",
      "spec_no": "SA–312",
      "type_grade": "TP317L",
      "alloy_desig_uns_no": "S31703",
      "class_condition_temper": null,
      "size_thickness_in": null,
      "p_no": 8,
      "group_no": 1,
      "min_tensile_strength_ksi": 75,
      "min_yield_strength_ksi": 30,
      "i": "NP",
      "limits_iii": "NP",
      "viii_1": 850,
      "xii": 650,
      "external_pressure_chart_no": "HA–4 G24",
      "notes": null,
      "values": {
        "100": 17.0,
        "150": 15.5,
        "200": 14.5,
        "250": 13.6,
        "300": 12.9,
        "400": 11.9,
        "500": 11.2,
        "600": 10.6,
        "650": 10.4,
        "700": 10.2,
        "750": 10.0,
        "800": 9.8,
        "850": 9.6,
        "900": null,
        "950": null,
        "1000": null,
        "1050": null,
        "1100": null,
        "1150": null,
        "1200": null,
        "1250": null,
        "1300": null,
        "1350": null,
        "1400": null,
        "1450": null,
        "1500": null,
        "1550": null,
        "1600": null,
        "1650": null
      }
    },
    {
      "block": 31,
      "line_no": 43,
      "nominal_composition": "18Cr–13Ni–3Mo",
      "product_form": "Smls. & wld. fittings",
      "spec_no": "SA–403",
      "type_grade": 317,
      "alloy_desig_uns_no": "S31700",
      "class_condition_temper": null,
      "size_thickness_in": null,
      "p_no": 8,
      "group_no": 1,
      "min_tensile_strength_ksi": 75,
      "min_yield_strength_ksi": 30,
      "i": "NP",
      "limits_iii": "NP",
      "viii_1": 1500,
      "xii": 650,
      "external_pressure_chart_no": "HA–2",
      "notes": "G5, G12, T8, W14",
      "values": {
        "100": 20.0,
        "150": null,
        "200": 20.0,
        "250": null,
        "300": 20.0,
        "400": 19.3,
        "500": 18.0,
        "600": 17.0,
        "650": 16.6,
        "700": 16.3,
        "750": 16.1,
        "800": 15.9,
        "850": 15.7,
        "900": 15.6,
        "950": 15.4,
        "1000": 15.3,
        "1050": 15.1,
        "1100": 12.4,
        "1150": 9.8,
        "1200": 7.4,
        "1250": 5.5,
        "1300": 4.1,
        "1350": 3.1,
        "1400": 2.3,
        "1450": 1.7,
        "1500": 1.3,
        "1550": null,
        "1600": null,
        "1650": null
      }
    },
    {
      "block": 31,
      "line_no": 44,
      "nominal_composition": "18Cr–13Ni–3Mo",
      "product_form": "Fittings",
      "spec_no": "SA–403",
      "type_grade": "317L",
      "alloy_desig_uns_no": "S31703",
      "class_condition_temper": "CR",
      "size_thickness_in": null,
      "p_no": 8,
      "group_no": 1,
      "min_tensile_strength_ksi": 75,
      "min_yield_strength_ksi": 30,
      "i": "NP",
      "limits_iii": "NP",
      "viii_1": 850,
      "xii": 650,
      "external_pressure_chart_no": "HA–4 G5, G24",
      "notes": null,
      "values": {
        "100": 17.0,
        "150": null,
        "200": 17.0,
        "250": null,
        "300": 16.7,
        "400": 16.0,
        "500": 15.1,
        "600": 14.3,
        "650": 14.0,
        "700": 13.7,
        "750": 13.5,
        "800": 13.2,
        "850": 12.9,
        "900": null,
        "950": null,
        "1000": null,
        "1050": null,
        "1100": null,
        "1150": null,
        "1200": null,
        "1250": null,
        "1300": null,
        "1350": null,
        "1400": null,
        "1450": null,
        "1500": null,
        "1550": null,
        "1600": null,
        "1650": null
      }
    },
    {
      "block": 31,
      "line_no": 45,
      "nominal_composition": "18Cr–13Ni–3Mo",
      "product_form": "Fittings",
      "spec_no": "SA–403",
      "type_grade": "317L",
      "alloy_desig_uns_no": "S31703",
      "class_condition_temper": "CR",
      "size_thickness_in": null,
      "p_no": 8,
      "group_no": 1,
      "min_tensile_strength_ksi": 75,
      "min_yield_strength_ksi": 30,
      "i": "NP",
      "limits_iii": "NP",
      "viii_1": 850,
      "xii": 650,
      "external_pressure_chart_no": "HA–4 G24",
      "notes": null,
      "values": {
        "100": 17.0,
        "150": null,
        "200": 14.5,
        "250": null,
        "300": 12.9,
        "400": 11.9,
        "500": 11.2,
        "600": 10.6,
        "650": 10.4,
        "700": 10.2,
        "750": 10.0,
        "800": 9.8,
        "850": 9.6,
        "900": null,
        "950": null,
        "1000": null,
        "1050": null,
        "1100": null,
        "1150": null,
        "1200": null,
        "1250": null,
        "1300": null,
        "1350": null,
        "1400": null,
        "1450": null,
        "1500": null,
        "1550": null,
        "1600": null,
        "1650": null
      }
    },
    {
      "block": 32,
      "line_no": 1,
      "nominal_composition": "18Cr–13Ni–3Mo",
      "product_form": "Fittings",
      "spec_no": "SA–403",
      "type_grade": "317L",
      "alloy_desig_uns_no": "S31703",
      "class_condition_temper": "WP–S",
      "size_thickness_in": null,
      "p_no": 8,
      "group_no": 1,
      "min_tensile_strength_ksi": 75,
      "min_yield_strength_ksi": 30,
      "i": "NP",
      "limits_iii": "NP",
      "viii_1": 850,
      "xii": 650,
      "external_pressure_chart_no": "HA–4 G5",
      "notes": null,
      "values": {
        "100": 20.0,
        "150": null,
        "200": 20.0,
        "250": null,
        "300": 19.6,
        "400": 18.9,
        "500": 17.7,
        "600": 16.9,
        "650": 16.5,
        "700": 16.2,
        "750": 15.8,
        "800": 15.5,
        "850": 15.2,
        "900": null,
        "950": null,
        "1000": null,
        "1050": null,
        "1100": null,
        "1150": null,
        "1200": null,
        "1250": null,
        "1300": null,
        "1350": null,
        "1400": null,
        "1450": null,
        "1500": null,
        "1550": null,
        "1600": null,
        "1650": null
      }
    },
    {
      "block": 32,
      "line_no": 2,
      "nominal_composition": "18Cr–13Ni–3Mo",
      "product_form": "Fittings",
      "spec_no": "SA–403",
      "type_grade": "317L",
      "alloy_desig_uns_no": "S31703",
      "class_condition_temper": "WP–S",
      "size_thickness_in": null,
      "p_no": 8,
      "group_no": 1,
      "min_tensile_strength_ksi": 75,
      "min_yield_strength_ksi": 30,
      "i": "NP",
      "limits_iii": "NP",
      "viii_1": 850,
      "xii": 650,
      "external_pressure_chart_no": "HA–4 …",
      "notes": null,
      "values": {
        "100": 20.0,
        "150": null,
        "200": 17.0,
        "250": null,
        "300": 15.2,
        "400": 14.0,
        "500": 13.1,
        "600": 12.5,
        "650": 12.2,
        "700": 12.0,
        "750": 11.7,
        "800": 11.5,
        "850": 11.3,
        "900": null,
        "950": null,
        "1000": null,
        "1050": null,
        "1100": null,
        "1150": null,
        "1200": null,
        "1250": null,
        "1300": null,
        "1350": null,
        "1400": null,
        "1450": null,
        "1500": null,
        "1550": null,
        "1600": null,
        "1650": null
      }
    },
    {
      "block": 32,
      "line_no": 3,
      "nominal_composition": "18Cr–13Ni–3Mo",
      "product_form": "Fittings",
      "spec_no": "SA–403",
      "type_grade": "317L",
      "alloy_desig_uns_no": "S31703",
      "class_condition_temper": "WP–W",
      "size_thickness_in": null,
      "p_no": 8,
      "group_no": 1,
      "min_tensile_strength_ksi": 75,
      "min_yield_strength_ksi": 30,
      "i": "NP",
      "limits_iii": "NP",
      "viii_1": 850,
      "xii": 650,
      "external_pressure_chart_no": "HA–4 G5, G24",
      "notes": null,
      "values": {
        "100": 17.0,
        "150": null,
        "200": 17.0,
        "250": null,
        "300": 16.7,
        "400": 16.0,
        "500": 15.1,
        "600": 14.3,
        "650": 14.0,
        "700": 13.7,
        "750": 13.5,
        "800": 13.2,
        "850": 12.9,
        "900": null,
        "950": null,
        "1000": null,
        "1050": null,
        "1100": null,
        "1150": null,
        "1200": null,
        "1250": null,
        "1300": null,
        "1350": null,
        "1400": null,
        "1450": null,
        "1500": null,
        "1550": null,
        "1600": null,
        "1650": null
      }
    },
    {
      "block": 32,
      "line_no": 4,
      "nominal_composition": "18Cr–13Ni–3Mo",
      "product_form": "Fittings",
      "spec_no": "SA–403",
      "type_grade": "317L",
      "alloy_desig_uns_no": "S31703",
      "class_condition_temper": "WP–W",
      "size_thickness_in": null,
      "p_no": 8,
      "group_no": 1,
      "min_tensile_strength_ksi": 75,
      "min_yield_strength_ksi": 30,
      "i": "NP",
      "limits_iii": "NP",
      "viii_1": 850,
      "xii": 650,
      "external_pressure_chart_no": "HA–4 G24",
      "notes": null,
      "values": {
        "100": 17.0,
        "150": null,
        "200": 14.5,
        "250": null,
        "300": 12.9,
        "400": 11.9,
        "500": 11.2,
        "600": 10.6,
        "650": 10.4,
        "700": 10.2,
        "750": 10.0,
        "800": 9.8,
        "850": 9.6,
        "900": null,
        "950": null,
        "1000": null,
        "1050": null,
        "1100": null,
        "1150": null,
        "1200": null,
        "1250": null,
        "1300": null,
        "1350": null,
        "1400": null,
        "1450": null,
        "1500": null,
        "1550": null,
        "1600": null,
        "1650": null
      }
    },
    {
      "block": 32,
      "line_no": 5,
      "nominal_composition": "18Cr–13Ni–3Mo",
      "product_form": "Fittings",
      "spec_no": "SA–403",
      "type_grade": "317L",
      "alloy_desig_uns_no": "S31703",
      "class_condition_temper": "WP–WU",
      "size_thickness_in": null,
      "p_no": 8,
      "group_no": 1,
      "min_tensile_strength_ksi": 75,
      "min_yield_strength_ksi": 30,
      "i": "NP",
      "limits_iii": "NP",
      "viii_1": 850,
      "xii": 650,
      "external_pressure_chart_no": "HA–4 G5, G24",
      "notes": null,
      "values": {
        "100": 17.0,
        "150": null,
        "200": 17.0,
        "250": null,
        "300": 16.7,
        "400": 16.0,
        "500": 15.1,
        "600": 14.3,
        "650": 14.0,
        "700": 13.7,
        "750": 13.5,
        "800": 13.2,
        "850": 12.9,
        "900": null,
        "950": null,
        "1000": null,
        "1050": null,
        "1100": null,
        "1150": null,
        "1200": null,
        "1250": null,
        "1300": null,
        "1350": null,
        "1400": null,
        "1450": null,
        "1500": null,
        "1550": null,
        "1600": null,
        "1650": null
      }
    },
    {
      "block": 32,
      "line_no": 6,
      "nominal_composition": "18Cr–13Ni–3Mo",
      "product_form": "Fittings",
      "spec_no": "SA–403",
      "type_grade": "317L",
      "alloy_desig_uns_no": "S31703",
      "class_condition_temper": "WP–WU",
      "size_thickness_in": null,
      "p_no": 8,
      "group_no": 1,
      "min_tensile_strength_ksi": 75,
      "min_yield_strength_ksi": 30,
      "i": "NP",
      "limits_iii": "NP",
      "viii_1": 850,
      "xii": 650,
      "external_pressure_chart_no": "HA–4 G24",
      "notes": null,
      "values": {
        "100": 17.0,
        "150": null,
        "200": 14.5,
        "250": null,
        "300": 12.9,
        "400": 11.9,
        "500": 11.2,
        "600": 10.6,
        "650": 10.4,
        "700": 10.2,
        "750": 10.0,
        "800": 9.8,
        "850": 9.6,
        "900": null,
        "950": null,
        "1000": null,
        "1050": null,
        "1100": null,
        "1150": null,
        "1200": null,
        "1250": null,
        "1300": null,
        "1350": null,
        "1400": null,
        "1450": null,
        "1500": null,
        "1550": null,
        "1600": null,
        "1650": null
      }
    },
    {
      "block": 32,
      "line_no": 7,
      "nominal_composition": "18Cr–13Ni–3Mo",
      "product_form": "Fittings",
      "spec_no": "SA–403",
      "type_grade": "317L",
      "alloy_desig_uns_no": "S31703",
      "class_condition_temper": "WP–WX",
      "size_thickness_in": null,
      "p_no": 8,
      "group_no": 1,
      "min_tensile_strength_ksi": 75,
      "min_yield_strength_ksi": 30,
      "i": "NP",
      "limits_iii": "NP",
      "viii_1": 850,
      "xii": 650,
      "external_pressure_chart_no": "HA–4 G5, G24",
      "notes": null,
      "values": {
        "100": 17.0,
        "150": null,
        "200": 17.0,
        "250": null,
        "300": 16.7,
        "400": 16.0,
        "500": 15.1,
        "600": 14.3,
        "650": 14.0,
        "700": 13.7,
        "750": 13.5,
        "800": 13.2,
        "850": 12.9,
        "900": null,
        "950": null,
        "1000": null,
        "1050": null,
        "1100": null,
        "1150": null,
        "1200": null,
        "1250": null,
        "1300": null,
        "1350": null,
        "1400": null,
        "1450": null,
        "1500": null,
        "1550": null,
        "1600": null,
        "1650": null
      }
    },
    {
      "block": 32,
      "line_no": 8,
      "nominal_composition": "18Cr–13Ni–3Mo",
      "product_form": "Fittings",
      "spec_no": "SA–403",
      "type_grade": "317L",
      "alloy_desig_uns_no": "S31703",
      "class_condition_temper": "WP–WX",
      "size_thickness_in": null,
      "p_no": 8,
      "group_no": 1,
      "min_tensile_strength_ksi": 75,
      "min_yield_strength_ksi": 30,
      "i": "NP",
      "limits_iii": "NP",
      "viii_1": 850,
      "xii": 650,
      "external_pressure_chart_no": "HA–4 G24",
      "notes": null,
      "values": {
        "100": 17.0,
        "150": null,
        "200": 14.5,
        "250": null,
        "300": 12.9,
        "400": 11.9,
        "500": 11.2,
        "600": 10.6,
        "650": 10.4,
        "700": 10.2,
        "750": 10.0,
        "800": 9.8,
        "850": 9.6,
        "900": null,
        "950": null,
        "1000": null,
        "1050": null,
        "1100": null,
        "1150": null,
        "1200": null,
        "1250": null,
        "1300": null,
        "1350": null,
        "1400": null,
        "1450": null,
        "1500": null,
        "1550": null,
        "1600": null,
        "1650": null
      }
    },
    {
      "block": 32,
      "line_no": 9,
      "nominal_composition": "18Cr–15Ni–4Si",
      "product_form": "Forgings",
      "spec_no": "SA–182",
      "type_grade": null,
      "alloy_desig_uns_no": "S30600",
      "class_condition_temper": "Sol. ann.",
      "size_thickness_in": null,
      "p_no": 8,
      "group_no": 1,
      "min_tensile_strength_ksi": 78,
      "min_yield_strength_ksi": 35,
      "i": "NP",
      "limits_iii": "NP",
      "viii_1": 300,
      "xii": "NP",
      "external_pressure_chart_no": "HA–2 G5, H6",
      "notes": null,
      "values": {
        "100": 22.3,
        "150": null,
        "200": 21.3,
        "250": null,
        "300": 19.6,
        "400": null,
        "500": null,
        "600": null,
        "650": null,
        "700": null,
        "750": null,
        "800": null,
        "850": null,
        "900": null,
        "950": null,
        "1000": null,
        "1050": null,
        "1100": null,
        "1150": null,
        "1200": null,
        "1250": null,
        "1300": null,
        "1350": null,
        "1400": null,
        "1450": null,
        "1500": null,
        "1550": null,
        "1600": null,
        "1650": null
      }
    },
    {
      "block": 32,
      "line_no": 10,
      "nominal_composition": "18Cr–15Ni–4Si",
      "product_form": "Forgings",
      "spec_no": "SA–182",
      "type_grade": null,
      "alloy_desig_uns_no": "S30600",
      "class_condition_temper": "Sol. ann.",
      "size_thickness_in": null,
      "p_no": 8,
      "group_no": 1,
      "min_tensile_strength_ksi": 78,
      "min_yield_strength_ksi": 35,
      "i": "NP",
      "limits_iii": "NP",
      "viii_1": 300,
      "xii": "NP",
      "external_pressure_chart_no": "HA–2 H6",
      "notes": null,
      "values": {
        "100": 22.3,
        "150": null,
        "200": 17.9,
        "250": null,
        "300": 16.1,
        "400": null,
        "500": null,
        "600": null,
        "650": null,
        "700": null,
        "750": null,
        "800": null,
        "850": null,
        "900": null,
        "950": null,
        "1000": null,
        "1050": null,
        "1100": null,
        "1150": null,
        "1200": null,
        "1250": null,
        "1300": null,
        "1350": null,
        "1400": null,
        "1450": null,
        "1500": null,
        "1550": null,
        "1600": null,
        "1650": null
      }
    },
    {
      "block": 32,
      "line_no": 11,
      "nominal_composition": "18Cr–15Ni–4Si",
      "product_form": "Plate",
      "spec_no": "SA–240",
      "type_grade": null,
      "alloy_desig_uns_no": "S30600",
      "class_condition_temper": "Sol. ann.",
      "size_thickness_in": "≤2",
      "p_no": 8,
      "group_no": 1,
      "min_tensile_strength_ksi": 78,
      "min_yield_strength_ksi": 35,
      "i": "NP",
      "limits_iii": "NP",
      "viii_1": 300,
      "xii": "NP",
      "external_pressure_chart_no": "HA–2 G5, H6",
      "notes": null,
      "values": {
        "100": 22.3,
        "150": null,
        "200": 21.3,
        "250": null,
        "300": 19.6,
        "400": null,
        "500": null,
        "600": null,
        "650": null,
        "700": null,
        "750": null,
        "800": null,
        "850": null,
        "900": null,
        "950": null,
        "1000": null,
        "1050": null,
        "1100": null,
        "1150": null,
        "1200": null,
        "1250": null,
        "1300": null,
        "1350": null,
        "1400": null,
        "1450": null,
        "1500": null,
        "1550": null,
        "1600": null,
        "1650": null
      }
    },
    {
      "block": 32,
      "line_no": 12,
      "nominal_composition": "18Cr–15Ni–4Si",
      "product_form": "Plate",
      "spec_no": "SA–240",
      "type_grade": null,
      "alloy_desig_uns_no": "S30600",
      "class_condition_temper": "Sol. ann.",
      "size_thickness_in": "≤2",
      "p_no": 8,
      "group_no": 1,
      "min_tensile_strength_ksi": 78,
      "min_yield_strength_ksi": 35,
      "i": "NP",
      "limits_iii": "NP",
      "viii_1": 300,
      "xii": "NP",
      "external_pressure_chart_no": "HA–2 H6",
      "notes": null,
      "values": {
        "100": 22.3,
        "150": null,
        "200": 17.9,
        "250": null,
        "300": 16.1,
        "400": null,
        "500": null,
        "600": null,
        "650": null,
        "700": null,
        "750": null,
        "800": null,
        "850": null,
        "900": null,
        "950": null,
        "1000": null,
        "1050": null,
        "1100": null,
        "1150": null,
        "1200": null,
        "1250": null,
        "1300": null,
        "1350": null,
        "1400": null,
        "1450": null,
        "1500": null,
        "1550": null,
        "1600": null,
        "1650": null
      }
    },
    {
      "block": 32,
      "line_no": 13,
      "nominal_composition": "18Cr–15Ni–4Si",
      "product_form": "Smls. & wld. pipe",
      "spec_no": "SA–312",
      "type_grade": null,
      "alloy_desig_uns_no": "S30600",
      "class_condition_temper": "Sol. ann.",
      "size_thickness_in": null,
      "p_no": 8,
      "group_no": 1,
      "min_tensile_strength_ksi": 78,
      "min_yield_strength_ksi": 35,
      "i": "NP",
      "limits_iii": "NP",
      "viii_1": 300,
      "xii": "NP",
      "external_pressure_chart_no": "HA–2 G5, H6",
      "notes": null,
      "values": {
        "100": 22.3,
        "150": null,
        "200": 21.3,
        "250": null,
        "300": 19.6,
        "400": null,
        "500": null,
        "600": null,
        "650": null,
        "700": null,
        "750": null,
        "800": null,
        "850": null,
        "900": null,
        "950": null,
        "1000": null,
        "1050": null,
        "1100": null,
        "1150": null,
        "1200": null,
        "1250": null,
        "1300": null,
        "1350": null,
        "1400": null,
        "1450": null,
        "1500": null,
        "1550": null,
        "1600": null,
        "1650": null
      }
    },
    {
      "block": 32,
      "line_no": 14,
      "nominal_composition": "18Cr–15Ni–4Si",
      "product_form": "Smls. & wld. pipe",
      "spec_no": "SA–312",
      "type_grade": null,
      "alloy_desig_uns_no": "S30600",
      "class_condition_temper": "Sol. ann.",
      "size_thickness_in": null,
      "p_no": 8,
      "group_no": 1,
      "min_tensile_strength_ksi": 78,
      "min_yield_strength_ksi": 35,
      "i": "NP",
      "limits_iii": "NP",
      "viii_1": 300,
      "xii": "NP",
      "external_pressure_chart_no": "HA–2 H6",
      "notes": null,
      "values": {
        "100": 22.3,
        "150": null,
        "200": 17.9,
        "250": null,
        "300": 16.1,
        "400": null,
        "500": null,
        "600": null,
        "650": null,
        "700": null,
        "750": null,
        "800": null,
        "850": null,
        "900": null,
        "950": null,
        "1000": null,
        "1050": null,
        "1100": null,
        "1150": null,
        "1200": null,
        "1250": null,
        "1300": null,
        "1350": null,
        "1400": null,
        "1450": null,
        "1500": null,
        "1550": null,
        "1600": null,
        "1650": null
      }
    },
    {
      "block": 32,
      "line_no": 15,
      "nominal_composition": "18Cr–15Ni–4Si",
      "product_form": "Wld. pipe",
      "spec_no": "SA–312",
      "type_grade": null,
      "alloy_desig_uns_no": "S30600",
      "class_condition_temper": "Sol. ann.",
      "size_thickness_in": null,
      "p_no": 8,
      "group_no": 1,
      "min_tensile_strength_ksi": 78,
      "min_yield_strength_ksi": 35,
      "i": "NP",
      "limits_iii": "NP",
      "viii_1": 300,
      "xii": "NP",
      "external_pressure_chart_no": "HA–2",
      "notes": "G5, G24, H6",
      "values": {
        "100": 19.0,
        "150": null,
        "200": 18.1,
        "250": null,
        "300": 16.7,
        "400": null,
        "500": null,
        "600": null,
        "650": null,
        "700": null,
        "750": null,
        "800": null,
        "850": null,
        "900": null,
        "950": null,
        "1000": null,
        "1050": null,
        "1100": null,
        "1150": null,
        "1200": null,
        "1250": null,
        "1300": null,
        "1350": null,
        "1400": null,
        "1450": null,
        "1500": null,
        "1550": null,
        "1600": null,
        "1650": null
      }
    },
    {
      "block": 32,
      "line_no": 16,
      "nominal_composition": "18Cr–15Ni–4Si",
      "product_form": "Wld. pipe",
      "spec_no": "SA–312",
      "type_grade": null,
      "alloy_desig_uns_no": "S30600",
      "class_condition_temper": "Sol. ann.",
      "size_thickness_in": null,
      "p_no": 8,
      "group_no": 1,
      "min_tensile_strength_ksi": 78,
      "min_yield_strength_ksi": 35,
      "i": "NP",
      "limits_iii": "NP",
      "viii_1": 300,
      "xii": "NP",
      "external_pressure_chart_no": "HA–2 G24, H6",
      "notes": null,
      "values": {
        "100": 19.0,
        "150": null,
        "200": 15.2,
        "250": null,
        "300": 13.7,
        "400": null,
        "500": null,
        "600": null,
        "650": null,
        "700": null,
        "750": null,
        "800": null,
        "850": null,
        "900": null,
        "950": null,
        "1000": null,
        "1050": null,
        "1100": null,
        "1150": null,
        "1200": null,
        "1250": null,
        "1300": null,
        "1350": null,
        "1400": null,
        "1450": null,
        "1500": null,
        "1550": null,
        "1600": null,
        "1650": null
      }
    },
    {
      "block": 32,
      "line_no": 17,
      "nominal_composition": "18Cr–15Ni–4Si",
      "product_form": "Bar",
      "spec_no": "SA–479",
      "type_grade": null,
      "alloy_desig_uns_no": "S30600",
      "class_condition_temper": "Sol. ann.",
      "size_thickness_in": "≤4",
      "p_no": 8,
      "group_no": 1,
      "min_tensile_strength_ksi": 78,
      "min_yield_strength_ksi": 35,
      "i": "NP",
      "limits_iii": "NP",
      "viii_1": 300,
      "xii": "NP",
      "external_pressure_chart_no": "HA–2 G5, H6",
      "notes": null,
      "values": {
        "100": 22.3,
        "150": null,
        "200": 21.3,
        "250": null,
        "300": 19.6,
        "400": null,
        "500": null,
        "600": null,
        "650": null,
        "700": null,
        "750": null,
        "800": null,
        "850": null,
        "900": null,
        "950": null,
        "1000": null,
        "1050": null,
        "1100": null,
        "1150": null,
        "1200": null,
        "1250": null,
        "1300": null,
        "1350": null,
        "1400": null,
        "1450": null,
        "1500": null,
        "1550": null,
        "1600": null,
        "1650": null
      }
    },
    {
      "block": 32,
      "line_no": 18,
      "nominal_composition": "18Cr–15Ni–4Si",
      "product_form": "Bar",
      "spec_no": "SA–479",
      "type_grade": null,
      "alloy_desig_uns_no": "S30600",
      "class_condition_temper": "Sol. ann.",
      "size_thickness_in": "≤4",
      "p_no": 8,
      "group_no": 1,
      "min_tensile_strength_ksi": 78,
      "min_yield_strength_ksi": 35,
      "i": "NP",
      "limits_iii": "NP",
      "viii_1": 300,
      "xii": "NP",
      "external_pressure_chart_no": "HA–2 H6",
      "notes": null,
      "values": {
        "100": 22.3,
        "150": null,
        "200": 17.9,
        "250": null,
        "300": 16.1,
        "400": null,
        "500": null,
        "600": null,
        "650": null,
        "700": null,
        "750": null,
        "800": null,
        "850": null,
        "900": null,
        "950": null,
        "1000": null,
        "1050": null,
        "1100": null,
        "1150": null,
        "1200": null,
        "1250": null,
        "1300": null,
        "1350": null,
        "1400": null,
        "1450": null,
        "1500": null,
        "1550": null,
        "1600": null,
        "1650": null
      }
    },
    {
      "block": 32,
      "line_no": 19,
      "nominal_composition": "18Cr–18Ni–2Si",
      "product_form": "Smls. tube",
      "spec_no": "SA–213",
      "type_grade": "XM–15",
      "alloy_desig_uns_no": "S38100",
      "class_condition_temper": null,
      "size_thickness_in": null,
      "p_no": 8,
      "group_no": 1,
      "min_tensile_strength_ksi": 75,
      "min_yield_strength_ksi": 30,
      "i": "NP",
      "limits_iii": "NP",
      "viii_1": 1000,
      "xii": 650,
      "external_pressure_chart_no": "HA–2 G5",
      "notes": null,
      "values": {
        "100": 20.0,
        "150": null,
        "200": 20.0,
        "250": null,
        "300": 18.9,
        "400": 18.3,
        "500": 17.5,
        "600": 16.6,
        "650": 16.2,
        "700": 15.8,
        "750": 15.5,
        "800": 15.2,
        "850": 14.9,
        "900": 14.6,
        "950": 14.3,
        "1000": 14.0,
        "1050": null,
        "1100": null,
        "1150": null,
        "1200": null,
        "1250": null,
        "1300": null,
        "1350": null,
        "1400": null,
        "1450": null,
        "1500": null,
        "1550": null,
        "1600": null,
        "1650": null
      }
    },
    {
      "block": 32,
      "line_no": 20,
      "nominal_composition": "18Cr–18Ni–2Si",
      "product_form": "Smls. tube",
      "spec_no": "SA–213",
      "type_grade": "XM–15",
      "alloy_desig_uns_no": "S38100",
      "class_condition_temper": null,
      "size_thickness_in": null,
      "p_no": 8,
      "group_no": 1,
      "min_tensile_strength_ksi": 75,
      "min_yield_strength_ksi": 30,
      "i": "NP",
      "limits_iii": "NP",
      "viii_1": 1000,
      "xii": 650,
      "external_pressure_chart_no": "HA–2 …",
      "notes": null,
      "values": {
        "100": 20.0,
        "150": null,
        "200": 16.7,
        "250": null,
        "300": 15.0,
        "400": 13.8,
        "500": 12.9,
        "600": 12.3,
        "650": 12.0,
        "700": 11.7,
        "750": 11.5,
        "800": 11.2,
        "850": 11.0,
        "900": 10.8,
        "950": 10.6,
        "1000": 10.4,
        "1050": null,
        "1100": null,
        "1150": null,
        "1200": null,
        "1250": null,
        "1300": null,
        "1350": null,
        "1400": null,
        "1450": null,
        "1500": null,
        "1550": null,
        "1600": null,
        "1650": null
      }
    },
    {
      "block": 32,
      "line_no": 21,
      "nominal_composition": "18Cr–18Ni–2Si",
      "product_form": "Plate",
      "spec_no": "SA–240",
      "type_grade": "XM–15",
      "alloy_desig_uns_no": "S38100",
      "class_condition_temper": null,
      "size_thickness_in": null,
      "p_no": 8,
      "group_no": 1,
      "min_tensile_strength_ksi": 75,
      "min_yield_strength_ksi": 30,
      "i": "NP",
      "limits_iii": "NP",
      "viii_1": 1000,
      "xii": 650,
      "external_pressure_chart_no": "HA–2 G5",
      "notes": null,
      "values": {
        "100": 20.0,
        "150": null,
        "200": 20.0,
        "250": null,
        "300": 18.9,
        "400": 18.3,
        "500": 17.5,
        "600": 16.6,
        "650": 16.2,
        "700": 15.8,
        "750": 15.5,
        "800": 15.2,
        "850": 14.9,
        "900": 14.6,
        "950": 14.3,
        "1000": 14.0,
        "1050": null,
        "1100": null,
        "1150": null,
        "1200": null,
        "1250": null,
        "1300": null,
        "1350": null,
        "1400": null,
        "1450": null,
        "1500": null,
        "1550": null,
        "1600": null,
        "1650": null
      }
    },
    {
      "block": 32,
      "line_no": 22,
      "nominal_composition": "18Cr–18Ni–2Si",
      "product_form": "Plate",
      "spec_no": "SA–240",
      "type_grade": "XM–15",
      "alloy_desig_uns_no": "S38100",
      "class_condition_temper": null,
      "size_thickness_in": null,
      "p_no": 8,
      "group_no": 1,
      "min_tensile_strength_ksi": 75,
      "min_yield_strength_ksi": 30,
      "i": "NP",
      "limits_iii": "NP",
      "viii_1": 1000,
      "xii": 650,
      "external_pressure_chart_no": "HA–2 …",
      "notes": null,
      "values": {
        "100": 20.0,
        "150": null,
        "200": 16.7,
        "250": null,
        "300": 15.0,
        "400": 13.8,
        "500": 12.9,
        "600": 12.3,
        "650": 12.0,
        "700": 11.7,
        "750": 11.5,
        "800": 11.2,
        "850": 11.0,
        "900": 10.8,
        "950": 10.6,
        "1000": 10.4,
        "1050": null,
        "1100": null,
        "1150": null,
        "1200": null,
        "1250": null,
        "1300": null,
        "1350": null,
        "1400": null,
        "1450": null,
        "1500": null,
        "1550": null,
        "1600": null,
        "1650": null
      }
    },
    {
      "block": 32,
      "line_no": 23,
      "nominal_composition": "18Cr–18Ni–2Si",
      "product_form": "Wld. tube",
      "spec_no": "SA–249",
      "type_grade": "TPXM–15",
      "alloy_desig_uns_no": "S38100",
      "class_condition_temper": null,
      "size_thickness_in": null,
      "p_no": 8,
      "group_no": 1,
      "min_tensile_strength_ksi": 75,
      "min_yield_strength_ksi": 30,
      "i": "NP",
      "limits_iii": "NP",
      "viii_1": 1000,
      "xii": 650,
      "external_pressure_chart_no": "HA–2 G5, G24",
      "notes": null,
      "values": {
        "100": 17.0,
        "150": null,
        "200": 17.0,
        "250": null,
        "300": 16.1,
        "400": 15.5,
        "500": 14.8,
        "600": 14.1,
        "650": 13.8,
        "700": 13.5,
        "750": 13.2,
        "800": 12.9,
        "850": 12.6,
        "900": 12.4,
        "950": 12.1,
        "1000": 11.9,
        "1050": null,
        "1100": null,
        "1150": null,
        "1200": null,
        "1250": null,
        "1300": null,
        "1350": null,
        "1400": null,
        "1450": null,
        "1500": null,
        "1550": null,
        "1600": null,
        "1650": null
      }
    },
    {
      "block": 32,
      "line_no": 24,
      "nominal_composition": "18Cr–18Ni–2Si",
      "product_form": "Wld. tube",
      "spec_no": "SA–249",
      "type_grade": "TPXM–15",
      "alloy_desig_uns_no": "S38100",
      "class_condition_temper": null,
      "size_thickness_in": null,
      "p_no": 8,
      "group_no": 1,
      "min_tensile_strength_ksi": 75,
      "min_yield_strength_ksi": 30,
      "i": "NP",
      "limits_iii": "NP",
      "viii_1": 1000,
      "xii": 650,
      "external_pressure_chart_no": "HA–2 G24",
      "notes": null,
      "values": {
        "100": 17.0,
        "150": null,
        "200": 14.2,
        "250": null,
        "300": 12.7,
        "400": 11.7,
        "500": 11.0,
        "600": 10.4,
        "650": 10.2,
        "700": 10.0,
        "750": 9.8,
        "800": 9.6,
        "850": 9.4,
        "900": 9.2,
        "950": 9.0,
        "1000": 8.8,
        "1050": null,
        "1100": null,
        "1150": null,
        "1200": null,
        "1250": null,
        "1300": null,
        "1350": null,
        "1400": null,
        "1450": null,
        "1500": null,
        "1550": null,
        "1600": null,
        "1650": null
      }
    },
    {
      "block": 32,
      "line_no": 25,
      "nominal_composition": "18Cr–18Ni–2Si",
      "product_form": "Wld. pipe",
      "spec_no": "SA–312",
      "type_grade": "TPXM–15",
      "alloy_desig_uns_no": "S38100",
      "class_condition_temper": null,
      "size_thickness_in": null,
      "p_no": 8,
      "group_no": 1,
      "min_tensile_strength_ksi": 75,
      "min_yield_strength_ksi": 30,
      "i": "NP",
      "limits_iii": "NP",
      "viii_1": 950,
      "xii": 650,
      "external_pressure_chart_no": "HA–2 G5, G24",
      "notes": null,
      "values": {
        "100": 17.0,
        "150": null,
        "200": 17.0,
        "250": null,
        "300": 16.1,
        "400": 15.5,
        "500": 14.8,
        "600": 14.1,
        "650": 13.8,
        "700": 13.5,
        "750": 13.2,
        "800": 12.9,
        "850": 12.6,
        "900": 12.4,
        "950": 12.1,
        "1000": null,
        "1050": null,
        "1100": null,
        "1150": null,
        "1200": null,
        "1250": null,
        "1300": null,
        "1350": null,
        "1400": null,
        "1450": null,
        "1500": null,
        "1550": null,
        "1600": null,
        "1650": null
      }
    },
    {
      "block": 32,
      "line_no": 26,
      "nominal_composition": "18Cr–18Ni–2Si",
      "product_form": "Wld. pipe",
      "spec_no": "SA–312",
      "type_grade": "TPXM–15",
      "alloy_desig_uns_no": "S38100",
      "class_condition_temper": null,
      "size_thickness_in": null,
      "p_no": 8,
      "group_no": 1,
      "min_tensile_strength_ksi": 75,
      "min_yield_strength_ksi": 30,
      "i": "NP",
      "limits_iii": "NP",
      "viii_1": 1000,
      "xii": 650,
      "external_pressure_chart_no": "HA–2 G24",
      "notes": null,
      "values": {
        "100": 17.0,
        "150": null,
        "200": 14.2,
        "250": null,
        "300": 12.7,
        "400": 11.7,
        "500": 11.0,
        "600": 10.4,
        "650": 10.2,
        "700": 10.0,
        "750": 9.8,
        "800": 9.6,
        "850": 9.4,
        "900": 9.2,
        "950": 9.0,
        "1000": 8.8,
        "1050": null,
        "1100": null,
        "1150": null,
        "1200": null,
        "1250": null,
        "1300": null,
        "1350": null,
        "1400": null,
        "1450": null,
        "1500": null,
        "1550": null,
        "1600": null,
        "1650": null
      }
    },
    {
      "block": 32,
      "line_no": 27,
      "nominal_composition": "18Cr–20Ni–5.5Si",
      "product_form": "Smls. tube",
      "spec_no": "SA–213",
      "type_grade": null,
