Repository: danivelas0/asme-pcc

File: resources/bpvc_ii_d_customary_2025/table_1a.json (part 44 of 55)
    "External Pressure Chart No.",
    "Notes"
  ],
  "columns_values": [
      "alloy_desig_uns_no": "S32615",
      "class_condition_temper": "Sol. ann.",
      "size_thickness_in": null,
      "p_no": 8,
      "group_no": 1,
      "min_tensile_strength_ksi": 80,
      "min_yield_strength_ksi": 32,
      "i": "NP",
      "limits_iii": "NP",
      "viii_1": 400,
      "xii": "NP",
      "external_pressure_chart_no": "HA–2 G5, H6",
      "notes": null,
      "values": {
        "100": 21.3,
        "150": null,
        "200": 21.3,
        "250": null,
        "300": 21.3,
        "400": 21.0,
        "500": null,
        "600": null,
        "650": null,
        "700": null,
        "750": null,
        "800": null,
        "850": null,
        "900": null,
        "950": null,
        "1000": null,
        "1050": null,
        "1100": null,
        "1150": null,
        "1200": null,
        "1250": null,
        "1300": null,
        "1350": null,
        "1400": null,
        "1450": null,
        "1500": null,
        "1550": null,
        "1600": null,
        "1650": null
      }
    },
    {
      "block": 32,
      "line_no": 28,
      "nominal_composition": "18Cr–20Ni–5.5Si",
      "product_form": "Smls. tube",
      "spec_no": "SA–213",
      "type_grade": null,
      "alloy_desig_uns_no": "S32615",
      "class_condition_temper": "Sol. ann.",
      "size_thickness_in": null,
      "p_no": 8,
      "group_no": 1,
      "min_tensile_strength_ksi": 80,
      "min_yield_strength_ksi": 32,
      "i": "NP",
      "limits_iii": "NP",
      "viii_1": 400,
      "xii": "NP",
      "external_pressure_chart_no": "HA–2 H6",
      "notes": null,
      "values": {
        "100": 21.3,
        "150": null,
        "200": 17.6,
        "250": null,
        "300": 16.5,
        "400": 15.4,
        "500": null,
        "600": null,
        "650": null,
        "700": null,
        "750": null,
        "800": null,
        "850": null,
        "900": null,
        "950": null,
        "1000": null,
        "1050": null,
        "1100": null,
        "1150": null,
        "1200": null,
        "1250": null,
        "1300": null,
        "1350": null,
        "1400": null,
        "1450": null,
        "1500": null,
        "1550": null,
        "1600": null,
        "1650": null
      }
    },
    {
      "block": 32,
      "line_no": 29,
      "nominal_composition": "18Cr–20Ni–5.5Si",
      "product_form": "Plate",
      "spec_no": "SA–240",
      "type_grade": null,
      "alloy_desig_uns_no": "S32615",
      "class_condition_temper": "Sol. ann.",
      "size_thickness_in": null,
      "p_no": 8,
      "group_no": 1,
      "min_tensile_strength_ksi": 80,
      "min_yield_strength_ksi": 32,
      "i": "NP",
      "limits_iii": "NP",
      "viii_1": 400,
      "xii": "NP",
      "external_pressure_chart_no": "HA–2 G5, H6",
      "notes": null,
      "values": {
        "100": 21.3,
        "150": null,
        "200": 21.3,
        "250": null,
        "300": 21.3,
        "400": 21.0,
        "500": null,
        "600": null,
        "650": null,
        "700": null,
        "750": null,
        "800": null,
        "850": null,
        "900": null,
        "950": null,
        "1000": null,
        "1050": null,
        "1100": null,
        "1150": null,
        "1200": null,
        "1250": null,
        "1300": null,
        "1350": null,
        "1400": null,
        "1450": null,
        "1500": null,
        "1550": null,
        "1600": null,
        "1650": null
      }
    },
    {
      "block": 32,
      "line_no": 30,
      "nominal_composition": "18Cr–20Ni–5.5Si",
      "product_form": "Plate",
      "spec_no": "SA–240",
      "type_grade": null,
      "alloy_desig_uns_no": "S32615",
      "class_condition_temper": "Sol. ann.",
      "size_thickness_in": null,
      "p_no": 8,
      "group_no": 1,
      "min_tensile_strength_ksi": 80,
      "min_yield_strength_ksi": 32,
      "i": "NP",
      "limits_iii": "NP",
      "viii_1": 400,
      "xii": "NP",
      "external_pressure_chart_no": "HA–2 H6",
      "notes": null,
      "values": {
        "100": 21.3,
        "150": null,
        "200": 17.6,
        "250": null,
        "300": 16.5,
        "400": 15.4,
        "500": null,
        "600": null,
        "650": null,
        "700": null,
        "750": null,
        "800": null,
        "850": null,
        "900": null,
        "950": null,
        "1000": null,
        "1050": null,
        "1100": null,
        "1150": null,
        "1200": null,
        "1250": null,
        "1300": null,
        "1350": null,
        "1400": null,
        "1450": null,
        "1500": null,
        "1550": null,
        "1600": null,
        "1650": null
      }
    },
    {
      "block": 32,
      "line_no": 31,
      "nominal_composition": "18Cr–20Ni–5.5Si",
      "product_form": "Smls. & wld. pipe",
      "spec_no": "SA–312",
      "type_grade": null,
      "alloy_desig_uns_no": "S32615",
      "class_condition_temper": "Sol. ann.",
      "size_thickness_in": null,
      "p_no": 8,
      "group_no": 1,
      "min_tensile_strength_ksi": 80,
      "min_yield_strength_ksi": 32,
      "i": "NP",
      "limits_iii": "NP",
      "viii_1": 400,
      "xii": "NP",
      "external_pressure_chart_no": "HA–2 G5, H6",
      "notes": null,
      "values": {
        "100": 21.3,
        "150": null,
        "200": 21.3,
        "250": null,
        "300": 21.3,
        "400": 21.0,
        "500": null,
        "600": null,
        "650": null,
        "700": null,
        "750": null,
        "800": null,
        "850": null,
        "900": null,
        "950": null,
        "1000": null,
        "1050": null,
        "1100": null,
        "1150": null,
        "1200": null,
        "1250": null,
        "1300": null,
        "1350": null,
        "1400": null,
        "1450": null,
        "1500": null,
        "1550": null,
        "1600": null,
        "1650": null
      }
    },
    {
      "block": 32,
      "line_no": 32,
      "nominal_composition": "18Cr–20Ni–5.5Si",
      "product_form": "Smls. & wld. pipe",
      "spec_no": "SA–312",
      "type_grade": null,
      "alloy_desig_uns_no": "S32615",
      "class_condition_temper": "Sol. ann.",
      "size_thickness_in": null,
      "p_no": 8,
      "group_no": 1,
      "min_tensile_strength_ksi": 80,
      "min_yield_strength_ksi": 32,
      "i": "NP",
      "limits_iii": "NP",
      "viii_1": 400,
      "xii": "NP",
      "external_pressure_chart_no": "HA–2 H6",
      "notes": null,
      "values": {
        "100": 21.3,
        "150": null,
        "200": 17.6,
        "250": null,
        "300": 16.5,
        "400": 15.4,
        "500": null,
        "600": null,
        "650": null,
        "700": null,
        "750": null,
        "800": null,
        "850": null,
        "900": null,
        "950": null,
        "1000": null,
        "1050": null,
        "1100": null,
        "1150": null,
        "1200": null,
        "1250": null,
        "1300": null,
        "1350": null,
        "1400": null,
        "1450": null,
        "1500": null,
        "1550": null,
        "1600": null,
        "1650": null
      }
    },
    {
      "block": 32,
      "line_no": 33,
      "nominal_composition": "18Cr–20Ni–5.5Si",
      "product_form": "Wld. pipe",
      "spec_no": "SA–312",
      "type_grade": null,
      "alloy_desig_uns_no": "S32615",
      "class_condition_temper": "Sol. ann.",
      "size_thickness_in": null,
      "p_no": 8,
      "group_no": 1,
      "min_tensile_strength_ksi": 80,
      "min_yield_strength_ksi": 32,
      "i": "NP",
      "limits_iii": "NP",
      "viii_1": 400,
      "xii": "NP",
      "external_pressure_chart_no": "HA–2",
      "notes": "G5, G24, H6",
      "values": {
        "100": 18.1,
        "150": null,
        "200": 18.1,
        "250": null,
        "300": 18.1,
        "400": 17.9,
        "500": null,
        "600": null,
        "650": null,
        "700": null,
        "750": null,
        "800": null,
        "850": null,
        "900": null,
        "950": null,
        "1000": null,
        "1050": null,
        "1100": null,
        "1150": null,
        "1200": null,
        "1250": null,
        "1300": null,
        "1350": null,
        "1400": null,
        "1450": null,
        "1500": null,
        "1550": null,
        "1600": null,
        "1650": null
      }
    },
    {
      "block": 32,
      "line_no": 34,
      "nominal_composition": "18Cr–20Ni–5.5Si",
      "product_form": "Wld. pipe",
      "spec_no": "SA–312",
      "type_grade": null,
      "alloy_desig_uns_no": "S32615",
      "class_condition_temper": "Sol. ann.",
      "size_thickness_in": null,
      "p_no": 8,
      "group_no": 1,
      "min_tensile_strength_ksi": 80,
      "min_yield_strength_ksi": 32,
      "i": "NP",
      "limits_iii": "NP",
      "viii_1": 400,
      "xii": "NP",
      "external_pressure_chart_no": "HA–2 G24, H6",
      "notes": null,
      "values": {
        "100": 18.1,
        "150": null,
        "200": 15.0,
        "250": null,
        "300": 14.0,
        "400": 13.1,
        "500": null,
        "600": null,
        "650": null,
        "700": null,
        "750": null,
        "800": null,
        "850": null,
        "900": null,
        "950": null,
        "1000": null,
        "1050": null,
        "1100": null,
        "1150": null,
        "1200": null,
        "1250": null,
        "1300": null,
        "1350": null,
        "1400": null,
        "1450": null,
        "1500": null,
        "1550": null,
        "1600": null,
        "1650": null
      }
    },
    {
      "block": 32,
      "line_no": 35,
      "nominal_composition": "18Cr–20Ni–5.5Si",
      "product_form": "Bar",
      "spec_no": "SA–479",
      "type_grade": null,
      "alloy_desig_uns_no": "S32615",
      "class_condition_temper": "Sol. ann.",
      "size_thickness_in": null,
      "p_no": 8,
      "group_no": 1,
      "min_tensile_strength_ksi": 80,
      "min_yield_strength_ksi": 32,
      "i": "NP",
      "limits_iii": "NP",
      "viii_1": 400,
      "xii": "NP",
      "external_pressure_chart_no": "HA–2 G5, H6",
      "notes": null,
      "values": {
        "100": 21.3,
        "150": null,
        "200": 21.3,
        "250": null,
        "300": 21.3,
        "400": 21.0,
        "500": null,
        "600": null,
        "650": null,
        "700": null,
        "750": null,
        "800": null,
        "850": null,
        "900": null,
        "950": null,
        "1000": null,
        "1050": null,
        "1100": null,
        "1150": null,
        "1200": null,
        "1250": null,
        "1300": null,
        "1350": null,
        "1400": null,
        "1450": null,
        "1500": null,
        "1550": null,
        "1600": null,
        "1650": null
      }
    },
    {
      "block": 32,
      "line_no": 36,
      "nominal_composition": "18Cr–20Ni–5.5Si",
      "product_form": "Bar",
      "spec_no": "SA–479",
      "type_grade": null,
      "alloy_desig_uns_no": "S32615",
      "class_condition_temper": "Sol. ann.",
      "size_thickness_in": null,
      "p_no": 8,
      "group_no": 1,
      "min_tensile_strength_ksi": 80,
      "min_yield_strength_ksi": 32,
      "i": "NP",
      "limits_iii": "NP",
      "viii_1": 400,
      "xii": "NP",
      "external_pressure_chart_no": "HA–2 H6",
      "notes": null,
      "values": {
        "100": 21.3,
        "150": null,
        "200": 17.6,
        "250": null,
        "300": 16.5,
        "400": 15.4,
        "500": null,
        "600": null,
        "650": null,
        "700": null,
        "750": null,
        "800": null,
        "850": null,
        "900": null,
        "950": null,
        "1000": null,
        "1050": null,
        "1100": null,
        "1150": null,
        "1200": null,
        "1250": null,
        "1300": null,
        "1350": null,
        "1400": null,
        "1450": null,
        "1500": null,
        "1550": null,
        "1600": null,
        "1650": null
      }
    },
    {
      "block": 32,
      "line_no": 37,
      "nominal_composition": "19Cr–9Ni–1/2Mo",
      "product_form": "Castings",
      "spec_no": "SA–351",
      "type_grade": "CF10",
      "alloy_desig_uns_no": "J92590",
      "class_condition_temper": null,
      "size_thickness_in": null,
      "p_no": 8,
      "group_no": 1,
      "min_tensile_strength_ksi": 70,
      "min_yield_strength_ksi": 30,
      "i": "NP",
      "limits_iii": "NP",
      "viii_1": 1500,
      "xii": 650,
      "external_pressure_chart_no": "HA–1",
      "notes": "G1, G5, G19, T6",
      "values": {
        "100": 20.0,
        "150": null,
        "200": 19.0,
        "250": null,
        "300": 17.7,
        "400": 17.2,
        "500": 17.0,
        "600": 16.5,
        "650": 16.2,
        "700": 15.8,
        "750": 15.5,
        "800": 15.2,
        "850": 14.9,
        "900": 14.6,
        "950": 14.4,
        "1000": 12.2,
        "1050": 9.5,
        "1100": 7.5,
        "1150": 6.0,
        "1200": 4.8,
        "1250": 3.9,
        "1300": 3.3,
        "1350": 2.7,
        "1400": 2.3,
        "1450": 2.0,
        "1500": 1.7,
        "1550": null,
        "1600": null,
        "1650": null
      }
    },
    {
      "block": 32,
      "line_no": 38,
      "nominal_composition": "19Cr–9Ni–1/2Mo",
      "product_form": "Castings",
      "spec_no": "SA–351",
      "type_grade": "CF10",
      "alloy_desig_uns_no": "J92590",
      "class_condition_temper": null,
      "size_thickness_in": null,
      "p_no": 8,
      "group_no": 1,
      "min_tensile_strength_ksi": 70,
      "min_yield_strength_ksi": 30,
      "i": "NP",
      "limits_iii": "NP",
      "viii_1": 1500,
      "xii": 650,
      "external_pressure_chart_no": "HA–1",
      "notes": "G1, G19, T7",
      "values": {
        "100": 20.0,
        "150": null,
        "200": 16.7,
        "250": null,
        "300": 15.0,
        "400": 13.8,
        "500": 12.9,
        "600": 12.2,
        "650": 12.0,
        "700": 11.7,
        "750": 11.5,
        "800": 11.3,
        "850": 11.1,
        "900": 10.8,
        "950": 10.6,
        "1000": 10.4,
        "1050": 9.5,
        "1100": 7.5,
        "1150": 6.0,
        "1200": 4.8,
        "1250": 3.9,
        "1300": 3.3,
        "1350": 2.7,
        "1400": 2.3,
        "1450": 2.0,
        "1500": 1.7,
        "1550": null,
        "1600": null,
        "1650": null
      }
    },
    {
      "block": 32,
      "line_no": 39,
      "nominal_composition": "19Cr–9Ni–2Mo",
      "product_form": "Castings",
      "spec_no": "SA–351",
      "type_grade": "CF10M",
      "alloy_desig_uns_no": null,
      "class_condition_temper": null,
      "size_thickness_in": null,
      "p_no": 8,
      "group_no": 1,
      "min_tensile_strength_ksi": 70,
      "min_yield_strength_ksi": 30,
      "i": "NP",
      "limits_iii": "NP",
      "viii_1": 1500,
      "xii": "NP",
      "external_pressure_chart_no": "HA–2",
      "notes": "G1, G5, G19, T6",
      "values": {
        "100": 20.0,
        "150": null,
        "200": 20.0,
        "250": null,
        "300": 19.5,
        "400": 19.3,
        "500": 17.9,
        "600": 17.0,
        "650": 16.6,
        "700": 16.3,
        "750": 16.1,
        "800": 15.9,
        "850": 15.7,
        "900": 15.5,
        "950": 15.3,
        "1000": 14.9,
        "1050": 11.5,
        "1100": 8.9,
        "1150": 6.9,
        "1200": 5.4,
        "1250": 4.3,
        "1300": 3.4,
        "1350": 2.8,
        "1400": 2.3,
        "1450": 1.9,
        "1500": 1.6,
        "1550": null,
        "1600": null,
        "1650": null
      }
    },
    {
      "block": 32,
      "line_no": 40,
      "nominal_composition": "19Cr–9Ni–2Mo",
      "product_form": "Castings",
      "spec_no": "SA–351",
      "type_grade": "CF10M",
      "alloy_desig_uns_no": null,
      "class_condition_temper": null,
      "size_thickness_in": null,
      "p_no": 8,
      "group_no": 1,
      "min_tensile_strength_ksi": 70,
      "min_yield_strength_ksi": 30,
      "i": "NP",
      "limits_iii": "NP",
      "viii_1": 1500,
      "xii": "NP",
      "external_pressure_chart_no": "HA–2",
      "notes": "G1, G19, T8",
      "values": {
        "100": 20.0,
        "150": null,
        "200": 17.5,
        "250": null,
        "300": 15.7,
        "400": 14.3,
        "500": 13.3,
        "600": 12.6,
        "650": 12.3,
        "700": 12.1,
        "750": 11.9,
        "800": 11.8,
        "850": 11.6,
        "900": 11.5,
        "950": 11.4,
        "1000": 11.3,
        "1050": 11.2,
        "1100": 8.9,
        "1150": 6.9,
        "1200": 5.4,
        "1250": 4.3,
        "1300": 3.4,
        "1350": 2.8,
        "1400": 2.3,
        "1450": 1.9,
        "1500": 1.6,
        "1550": null,
        "1600": null,
        "1650": null
      }
    },
    {
      "block": 32,
      "line_no": 41,
      "nominal_composition": "19Cr–10Ni–3Mo",
      "product_form": "Castings",
      "spec_no": "SA–351",
      "type_grade": "CG8M",
      "alloy_desig_uns_no": "J93000",
      "class_condition_temper": null,
      "size_thickness_in": null,
      "p_no": 8,
      "group_no": 1,
      "min_tensile_strength_ksi": 75,
      "min_yield_strength_ksi": 35,
      "i": "NP",
      "limits_iii": "NP",
      "viii_1": 1000,
      "xii": 650,
      "external_pressure_chart_no": "HA–2",
      "notes": "G1, G5, G19",
      "values": {
        "100": 21.4,
        "150": null,
        "200": 20.8,
        "250": null,
        "300": 19.6,
        "400": 19.1,
        "500": 18.4,
        "600": 17.5,
        "650": 17.1,
        "700": 16.8,
        "750": 16.6,
        "800": 16.4,
        "850": 16.2,
        "900": 16.0,
        "950": 15.7,
        "1000": 12.2,
        "1050": null,
        "1100": null,
        "1150": null,
        "1200": null,
        "1250": null,
        "1300": null,
        "1350": null,
        "1400": null,
        "1450": null,
        "1500": null,
        "1550": null,
        "1600": null,
        "1650": null
      }
    },
    {
      "block": 32,
      "line_no": 42,
      "nominal_composition": "19Cr–10Ni–3Mo",
      "product_form": "Castings",
      "spec_no": "SA–351",
      "type_grade": "CG8M",
      "alloy_desig_uns_no": "J93000",
      "class_condition_temper": null,
      "size_thickness_in": null,
      "p_no": 8,
      "group_no": 1,
      "min_tensile_strength_ksi": 75,
      "min_yield_strength_ksi": 35,
      "i": "NP",
      "limits_iii": "NP",
      "viii_1": 1000,
      "xii": 650,
      "external_pressure_chart_no": "HA–2 G1, G19",
      "notes": null,
      "values": {
        "100": 21.4,
        "150": null,
        "200": 18.8,
        "250": null,
        "300": 16.4,
        "400": 14.7,
        "500": 13.6,
        "600": 12.9,
        "650": 12.7,
        "700": 12.5,
        "750": 12.3,
        "800": 12.1,
        "850": 12.0,
        "900": 11.8,
        "950": 11.6,
        "1000": 11.3,
        "1050": null,
        "1100": null,
        "1150": null,
        "1200": null,
        "1250": null,
        "1300": null,
        "1350": null,
        "1400": null,
        "1450": null,
        "1500": null,
        "1550": null,
        "1600": null,
        "1650": null
      }
    },
    {
      "block": 32,
      "line_no": 43,
      "nominal_composition": "19Cr–15Ni–4Mo",
      "product_form": "Smls. tube",
      "spec_no": "SA–213",
      "type_grade": null,
      "alloy_desig_uns_no": "S31725",
      "class_condition_temper": null,
      "size_thickness_in": null,
      "p_no": 8,
      "group_no": 4,
      "min_tensile_strength_ksi": 75,
      "min_yield_strength_ksi": 30,
      "i": "NP",
      "limits_iii": "NP",
      "viii_1": 400,
      "xii": 400,
      "external_pressure_chart_no": "HA–4 G5",
      "notes": null,
      "values": {
        "100": 20.0,
        "150": null,
        "200": 20.0,
        "250": null,
        "300": 19.6,
        "400": 18.9,
        "500": null,
        "600": null,
        "650": null,
        "700": null,
        "750": null,
        "800": null,
        "850": null,
        "900": null,
        "950": null,
        "1000": null,
        "1050": null,
        "1100": null,
        "1150": null,
        "1200": null,
        "1250": null,
        "1300": null,
        "1350": null,
        "1400": null,
        "1450": null,
        "1500": null,
        "1550": null,
        "1600": null,
        "1650": null
      }
    },
    {
      "block": 32,
      "line_no": 44,
      "nominal_composition": "19Cr–15Ni–4Mo",
      "product_form": "Smls. tube",
      "spec_no": "SA–213",
      "type_grade": null,
      "alloy_desig_uns_no": "S31725",
      "class_condition_temper": null,
      "size_thickness_in": null,
      "p_no": 8,
      "group_no": 4,
      "min_tensile_strength_ksi": 75,
      "min_yield_strength_ksi": 30,
      "i": "NP",
      "limits_iii": "NP",
      "viii_1": 400,
      "xii": 400,
      "external_pressure_chart_no": "HA–4 …",
      "notes": null,
      "values": {
        "100": 20.0,
        "150": null,
        "200": 16.9,
        "250": null,
        "300": 15.2,
        "400": 14.0,
        "500": null,
        "600": null,
        "650": null,
        "700": null,
        "750": null,
        "800": null,
        "850": null,
        "900": null,
        "950": null,
        "1000": null,
        "1050": null,
        "1100": null,
        "1150": null,
        "1200": null,
        "1250": null,
        "1300": null,
        "1350": null,
        "1400": null,
        "1450": null,
        "1500": null,
        "1550": null,
        "1600": null,
        "1650": null
      }
    },
    {
      "block": 32,
      "line_no": 45,
      "nominal_composition": "19Cr–15Ni–4Mo",
      "product_form": "Plate",
      "spec_no": "SA–240",
      "type_grade": null,
      "alloy_desig_uns_no": "S31725",
      "class_condition_temper": null,
      "size_thickness_in": null,
      "p_no": 8,
      "group_no": 4,
      "min_tensile_strength_ksi": 75,
      "min_yield_strength_ksi": 30,
      "i": "NP",
      "limits_iii": "NP",
      "viii_1": 400,
      "xii": 400,
      "external_pressure_chart_no": "HA–4 G5",
      "notes": null,
      "values": {
        "100": 20.0,
        "150": null,
        "200": 20.0,
        "250": null,
        "300": 19.6,
        "400": 18.9,
        "500": null,
        "600": null,
        "650": null,
        "700": null,
        "750": null,
        "800": null,
        "850": null,
        "900": null,
        "950": null,
        "1000": null,
        "1050": null,
        "1100": null,
        "1150": null,
        "1200": null,
        "1250": null,
        "1300": null,
        "1350": null,
        "1400": null,
        "1450": null,
        "1500": null,
        "1550": null,
        "1600": null,
        "1650": null
      }
    },
    {
      "block": 33,
      "line_no": 1,
      "nominal_composition": "19Cr–15Ni–4Mo",
      "product_form": "Plate",
      "spec_no": "SA–240",
      "type_grade": null,
      "alloy_desig_uns_no": "S31725",
      "class_condition_temper": null,
      "size_thickness_in": null,
      "p_no": 8,
      "group_no": 4,
      "min_tensile_strength_ksi": 75,
      "min_yield_strength_ksi": 30,
      "i": "NP",
      "limits_iii": "NP",
      "viii_1": 400,
      "xii": 400,
      "external_pressure_chart_no": "HA–4 …",
      "notes": null,
      "values": {
        "100": 20.0,
        "150": null,
        "200": 16.9,
        "250": null,
        "300": 15.2,
        "400": 14.0,
        "500": null,
        "600": null,
        "650": null,
        "700": null,
        "750": null,
        "800": null,
        "850": null,
        "900": null,
        "950": null,
        "1000": null,
        "1050": null,
        "1100": null,
        "1150": null,
        "1200": null,
        "1250": null,
        "1300": null,
        "1350": null,
        "1400": null,
        "1450": null,
        "1500": null,
        "1550": null,
        "1600": null,
        "1650": null
      }
    },
    {
      "block": 33,
      "line_no": 2,
      "nominal_composition": "19Cr–15Ni–4Mo",
      "product_form": "Wld. tube",
      "spec_no": "SA–249",
      "type_grade": null,
      "alloy_desig_uns_no": "S31725",
      "class_condition_temper": null,
      "size_thickness_in": null,
      "p_no": 8,
      "group_no": 4,
      "min_tensile_strength_ksi": 75,
      "min_yield_strength_ksi": 30,
      "i": "NP",
      "limits_iii": "NP",
      "viii_1": 400,
      "xii": 400,
      "external_pressure_chart_no": "HA–4 G5, G24",
      "notes": null,
      "values": {
        "100": 17.0,
        "150": null,
        "200": 17.0,
        "250": null,
        "300": 16.6,
        "400": 16.1,
        "500": null,
        "600": null,
        "650": null,
        "700": null,
        "750": null,
        "800": null,
        "850": null,
        "900": null,
        "950": null,
        "1000": null,
        "1050": null,
        "1100": null,
        "1150": null,
        "1200": null,
        "1250": null,
        "1300": null,
        "1350": null,
        "1400": null,
        "1450": null,
        "1500": null,
        "1550": null,
        "1600": null,
        "1650": null
      }
    },
    {
      "block": 33,
      "line_no": 3,
      "nominal_composition": "19Cr–15Ni–4Mo",
      "product_form": "Wld. tube",
      "spec_no": "SA–249",
      "type_grade": null,
      "alloy_desig_uns_no": "S31725",
      "class_condition_temper": null,
      "size_thickness_in": null,
      "p_no": 8,
      "group_no": 4,
      "min_tensile_strength_ksi": 75,
      "min_yield_strength_ksi": 30,
      "i": "NP",
      "limits_iii": "NP",
      "viii_1": 400,
      "xii": 400,
      "external_pressure_chart_no": "HA–4 G24",
      "notes": null,
      "values": {
        "100": 17.0,
        "150": null,
        "200": 14.4,
        "250": null,
        "300": 12.9,
        "400": 11.9,
        "500": null,
        "600": null,
        "650": null,
        "700": null,
        "750": null,
        "800": null,
        "850": null,
        "900": null,
        "950": null,
        "1000": null,
        "1050": null,
        "1100": null,
        "1150": null,
        "1200": null,
        "1250": null,
        "1300": null,
        "1350": null,
        "1400": null,
        "1450": null,
        "1500": null,
        "1550": null,
        "1600": null,
        "1650": null
      }
    },
    {
      "block": 33,
      "line_no": 4,
      "nominal_composition": "19Cr–15Ni–4Mo",
      "product_form": "Smls. pipe",
      "spec_no": "SA–312",
      "type_grade": null,
      "alloy_desig_uns_no": "S31725",
      "class_condition_temper": null,
      "size_thickness_in": null,
      "p_no": 8,
      "group_no": 4,
      "min_tensile_strength_ksi": 75,
      "min_yield_strength_ksi": 30,
      "i": "NP",
      "limits_iii": "NP",
      "viii_1": 400,
      "xii": "NP",
      "external_pressure_chart_no": "HA–4 G5",
      "notes": null,
      "values": {
        "100": 20.0,
        "150": null,
        "200": 20.0,
        "250": null,
        "300": 19.6,
        "400": 18.9,
        "500": null,
        "600": null,
        "650": null,
        "700": null,
        "750": null,
        "800": null,
        "850": null,
        "900": null,
        "950": null,
        "1000": null,
        "1050": null,
        "1100": null,
        "1150": null,
        "1200": null,
        "1250": null,
        "1300": null,
        "1350": null,
        "1400": null,
        "1450": null,
        "1500": null,
        "1550": null,
        "1600": null,
        "1650": null
      }
    },
    {
      "block": 33,
      "line_no": 5,
      "nominal_composition": "19Cr–15Ni–4Mo",
      "product_form": "Smls. pipe",
      "spec_no": "SA–312",
      "type_grade": null,
      "alloy_desig_uns_no": "S31725",
      "class_condition_temper": null,
      "size_thickness_in": null,
      "p_no": 8,
      "group_no": 4,
      "min_tensile_strength_ksi": 75,
      "min_yield_strength_ksi": 30,
      "i": "NP",
      "limits_iii": "NP",
      "viii_1": 400,
      "xii": "NP",
      "external_pressure_chart_no": "HA–4 …",
      "notes": null,
      "values": {
        "100": 20.0,
        "150": null,
        "200": 16.9,
        "250": null,
        "300": 15.2,
        "400": 14.0,
        "500": null,
        "600": null,
        "650": null,
        "700": null,
        "750": null,
        "800": null,
        "850": null,
        "900": null,
        "950": null,
        "1000": null,
        "1050": null,
        "1100": null,
        "1150": null,
        "1200": null,
        "1250": null,
        "1300": null,
        "1350": null,
        "1400": null,
        "1450": null,
        "1500": null,
        "1550": null,
        "1600": null,
        "1650": null
      }
    },
    {
      "block": 33,
      "line_no": 6,
      "nominal_composition": "19Cr–15Ni–4Mo",
      "product_form": "Wld. pipe",
      "spec_no": "SA–312",
      "type_grade": null,
      "alloy_desig_uns_no": "S31725",
      "class_condition_temper": null,
      "size_thickness_in": null,
      "p_no": 8,
      "group_no": 4,
      "min_tensile_strength_ksi": 75,
      "min_yield_strength_ksi": 30,
      "i": "NP",
      "limits_iii": "NP",
      "viii_1": 400,
      "xii": "NP",
      "external_pressure_chart_no": "HA–4 G5, G24",
      "notes": null,
      "values": {
        "100": 17.0,
        "150": null,
        "200": 17.0,
        "250": null,
        "300": 16.6,
        "400": 16.1,
        "500": null,
        "600": null,
        "650": null,
        "700": null,
        "750": null,
        "800": null,
        "850": null,
        "900": null,
        "950": null,
        "1000": null,
        "1050": null,
        "1100": null,
        "1150": null,
        "1200": null,
        "1250": null,
        "1300": null,
        "1350": null,
        "1400": null,
        "1450": null,
        "1500": null,
        "1550": null,
        "1600": null,
        "1650": null
      }
    },
    {
      "block": 33,
      "line_no": 7,
      "nominal_composition": "19Cr–15Ni–4Mo",
      "product_form": "Wld. pipe",
      "spec_no": "SA–312",
      "type_grade": null,
      "alloy_desig_uns_no": "S31725",
      "class_condition_temper": null,
      "size_thickness_in": null,
      "p_no": 8,
      "group_no": 4,
      "min_tensile_strength_ksi": 75,
      "min_yield_strength_ksi": 30,
      "i": "NP",
      "limits_iii": "NP",
      "viii_1": 400,
      "xii": "NP",
      "external_pressure_chart_no": "HA–4 G24",
      "notes": null,
      "values": {
        "100": 17.0,
        "150": null,
        "200": 14.4,
        "250": null,
        "300": 12.9,
        "400": 11.9,
        "500": null,
        "600": null,
        "650": null,
        "700": null,
        "750": null,
        "800": null,
        "850": null,
        "900": null,
        "950": null,
        "1000": null,
        "1050": null,
        "1100": null,
        "1150": null,
        "1200": null,
        "1250": null,
        "1300": null,
        "1350": null,
        "1400": null,
        "1450": null,
        "1500": null,
        "1550": null,
        "1600": null,
        "1650": null
      }
    },
    {
      "block": 33,
      "line_no": 8,
      "nominal_composition": "19Cr–15Ni–4Mo",
      "product_form": "Wld. pipe",
      "spec_no": "SA–358",
      "type_grade": null,
      "alloy_desig_uns_no": "S31725",
      "class_condition_temper": null,
      "size_thickness_in": null,
      "p_no": 8,
      "group_no": 4,
      "min_tensile_strength_ksi": 75,
      "min_yield_strength_ksi": 30,
      "i": "NP",
      "limits_iii": "NP",
      "viii_1": 400,
      "xii": 400,
      "external_pressure_chart_no": "HA–4 G5, G24",
      "notes": null,
      "values": {
        "100": 17.0,
        "150": null,
        "200": 17.0,
        "250": null,
        "300": 16.6,
        "400": 16.1,
        "500": null,
        "600": null,
        "650": null,
        "700": null,
        "750": null,
        "800": null,
        "850": null,
        "900": null,
        "950": null,
        "1000": null,
        "1050": null,
        "1100": null,
        "1150": null,
        "1200": null,
        "1250": null,
        "1300": null,
        "1350": null,
        "1400": null,
        "1450": null,
        "1500": null,
        "1550": null,
        "1600": null,
        "1650": null
      }
    },
    {
      "block": 33,
      "line_no": 9,
      "nominal_composition": "19Cr–15Ni–4Mo",
      "product_form": "Wld. pipe",
      "spec_no": "SA–358",
      "type_grade": null,
      "alloy_desig_uns_no": "S31725",
      "class_condition_temper": null,
      "size_thickness_in": null,
      "p_no": 8,
      "group_no": 4,
      "min_tensile_strength_ksi": 75,
      "min_yield_strength_ksi": 30,
      "i": "NP",
      "limits_iii": "NP",
      "viii_1": 400,
      "xii": 400,
      "external_pressure_chart_no": "HA–4 G24",
      "notes": null,
      "values": {
        "100": 17.0,
        "150": null,
        "200": 14.4,
        "250": null,
        "300": 12.9,
        "400": 11.9,
        "500": null,
        "600": null,
        "650": null,
        "700": null,
        "750": null,
        "800": null,
        "850": null,
        "900": null,
        "950": null,
        "1000": null,
        "1050": null,
        "1100": null,
        "1150": null,
        "1200": null,
        "1250": null,
        "1300": null,
        "1350": null,
        "1400": null,
        "1450": null,
        "1500": null,
        "1550": null,
        "1600": null,
        "1650": null
      }
    },
    {
      "block": 33,
      "line_no": 10,
      "nominal_composition": "19Cr–15Ni–4Mo",
      "product_form": "Smls. pipe",
      "spec_no": "SA–376",
      "type_grade": null,
      "alloy_desig_uns_no": "S31725",
      "class_condition_temper": null,
      "size_thickness_in": null,
      "p_no": 8,
      "group_no": 4,
      "min_tensile_strength_ksi": 75,
      "min_yield_strength_ksi": 30,
      "i": "NP",
      "limits_iii": "NP",
      "viii_1": 400,
      "xii": 400,
      "external_pressure_chart_no": "HA–4 G5",
      "notes": null,
      "values": {
        "100": 20.0,
        "150": null,
        "200": 20.0,
        "250": null,
        "300": 19.6,
        "400": 18.9,
        "500": null,
        "600": null,
        "650": null,
        "700": null,
        "750": null,
        "800": null,
        "850": null,
        "900": null,
        "950": null,
        "1000": null,
        "1050": null,
        "1100": null,
        "1150": null,
        "1200": null,
        "1250": null,
        "1300": null,
        "1350": null,
        "1400": null,
        "1450": null,
        "1500": null,
        "1550": null,
        "1600": null,
        "1650": null
      }
    },
    {
      "block": 33,
      "line_no": 11,
      "nominal_composition": "19Cr–15Ni–4Mo",
      "product_form": "Smls. pipe",
      "spec_no": "SA–376",
      "type_grade": null,
      "alloy_desig_uns_no": "S31725",
      "class_condition_temper": null,
      "size_thickness_in": null,
      "p_no": 8,
      "group_no": 4,
      "min_tensile_strength_ksi": 75,
      "min_yield_strength_ksi": 30,
      "i": "NP",
      "limits_iii": "NP",
      "viii_1": 400,
      "xii": 400,
      "external_pressure_chart_no": "HA–4 …",
      "notes": null,
      "values": {
        "100": 20.0,
        "150": null,
        "200": 16.9,
        "250": null,
        "300": 15.2,
        "400": 14.0,
        "500": null,
        "600": null,
        "650": null,
        "700": null,
        "750": null,
        "800": null,
        "850": null,
        "900": null,
        "950": null,
        "1000": null,
        "1050": null,
        "1100": null,
        "1150": null,
        "1200": null,
        "1250": null,
        "1300": null,
        "1350": null,
        "1400": null,
        "1450": null,
        "1500": null,
        "1550": null,
        "1600": null,
        "1650": null
      }
    },
    {
      "block": 33,
      "line_no": 12,
      "nominal_composition": "19Cr–15Ni–4Mo",
      "product_form": "Fittings",
      "spec_no": "SA–403",
      "type_grade": null,
      "alloy_desig_uns_no": "S31725",
      "class_condition_temper": null,
      "size_thickness_in": null,
      "p_no": 8,
      "group_no": 4,
      "min_tensile_strength_ksi": 75,
      "min_yield_strength_ksi": 30,
      "i": "NP",
      "limits_iii": "NP",
      "viii_1": 400,
      "xii": 400,
      "external_pressure_chart_no": "HA–4 G5, W14",
      "notes": null,
      "values": {
        "100": 20.0,
        "150": null,
        "200": 20.0,
        "250": null,
        "300": 19.6,
        "400": 18.9,
        "500": null,
        "600": null,
        "650": null,
        "700": null,
        "750": null,
        "800": null,
        "850": null,
        "900": null,
        "950": null,
        "1000": null,
        "1050": null,
        "1100": null,
        "1150": null,
        "1200": null,
        "1250": null,
        "1300": null,
        "1350": null,
        "1400": null,
        "1450": null,
        "1500": null,
        "1550": null,
        "1600": null,
        "1650": null
      }
    },
    {
      "block": 33,
      "line_no": 13,
      "nominal_composition": "19Cr–15Ni–4Mo",
      "product_form": "Wld. pipe",
      "spec_no": "SA–409",
      "type_grade": null,
      "alloy_desig_uns_no": "S31725",
      "class_condition_temper": null,
      "size_thickness_in": null,
      "p_no": 8,
      "group_no": 4,
      "min_tensile_strength_ksi": 75,
      "min_yield_strength_ksi": 30,
      "i": "NP",
      "limits_iii": "NP",
      "viii_1": 400,
      "xii": 400,
      "external_pressure_chart_no": "HA–4 G5, G24",
      "notes": null,
      "values": {
        "100": 17.0,
        "150": null,
        "200": 17.0,
        "250": null,
        "300": 16.6,
        "400": 16.1,
        "500": null,
        "600": null,
        "650": null,
        "700": null,
        "750": null,
        "800": null,
        "850": null,
        "900": null,
        "950": null,
        "1000": null,
        "1050": null,
        "1100": null,
        "1150": null,
        "1200": null,
        "1250": null,
        "1300": null,
        "1350": null,
        "1400": null,
        "1450": null,
        "1500": null,
        "1550": null,
        "1600": null,
        "1650": null
      }
    },
    {
      "block": 33,
      "line_no": 14,
      "nominal_composition": "19Cr–15Ni–4Mo",
      "product_form": "Wld. pipe",
      "spec_no": "SA–409",
      "type_grade": null,
      "alloy_desig_uns_no": "S31725",
      "class_condition_temper": null,
      "size_thickness_in": null,
      "p_no": 8,
      "group_no": 4,
      "min_tensile_strength_ksi": 75,
      "min_yield_strength_ksi": 30,
      "i": "NP",
      "limits_iii": "NP",
      "viii_1": 400,
      "xii": 400,
      "external_pressure_chart_no": "HA–4 G24",
      "notes": null,
      "values": {
        "100": 17.0,
        "150": null,
        "200": 14.4,
        "250": null,
        "300": 12.9,
        "400": 11.9,
        "500": null,
        "600": null,
        "650": null,
        "700": null,
        "750": null,
        "800": null,
        "850": null,
        "900": null,
        "950": null,
        "1000": null,
        "1050": null,
        "1100": null,
        "1150": null,
        "1200": null,
        "1250": null,
        "1300": null,
        "1350": null,
        "1400": null,
        "1450": null,
        "1500": null,
        "1550": null,
        "1600": null,
        "1650": null
      }
    },
    {
      "block": 33,
      "line_no": 15,
      "nominal_composition": "19Cr–15Ni–4Mo",
      "product_form": "Bar",
      "spec_no": "SA–479",
      "type_grade": null,
      "alloy_desig_uns_no": "S31725",
