Repository: danivelas0/asme-pcc

File: resources/bpvc_ii_d_customary_2025/table_1a.json (part 45 of 55)
    "External Pressure Chart No.",
    "Notes"
  ],
  "columns_values": [
      "class_condition_temper": null,
      "size_thickness_in": null,
      "p_no": 8,
      "group_no": 4,
      "min_tensile_strength_ksi": 75,
      "min_yield_strength_ksi": 30,
      "i": "NP",
      "limits_iii": "NP",
      "viii_1": 400,
      "xii": 400,
      "external_pressure_chart_no": "HA–4 G5",
      "notes": null,
      "values": {
        "100": 20.0,
        "150": null,
        "200": 20.0,
        "250": null,
        "300": 19.6,
        "400": 18.9,
        "500": null,
        "600": null,
        "650": null,
        "700": null,
        "750": null,
        "800": null,
        "850": null,
        "900": null,
        "950": null,
        "1000": null,
        "1050": null,
        "1100": null,
        "1150": null,
        "1200": null,
        "1250": null,
        "1300": null,
        "1350": null,
        "1400": null,
        "1450": null,
        "1500": null,
        "1550": null,
        "1600": null,
        "1650": null
      }
    },
    {
      "block": 33,
      "line_no": 16,
      "nominal_composition": "19Cr–15Ni–4Mo",
      "product_form": "Bar",
      "spec_no": "SA–479",
      "type_grade": null,
      "alloy_desig_uns_no": "S31725",
      "class_condition_temper": null,
      "size_thickness_in": null,
      "p_no": 8,
      "group_no": 4,
      "min_tensile_strength_ksi": 75,
      "min_yield_strength_ksi": 30,
      "i": "NP",
      "limits_iii": "NP",
      "viii_1": 400,
      "xii": 400,
      "external_pressure_chart_no": "HA–4 …",
      "notes": null,
      "values": {
        "100": 20.0,
        "150": null,
        "200": 16.9,
        "250": null,
        "300": 15.2,
        "400": 14.0,
        "500": null,
        "600": null,
        "650": null,
        "700": null,
        "750": null,
        "800": null,
        "850": null,
        "900": null,
        "950": null,
        "1000": null,
        "1050": null,
        "1100": null,
        "1150": null,
        "1200": null,
        "1250": null,
        "1300": null,
        "1350": null,
        "1400": null,
        "1450": null,
        "1500": null,
        "1550": null,
        "1600": null,
        "1650": null
      }
    },
    {
      "block": 33,
      "line_no": 17,
      "nominal_composition": "20Cr–3Ni–1.5Mo–N",
      "product_form": "Plate",
      "spec_no": "SA–240",
      "type_grade": null,
      "alloy_desig_uns_no": "S32003",
      "class_condition_temper": null,
      "size_thickness_in": "t > 3/16",
      "p_no": "10H",
      "group_no": 1,
      "min_tensile_strength_ksi": 95,
      "min_yield_strength_ksi": 65,
      "i": "NP",
      "limits_iii": "NP",
      "viii_1": 650,
      "xii": "NP",
      "external_pressure_chart_no": "HA–5 G19",
      "notes": null,
      "values": {
        "100": 27.1,
        "150": null,
        "200": 26.3,
        "250": null,
        "300": 24.8,
        "400": 24.5,
        "500": 24.5,
        "600": 24.5,
        "650": 24.5,
        "700": null,
        "750": null,
        "800": null,
        "850": null,
        "900": null,
        "950": null,
        "1000": null,
        "1050": null,
        "1100": null,
        "1150": null,
        "1200": null,
        "1250": null,
        "1300": null,
        "1350": null,
        "1400": null,
        "1450": null,
        "1500": null,
        "1550": null,
        "1600": null,
        "1650": null
      }
    },
    {
      "block": 33,
      "line_no": 18,
      "nominal_composition": "20Cr–3Ni–1.5Mo–N",
      "product_form": "Wld. pipe",
      "spec_no": "SA–790",
      "type_grade": null,
      "alloy_desig_uns_no": "S32003",
      "class_condition_temper": null,
      "size_thickness_in": null,
      "p_no": "10H",
      "group_no": 1,
      "min_tensile_strength_ksi": 95,
      "min_yield_strength_ksi": 65,
      "i": "NP",
      "limits_iii": "NP",
      "viii_1": 650,
      "xii": "NP",
      "external_pressure_chart_no": "HA–5",
      "notes": "G19, G24",
      "values": {
        "100": 23.1,
        "150": null,
        "200": 22.4,
        "250": null,
        "300": 21.0,
        "400": 20.8,
        "500": 20.8,
        "600": 20.8,
        "650": 20.8,
        "700": null,
        "750": null,
        "800": null,
        "850": null,
        "900": null,
        "950": null,
        "1000": null,
        "1050": null,
        "1100": null,
        "1150": null,
        "1200": null,
        "1250": null,
        "1300": null,
        "1350": null,
        "1400": null,
        "1450": null,
        "1500": null,
        "1550": null,
        "1600": null,
        "1650": null
      }
    },
    {
      "block": 33,
      "line_no": 19,
      "nominal_composition": "20Cr–3Ni–1.5Mo–N",
      "product_form": "Sheet",
      "spec_no": "SA–240",
      "type_grade": null,
      "alloy_desig_uns_no": "S32003",
      "class_condition_temper": null,
      "size_thickness_in": "t ≤3/16",
      "p_no": "10H",
      "group_no": 1,
      "min_tensile_strength_ksi": 100,
      "min_yield_strength_ksi": 70,
      "i": "NP",
      "limits_iii": "NP",
      "viii_1": 650,
      "xii": "NP",
      "external_pressure_chart_no": "HA–5 G19",
      "notes": null,
      "values": {
        "100": 28.6,
        "150": null,
        "200": 27.7,
        "250": null,
        "300": 26.1,
        "400": 25.8,
        "500": 25.8,
        "600": 25.8,
        "650": 25.8,
        "700": null,
        "750": null,
        "800": null,
        "850": null,
        "900": null,
        "950": null,
        "1000": null,
        "1050": null,
        "1100": null,
        "1150": null,
        "1200": null,
        "1250": null,
        "1300": null,
        "1350": null,
        "1400": null,
        "1450": null,
        "1500": null,
        "1550": null,
        "1600": null,
        "1650": null
      }
    },
    {
      "block": 33,
      "line_no": 20,
      "nominal_composition": "20Cr–3Ni–1.5Mo–N",
      "product_form": "Smls. tube",
      "spec_no": "SA–789",
      "type_grade": null,
      "alloy_desig_uns_no": "S32003",
      "class_condition_temper": null,
      "size_thickness_in": "t ≤3/16",
      "p_no": "10H",
      "group_no": 1,
      "min_tensile_strength_ksi": 100,
      "min_yield_strength_ksi": 70,
      "i": "NP",
      "limits_iii": "NP",
      "viii_1": 650,
      "xii": "NP",
      "external_pressure_chart_no": "HA–5 G19",
      "notes": null,
      "values": {
        "100": 28.6,
        "150": null,
        "200": 27.7,
        "250": null,
        "300": 26.1,
        "400": 25.8,
        "500": 25.8,
        "600": 25.8,
        "650": 25.8,
        "700": null,
        "750": null,
        "800": null,
        "850": null,
        "900": null,
        "950": null,
        "1000": null,
        "1050": null,
        "1100": null,
        "1150": null,
        "1200": null,
        "1250": null,
        "1300": null,
        "1350": null,
        "1400": null,
        "1450": null,
        "1500": null,
        "1550": null,
        "1600": null,
        "1650": null
      }
    },
    {
      "block": 33,
      "line_no": 21,
      "nominal_composition": "20Cr–3Ni–1.5Mo–N",
      "product_form": "Wld. tube",
      "spec_no": "SA–789",
      "type_grade": null,
      "alloy_desig_uns_no": "S32003",
      "class_condition_temper": null,
      "size_thickness_in": "t ≤3/16",
      "p_no": "10H",
      "group_no": 1,
      "min_tensile_strength_ksi": 100,
      "min_yield_strength_ksi": 70,
      "i": "NP",
      "limits_iii": "NP",
      "viii_1": 650,
      "xii": "NP",
      "external_pressure_chart_no": "HA–5",
      "notes": "G19, G24",
      "values": {
        "100": 24.3,
        "150": null,
        "200": 23.5,
        "250": null,
        "300": 22.1,
        "400": 21.9,
        "500": 21.9,
        "600": 21.9,
        "650": 21.9,
        "700": null,
        "750": null,
        "800": null,
        "850": null,
        "900": null,
        "950": null,
        "1000": null,
        "1050": null,
        "1100": null,
        "1150": null,
        "1200": null,
        "1250": null,
        "1300": null,
        "1350": null,
        "1400": null,
        "1450": null,
        "1500": null,
        "1550": null,
        "1600": null,
        "1650": null
      }
    },
    {
      "block": 33,
      "line_no": 22,
      "nominal_composition": "20Cr–3Ni–1.5Mo–N",
      "product_form": "Smls. tube",
      "spec_no": "SA–789",
      "type_grade": null,
      "alloy_desig_uns_no": "S32003",
      "class_condition_temper": null,
      "size_thickness_in": "t > 3/16",
      "p_no": "10H",
      "group_no": 1,
      "min_tensile_strength_ksi": 95,
      "min_yield_strength_ksi": 65,
      "i": "NP",
      "limits_iii": "NP",
      "viii_1": 650,
      "xii": "NP",
      "external_pressure_chart_no": "HA–5 G19",
      "notes": null,
      "values": {
        "100": 27.1,
        "150": null,
        "200": 26.3,
        "250": null,
        "300": 24.8,
        "400": 24.5,
        "500": 24.5,
        "600": 24.5,
        "650": 24.5,
        "700": null,
        "750": null,
        "800": null,
        "850": null,
        "900": null,
        "950": null,
        "1000": null,
        "1050": null,
        "1100": null,
        "1150": null,
        "1200": null,
        "1250": null,
        "1300": null,
        "1350": null,
        "1400": null,
        "1450": null,
        "1500": null,
        "1550": null,
        "1600": null,
        "1650": null
      }
    },
    {
      "block": 33,
      "line_no": 23,
      "nominal_composition": "20Cr–3Ni–1.5Mo–N",
      "product_form": "Wld. tube",
      "spec_no": "SA–789",
      "type_grade": null,
      "alloy_desig_uns_no": "S32003",
      "class_condition_temper": null,
      "size_thickness_in": "t > 3/16",
      "p_no": "10H",
      "group_no": 1,
      "min_tensile_strength_ksi": 95,
      "min_yield_strength_ksi": 65,
      "i": "NP",
      "limits_iii": "NP",
      "viii_1": 650,
      "xii": "NP",
      "external_pressure_chart_no": "HA–5",
      "notes": "G19, G24",
      "values": {
        "100": 23.1,
        "150": null,
        "200": 22.4,
        "250": null,
        "300": 21.0,
        "400": 20.8,
        "500": 20.8,
        "600": 20.8,
        "650": 20.8,
        "700": null,
        "750": null,
        "800": null,
        "850": null,
        "900": null,
        "950": null,
        "1000": null,
        "1050": null,
        "1100": null,
        "1150": null,
        "1200": null,
        "1250": null,
        "1300": null,
        "1350": null,
        "1400": null,
        "1450": null,
        "1500": null,
        "1550": null,
        "1600": null,
        "1650": null
      }
    },
    {
      "block": 33,
      "line_no": 24,
      "nominal_composition": "20Cr–10Ni",
      "product_form": "Bar",
      "spec_no": "SA–479",
      "type_grade": "ER308",
      "alloy_desig_uns_no": "S30880",
      "class_condition_temper": null,
      "size_thickness_in": null,
      "p_no": null,
      "group_no": null,
      "min_tensile_strength_ksi": 75,
      "min_yield_strength_ksi": 30,
      "i": "NP",
      "limits_iii": 800,
      "viii_1": "NP",
      "xii": "NP",
      "external_pressure_chart_no": "HA–2 G5",
      "notes": null,
      "values": {
        "100": 20.0,
        "150": null,
        "200": 20.0,
        "250": null,
        "300": 18.9,
        "400": 18.3,
        "500": 17.5,
        "600": 16.6,
        "650": 16.2,
        "700": 15.8,
        "750": 15.5,
        "800": 15.2,
        "850": null,
        "900": null,
        "950": null,
        "1000": null,
        "1050": null,
        "1100": null,
        "1150": null,
        "1200": null,
        "1250": null,
        "1300": null,
        "1350": null,
        "1400": null,
        "1450": null,
        "1500": null,
        "1550": null,
        "1600": null,
        "1650": null
      }
    },
    {
      "block": 33,
      "line_no": 25,
      "nominal_composition": "20Cr–18Ni–6Mo",
      "product_form": "Castings",
      "spec_no": "SA–351",
      "type_grade": "CK3MCuN",
      "alloy_desig_uns_no": "J93254",
      "class_condition_temper": null,
      "size_thickness_in": null,
      "p_no": 8,
      "group_no": 4,
      "min_tensile_strength_ksi": 80,
      "min_yield_strength_ksi": 38,
      "i": "NP",
      "limits_iii": 750,
      "viii_1": 750,
      "xii": 650,
      "external_pressure_chart_no": "HA–2 G1, G5",
      "notes": null,
      "values": {
        "100": 22.9,
        "150": null,
        "200": 22.9,
        "250": null,
        "300": 21.7,
        "400": 20.7,
        "500": 20.0,
        "600": 19.6,
        "650": 19.4,
        "700": 19.3,
        "750": 19.2,
        "800": null,
        "850": null,
        "900": null,
        "950": null,
        "1000": null,
        "1050": null,
        "1100": null,
        "1150": null,
        "1200": null,
        "1250": null,
        "1300": null,
        "1350": null,
        "1400": null,
        "1450": null,
        "1500": null,
        "1550": null,
        "1600": null,
        "1650": null
      }
    },
    {
      "block": 33,
      "line_no": 26,
      "nominal_composition": "20Cr–18Ni–6Mo",
      "product_form": "Castings",
      "spec_no": "SA–351",
      "type_grade": "CK3MCuN",
      "alloy_desig_uns_no": "J93254",
      "class_condition_temper": null,
      "size_thickness_in": null,
      "p_no": 8,
      "group_no": 4,
      "min_tensile_strength_ksi": 80,
      "min_yield_strength_ksi": 38,
      "i": "NP",
      "limits_iii": "NP",
      "viii_1": 750,
      "xii": 650,
      "external_pressure_chart_no": "HA–2 G1",
      "notes": null,
      "values": {
        "100": 22.9,
        "150": null,
        "200": 20.7,
        "250": null,
        "300": 18.5,
        "400": 17.1,
        "500": 16.1,
        "600": 15.4,
        "650": 15.2,
        "700": 15.1,
        "750": 15.0,
        "800": null,
        "850": null,
        "900": null,
        "950": null,
        "1000": null,
        "1050": null,
        "1100": null,
        "1150": null,
        "1200": null,
        "1250": null,
        "1300": null,
        "1350": null,
        "1400": null,
        "1450": null,
        "1500": null,
        "1550": null,
        "1600": null,
        "1650": null
      }
    },
    {
      "block": 33,
      "line_no": 27,
      "nominal_composition": "20Cr–18Ni–6Mo",
      "product_form": "Forgings",
      "spec_no": "SA–182",
      "type_grade": "F44",
      "alloy_desig_uns_no": "S31254",
      "class_condition_temper": null,
      "size_thickness_in": null,
      "p_no": 8,
      "group_no": 4,
      "min_tensile_strength_ksi": 94,
      "min_yield_strength_ksi": 44,
      "i": "NP",
      "limits_iii": 750,
      "viii_1": 750,
      "xii": 650,
      "external_pressure_chart_no": "HA–2 G5",
      "notes": null,
      "values": {
        "100": 26.9,
        "150": null,
        "200": 26.9,
        "250": null,
        "300": 25.5,
        "400": 24.3,
        "500": 23.5,
        "600": 23.0,
        "650": 22.8,
        "700": 22.7,
        "750": 22.6,
        "800": null,
        "850": null,
        "900": null,
        "950": null,
        "1000": null,
        "1050": null,
        "1100": null,
        "1150": null,
        "1200": null,
        "1250": null,
        "1300": null,
        "1350": null,
        "1400": null,
        "1450": null,
        "1500": null,
        "1550": null,
        "1600": null,
        "1650": null
      }
    },
    {
      "block": 33,
      "line_no": 28,
      "nominal_composition": "20Cr–18Ni–6Mo",
      "product_form": "Forgings",
      "spec_no": "SA–182",
      "type_grade": "F44",
      "alloy_desig_uns_no": "S31254",
      "class_condition_temper": null,
      "size_thickness_in": null,
      "p_no": 8,
      "group_no": 4,
      "min_tensile_strength_ksi": 94,
      "min_yield_strength_ksi": 44,
      "i": "NP",
      "limits_iii": "NP",
      "viii_1": 750,
      "xii": 650,
      "external_pressure_chart_no": "HA–2 …",
      "notes": null,
      "values": {
        "100": 26.9,
        "150": null,
        "200": 23.9,
        "250": null,
        "300": 21.4,
        "400": 19.8,
        "500": 18.6,
        "600": 17.9,
        "650": 17.6,
        "700": 17.4,
        "750": 17.3,
        "800": null,
        "850": null,
        "900": null,
        "950": null,
        "1000": null,
        "1050": null,
        "1100": null,
        "1150": null,
        "1200": null,
        "1250": null,
        "1300": null,
        "1350": null,
        "1400": null,
        "1450": null,
        "1500": null,
        "1550": null,
        "1600": null,
        "1650": null
      }
    },
    {
      "block": 33,
      "line_no": 29,
      "nominal_composition": "20Cr–18Ni–6Mo",
      "product_form": "Fittings",
      "spec_no": "SA–403",
      "type_grade": null,
      "alloy_desig_uns_no": "S31254",
      "class_condition_temper": null,
      "size_thickness_in": null,
      "p_no": 8,
      "group_no": 4,
      "min_tensile_strength_ksi": 94,
      "min_yield_strength_ksi": 44,
      "i": "NP",
      "limits_iii": 750,
      "viii_1": "NP",
      "xii": "NP",
      "external_pressure_chart_no": "HA–2 G5, W12",
      "notes": null,
      "values": {
        "100": 26.9,
        "150": null,
        "200": 26.9,
        "250": null,
        "300": 25.5,
        "400": 24.3,
        "500": 23.5,
        "600": 23.0,
        "650": 22.8,
        "700": 22.7,
        "750": 22.6,
        "800": null,
        "850": null,
        "900": null,
        "950": null,
        "1000": null,
        "1050": null,
        "1100": null,
        "1150": null,
        "1200": null,
        "1250": null,
        "1300": null,
        "1350": null,
        "1400": null,
        "1450": null,
        "1500": null,
        "1550": null,
        "1600": null,
        "1650": null
      }
    },
    {
      "block": 33,
      "line_no": 30,
      "nominal_composition": "20Cr–18Ni–6Mo",
      "product_form": "Smls. tube",
      "spec_no": "SA–213",
      "type_grade": null,
      "alloy_desig_uns_no": "S31254",
      "class_condition_temper": null,
      "size_thickness_in": "t > 0.187",
      "p_no": 8,
      "group_no": 4,
      "min_tensile_strength_ksi": 95,
      "min_yield_strength_ksi": 45,
      "i": "NP",
      "limits_iii": "NP",
      "viii_1": 750,
      "xii": "NP",
      "external_pressure_chart_no": "HA–2 G5",
      "notes": null,
      "values": {
        "100": 27.1,
        "150": null,
        "200": 27.1,
        "250": null,
        "300": 25.8,
        "400": 24.6,
        "500": 23.7,
        "600": 23.2,
        "650": 23.1,
        "700": 23.0,
        "750": 22.9,
        "800": null,
        "850": null,
        "900": null,
        "950": null,
        "1000": null,
        "1050": null,
        "1100": null,
        "1150": null,
        "1200": null,
        "1250": null,
        "1300": null,
        "1350": null,
        "1400": null,
        "1450": null,
        "1500": null,
        "1550": null,
        "1600": null,
        "1650": null
      }
    },
    {
      "block": 33,
      "line_no": 31,
      "nominal_composition": "20Cr–18Ni–6Mo",
      "product_form": "Smls. tube",
      "spec_no": "SA–213",
      "type_grade": null,
      "alloy_desig_uns_no": "S31254",
      "class_condition_temper": null,
      "size_thickness_in": "t > 0.187",
      "p_no": 8,
      "group_no": 4,
      "min_tensile_strength_ksi": 95,
      "min_yield_strength_ksi": 45,
      "i": "NP",
      "limits_iii": "NP",
      "viii_1": 750,
      "xii": "NP",
      "external_pressure_chart_no": "HA–2 …",
      "notes": null,
      "values": {
        "100": 27.1,
        "150": null,
        "200": 24.5,
        "250": null,
        "300": 21.9,
        "400": 20.3,
        "500": 19.1,
        "600": 18.3,
        "650": 18.0,
        "700": 17.9,
        "750": 17.7,
        "800": null,
        "850": null,
        "900": null,
        "950": null,
        "1000": null,
        "1050": null,
        "1100": null,
        "1150": null,
        "1200": null,
        "1250": null,
        "1300": null,
        "1350": null,
        "1400": null,
        "1450": null,
        "1500": null,
        "1550": null,
        "1600": null,
        "1650": null
      }
    },
    {
      "block": 33,
      "line_no": 32,
      "nominal_composition": "20Cr–18Ni–6Mo",
      "product_form": "Plate",
      "spec_no": "SA–240",
      "type_grade": null,
      "alloy_desig_uns_no": "S31254",
      "class_condition_temper": null,
      "size_thickness_in": ">3/16",
      "p_no": 8,
      "group_no": 4,
      "min_tensile_strength_ksi": 95,
      "min_yield_strength_ksi": 45,
      "i": "NP",
      "limits_iii": 750,
      "viii_1": 750,
      "xii": 650,
      "external_pressure_chart_no": "HA–2 G5",
      "notes": null,
      "values": {
        "100": 27.1,
        "150": null,
        "200": 27.1,
        "250": null,
        "300": 25.8,
        "400": 24.6,
        "500": 23.7,
        "600": 23.2,
        "650": 23.1,
        "700": 23.0,
        "750": 22.9,
        "800": null,
        "850": null,
        "900": null,
        "950": null,
        "1000": null,
        "1050": null,
        "1100": null,
        "1150": null,
        "1200": null,
        "1250": null,
        "1300": null,
        "1350": null,
        "1400": null,
        "1450": null,
        "1500": null,
        "1550": null,
        "1600": null,
        "1650": null
      }
    },
    {
      "block": 33,
      "line_no": 33,
      "nominal_composition": "20Cr–18Ni–6Mo",
      "product_form": "Plate",
      "spec_no": "SA–240",
      "type_grade": null,
      "alloy_desig_uns_no": "S31254",
      "class_condition_temper": null,
      "size_thickness_in": ">3/16",
      "p_no": 8,
      "group_no": 4,
      "min_tensile_strength_ksi": 95,
      "min_yield_strength_ksi": 45,
      "i": "NP",
      "limits_iii": "NP",
      "viii_1": 750,
      "xii": 650,
      "external_pressure_chart_no": "HA–2 …",
      "notes": null,
      "values": {
        "100": 27.1,
        "150": null,
        "200": 24.5,
        "250": null,
        "300": 21.9,
        "400": 20.2,
        "500": 19.1,
        "600": 18.3,
        "650": 18.0,
        "700": 17.8,
        "750": 17.7,
        "800": null,
        "850": null,
        "900": null,
        "950": null,
        "1000": null,
        "1050": null,
        "1100": null,
        "1150": null,
        "1200": null,
        "1250": null,
        "1300": null,
        "1350": null,
        "1400": null,
        "1450": null,
        "1500": null,
        "1550": null,
        "1600": null,
        "1650": null
      }
    },
    {
      "block": 33,
      "line_no": 34,
      "nominal_composition": "20Cr–18Ni–6Mo",
      "product_form": "Wld. tube",
      "spec_no": "SA–249",
      "type_grade": null,
      "alloy_desig_uns_no": "S31254",
      "class_condition_temper": null,
      "size_thickness_in": "t > 0.187",
      "p_no": 8,
      "group_no": 4,
      "min_tensile_strength_ksi": 95,
      "min_yield_strength_ksi": 45,
      "i": "NP",
      "limits_iii": 750,
      "viii_1": 750,
      "xii": 650,
      "external_pressure_chart_no": "HA–2 G5, G24",
      "notes": null,
      "values": {
        "100": 23.1,
        "150": null,
        "200": 23.1,
        "250": null,
        "300": 21.9,
        "400": 20.9,
        "500": 20.2,
        "600": 19.7,
        "650": 19.6,
        "700": 19.5,
        "750": 19.4,
        "800": null,
        "850": null,
        "900": null,
        "950": null,
        "1000": null,
        "1050": null,
        "1100": null,
        "1150": null,
        "1200": null,
        "1250": null,
        "1300": null,
        "1350": null,
        "1400": null,
        "1450": null,
        "1500": null,
        "1550": null,
        "1600": null,
        "1650": null
      }
    },
    {
      "block": 33,
      "line_no": 35,
      "nominal_composition": "20Cr–18Ni–6Mo",
      "product_form": "Wld. tube",
      "spec_no": "SA–249",
      "type_grade": null,
      "alloy_desig_uns_no": "S31254",
      "class_condition_temper": null,
      "size_thickness_in": "t > 0.187",
      "p_no": 8,
      "group_no": 4,
      "min_tensile_strength_ksi": 95,
      "min_yield_strength_ksi": 45,
      "i": "NP",
      "limits_iii": "NP",
      "viii_1": 750,
      "xii": 650,
      "external_pressure_chart_no": "HA–2 G24",
      "notes": null,
      "values": {
        "100": 23.1,
        "150": null,
        "200": 20.8,
        "250": null,
        "300": 18.6,
        "400": 17.2,
        "500": 16.2,
        "600": 15.5,
        "650": 15.3,
        "700": 15.2,
        "750": 15.1,
        "800": null,
        "850": null,
        "900": null,
        "950": null,
        "1000": null,
        "1050": null,
        "1100": null,
        "1150": null,
        "1200": null,
        "1250": null,
        "1300": null,
        "1350": null,
        "1400": null,
        "1450": null,
        "1500": null,
        "1550": null,
        "1600": null,
        "1650": null
      }
    },
    {
      "block": 33,
      "line_no": 36,
      "nominal_composition": "20Cr–18Ni–6Mo",
      "product_form": "Smls. pipe",
      "spec_no": "SA–312",
      "type_grade": null,
      "alloy_desig_uns_no": "S31254",
      "class_condition_temper": null,
      "size_thickness_in": "t > 0.187",
      "p_no": 8,
      "group_no": 4,
      "min_tensile_strength_ksi": 95,
      "min_yield_strength_ksi": 45,
      "i": "NP",
      "limits_iii": 750,
      "viii_1": 750,
      "xii": "NP",
      "external_pressure_chart_no": "HA–2 G5",
      "notes": null,
      "values": {
        "100": 27.1,
        "150": null,
        "200": 27.1,
        "250": null,
        "300": 25.8,
        "400": 24.6,
        "500": 23.7,
        "600": 23.2,
        "650": 23.1,
        "700": 23.0,
        "750": 22.9,
        "800": null,
        "850": null,
        "900": null,
        "950": null,
        "1000": null,
        "1050": null,
        "1100": null,
        "1150": null,
        "1200": null,
        "1250": null,
        "1300": null,
        "1350": null,
        "1400": null,
        "1450": null,
        "1500": null,
        "1550": null,
        "1600": null,
        "1650": null
      }
    },
    {
      "block": 33,
      "line_no": 37,
      "nominal_composition": "20Cr–18Ni–6Mo",
      "product_form": "Smls. pipe",
      "spec_no": "SA–312",
      "type_grade": null,
      "alloy_desig_uns_no": "S31254",
      "class_condition_temper": null,
      "size_thickness_in": "t > 0.187",
      "p_no": 8,
      "group_no": 4,
      "min_tensile_strength_ksi": 95,
      "min_yield_strength_ksi": 45,
      "i": "NP",
      "limits_iii": "NP",
      "viii_1": 750,
      "xii": "NP",
      "external_pressure_chart_no": "HA–2 …",
      "notes": null,
      "values": {
        "100": 27.1,
        "150": null,
        "200": 24.5,
        "250": null,
        "300": 21.9,
        "400": 20.3,
        "500": 19.1,
        "600": 18.3,
        "650": 18.0,
        "700": 17.9,
        "750": 17.7,
        "800": null,
        "850": null,
        "900": null,
        "950": null,
        "1000": null,
        "1050": null,
        "1100": null,
        "1150": null,
        "1200": null,
        "1250": null,
        "1300": null,
        "1350": null,
        "1400": null,
        "1450": null,
        "1500": null,
        "1550": null,
        "1600": null,
        "1650": null
      }
    },
    {
      "block": 33,
      "line_no": 38,
      "nominal_composition": "20Cr–18Ni–6Mo",
      "product_form": "Wld. pipe",
      "spec_no": "SA–312",
      "type_grade": null,
      "alloy_desig_uns_no": "S31254",
      "class_condition_temper": null,
      "size_thickness_in": "t > 0.187",
      "p_no": 8,
      "group_no": 4,
      "min_tensile_strength_ksi": 95,
      "min_yield_strength_ksi": 45,
      "i": "NP",
      "limits_iii": 750,
      "viii_1": 750,
      "xii": "NP",
      "external_pressure_chart_no": "HA–2 G5, G24",
      "notes": null,
      "values": {
        "100": 23.1,
        "150": null,
        "200": 23.1,
        "250": null,
        "300": 21.9,
        "400": 20.9,
        "500": 20.2,
        "600": 19.7,
        "650": 19.6,
        "700": 19.5,
        "750": 19.4,
        "800": null,
        "850": null,
        "900": null,
        "950": null,
        "1000": null,
        "1050": null,
        "1100": null,
        "1150": null,
        "1200": null,
        "1250": null,
        "1300": null,
        "1350": null,
        "1400": null,
        "1450": null,
        "1500": null,
        "1550": null,
        "1600": null,
        "1650": null
      }
    },
    {
      "block": 33,
      "line_no": 39,
      "nominal_composition": "20Cr–18Ni–6Mo",
      "product_form": "Wld. pipe",
      "spec_no": "SA–312",
      "type_grade": null,
      "alloy_desig_uns_no": "S31254",
      "class_condition_temper": null,
      "size_thickness_in": "t > 0.187",
      "p_no": 8,
      "group_no": 4,
      "min_tensile_strength_ksi": 95,
      "min_yield_strength_ksi": 45,
      "i": "NP",
      "limits_iii": "NP",
      "viii_1": 750,
      "xii": "NP",
      "external_pressure_chart_no": "HA–2 G24",
      "notes": null,
      "values": {
        "100": 23.1,
        "150": null,
        "200": 20.8,
        "250": null,
        "300": 18.6,
        "400": 17.2,
        "500": 16.2,
        "600": 15.5,
        "650": 15.3,
        "700": 15.2,
        "750": 15.1,
        "800": null,
        "850": null,
        "900": null,
        "950": null,
        "1000": null,
        "1050": null,
        "1100": null,
        "1150": null,
        "1200": null,
        "1250": null,
        "1300": null,
        "1350": null,
        "1400": null,
        "1450": null,
        "1500": null,
        "1550": null,
        "1600": null,
        "1650": null
      }
    },
    {
      "block": 33,
      "line_no": 40,
      "nominal_composition": "20Cr–18Ni–6Mo",
      "product_form": "Wld. pipe",
      "spec_no": "SA–358",
      "type_grade": null,
      "alloy_desig_uns_no": "S31254",
      "class_condition_temper": null,
      "size_thickness_in": "t ≥0.187",
      "p_no": 8,
      "group_no": 4,
      "min_tensile_strength_ksi": 95,
      "min_yield_strength_ksi": 45,
      "i": "NP",
      "limits_iii": 750,
      "viii_1": 750,
      "xii": 650,
      "external_pressure_chart_no": "HA–2 G5, G24",
      "notes": null,
      "values": {
        "100": 23.1,
        "150": null,
        "200": 23.1,
        "250": null,
        "300": 21.9,
        "400": 20.9,
        "500": 20.2,
        "600": 19.7,
        "650": 19.6,
        "700": 19.5,
        "750": 19.4,
        "800": null,
        "850": null,
        "900": null,
        "950": null,
        "1000": null,
        "1050": null,
        "1100": null,
        "1150": null,
        "1200": null,
        "1250": null,
        "1300": null,
        "1350": null,
        "1400": null,
        "1450": null,
        "1500": null,
        "1550": null,
        "1600": null,
        "1650": null
      }
    },
    {
      "block": 33,
      "line_no": 41,
      "nominal_composition": "20Cr–18Ni–6Mo",
      "product_form": "Wld. pipe",
      "spec_no": "SA–358",
      "type_grade": null,
      "alloy_desig_uns_no": "S31254",
      "class_condition_temper": null,
      "size_thickness_in": "t ≥0.187",
      "p_no": 8,
      "group_no": 4,
      "min_tensile_strength_ksi": 95,
      "min_yield_strength_ksi": 45,
      "i": "NP",
      "limits_iii": "NP",
      "viii_1": 750,
      "xii": 650,
      "external_pressure_chart_no": "HA–2 G24",
      "notes": null,
      "values": {
        "100": 23.1,
        "150": null,
        "200": 20.8,
        "250": null,
        "300": 18.6,
        "400": 17.2,
        "500": 16.2,
        "600": 15.5,
        "650": 15.3,
        "700": 15.2,
        "750": 15.1,
        "800": null,
        "850": null,
        "900": null,
        "950": null,
        "1000": null,
        "1050": null,
        "1100": null,
        "1150": null,
        "1200": null,
        "1250": null,
        "1300": null,
        "1350": null,
        "1400": null,
        "1450": null,
        "1500": null,
        "1550": null,
        "1600": null,
        "1650": null
      }
    },
    {
      "block": 33,
      "line_no": 42,
      "nominal_composition": "20Cr–18Ni–6Mo",
      "product_form": "Smls. tube",
      "spec_no": "SA–213",
      "type_grade": null,
      "alloy_desig_uns_no": "S31254",
      "class_condition_temper": null,
      "size_thickness_in": "t ≤0.187",
      "p_no": 8,
      "group_no": 4,
      "min_tensile_strength_ksi": 98,
      "min_yield_strength_ksi": 45,
      "i": "NP",
      "limits_iii": "NP",
      "viii_1": 750,
      "xii": "NP",
      "external_pressure_chart_no": "HA–2 G5",
      "notes": null,
      "values": {
        "100": 28.0,
        "150": null,
        "200": 28.0,
        "250": null,
        "300": 26.6,
        "400": 25.4,
        "500": 24.5,
        "600": 23.9,
        "650": 23.8,
        "700": 23.7,
        "750": 23.6,
        "800": null,
        "850": null,
        "900": null,
        "950": null,
        "1000": null,
        "1050": null,
        "1100": null,
        "1150": null,
        "1200": null,
        "1250": null,
        "1300": null,
        "1350": null,
        "1400": null,
        "1450": null,
        "1500": null,
        "1550": null,
        "1600": null,
        "1650": null
      }
    },
    {
      "block": 33,
      "line_no": 43,
      "nominal_composition": "20Cr–18Ni–6Mo",
      "product_form": "Smls. tube",
      "spec_no": "SA–213",
      "type_grade": null,
      "alloy_desig_uns_no": "S31254",
      "class_condition_temper": null,
      "size_thickness_in": "t ≤0.187",
      "p_no": 8,
      "group_no": 4,
      "min_tensile_strength_ksi": 98,
      "min_yield_strength_ksi": 45,
      "i": "NP",
      "limits_iii": "NP",
      "viii_1": 750,
      "xii": "NP",
      "external_pressure_chart_no": "HA–2 …",
      "notes": null,
      "values": {
        "100": 28.0,
        "150": null,
        "200": 24.5,
        "250": null,
        "300": 21.9,
        "400": 20.3,
        "500": 19.1,
        "600": 18.3,
        "650": 18.0,
        "700": 17.9,
        "750": 17.7,
        "800": null,
        "850": null,
        "900": null,
        "950": null,
        "1000": null,
        "1050": null,
        "1100": null,
        "1150": null,
        "1200": null,
        "1250": null,
        "1300": null,
        "1350": null,
        "1400": null,
        "1450": null,
        "1500": null,
        "1550": null,
        "1600": null,
        "1650": null
      }
    },
    {
      "block": 33,
      "line_no": 44,
      "nominal_composition": "20Cr–18Ni–6Mo",
      "product_form": "Wld. tube",
      "spec_no": "SA–249",
      "type_grade": null,
      "alloy_desig_uns_no": "S31254",
      "class_condition_temper": null,
      "size_thickness_in": "t ≤0.187",
      "p_no": 8,
      "group_no": 4,
      "min_tensile_strength_ksi": 98,
      "min_yield_strength_ksi": 45,
      "i": "NP",
      "limits_iii": 750,
      "viii_1": 750,
      "xii": 650,
      "external_pressure_chart_no": "HA–2 G5, G24",
      "notes": null,
      "values": {
        "100": 23.8,
        "150": null,
        "200": 23.8,
        "250": null,
        "300": 22.6,
        "400": 21.6,
        "500": 20.8,
        "600": 20.4,
        "650": 20.2,
        "700": 20.1,
        "750": 20.1,
        "800": null,
        "850": null,
        "900": null,
        "950": null,
        "1000": null,
        "1050": null,
        "1100": null,
        "1150": null,
        "1200": null,
        "1250": null,
        "1300": null,
        "1350": null,
        "1400": null,
        "1450": null,
        "1500": null,
        "1550": null,
        "1600": null,
        "1650": null
      }
    },
    {
      "block": 33,
      "line_no": 45,
      "nominal_composition": "20Cr–18Ni–6Mo",
      "product_form": "Wld. tube",
      "spec_no": "SA–249",
      "type_grade": null,
      "alloy_desig_uns_no": "S31254",
      "class_condition_temper": null,
      "size_thickness_in": "t ≤0.187",
      "p_no": 8,
      "group_no": 4,
      "min_tensile_strength_ksi": 98,
      "min_yield_strength_ksi": 45,
      "i": "NP",
      "limits_iii": "NP",
      "viii_1": 750,
      "xii": 650,
      "external_pressure_chart_no": "HA–2 G24",
      "notes": null,
      "values": {
        "100": 23.8,
        "150": null,
        "200": 20.8,
        "250": null,
        "300": 18.6,
        "400": 17.2,
        "500": 16.2,
        "600": 15.5,
        "650": 15.3,
        "700": 15.2,
        "750": 15.1,
        "800": null,
        "850": null,
        "900": null,
        "950": null,
        "1000": null,
        "1050": null,
        "1100": null,
        "1150": null,
        "1200": null,
        "1250": null,
        "1300": null,
        "1350": null,
        "1400": null,
        "1450": null,
        "1500": null,
        "1550": null,
        "1600": null,
        "1650": null
      }
    },
    {
      "block": 34,
      "line_no": 1,
      "nominal_composition": "20Cr–18Ni–6Mo",
      "product_form": "Smls. pipe",
      "spec_no": "SA–312",
      "type_grade": null,
      "alloy_desig_uns_no": "S31254",
      "class_condition_temper": null,
      "size_thickness_in": "t ≤0.187",
      "p_no": 8,
      "group_no": 4,
      "min_tensile_strength_ksi": 98,
      "min_yield_strength_ksi": 45,
      "i": "NP",
      "limits_iii": 750,
      "viii_1": 750,
      "xii": "NP",
      "external_pressure_chart_no": "HA–2 G5",
      "notes": null,
      "values": {
        "100": 28.0,
        "150": null,
        "200": 28.0,
        "250": null,
        "300": 26.6,
        "400": 25.4,
        "500": 24.5,
        "600": 23.9,
        "650": 23.8,
        "700": 23.7,
        "750": 23.6,
        "800": null,
        "850": null,
        "900": null,
        "950": null,
        "1000": null,
        "1050": null,
        "1100": null,
        "1150": null,
        "1200": null,
        "1250": null,
        "1300": null,
        "1350": null,
        "1400": null,
        "1450": null,
        "1500": null,
        "1550": null,
        "1600": null,
        "1650": null
      }
    },
    {
      "block": 34,
      "line_no": 2,
      "nominal_composition": "20Cr–18Ni–6Mo",
      "product_form": "Smls. pipe",
      "spec_no": "SA–312",
      "type_grade": null,
      "alloy_desig_uns_no": "S31254",
      "class_condition_temper": null,
      "size_thickness_in": "t ≤0.187",
      "p_no": 8,
      "group_no": 4,
      "min_tensile_strength_ksi": 98,
      "min_yield_strength_ksi": 45,
      "i": "NP",
      "limits_iii": "NP",
      "viii_1": 750,
      "xii": "NP",
      "external_pressure_chart_no": "HA–2 …",
      "notes": null,
      "values": {
        "100": 28.0,
        "150": null,
        "200": 24.5,
        "250": null,
        "300": 21.9,
        "400": 20.3,
        "500": 19.1,
        "600": 18.3,
        "650": 18.0,
        "700": 17.9,
        "750": 17.7,
        "800": null,
        "850": null,
        "900": null,
        "950": null,
        "1000": null,
        "1050": null,
        "1100": null,
        "1150": null,
        "1200": null,
        "1250": null,
        "1300": null,
        "1350": null,
        "1400": null,
        "1450": null,
        "1500": null,
        "1550": null,
        "1600": null,
        "1650": null
      }
    },
    {
      "block": 34,
      "line_no": 3,
      "nominal_composition": "20Cr–18Ni–6Mo",
      "product_form": "Wld. pipe",
      "spec_no": "SA–312",
      "type_grade": null,
