Repository: danivelas0/asme-pcc

File: resources/bpvc_ii_d_customary_2025/table_1a.json (part 46 of 55)
    "External Pressure Chart No.",
    "Notes"
  ],
  "columns_values": [
      "alloy_desig_uns_no": "S31254",
      "class_condition_temper": null,
      "size_thickness_in": "t ≤0.187",
      "p_no": 8,
      "group_no": 4,
      "min_tensile_strength_ksi": 98,
      "min_yield_strength_ksi": 45,
      "i": "NP",
      "limits_iii": 750,
      "viii_1": 750,
      "xii": "NP",
      "external_pressure_chart_no": "HA–2 G5, G24",
      "notes": null,
      "values": {
        "100": 23.8,
        "150": null,
        "200": 23.8,
        "250": null,
        "300": 22.6,
        "400": 21.6,
        "500": 20.8,
        "600": 20.4,
        "650": 20.2,
        "700": 20.1,
        "750": 20.1,
        "800": null,
        "850": null,
        "900": null,
        "950": null,
        "1000": null,
        "1050": null,
        "1100": null,
        "1150": null,
        "1200": null,
        "1250": null,
        "1300": null,
        "1350": null,
        "1400": null,
        "1450": null,
        "1500": null,
        "1550": null,
        "1600": null,
        "1650": null
      }
    },
    {
      "block": 34,
      "line_no": 4,
      "nominal_composition": "20Cr–18Ni–6Mo",
      "product_form": "Wld. pipe",
      "spec_no": "SA–312",
      "type_grade": null,
      "alloy_desig_uns_no": "S31254",
      "class_condition_temper": null,
      "size_thickness_in": "t ≤0.187",
      "p_no": 8,
      "group_no": 4,
      "min_tensile_strength_ksi": 98,
      "min_yield_strength_ksi": 45,
      "i": "NP",
      "limits_iii": "NP",
      "viii_1": 750,
      "xii": "NP",
      "external_pressure_chart_no": "HA–2 G24",
      "notes": null,
      "values": {
        "100": 23.8,
        "150": null,
        "200": 20.8,
        "250": null,
        "300": 18.6,
        "400": 17.2,
        "500": 16.2,
        "600": 15.5,
        "650": 15.3,
        "700": 15.2,
        "750": 15.1,
        "800": null,
        "850": null,
        "900": null,
        "950": null,
        "1000": null,
        "1050": null,
        "1100": null,
        "1150": null,
        "1200": null,
        "1250": null,
        "1300": null,
        "1350": null,
        "1400": null,
        "1450": null,
        "1500": null,
        "1550": null,
        "1600": null,
        "1650": null
      }
    },
    {
      "block": 34,
      "line_no": 5,
      "nominal_composition": "20Cr–18Ni–6Mo",
      "product_form": "Plate",
      "spec_no": "SA–240",
      "type_grade": null,
      "alloy_desig_uns_no": "S31254",
      "class_condition_temper": null,
      "size_thickness_in": "≤3/16",
      "p_no": 8,
      "group_no": 4,
      "min_tensile_strength_ksi": 100,
      "min_yield_strength_ksi": 45,
      "i": "NP",
      "limits_iii": 750,
      "viii_1": 750,
      "xii": 650,
      "external_pressure_chart_no": "HA–2 G5",
      "notes": null,
      "values": {
        "100": 28.6,
        "150": null,
        "200": 28.6,
        "250": null,
        "300": 27.2,
        "400": 25.9,
        "500": 25.0,
        "600": 24.4,
        "650": 24.3,
        "700": 24.1,
        "750": 23.9,
        "800": null,
        "850": null,
        "900": null,
        "950": null,
        "1000": null,
        "1050": null,
        "1100": null,
        "1150": null,
        "1200": null,
        "1250": null,
        "1300": null,
        "1350": null,
        "1400": null,
        "1450": null,
        "1500": null,
        "1550": null,
        "1600": null,
        "1650": null
      }
    },
    {
      "block": 34,
      "line_no": 6,
      "nominal_composition": "20Cr–18Ni–6Mo",
      "product_form": "Plate",
      "spec_no": "SA–240",
      "type_grade": null,
      "alloy_desig_uns_no": "S31254",
      "class_condition_temper": null,
      "size_thickness_in": "≤3/16",
      "p_no": 8,
      "group_no": 4,
      "min_tensile_strength_ksi": 100,
      "min_yield_strength_ksi": 45,
      "i": "NP",
      "limits_iii": "NP",
      "viii_1": 750,
      "xii": 650,
      "external_pressure_chart_no": "HA–2 …",
      "notes": null,
      "values": {
        "100": 28.6,
        "150": null,
        "200": 24.5,
        "250": null,
        "300": 21.9,
        "400": 20.2,
        "500": 19.1,
        "600": 18.3,
        "650": 18.0,
        "700": 17.8,
        "750": 17.7,
        "800": null,
        "850": null,
        "900": null,
        "950": null,
        "1000": null,
        "1050": null,
        "1100": null,
        "1150": null,
        "1200": null,
        "1250": null,
        "1300": null,
        "1350": null,
        "1400": null,
        "1450": null,
        "1500": null,
        "1550": null,
        "1600": null,
        "1650": null
      }
    },
    {
      "block": 34,
      "line_no": 7,
      "nominal_composition": "20Cr–18Ni–6Mo",
      "product_form": "Wld. pipe",
      "spec_no": "SA–358",
      "type_grade": null,
      "alloy_desig_uns_no": "S31254",
      "class_condition_temper": null,
      "size_thickness_in": "t < 0.187",
      "p_no": 8,
      "group_no": 4,
      "min_tensile_strength_ksi": 100,
      "min_yield_strength_ksi": 45,
      "i": "NP",
      "limits_iii": 750,
      "viii_1": 750,
      "xii": 650,
      "external_pressure_chart_no": "HA–2 G5",
      "notes": null,
      "values": {
        "100": 24.3,
        "150": null,
        "200": 24.3,
        "250": null,
        "300": 23.1,
        "400": 22.0,
        "500": 21.3,
        "600": 20.8,
        "650": 20.6,
        "700": 20.5,
        "750": 20.3,
        "800": null,
        "850": null,
        "900": null,
        "950": null,
        "1000": null,
        "1050": null,
        "1100": null,
        "1150": null,
        "1200": null,
        "1250": null,
        "1300": null,
        "1350": null,
        "1400": null,
        "1450": null,
        "1500": null,
        "1550": null,
        "1600": null,
        "1650": null
      }
    },
    {
      "block": 34,
      "line_no": 8,
      "nominal_composition": "20Cr–18Ni–6Mo",
      "product_form": "Wld. pipe",
      "spec_no": "SA–358",
      "type_grade": null,
      "alloy_desig_uns_no": "S31254",
      "class_condition_temper": null,
      "size_thickness_in": "t < 0.187",
      "p_no": 8,
      "group_no": 4,
      "min_tensile_strength_ksi": 100,
      "min_yield_strength_ksi": 45,
      "i": "NP",
      "limits_iii": "NP",
      "viii_1": 750,
      "xii": 650,
      "external_pressure_chart_no": "HA–2 …",
      "notes": null,
      "values": {
        "100": 24.3,
        "150": null,
        "200": 20.8,
        "250": null,
        "300": 18.7,
        "400": 17.2,
        "500": 16.2,
        "600": 15.5,
        "650": 15.2,
        "700": 15.2,
        "750": 15.1,
        "800": null,
        "850": null,
        "900": null,
        "950": null,
        "1000": null,
        "1050": null,
        "1100": null,
        "1150": null,
        "1200": null,
        "1250": null,
        "1300": null,
        "1350": null,
        "1400": null,
        "1450": null,
        "1500": null,
        "1550": null,
        "1600": null,
        "1650": null
      }
    },
    {
      "block": 34,
      "line_no": 9,
      "nominal_composition": "20.5Cr–8.8Ni–Mo–N",
      "product_form": "Plate",
      "spec_no": "SA–240",
      "type_grade": null,
      "alloy_desig_uns_no": "S31655",
      "class_condition_temper": null,
      "size_thickness_in": null,
      "p_no": 8,
      "group_no": 3,
      "min_tensile_strength_ksi": 92,
      "min_yield_strength_ksi": 45,
      "i": "NP",
      "limits_iii": "NP",
      "viii_1": 850,
      "xii": "NP",
      "external_pressure_chart_no": "HA–2 G5",
      "notes": null,
      "values": {
        "100": 26.3,
        "150": null,
        "200": 25.9,
        "250": null,
        "300": 24.3,
        "400": 23.2,
        "500": 22.5,
        "600": 22.1,
        "650": 21.9,
        "700": 21.7,
        "750": 21.5,
        "800": 21.3,
        "850": 21.0,
        "900": null,
        "950": null,
        "1000": null,
        "1050": null,
        "1100": null,
        "1150": null,
        "1200": null,
        "1250": null,
        "1300": null,
        "1350": null,
        "1400": null,
        "1450": null,
        "1500": null,
        "1550": null,
        "1600": null,
        "1650": null
      }
    },
    {
      "block": 34,
      "line_no": 10,
      "nominal_composition": "20.5Cr–8.8Ni–Mo–N",
      "product_form": "Plate",
      "spec_no": "SA–240",
      "type_grade": null,
      "alloy_desig_uns_no": "S31655",
      "class_condition_temper": null,
      "size_thickness_in": null,
      "p_no": 8,
      "group_no": 3,
      "min_tensile_strength_ksi": 92,
      "min_yield_strength_ksi": 45,
      "i": "NP",
      "limits_iii": "NP",
      "viii_1": 850,
      "xii": "NP",
      "external_pressure_chart_no": "HA–2 …",
      "notes": null,
      "values": {
        "100": 26.3,
        "150": null,
        "200": 23.9,
        "250": null,
        "300": 21.1,
        "400": 19.3,
        "500": 18.2,
        "600": 17.4,
        "650": 17.1,
        "700": 16.8,
        "750": 16.4,
        "800": 16.1,
        "850": 15.7,
        "900": null,
        "950": null,
        "1000": null,
        "1050": null,
        "1100": null,
        "1150": null,
        "1200": null,
        "1250": null,
        "1300": null,
        "1350": null,
        "1400": null,
        "1450": null,
        "1500": null,
        "1550": null,
        "1600": null,
        "1650": null
      }
    },
    {
      "block": 34,
      "line_no": 11,
      "nominal_composition": "21Cr–5Mn–1.5Ni–Cu–N",
      "product_form": "Plate",
      "spec_no": "SA–240",
      "type_grade": null,
      "alloy_desig_uns_no": "S32101",
      "class_condition_temper": null,
      "size_thickness_in": ">3/16",
      "p_no": "10H",
      "group_no": 1,
      "min_tensile_strength_ksi": 94,
      "min_yield_strength_ksi": 65,
      "i": "NP",
      "limits_iii": "NP",
      "viii_1": 600,
      "xii": "NP",
      "external_pressure_chart_no": "HA–5 G19",
      "notes": null,
      "values": {
        "100": 26.9,
        "150": null,
        "200": 26.9,
        "250": null,
        "300": 25.6,
        "400": 24.7,
        "500": 24.7,
        "600": 24.7,
        "650": null,
        "700": null,
        "750": null,
        "800": null,
        "850": null,
        "900": null,
        "950": null,
        "1000": null,
        "1050": null,
        "1100": null,
        "1150": null,
        "1200": null,
        "1250": null,
        "1300": null,
        "1350": null,
        "1400": null,
        "1450": null,
        "1500": null,
        "1550": null,
        "1600": null,
        "1650": null
      }
    },
    {
      "block": 34,
      "line_no": 12,
      "nominal_composition": "21Cr–5Mn–1.5Ni–Cu–N",
      "product_form": "Bar",
      "spec_no": "SA–479",
      "type_grade": null,
      "alloy_desig_uns_no": "S32101",
      "class_condition_temper": null,
      "size_thickness_in": null,
      "p_no": "10H",
      "group_no": 1,
      "min_tensile_strength_ksi": 94,
      "min_yield_strength_ksi": 65,
      "i": "NP",
      "limits_iii": "NP",
      "viii_1": 600,
      "xii": "NP",
      "external_pressure_chart_no": "HA–5 G19",
      "notes": null,
      "values": {
        "100": 26.9,
        "150": null,
        "200": 26.9,
        "250": null,
        "300": 25.6,
        "400": 24.7,
        "500": 24.7,
        "600": 24.7,
        "650": null,
        "700": null,
        "750": null,
        "800": null,
        "850": null,
        "900": null,
        "950": null,
        "1000": null,
        "1050": null,
        "1100": null,
        "1150": null,
        "1200": null,
        "1250": null,
        "1300": null,
        "1350": null,
        "1400": null,
        "1450": null,
        "1500": null,
        "1550": null,
        "1600": null,
        "1650": null
      }
    },
    {
      "block": 34,
      "line_no": 13,
      "nominal_composition": "21Cr–5Mn–1.5Ni–Cu–N",
      "product_form": "Smls. tube",
      "spec_no": "SA–789",
      "type_grade": null,
      "alloy_desig_uns_no": "S32101",
      "class_condition_temper": null,
      "size_thickness_in": ">3/16",
      "p_no": "10H",
      "group_no": 1,
      "min_tensile_strength_ksi": 94,
      "min_yield_strength_ksi": 65,
      "i": "NP",
      "limits_iii": "NP",
      "viii_1": 600,
      "xii": "NP",
      "external_pressure_chart_no": "HA–5 G19",
      "notes": null,
      "values": {
        "100": 26.9,
        "150": null,
        "200": 26.9,
        "250": null,
        "300": 25.6,
        "400": 24.7,
        "500": 24.7,
        "600": 24.7,
        "650": null,
        "700": null,
        "750": null,
        "800": null,
        "850": null,
        "900": null,
        "950": null,
        "1000": null,
        "1050": null,
        "1100": null,
        "1150": null,
        "1200": null,
        "1250": null,
        "1300": null,
        "1350": null,
        "1400": null,
        "1450": null,
        "1500": null,
        "1550": null,
        "1600": null,
        "1650": null
      }
    },
    {
      "block": 34,
      "line_no": 14,
      "nominal_composition": "21Cr–5Mn–1.5Ni–Cu–N",
      "product_form": "Wld. tube",
      "spec_no": "SA–789",
      "type_grade": null,
      "alloy_desig_uns_no": "S32101",
      "class_condition_temper": null,
      "size_thickness_in": ">3/16",
      "p_no": "10H",
      "group_no": 1,
      "min_tensile_strength_ksi": 94,
      "min_yield_strength_ksi": 65,
      "i": "NP",
      "limits_iii": "NP",
      "viii_1": 600,
      "xii": "NP",
      "external_pressure_chart_no": "HA–5",
      "notes": "G19, G24",
      "values": {
        "100": 22.8,
        "150": null,
        "200": 21.1,
        "250": null,
        "300": 19.8,
        "400": 19.1,
        "500": 19.1,
        "600": 19.1,
        "650": null,
        "700": null,
        "750": null,
        "800": null,
        "850": null,
        "900": null,
        "950": null,
        "1000": null,
        "1050": null,
        "1100": null,
        "1150": null,
        "1200": null,
        "1250": null,
        "1300": null,
        "1350": null,
        "1400": null,
        "1450": null,
        "1500": null,
        "1550": null,
        "1600": null,
        "1650": null
      }
    },
    {
      "block": 34,
      "line_no": 15,
      "nominal_composition": "21Cr–5Mn–1.5Ni–Cu–N",
      "product_form": "Smls. pipe",
      "spec_no": "SA–790",
      "type_grade": null,
      "alloy_desig_uns_no": "S32101",
      "class_condition_temper": null,
      "size_thickness_in": ">3/16",
      "p_no": "10H",
      "group_no": 1,
      "min_tensile_strength_ksi": 94,
      "min_yield_strength_ksi": 65,
      "i": "NP",
      "limits_iii": "NP",
      "viii_1": 600,
      "xii": "NP",
      "external_pressure_chart_no": "HA–5 G19",
      "notes": null,
      "values": {
        "100": 26.9,
        "150": null,
        "200": 26.9,
        "250": null,
        "300": 25.6,
        "400": 24.7,
        "500": 24.7,
        "600": 24.7,
        "650": null,
        "700": null,
        "750": null,
        "800": null,
        "850": null,
        "900": null,
        "950": null,
        "1000": null,
        "1050": null,
        "1100": null,
        "1150": null,
        "1200": null,
        "1250": null,
        "1300": null,
        "1350": null,
        "1400": null,
        "1450": null,
        "1500": null,
        "1550": null,
        "1600": null,
        "1650": null
      }
    },
    {
      "block": 34,
      "line_no": 16,
      "nominal_composition": "21Cr–5Mn–1.5Ni–Cu–N",
      "product_form": "Wld. pipe",
      "spec_no": "SA–790",
      "type_grade": null,
      "alloy_desig_uns_no": "S32101",
      "class_condition_temper": null,
      "size_thickness_in": ">3/16",
      "p_no": "10H",
      "group_no": 1,
      "min_tensile_strength_ksi": 94,
      "min_yield_strength_ksi": 65,
      "i": "NP",
      "limits_iii": "NP",
      "viii_1": 600,
      "xii": "NP",
      "external_pressure_chart_no": "HA–5",
      "notes": "G19, G24",
      "values": {
        "100": 22.8,
        "150": null,
        "200": 21.1,
        "250": null,
        "300": 19.8,
        "400": 19.1,
        "500": 19.1,
        "600": 19.1,
        "650": null,
        "700": null,
        "750": null,
        "800": null,
        "850": null,
        "900": null,
        "950": null,
        "1000": null,
        "1050": null,
        "1100": null,
        "1150": null,
        "1200": null,
        "1250": null,
        "1300": null,
        "1350": null,
        "1400": null,
        "1450": null,
        "1500": null,
        "1550": null,
        "1600": null,
        "1650": null
      }
    },
    {
      "block": 34,
      "line_no": 17,
      "nominal_composition": "21Cr–5Mn–1.5Ni–Cu–N",
      "product_form": "Fittings",
      "spec_no": "SA–815",
      "type_grade": null,
      "alloy_desig_uns_no": "S32101",
      "class_condition_temper": null,
      "size_thickness_in": null,
      "p_no": "10H",
      "group_no": 1,
      "min_tensile_strength_ksi": 94,
      "min_yield_strength_ksi": 65,
      "i": "NP",
      "limits_iii": "NP",
      "viii_1": 600,
      "xii": "NP",
      "external_pressure_chart_no": "HA–5",
      "notes": "G19, W14",
      "values": {
        "100": 26.9,
        "150": null,
        "200": 26.9,
        "250": null,
        "300": 25.6,
        "400": 24.7,
        "500": 24.7,
        "600": 24.7,
        "650": null,
        "700": null,
        "750": null,
        "800": null,
        "850": null,
        "900": null,
        "950": null,
        "1000": null,
        "1050": null,
        "1100": null,
        "1150": null,
        "1200": null,
        "1250": null,
        "1300": null,
        "1350": null,
        "1400": null,
        "1450": null,
        "1500": null,
        "1550": null,
        "1600": null,
        "1650": null
      }
    },
    {
      "block": 34,
      "line_no": 18,
      "nominal_composition": "21Cr–5Mn–1.5Ni–Cu–N",
      "product_form": "Sheet, strip",
      "spec_no": "SA–240",
      "type_grade": null,
      "alloy_desig_uns_no": "S32101",
      "class_condition_temper": null,
      "size_thickness_in": "≤3/16",
      "p_no": "10H",
      "group_no": 1,
      "min_tensile_strength_ksi": 101,
      "min_yield_strength_ksi": 77,
      "i": "NP",
      "limits_iii": "NP",
      "viii_1": 600,
      "xii": "NP",
      "external_pressure_chart_no": "HA–5 G19",
      "notes": null,
      "values": {
        "100": 28.9,
        "150": null,
        "200": 28.9,
        "250": null,
        "300": 27.5,
        "400": 26.5,
        "500": 26.5,
        "600": 26.5,
        "650": null,
        "700": null,
        "750": null,
        "800": null,
        "850": null,
        "900": null,
        "950": null,
        "1000": null,
        "1050": null,
        "1100": null,
        "1150": null,
        "1200": null,
        "1250": null,
        "1300": null,
        "1350": null,
        "1400": null,
        "1450": null,
        "1500": null,
        "1550": null,
        "1600": null,
        "1650": null
      }
    },
    {
      "block": 34,
      "line_no": 19,
      "nominal_composition": "21Cr–5Mn–1.5Ni–Cu–N",
      "product_form": "Smls. tube",
      "spec_no": "SA–789",
      "type_grade": null,
      "alloy_desig_uns_no": "S32101",
      "class_condition_temper": null,
      "size_thickness_in": "≤3/16",
      "p_no": "10H",
      "group_no": 1,
      "min_tensile_strength_ksi": 101,
      "min_yield_strength_ksi": 77,
      "i": "NP",
      "limits_iii": "NP",
      "viii_1": 600,
      "xii": "NP",
      "external_pressure_chart_no": "HA–5 G19",
      "notes": null,
      "values": {
        "100": 28.9,
        "150": null,
        "200": 28.9,
        "250": null,
        "300": 27.5,
        "400": 26.5,
        "500": 26.5,
        "600": 26.5,
        "650": null,
        "700": null,
        "750": null,
        "800": null,
        "850": null,
        "900": null,
        "950": null,
        "1000": null,
        "1050": null,
        "1100": null,
        "1150": null,
        "1200": null,
        "1250": null,
        "1300": null,
        "1350": null,
        "1400": null,
        "1450": null,
        "1500": null,
        "1550": null,
        "1600": null,
        "1650": null
      }
    },
    {
      "block": 34,
      "line_no": 20,
      "nominal_composition": "21Cr–5Mn–1.5Ni–Cu–N",
      "product_form": "Wld. tube",
      "spec_no": "SA–789",
      "type_grade": null,
      "alloy_desig_uns_no": "S32101",
      "class_condition_temper": null,
      "size_thickness_in": "≤3/16",
      "p_no": "10H",
      "group_no": 1,
      "min_tensile_strength_ksi": 101,
      "min_yield_strength_ksi": 77,
      "i": "NP",
      "limits_iii": "NP",
      "viii_1": 600,
      "xii": "NP",
      "external_pressure_chart_no": "HA–5",
      "notes": "G19, G24",
      "values": {
        "100": 24.5,
        "150": null,
        "200": 24.5,
        "250": null,
        "300": 23.4,
        "400": 22.6,
        "500": 22.6,
        "600": 22.6,
        "650": null,
        "700": null,
        "750": null,
        "800": null,
        "850": null,
        "900": null,
        "950": null,
        "1000": null,
        "1050": null,
        "1100": null,
        "1150": null,
        "1200": null,
        "1250": null,
        "1300": null,
        "1350": null,
        "1400": null,
        "1450": null,
        "1500": null,
        "1550": null,
        "1600": null,
        "1650": null
      }
    },
    {
      "block": 34,
      "line_no": 21,
      "nominal_composition": "21Cr–5Mn–1.5Ni–Cu–N",
      "product_form": "Smls. pipe",
      "spec_no": "SA–790",
      "type_grade": null,
      "alloy_desig_uns_no": "S32101",
      "class_condition_temper": null,
      "size_thickness_in": "≤3/16",
      "p_no": "10H",
      "group_no": 1,
      "min_tensile_strength_ksi": 101,
      "min_yield_strength_ksi": 77,
      "i": "NP",
      "limits_iii": "NP",
      "viii_1": 600,
      "xii": "NP",
      "external_pressure_chart_no": "HA–5 G19",
      "notes": null,
      "values": {
        "100": 28.9,
        "150": null,
        "200": 28.9,
        "250": null,
        "300": 27.5,
        "400": 26.5,
        "500": 26.5,
        "600": 26.5,
        "650": null,
        "700": null,
        "750": null,
        "800": null,
        "850": null,
        "900": null,
        "950": null,
        "1000": null,
        "1050": null,
        "1100": null,
        "1150": null,
        "1200": null,
        "1250": null,
        "1300": null,
        "1350": null,
        "1400": null,
        "1450": null,
        "1500": null,
        "1550": null,
        "1600": null,
        "1650": null
      }
    },
    {
      "block": 34,
      "line_no": 22,
      "nominal_composition": "21Cr–5Mn–1.5Ni–Cu–N",
      "product_form": "Wld. pipe",
      "spec_no": "SA–790",
      "type_grade": null,
      "alloy_desig_uns_no": "S32101",
      "class_condition_temper": null,
      "size_thickness_in": "≤3/16",
      "p_no": "10H",
      "group_no": 1,
      "min_tensile_strength_ksi": 101,
      "min_yield_strength_ksi": 77,
      "i": "NP",
      "limits_iii": "NP",
      "viii_1": 600,
      "xii": "NP",
      "external_pressure_chart_no": "HA–5",
      "notes": "G19, G24",
      "values": {
        "100": 24.5,
        "150": null,
        "200": 24.5,
        "250": null,
        "300": 23.4,
        "400": 22.6,
        "500": 22.6,
        "600": 22.6,
        "650": null,
        "700": null,
        "750": null,
        "800": null,
        "850": null,
        "900": null,
        "950": null,
        "1000": null,
        "1050": null,
        "1100": null,
        "1150": null,
        "1200": null,
        "1250": null,
        "1300": null,
        "1350": null,
        "1400": null,
        "1450": null,
        "1500": null,
        "1550": null,
        "1600": null,
        "1650": null
      }
    },
    {
      "block": 34,
      "line_no": 23,
      "nominal_composition": "21Cr–6Ni–9Mn",
      "product_form": "Forgings",
      "spec_no": "SA–182",
      "type_grade": "FXM–11",
      "alloy_desig_uns_no": "S21904",
      "class_condition_temper": null,
      "size_thickness_in": null,
      "p_no": 8,
      "group_no": 3,
      "min_tensile_strength_ksi": 90,
      "min_yield_strength_ksi": 50,
      "i": "NP",
      "limits_iii": "NP",
      "viii_1": 600,
      "xii": 600,
      "external_pressure_chart_no": "HA–6 …",
      "notes": null,
      "values": {
        "100": 25.7,
        "150": null,
        "200": 25.7,
        "250": null,
        "300": 22.0,
        "400": 19.6,
        "500": 18.1,
        "600": 17.1,
        "650": null,
        "700": null,
        "750": null,
        "800": null,
        "850": null,
        "900": null,
        "950": null,
        "1000": null,
        "1050": null,
        "1100": null,
        "1150": null,
        "1200": null,
        "1250": null,
        "1300": null,
        "1350": null,
        "1400": null,
        "1450": null,
        "1500": null,
        "1550": null,
        "1600": null,
        "1650": null
      }
    },
    {
      "block": 34,
      "line_no": 24,
      "nominal_composition": "21Cr–6Ni–9Mn",
      "product_form": "Smls. pipe",
      "spec_no": "SA–312",
      "type_grade": "TPXM–11",
      "alloy_desig_uns_no": "S21904",
      "class_condition_temper": null,
      "size_thickness_in": null,
      "p_no": 8,
      "group_no": 3,
      "min_tensile_strength_ksi": 90,
      "min_yield_strength_ksi": 50,
      "i": "NP",
      "limits_iii": "NP",
      "viii_1": 600,
      "xii": 600,
      "external_pressure_chart_no": "HA–6 G5",
      "notes": null,
      "values": {
        "100": 25.7,
        "150": null,
        "200": 25.7,
        "250": null,
        "300": 24.0,
        "400": 22.8,
        "500": 22.0,
        "600": 21.5,
        "650": null,
        "700": null,
        "750": null,
        "800": null,
        "850": null,
        "900": null,
        "950": null,
        "1000": null,
        "1050": null,
        "1100": null,
        "1150": null,
        "1200": null,
        "1250": null,
        "1300": null,
        "1350": null,
        "1400": null,
        "1450": null,
        "1500": null,
        "1550": null,
        "1600": null,
        "1650": null
      }
    },
    {
      "block": 34,
      "line_no": 25,
      "nominal_composition": "21Cr–6Ni–9Mn",
      "product_form": "Smls. pipe",
      "spec_no": "SA–312",
      "type_grade": "TPXM–11",
      "alloy_desig_uns_no": "S21904",
      "class_condition_temper": null,
      "size_thickness_in": null,
      "p_no": 8,
      "group_no": 3,
      "min_tensile_strength_ksi": 90,
      "min_yield_strength_ksi": 50,
      "i": "NP",
      "limits_iii": "NP",
      "viii_1": 600,
      "xii": 600,
      "external_pressure_chart_no": "HA–6 …",
      "notes": null,
      "values": {
        "100": 25.7,
        "150": null,
        "200": 25.7,
        "250": null,
        "300": 22.0,
        "400": 19.6,
        "500": 18.1,
        "600": 17.1,
        "650": null,
        "700": null,
        "750": null,
        "800": null,
        "850": null,
        "900": null,
        "950": null,
        "1000": null,
        "1050": null,
        "1100": null,
        "1150": null,
        "1200": null,
        "1250": null,
        "1300": null,
        "1350": null,
        "1400": null,
        "1450": null,
        "1500": null,
        "1550": null,
        "1600": null,
        "1650": null
      }
    },
    {
      "block": 34,
      "line_no": 26,
      "nominal_composition": "21Cr–6Ni–9Mn",
      "product_form": "Wld. pipe",
      "spec_no": "SA–312",
      "type_grade": "TPXM–11",
      "alloy_desig_uns_no": "S21904",
      "class_condition_temper": null,
      "size_thickness_in": null,
      "p_no": 8,
      "group_no": 3,
      "min_tensile_strength_ksi": 90,
      "min_yield_strength_ksi": 50,
      "i": "NP",
      "limits_iii": "NP",
      "viii_1": 600,
      "xii": 600,
      "external_pressure_chart_no": "HA–6 G5, G24",
      "notes": null,
      "values": {
        "100": 21.9,
        "150": null,
        "200": 21.9,
        "250": null,
        "300": 20.4,
        "400": 19.4,
        "500": 18.7,
        "600": 18.3,
        "650": null,
        "700": null,
        "750": null,
        "800": null,
        "850": null,
        "900": null,
        "950": null,
        "1000": null,
        "1050": null,
        "1100": null,
        "1150": null,
        "1200": null,
        "1250": null,
        "1300": null,
        "1350": null,
        "1400": null,
        "1450": null,
        "1500": null,
        "1550": null,
        "1600": null,
        "1650": null
      }
    },
    {
      "block": 34,
      "line_no": 27,
      "nominal_composition": "21Cr–6Ni–9Mn",
      "product_form": "Wld. pipe",
      "spec_no": "SA–312",
      "type_grade": "TPXM–11",
      "alloy_desig_uns_no": "S21904",
      "class_condition_temper": null,
      "size_thickness_in": null,
      "p_no": 8,
      "group_no": 3,
      "min_tensile_strength_ksi": 90,
      "min_yield_strength_ksi": 50,
      "i": "NP",
      "limits_iii": "NP",
      "viii_1": 600,
      "xii": 600,
      "external_pressure_chart_no": "HA–6 G24",
      "notes": null,
      "values": {
        "100": 21.9,
        "150": null,
        "200": 21.9,
        "250": null,
        "300": 18.7,
        "400": 16.6,
        "500": 15.3,
        "600": 14.6,
        "650": null,
        "700": null,
        "750": null,
        "800": null,
        "850": null,
        "900": null,
        "950": null,
        "1000": null,
        "1050": null,
        "1100": null,
        "1150": null,
        "1200": null,
        "1250": null,
        "1300": null,
        "1350": null,
        "1400": null,
        "1450": null,
        "1500": null,
        "1550": null,
        "1600": null,
        "1650": null
      }
    },
    {
      "block": 34,
      "line_no": 28,
      "nominal_composition": "21Cr–6Ni–9Mn",
      "product_form": "Plate",
      "spec_no": "SA–666",
      "type_grade": "XM–11",
      "alloy_desig_uns_no": "S21904",
      "class_condition_temper": null,
      "size_thickness_in": null,
      "p_no": 8,
      "group_no": 3,
      "min_tensile_strength_ksi": 90,
      "min_yield_strength_ksi": 50,
      "i": "NP",
      "limits_iii": "NP",
      "viii_1": 600,
      "xii": 600,
      "external_pressure_chart_no": "HA–6 G5",
      "notes": null,
      "values": {
        "100": 25.7,
        "150": null,
        "200": 25.7,
        "250": null,
        "300": 24.0,
        "400": 22.8,
        "500": 22.0,
        "600": 21.5,
        "650": null,
        "700": null,
        "750": null,
        "800": null,
        "850": null,
        "900": null,
        "950": null,
        "1000": null,
        "1050": null,
        "1100": null,
        "1150": null,
        "1200": null,
        "1250": null,
        "1300": null,
        "1350": null,
        "1400": null,
        "1450": null,
        "1500": null,
        "1550": null,
        "1600": null,
        "1650": null
      }
    },
    {
      "block": 34,
      "line_no": 29,
      "nominal_composition": "21Cr–6Ni–9Mn",
      "product_form": "Plate",
      "spec_no": "SA–666",
      "type_grade": "XM–11",
      "alloy_desig_uns_no": "S21904",
      "class_condition_temper": null,
      "size_thickness_in": null,
      "p_no": 8,
      "group_no": 3,
      "min_tensile_strength_ksi": 90,
      "min_yield_strength_ksi": 50,
      "i": "NP",
      "limits_iii": "NP",
      "viii_1": 600,
      "xii": 600,
      "external_pressure_chart_no": "HA–6 …",
      "notes": null,
      "values": {
        "100": 25.7,
        "150": null,
        "200": 25.7,
        "250": null,
        "300": 22.0,
        "400": 19.6,
        "500": 18.1,
        "600": 17.1,
        "650": null,
        "700": null,
        "750": null,
        "800": null,
        "850": null,
        "900": null,
        "950": null,
        "1000": null,
        "1050": null,
        "1100": null,
        "1150": null,
        "1200": null,
        "1250": null,
        "1300": null,
        "1350": null,
        "1400": null,
        "1450": null,
        "1500": null,
        "1550": null,
        "1600": null,
        "1650": null
      }
    },
    {
      "block": 34,
      "line_no": 30,
      "nominal_composition": "21Cr–6Ni–9Mn",
      "product_form": "Forgings",
      "spec_no": "SA–965",
      "type_grade": "FXM–11",
      "alloy_desig_uns_no": "S21904",
      "class_condition_temper": null,
      "size_thickness_in": null,
      "p_no": 8,
      "group_no": 3,
      "min_tensile_strength_ksi": 90,
      "min_yield_strength_ksi": 50,
      "i": "NP",
      "limits_iii": "NP",
      "viii_1": 600,
      "xii": 600,
      "external_pressure_chart_no": "HA–6 G5",
      "notes": null,
      "values": {
        "100": 25.7,
        "150": null,
        "200": 25.7,
        "250": null,
        "300": 24.0,
        "400": 22.8,
        "500": 22.0,
        "600": 21.5,
        "650": null,
        "700": null,
        "750": null,
        "800": null,
        "850": null,
        "900": null,
        "950": null,
        "1000": null,
        "1050": null,
        "1100": null,
        "1150": null,
        "1200": null,
        "1250": null,
        "1300": null,
        "1350": null,
        "1400": null,
        "1450": null,
        "1500": null,
        "1550": null,
        "1600": null,
        "1650": null
      }
    },
    {
      "block": 34,
      "line_no": 31,
      "nominal_composition": "21Cr–6Ni–9Mn",
      "product_form": "Forgings",
      "spec_no": "SA–965",
      "type_grade": "FXM–11",
      "alloy_desig_uns_no": "S21904",
      "class_condition_temper": null,
      "size_thickness_in": null,
      "p_no": 8,
      "group_no": 3,
      "min_tensile_strength_ksi": 90,
      "min_yield_strength_ksi": 50,
      "i": "NP",
      "limits_iii": "NP",
      "viii_1": 600,
      "xii": 600,
      "external_pressure_chart_no": "HA–6 …",
      "notes": null,
      "values": {
        "100": 25.7,
        "150": null,
        "200": 25.7,
        "250": null,
        "300": 22.0,
        "400": 19.6,
        "500": 18.1,
        "600": 17.1,
        "650": null,
        "700": null,
        "750": null,
        "800": null,
        "850": null,
        "900": null,
        "950": null,
        "1000": null,
        "1050": null,
        "1100": null,
        "1150": null,
        "1200": null,
        "1250": null,
        "1300": null,
        "1350": null,
        "1400": null,
        "1450": null,
        "1500": null,
        "1550": null,
        "1600": null,
        "1650": null
      }
    },
    {
      "block": 34,
      "line_no": 32,
      "nominal_composition": "21Cr–11Ni–N",
      "product_form": "Forgings",
      "spec_no": "SA–182",
      "type_grade": "F45",
      "alloy_desig_uns_no": "S30815",
      "class_condition_temper": null,
      "size_thickness_in": null,
      "p_no": 8,
      "group_no": 2,
      "min_tensile_strength_ksi": 87,
      "min_yield_strength_ksi": 45,
      "i": 1650,
      "limits_iii": "NP",
      "viii_1": 1650,
      "xii": 650,
      "external_pressure_chart_no": "HA–6",
      "notes": "G5, G6, T5",
      "values": {
        "100": 24.9,
        "150": null,
        "200": 24.7,
        "250": null,
        "300": 23.3,
        "400": 22.4,
        "500": 21.8,
        "600": 21.4,
        "650": 21.2,
        "700": 21.0,
        "750": 20.8,
        "800": 20.6,
        "850": 20.3,
        "900": 20.0,
        "950": 19.1,
        "1000": 14.9,
        "1050": 11.6,
        "1100": 9.0,
        "1150": 6.9,
        "1200": 5.2,
        "1250": 4.0,
        "1300": 3.1,
        "1350": 2.4,
        "1400": 1.9,
        "1450": 1.6,
        "1500": 1.3,
        "1550": 1.0,
        "1600": 0.86,
        "1650": 0.71
      }
    },
    {
      "block": 34,
      "line_no": 33,
      "nominal_composition": "21Cr–11Ni–N",
      "product_form": "Forgings",
      "spec_no": "SA–182",
      "type_grade": "F45",
      "alloy_desig_uns_no": "S30815",
      "class_condition_temper": null,
      "size_thickness_in": null,
      "p_no": 8,
      "group_no": 2,
      "min_tensile_strength_ksi": 87,
      "min_yield_strength_ksi": 45,
      "i": 1650,
      "limits_iii": "NP",
      "viii_1": 1650,
      "xii": 650,
      "external_pressure_chart_no": "HA–6 G6, T6",
      "notes": null,
      "values": {
        "100": 24.9,
        "150": null,
        "200": 24.7,
        "250": null,
        "300": 22.0,
        "400": 19.9,
        "500": 18.5,
        "600": 17.7,
        "650": 17.4,
        "700": 17.2,
        "750": 17.0,
        "800": 16.8,
        "850": 16.6,
        "900": 16.4,
        "950": 16.2,
        "1000": 14.9,
        "1050": 11.6,
        "1100": 9.0,
        "1150": 6.9,
        "1200": 5.2,
        "1250": 4.0,
        "1300": 3.1,
        "1350": 2.4,
        "1400": 1.9,
        "1450": 1.6,
        "1500": 1.3,
        "1550": 1.0,
        "1600": 0.86,
        "1650": 0.71
      }
    },
    {
      "block": 34,
      "line_no": 34,
      "nominal_composition": "21Cr–11Ni–N",
      "product_form": "Smls. tube",
      "spec_no": "SA–213",
      "type_grade": null,
      "alloy_desig_uns_no": "S30815",
      "class_condition_temper": null,
      "size_thickness_in": null,
      "p_no": 8,
      "group_no": 2,
      "min_tensile_strength_ksi": 87,
      "min_yield_strength_ksi": 45,
      "i": 1650,
      "limits_iii": "NP",
      "viii_1": 1650,
      "xii": 650,
      "external_pressure_chart_no": "HA–6",
      "notes": "G5, G6, T5",
      "values": {
        "100": 24.9,
        "150": null,
        "200": 24.7,
        "250": null,
        "300": 23.3,
        "400": 22.4,
        "500": 21.8,
        "600": 21.4,
        "650": 21.2,
        "700": 21.0,
        "750": 20.8,
        "800": 20.6,
        "850": 20.3,
        "900": 20.0,
        "950": 19.1,
        "1000": 14.9,
        "1050": 11.6,
        "1100": 9.0,
        "1150": 6.9,
        "1200": 5.2,
        "1250": 4.0,
        "1300": 3.1,
        "1350": 2.4,
        "1400": 1.9,
        "1450": 1.6,
        "1500": 1.3,
        "1550": 1.0,
        "1600": 0.86,
        "1650": 0.71
      }
    },
    {
      "block": 34,
      "line_no": 35,
      "nominal_composition": "21Cr–11Ni–N",
      "product_form": "Smls. tube",
      "spec_no": "SA–213",
      "type_grade": null,
      "alloy_desig_uns_no": "S30815",
      "class_condition_temper": null,
      "size_thickness_in": null,
      "p_no": 8,
      "group_no": 2,
      "min_tensile_strength_ksi": 87,
      "min_yield_strength_ksi": 45,
      "i": 1650,
      "limits_iii": "NP",
      "viii_1": 1650,
      "xii": 650,
      "external_pressure_chart_no": "HA–6 G6, T6",
      "notes": null,
      "values": {
        "100": 24.9,
        "150": null,
        "200": 24.7,
        "250": null,
        "300": 22.0,
        "400": 19.9,
        "500": 18.5,
        "600": 17.7,
        "650": 17.4,
        "700": 17.2,
        "750": 17.0,
        "800": 16.8,
        "850": 16.6,
        "900": 16.4,
        "950": 16.2,
        "1000": 14.9,
        "1050": 11.6,
        "1100": 9.0,
        "1150": 6.9,
        "1200": 5.2,
        "1250": 4.0,
        "1300": 3.1,
        "1350": 2.4,
        "1400": 1.9,
        "1450": 1.6,
        "1500": 1.3,
        "1550": 1.0,
        "1600": 0.86,
        "1650": 0.71
      }
    },
    {
      "block": 34,
      "line_no": 36,
      "nominal_composition": "21Cr–11Ni–N",
      "product_form": "Plate",
      "spec_no": "SA–240",
