Repository: danivelas0/asme-pcc

File: resources/bpvc_ii_d_customary_2025/table_1a.json (part 47 of 55)
    "External Pressure Chart No.",
    "Notes"
  ],
  "columns_values": [
      "type_grade": null,
      "alloy_desig_uns_no": "S30815",
      "class_condition_temper": null,
      "size_thickness_in": null,
      "p_no": 8,
      "group_no": 2,
      "min_tensile_strength_ksi": 87,
      "min_yield_strength_ksi": 45,
      "i": 1650,
      "limits_iii": "NP",
      "viii_1": 1650,
      "xii": 650,
      "external_pressure_chart_no": "HA–6",
      "notes": "G5, G6, T5",
      "values": {
        "100": 24.9,
        "150": null,
        "200": 24.7,
        "250": null,
        "300": 23.3,
        "400": 22.4,
        "500": 21.8,
        "600": 21.4,
        "650": 21.2,
        "700": 21.0,
        "750": 20.8,
        "800": 20.6,
        "850": 20.3,
        "900": 20.0,
        "950": 19.1,
        "1000": 14.9,
        "1050": 11.6,
        "1100": 9.0,
        "1150": 6.9,
        "1200": 5.2,
        "1250": 4.0,
        "1300": 3.1,
        "1350": 2.4,
        "1400": 1.9,
        "1450": 1.6,
        "1500": 1.3,
        "1550": 1.0,
        "1600": 0.86,
        "1650": 0.71
      }
    },
    {
      "block": 34,
      "line_no": 37,
      "nominal_composition": "21Cr–11Ni–N",
      "product_form": "Plate",
      "spec_no": "SA–240",
      "type_grade": null,
      "alloy_desig_uns_no": "S30815",
      "class_condition_temper": null,
      "size_thickness_in": null,
      "p_no": 8,
      "group_no": 2,
      "min_tensile_strength_ksi": 87,
      "min_yield_strength_ksi": 45,
      "i": 1650,
      "limits_iii": "NP",
      "viii_1": 1650,
      "xii": 650,
      "external_pressure_chart_no": "HA–6 G6, T6",
      "notes": null,
      "values": {
        "100": 24.9,
        "150": null,
        "200": 24.7,
        "250": null,
        "300": 22.0,
        "400": 19.9,
        "500": 18.5,
        "600": 17.7,
        "650": 17.4,
        "700": 17.2,
        "750": 17.0,
        "800": 16.8,
        "850": 16.6,
        "900": 16.4,
        "950": 16.2,
        "1000": 14.9,
        "1050": 11.6,
        "1100": 9.0,
        "1150": 6.9,
        "1200": 5.2,
        "1250": 4.0,
        "1300": 3.1,
        "1350": 2.4,
        "1400": 1.9,
        "1450": 1.6,
        "1500": 1.3,
        "1550": 1.0,
        "1600": 0.86,
        "1650": 0.71
      }
    },
    {
      "block": 34,
      "line_no": 38,
      "nominal_composition": "21Cr–11Ni–N",
      "product_form": "Wld. tube",
      "spec_no": "SA–249",
      "type_grade": null,
      "alloy_desig_uns_no": "S30815",
      "class_condition_temper": null,
      "size_thickness_in": null,
      "p_no": 8,
      "group_no": 2,
      "min_tensile_strength_ksi": 87,
      "min_yield_strength_ksi": 45,
      "i": 1650,
      "limits_iii": "NP",
      "viii_1": 1650,
      "xii": 650,
      "external_pressure_chart_no": "HA–6",
      "notes": "G5, G6, G24, T5",
      "values": {
        "100": 21.1,
        "150": null,
        "200": 21.0,
        "250": null,
        "300": 19.8,
        "400": 19.1,
        "500": 18.5,
        "600": 18.2,
        "650": 18.0,
        "700": 17.8,
        "750": 17.7,
        "800": 17.5,
        "850": 17.3,
        "900": 17.0,
        "950": 16.3,
        "1000": 12.7,
        "1050": 9.9,
        "1100": 7.7,
        "1150": 5.9,
        "1200": 4.4,
        "1250": 3.4,
        "1300": 2.6,
        "1350": 2.0,
        "1400": 1.6,
        "1450": 1.4,
        "1500": 1.1,
        "1550": 0.85,
        "1600": 0.73,
        "1650": 0.6
      }
    },
    {
      "block": 34,
      "line_no": 39,
      "nominal_composition": "21Cr–11Ni–N",
      "product_form": "Wld. tube",
      "spec_no": "SA–249",
      "type_grade": null,
      "alloy_desig_uns_no": "S30815",
      "class_condition_temper": null,
      "size_thickness_in": null,
      "p_no": 8,
      "group_no": 2,
      "min_tensile_strength_ksi": 87,
      "min_yield_strength_ksi": 45,
      "i": 1650,
      "limits_iii": "NP",
      "viii_1": 1650,
      "xii": 650,
      "external_pressure_chart_no": "HA–6",
      "notes": "G6, G24, T6",
      "values": {
        "100": 21.1,
        "150": null,
        "200": 21.0,
        "250": null,
        "300": 18.7,
        "400": 16.9,
        "500": 15.8,
        "600": 15.0,
        "650": 14.8,
        "700": 14.6,
        "750": 14.5,
        "800": 14.3,
        "850": 14.2,
        "900": 14.0,
        "950": 13.8,
        "1000": 12.7,
        "1050": 9.9,
        "1100": 7.7,
        "1150": 5.9,
        "1200": 4.4,
        "1250": 3.4,
        "1300": 2.6,
        "1350": 2.0,
        "1400": 1.6,
        "1450": 1.4,
        "1500": 1.1,
        "1550": 0.85,
        "1600": 0.73,
        "1650": 0.6
      }
    },
    {
      "block": 34,
      "line_no": 40,
      "nominal_composition": "21Cr–11Ni–N",
      "product_form": "Smls. pipe",
      "spec_no": "SA–312",
      "type_grade": null,
      "alloy_desig_uns_no": "S30815",
      "class_condition_temper": null,
      "size_thickness_in": null,
      "p_no": 8,
      "group_no": 2,
      "min_tensile_strength_ksi": 87,
      "min_yield_strength_ksi": 45,
      "i": 1650,
      "limits_iii": "NP",
      "viii_1": 1650,
      "xii": 650,
      "external_pressure_chart_no": "HA–6",
      "notes": "G5, G6, T5",
      "values": {
        "100": 24.9,
        "150": null,
        "200": 24.7,
        "250": null,
        "300": 23.3,
        "400": 22.4,
        "500": 21.8,
        "600": 21.4,
        "650": 21.2,
        "700": 21.0,
        "750": 20.8,
        "800": 20.6,
        "850": 20.3,
        "900": 20.0,
        "950": 19.1,
        "1000": 14.9,
        "1050": 11.6,
        "1100": 9.0,
        "1150": 6.9,
        "1200": 5.2,
        "1250": 4.0,
        "1300": 3.1,
        "1350": 2.4,
        "1400": 1.9,
        "1450": 1.6,
        "1500": 1.3,
        "1550": 1.0,
        "1600": 0.86,
        "1650": 0.71
      }
    },
    {
      "block": 34,
      "line_no": 41,
      "nominal_composition": "21Cr–11Ni–N",
      "product_form": "Smls. pipe",
      "spec_no": "SA–312",
      "type_grade": null,
      "alloy_desig_uns_no": "S30815",
      "class_condition_temper": null,
      "size_thickness_in": null,
      "p_no": 8,
      "group_no": 2,
      "min_tensile_strength_ksi": 87,
      "min_yield_strength_ksi": 45,
      "i": 1650,
      "limits_iii": "NP",
      "viii_1": 1650,
      "xii": 650,
      "external_pressure_chart_no": "HA–6 G6, T6",
      "notes": null,
      "values": {
        "100": 24.9,
        "150": null,
        "200": 24.7,
        "250": null,
        "300": 22.0,
        "400": 19.9,
        "500": 18.5,
        "600": 17.7,
        "650": 17.4,
        "700": 17.2,
        "750": 17.0,
        "800": 16.8,
        "850": 16.6,
        "900": 16.4,
        "950": 16.2,
        "1000": 14.9,
        "1050": 11.6,
        "1100": 9.0,
        "1150": 6.9,
        "1200": 5.2,
        "1250": 4.0,
        "1300": 3.1,
        "1350": 2.4,
        "1400": 1.9,
        "1450": 1.6,
        "1500": 1.3,
        "1550": 1.0,
        "1600": 0.86,
        "1650": 0.71
      }
    },
    {
      "block": 34,
      "line_no": 42,
      "nominal_composition": "21Cr–11Ni–N",
      "product_form": "Wld. pipe",
      "spec_no": "SA–312",
      "type_grade": null,
      "alloy_desig_uns_no": "S30815",
      "class_condition_temper": null,
      "size_thickness_in": null,
      "p_no": 8,
      "group_no": 2,
      "min_tensile_strength_ksi": 87,
      "min_yield_strength_ksi": 45,
      "i": 1650,
      "limits_iii": "NP",
      "viii_1": 1650,
      "xii": 650,
      "external_pressure_chart_no": "HA–6",
      "notes": "G5, G6, G24, T5",
      "values": {
        "100": 21.1,
        "150": null,
        "200": 21.0,
        "250": null,
        "300": 19.8,
        "400": 19.1,
        "500": 18.5,
        "600": 18.2,
        "650": 18.0,
        "700": 17.8,
        "750": 17.7,
        "800": 17.5,
        "850": 17.3,
        "900": 17.0,
        "950": 16.3,
        "1000": 12.7,
        "1050": 9.9,
        "1100": 7.7,
        "1150": 5.9,
        "1200": 4.4,
        "1250": 3.4,
        "1300": 2.6,
        "1350": 2.0,
        "1400": 1.6,
        "1450": 1.4,
        "1500": 1.1,
        "1550": 0.85,
        "1600": 0.73,
        "1650": 0.6
      }
    },
    {
      "block": 34,
      "line_no": 43,
      "nominal_composition": "21Cr–11Ni–N",
      "product_form": "Wld. pipe",
      "spec_no": "SA–312",
      "type_grade": null,
      "alloy_desig_uns_no": "S30815",
      "class_condition_temper": null,
      "size_thickness_in": null,
      "p_no": 8,
      "group_no": 2,
      "min_tensile_strength_ksi": 87,
      "min_yield_strength_ksi": 45,
      "i": 1650,
      "limits_iii": "NP",
      "viii_1": 1650,
      "xii": 650,
      "external_pressure_chart_no": "HA–6",
      "notes": "G6, G24, T6",
      "values": {
        "100": 21.1,
        "150": null,
        "200": 21.0,
        "250": null,
        "300": 18.7,
        "400": 16.9,
        "500": 15.8,
        "600": 15.0,
        "650": 14.8,
        "700": 14.6,
        "750": 14.5,
        "800": 14.3,
        "850": 14.2,
        "900": 14.0,
        "950": 13.8,
        "1000": 12.7,
        "1050": 9.9,
        "1100": 7.7,
        "1150": 5.9,
        "1200": 4.4,
        "1250": 3.4,
        "1300": 2.6,
        "1350": 2.0,
        "1400": 1.6,
        "1450": 1.4,
        "1500": 1.1,
        "1550": 0.85,
        "1600": 0.73,
        "1650": 0.6
      }
    },
    {
      "block": 34,
      "line_no": 44,
      "nominal_composition": "21Cr–11Ni–N",
      "product_form": "Bar",
      "spec_no": "SA–479",
      "type_grade": null,
      "alloy_desig_uns_no": "S30815",
      "class_condition_temper": null,
      "size_thickness_in": null,
      "p_no": 8,
      "group_no": 2,
      "min_tensile_strength_ksi": 87,
      "min_yield_strength_ksi": 45,
      "i": 1650,
      "limits_iii": "NP",
      "viii_1": 1650,
      "xii": 650,
      "external_pressure_chart_no": "HA–6",
      "notes": "G5, G6, T5",
      "values": {
        "100": 24.9,
        "150": null,
        "200": 24.7,
        "250": null,
        "300": 23.3,
        "400": 22.4,
        "500": 21.8,
        "600": 21.4,
        "650": 21.2,
        "700": 21.0,
        "750": 20.8,
        "800": 20.6,
        "850": 20.3,
        "900": 20.0,
        "950": 19.1,
        "1000": 14.9,
        "1050": 11.6,
        "1100": 9.0,
        "1150": 6.9,
        "1200": 5.2,
        "1250": 4.0,
        "1300": 3.1,
        "1350": 2.4,
        "1400": 1.9,
        "1450": 1.6,
        "1500": 1.3,
        "1550": 1.0,
        "1600": 0.86,
        "1650": 0.71
      }
    },
    {
      "block": 34,
      "line_no": 45,
      "nominal_composition": "21Cr–11Ni–N",
      "product_form": "Bar",
      "spec_no": "SA–479",
      "type_grade": null,
      "alloy_desig_uns_no": "S30815",
      "class_condition_temper": null,
      "size_thickness_in": null,
      "p_no": 8,
      "group_no": 2,
      "min_tensile_strength_ksi": 87,
      "min_yield_strength_ksi": 45,
      "i": 1650,
      "limits_iii": "NP",
      "viii_1": 1650,
      "xii": 650,
      "external_pressure_chart_no": "HA–6 G6, T6",
      "notes": null,
      "values": {
        "100": 24.9,
        "150": null,
        "200": 24.7,
        "250": null,
        "300": 22.0,
        "400": 19.9,
        "500": 18.5,
        "600": 17.7,
        "650": 17.4,
        "700": 17.2,
        "750": 17.0,
        "800": 16.8,
        "850": 16.6,
        "900": 16.4,
        "950": 16.2,
        "1000": 14.9,
        "1050": 11.6,
        "1100": 9.0,
        "1150": 6.9,
        "1200": 5.2,
        "1250": 4.0,
        "1300": 3.1,
        "1350": 2.4,
        "1400": 1.9,
        "1450": 1.6,
        "1500": 1.3,
        "1550": 1.0,
        "1600": 0.86,
        "1650": 0.71
      }
    },
    {
      "block": 35,
      "line_no": 1,
      "nominal_composition": "22Cr–2Ni–Mo–N",
      "product_form": "Forgings",
      "spec_no": "SA–182",
      "type_grade": "F66",
      "alloy_desig_uns_no": "S32202",
      "class_condition_temper": null,
      "size_thickness_in": null,
      "p_no": "10H",
      "group_no": 1,
      "min_tensile_strength_ksi": 94,
      "min_yield_strength_ksi": 65,
      "i": "NP",
      "limits_iii": "NP",
      "viii_1": 600,
      "xii": "NP",
      "external_pressure_chart_no": "HA–5 G19",
      "notes": null,
      "values": {
        "100": 26.9,
        "150": 26.9,
        "200": 26.6,
        "250": 25.5,
        "300": 24.9,
        "400": 24.7,
        "500": 24.7,
        "600": 24.7,
        "650": null,
        "700": null,
        "750": null,
        "800": null,
        "850": null,
        "900": null,
        "950": null,
        "1000": null,
        "1050": null,
        "1100": null,
        "1150": null,
        "1200": null,
        "1250": null,
        "1300": null,
        "1350": null,
        "1400": null,
        "1450": null,
        "1500": null,
        "1550": null,
        "1600": null,
        "1650": null
      }
    },
    {
      "block": 35,
      "line_no": 2,
      "nominal_composition": "22Cr–2Ni–Mo–N",
      "product_form": "Plate",
      "spec_no": "SA–240",
      "type_grade": null,
      "alloy_desig_uns_no": "S32202",
      "class_condition_temper": null,
      "size_thickness_in": null,
      "p_no": "10H",
      "group_no": 1,
      "min_tensile_strength_ksi": 94,
      "min_yield_strength_ksi": 65,
      "i": "NP",
      "limits_iii": "NP",
      "viii_1": 600,
      "xii": "NP",
      "external_pressure_chart_no": "HA–5 G19",
      "notes": null,
      "values": {
        "100": 26.9,
        "150": 26.9,
        "200": 26.6,
        "250": 25.5,
        "300": 24.9,
        "400": 24.7,
        "500": 24.7,
        "600": 24.7,
        "650": null,
        "700": null,
        "750": null,
        "800": null,
        "850": null,
        "900": null,
        "950": null,
        "1000": null,
        "1050": null,
        "1100": null,
        "1150": null,
        "1200": null,
        "1250": null,
        "1300": null,
        "1350": null,
        "1400": null,
        "1450": null,
        "1500": null,
        "1550": null,
        "1600": null,
        "1650": null
      }
    },
    {
      "block": 35,
      "line_no": 3,
      "nominal_composition": "22Cr–2Ni–Mo–N",
      "product_form": "Bar",
      "spec_no": "SA–479",
      "type_grade": null,
      "alloy_desig_uns_no": "S32202",
      "class_condition_temper": null,
      "size_thickness_in": null,
      "p_no": "10H",
      "group_no": 1,
      "min_tensile_strength_ksi": 94,
      "min_yield_strength_ksi": 65,
      "i": "NP",
      "limits_iii": "NP",
      "viii_1": 600,
      "xii": "NP",
      "external_pressure_chart_no": "HA–5 G19",
      "notes": null,
      "values": {
        "100": 26.9,
        "150": 26.9,
        "200": 26.6,
        "250": 25.5,
        "300": 24.9,
        "400": 24.7,
        "500": 24.7,
        "600": 24.7,
        "650": null,
        "700": null,
        "750": null,
        "800": null,
        "850": null,
        "900": null,
        "950": null,
        "1000": null,
        "1050": null,
        "1100": null,
        "1150": null,
        "1200": null,
        "1250": null,
        "1300": null,
        "1350": null,
        "1400": null,
        "1450": null,
        "1500": null,
        "1550": null,
        "1600": null,
        "1650": null
      }
    },
    {
      "block": 35,
      "line_no": 4,
      "nominal_composition": "22Cr–2Ni–Mo–N",
      "product_form": "Smls. tube",
      "spec_no": "SA–789",
      "type_grade": null,
      "alloy_desig_uns_no": "S32202",
      "class_condition_temper": null,
      "size_thickness_in": null,
      "p_no": "10H",
      "group_no": 1,
      "min_tensile_strength_ksi": 94,
      "min_yield_strength_ksi": 65,
      "i": "NP",
      "limits_iii": "NP",
      "viii_1": 600,
      "xii": "NP",
      "external_pressure_chart_no": "HA–5 G19",
      "notes": null,
      "values": {
        "100": 26.9,
        "150": 26.9,
        "200": 26.6,
        "250": 25.5,
        "300": 24.9,
        "400": 24.7,
        "500": 24.7,
        "600": 24.7,
        "650": null,
        "700": null,
        "750": null,
        "800": null,
        "850": null,
        "900": null,
        "950": null,
        "1000": null,
        "1050": null,
        "1100": null,
        "1150": null,
        "1200": null,
        "1250": null,
        "1300": null,
        "1350": null,
        "1400": null,
        "1450": null,
        "1500": null,
        "1550": null,
        "1600": null,
        "1650": null
      }
    },
    {
      "block": 35,
      "line_no": 5,
      "nominal_composition": "22Cr–2Ni–Mo–N",
      "product_form": "Wld. tube",
      "spec_no": "SA–789",
      "type_grade": null,
      "alloy_desig_uns_no": "S32202",
      "class_condition_temper": null,
      "size_thickness_in": null,
      "p_no": "10H",
      "group_no": 1,
      "min_tensile_strength_ksi": 94,
      "min_yield_strength_ksi": 65,
      "i": "NP",
      "limits_iii": "NP",
      "viii_1": 600,
      "xii": "NP",
      "external_pressure_chart_no": "HA–5",
      "notes": "G19, G24",
      "values": {
        "100": 22.8,
        "150": 22.8,
        "200": 22.6,
        "250": 21.7,
        "300": 21.1,
        "400": 21.0,
        "500": 21.0,
        "600": 21.0,
        "650": null,
        "700": null,
        "750": null,
        "800": null,
        "850": null,
        "900": null,
        "950": null,
        "1000": null,
        "1050": null,
        "1100": null,
        "1150": null,
        "1200": null,
        "1250": null,
        "1300": null,
        "1350": null,
        "1400": null,
        "1450": null,
        "1500": null,
        "1550": null,
        "1600": null,
        "1650": null
      }
    },
    {
      "block": 35,
      "line_no": 6,
      "nominal_composition": "22Cr–2Ni–Mo–N",
      "product_form": "Smls. pipe",
      "spec_no": "SA–790",
      "type_grade": null,
      "alloy_desig_uns_no": "S32202",
      "class_condition_temper": null,
      "size_thickness_in": null,
      "p_no": "10H",
      "group_no": 1,
      "min_tensile_strength_ksi": 94,
      "min_yield_strength_ksi": 65,
      "i": "NP",
      "limits_iii": "NP",
      "viii_1": 600,
      "xii": "NP",
      "external_pressure_chart_no": "HA–5 G19",
      "notes": null,
      "values": {
        "100": 26.9,
        "150": 26.9,
        "200": 26.6,
        "250": 25.5,
        "300": 24.9,
        "400": 24.7,
        "500": 24.7,
        "600": 24.7,
        "650": null,
        "700": null,
        "750": null,
        "800": null,
        "850": null,
        "900": null,
        "950": null,
        "1000": null,
        "1050": null,
        "1100": null,
        "1150": null,
        "1200": null,
        "1250": null,
        "1300": null,
        "1350": null,
        "1400": null,
        "1450": null,
        "1500": null,
        "1550": null,
        "1600": null,
        "1650": null
      }
    },
    {
      "block": 35,
      "line_no": 7,
      "nominal_composition": "22Cr–2Ni–Mo–N",
      "product_form": "Wld. pipe",
      "spec_no": "SA–790",
      "type_grade": null,
      "alloy_desig_uns_no": "S32202",
      "class_condition_temper": null,
      "size_thickness_in": null,
      "p_no": "10H",
      "group_no": 1,
      "min_tensile_strength_ksi": 94,
      "min_yield_strength_ksi": 65,
      "i": "NP",
      "limits_iii": "NP",
      "viii_1": 600,
      "xii": "NP",
      "external_pressure_chart_no": "HA–5",
      "notes": "G19, G24",
      "values": {
        "100": 22.8,
        "150": 22.8,
        "200": 22.6,
        "250": 21.7,
        "300": 21.1,
        "400": 21.0,
        "500": 21.0,
        "600": 21.0,
        "650": null,
        "700": null,
        "750": null,
        "800": null,
        "850": null,
        "900": null,
        "950": null,
        "1000": null,
        "1050": null,
        "1100": null,
        "1150": null,
        "1200": null,
        "1250": null,
        "1300": null,
        "1350": null,
        "1400": null,
        "1450": null,
        "1500": null,
        "1550": null,
        "1600": null,
        "1650": null
      }
    },
    {
      "block": 35,
      "line_no": 8,
      "nominal_composition": "22Cr–2Ni–Mo–N",
      "product_form": "Smls. fittings",
      "spec_no": "SA–815",
      "type_grade": null,
      "alloy_desig_uns_no": "S32202",
      "class_condition_temper": null,
      "size_thickness_in": null,
      "p_no": "10H",
      "group_no": 1,
      "min_tensile_strength_ksi": 94,
      "min_yield_strength_ksi": 65,
      "i": "NP",
      "limits_iii": "NP",
      "viii_1": 600,
      "xii": "NP",
      "external_pressure_chart_no": "HA–5 G19",
      "notes": null,
      "values": {
        "100": 26.9,
        "150": 26.9,
        "200": 26.6,
        "250": 25.5,
        "300": 24.9,
        "400": 24.7,
        "500": 24.7,
        "600": 24.7,
        "650": null,
        "700": null,
        "750": null,
        "800": null,
        "850": null,
        "900": null,
        "950": null,
        "1000": null,
        "1050": null,
        "1100": null,
        "1150": null,
        "1200": null,
        "1250": null,
        "1300": null,
        "1350": null,
        "1400": null,
        "1450": null,
        "1500": null,
        "1550": null,
        "1600": null,
        "1650": null
      }
    },
    {
      "block": 35,
      "line_no": 9,
      "nominal_composition": "22Cr–2Ni–Mo–N",
      "product_form": "Wld. fittings",
      "spec_no": "SA–815",
      "type_grade": null,
      "alloy_desig_uns_no": "S32202",
      "class_condition_temper": null,
      "size_thickness_in": null,
      "p_no": "10H",
      "group_no": 1,
      "min_tensile_strength_ksi": 94,
      "min_yield_strength_ksi": 65,
      "i": "NP",
      "limits_iii": "NP",
      "viii_1": 600,
      "xii": "NP",
      "external_pressure_chart_no": "HA–5 G3, G19",
      "notes": null,
      "values": {
        "100": 22.8,
        "150": 22.8,
        "200": 22.6,
        "250": 21.7,
        "300": 21.1,
        "400": 21.0,
        "500": 21.0,
        "600": 21.0,
        "650": null,
        "700": null,
        "750": null,
        "800": null,
        "850": null,
        "900": null,
        "950": null,
        "1000": null,
        "1050": null,
        "1100": null,
        "1150": null,
        "1200": null,
        "1250": null,
        "1300": null,
        "1350": null,
        "1400": null,
        "1450": null,
        "1500": null,
        "1550": null,
        "1600": null,
        "1650": null
      }
    },
    {
      "block": 35,
      "line_no": 10,
      "nominal_composition": "22Cr–5Ni–3Mo–N",
      "product_form": "Castings",
      "spec_no": "SA–995",
      "type_grade": "4A",
      "alloy_desig_uns_no": "J92205",
      "class_condition_temper": null,
      "size_thickness_in": null,
      "p_no": "10H",
      "group_no": 1,
      "min_tensile_strength_ksi": 90,
      "min_yield_strength_ksi": 60,
      "i": "NP",
      "limits_iii": "NP",
      "viii_1": 500,
      "xii": "NP",
      "external_pressure_chart_no": "HA–5 G1, G19",
      "notes": null,
      "values": {
        "100": 25.7,
        "150": 25.7,
        "200": 25.7,
        "250": 25.2,
        "300": 24.6,
        "400": 24.3,
        "500": 24.3,
        "600": null,
        "650": null,
        "700": null,
        "750": null,
        "800": null,
        "850": null,
        "900": null,
        "950": null,
        "1000": null,
        "1050": null,
        "1100": null,
        "1150": null,
        "1200": null,
        "1250": null,
        "1300": null,
        "1350": null,
        "1400": null,
        "1450": null,
        "1500": null,
        "1550": null,
        "1600": null,
        "1650": null
      }
    },
    {
      "block": 35,
      "line_no": 11,
      "nominal_composition": "22Cr–5Ni–3Mo–N",
      "product_form": "Forgings",
      "spec_no": "SA–182",
      "type_grade": "F51",
      "alloy_desig_uns_no": "S31803",
      "class_condition_temper": null,
      "size_thickness_in": null,
      "p_no": "10H",
      "group_no": 1,
      "min_tensile_strength_ksi": 90,
      "min_yield_strength_ksi": 65,
      "i": 600,
      "limits_iii": "NP",
      "viii_1": 600,
      "xii": 600,
      "external_pressure_chart_no": "HA–5 G19",
      "notes": null,
      "values": {
        "100": 25.7,
        "150": null,
        "200": 25.7,
        "250": null,
        "300": 24.8,
        "400": 23.9,
        "500": 23.3,
        "600": 23.1,
        "650": null,
        "700": null,
        "750": null,
        "800": null,
        "850": null,
        "900": null,
        "950": null,
        "1000": null,
        "1050": null,
        "1100": null,
        "1150": null,
        "1200": null,
        "1250": null,
        "1300": null,
        "1350": null,
        "1400": null,
        "1450": null,
        "1500": null,
        "1550": null,
        "1600": null,
        "1650": null
      }
    },
    {
      "block": 35,
      "line_no": 12,
      "nominal_composition": "22Cr–5Ni–3Mo–N",
      "product_form": "Plate",
      "spec_no": "SA–240",
      "type_grade": null,
      "alloy_desig_uns_no": "S31803",
      "class_condition_temper": null,
      "size_thickness_in": null,
      "p_no": "10H",
      "group_no": 1,
      "min_tensile_strength_ksi": 90,
      "min_yield_strength_ksi": 65,
      "i": 600,
      "limits_iii": "NP",
      "viii_1": 600,
      "xii": 600,
      "external_pressure_chart_no": "HA–5 G19",
      "notes": null,
      "values": {
        "100": 25.7,
        "150": null,
        "200": 25.7,
        "250": null,
        "300": 24.8,
        "400": 23.9,
        "500": 23.3,
        "600": 23.1,
        "650": null,
        "700": null,
        "750": null,
        "800": null,
        "850": null,
        "900": null,
        "950": null,
        "1000": null,
        "1050": null,
        "1100": null,
        "1150": null,
        "1200": null,
        "1250": null,
        "1300": null,
        "1350": null,
        "1400": null,
        "1450": null,
        "1500": null,
        "1550": null,
        "1600": null,
        "1650": null
      }
    },
    {
      "block": 35,
      "line_no": 13,
      "nominal_composition": "22Cr–5Ni–3Mo–N",
      "product_form": "Bar",
      "spec_no": "SA–479",
      "type_grade": null,
      "alloy_desig_uns_no": "S31803",
      "class_condition_temper": null,
      "size_thickness_in": null,
      "p_no": "10H",
      "group_no": 1,
      "min_tensile_strength_ksi": 90,
      "min_yield_strength_ksi": 65,
      "i": 600,
      "limits_iii": "NP",
      "viii_1": 600,
      "xii": "NP",
      "external_pressure_chart_no": "HA–5 G19",
      "notes": null,
      "values": {
        "100": 25.7,
        "150": null,
        "200": 25.7,
        "250": null,
        "300": 24.8,
        "400": 23.9,
        "500": 23.3,
        "600": 23.1,
        "650": null,
        "700": null,
        "750": null,
        "800": null,
        "850": null,
        "900": null,
        "950": null,
        "1000": null,
        "1050": null,
        "1100": null,
        "1150": null,
        "1200": null,
        "1250": null,
        "1300": null,
        "1350": null,
        "1400": null,
        "1450": null,
        "1500": null,
        "1550": null,
        "1600": null,
        "1650": null
      }
    },
    {
      "block": 35,
      "line_no": 14,
      "nominal_composition": "22Cr–5Ni–3Mo–N",
      "product_form": "Smls. tube",
      "spec_no": "SA–789",
      "type_grade": null,
      "alloy_desig_uns_no": "S31803",
      "class_condition_temper": null,
      "size_thickness_in": null,
      "p_no": "10H",
      "group_no": 1,
      "min_tensile_strength_ksi": 90,
      "min_yield_strength_ksi": 65,
      "i": 600,
      "limits_iii": "NP",
      "viii_1": 600,
      "xii": 600,
      "external_pressure_chart_no": "HA–5 G19",
      "notes": null,
      "values": {
        "100": 25.7,
        "150": null,
        "200": 25.7,
        "250": null,
        "300": 24.8,
        "400": 23.9,
        "500": 23.3,
        "600": 23.1,
        "650": null,
        "700": null,
        "750": null,
        "800": null,
        "850": null,
        "900": null,
        "950": null,
        "1000": null,
        "1050": null,
        "1100": null,
        "1150": null,
        "1200": null,
        "1250": null,
        "1300": null,
        "1350": null,
        "1400": null,
        "1450": null,
        "1500": null,
        "1550": null,
        "1600": null,
        "1650": null
      }
    },
    {
      "block": 35,
      "line_no": 15,
      "nominal_composition": "22Cr–5Ni–3Mo–N",
      "product_form": "Wld. tube",
      "spec_no": "SA–789",
      "type_grade": null,
      "alloy_desig_uns_no": "S31803",
      "class_condition_temper": null,
      "size_thickness_in": null,
      "p_no": "10H",
      "group_no": 1,
      "min_tensile_strength_ksi": 90,
      "min_yield_strength_ksi": 65,
      "i": 600,
      "limits_iii": "NP",
      "viii_1": 600,
      "xii": 600,
      "external_pressure_chart_no": "HA–5",
      "notes": "G19, G24",
      "values": {
        "100": 21.9,
        "150": null,
        "200": 21.9,
        "250": null,
        "300": 21.1,
        "400": 20.3,
        "500": 19.8,
        "600": 19.6,
        "650": null,
        "700": null,
        "750": null,
        "800": null,
        "850": null,
        "900": null,
        "950": null,
        "1000": null,
        "1050": null,
        "1100": null,
        "1150": null,
        "1200": null,
        "1250": null,
        "1300": null,
        "1350": null,
        "1400": null,
        "1450": null,
        "1500": null,
        "1550": null,
        "1600": null,
        "1650": null
      }
    },
    {
      "block": 35,
      "line_no": 16,
      "nominal_composition": "22Cr–5Ni–3Mo–N",
      "product_form": "Smls. pipe",
      "spec_no": "SA–790",
      "type_grade": null,
      "alloy_desig_uns_no": "S31803",
      "class_condition_temper": null,
      "size_thickness_in": null,
      "p_no": "10H",
      "group_no": 1,
      "min_tensile_strength_ksi": 90,
      "min_yield_strength_ksi": 65,
      "i": 600,
      "limits_iii": "NP",
      "viii_1": 600,
      "xii": 600,
      "external_pressure_chart_no": "HA–5 G19",
      "notes": null,
      "values": {
        "100": 25.7,
        "150": null,
        "200": 25.7,
        "250": null,
        "300": 24.8,
        "400": 23.9,
        "500": 23.3,
        "600": 23.1,
        "650": null,
        "700": null,
        "750": null,
        "800": null,
        "850": null,
        "900": null,
        "950": null,
        "1000": null,
        "1050": null,
        "1100": null,
        "1150": null,
        "1200": null,
        "1250": null,
        "1300": null,
        "1350": null,
        "1400": null,
        "1450": null,
        "1500": null,
        "1550": null,
        "1600": null,
        "1650": null
      }
    },
    {
      "block": 35,
      "line_no": 17,
      "nominal_composition": "22Cr–5Ni–3Mo–N",
      "product_form": "Wld. pipe",
      "spec_no": "SA–790",
      "type_grade": null,
      "alloy_desig_uns_no": "S31803",
      "class_condition_temper": null,
      "size_thickness_in": null,
      "p_no": "10H",
      "group_no": 1,
      "min_tensile_strength_ksi": 90,
      "min_yield_strength_ksi": 65,
      "i": 600,
      "limits_iii": "NP",
      "viii_1": 600,
      "xii": 600,
      "external_pressure_chart_no": "HA–5",
      "notes": "G19, G24",
      "values": {
        "100": 21.9,
        "150": null,
        "200": 21.9,
        "250": null,
        "300": 21.1,
        "400": 20.3,
        "500": 19.8,
        "600": 19.6,
        "650": null,
        "700": null,
        "750": null,
        "800": null,
        "850": null,
        "900": null,
        "950": null,
        "1000": null,
        "1050": null,
        "1100": null,
        "1150": null,
        "1200": null,
        "1250": null,
        "1300": null,
        "1350": null,
        "1400": null,
        "1450": null,
        "1500": null,
        "1550": null,
        "1600": null,
        "1650": null
      }
    },
    {
      "block": 35,
      "line_no": 18,
      "nominal_composition": "22Cr–5Ni–3Mo–N",
      "product_form": "Smls. fittings",
      "spec_no": "SA–815",
      "type_grade": null,
      "alloy_desig_uns_no": "S31803",
      "class_condition_temper": null,
      "size_thickness_in": null,
      "p_no": "10H",
      "group_no": 1,
      "min_tensile_strength_ksi": 90,
      "min_yield_strength_ksi": 65,
      "i": 600,
      "limits_iii": "NP",
      "viii_1": "NP",
      "xii": "NP",
      "external_pressure_chart_no": "HA–5 G19",
      "notes": null,
      "values": {
        "100": 25.7,
        "150": null,
        "200": 25.7,
        "250": null,
        "300": 24.8,
        "400": 23.9,
        "500": 23.3,
        "600": 23.1,
        "650": null,
        "700": null,
        "750": null,
        "800": null,
        "850": null,
        "900": null,
        "950": null,
        "1000": null,
        "1050": null,
        "1100": null,
        "1150": null,
        "1200": null,
        "1250": null,
        "1300": null,
        "1350": null,
        "1400": null,
        "1450": null,
        "1500": null,
        "1550": null,
        "1600": null,
        "1650": null
      }
    },
    {
      "block": 35,
      "line_no": 19,
      "nominal_composition": "22Cr–5Ni–3Mo–N",
      "product_form": "Wld. fittings",
      "spec_no": "SA–815",
      "type_grade": null,
      "alloy_desig_uns_no": "S31803",
      "class_condition_temper": null,
      "size_thickness_in": null,
      "p_no": "10H",
      "group_no": 1,
      "min_tensile_strength_ksi": 90,
      "min_yield_strength_ksi": 65,
      "i": 600,
      "limits_iii": "NP",
      "viii_1": "NP",
      "xii": "NP",
      "external_pressure_chart_no": "HA–5",
      "notes": "G19, G24",
      "values": {
        "100": 21.9,
        "150": null,
        "200": 21.9,
        "250": null,
        "300": 21.1,
        "400": 20.3,
        "500": 19.8,
        "600": 19.6,
        "650": null,
        "700": null,
        "750": null,
        "800": null,
        "850": null,
        "900": null,
        "950": null,
        "1000": null,
        "1050": null,
        "1100": null,
        "1150": null,
        "1200": null,
        "1250": null,
        "1300": null,
        "1350": null,
        "1400": null,
        "1450": null,
        "1500": null,
        "1550": null,
        "1600": null,
        "1650": null
      }
    },
    {
      "block": 35,
      "line_no": 20,
      "nominal_composition": "22Cr–5Ni–3Mo–N",
      "product_form": "Smls. & wld. fittings",
      "spec_no": "SA–815",
      "type_grade": null,
      "alloy_desig_uns_no": "S31803",
      "class_condition_temper": null,
      "size_thickness_in": null,
      "p_no": "10H",
      "group_no": 1,
      "min_tensile_strength_ksi": 90,
      "min_yield_strength_ksi": 65,
      "i": "NP",
      "limits_iii": "NP",
      "viii_1": 600,
      "xii": 600,
      "external_pressure_chart_no": "HA–5",
      "notes": "G19, W14",
      "values": {
        "100": 25.7,
        "150": null,
        "200": 25.7,
        "250": null,
        "300": 24.8,
        "400": 23.9,
        "500": 23.3,
        "600": 23.1,
        "650": null,
        "700": null,
        "750": null,
        "800": null,
        "850": null,
        "900": null,
        "950": null,
        "1000": null,
        "1050": null,
        "1100": null,
        "1150": null,
        "1200": null,
        "1250": null,
        "1300": null,
        "1350": null,
        "1400": null,
        "1450": null,
        "1500": null,
        "1550": null,
        "1600": null,
        "1650": null
      }
    },
    {
      "block": 35,
      "line_no": 21,
      "nominal_composition": "22Cr–5Ni–3Mo–N",
      "product_form": "Plate",
      "spec_no": "SA–240",
      "type_grade": null,
      "alloy_desig_uns_no": "S32205",
      "class_condition_temper": null,
      "size_thickness_in": null,
      "p_no": "10H",
      "group_no": 1,
      "min_tensile_strength_ksi": 95,
      "min_yield_strength_ksi": 65,
      "i": "NP",
      "limits_iii": 600,
      "viii_1": 600,
      "xii": 600,
      "external_pressure_chart_no": "HA–5 G19",
      "notes": null,
      "values": {
        "100": 27.1,
        "150": null,
        "200": 27.1,
        "250": null,
        "300": 26.2,
        "400": 25.2,
        "500": 24.6,
        "600": 24.3,
        "650": null,
        "700": null,
        "750": null,
        "800": null,
        "850": null,
        "900": null,
        "950": null,
        "1000": null,
        "1050": null,
        "1100": null,
        "1150": null,
        "1200": null,
        "1250": null,
        "1300": null,
        "1350": null,
        "1400": null,
        "1450": null,
        "1500": null,
        "1550": null,
        "1600": null,
        "1650": null
      }
    },
    {
      "block": 35,
      "line_no": 22,
      "nominal_composition": "22Cr–5Ni–3Mo–N",
      "product_form": "Bar",
      "spec_no": "SA–479",
      "type_grade": null,
      "alloy_desig_uns_no": "S32205",
      "class_condition_temper": null,
      "size_thickness_in": null,
      "p_no": "10H",
      "group_no": 1,
      "min_tensile_strength_ksi": 95,
      "min_yield_strength_ksi": 65,
      "i": "NP",
      "limits_iii": 600,
      "viii_1": 600,
      "xii": "NP",
      "external_pressure_chart_no": "HA–5 G19",
      "notes": null,
      "values": {
        "100": 27.1,
        "150": null,
        "200": 27.1,
        "250": null,
        "300": 26.2,
        "400": 25.2,
        "500": 24.6,
        "600": 24.3,
        "650": null,
        "700": null,
        "750": null,
        "800": null,
        "850": null,
        "900": null,
        "950": null,
        "1000": null,
        "1050": null,
        "1100": null,
        "1150": null,
        "1200": null,
        "1250": null,
        "1300": null,
        "1350": null,
        "1400": null,
        "1450": null,
        "1500": null,
        "1550": null,
        "1600": null,
        "1650": null
      }
    },
    {
      "block": 35,
      "line_no": 23,
      "nominal_composition": "22Cr–5Ni–3Mo–N",
      "product_form": "Smls. & wld. pipe",
      "spec_no": "SA–790",
      "type_grade": null,
      "alloy_desig_uns_no": "S32205",
      "class_condition_temper": null,
      "size_thickness_in": null,
      "p_no": "10H",
      "group_no": 1,
      "min_tensile_strength_ksi": 95,
      "min_yield_strength_ksi": 65,
      "i": "NP",
      "limits_iii": 600,
      "viii_1": "NP",
      "xii": "NP",
      "external_pressure_chart_no": "HA–5",
      "notes": "G19, W12",
      "values": {
        "100": 27.1,
        "150": null,
        "200": 27.1,
        "250": null,
        "300": 26.2,
        "400": 25.2,
        "500": 24.6,
        "600": 24.3,
        "650": null,
        "700": null,
        "750": null,
        "800": null,
        "850": null,
        "900": null,
        "950": null,
        "1000": null,
        "1050": null,
        "1100": null,
        "1150": null,
        "1200": null,
        "1250": null,
        "1300": null,
        "1350": null,
        "1400": null,
        "1450": null,
        "1500": null,
        "1550": null,
        "1600": null,
        "1650": null
      }
    },
    {
      "block": 35,
      "line_no": 24,
      "nominal_composition": "22Cr–5Ni–3Mo–N",
      "product_form": "Smls. pipe",
      "spec_no": "SA–790",
      "type_grade": null,
      "alloy_desig_uns_no": "S32205",
      "class_condition_temper": null,
