Repository: danivelas0/asme-pcc

File: resources/bpvc_ii_d_customary_2025/table_1a.json (part 48 of 55)
    "External Pressure Chart No.",
    "Notes"
  ],
  "columns_values": [
      "size_thickness_in": null,
      "p_no": "10H",
      "group_no": 1,
      "min_tensile_strength_ksi": 95,
      "min_yield_strength_ksi": 65,
      "i": "NP",
      "limits_iii": "NP",
      "viii_1": 600,
      "xii": 600,
      "external_pressure_chart_no": "HA–5 G19",
      "notes": null,
      "values": {
        "100": 27.1,
        "150": null,
        "200": 27.1,
        "250": null,
        "300": 26.2,
        "400": 25.2,
        "500": 24.6,
        "600": 24.3,
        "650": null,
        "700": null,
        "750": null,
        "800": null,
        "850": null,
        "900": null,
        "950": null,
        "1000": null,
        "1050": null,
        "1100": null,
        "1150": null,
        "1200": null,
        "1250": null,
        "1300": null,
        "1350": null,
        "1400": null,
        "1450": null,
        "1500": null,
        "1550": null,
        "1600": null,
        "1650": null
      }
    },
    {
      "block": 35,
      "line_no": 25,
      "nominal_composition": "22Cr–5Ni–3Mo–N",
      "product_form": "Wld. pipe",
      "spec_no": "SA–790",
      "type_grade": null,
      "alloy_desig_uns_no": "S32205",
      "class_condition_temper": null,
      "size_thickness_in": null,
      "p_no": "10H",
      "group_no": 1,
      "min_tensile_strength_ksi": 95,
      "min_yield_strength_ksi": 65,
      "i": "NP",
      "limits_iii": "NP",
      "viii_1": 600,
      "xii": 600,
      "external_pressure_chart_no": "HA–5",
      "notes": "G19, G24",
      "values": {
        "100": 23.1,
        "150": null,
        "200": 23.0,
        "250": null,
        "300": 22.3,
        "400": 21.4,
        "500": 20.9,
        "600": 20.7,
        "650": null,
        "700": null,
        "750": null,
        "800": null,
        "850": null,
        "900": null,
        "950": null,
        "1000": null,
        "1050": null,
        "1100": null,
        "1150": null,
        "1200": null,
        "1250": null,
        "1300": null,
        "1350": null,
        "1400": null,
        "1450": null,
        "1500": null,
        "1550": null,
        "1600": null,
        "1650": null
      }
    },
    {
      "block": 35,
      "line_no": 26,
      "nominal_composition": "22Cr–5Ni–3Mo–N",
      "product_form": "Smls. & wld. fittings",
      "spec_no": "SA–815",
      "type_grade": null,
      "alloy_desig_uns_no": "S32205",
      "class_condition_temper": null,
      "size_thickness_in": null,
      "p_no": "10H",
      "group_no": 1,
      "min_tensile_strength_ksi": 95,
      "min_yield_strength_ksi": 65,
      "i": "NP",
      "limits_iii": 600,
      "viii_1": "NP",
      "xii": "NP",
      "external_pressure_chart_no": "HA–5",
      "notes": "G19, W12",
      "values": {
        "100": 27.1,
        "150": null,
        "200": 27.1,
        "250": null,
        "300": 26.2,
        "400": 25.2,
        "500": 24.6,
        "600": 24.3,
        "650": null,
        "700": null,
        "750": null,
        "800": null,
        "850": null,
        "900": null,
        "950": null,
        "1000": null,
        "1050": null,
        "1100": null,
        "1150": null,
        "1200": null,
        "1250": null,
        "1300": null,
        "1350": null,
        "1400": null,
        "1450": null,
        "1500": null,
        "1550": null,
        "1600": null,
        "1650": null
      }
    },
    {
      "block": 35,
      "line_no": 27,
      "nominal_composition": "22Cr–5Ni–3Mo–N",
      "product_form": "Smls. fittings",
      "spec_no": "SA–815",
      "type_grade": null,
      "alloy_desig_uns_no": "S32205",
      "class_condition_temper": null,
      "size_thickness_in": null,
      "p_no": "10H",
      "group_no": 1,
      "min_tensile_strength_ksi": 95,
      "min_yield_strength_ksi": 65,
      "i": "NP",
      "limits_iii": "NP",
      "viii_1": 600,
      "xii": 600,
      "external_pressure_chart_no": "HA–5 G19",
      "notes": null,
      "values": {
        "100": 27.1,
        "150": null,
        "200": 27.1,
        "250": null,
        "300": 26.2,
        "400": 25.2,
        "500": 24.6,
        "600": 24.3,
        "650": null,
        "700": null,
        "750": null,
        "800": null,
        "850": null,
        "900": null,
        "950": null,
        "1000": null,
        "1050": null,
        "1100": null,
        "1150": null,
        "1200": null,
        "1250": null,
        "1300": null,
        "1350": null,
        "1400": null,
        "1450": null,
        "1500": null,
        "1550": null,
        "1600": null,
        "1650": null
      }
    },
    {
      "block": 35,
      "line_no": 28,
      "nominal_composition": "22Cr–5Ni–3Mo–N",
      "product_form": "Wld. fittings",
      "spec_no": "SA–815",
      "type_grade": null,
      "alloy_desig_uns_no": "S32205",
      "class_condition_temper": null,
      "size_thickness_in": null,
      "p_no": "10H",
      "group_no": 1,
      "min_tensile_strength_ksi": 95,
      "min_yield_strength_ksi": 65,
      "i": "NP",
      "limits_iii": "NP",
      "viii_1": 600,
      "xii": 600,
      "external_pressure_chart_no": "HA–5",
      "notes": "G19, G24",
      "values": {
        "100": 23.1,
        "150": null,
        "200": 23.0,
        "250": null,
        "300": 22.3,
        "400": 21.4,
        "500": 20.9,
        "600": 20.7,
        "650": null,
        "700": null,
        "750": null,
        "800": null,
        "850": null,
        "900": null,
        "950": null,
        "1000": null,
        "1050": null,
        "1100": null,
        "1150": null,
        "1200": null,
        "1250": null,
        "1300": null,
        "1350": null,
        "1400": null,
        "1450": null,
        "1500": null,
        "1550": null,
        "1600": null,
        "1650": null
      }
    },
    {
      "block": 35,
      "line_no": 29,
      "nominal_composition": "22Cr–5Ni–3Mo–N",
      "product_form": "Forgings",
      "spec_no": "SA–182",
      "type_grade": "F60",
      "alloy_desig_uns_no": "S32205",
      "class_condition_temper": null,
      "size_thickness_in": null,
      "p_no": "10H",
      "group_no": 1,
      "min_tensile_strength_ksi": 95,
      "min_yield_strength_ksi": 70,
      "i": "NP",
      "limits_iii": 600,
      "viii_1": 600,
      "xii": 600,
      "external_pressure_chart_no": "HA–5 G19",
      "notes": null,
      "values": {
        "100": 27.1,
        "150": null,
        "200": 27.1,
        "250": null,
        "300": 26.2,
        "400": 25.2,
        "500": 24.6,
        "600": 24.3,
        "650": null,
        "700": null,
        "750": null,
        "800": null,
        "850": null,
        "900": null,
        "950": null,
        "1000": null,
        "1050": null,
        "1100": null,
        "1150": null,
        "1200": null,
        "1250": null,
        "1300": null,
        "1350": null,
        "1400": null,
        "1450": null,
        "1500": null,
        "1550": null,
        "1600": null,
        "1650": null
      }
    },
    {
      "block": 35,
      "line_no": 30,
      "nominal_composition": "22Cr–5Ni–3Mo–N",
      "product_form": "Smls. & wld. tube",
      "spec_no": "SA–789",
      "type_grade": null,
      "alloy_desig_uns_no": "S32205",
      "class_condition_temper": null,
      "size_thickness_in": null,
      "p_no": "10H",
      "group_no": 1,
      "min_tensile_strength_ksi": 95,
      "min_yield_strength_ksi": 70,
      "i": "NP",
      "limits_iii": 600,
      "viii_1": "NP",
      "xii": "NP",
      "external_pressure_chart_no": "HA–5",
      "notes": "G19, W12",
      "values": {
        "100": 27.1,
        "150": null,
        "200": 27.1,
        "250": null,
        "300": 26.2,
        "400": 25.2,
        "500": 24.6,
        "600": 24.3,
        "650": null,
        "700": null,
        "750": null,
        "800": null,
        "850": null,
        "900": null,
        "950": null,
        "1000": null,
        "1050": null,
        "1100": null,
        "1150": null,
        "1200": null,
        "1250": null,
        "1300": null,
        "1350": null,
        "1400": null,
        "1450": null,
        "1500": null,
        "1550": null,
        "1600": null,
        "1650": null
      }
    },
    {
      "block": 35,
      "line_no": 31,
      "nominal_composition": "22Cr–5Ni–3Mo–N",
      "product_form": "Smls. tube",
      "spec_no": "SA–789",
      "type_grade": null,
      "alloy_desig_uns_no": "S32205",
      "class_condition_temper": null,
      "size_thickness_in": null,
      "p_no": "10H",
      "group_no": 1,
      "min_tensile_strength_ksi": 95,
      "min_yield_strength_ksi": 70,
      "i": "NP",
      "limits_iii": "NP",
      "viii_1": 600,
      "xii": 600,
      "external_pressure_chart_no": "HA–5 G19",
      "notes": null,
      "values": {
        "100": 27.1,
        "150": null,
        "200": 27.1,
        "250": null,
        "300": 26.2,
        "400": 25.2,
        "500": 24.6,
        "600": 24.3,
        "650": null,
        "700": null,
        "750": null,
        "800": null,
        "850": null,
        "900": null,
        "950": null,
        "1000": null,
        "1050": null,
        "1100": null,
        "1150": null,
        "1200": null,
        "1250": null,
        "1300": null,
        "1350": null,
        "1400": null,
        "1450": null,
        "1500": null,
        "1550": null,
        "1600": null,
        "1650": null
      }
    },
    {
      "block": 35,
      "line_no": 32,
      "nominal_composition": "22Cr–5Ni–3Mo–N",
      "product_form": "Wld. tube",
      "spec_no": "SA–789",
      "type_grade": null,
      "alloy_desig_uns_no": "S32205",
      "class_condition_temper": null,
      "size_thickness_in": null,
      "p_no": "10H",
      "group_no": 1,
      "min_tensile_strength_ksi": 95,
      "min_yield_strength_ksi": 70,
      "i": "NP",
      "limits_iii": "NP",
      "viii_1": 600,
      "xii": 600,
      "external_pressure_chart_no": "HA–5",
      "notes": "G19, G24",
      "values": {
        "100": 23.1,
        "150": null,
        "200": 23.0,
        "250": null,
        "300": 22.3,
        "400": 21.4,
        "500": 20.9,
        "600": 20.7,
        "650": null,
        "700": null,
        "750": null,
        "800": null,
        "850": null,
        "900": null,
        "950": null,
        "1000": null,
        "1050": null,
        "1100": null,
        "1150": null,
        "1200": null,
        "1250": null,
        "1300": null,
        "1350": null,
        "1400": null,
        "1450": null,
        "1500": null,
        "1550": null,
        "1600": null,
        "1650": null
      }
    },
    {
      "block": 35,
      "line_no": 33,
      "nominal_composition": "22Cr–13Ni–5Mn",
      "product_form": "Castings",
      "spec_no": "SA–351",
      "type_grade": "CG6MMN",
      "alloy_desig_uns_no": "J93790",
      "class_condition_temper": null,
      "size_thickness_in": null,
      "p_no": 8,
      "group_no": 3,
      "min_tensile_strength_ksi": 85,
      "min_yield_strength_ksi": 42.5,
      "i": "NP",
      "limits_iii": "NP",
      "viii_1": 1050,
      "xii": 650,
      "external_pressure_chart_no": "HA–2 G1",
      "notes": null,
      "values": {
        "100": 19.4,
        "150": null,
        "200": 19.3,
        "250": null,
        "300": 17.8,
        "400": 16.8,
        "500": 16.0,
        "600": 15.4,
        "650": 15.2,
        "700": 14.9,
        "750": 14.7,
        "800": 14.6,
        "850": 14.4,
        "900": 14.2,
        "950": 14.1,
        "1000": 13.9,
        "1050": 13.6,
        "1100": null,
        "1150": null,
        "1200": null,
        "1250": null,
        "1300": null,
        "1350": null,
        "1400": null,
        "1450": null,
        "1500": null,
        "1550": null,
        "1600": null,
        "1650": null
      }
    },
    {
      "block": 35,
      "line_no": 34,
      "nominal_composition": "22Cr–13Ni–5Mn",
      "product_form": "Forgings",
      "spec_no": "SA–182",
      "type_grade": "FXM–19",
      "alloy_desig_uns_no": "S20910",
      "class_condition_temper": null,
      "size_thickness_in": null,
      "p_no": 8,
      "group_no": 3,
      "min_tensile_strength_ksi": 100,
      "min_yield_strength_ksi": 55,
      "i": "NP",
      "limits_iii": 800,
      "viii_1": 1200,
      "xii": 650,
      "external_pressure_chart_no": "HA–6 G5, T8",
      "notes": null,
      "values": {
        "100": 28.6,
        "150": null,
        "200": 28.4,
        "250": null,
        "300": 26.9,
        "400": 26.0,
        "500": 25.5,
        "600": 25.1,
        "650": 24.9,
        "700": 24.7,
        "750": 24.5,
        "800": 24.2,
        "850": 23.9,
        "900": 23.6,
        "950": 23.2,
        "1000": 22.8,
        "1050": 22.3,
        "1100": 20.4,
        "1150": 13.0,
        "1200": 8.3,
        "1250": null,
        "1300": null,
        "1350": null,
        "1400": null,
        "1450": null,
        "1500": null,
        "1550": null,
        "1600": null,
        "1650": null
      }
    },
    {
      "block": 35,
      "line_no": 35,
      "nominal_composition": "22Cr–13Ni–5Mn",
      "product_form": "Smls. tube",
      "spec_no": "SA–213",
      "type_grade": "XM–19",
      "alloy_desig_uns_no": "S20910",
      "class_condition_temper": null,
      "size_thickness_in": null,
      "p_no": 8,
      "group_no": 3,
      "min_tensile_strength_ksi": 100,
      "min_yield_strength_ksi": 55,
      "i": "NP",
      "limits_iii": "NP",
      "viii_1": 1200,
      "xii": "NP",
      "external_pressure_chart_no": "HA–6 T8",
      "notes": null,
      "values": {
        "100": 28.6,
        "150": null,
        "200": 28.4,
        "250": null,
        "300": 26.9,
        "400": 26.0,
        "500": 25.5,
        "600": 25.0,
        "650": 24.6,
        "700": 24.2,
        "750": 23.9,
        "800": 23.5,
        "850": 23.3,
        "900": 23.0,
        "950": 22.7,
        "1000": 22.5,
        "1050": 22.2,
        "1100": 20.4,
        "1150": 13.0,
        "1200": 8.3,
        "1250": null,
        "1300": null,
        "1350": null,
        "1400": null,
        "1450": null,
        "1500": null,
        "1550": null,
        "1600": null,
        "1650": null
      }
    },
    {
      "block": 35,
      "line_no": 36,
      "nominal_composition": "22Cr–13Ni–5Mn",
      "product_form": "Plate",
      "spec_no": "SA–240",
      "type_grade": "XM–19",
      "alloy_desig_uns_no": "S20910",
      "class_condition_temper": null,
      "size_thickness_in": null,
      "p_no": 8,
      "group_no": 3,
      "min_tensile_strength_ksi": 100,
      "min_yield_strength_ksi": 55,
      "i": "NP",
      "limits_iii": 800,
      "viii_1": 1200,
      "xii": 650,
      "external_pressure_chart_no": "HA–6 G5, T8",
      "notes": null,
      "values": {
        "100": 28.6,
        "150": null,
        "200": 28.4,
        "250": null,
        "300": 26.9,
        "400": 26.0,
        "500": 25.5,
        "600": 25.1,
        "650": 24.9,
        "700": 24.7,
        "750": 24.5,
        "800": 24.2,
        "850": 23.9,
        "900": 23.6,
        "950": 23.2,
        "1000": 22.8,
        "1050": 22.3,
        "1100": 20.4,
        "1150": 13.0,
        "1200": 8.3,
        "1250": null,
        "1300": null,
        "1350": null,
        "1400": null,
        "1450": null,
        "1500": null,
        "1550": null,
        "1600": null,
        "1650": null
      }
    },
    {
      "block": 35,
      "line_no": 37,
      "nominal_composition": "22Cr–13Ni–5Mn",
      "product_form": "Wld. tube",
      "spec_no": "SA–249",
      "type_grade": "TPXM–19",
      "alloy_desig_uns_no": "S20910",
      "class_condition_temper": null,
      "size_thickness_in": null,
      "p_no": 8,
      "group_no": 3,
      "min_tensile_strength_ksi": 100,
      "min_yield_strength_ksi": 55,
      "i": "NP",
      "limits_iii": 800,
      "viii_1": "NP",
      "xii": "NP",
      "external_pressure_chart_no": "HA–6 G5, W12",
      "notes": null,
      "values": {
        "100": 28.6,
        "150": null,
        "200": 28.4,
        "250": null,
        "300": 26.9,
        "400": 26.0,
        "500": 25.5,
        "600": 25.1,
        "650": 24.9,
        "700": 24.7,
        "750": 24.5,
        "800": 24.2,
        "850": null,
        "900": null,
        "950": null,
        "1000": null,
        "1050": null,
        "1100": null,
        "1150": null,
        "1200": null,
        "1250": null,
        "1300": null,
        "1350": null,
        "1400": null,
        "1450": null,
        "1500": null,
        "1550": null,
        "1600": null,
        "1650": null
      }
    },
    {
      "block": 35,
      "line_no": 38,
      "nominal_composition": "22Cr–13Ni–5Mn",
      "product_form": "Wld. tube",
      "spec_no": "SA–249",
      "type_grade": "TPXM–19",
      "alloy_desig_uns_no": "S20910",
      "class_condition_temper": null,
      "size_thickness_in": null,
      "p_no": 8,
      "group_no": 3,
      "min_tensile_strength_ksi": 100,
      "min_yield_strength_ksi": 55,
      "i": "NP",
      "limits_iii": "NP",
      "viii_1": 1200,
      "xii": 650,
      "external_pressure_chart_no": "HA–6 G24, T8",
      "notes": null,
      "values": {
        "100": 24.3,
        "150": null,
        "200": 24.1,
        "250": null,
        "300": 22.9,
        "400": 22.1,
        "500": 21.6,
        "600": 21.2,
        "650": 20.9,
        "700": 20.6,
        "750": 20.3,
        "800": 20.0,
        "850": 19.8,
        "900": 19.5,
        "950": 19.3,
        "1000": 19.1,
        "1050": 18.9,
        "1100": 17.3,
        "1150": 11.1,
        "1200": 7.1,
        "1250": null,
        "1300": null,
        "1350": null,
        "1400": null,
        "1450": null,
        "1500": null,
        "1550": null,
        "1600": null,
        "1650": null
      }
    },
    {
      "block": 35,
      "line_no": 39,
      "nominal_composition": "22Cr–13Ni–5Mn",
      "product_form": "Smls. & wld. pipe",
      "spec_no": "SA–312",
      "type_grade": "TPXM–19",
      "alloy_desig_uns_no": "S20910",
      "class_condition_temper": null,
      "size_thickness_in": null,
      "p_no": 8,
      "group_no": 3,
      "min_tensile_strength_ksi": 100,
      "min_yield_strength_ksi": 55,
      "i": "NP",
      "limits_iii": 800,
      "viii_1": "NP",
      "xii": "NP",
      "external_pressure_chart_no": "HA–6 G5, W12",
      "notes": null,
      "values": {
        "100": 28.6,
        "150": null,
        "200": 28.4,
        "250": null,
        "300": 26.9,
        "400": 26.0,
        "500": 25.5,
        "600": 25.1,
        "650": 24.9,
        "700": 24.7,
        "750": 24.5,
        "800": 24.2,
        "850": null,
        "900": null,
        "950": null,
        "1000": null,
        "1050": null,
        "1100": null,
        "1150": null,
        "1200": null,
        "1250": null,
        "1300": null,
        "1350": null,
        "1400": null,
        "1450": null,
        "1500": null,
        "1550": null,
        "1600": null,
        "1650": null
      }
    },
    {
      "block": 35,
      "line_no": 40,
      "nominal_composition": "22Cr–13Ni–5Mn",
      "product_form": "Smls. pipe",
      "spec_no": "SA–312",
      "type_grade": "TPXM–19",
      "alloy_desig_uns_no": "S20910",
      "class_condition_temper": null,
      "size_thickness_in": null,
      "p_no": 8,
      "group_no": 3,
      "min_tensile_strength_ksi": 100,
      "min_yield_strength_ksi": 55,
      "i": "NP",
      "limits_iii": "NP",
      "viii_1": 1200,
      "xii": 650,
      "external_pressure_chart_no": "HA–6 T8",
      "notes": null,
      "values": {
        "100": 28.6,
        "150": null,
        "200": 28.4,
        "250": null,
        "300": 26.9,
        "400": 26.0,
        "500": 25.5,
        "600": 25.0,
        "650": 24.6,
        "700": 24.2,
        "750": 23.9,
        "800": 23.5,
        "850": 23.3,
        "900": 23.0,
        "950": 22.7,
        "1000": 22.5,
        "1050": 22.2,
        "1100": 20.4,
        "1150": 13.0,
        "1200": 8.3,
        "1250": null,
        "1300": null,
        "1350": null,
        "1400": null,
        "1450": null,
        "1500": null,
        "1550": null,
        "1600": null,
        "1650": null
      }
    },
    {
      "block": 35,
      "line_no": 41,
      "nominal_composition": "22Cr–13Ni–5Mn",
      "product_form": "Wld. pipe",
      "spec_no": "SA–312",
      "type_grade": "TPXM–19",
      "alloy_desig_uns_no": "S20910",
      "class_condition_temper": null,
      "size_thickness_in": null,
      "p_no": 8,
      "group_no": 3,
      "min_tensile_strength_ksi": 100,
      "min_yield_strength_ksi": 55,
      "i": "NP",
      "limits_iii": "NP",
      "viii_1": 1200,
      "xii": 650,
      "external_pressure_chart_no": "HA–6 G24, T8",
      "notes": null,
      "values": {
        "100": 24.3,
        "150": null,
        "200": 24.1,
        "250": null,
        "300": 22.9,
        "400": 22.1,
        "500": 21.6,
        "600": 21.2,
        "650": 20.9,
        "700": 20.6,
        "750": 20.3,
        "800": 20.0,
        "850": 19.8,
        "900": 19.5,
        "950": 19.3,
        "1000": 19.1,
        "1050": 18.9,
        "1100": 17.3,
        "1150": 11.1,
        "1200": 7.1,
        "1250": null,
        "1300": null,
        "1350": null,
        "1400": null,
        "1450": null,
        "1500": null,
        "1550": null,
        "1600": null,
        "1650": null
      }
    },
    {
      "block": 35,
      "line_no": 42,
      "nominal_composition": "22Cr–13Ni–5Mn",
      "product_form": "Wld. pipe",
      "spec_no": "SA–358",
      "type_grade": "XM–19",
      "alloy_desig_uns_no": "S20910",
      "class_condition_temper": 1,
      "size_thickness_in": null,
      "p_no": 8,
      "group_no": 3,
      "min_tensile_strength_ksi": 100,
      "min_yield_strength_ksi": 55,
      "i": "NP",
      "limits_iii": 800,
      "viii_1": "NP",
      "xii": "NP",
      "external_pressure_chart_no": "HA–6 G5, W12",
      "notes": null,
      "values": {
        "100": 28.6,
        "150": null,
        "200": 28.4,
        "250": null,
        "300": 26.9,
        "400": 26.0,
        "500": 25.5,
        "600": 25.1,
        "650": 24.9,
        "700": 24.7,
        "750": 24.5,
        "800": 24.2,
        "850": null,
        "900": null,
        "950": null,
        "1000": null,
        "1050": null,
        "1100": null,
        "1150": null,
        "1200": null,
        "1250": null,
        "1300": null,
        "1350": null,
        "1400": null,
        "1450": null,
        "1500": null,
        "1550": null,
        "1600": null,
        "1650": null
      }
    },
    {
      "block": 35,
      "line_no": 43,
      "nominal_composition": "22Cr–13Ni–5Mn",
      "product_form": "Smls. & wld. fittings",
      "spec_no": "SA–403",
      "type_grade": "XM–19",
      "alloy_desig_uns_no": "S20910",
      "class_condition_temper": null,
      "size_thickness_in": null,
      "p_no": 8,
      "group_no": 3,
      "min_tensile_strength_ksi": 100,
      "min_yield_strength_ksi": 55,
      "i": "NP",
      "limits_iii": 800,
      "viii_1": 1200,
      "xii": 650,
      "external_pressure_chart_no": "HA–6",
      "notes": "G5, T8, W12, W14",
      "values": {
        "100": 28.6,
        "150": null,
        "200": 28.4,
        "250": null,
        "300": 26.9,
        "400": 26.0,
        "500": 25.5,
        "600": 25.1,
        "650": 24.9,
        "700": 24.7,
        "750": 24.5,
        "800": 24.2,
        "850": 23.9,
        "900": 23.6,
        "950": 23.2,
        "1000": 22.8,
        "1050": 22.3,
        "1100": 20.4,
        "1150": 13.0,
        "1200": 8.3,
        "1250": null,
        "1300": null,
        "1350": null,
        "1400": null,
        "1450": null,
        "1500": null,
        "1550": null,
        "1600": null,
        "1650": null
      }
    },
    {
      "block": 35,
      "line_no": 44,
      "nominal_composition": "22Cr–13Ni–5Mn",
      "product_form": "Bar",
      "spec_no": "SA–479",
      "type_grade": "XM–19",
      "alloy_desig_uns_no": "S20910",
      "class_condition_temper": null,
      "size_thickness_in": null,
      "p_no": 8,
      "group_no": 3,
      "min_tensile_strength_ksi": 100,
      "min_yield_strength_ksi": 55,
      "i": "NP",
      "limits_iii": 800,
      "viii_1": 1200,
      "xii": 650,
      "external_pressure_chart_no": "HA–6",
      "notes": "G5, G22, T8",
      "values": {
        "100": 28.6,
        "150": null,
        "200": 28.4,
        "250": null,
        "300": 26.9,
        "400": 26.0,
        "500": 25.5,
        "600": 25.1,
        "650": 24.9,
        "700": 24.7,
        "750": 24.5,
        "800": 24.2,
        "850": 23.9,
        "900": 23.6,
        "950": 23.2,
        "1000": 22.8,
        "1050": 22.3,
        "1100": 20.4,
        "1150": 13.0,
        "1200": 8.3,
        "1250": null,
        "1300": null,
        "1350": null,
        "1400": null,
        "1450": null,
        "1500": null,
        "1550": null,
        "1600": null,
        "1650": null
      }
    },
    {
      "block": 35,
      "line_no": 45,
      "nominal_composition": "22Cr–13Ni–5Mn",
      "product_form": "Wld. pipe",
      "spec_no": "SA–813",
      "type_grade": "TPXM–19",
      "alloy_desig_uns_no": "S20910",
      "class_condition_temper": null,
      "size_thickness_in": null,
      "p_no": 8,
      "group_no": 3,
      "min_tensile_strength_ksi": 100,
      "min_yield_strength_ksi": 55,
      "i": "NP",
      "limits_iii": 800,
      "viii_1": "NP",
      "xii": "NP",
      "external_pressure_chart_no": "HA–6 G5, W12",
      "notes": null,
      "values": {
        "100": 28.6,
        "150": null,
        "200": 28.4,
        "250": null,
        "300": 26.9,
        "400": 26.0,
        "500": 25.5,
        "600": 25.1,
        "650": 24.9,
        "700": 24.7,
        "750": 24.5,
        "800": 24.2,
        "850": null,
        "900": null,
        "950": null,
        "1000": null,
        "1050": null,
        "1100": null,
        "1150": null,
        "1200": null,
        "1250": null,
        "1300": null,
        "1350": null,
        "1400": null,
        "1450": null,
        "1500": null,
        "1550": null,
        "1600": null,
        "1650": null
      }
    },
    {
      "block": 36,
      "line_no": 1,
      "nominal_composition": "22Cr–13Ni–5Mn",
      "product_form": "Wld. pipe",
      "spec_no": "SA–814",
      "type_grade": "TPXM–19",
      "alloy_desig_uns_no": "S20910",
      "class_condition_temper": null,
      "size_thickness_in": null,
      "p_no": 8,
      "group_no": 3,
      "min_tensile_strength_ksi": 100,
      "min_yield_strength_ksi": 55,
      "i": "NP",
      "limits_iii": 800,
      "viii_1": "NP",
      "xii": "NP",
      "external_pressure_chart_no": "HA–6 G5, W12",
      "notes": null,
      "values": {
        "100": 28.6,
        "150": null,
        "200": 28.4,
        "250": null,
        "300": 26.9,
        "400": 26.0,
        "500": 25.5,
        "600": 25.1,
        "650": 24.9,
        "700": 24.7,
        "750": 24.5,
        "800": 24.2,
        "850": null,
        "900": null,
        "950": null,
        "1000": null,
        "1050": null,
        "1100": null,
        "1150": null,
        "1200": null,
        "1250": null,
        "1300": null,
        "1350": null,
        "1400": null,
        "1450": null,
        "1500": null,
        "1550": null,
        "1600": null,
        "1650": null
      }
    },
    {
      "block": 36,
      "line_no": 2,
      "nominal_composition": "23Cr–4Ni–Mo–Cu–N",
      "product_form": "Plate",
      "spec_no": "SA–240",
      "type_grade": null,
      "alloy_desig_uns_no": "S32304",
      "class_condition_temper": null,
      "size_thickness_in": null,
      "p_no": "10H",
      "group_no": 1,
      "min_tensile_strength_ksi": 87,
      "min_yield_strength_ksi": 58,
      "i": "NP",
      "limits_iii": "NP",
      "viii_1": 600,
      "xii": 600,
      "external_pressure_chart_no": "HA–6 G19",
      "notes": null,
      "values": {
        "100": 24.9,
        "150": null,
        "200": 24.0,
        "250": null,
        "300": 22.5,
        "400": 21.7,
        "500": 21.3,
        "600": 21.0,
        "650": null,
        "700": null,
        "750": null,
        "800": null,
        "850": null,
        "900": null,
        "950": null,
        "1000": null,
        "1050": null,
        "1100": null,
        "1150": null,
        "1200": null,
        "1250": null,
        "1300": null,
        "1350": null,
        "1400": null,
        "1450": null,
        "1500": null,
        "1550": null,
        "1600": null,
        "1650": null
      }
    },
    {
      "block": 36,
      "line_no": 3,
      "nominal_composition": "23Cr–4Ni–Mo–Cu–N",
      "product_form": "Smls. tube",
      "spec_no": "SA–789",
      "type_grade": null,
      "alloy_desig_uns_no": "S32304",
      "class_condition_temper": null,
      "size_thickness_in": ">1",
      "p_no": "10H",
      "group_no": 1,
      "min_tensile_strength_ksi": 87,
      "min_yield_strength_ksi": 58,
      "i": "NP",
      "limits_iii": "NP",
      "viii_1": 600,
      "xii": 600,
      "external_pressure_chart_no": "HA–6 G19",
      "notes": null,
      "values": {
        "100": 24.9,
        "150": null,
        "200": 24.0,
        "250": null,
        "300": 22.5,
        "400": 21.7,
        "500": 21.3,
        "600": 21.0,
        "650": null,
        "700": null,
        "750": null,
        "800": null,
        "850": null,
        "900": null,
        "950": null,
        "1000": null,
        "1050": null,
        "1100": null,
        "1150": null,
        "1200": null,
        "1250": null,
        "1300": null,
        "1350": null,
        "1400": null,
        "1450": null,
        "1500": null,
        "1550": null,
        "1600": null,
        "1650": null
      }
    },
    {
      "block": 36,
      "line_no": 4,
      "nominal_composition": "23Cr–4Ni–Mo–Cu–N",
      "product_form": "Wld. tube",
      "spec_no": "SA–789",
      "type_grade": null,
      "alloy_desig_uns_no": "S32304",
      "class_condition_temper": null,
      "size_thickness_in": ">1",
      "p_no": "10H",
      "group_no": 1,
      "min_tensile_strength_ksi": 87,
      "min_yield_strength_ksi": 58,
      "i": "NP",
      "limits_iii": "NP",
      "viii_1": 600,
      "xii": 600,
      "external_pressure_chart_no": "HA–6",
      "notes": "G19, G24",
      "values": {
        "100": 21.1,
        "150": null,
        "200": 20.4,
        "250": null,
        "300": 19.1,
        "400": 18.5,
        "500": 18.1,
        "600": 17.9,
        "650": null,
        "700": null,
        "750": null,
        "800": null,
        "850": null,
        "900": null,
        "950": null,
        "1000": null,
        "1050": null,
        "1100": null,
        "1150": null,
        "1200": null,
        "1250": null,
        "1300": null,
        "1350": null,
        "1400": null,
        "1450": null,
        "1500": null,
        "1550": null,
        "1600": null,
        "1650": null
      }
    },
    {
      "block": 36,
      "line_no": 5,
      "nominal_composition": "23Cr–4Ni–Mo–Cu–N",
      "product_form": "Smls. pipe",
      "spec_no": "SA–790",
      "type_grade": null,
      "alloy_desig_uns_no": "S32304",
      "class_condition_temper": null,
      "size_thickness_in": null,
      "p_no": "10H",
      "group_no": 1,
      "min_tensile_strength_ksi": 87,
      "min_yield_strength_ksi": 58,
      "i": "NP",
      "limits_iii": "NP",
      "viii_1": 600,
      "xii": 600,
      "external_pressure_chart_no": "HA–6 G19",
      "notes": null,
      "values": {
        "100": 24.9,
        "150": null,
        "200": 24.0,
        "250": null,
        "300": 22.5,
        "400": 21.7,
        "500": 21.3,
        "600": 21.0,
        "650": null,
        "700": null,
        "750": null,
        "800": null,
        "850": null,
        "900": null,
        "950": null,
        "1000": null,
        "1050": null,
        "1100": null,
        "1150": null,
        "1200": null,
        "1250": null,
        "1300": null,
        "1350": null,
        "1400": null,
        "1450": null,
        "1500": null,
        "1550": null,
        "1600": null,
        "1650": null
      }
    },
    {
      "block": 36,
      "line_no": 6,
      "nominal_composition": "23Cr–4Ni–Mo–Cu–N",
      "product_form": "Wld. pipe",
      "spec_no": "SA–790",
      "type_grade": null,
      "alloy_desig_uns_no": "S32304",
      "class_condition_temper": null,
      "size_thickness_in": null,
      "p_no": "10H",
      "group_no": 1,
      "min_tensile_strength_ksi": 87,
      "min_yield_strength_ksi": 58,
      "i": "NP",
      "limits_iii": "NP",
      "viii_1": 600,
      "xii": 600,
      "external_pressure_chart_no": "HA–6",
      "notes": "G19, G24",
      "values": {
        "100": 21.1,
        "150": null,
        "200": 20.4,
        "250": null,
        "300": 19.1,
        "400": 18.5,
        "500": 18.1,
        "600": 17.9,
        "650": null,
        "700": null,
        "750": null,
        "800": null,
        "850": null,
        "900": null,
        "950": null,
        "1000": null,
        "1050": null,
        "1100": null,
        "1150": null,
        "1200": null,
        "1250": null,
        "1300": null,
        "1350": null,
        "1400": null,
        "1450": null,
        "1500": null,
        "1550": null,
        "1600": null,
        "1650": null
      }
    },
    {
      "block": 36,
      "line_no": 7,
      "nominal_composition": "23Cr–4Ni–Mo–Cu–N",
      "product_form": "Smls. tube",
      "spec_no": "SA–789",
      "type_grade": null,
      "alloy_desig_uns_no": "S32304",
      "class_condition_temper": null,
      "size_thickness_in": "≤1",
      "p_no": "10H",
      "group_no": 1,
      "min_tensile_strength_ksi": 100,
      "min_yield_strength_ksi": 65,
      "i": "NP",
      "limits_iii": "NP",
      "viii_1": 600,
      "xii": 600,
      "external_pressure_chart_no": "HA–5 G19",
      "notes": null,
      "values": {
        "100": 28.6,
        "150": null,
        "200": 27.6,
        "250": null,
        "300": 25.9,
        "400": 25.0,
        "500": 24.6,
        "600": 24.3,
        "650": null,
        "700": null,
        "750": null,
        "800": null,
        "850": null,
        "900": null,
        "950": null,
        "1000": null,
        "1050": null,
        "1100": null,
        "1150": null,
        "1200": null,
        "1250": null,
        "1300": null,
        "1350": null,
        "1400": null,
        "1450": null,
        "1500": null,
        "1550": null,
        "1600": null,
        "1650": null
      }
    },
    {
      "block": 36,
      "line_no": 8,
      "nominal_composition": "23Cr–4Ni–Mo–Cu–N",
      "product_form": "Wld. tube",
      "spec_no": "SA–789",
      "type_grade": null,
      "alloy_desig_uns_no": "S32304",
      "class_condition_temper": null,
      "size_thickness_in": "≤1",
      "p_no": "10H",
      "group_no": 1,
      "min_tensile_strength_ksi": 100,
      "min_yield_strength_ksi": 65,
      "i": "NP",
      "limits_iii": "NP",
      "viii_1": 600,
      "xii": 600,
      "external_pressure_chart_no": "HA–5",
      "notes": "G19, G24",
      "values": {
        "100": 24.3,
        "150": null,
        "200": 23.4,
        "250": null,
        "300": 22.0,
        "400": 21.3,
        "500": 20.9,
        "600": 20.6,
        "650": null,
        "700": null,
        "750": null,
        "800": null,
        "850": null,
        "900": null,
        "950": null,
        "1000": null,
        "1050": null,
        "1100": null,
        "1150": null,
        "1200": null,
        "1250": null,
        "1300": null,
        "1350": null,
        "1400": null,
        "1450": null,
        "1500": null,
        "1550": null,
        "1600": null,
        "1650": null
      }
    },
    {
      "block": 36,
      "line_no": 9,
      "nominal_composition": "23Cr–12Ni",
      "product_form": "Smls. & wld. fittings",
      "spec_no": "SA–403",
      "type_grade": 309,
      "alloy_desig_uns_no": "S30900",
      "class_condition_temper": null,
      "size_thickness_in": null,
      "p_no": 8,
      "group_no": 2,
      "min_tensile_strength_ksi": 75,
      "min_yield_strength_ksi": 30,
      "i": "NP",
      "limits_iii": 800,
      "viii_1": 1500,
      "xii": 650,
      "external_pressure_chart_no": "HA–2",
      "notes": "G5, G12, T5, W12, W14",
      "values": {
        "100": 20.0,
        "150": null,
        "200": 20.0,
        "250": null,
        "300": 20.0,
        "400": 20.0,
        "500": 19.4,
        "600": 18.8,
        "650": 18.5,
        "700": 18.2,
        "750": 18.0,
        "800": 17.7,
        "850": 17.5,
        "900": 17.2,
        "950": 15.9,
        "1000": 9.9,
        "1050": 7.1,
        "1100": 5.0,
        "1150": 3.6,
        "1200": 2.5,
        "1250": 1.5,
        "1300": 0.8,
        "1350": 0.5,
        "1400": 0.4,
        "1450": 0.3,
        "1500": 0.2,
        "1550": null,
        "1600": null,
        "1650": null
      }
    },
    {
      "block": 36,
      "line_no": 10,
      "nominal_composition": "23Cr–12Ni",
      "product_form": "Smls. tube",
      "spec_no": "SA–213",
      "type_grade": "TP309S",
      "alloy_desig_uns_no": "S30908",
      "class_condition_temper": null,
      "size_thickness_in": null,
      "p_no": 8,
      "group_no": 2,
      "min_tensile_strength_ksi": 75,
      "min_yield_strength_ksi": 30,
      "i": 1500,
      "limits_iii": "NP",
      "viii_1": 1500,
      "xii": 650,
      "external_pressure_chart_no": "HA–2",
      "notes": "G5, G12, T5",
      "values": {
        "100": 20.0,
        "150": null,
        "200": 20.0,
        "250": null,
        "300": 20.0,
        "400": 20.0,
        "500": 19.4,
        "600": 18.8,
        "650": 18.5,
        "700": 18.2,
        "750": 18.0,
        "800": 17.7,
        "850": 17.5,
        "900": 17.2,
        "950": 15.9,
        "1000": 9.9,
        "1050": 7.1,
        "1100": 5.0,
        "1150": 3.6,
        "1200": 2.5,
        "1250": 1.5,
        "1300": 0.8,
        "1350": 0.5,
        "1400": 0.4,
        "1450": 0.3,
        "1500": 0.2,
        "1550": null,
        "1600": null,
        "1650": null
      }
    },
    {
      "block": 36,
      "line_no": 11,
      "nominal_composition": "23Cr–12Ni",
      "product_form": "Smls. tube",
      "spec_no": "SA–213",
      "type_grade": "TP309S",
      "alloy_desig_uns_no": "S30908",
      "class_condition_temper": null,
      "size_thickness_in": null,
      "p_no": 8,
      "group_no": 2,
      "min_tensile_strength_ksi": 75,
      "min_yield_strength_ksi": 30,
      "i": 1500,
      "limits_iii": "NP",
      "viii_1": 1500,
      "xii": 650,
      "external_pressure_chart_no": "HA–2 G12, T6",
      "notes": null,
      "values": {
        "100": 20.0,
        "150": null,
        "200": 17.5,
        "250": null,
        "300": 16.1,
        "400": 15.1,
        "500": 14.4,
        "600": 13.9,
        "650": 13.7,
        "700": 13.5,
        "750": 13.3,
        "800": 13.1,
        "850": 12.9,
        "900": 12.7,
        "950": 12.5,
        "1000": 9.9,
        "1050": 7.1,
        "1100": 5.0,
        "1150": 3.6,
        "1200": 2.5,
        "1250": 1.5,
        "1300": 0.8,
        "1350": 0.5,
        "1400": 0.4,
        "1450": 0.3,
        "1500": 0.2,
        "1550": null,
        "1600": null,
        "1650": null
      }
    },
    {
      "block": 36,
      "line_no": 12,
      "nominal_composition": "23Cr–12Ni",
      "product_form": "Plate",
      "spec_no": "SA–240",
