Repository: danivelas0/asme-pcc

File: resources/bpvc_ii_d_customary_2025/table_1a.json (part 50 of 55)
    "External Pressure Chart No.",
    "Notes"
  ],
  "columns_values": [
      "min_yield_strength_ksi": 30,
      "i": "NP",
      "limits_iii": "NP",
      "viii_1": 1500,
      "xii": 650,
      "external_pressure_chart_no": "HA–2 G12, T6",
      "notes": null,
      "values": {
        "100": 20.0,
        "150": null,
        "200": 17.5,
        "250": null,
        "300": 16.1,
        "400": 15.1,
        "500": 14.4,
        "600": 13.9,
        "650": 13.7,
        "700": 13.5,
        "750": 13.3,
        "800": 13.1,
        "850": 12.9,
        "900": 12.7,
        "950": 12.5,
        "1000": 9.9,
        "1050": 7.1,
        "1100": 5.0,
        "1150": 3.6,
        "1200": 2.5,
        "1250": 1.5,
        "1300": 0.8,
        "1350": 0.5,
        "1400": 0.4,
        "1450": 0.3,
        "1500": 0.2,
        "1550": null,
        "1600": null,
        "1650": null
      }
    },
    {
      "block": 37,
      "line_no": 1,
      "nominal_composition": "23Cr–12Ni–Cb",
      "product_form": "Wld. tube",
      "spec_no": "SA–249",
      "type_grade": "TP309Cb",
      "alloy_desig_uns_no": "S30940",
      "class_condition_temper": null,
      "size_thickness_in": null,
      "p_no": 8,
      "group_no": 2,
      "min_tensile_strength_ksi": 75,
      "min_yield_strength_ksi": 30,
      "i": "NP",
      "limits_iii": "NP",
      "viii_1": 1500,
      "xii": 650,
      "external_pressure_chart_no": "HA–2",
      "notes": "G5, G12, G24, T5",
      "values": {
        "100": 17.0,
        "150": null,
        "200": 17.0,
        "250": null,
        "300": 17.0,
        "400": 17.0,
        "500": 16.5,
        "600": 15.9,
        "650": 15.7,
        "700": 15.5,
        "750": 15.3,
        "800": 15.1,
        "850": 14.8,
        "900": 14.6,
        "950": 13.5,
        "1000": 8.4,
        "1050": 6.0,
        "1100": 4.3,
        "1150": 3.1,
        "1200": 2.1,
        "1250": 1.3,
        "1300": 0.68,
        "1350": 0.43,
        "1400": 0.34,
        "1450": 0.26,
        "1500": 0.17,
        "1550": null,
        "1600": null,
        "1650": null
      }
    },
    {
      "block": 37,
      "line_no": 2,
      "nominal_composition": "23Cr–12Ni–Cb",
      "product_form": "Wld. tube",
      "spec_no": "SA–249",
      "type_grade": "TP309Cb",
      "alloy_desig_uns_no": "S30940",
      "class_condition_temper": null,
      "size_thickness_in": null,
      "p_no": 8,
      "group_no": 2,
      "min_tensile_strength_ksi": 75,
      "min_yield_strength_ksi": 30,
      "i": "NP",
      "limits_iii": "NP",
      "viii_1": 1500,
      "xii": 650,
      "external_pressure_chart_no": "HA–2",
      "notes": "G12, G24, T6",
      "values": {
        "100": 17.0,
        "150": null,
        "200": 14.9,
        "250": null,
        "300": 13.7,
        "400": 12.8,
        "500": 12.2,
        "600": 11.8,
        "650": 11.6,
        "700": 11.5,
        "750": 11.3,
        "800": 11.2,
        "850": 11.0,
        "900": 10.8,
        "950": 10.6,
        "1000": 8.4,
        "1050": 6.0,
        "1100": 4.3,
        "1150": 3.1,
        "1200": 2.1,
        "1250": 1.3,
        "1300": 0.68,
        "1350": 0.43,
        "1400": 0.34,
        "1450": 0.26,
        "1500": 0.17,
        "1550": null,
        "1600": null,
        "1650": null
      }
    },
    {
      "block": 37,
      "line_no": 3,
      "nominal_composition": "23Cr–12Ni–Cb",
      "product_form": "Smls. & wld. pipe",
      "spec_no": "SA–312",
      "type_grade": "TP309Cb",
      "alloy_desig_uns_no": "S30940",
      "class_condition_temper": null,
      "size_thickness_in": null,
      "p_no": 8,
      "group_no": 2,
      "min_tensile_strength_ksi": 75,
      "min_yield_strength_ksi": 30,
      "i": "NP",
      "limits_iii": 800,
      "viii_1": 1500,
      "xii": 650,
      "external_pressure_chart_no": "HA–2",
      "notes": "G5, G12, T5, W12",
      "values": {
        "100": 20.0,
        "150": null,
        "200": 20.0,
        "250": null,
        "300": 20.0,
        "400": 20.0,
        "500": 19.4,
        "600": 18.8,
        "650": 18.5,
        "700": 18.2,
        "750": 18.0,
        "800": 17.7,
        "850": 17.5,
        "900": 17.2,
        "950": 15.9,
        "1000": 9.9,
        "1050": 7.1,
        "1100": 5.0,
        "1150": 3.6,
        "1200": 2.5,
        "1250": 1.5,
        "1300": 0.8,
        "1350": 0.5,
        "1400": 0.4,
        "1450": 0.3,
        "1500": 0.2,
        "1550": null,
        "1600": null,
        "1650": null
      }
    },
    {
      "block": 37,
      "line_no": 4,
      "nominal_composition": "23Cr–12Ni–Cb",
      "product_form": "Smls. pipe",
      "spec_no": "SA–312",
      "type_grade": "TP309Cb",
      "alloy_desig_uns_no": "S30940",
      "class_condition_temper": null,
      "size_thickness_in": null,
      "p_no": 8,
      "group_no": 2,
      "min_tensile_strength_ksi": 75,
      "min_yield_strength_ksi": 30,
      "i": "NP",
      "limits_iii": "NP",
      "viii_1": 1500,
      "xii": 650,
      "external_pressure_chart_no": "HA–2 G12, T6",
      "notes": null,
      "values": {
        "100": 20.0,
        "150": null,
        "200": 17.5,
        "250": null,
        "300": 16.1,
        "400": 15.1,
        "500": 14.4,
        "600": 13.9,
        "650": 13.7,
        "700": 13.5,
        "750": 13.3,
        "800": 13.1,
        "850": 12.9,
        "900": 12.7,
        "950": 12.5,
        "1000": 9.9,
        "1050": 7.1,
        "1100": 5.0,
        "1150": 3.6,
        "1200": 2.5,
        "1250": 1.5,
        "1300": 0.8,
        "1350": 0.5,
        "1400": 0.4,
        "1450": 0.3,
        "1500": 0.2,
        "1550": null,
        "1600": null,
        "1650": null
      }
    },
    {
      "block": 37,
      "line_no": 5,
      "nominal_composition": "23Cr–12Ni–Cb",
      "product_form": "Wld. pipe",
      "spec_no": "SA–312",
      "type_grade": "TP309Cb",
      "alloy_desig_uns_no": "S30940",
      "class_condition_temper": null,
      "size_thickness_in": null,
      "p_no": 8,
      "group_no": 2,
      "min_tensile_strength_ksi": 75,
      "min_yield_strength_ksi": 30,
      "i": "NP",
      "limits_iii": "NP",
      "viii_1": 1500,
      "xii": 650,
      "external_pressure_chart_no": "HA–2",
      "notes": "G5, G12, G24, T5",
      "values": {
        "100": 17.0,
        "150": null,
        "200": 17.0,
        "250": null,
        "300": 17.0,
        "400": 17.0,
        "500": 16.5,
        "600": 15.9,
        "650": 15.7,
        "700": 15.5,
        "750": 15.3,
        "800": 15.1,
        "850": 14.8,
        "900": 14.6,
        "950": 13.5,
        "1000": 8.4,
        "1050": 6.0,
        "1100": 4.3,
        "1150": 3.1,
        "1200": 2.1,
        "1250": 1.3,
        "1300": 0.68,
        "1350": 0.43,
        "1400": 0.34,
        "1450": 0.26,
        "1500": 0.17,
        "1550": null,
        "1600": null,
        "1650": null
      }
    },
    {
      "block": 37,
      "line_no": 6,
      "nominal_composition": "23Cr–12Ni–Cb",
      "product_form": "Wld. pipe",
      "spec_no": "SA–312",
      "type_grade": "TP309Cb",
      "alloy_desig_uns_no": "S30940",
      "class_condition_temper": null,
      "size_thickness_in": null,
      "p_no": 8,
      "group_no": 2,
      "min_tensile_strength_ksi": 75,
      "min_yield_strength_ksi": 30,
      "i": "NP",
      "limits_iii": "NP",
      "viii_1": 1500,
      "xii": 650,
      "external_pressure_chart_no": "HA–2",
      "notes": "G12, G24, T6",
      "values": {
        "100": 17.0,
        "150": null,
        "200": 14.9,
        "250": null,
        "300": 13.7,
        "400": 12.8,
        "500": 12.2,
        "600": 11.8,
        "650": 11.6,
        "700": 11.5,
        "750": 11.3,
        "800": 11.2,
        "850": 11.0,
        "900": 10.8,
        "950": 10.6,
        "1000": 8.4,
        "1050": 6.0,
        "1100": 4.3,
        "1150": 3.1,
        "1200": 2.1,
        "1250": 1.3,
        "1300": 0.68,
        "1350": 0.43,
        "1400": 0.34,
        "1450": 0.26,
        "1500": 0.17,
        "1550": null,
        "1600": null,
        "1650": null
      }
    },
    {
      "block": 37,
      "line_no": 7,
      "nominal_composition": "23Cr–12Ni–Cb",
      "product_form": "Bar",
      "spec_no": "SA–479",
      "type_grade": "309Cb",
      "alloy_desig_uns_no": "S30940",
      "class_condition_temper": null,
      "size_thickness_in": null,
      "p_no": 8,
      "group_no": 2,
      "min_tensile_strength_ksi": 75,
      "min_yield_strength_ksi": 30,
      "i": "NP",
      "limits_iii": "NP",
      "viii_1": 1000,
      "xii": 650,
      "external_pressure_chart_no": "HA–2",
      "notes": "G5, G12, G22",
      "values": {
        "100": 20.0,
        "150": null,
        "200": 20.0,
        "250": null,
        "300": 20.0,
        "400": 20.0,
        "500": 19.4,
        "600": 18.8,
        "650": 18.5,
        "700": 18.2,
        "750": 18.0,
        "800": 17.7,
        "850": 17.5,
        "900": 17.2,
        "950": 15.9,
        "1000": 9.9,
        "1050": null,
        "1100": null,
        "1150": null,
        "1200": null,
        "1250": null,
        "1300": null,
        "1350": null,
        "1400": null,
        "1450": null,
        "1500": null,
        "1550": null,
        "1600": null,
        "1650": null
      }
    },
    {
      "block": 37,
      "line_no": 8,
      "nominal_composition": "23Cr–12Ni–Cb",
      "product_form": "Bar",
      "spec_no": "SA–479",
      "type_grade": "309Cb",
      "alloy_desig_uns_no": "S30940",
      "class_condition_temper": null,
      "size_thickness_in": null,
      "p_no": 8,
      "group_no": 2,
      "min_tensile_strength_ksi": 75,
      "min_yield_strength_ksi": 30,
      "i": "NP",
      "limits_iii": "NP",
      "viii_1": 1000,
      "xii": 650,
      "external_pressure_chart_no": "HA–2",
      "notes": "G12, G22",
      "values": {
        "100": 20.0,
        "150": null,
        "200": 17.5,
        "250": null,
        "300": 16.1,
        "400": 15.1,
        "500": 14.4,
        "600": 13.9,
        "650": 13.7,
        "700": 13.5,
        "750": 13.3,
        "800": 13.1,
        "850": 12.9,
        "900": 12.7,
        "950": 12.5,
        "1000": 9.9,
        "1050": null,
        "1100": null,
        "1150": null,
        "1200": null,
        "1250": null,
        "1300": null,
        "1350": null,
        "1400": null,
        "1450": null,
        "1500": null,
        "1550": null,
        "1600": null,
        "1650": null
      }
    },
    {
      "block": 37,
      "line_no": 9,
      "nominal_composition": "23Cr–12Ni–Cb",
      "product_form": "Wld. pipe",
      "spec_no": "SA–813",
      "type_grade": "TP309Cb",
      "alloy_desig_uns_no": "S30940",
      "class_condition_temper": null,
      "size_thickness_in": null,
      "p_no": 8,
      "group_no": 2,
      "min_tensile_strength_ksi": 75,
      "min_yield_strength_ksi": 30,
      "i": "NP",
      "limits_iii": "NP",
      "viii_1": 1500,
      "xii": 650,
      "external_pressure_chart_no": "HA–2",
      "notes": "G5, G12, G24, T5",
      "values": {
        "100": 17.0,
        "150": null,
        "200": 17.0,
        "250": null,
        "300": 17.0,
        "400": 17.0,
        "500": 16.5,
        "600": 15.9,
        "650": 15.7,
        "700": 15.5,
        "750": 15.3,
        "800": 15.1,
        "850": 14.8,
        "900": 14.6,
        "950": 13.5,
        "1000": 8.4,
        "1050": 6.0,
        "1100": 4.3,
        "1150": 3.1,
        "1200": 2.1,
        "1250": 1.3,
        "1300": 0.68,
        "1350": 0.43,
        "1400": 0.34,
        "1450": 0.26,
        "1500": 0.17,
        "1550": null,
        "1600": null,
        "1650": null
      }
    },
    {
      "block": 37,
      "line_no": 10,
      "nominal_composition": "23Cr–12Ni–Cb",
      "product_form": "Wld. pipe",
      "spec_no": "SA–813",
      "type_grade": "TP309Cb",
      "alloy_desig_uns_no": "S30940",
      "class_condition_temper": null,
      "size_thickness_in": null,
      "p_no": 8,
      "group_no": 2,
      "min_tensile_strength_ksi": 75,
      "min_yield_strength_ksi": 30,
      "i": "NP",
      "limits_iii": "NP",
      "viii_1": 1500,
      "xii": 650,
      "external_pressure_chart_no": "HA–2",
      "notes": "G12, G24, T6",
      "values": {
        "100": 17.0,
        "150": null,
        "200": 14.9,
        "250": null,
        "300": 13.7,
        "400": 12.8,
        "500": 12.2,
        "600": 11.8,
        "650": 11.6,
        "700": 11.5,
        "750": 11.3,
        "800": 11.2,
        "850": 11.0,
        "900": 10.8,
        "950": 10.6,
        "1000": 8.4,
        "1050": 6.0,
        "1100": 4.3,
        "1150": 3.1,
        "1200": 2.1,
        "1250": 1.3,
        "1300": 0.68,
        "1350": 0.43,
        "1400": 0.34,
        "1450": 0.26,
        "1500": 0.17,
        "1550": null,
        "1600": null,
        "1650": null
      }
    },
    {
      "block": 37,
      "line_no": 11,
      "nominal_composition": "23Cr–12Ni–Cb",
      "product_form": "Wld. pipe",
      "spec_no": "SA–814",
      "type_grade": "TP309Cb",
      "alloy_desig_uns_no": "S30940",
      "class_condition_temper": null,
      "size_thickness_in": null,
      "p_no": 8,
      "group_no": 2,
      "min_tensile_strength_ksi": 75,
      "min_yield_strength_ksi": 30,
      "i": "NP",
      "limits_iii": "NP",
      "viii_1": 1500,
      "xii": 650,
      "external_pressure_chart_no": "HA–2",
      "notes": "G5, G12, G13, G24, T5",
      "values": {
        "100": 17.0,
        "150": null,
        "200": 17.0,
        "250": null,
        "300": 17.0,
        "400": 17.0,
        "500": 16.5,
        "600": 15.9,
        "650": 15.7,
        "700": 15.5,
        "750": 15.3,
        "800": 15.1,
        "850": 14.8,
        "900": 14.6,
        "950": 13.5,
        "1000": 8.4,
        "1050": 6.0,
        "1100": 4.3,
        "1150": 3.1,
        "1200": 2.1,
        "1250": 1.3,
        "1300": 0.68,
        "1350": 0.43,
        "1400": 0.34,
        "1450": 0.26,
        "1500": 0.17,
        "1550": null,
        "1600": null,
        "1650": null
      }
    },
    {
      "block": 37,
      "line_no": 12,
      "nominal_composition": "23Cr–12Ni–Cb",
      "product_form": "Wld. pipe",
      "spec_no": "SA–814",
      "type_grade": "TP309Cb",
      "alloy_desig_uns_no": "S30940",
      "class_condition_temper": null,
      "size_thickness_in": null,
      "p_no": 8,
      "group_no": 2,
      "min_tensile_strength_ksi": 75,
      "min_yield_strength_ksi": 30,
      "i": "NP",
      "limits_iii": "NP",
      "viii_1": 1500,
      "xii": 650,
      "external_pressure_chart_no": "HA–2",
      "notes": "G12, G24, T6",
      "values": {
        "100": 17.0,
        "150": null,
        "200": 14.9,
        "250": null,
        "300": 13.7,
        "400": 12.8,
        "500": 12.2,
        "600": 11.8,
        "650": 11.6,
        "700": 11.5,
        "750": 11.3,
        "800": 11.2,
        "850": 11.0,
        "900": 10.8,
        "950": 10.6,
        "1000": 8.4,
        "1050": 6.0,
        "1100": 4.3,
        "1150": 3.1,
        "1200": 2.1,
        "1250": 1.3,
        "1300": 0.68,
        "1350": 0.43,
        "1400": 0.34,
        "1450": 0.26,
        "1500": 0.17,
        "1550": null,
        "1600": null,
        "1650": null
      }
    },
    {
      "block": 37,
      "line_no": 13,
      "nominal_composition": "23Cr–25Ni–5.5Mo–N",
      "product_form": "Forgings",
      "spec_no": "SA–182",
      "type_grade": null,
      "alloy_desig_uns_no": "S32053",
      "class_condition_temper": null,
      "size_thickness_in": null,
      "p_no": 8,
      "group_no": 4,
      "min_tensile_strength_ksi": 93,
      "min_yield_strength_ksi": 43,
      "i": "NP",
      "limits_iii": "NP",
      "viii_1": 662,
      "xii": "NP",
      "external_pressure_chart_no": "NFN–12 G5",
      "notes": null,
      "values": {
        "100": 26.5,
        "150": null,
        "200": 26.5,
        "250": null,
        "300": 25.1,
        "400": 23.9,
        "500": 23.0,
        "600": 22.3,
        "650": 22.0,
        "700": 21.8,
        "750": null,
        "800": null,
        "850": null,
        "900": null,
        "950": null,
        "1000": null,
        "1050": null,
        "1100": null,
        "1150": null,
        "1200": null,
        "1250": null,
        "1300": null,
        "1350": null,
        "1400": null,
        "1450": null,
        "1500": null,
        "1550": null,
        "1600": null,
        "1650": null
      }
    },
    {
      "block": 37,
      "line_no": 14,
      "nominal_composition": "23Cr–25Ni–5.5Mo–N",
      "product_form": "Forgings",
      "spec_no": "SA–182",
      "type_grade": null,
      "alloy_desig_uns_no": "S32053",
      "class_condition_temper": null,
      "size_thickness_in": null,
      "p_no": 8,
      "group_no": 4,
      "min_tensile_strength_ksi": 93,
      "min_yield_strength_ksi": 43,
      "i": "NP",
      "limits_iii": "NP",
      "viii_1": 662,
      "xii": "NP",
      "external_pressure_chart_no": "NFN–12 …",
      "notes": null,
      "values": {
        "100": 26.5,
        "150": null,
        "200": 24.2,
        "250": null,
        "300": 21.9,
        "400": 20.8,
        "500": 19.3,
        "600": 18.5,
        "650": 18.2,
        "700": 17.9,
        "750": null,
        "800": null,
        "850": null,
        "900": null,
        "950": null,
        "1000": null,
        "1050": null,
        "1100": null,
        "1150": null,
        "1200": null,
        "1250": null,
        "1300": null,
        "1350": null,
        "1400": null,
        "1450": null,
        "1500": null,
        "1550": null,
        "1600": null,
        "1650": null
      }
    },
    {
      "block": 37,
      "line_no": 15,
      "nominal_composition": "23Cr–25Ni–5.5Mo–N",
      "product_form": "Plate",
      "spec_no": "SA–240",
      "type_grade": null,
      "alloy_desig_uns_no": "S32053",
      "class_condition_temper": null,
      "size_thickness_in": null,
      "p_no": 8,
      "group_no": 4,
      "min_tensile_strength_ksi": 93,
      "min_yield_strength_ksi": 43,
      "i": "NP",
      "limits_iii": "NP",
      "viii_1": 662,
      "xii": "NP",
      "external_pressure_chart_no": "NFN–12 G5",
      "notes": null,
      "values": {
        "100": 26.5,
        "150": null,
        "200": 26.5,
        "250": null,
        "300": 25.1,
        "400": 23.9,
        "500": 23.3,
        "600": 22.3,
        "650": 22.0,
        "700": 21.8,
        "750": null,
        "800": null,
        "850": null,
        "900": null,
        "950": null,
        "1000": null,
        "1050": null,
        "1100": null,
        "1150": null,
        "1200": null,
        "1250": null,
        "1300": null,
        "1350": null,
        "1400": null,
        "1450": null,
        "1500": null,
        "1550": null,
        "1600": null,
        "1650": null
      }
    },
    {
      "block": 37,
      "line_no": 16,
      "nominal_composition": "23Cr–25Ni–5.5Mo–N",
      "product_form": "Plate",
      "spec_no": "SA–240",
      "type_grade": null,
      "alloy_desig_uns_no": "S32053",
      "class_condition_temper": null,
      "size_thickness_in": null,
      "p_no": 8,
      "group_no": 4,
      "min_tensile_strength_ksi": 93,
      "min_yield_strength_ksi": 43,
      "i": "NP",
      "limits_iii": "NP",
      "viii_1": 662,
      "xii": "NP",
      "external_pressure_chart_no": "NFN–12 …",
      "notes": null,
      "values": {
        "100": 26.5,
        "150": null,
        "200": 24.2,
        "250": null,
        "300": 21.9,
        "400": 20.8,
        "500": 19.3,
        "600": 18.5,
        "650": 18.2,
        "700": 17.9,
        "750": null,
        "800": null,
        "850": null,
        "900": null,
        "950": null,
        "1000": null,
        "1050": null,
        "1100": null,
        "1150": null,
        "1200": null,
        "1250": null,
        "1300": null,
        "1350": null,
        "1400": null,
        "1450": null,
        "1500": null,
        "1550": null,
        "1600": null,
        "1650": null
      }
    },
    {
      "block": 37,
      "line_no": 17,
      "nominal_composition": "23Cr–25Ni–5.5Mo–N",
      "product_form": "Wld. tube",
      "spec_no": "SA–249",
      "type_grade": null,
      "alloy_desig_uns_no": "S32053",
      "class_condition_temper": null,
      "size_thickness_in": null,
      "p_no": 8,
      "group_no": 4,
      "min_tensile_strength_ksi": 93,
      "min_yield_strength_ksi": 43,
      "i": "NP",
      "limits_iii": "NP",
      "viii_1": 662,
      "xii": "NP",
      "external_pressure_chart_no": "NFN–12 G5, W12",
      "notes": null,
      "values": {
        "100": 26.5,
        "150": null,
        "200": 26.5,
        "250": null,
        "300": 25.1,
        "400": 23.9,
        "500": 23.3,
        "600": 22.3,
        "650": 22.0,
        "700": 21.8,
        "750": null,
        "800": null,
        "850": null,
        "900": null,
        "950": null,
        "1000": null,
        "1050": null,
        "1100": null,
        "1150": null,
        "1200": null,
        "1250": null,
        "1300": null,
        "1350": null,
        "1400": null,
        "1450": null,
        "1500": null,
        "1550": null,
        "1600": null,
        "1650": null
      }
    },
    {
      "block": 37,
      "line_no": 18,
      "nominal_composition": "23Cr–25Ni–5.5Mo–N",
      "product_form": "Wld. tube",
      "spec_no": "SA–249",
      "type_grade": null,
      "alloy_desig_uns_no": "S32053",
      "class_condition_temper": null,
      "size_thickness_in": null,
      "p_no": 8,
      "group_no": 4,
      "min_tensile_strength_ksi": 93,
      "min_yield_strength_ksi": 43,
      "i": "NP",
      "limits_iii": "NP",
      "viii_1": 662,
      "xii": "NP",
      "external_pressure_chart_no": "NFN–12 W12",
      "notes": null,
      "values": {
        "100": 26.5,
        "150": null,
        "200": 24.2,
        "250": null,
        "300": 21.9,
        "400": 20.8,
        "500": 19.3,
        "600": 18.5,
        "650": 18.2,
        "700": 17.9,
        "750": null,
        "800": null,
        "850": null,
        "900": null,
        "950": null,
        "1000": null,
        "1050": null,
        "1100": null,
        "1150": null,
        "1200": null,
        "1250": null,
        "1300": null,
        "1350": null,
        "1400": null,
        "1450": null,
        "1500": null,
        "1550": null,
        "1600": null,
        "1650": null
      }
    },
    {
      "block": 37,
      "line_no": 19,
      "nominal_composition": "23Cr–25Ni–5.5Mo–N",
      "product_form": "Smls. & wld. pipe",
      "spec_no": "SA–312",
      "type_grade": null,
      "alloy_desig_uns_no": "S32053",
      "class_condition_temper": null,
      "size_thickness_in": null,
      "p_no": 8,
      "group_no": 4,
      "min_tensile_strength_ksi": 93,
      "min_yield_strength_ksi": 43,
      "i": "NP",
      "limits_iii": "NP",
      "viii_1": 662,
      "xii": "NP",
      "external_pressure_chart_no": "NFN–12 G5, W12",
      "notes": null,
      "values": {
        "100": 26.5,
        "150": null,
        "200": 26.5,
        "250": null,
        "300": 25.1,
        "400": 23.9,
        "500": 23.3,
        "600": 22.3,
        "650": 22.0,
        "700": 21.8,
        "750": null,
        "800": null,
        "850": null,
        "900": null,
        "950": null,
        "1000": null,
        "1050": null,
        "1100": null,
        "1150": null,
        "1200": null,
        "1250": null,
        "1300": null,
        "1350": null,
        "1400": null,
        "1450": null,
        "1500": null,
        "1550": null,
        "1600": null,
        "1650": null
      }
    },
    {
      "block": 37,
      "line_no": 20,
      "nominal_composition": "23Cr–25Ni–5.5Mo–N",
      "product_form": "Smls. & wld. pipe",
      "spec_no": "SA–312",
      "type_grade": null,
      "alloy_desig_uns_no": "S32053",
      "class_condition_temper": null,
      "size_thickness_in": null,
      "p_no": 8,
      "group_no": 4,
      "min_tensile_strength_ksi": 93,
      "min_yield_strength_ksi": 43,
      "i": "NP",
      "limits_iii": "NP",
      "viii_1": 662,
      "xii": "NP",
      "external_pressure_chart_no": "NFN–12 W12",
      "notes": null,
      "values": {
        "100": 26.5,
        "150": null,
        "200": 24.2,
        "250": null,
        "300": 21.9,
        "400": 20.8,
        "500": 19.3,
        "600": 18.5,
        "650": 18.2,
        "700": 17.9,
        "750": null,
        "800": null,
        "850": null,
        "900": null,
        "950": null,
        "1000": null,
        "1050": null,
        "1100": null,
        "1150": null,
        "1200": null,
        "1250": null,
        "1300": null,
        "1350": null,
        "1400": null,
        "1450": null,
        "1500": null,
        "1550": null,
        "1600": null,
        "1650": null
      }
    },
    {
      "block": 37,
      "line_no": 21,
      "nominal_composition": "23Cr–25Ni–5.5Mo–N",
      "product_form": "Wld. pipe",
      "spec_no": "SA–358",
      "type_grade": null,
      "alloy_desig_uns_no": "S32053",
      "class_condition_temper": null,
      "size_thickness_in": null,
      "p_no": 8,
      "group_no": 4,
      "min_tensile_strength_ksi": 93,
      "min_yield_strength_ksi": 43,
      "i": "NP",
      "limits_iii": "NP",
      "viii_1": 662,
      "xii": "NP",
      "external_pressure_chart_no": "NFN–12 G5, W12",
      "notes": null,
      "values": {
        "100": 26.5,
        "150": null,
        "200": 26.5,
        "250": null,
        "300": 25.1,
        "400": 23.9,
        "500": 23.3,
        "600": 22.3,
        "650": 22.0,
        "700": 21.8,
        "750": null,
        "800": null,
        "850": null,
        "900": null,
        "950": null,
        "1000": null,
        "1050": null,
        "1100": null,
        "1150": null,
        "1200": null,
        "1250": null,
        "1300": null,
        "1350": null,
        "1400": null,
        "1450": null,
        "1500": null,
        "1550": null,
        "1600": null,
        "1650": null
      }
    },
    {
      "block": 37,
      "line_no": 22,
      "nominal_composition": "23Cr–25Ni–5.5Mo–N",
      "product_form": "Wld. pipe",
      "spec_no": "SA–358",
      "type_grade": null,
      "alloy_desig_uns_no": "S32053",
      "class_condition_temper": null,
      "size_thickness_in": null,
      "p_no": 8,
      "group_no": 4,
      "min_tensile_strength_ksi": 93,
      "min_yield_strength_ksi": 43,
      "i": "NP",
      "limits_iii": "NP",
      "viii_1": 662,
      "xii": "NP",
      "external_pressure_chart_no": "NFN–12 W12",
      "notes": null,
      "values": {
        "100": 26.5,
        "150": null,
        "200": 24.2,
        "250": null,
        "300": 21.9,
        "400": 20.8,
        "500": 19.3,
        "600": 18.5,
        "650": 18.2,
        "700": 17.9,
        "750": null,
        "800": null,
        "850": null,
        "900": null,
        "950": null,
        "1000": null,
        "1050": null,
        "1100": null,
        "1150": null,
        "1200": null,
        "1250": null,
        "1300": null,
        "1350": null,
        "1400": null,
        "1450": null,
        "1500": null,
        "1550": null,
        "1600": null,
        "1650": null
      }
    },
    {
      "block": 37,
      "line_no": 23,
      "nominal_composition": "23Cr–25Ni–5.5Mo–N",
      "product_form": "Fittings",
      "spec_no": "SA–403",
      "type_grade": null,
      "alloy_desig_uns_no": "S32053",
      "class_condition_temper": null,
      "size_thickness_in": null,
      "p_no": 8,
      "group_no": 4,
      "min_tensile_strength_ksi": 93,
      "min_yield_strength_ksi": 43,
      "i": "NP",
      "limits_iii": "NP",
      "viii_1": 662,
      "xii": "NP",
      "external_pressure_chart_no": "NFN–12 G5",
      "notes": null,
      "values": {
        "100": 26.5,
        "150": null,
        "200": 26.5,
        "250": null,
        "300": 25.1,
        "400": 23.9,
        "500": 23.3,
        "600": 22.3,
        "650": 22.0,
        "700": 21.8,
        "750": null,
        "800": null,
        "850": null,
        "900": null,
        "950": null,
        "1000": null,
        "1050": null,
        "1100": null,
        "1150": null,
        "1200": null,
        "1250": null,
        "1300": null,
        "1350": null,
        "1400": null,
        "1450": null,
        "1500": null,
        "1550": null,
        "1600": null,
        "1650": null
      }
    },
    {
      "block": 37,
      "line_no": 24,
      "nominal_composition": "23Cr–25Ni–5.5Mo–N",
      "product_form": "Fittings",
      "spec_no": "SA–403",
      "type_grade": null,
      "alloy_desig_uns_no": "S32053",
      "class_condition_temper": null,
      "size_thickness_in": null,
      "p_no": 8,
      "group_no": 4,
      "min_tensile_strength_ksi": 93,
      "min_yield_strength_ksi": 43,
      "i": "NP",
      "limits_iii": "NP",
      "viii_1": 662,
      "xii": "NP",
      "external_pressure_chart_no": "NFN–12 …",
      "notes": null,
      "values": {
        "100": 26.5,
        "150": null,
        "200": 24.2,
        "250": null,
        "300": 21.9,
        "400": 20.8,
        "500": 19.3,
        "600": 18.5,
        "650": 18.2,
        "700": 17.9,
        "750": null,
        "800": null,
        "850": null,
        "900": null,
        "950": null,
        "1000": null,
        "1050": null,
        "1100": null,
        "1150": null,
        "1200": null,
        "1250": null,
        "1300": null,
        "1350": null,
        "1400": null,
        "1450": null,
        "1500": null,
        "1550": null,
        "1600": null,
        "1650": null
      }
    },
    {
      "block": 37,
      "line_no": 25,
      "nominal_composition": "23Cr–25Ni–5.5Mo–N",
      "product_form": "Wld. pipe",
      "spec_no": "SA–409",
      "type_grade": null,
      "alloy_desig_uns_no": "S32053",
      "class_condition_temper": null,
      "size_thickness_in": null,
      "p_no": 8,
      "group_no": 4,
      "min_tensile_strength_ksi": 93,
      "min_yield_strength_ksi": 43,
      "i": "NP",
      "limits_iii": "NP",
      "viii_1": 662,
      "xii": "NP",
      "external_pressure_chart_no": "NFN–12 G5, W12",
      "notes": null,
      "values": {
        "100": 26.5,
        "150": null,
        "200": 26.5,
        "250": null,
        "300": 25.1,
        "400": 23.9,
        "500": 23.3,
        "600": 22.3,
        "650": 22.0,
        "700": 21.8,
        "750": null,
        "800": null,
        "850": null,
        "900": null,
        "950": null,
        "1000": null,
        "1050": null,
        "1100": null,
        "1150": null,
        "1200": null,
        "1250": null,
        "1300": null,
        "1350": null,
        "1400": null,
        "1450": null,
        "1500": null,
        "1550": null,
        "1600": null,
        "1650": null
      }
    },
    {
      "block": 37,
      "line_no": 26,
      "nominal_composition": "23Cr–25Ni–5.5Mo–N",
      "product_form": "Wld. pipe",
      "spec_no": "SA–409",
      "type_grade": null,
      "alloy_desig_uns_no": "S32053",
      "class_condition_temper": null,
      "size_thickness_in": null,
      "p_no": 8,
      "group_no": 4,
      "min_tensile_strength_ksi": 93,
      "min_yield_strength_ksi": 43,
      "i": "NP",
      "limits_iii": "NP",
      "viii_1": 662,
      "xii": "NP",
      "external_pressure_chart_no": "NFN–12 W12",
      "notes": null,
      "values": {
        "100": 26.5,
        "150": null,
        "200": 24.2,
        "250": null,
        "300": 21.9,
        "400": 20.8,
        "500": 19.3,
        "600": 18.5,
        "650": 18.2,
        "700": 17.9,
        "750": null,
        "800": null,
        "850": null,
        "900": null,
        "950": null,
        "1000": null,
        "1050": null,
        "1100": null,
        "1150": null,
        "1200": null,
        "1250": null,
        "1300": null,
        "1350": null,
        "1400": null,
        "1450": null,
        "1500": null,
        "1550": null,
        "1600": null,
        "1650": null
      }
    },
    {
      "block": 37,
      "line_no": 27,
      "nominal_composition": "23Cr–25Ni–5.5Mo–N",
      "product_form": "Bar",
      "spec_no": "SA–479",
      "type_grade": null,
      "alloy_desig_uns_no": "S32053",
      "class_condition_temper": null,
      "size_thickness_in": null,
      "p_no": 8,
      "group_no": 4,
      "min_tensile_strength_ksi": 93,
      "min_yield_strength_ksi": 43,
      "i": "NP",
      "limits_iii": "NP",
      "viii_1": 662,
      "xii": "NP",
      "external_pressure_chart_no": "NFN–12 G5",
      "notes": null,
      "values": {
        "100": 26.5,
        "150": null,
        "200": 26.5,
        "250": null,
        "300": 25.1,
        "400": 23.9,
        "500": 23.3,
        "600": 22.3,
        "650": 22.0,
        "700": 21.8,
        "750": null,
        "800": null,
        "850": null,
        "900": null,
        "950": null,
        "1000": null,
        "1050": null,
        "1100": null,
        "1150": null,
        "1200": null,
        "1250": null,
        "1300": null,
        "1350": null,
        "1400": null,
        "1450": null,
        "1500": null,
        "1550": null,
        "1600": null,
        "1650": null
      }
    },
    {
      "block": 37,
      "line_no": 28,
      "nominal_composition": "23Cr–25Ni–5.5Mo–N",
      "product_form": "Bar",
      "spec_no": "SA–479",
      "type_grade": null,
      "alloy_desig_uns_no": "S32053",
      "class_condition_temper": null,
      "size_thickness_in": null,
      "p_no": 8,
      "group_no": 4,
      "min_tensile_strength_ksi": 93,
      "min_yield_strength_ksi": 43,
      "i": "NP",
      "limits_iii": "NP",
      "viii_1": 662,
      "xii": "NP",
      "external_pressure_chart_no": "NFN–12 …",
      "notes": null,
      "values": {
        "100": 26.5,
        "150": null,
        "200": 24.2,
        "250": null,
        "300": 21.9,
        "400": 20.8,
        "500": 19.3,
        "600": 18.5,
        "650": 18.2,
        "700": 17.9,
        "750": null,
        "800": null,
        "850": null,
        "900": null,
        "950": null,
        "1000": null,
        "1050": null,
        "1100": null,
        "1150": null,
        "1200": null,
        "1250": null,
        "1300": null,
        "1350": null,
        "1400": null,
        "1450": null,
        "1500": null,
        "1550": null,
        "1600": null,
        "1650": null
      }
    },
    {
      "block": 37,
      "line_no": 29,
      "nominal_composition": "23Cr–25Ni–5.5Mo–N",
      "product_form": "Wld. pipe",
      "spec_no": "SA–813",
      "type_grade": null,
      "alloy_desig_uns_no": "S32053",
      "class_condition_temper": null,
      "size_thickness_in": null,
      "p_no": 8,
      "group_no": 4,
      "min_tensile_strength_ksi": 93,
      "min_yield_strength_ksi": 43,
      "i": "NP",
      "limits_iii": "NP",
      "viii_1": 662,
      "xii": "NP",
      "external_pressure_chart_no": "NFN–12",
      "notes": "G5, G12, W12",
      "values": {
        "100": 26.5,
        "150": null,
        "200": 26.5,
        "250": null,
        "300": 25.1,
        "400": 23.9,
        "500": 23.3,
        "600": 22.3,
        "650": 22.0,
        "700": 21.8,
        "750": null,
        "800": null,
        "850": null,
        "900": null,
        "950": null,
        "1000": null,
        "1050": null,
        "1100": null,
        "1150": null,
        "1200": null,
        "1250": null,
        "1300": null,
        "1350": null,
        "1400": null,
        "1450": null,
        "1500": null,
        "1550": null,
        "1600": null,
        "1650": null
      }
    },
    {
      "block": 37,
      "line_no": 30,
      "nominal_composition": "23Cr–25Ni–5.5Mo–N",
      "product_form": "Wld. pipe",
      "spec_no": "SA–813",
      "type_grade": null,
      "alloy_desig_uns_no": "S32053",
      "class_condition_temper": null,
      "size_thickness_in": null,
      "p_no": 8,
      "group_no": 4,
      "min_tensile_strength_ksi": 93,
      "min_yield_strength_ksi": 43,
      "i": "NP",
      "limits_iii": "NP",
      "viii_1": 662,
      "xii": "NP",
      "external_pressure_chart_no": "NFN–12",
      "notes": "G12, W12",
      "values": {
        "100": 26.5,
        "150": null,
        "200": 24.2,
        "250": null,
        "300": 21.9,
        "400": 20.8,
        "500": 19.3,
        "600": 18.5,
        "650": 18.2,
        "700": 17.9,
        "750": null,
        "800": null,
        "850": null,
        "900": null,
        "950": null,
        "1000": null,
        "1050": null,
        "1100": null,
        "1150": null,
        "1200": null,
        "1250": null,
        "1300": null,
        "1350": null,
        "1400": null,
        "1450": null,
        "1500": null,
        "1550": null,
        "1600": null,
        "1650": null
      }
    },
    {
      "block": 37,
      "line_no": 31,
      "nominal_composition": "23Cr–25Ni–5.5Mo–N",
      "product_form": "Wld. pipe",
      "spec_no": "SA–814",
      "type_grade": null,
      "alloy_desig_uns_no": "S32053",
      "class_condition_temper": null,
      "size_thickness_in": null,
      "p_no": 8,
      "group_no": 4,
      "min_tensile_strength_ksi": 93,
      "min_yield_strength_ksi": 43,
      "i": "NP",
      "limits_iii": "NP",
      "viii_1": 662,
      "xii": "NP",
      "external_pressure_chart_no": "NFN–12",
      "notes": "G5, G12, W12",
      "values": {
        "100": 26.5,
        "150": null,
        "200": 26.5,
        "250": null,
        "300": 25.1,
        "400": 23.9,
        "500": 23.3,
        "600": 22.3,
        "650": 22.0,
        "700": 21.8,
        "750": null,
        "800": null,
        "850": null,
        "900": null,
        "950": null,
        "1000": null,
        "1050": null,
        "1100": null,
        "1150": null,
        "1200": null,
        "1250": null,
        "1300": null,
        "1350": null,
        "1400": null,
        "1450": null,
        "1500": null,
        "1550": null,
        "1600": null,
        "1650": null
      }
    },
    {
      "block": 37,
      "line_no": 32,
      "nominal_composition": "23Cr–25Ni–5.5Mo–N",
      "product_form": "Wld. pipe",
      "spec_no": "SA–814",
      "type_grade": null,
      "alloy_desig_uns_no": "S32053",
      "class_condition_temper": null,
      "size_thickness_in": null,
      "p_no": 8,
      "group_no": 4,
      "min_tensile_strength_ksi": 93,
      "min_yield_strength_ksi": 43,
      "i": "NP",
      "limits_iii": "NP",
      "viii_1": 662,
      "xii": "NP",
      "external_pressure_chart_no": "NFN–12",
      "notes": "G12, W12",
      "values": {
        "100": 26.5,
        "150": null,
        "200": 24.2,
        "250": null,
        "300": 21.9,
        "400": 20.8,
        "500": 19.3,
        "600": 18.5,
        "650": 18.2,
        "700": 17.9,
        "750": null,
        "800": null,
        "850": null,
        "900": null,
        "950": null,
        "1000": null,
        "1050": null,
        "1100": null,
        "1150": null,
        "1200": null,
        "1250": null,
        "1300": null,
        "1350": null,
        "1400": null,
        "1450": null,
        "1500": null,
        "1550": null,
        "1600": null,
        "1650": null
      }
    },
    {
      "block": 37,
      "line_no": 33,
      "nominal_composition": "24Cr–10Ni–4Mo–N",
      "product_form": "Castings",
      "spec_no": "SA–995",
      "type_grade": "2A",
      "alloy_desig_uns_no": "J93345",
      "class_condition_temper": null,
      "size_thickness_in": null,
      "p_no": "10H",
