Repository: danivelas0/asme-pcc

File: resources/bpvc_ii_d_customary_2025/table_1a.json (part 51 of 55)
    "External Pressure Chart No.",
    "Notes"
  ],
  "columns_values": [
      "group_no": 1,
      "min_tensile_strength_ksi": 95,
      "min_yield_strength_ksi": 65,
      "i": "NP",
      "limits_iii": "NP",
      "viii_1": 600,
      "xii": 600,
      "external_pressure_chart_no": "HA–5 G1, G19",
      "notes": null,
      "values": {
        "100": 27.1,
        "150": null,
        "200": 27.1,
        "250": null,
        "300": 25.1,
        "400": 24.2,
        "500": 24.2,
        "600": 24.2,
        "650": null,
        "700": null,
        "750": null,
        "800": null,
        "850": null,
        "900": null,
        "950": null,
        "1000": null,
        "1050": null,
        "1100": null,
        "1150": null,
        "1200": null,
        "1250": null,
        "1300": null,
        "1350": null,
        "1400": null,
        "1450": null,
        "1500": null,
        "1550": null,
        "1600": null,
        "1650": null
      }
    },
    {
      "block": 37,
      "line_no": 34,
      "nominal_composition": "24Cr–22Ni–6Mo–2W–Cu–N",
      "product_form": "Forgings",
      "spec_no": "SA–182",
      "type_grade": "F58",
      "alloy_desig_uns_no": "S31266",
      "class_condition_temper": null,
      "size_thickness_in": null,
      "p_no": 45,
      "group_no": null,
      "min_tensile_strength_ksi": 109,
      "min_yield_strength_ksi": 61,
      "i": "NP",
      "limits_iii": "NP",
      "viii_1": 800,
      "xii": "NP",
      "external_pressure_chart_no": "HA–10 G19",
      "notes": null,
      "values": {
        "100": 31.1,
        "150": 31.1,
        "200": 30.8,
        "250": 29.8,
        "300": 28.9,
        "400": 27.7,
        "500": 26.9,
        "600": 26.3,
        "650": 26.1,
        "700": 25.9,
        "750": 25.7,
        "800": 25.4,
        "850": null,
        "900": null,
        "950": null,
        "1000": null,
        "1050": null,
        "1100": null,
        "1150": null,
        "1200": null,
        "1250": null,
        "1300": null,
        "1350": null,
        "1400": null,
        "1450": null,
        "1500": null,
        "1550": null,
        "1600": null,
        "1650": null
      }
    },
    {
      "block": 37,
      "line_no": 35,
      "nominal_composition": "24Cr–22Ni–6Mo–2W–Cu–N",
      "product_form": "Smls. tube",
      "spec_no": "SA–213",
      "type_grade": null,
      "alloy_desig_uns_no": "S31266",
      "class_condition_temper": null,
      "size_thickness_in": null,
      "p_no": 45,
      "group_no": null,
      "min_tensile_strength_ksi": 109,
      "min_yield_strength_ksi": 61,
      "i": "NP",
      "limits_iii": "NP",
      "viii_1": 800,
      "xii": "NP",
      "external_pressure_chart_no": "HA–10 G5, G19",
      "notes": null,
      "values": {
        "100": 31.1,
        "150": 31.1,
        "200": 30.8,
        "250": 29.8,
        "300": 28.9,
        "400": 27.7,
        "500": 26.9,
        "600": 26.3,
        "650": 26.1,
        "700": 25.9,
        "750": 25.7,
        "800": 25.4,
        "850": null,
        "900": null,
        "950": null,
        "1000": null,
        "1050": null,
        "1100": null,
        "1150": null,
        "1200": null,
        "1250": null,
        "1300": null,
        "1350": null,
        "1400": null,
        "1450": null,
        "1500": null,
        "1550": null,
        "1600": null,
        "1650": null
      }
    },
    {
      "block": 37,
      "line_no": 36,
      "nominal_composition": "24Cr–22Ni–6Mo–2W–Cu–N",
      "product_form": "Plate",
      "spec_no": "SA–240",
      "type_grade": null,
      "alloy_desig_uns_no": "S31266",
      "class_condition_temper": null,
      "size_thickness_in": null,
      "p_no": 45,
      "group_no": null,
      "min_tensile_strength_ksi": 109,
      "min_yield_strength_ksi": 61,
      "i": "NP",
      "limits_iii": "NP",
      "viii_1": 800,
      "xii": "NP",
      "external_pressure_chart_no": "HA–10 G19",
      "notes": null,
      "values": {
        "100": 31.1,
        "150": 31.1,
        "200": 30.8,
        "250": 29.8,
        "300": 28.9,
        "400": 27.7,
        "500": 26.9,
        "600": 26.3,
        "650": 26.1,
        "700": 25.9,
        "750": 25.7,
        "800": 25.4,
        "850": null,
        "900": null,
        "950": null,
        "1000": null,
        "1050": null,
        "1100": null,
        "1150": null,
        "1200": null,
        "1250": null,
        "1300": null,
        "1350": null,
        "1400": null,
        "1450": null,
        "1500": null,
        "1550": null,
        "1600": null,
        "1650": null
      }
    },
    {
      "block": 37,
      "line_no": 37,
      "nominal_composition": "24Cr–22Ni–6Mo–2W–Cu–N",
      "product_form": "Wld. tube",
      "spec_no": "SA–249",
      "type_grade": null,
      "alloy_desig_uns_no": "S31266",
      "class_condition_temper": null,
      "size_thickness_in": null,
      "p_no": 45,
      "group_no": null,
      "min_tensile_strength_ksi": 109,
      "min_yield_strength_ksi": 61,
      "i": "NP",
      "limits_iii": "NP",
      "viii_1": 800,
      "xii": "NP",
      "external_pressure_chart_no": "HA–10",
      "notes": "G5, G19, G24",
      "values": {
        "100": 26.5,
        "150": 26.5,
        "200": 26.1,
        "250": 25.3,
        "300": 24.6,
        "400": 23.5,
        "500": 22.8,
        "600": 22.4,
        "650": 22.2,
        "700": 22.0,
        "750": 21.8,
        "800": 21.6,
        "850": null,
        "900": null,
        "950": null,
        "1000": null,
        "1050": null,
        "1100": null,
        "1150": null,
        "1200": null,
        "1250": null,
        "1300": null,
        "1350": null,
        "1400": null,
        "1450": null,
        "1500": null,
        "1550": null,
        "1600": null,
        "1650": null
      }
    },
    {
      "block": 37,
      "line_no": 38,
      "nominal_composition": "24Cr–22Ni–6Mo–2W–Cu–N",
      "product_form": "Smls. pipe",
      "spec_no": "SA–312",
      "type_grade": null,
      "alloy_desig_uns_no": "S31266",
      "class_condition_temper": null,
      "size_thickness_in": null,
      "p_no": 45,
      "group_no": null,
      "min_tensile_strength_ksi": 109,
      "min_yield_strength_ksi": 61,
      "i": "NP",
      "limits_iii": "NP",
      "viii_1": 800,
      "xii": "NP",
      "external_pressure_chart_no": "HA–10 G5, G19",
      "notes": null,
      "values": {
        "100": 31.1,
        "150": 31.1,
        "200": 30.8,
        "250": 29.8,
        "300": 28.9,
        "400": 27.7,
        "500": 26.9,
        "600": 26.3,
        "650": 26.1,
        "700": 25.9,
        "750": 25.7,
        "800": 25.4,
        "850": null,
        "900": null,
        "950": null,
        "1000": null,
        "1050": null,
        "1100": null,
        "1150": null,
        "1200": null,
        "1250": null,
        "1300": null,
        "1350": null,
        "1400": null,
        "1450": null,
        "1500": null,
        "1550": null,
        "1600": null,
        "1650": null
      }
    },
    {
      "block": 37,
      "line_no": 39,
      "nominal_composition": "24Cr–22Ni–6Mo–2W–Cu–N",
      "product_form": "Wld. pipe",
      "spec_no": "SA–312",
      "type_grade": null,
      "alloy_desig_uns_no": "S31266",
      "class_condition_temper": null,
      "size_thickness_in": null,
      "p_no": 45,
      "group_no": null,
      "min_tensile_strength_ksi": 109,
      "min_yield_strength_ksi": 61,
      "i": "NP",
      "limits_iii": "NP",
      "viii_1": 800,
      "xii": "NP",
      "external_pressure_chart_no": "HA–10",
      "notes": "G5, G19, G24",
      "values": {
        "100": 26.5,
        "150": 26.5,
        "200": 26.1,
        "250": 25.3,
        "300": 24.6,
        "400": 23.5,
        "500": 22.8,
        "600": 22.4,
        "650": 22.2,
        "700": 22.0,
        "750": 21.8,
        "800": 21.6,
        "850": null,
        "900": null,
        "950": null,
        "1000": null,
        "1050": null,
        "1100": null,
        "1150": null,
        "1200": null,
        "1250": null,
        "1300": null,
        "1350": null,
        "1400": null,
        "1450": null,
        "1500": null,
        "1550": null,
        "1600": null,
        "1650": null
      }
    },
    {
      "block": 37,
      "line_no": 40,
      "nominal_composition": "24Cr–22Ni–6Mo–2W–Cu–N",
      "product_form": "Wld. pipe",
      "spec_no": "SA–358",
      "type_grade": null,
      "alloy_desig_uns_no": "S31266",
      "class_condition_temper": null,
      "size_thickness_in": null,
      "p_no": 45,
      "group_no": null,
      "min_tensile_strength_ksi": 109,
      "min_yield_strength_ksi": 61,
      "i": "NP",
      "limits_iii": "NP",
      "viii_1": 800,
      "xii": "NP",
      "external_pressure_chart_no": "HA–10",
      "notes": "G19, G24",
      "values": {
        "100": 26.5,
        "150": 26.5,
        "200": 26.1,
        "250": 25.3,
        "300": 24.6,
        "400": 23.5,
        "500": 22.8,
        "600": 22.4,
        "650": 22.2,
        "700": 22.0,
        "750": 21.8,
        "800": 21.6,
        "850": null,
        "900": null,
        "950": null,
        "1000": null,
        "1050": null,
        "1100": null,
        "1150": null,
        "1200": null,
        "1250": null,
        "1300": null,
        "1350": null,
        "1400": null,
        "1450": null,
        "1500": null,
        "1550": null,
        "1600": null,
        "1650": null
      }
    },
    {
      "block": 37,
      "line_no": 41,
      "nominal_composition": "24Cr–22Ni–6Mo–2W–Cu–N",
      "product_form": "Smls. fittings",
      "spec_no": "SA–403",
      "type_grade": null,
      "alloy_desig_uns_no": "S31266",
      "class_condition_temper": null,
      "size_thickness_in": null,
      "p_no": 45,
      "group_no": null,
      "min_tensile_strength_ksi": 109,
      "min_yield_strength_ksi": 61,
      "i": "NP",
      "limits_iii": "NP",
      "viii_1": 800,
      "xii": "NP",
      "external_pressure_chart_no": "HA–10 G5, G19",
      "notes": null,
      "values": {
        "100": 31.1,
        "150": 31.1,
        "200": 30.8,
        "250": 29.8,
        "300": 28.9,
        "400": 27.7,
        "500": 26.9,
        "600": 26.3,
        "650": 26.1,
        "700": 25.9,
        "750": 25.7,
        "800": 25.4,
        "850": null,
        "900": null,
        "950": null,
        "1000": null,
        "1050": null,
        "1100": null,
        "1150": null,
        "1200": null,
        "1250": null,
        "1300": null,
        "1350": null,
        "1400": null,
        "1450": null,
        "1500": null,
        "1550": null,
        "1600": null,
        "1650": null
      }
    },
    {
      "block": 37,
      "line_no": 42,
      "nominal_composition": "24Cr–22Ni–6Mo–2W–Cu–N",
      "product_form": "Wld. fittings",
      "spec_no": "SA–403",
      "type_grade": null,
      "alloy_desig_uns_no": "S31266",
      "class_condition_temper": null,
      "size_thickness_in": null,
      "p_no": 45,
      "group_no": null,
      "min_tensile_strength_ksi": 109,
      "min_yield_strength_ksi": 61,
      "i": "NP",
      "limits_iii": "NP",
      "viii_1": 800,
      "xii": "NP",
      "external_pressure_chart_no": "HA–10",
      "notes": "G3, G5, G19",
      "values": {
        "100": 26.5,
        "150": 26.5,
        "200": 26.1,
        "250": 25.3,
        "300": 24.6,
        "400": 23.5,
        "500": 22.8,
        "600": 22.4,
        "650": 22.2,
        "700": 22.0,
        "750": 21.8,
        "800": 21.6,
        "850": null,
        "900": null,
        "950": null,
        "1000": null,
        "1050": null,
        "1100": null,
        "1150": null,
        "1200": null,
        "1250": null,
        "1300": null,
        "1350": null,
        "1400": null,
        "1450": null,
        "1500": null,
        "1550": null,
        "1600": null,
        "1650": null
      }
    },
    {
      "block": 37,
      "line_no": 43,
      "nominal_composition": "24Cr–22Ni–6Mo–2W–Cu–N",
      "product_form": "Bar, shapes",
      "spec_no": "SA–479",
      "type_grade": null,
      "alloy_desig_uns_no": "S31266",
      "class_condition_temper": null,
      "size_thickness_in": null,
      "p_no": 45,
      "group_no": null,
      "min_tensile_strength_ksi": 109,
      "min_yield_strength_ksi": 61,
      "i": "NP",
      "limits_iii": "NP",
      "viii_1": 800,
      "xii": "NP",
      "external_pressure_chart_no": "HA–10 G5, G19",
      "notes": null,
      "values": {
        "100": 31.1,
        "150": 31.1,
        "200": 30.8,
        "250": 29.8,
        "300": 28.9,
        "400": 27.7,
        "500": 26.9,
        "600": 26.3,
        "650": 26.1,
        "700": 25.9,
        "750": 25.7,
        "800": 25.4,
        "850": null,
        "900": null,
        "950": null,
        "1000": null,
        "1050": null,
        "1100": null,
        "1150": null,
        "1200": null,
        "1250": null,
        "1300": null,
        "1350": null,
        "1400": null,
        "1450": null,
        "1500": null,
        "1550": null,
        "1600": null,
        "1650": null
      }
    },
    {
      "block": 37,
      "line_no": 44,
      "nominal_composition": "24Cr–22Ni–6Mo–2W–Cu–N",
      "product_form": "Wld. pipe",
      "spec_no": "SA–813",
      "type_grade": null,
      "alloy_desig_uns_no": "S31266",
      "class_condition_temper": null,
      "size_thickness_in": null,
      "p_no": 45,
      "group_no": null,
      "min_tensile_strength_ksi": 109,
      "min_yield_strength_ksi": 61,
      "i": "NP",
      "limits_iii": "NP",
      "viii_1": 800,
      "xii": "NP",
      "external_pressure_chart_no": "HA–10",
      "notes": "G5, G19, G24",
      "values": {
        "100": 26.5,
        "150": 26.5,
        "200": 26.1,
        "250": 25.3,
        "300": 24.6,
        "400": 23.5,
        "500": 22.8,
        "600": 22.4,
        "650": 22.2,
        "700": 22.0,
        "750": 21.8,
        "800": 21.6,
        "850": null,
        "900": null,
        "950": null,
        "1000": null,
        "1050": null,
        "1100": null,
        "1150": null,
        "1200": null,
        "1250": null,
        "1300": null,
        "1350": null,
        "1400": null,
        "1450": null,
        "1500": null,
        "1550": null,
        "1600": null,
        "1650": null
      }
    },
    {
      "block": 37,
      "line_no": 45,
      "nominal_composition": "25Cr–4Ni–4Mo–Ti",
      "product_form": "Plate",
      "spec_no": "SA–240",
      "type_grade": null,
      "alloy_desig_uns_no": "S44635",
      "class_condition_temper": null,
      "size_thickness_in": null,
      "p_no": "10I",
      "group_no": 1,
      "min_tensile_strength_ksi": 90,
      "min_yield_strength_ksi": 75,
      "i": "NP",
      "limits_iii": "NP",
      "viii_1": 500,
      "xii": 500,
      "external_pressure_chart_no": "HA–5 G19",
      "notes": null,
      "values": {
        "100": 25.7,
        "150": null,
        "200": 24.9,
        "250": null,
        "300": 23.5,
        "400": 22.5,
        "500": 22.0,
        "600": null,
        "650": null,
        "700": null,
        "750": null,
        "800": null,
        "850": null,
        "900": null,
        "950": null,
        "1000": null,
        "1050": null,
        "1100": null,
        "1150": null,
        "1200": null,
        "1250": null,
        "1300": null,
        "1350": null,
        "1400": null,
        "1450": null,
        "1500": null,
        "1550": null,
        "1600": null,
        "1650": null
      }
    },
    {
      "block": 38,
      "line_no": 1,
      "nominal_composition": "25Cr–4Ni–4Mo–Ti",
      "product_form": "Wld. tube",
      "spec_no": "SA–268",
      "type_grade": null,
      "alloy_desig_uns_no": "S44635",
      "class_condition_temper": null,
      "size_thickness_in": null,
      "p_no": "10I",
      "group_no": 1,
      "min_tensile_strength_ksi": 90,
      "min_yield_strength_ksi": 75,
      "i": "NP",
      "limits_iii": "NP",
      "viii_1": 500,
      "xii": 500,
      "external_pressure_chart_no": "HA–5",
      "notes": "G19, G24",
      "values": {
        "100": 21.9,
        "150": null,
        "200": 21.2,
        "250": null,
        "300": 19.9,
        "400": 19.1,
        "500": 18.7,
        "600": null,
        "650": null,
        "700": null,
        "750": null,
        "800": null,
        "850": null,
        "900": null,
        "950": null,
        "1000": null,
        "1050": null,
        "1100": null,
        "1150": null,
        "1200": null,
        "1250": null,
        "1300": null,
        "1350": null,
        "1400": null,
        "1450": null,
        "1500": null,
        "1550": null,
        "1600": null,
        "1650": null
      }
    },
    {
      "block": 38,
      "line_no": 2,
      "nominal_composition": "25Cr–5Ni–3Mo–2Cu",
      "product_form": "Castings",
      "spec_no": "SA–995",
      "type_grade": "1B",
      "alloy_desig_uns_no": "J93372",
      "class_condition_temper": null,
      "size_thickness_in": null,
      "p_no": "10H",
      "group_no": 1,
      "min_tensile_strength_ksi": 100,
      "min_yield_strength_ksi": 70,
      "i": "NP",
      "limits_iii": 600,
      "viii_1": "NP",
      "xii": "NP",
      "external_pressure_chart_no": "HA–5",
      "notes": "G19, G29",
      "values": {
        "100": 28.6,
        "150": null,
        "200": 28.6,
        "250": null,
        "300": 27.9,
        "400": 27.5,
        "500": 27.5,
        "600": 27.4,
        "650": null,
        "700": null,
        "750": null,
        "800": null,
        "850": null,
        "900": null,
        "950": null,
        "1000": null,
        "1050": null,
        "1100": null,
        "1150": null,
        "1200": null,
        "1250": null,
        "1300": null,
        "1350": null,
        "1400": null,
        "1450": null,
        "1500": null,
        "1550": null,
        "1600": null,
        "1650": null
      }
    },
    {
      "block": 38,
      "line_no": 3,
      "nominal_composition": "25Cr–5Ni–3Mo–2Cu",
      "product_form": "Plate",
      "spec_no": "SA–240",
      "type_grade": null,
      "alloy_desig_uns_no": "S32550",
      "class_condition_temper": null,
      "size_thickness_in": null,
      "p_no": "10H",
      "group_no": 1,
      "min_tensile_strength_ksi": 110,
      "min_yield_strength_ksi": 80,
      "i": "NP",
      "limits_iii": "NP",
      "viii_1": 500,
      "xii": 500,
      "external_pressure_chart_no": "HA–5 G19",
      "notes": null,
      "values": {
        "100": 31.4,
        "150": null,
        "200": 31.3,
        "250": null,
        "300": 29.5,
        "400": 28.6,
        "500": 28.2,
        "600": null,
        "650": null,
        "700": null,
        "750": null,
        "800": null,
        "850": null,
        "900": null,
        "950": null,
        "1000": null,
        "1050": null,
        "1100": null,
        "1150": null,
        "1200": null,
        "1250": null,
        "1300": null,
        "1350": null,
        "1400": null,
        "1450": null,
        "1500": null,
        "1550": null,
        "1600": null,
        "1650": null
      }
    },
    {
      "block": 38,
      "line_no": 4,
      "nominal_composition": "25Cr–5Ni–3Mo–2Cu",
      "product_form": "Bar",
      "spec_no": "SA–479",
      "type_grade": null,
      "alloy_desig_uns_no": "S32550",
      "class_condition_temper": null,
      "size_thickness_in": null,
      "p_no": "10H",
      "group_no": 1,
      "min_tensile_strength_ksi": 110,
      "min_yield_strength_ksi": 80,
      "i": "NP",
      "limits_iii": "NP",
      "viii_1": 500,
      "xii": 500,
      "external_pressure_chart_no": "HA–5 G19",
      "notes": null,
      "values": {
        "100": 31.4,
        "150": null,
        "200": 31.3,
        "250": null,
        "300": 29.5,
        "400": 28.6,
        "500": 28.2,
        "600": null,
        "650": null,
        "700": null,
        "750": null,
        "800": null,
        "850": null,
        "900": null,
        "950": null,
        "1000": null,
        "1050": null,
        "1100": null,
        "1150": null,
        "1200": null,
        "1250": null,
        "1300": null,
        "1350": null,
        "1400": null,
        "1450": null,
        "1500": null,
        "1550": null,
        "1600": null,
        "1650": null
      }
    },
    {
      "block": 38,
      "line_no": 5,
      "nominal_composition": "25Cr–5Ni–3Mo–2Cu",
      "product_form": "Smls. tube",
      "spec_no": "SA–789",
      "type_grade": null,
      "alloy_desig_uns_no": "S32550",
      "class_condition_temper": null,
      "size_thickness_in": null,
      "p_no": "10H",
      "group_no": 1,
      "min_tensile_strength_ksi": 110,
      "min_yield_strength_ksi": 80,
      "i": "NP",
      "limits_iii": "NP",
      "viii_1": 500,
      "xii": 500,
      "external_pressure_chart_no": "HA–5 G19",
      "notes": null,
      "values": {
        "100": 31.4,
        "150": null,
        "200": 31.3,
        "250": null,
        "300": 29.5,
        "400": 28.6,
        "500": 28.2,
        "600": null,
        "650": null,
        "700": null,
        "750": null,
        "800": null,
        "850": null,
        "900": null,
        "950": null,
        "1000": null,
        "1050": null,
        "1100": null,
        "1150": null,
        "1200": null,
        "1250": null,
        "1300": null,
        "1350": null,
        "1400": null,
        "1450": null,
        "1500": null,
        "1550": null,
        "1600": null,
        "1650": null
      }
    },
    {
      "block": 38,
      "line_no": 6,
      "nominal_composition": "25Cr–5Ni–3Mo–2Cu",
      "product_form": "Wld. tube",
      "spec_no": "SA–789",
      "type_grade": null,
      "alloy_desig_uns_no": "S32550",
      "class_condition_temper": null,
      "size_thickness_in": null,
      "p_no": "10H",
      "group_no": 1,
      "min_tensile_strength_ksi": 110,
      "min_yield_strength_ksi": 80,
      "i": "NP",
      "limits_iii": "NP",
      "viii_1": 500,
      "xii": 500,
      "external_pressure_chart_no": "HA–5",
      "notes": "G19, G24",
      "values": {
        "100": 26.7,
        "150": null,
        "200": 26.6,
        "250": null,
        "300": 25.1,
        "400": 24.3,
        "500": 24.0,
        "600": null,
        "650": null,
        "700": null,
        "750": null,
        "800": null,
        "850": null,
        "900": null,
        "950": null,
        "1000": null,
        "1050": null,
        "1100": null,
        "1150": null,
        "1200": null,
        "1250": null,
        "1300": null,
        "1350": null,
        "1400": null,
        "1450": null,
        "1500": null,
        "1550": null,
        "1600": null,
        "1650": null
      }
    },
    {
      "block": 38,
      "line_no": 7,
      "nominal_composition": "25Cr–5Ni–3Mo–2Cu",
      "product_form": "Smls. pipe",
      "spec_no": "SA–790",
      "type_grade": null,
      "alloy_desig_uns_no": "S32550",
      "class_condition_temper": null,
      "size_thickness_in": null,
      "p_no": "10H",
      "group_no": 1,
      "min_tensile_strength_ksi": 110,
      "min_yield_strength_ksi": 80,
      "i": "NP",
      "limits_iii": "NP",
      "viii_1": 500,
      "xii": 500,
      "external_pressure_chart_no": "HA–5 G19",
      "notes": null,
      "values": {
        "100": 31.4,
        "150": null,
        "200": 31.3,
        "250": null,
        "300": 29.5,
        "400": 28.6,
        "500": 28.2,
        "600": null,
        "650": null,
        "700": null,
        "750": null,
        "800": null,
        "850": null,
        "900": null,
        "950": null,
        "1000": null,
        "1050": null,
        "1100": null,
        "1150": null,
        "1200": null,
        "1250": null,
        "1300": null,
        "1350": null,
        "1400": null,
        "1450": null,
        "1500": null,
        "1550": null,
        "1600": null,
        "1650": null
      }
    },
    {
      "block": 38,
      "line_no": 8,
      "nominal_composition": "25Cr–5Ni–3Mo–2Cu",
      "product_form": "Wld. pipe",
      "spec_no": "SA–790",
      "type_grade": null,
      "alloy_desig_uns_no": "S32550",
      "class_condition_temper": null,
      "size_thickness_in": null,
      "p_no": "10H",
      "group_no": 1,
      "min_tensile_strength_ksi": 110,
      "min_yield_strength_ksi": 80,
      "i": "NP",
      "limits_iii": "NP",
      "viii_1": 500,
      "xii": 500,
      "external_pressure_chart_no": "HA–5",
      "notes": "G19, G24",
      "values": {
        "100": 26.7,
        "150": null,
        "200": 26.6,
        "250": null,
        "300": 25.1,
        "400": 24.3,
        "500": 24.0,
        "600": null,
        "650": null,
        "700": null,
        "750": null,
        "800": null,
        "850": null,
        "900": null,
        "950": null,
        "1000": null,
        "1050": null,
        "1100": null,
        "1150": null,
        "1200": null,
        "1250": null,
        "1300": null,
        "1350": null,
        "1400": null,
        "1450": null,
        "1500": null,
        "1550": null,
        "1600": null,
        "1650": null
      }
    },
    {
      "block": 38,
      "line_no": 9,
      "nominal_composition": "25Cr–6Ni–Mo–N",
      "product_form": "Forgings",
      "spec_no": "SA–182",
      "type_grade": null,
      "alloy_desig_uns_no": "S32506",
      "class_condition_temper": null,
      "size_thickness_in": null,
      "p_no": "10H",
      "group_no": 1,
      "min_tensile_strength_ksi": 90,
      "min_yield_strength_ksi": 65,
      "i": "NP",
      "limits_iii": "NP",
      "viii_1": 600,
      "xii": "NP",
      "external_pressure_chart_no": "HA–5 G19",
      "notes": null,
      "values": {
        "100": 25.7,
        "150": null,
        "200": 25.7,
        "250": null,
        "300": 24.4,
        "400": 24.1,
        "500": 24.1,
        "600": 24.1,
        "650": null,
        "700": null,
        "750": null,
        "800": null,
        "850": null,
        "900": null,
        "950": null,
        "1000": null,
        "1050": null,
        "1100": null,
        "1150": null,
        "1200": null,
        "1250": null,
        "1300": null,
        "1350": null,
        "1400": null,
        "1450": null,
        "1500": null,
        "1550": null,
        "1600": null,
        "1650": null
      }
    },
    {
      "block": 38,
      "line_no": 10,
      "nominal_composition": "25Cr–6Ni–Mo–N",
      "product_form": "Plate, sheet",
      "spec_no": "SA–240",
      "type_grade": null,
      "alloy_desig_uns_no": "S32506",
      "class_condition_temper": null,
      "size_thickness_in": null,
      "p_no": "10H",
      "group_no": 1,
      "min_tensile_strength_ksi": 90,
      "min_yield_strength_ksi": 65,
      "i": "NP",
      "limits_iii": "NP",
      "viii_1": 600,
      "xii": "NP",
      "external_pressure_chart_no": "HA–5 G19",
      "notes": null,
      "values": {
        "100": 25.7,
        "150": null,
        "200": 25.7,
        "250": null,
        "300": 24.4,
        "400": 24.1,
        "500": 24.1,
        "600": 24.1,
        "650": null,
        "700": null,
        "750": null,
        "800": null,
        "850": null,
        "900": null,
        "950": null,
        "1000": null,
        "1050": null,
        "1100": null,
        "1150": null,
        "1200": null,
        "1250": null,
        "1300": null,
        "1350": null,
        "1400": null,
        "1450": null,
        "1500": null,
        "1550": null,
        "1600": null,
        "1650": null
      }
    },
    {
      "block": 38,
      "line_no": 11,
      "nominal_composition": "25Cr–6Ni–Mo–N",
      "product_form": "Bar",
      "spec_no": "SA–479",
      "type_grade": null,
      "alloy_desig_uns_no": "S32506",
      "class_condition_temper": null,
      "size_thickness_in": null,
      "p_no": "10H",
      "group_no": 1,
      "min_tensile_strength_ksi": 90,
      "min_yield_strength_ksi": 65,
      "i": "NP",
      "limits_iii": "NP",
      "viii_1": 600,
      "xii": "NP",
      "external_pressure_chart_no": "HA–5 G19",
      "notes": null,
      "values": {
        "100": 25.7,
        "150": null,
        "200": 25.7,
        "250": null,
        "300": 24.4,
        "400": 24.1,
        "500": 24.1,
        "600": 24.1,
        "650": null,
        "700": null,
        "750": null,
        "800": null,
        "850": null,
        "900": null,
        "950": null,
        "1000": null,
        "1050": null,
        "1100": null,
        "1150": null,
        "1200": null,
        "1250": null,
        "1300": null,
        "1350": null,
        "1400": null,
        "1450": null,
        "1500": null,
        "1550": null,
        "1600": null,
        "1650": null
      }
    },
    {
      "block": 38,
      "line_no": 12,
      "nominal_composition": "25Cr–6Ni–Mo–N",
      "product_form": "Smls. tube",
      "spec_no": "SA–789",
      "type_grade": null,
      "alloy_desig_uns_no": "S32506",
      "class_condition_temper": null,
      "size_thickness_in": null,
      "p_no": "10H",
      "group_no": 1,
      "min_tensile_strength_ksi": 90,
      "min_yield_strength_ksi": 65,
      "i": "NP",
      "limits_iii": "NP",
      "viii_1": 600,
      "xii": "NP",
      "external_pressure_chart_no": "HA–5 G19",
      "notes": null,
      "values": {
        "100": 25.7,
        "150": null,
        "200": 25.7,
        "250": null,
        "300": 24.4,
        "400": 24.1,
        "500": 24.1,
        "600": 24.1,
        "650": null,
        "700": null,
        "750": null,
        "800": null,
        "850": null,
        "900": null,
        "950": null,
        "1000": null,
        "1050": null,
        "1100": null,
        "1150": null,
        "1200": null,
        "1250": null,
        "1300": null,
        "1350": null,
        "1400": null,
        "1450": null,
        "1500": null,
        "1550": null,
        "1600": null,
        "1650": null
      }
    },
    {
      "block": 38,
      "line_no": 13,
      "nominal_composition": "25Cr–6Ni–Mo–N",
      "product_form": "Wld. tube",
      "spec_no": "SA–789",
      "type_grade": null,
      "alloy_desig_uns_no": "S32506",
      "class_condition_temper": null,
      "size_thickness_in": null,
      "p_no": "10H",
      "group_no": 1,
      "min_tensile_strength_ksi": 90,
      "min_yield_strength_ksi": 65,
      "i": "NP",
      "limits_iii": "NP",
      "viii_1": 600,
      "xii": "NP",
      "external_pressure_chart_no": "HA–5",
      "notes": "G19, G24",
      "values": {
        "100": 25.7,
        "150": null,
        "200": 25.7,
        "250": null,
        "300": 24.4,
        "400": 24.1,
        "500": 24.1,
        "600": 24.1,
        "650": null,
        "700": null,
        "750": null,
        "800": null,
        "850": null,
        "900": null,
        "950": null,
        "1000": null,
        "1050": null,
        "1100": null,
        "1150": null,
        "1200": null,
        "1250": null,
        "1300": null,
        "1350": null,
        "1400": null,
        "1450": null,
        "1500": null,
        "1550": null,
        "1600": null,
        "1650": null
      }
    },
    {
      "block": 38,
      "line_no": 14,
      "nominal_composition": "25Cr–6Ni–Mo–N",
      "product_form": "Smls. pipe",
      "spec_no": "SA–790",
      "type_grade": null,
      "alloy_desig_uns_no": "S32506",
      "class_condition_temper": null,
      "size_thickness_in": null,
      "p_no": "10H",
      "group_no": 1,
      "min_tensile_strength_ksi": 90,
      "min_yield_strength_ksi": 65,
      "i": "NP",
      "limits_iii": "NP",
      "viii_1": 600,
      "xii": "NP",
      "external_pressure_chart_no": "HA–5 G19",
      "notes": null,
      "values": {
        "100": 25.7,
        "150": null,
        "200": 25.7,
        "250": null,
        "300": 24.4,
        "400": 24.1,
        "500": 24.1,
        "600": 24.1,
        "650": null,
        "700": null,
        "750": null,
        "800": null,
        "850": null,
        "900": null,
        "950": null,
        "1000": null,
        "1050": null,
        "1100": null,
        "1150": null,
        "1200": null,
        "1250": null,
        "1300": null,
        "1350": null,
        "1400": null,
        "1450": null,
        "1500": null,
        "1550": null,
        "1600": null,
        "1650": null
      }
    },
    {
      "block": 38,
      "line_no": 15,
      "nominal_composition": "25Cr–6Ni–Mo–N",
      "product_form": "Wld. pipe",
      "spec_no": "SA–790",
      "type_grade": null,
      "alloy_desig_uns_no": "S32506",
      "class_condition_temper": null,
      "size_thickness_in": null,
      "p_no": "10H",
      "group_no": 1,
      "min_tensile_strength_ksi": 90,
      "min_yield_strength_ksi": 65,
      "i": "NP",
      "limits_iii": "NP",
      "viii_1": 600,
      "xii": "NP",
      "external_pressure_chart_no": "HA–5",
      "notes": "G19, G24",
      "values": {
        "100": 25.7,
        "150": null,
        "200": 25.7,
        "250": null,
        "300": 24.4,
        "400": 24.1,
        "500": 24.1,
        "600": 24.1,
        "650": null,
        "700": null,
        "750": null,
        "800": null,
        "850": null,
        "900": null,
        "950": null,
        "1000": null,
        "1050": null,
        "1100": null,
        "1150": null,
        "1200": null,
        "1250": null,
        "1300": null,
        "1350": null,
        "1400": null,
        "1450": null,
        "1500": null,
        "1550": null,
        "1600": null,
        "1650": null
      }
    },
    {
      "block": 38,
      "line_no": 16,
      "nominal_composition": "25Cr–6Ni–Mo–N",
      "product_form": "Plate",
      "spec_no": "SA–240",
      "type_grade": null,
      "alloy_desig_uns_no": "S31200",
      "class_condition_temper": null,
      "size_thickness_in": null,
      "p_no": "10H",
      "group_no": 1,
      "min_tensile_strength_ksi": 100,
      "min_yield_strength_ksi": 65,
      "i": "NP",
      "limits_iii": "NP",
      "viii_1": 600,
      "xii": 600,
      "external_pressure_chart_no": "HA–5 G19",
      "notes": null,
      "values": {
        "100": 28.6,
        "150": null,
        "200": 28.6,
        "250": null,
        "300": 27.1,
        "400": 26.3,
        "500": 26.1,
        "600": 26.1,
        "650": null,
        "700": null,
        "750": null,
        "800": null,
        "850": null,
        "900": null,
        "950": null,
        "1000": null,
        "1050": null,
        "1100": null,
        "1150": null,
        "1200": null,
        "1250": null,
        "1300": null,
        "1350": null,
        "1400": null,
        "1450": null,
        "1500": null,
        "1550": null,
        "1600": null,
        "1650": null
      }
    },
    {
      "block": 38,
      "line_no": 17,
      "nominal_composition": "25Cr–6.5Ni–3Mo–N",
      "product_form": "Smls. tube",
      "spec_no": "SA–789",
      "type_grade": null,
      "alloy_desig_uns_no": "S31260",
      "class_condition_temper": null,
      "size_thickness_in": null,
      "p_no": "10H",
      "group_no": 1,
      "min_tensile_strength_ksi": 100,
      "min_yield_strength_ksi": 65,
      "i": "NP",
      "limits_iii": "NP",
      "viii_1": 650,
      "xii": 650,
      "external_pressure_chart_no": "HA–5 G19",
      "notes": null,
      "values": {
        "100": 28.6,
        "150": null,
        "200": 28.5,
        "250": null,
        "300": 27.1,
        "400": 26.4,
        "500": 26.3,
        "600": 26.3,
        "650": 26.3,
        "700": null,
        "750": null,
        "800": null,
        "850": null,
        "900": null,
        "950": null,
        "1000": null,
        "1050": null,
        "1100": null,
        "1150": null,
        "1200": null,
        "1250": null,
        "1300": null,
        "1350": null,
        "1400": null,
        "1450": null,
        "1500": null,
        "1550": null,
        "1600": null,
        "1650": null
      }
    },
    {
      "block": 38,
      "line_no": 18,
      "nominal_composition": "25Cr–6.5Ni–3Mo–N",
      "product_form": "Wld. tube",
      "spec_no": "SA–789",
      "type_grade": null,
      "alloy_desig_uns_no": "S31260",
      "class_condition_temper": null,
      "size_thickness_in": null,
      "p_no": "10H",
      "group_no": 1,
      "min_tensile_strength_ksi": 100,
      "min_yield_strength_ksi": 65,
      "i": "NP",
      "limits_iii": "NP",
      "viii_1": 650,
      "xii": 650,
      "external_pressure_chart_no": "HA–5",
      "notes": "G19, G24",
      "values": {
        "100": 24.3,
        "150": null,
        "200": 24.3,
        "250": null,
        "300": 23.0,
        "400": 22.5,
        "500": 22.4,
        "600": 22.4,
        "650": 22.4,
        "700": null,
        "750": null,
        "800": null,
        "850": null,
        "900": null,
        "950": null,
        "1000": null,
        "1050": null,
        "1100": null,
        "1150": null,
        "1200": null,
        "1250": null,
        "1300": null,
        "1350": null,
        "1400": null,
        "1450": null,
        "1500": null,
        "1550": null,
        "1600": null,
        "1650": null
      }
    },
    {
      "block": 38,
      "line_no": 19,
      "nominal_composition": "25Cr–6.5Ni–3Mo–N",
      "product_form": "Smls. pipe",
      "spec_no": "SA–790",
      "type_grade": null,
      "alloy_desig_uns_no": "S31260",
      "class_condition_temper": null,
      "size_thickness_in": null,
      "p_no": "10H",
      "group_no": 1,
      "min_tensile_strength_ksi": 100,
      "min_yield_strength_ksi": 65,
      "i": "NP",
      "limits_iii": "NP",
      "viii_1": 650,
      "xii": 650,
      "external_pressure_chart_no": "HA–5 G19",
      "notes": null,
      "values": {
        "100": 28.6,
        "150": null,
        "200": 28.5,
        "250": null,
        "300": 27.1,
        "400": 26.4,
        "500": 26.3,
        "600": 26.3,
        "650": 26.3,
        "700": null,
        "750": null,
        "800": null,
        "850": null,
        "900": null,
        "950": null,
        "1000": null,
        "1050": null,
        "1100": null,
        "1150": null,
        "1200": null,
        "1250": null,
        "1300": null,
        "1350": null,
        "1400": null,
        "1450": null,
        "1500": null,
        "1550": null,
        "1600": null,
        "1650": null
      }
    },
    {
      "block": 38,
      "line_no": 20,
      "nominal_composition": "25Cr–6.5Ni–3Mo–N",
      "product_form": "Wld. pipe",
      "spec_no": "SA–790",
      "type_grade": null,
      "alloy_desig_uns_no": "S31260",
      "class_condition_temper": null,
      "size_thickness_in": null,
      "p_no": "10H",
      "group_no": 1,
      "min_tensile_strength_ksi": 100,
      "min_yield_strength_ksi": 65,
      "i": "NP",
      "limits_iii": "NP",
      "viii_1": 650,
      "xii": 650,
      "external_pressure_chart_no": "HA–5",
      "notes": "G19, G24",
      "values": {
        "100": 24.3,
        "150": null,
        "200": 24.3,
        "250": null,
        "300": 23.0,
        "400": 22.5,
        "500": 22.4,
        "600": 22.4,
        "650": 22.4,
        "700": null,
        "750": null,
        "800": null,
        "850": null,
        "900": null,
        "950": null,
        "1000": null,
        "1050": null,
        "1100": null,
        "1150": null,
        "1200": null,
        "1250": null,
        "1300": null,
        "1350": null,
        "1400": null,
        "1450": null,
        "1500": null,
        "1550": null,
        "1600": null,
        "1650": null
      }
    },
    {
      "block": 38,
      "line_no": 21,
      "nominal_composition": "25Cr–6.5Ni–3Mo–N",
