Repository: danivelas0/asme-pcc

File: resources/bpvc_ii_d_customary_2025/table_1a.json (part 52 of 55)
    "External Pressure Chart No.",
    "Notes"
  ],
  "columns_values": [
      "product_form": "Plate",
      "spec_no": "SA–240",
      "type_grade": null,
      "alloy_desig_uns_no": "S31260",
      "class_condition_temper": null,
      "size_thickness_in": null,
      "p_no": "10H",
      "group_no": 1,
      "min_tensile_strength_ksi": 100,
      "min_yield_strength_ksi": 70,
      "i": "NP",
      "limits_iii": "NP",
      "viii_1": 650,
      "xii": 650,
      "external_pressure_chart_no": "HA–5 G19",
      "notes": null,
      "values": {
        "100": 28.6,
        "150": null,
        "200": 28.5,
        "250": null,
        "300": 27.1,
        "400": 26.4,
        "500": 26.3,
        "600": 26.3,
        "650": 26.3,
        "700": null,
        "750": null,
        "800": null,
        "850": null,
        "900": null,
        "950": null,
        "1000": null,
        "1050": null,
        "1100": null,
        "1150": null,
        "1200": null,
        "1250": null,
        "1300": null,
        "1350": null,
        "1400": null,
        "1450": null,
        "1500": null,
        "1550": null,
        "1600": null,
        "1650": null
      }
    },
    {
      "block": 38,
      "line_no": 22,
      "nominal_composition": "25Cr–7Ni–3Mo–W–Cu–N",
      "product_form": "Forgings",
      "spec_no": "SA–182",
      "type_grade": "F54",
      "alloy_desig_uns_no": "S39274",
      "class_condition_temper": null,
      "size_thickness_in": null,
      "p_no": "10H",
      "group_no": 1,
      "min_tensile_strength_ksi": 116,
      "min_yield_strength_ksi": 80,
      "i": "NP",
      "limits_iii": "NP",
      "viii_1": 650,
      "xii": 650,
      "external_pressure_chart_no": "HA–8 G19",
      "notes": null,
      "values": {
        "100": 33.1,
        "150": null,
        "200": 33.1,
        "250": null,
        "300": 31.6,
        "400": 31.4,
        "500": 31.4,
        "600": 31.4,
        "650": 31.4,
        "700": null,
        "750": null,
        "800": null,
        "850": null,
        "900": null,
        "950": null,
        "1000": null,
        "1050": null,
        "1100": null,
        "1150": null,
        "1200": null,
        "1250": null,
        "1300": null,
        "1350": null,
        "1400": null,
        "1450": null,
        "1500": null,
        "1550": null,
        "1600": null,
        "1650": null
      }
    },
    {
      "block": 38,
      "line_no": 23,
      "nominal_composition": "25Cr–7Ni–3Mo–W–Cu–N",
      "product_form": "Smls. tube",
      "spec_no": "SA–789",
      "type_grade": null,
      "alloy_desig_uns_no": "S39274",
      "class_condition_temper": null,
      "size_thickness_in": null,
      "p_no": "10H",
      "group_no": 1,
      "min_tensile_strength_ksi": 116,
      "min_yield_strength_ksi": 80,
      "i": "NP",
      "limits_iii": "NP",
      "viii_1": 650,
      "xii": 650,
      "external_pressure_chart_no": "HA–8 G19",
      "notes": null,
      "values": {
        "100": 33.1,
        "150": null,
        "200": 33.1,
        "250": null,
        "300": 31.6,
        "400": 31.4,
        "500": 31.4,
        "600": 31.4,
        "650": 31.4,
        "700": null,
        "750": null,
        "800": null,
        "850": null,
        "900": null,
        "950": null,
        "1000": null,
        "1050": null,
        "1100": null,
        "1150": null,
        "1200": null,
        "1250": null,
        "1300": null,
        "1350": null,
        "1400": null,
        "1450": null,
        "1500": null,
        "1550": null,
        "1600": null,
        "1650": null
      }
    },
    {
      "block": 38,
      "line_no": 24,
      "nominal_composition": "25Cr–7Ni–3Mo–W–Cu–N",
      "product_form": "Wld. tube",
      "spec_no": "SA–789",
      "type_grade": null,
      "alloy_desig_uns_no": "S39274",
      "class_condition_temper": null,
      "size_thickness_in": null,
      "p_no": "10H",
      "group_no": 1,
      "min_tensile_strength_ksi": 116,
      "min_yield_strength_ksi": 80,
      "i": "NP",
      "limits_iii": "NP",
      "viii_1": 650,
      "xii": 650,
      "external_pressure_chart_no": "HA–8",
      "notes": "G19, G24",
      "values": {
        "100": 28.2,
        "150": null,
        "200": 28.2,
        "250": null,
        "300": 26.8,
        "400": 26.7,
        "500": 26.7,
        "600": 26.7,
        "650": 26.7,
        "700": null,
        "750": null,
        "800": null,
        "850": null,
        "900": null,
        "950": null,
        "1000": null,
        "1050": null,
        "1100": null,
        "1150": null,
        "1200": null,
        "1250": null,
        "1300": null,
        "1350": null,
        "1400": null,
        "1450": null,
        "1500": null,
        "1550": null,
        "1600": null,
        "1650": null
      }
    },
    {
      "block": 38,
      "line_no": 25,
      "nominal_composition": "25Cr–7Ni–3Mo–W–Cu–N",
      "product_form": "Smls. pipe",
      "spec_no": "SA–790",
      "type_grade": null,
      "alloy_desig_uns_no": "S39274",
      "class_condition_temper": null,
      "size_thickness_in": null,
      "p_no": "10H",
      "group_no": 1,
      "min_tensile_strength_ksi": 116,
      "min_yield_strength_ksi": 80,
      "i": "NP",
      "limits_iii": "NP",
      "viii_1": 650,
      "xii": 650,
      "external_pressure_chart_no": "HA–8 G19",
      "notes": null,
      "values": {
        "100": 33.1,
        "150": null,
        "200": 33.1,
        "250": null,
        "300": 31.6,
        "400": 31.4,
        "500": 31.4,
        "600": 31.4,
        "650": 31.4,
        "700": null,
        "750": null,
        "800": null,
        "850": null,
        "900": null,
        "950": null,
        "1000": null,
        "1050": null,
        "1100": null,
        "1150": null,
        "1200": null,
        "1250": null,
        "1300": null,
        "1350": null,
        "1400": null,
        "1450": null,
        "1500": null,
        "1550": null,
        "1600": null,
        "1650": null
      }
    },
    {
      "block": 38,
      "line_no": 26,
      "nominal_composition": "25Cr–7Ni–3Mo–W–Cu–N",
      "product_form": "Wld. pipe",
      "spec_no": "SA–790",
      "type_grade": null,
      "alloy_desig_uns_no": "S39274",
      "class_condition_temper": null,
      "size_thickness_in": null,
      "p_no": "10H",
      "group_no": 1,
      "min_tensile_strength_ksi": 116,
      "min_yield_strength_ksi": 80,
      "i": "NP",
      "limits_iii": "NP",
      "viii_1": 650,
      "xii": 650,
      "external_pressure_chart_no": "HA–8",
      "notes": "G19, G24",
      "values": {
        "100": 28.2,
        "150": null,
        "200": 28.2,
        "250": null,
        "300": 26.8,
        "400": 26.7,
        "500": 26.7,
        "600": 26.7,
        "650": 26.7,
        "700": null,
        "750": null,
        "800": null,
        "850": null,
        "900": null,
        "950": null,
        "1000": null,
        "1050": null,
        "1100": null,
        "1150": null,
        "1200": null,
        "1250": null,
        "1300": null,
        "1350": null,
        "1400": null,
        "1450": null,
        "1500": null,
        "1550": null,
        "1600": null,
        "1650": null
      }
    },
    {
      "block": 38,
      "line_no": 27,
      "nominal_composition": "25Cr–7Ni–4Mo–N",
      "product_form": "Forgings",
      "spec_no": "SA–182",
      "type_grade": "F53",
      "alloy_desig_uns_no": "S32750",
      "class_condition_temper": null,
      "size_thickness_in": null,
      "p_no": "10H",
      "group_no": 1,
      "min_tensile_strength_ksi": 116,
      "min_yield_strength_ksi": 80,
      "i": "NP",
      "limits_iii": "NP",
      "viii_1": 600,
      "xii": "NP",
      "external_pressure_chart_no": "HA–5 G19",
      "notes": null,
      "values": {
        "100": 33.1,
        "150": null,
        "200": 33.0,
        "250": null,
        "300": 31.2,
        "400": 30.1,
        "500": 29.6,
        "600": 29.4,
        "650": null,
        "700": null,
        "750": null,
        "800": null,
        "850": null,
        "900": null,
        "950": null,
        "1000": null,
        "1050": null,
        "1100": null,
        "1150": null,
        "1200": null,
        "1250": null,
        "1300": null,
        "1350": null,
        "1400": null,
        "1450": null,
        "1500": null,
        "1550": null,
        "1600": null,
        "1650": null
      }
    },
    {
      "block": 38,
      "line_no": 28,
      "nominal_composition": "25Cr–7Ni–4Mo–N",
      "product_form": "Plate, sheet",
      "spec_no": "SA–240",
      "type_grade": null,
      "alloy_desig_uns_no": "S32750",
      "class_condition_temper": null,
      "size_thickness_in": null,
      "p_no": "10H",
      "group_no": 1,
      "min_tensile_strength_ksi": 116,
      "min_yield_strength_ksi": 80,
      "i": "NP",
      "limits_iii": "NP",
      "viii_1": 600,
      "xii": "NP",
      "external_pressure_chart_no": "HA–5 G19",
      "notes": null,
      "values": {
        "100": 33.1,
        "150": null,
        "200": 33.0,
        "250": null,
        "300": 31.2,
        "400": 30.1,
        "500": 29.6,
        "600": 29.4,
        "650": null,
        "700": null,
        "750": null,
        "800": null,
        "850": null,
        "900": null,
        "950": null,
        "1000": null,
        "1050": null,
        "1100": null,
        "1150": null,
        "1200": null,
        "1250": null,
        "1300": null,
        "1350": null,
        "1400": null,
        "1450": null,
        "1500": null,
        "1550": null,
        "1600": null,
        "1650": null
      }
    },
    {
      "block": 38,
      "line_no": 29,
      "nominal_composition": "25Cr–7Ni–4Mo–N",
      "product_form": "Smls. tube",
      "spec_no": "SA–789",
      "type_grade": null,
      "alloy_desig_uns_no": "S32750",
      "class_condition_temper": null,
      "size_thickness_in": null,
      "p_no": "10H",
      "group_no": 1,
      "min_tensile_strength_ksi": 116,
      "min_yield_strength_ksi": 80,
      "i": "NP",
      "limits_iii": "NP",
      "viii_1": 600,
      "xii": 600,
      "external_pressure_chart_no": "HA–5 G19",
      "notes": null,
      "values": {
        "100": 33.1,
        "150": null,
        "200": 33.0,
        "250": null,
        "300": 31.2,
        "400": 30.1,
        "500": 29.6,
        "600": 29.4,
        "650": null,
        "700": null,
        "750": null,
        "800": null,
        "850": null,
        "900": null,
        "950": null,
        "1000": null,
        "1050": null,
        "1100": null,
        "1150": null,
        "1200": null,
        "1250": null,
        "1300": null,
        "1350": null,
        "1400": null,
        "1450": null,
        "1500": null,
        "1550": null,
        "1600": null,
        "1650": null
      }
    },
    {
      "block": 38,
      "line_no": 30,
      "nominal_composition": "25Cr–7Ni–4Mo–N",
      "product_form": "Wld. tube",
      "spec_no": "SA–789",
      "type_grade": null,
      "alloy_desig_uns_no": "S32750",
      "class_condition_temper": null,
      "size_thickness_in": null,
      "p_no": "10H",
      "group_no": 1,
      "min_tensile_strength_ksi": 116,
      "min_yield_strength_ksi": 80,
      "i": "NP",
      "limits_iii": "NP",
      "viii_1": 600,
      "xii": 600,
      "external_pressure_chart_no": "HA–5",
      "notes": "G19, G24",
      "values": {
        "100": 28.2,
        "150": null,
        "200": 28.0,
        "250": null,
        "300": 26.5,
        "400": 25.6,
        "500": 25.2,
        "600": 25.0,
        "650": null,
        "700": null,
        "750": null,
        "800": null,
        "850": null,
        "900": null,
        "950": null,
        "1000": null,
        "1050": null,
        "1100": null,
        "1150": null,
        "1200": null,
        "1250": null,
        "1300": null,
        "1350": null,
        "1400": null,
        "1450": null,
        "1500": null,
        "1550": null,
        "1600": null,
        "1650": null
      }
    },
    {
      "block": 38,
      "line_no": 31,
      "nominal_composition": "25Cr–7Ni–4Mo–N",
      "product_form": "Smls. pipe",
      "spec_no": "SA–790",
      "type_grade": null,
      "alloy_desig_uns_no": "S32750",
      "class_condition_temper": null,
      "size_thickness_in": null,
      "p_no": "10H",
      "group_no": 1,
      "min_tensile_strength_ksi": 116,
      "min_yield_strength_ksi": 80,
      "i": "NP",
      "limits_iii": "NP",
      "viii_1": 600,
      "xii": 600,
      "external_pressure_chart_no": "HA–5 G19",
      "notes": null,
      "values": {
        "100": 33.1,
        "150": null,
        "200": 33.0,
        "250": null,
        "300": 31.2,
        "400": 30.1,
        "500": 29.6,
        "600": 29.4,
        "650": null,
        "700": null,
        "750": null,
        "800": null,
        "850": null,
        "900": null,
        "950": null,
        "1000": null,
        "1050": null,
        "1100": null,
        "1150": null,
        "1200": null,
        "1250": null,
        "1300": null,
        "1350": null,
        "1400": null,
        "1450": null,
        "1500": null,
        "1550": null,
        "1600": null,
        "1650": null
      }
    },
    {
      "block": 38,
      "line_no": 32,
      "nominal_composition": "25Cr–7Ni–4Mo–N",
      "product_form": "Wld. pipe",
      "spec_no": "SA–790",
      "type_grade": null,
      "alloy_desig_uns_no": "S32750",
      "class_condition_temper": null,
      "size_thickness_in": null,
      "p_no": "10H",
      "group_no": 1,
      "min_tensile_strength_ksi": 116,
      "min_yield_strength_ksi": 80,
      "i": "NP",
      "limits_iii": "NP",
      "viii_1": 600,
      "xii": 600,
      "external_pressure_chart_no": "HA–5",
      "notes": "G19, G24",
      "values": {
        "100": 28.2,
        "150": null,
        "200": 28.0,
        "250": null,
        "300": 26.5,
        "400": 25.6,
        "500": 25.2,
        "600": 25.0,
        "650": null,
        "700": null,
        "750": null,
        "800": null,
        "850": null,
        "900": null,
        "950": null,
        "1000": null,
        "1050": null,
        "1100": null,
        "1150": null,
        "1200": null,
        "1250": null,
        "1300": null,
        "1350": null,
        "1400": null,
        "1450": null,
        "1500": null,
        "1550": null,
        "1600": null,
        "1650": null
      }
    },
    {
      "block": 38,
      "line_no": 33,
      "nominal_composition": "25Cr–7.5Ni–3.5Mo–N–Cu–W",
      "product_form": "Castings",
      "spec_no": "SA–995",
      "type_grade": "CD3MWCuN",
      "alloy_desig_uns_no": "J93380",
      "class_condition_temper": null,
      "size_thickness_in": null,
      "p_no": "10H",
      "group_no": 1,
      "min_tensile_strength_ksi": 100,
      "min_yield_strength_ksi": 65,
      "i": "NP",
      "limits_iii": "NP",
      "viii_1": 600,
      "xii": "NP",
      "external_pressure_chart_no": "HA–5 G19",
      "notes": null,
      "values": {
        "100": 28.6,
        "150": 28.5,
        "200": 28.4,
        "250": 27.7,
        "300": 26.9,
        "400": 26.6,
        "500": 26.6,
        "600": 26.6,
        "650": null,
        "700": null,
        "750": null,
        "800": null,
        "850": null,
        "900": null,
        "950": null,
        "1000": null,
        "1050": null,
        "1100": null,
        "1150": null,
        "1200": null,
        "1250": null,
        "1300": null,
        "1350": null,
        "1400": null,
        "1450": null,
        "1500": null,
        "1550": null,
        "1600": null,
        "1650": null
      }
    },
    {
      "block": 38,
      "line_no": 34,
      "nominal_composition": "25Cr–7.5Ni–3.5Mo–N–Cu–W",
      "product_form": "Forgings",
      "spec_no": "SA–182",
      "type_grade": "F55",
      "alloy_desig_uns_no": "S32760",
      "class_condition_temper": null,
      "size_thickness_in": null,
      "p_no": "10H",
      "group_no": 1,
      "min_tensile_strength_ksi": 109,
      "min_yield_strength_ksi": 80,
      "i": "NP",
      "limits_iii": "NP",
      "viii_1": 600,
      "xii": "NP",
      "external_pressure_chart_no": "HA–9 G19",
      "notes": null,
      "values": {
        "100": 31.1,
        "150": null,
        "200": 30.2,
        "250": null,
        "300": 29.2,
        "400": 29.2,
        "500": 29.2,
        "600": 29.2,
        "650": null,
        "700": null,
        "750": null,
        "800": null,
        "850": null,
        "900": null,
        "950": null,
        "1000": null,
        "1050": null,
        "1100": null,
        "1150": null,
        "1200": null,
        "1250": null,
        "1300": null,
        "1350": null,
        "1400": null,
        "1450": null,
        "1500": null,
        "1550": null,
        "1600": null,
        "1650": null
      }
    },
    {
      "block": 38,
      "line_no": 35,
      "nominal_composition": "25Cr–7.5Ni–3.5Mo–N–Cu–W",
      "product_form": "Plate",
      "spec_no": "SA–240",
      "type_grade": null,
      "alloy_desig_uns_no": "S32760",
      "class_condition_temper": null,
      "size_thickness_in": null,
      "p_no": "10H",
      "group_no": 1,
      "min_tensile_strength_ksi": 109,
      "min_yield_strength_ksi": 80,
      "i": "NP",
      "limits_iii": "NP",
      "viii_1": 600,
      "xii": "NP",
      "external_pressure_chart_no": "HA–9 G19",
      "notes": null,
      "values": {
        "100": 31.1,
        "150": null,
        "200": 30.2,
        "250": null,
        "300": 29.2,
        "400": 29.2,
        "500": 29.2,
        "600": 29.2,
        "650": null,
        "700": null,
        "750": null,
        "800": null,
        "850": null,
        "900": null,
        "950": null,
        "1000": null,
        "1050": null,
        "1100": null,
        "1150": null,
        "1200": null,
        "1250": null,
        "1300": null,
        "1350": null,
        "1400": null,
        "1450": null,
        "1500": null,
        "1550": null,
        "1600": null,
        "1650": null
      }
    },
    {
      "block": 38,
      "line_no": 36,
      "nominal_composition": "25Cr–7.5Ni–3.5Mo–N–Cu–W",
      "product_form": "Bar",
      "spec_no": "SA–479",
      "type_grade": null,
      "alloy_desig_uns_no": "S32760",
      "class_condition_temper": "Annealed",
      "size_thickness_in": null,
      "p_no": "10H",
      "group_no": 1,
      "min_tensile_strength_ksi": 109,
      "min_yield_strength_ksi": 80,
      "i": "NP",
      "limits_iii": "NP",
      "viii_1": 600,
      "xii": "NP",
      "external_pressure_chart_no": "HA–9 G19",
      "notes": null,
      "values": {
        "100": 31.1,
        "150": null,
        "200": 30.2,
        "250": null,
        "300": 29.2,
        "400": 29.2,
        "500": 29.2,
        "600": 29.2,
        "650": null,
        "700": null,
        "750": null,
        "800": null,
        "850": null,
        "900": null,
        "950": null,
        "1000": null,
        "1050": null,
        "1100": null,
        "1150": null,
        "1200": null,
        "1250": null,
        "1300": null,
        "1350": null,
        "1400": null,
        "1450": null,
        "1500": null,
        "1550": null,
        "1600": null,
        "1650": null
      }
    },
    {
      "block": 38,
      "line_no": 37,
      "nominal_composition": "25Cr–7.5Ni–3.5Mo–N–Cu–W",
      "product_form": "Smls. tube",
      "spec_no": "SA–789",
      "type_grade": null,
      "alloy_desig_uns_no": "S32760",
      "class_condition_temper": null,
      "size_thickness_in": null,
      "p_no": "10H",
      "group_no": 1,
      "min_tensile_strength_ksi": 109,
      "min_yield_strength_ksi": 80,
      "i": "NP",
      "limits_iii": "NP",
      "viii_1": 600,
      "xii": "NP",
      "external_pressure_chart_no": "HA–9 G19",
      "notes": null,
      "values": {
        "100": 31.1,
        "150": null,
        "200": 30.2,
        "250": null,
        "300": 29.2,
        "400": 29.2,
        "500": 29.2,
        "600": 29.2,
        "650": null,
        "700": null,
        "750": null,
        "800": null,
        "850": null,
        "900": null,
        "950": null,
        "1000": null,
        "1050": null,
        "1100": null,
        "1150": null,
        "1200": null,
        "1250": null,
        "1300": null,
        "1350": null,
        "1400": null,
        "1450": null,
        "1500": null,
        "1550": null,
        "1600": null,
        "1650": null
      }
    },
    {
      "block": 38,
      "line_no": 38,
      "nominal_composition": "25Cr–7.5Ni–3.5Mo–N–Cu–W",
      "product_form": "Wld. tube",
      "spec_no": "SA–789",
      "type_grade": null,
      "alloy_desig_uns_no": "S32760",
      "class_condition_temper": null,
      "size_thickness_in": null,
      "p_no": "10H",
      "group_no": 1,
      "min_tensile_strength_ksi": 109,
      "min_yield_strength_ksi": 80,
      "i": "NP",
      "limits_iii": "NP",
      "viii_1": 600,
      "xii": "NP",
      "external_pressure_chart_no": "HA–9",
      "notes": "G19, G24",
      "values": {
        "100": 26.5,
        "150": null,
        "200": 25.7,
        "250": null,
        "300": 24.8,
        "400": 24.8,
        "500": 24.8,
        "600": 24.8,
        "650": null,
        "700": null,
        "750": null,
        "800": null,
        "850": null,
        "900": null,
        "950": null,
        "1000": null,
        "1050": null,
        "1100": null,
        "1150": null,
        "1200": null,
        "1250": null,
        "1300": null,
        "1350": null,
        "1400": null,
        "1450": null,
        "1500": null,
        "1550": null,
        "1600": null,
        "1650": null
      }
    },
    {
      "block": 38,
      "line_no": 39,
      "nominal_composition": "25Cr–7.5Ni–3.5Mo–N–Cu–W",
      "product_form": "Smls. pipe",
      "spec_no": "SA–790",
      "type_grade": null,
      "alloy_desig_uns_no": "S32760",
      "class_condition_temper": null,
      "size_thickness_in": null,
      "p_no": "10H",
      "group_no": 1,
      "min_tensile_strength_ksi": 109,
      "min_yield_strength_ksi": 80,
      "i": "NP",
      "limits_iii": "NP",
      "viii_1": 600,
      "xii": "NP",
      "external_pressure_chart_no": "HA–9 G19",
      "notes": null,
      "values": {
        "100": 31.1,
        "150": null,
        "200": 30.2,
        "250": null,
        "300": 29.2,
        "400": 29.2,
        "500": 29.2,
        "600": 29.2,
        "650": null,
        "700": null,
        "750": null,
        "800": null,
        "850": null,
        "900": null,
        "950": null,
        "1000": null,
        "1050": null,
        "1100": null,
        "1150": null,
        "1200": null,
        "1250": null,
        "1300": null,
        "1350": null,
        "1400": null,
        "1450": null,
        "1500": null,
        "1550": null,
        "1600": null,
        "1650": null
      }
    },
    {
      "block": 38,
      "line_no": 40,
      "nominal_composition": "25Cr–7.5Ni–3.5Mo–N–Cu–W",
      "product_form": "Wld. pipe",
      "spec_no": "SA–790",
      "type_grade": null,
      "alloy_desig_uns_no": "S32760",
      "class_condition_temper": null,
      "size_thickness_in": null,
      "p_no": "10H",
      "group_no": 1,
      "min_tensile_strength_ksi": 109,
      "min_yield_strength_ksi": 80,
      "i": "NP",
      "limits_iii": "NP",
      "viii_1": 600,
      "xii": "NP",
      "external_pressure_chart_no": "HA–9",
      "notes": "G19, G24",
      "values": {
        "100": 26.5,
        "150": null,
        "200": 25.7,
        "250": null,
        "300": 24.8,
        "400": 24.8,
        "500": 24.8,
        "600": 24.8,
        "650": null,
        "700": null,
        "750": null,
        "800": null,
        "850": null,
        "900": null,
        "950": null,
        "1000": null,
        "1050": null,
        "1100": null,
        "1150": null,
        "1200": null,
        "1250": null,
        "1300": null,
        "1350": null,
        "1400": null,
        "1450": null,
        "1500": null,
        "1550": null,
        "1600": null,
        "1650": null
      }
    },
    {
      "block": 38,
      "line_no": 41,
      "nominal_composition": "25Cr–7.5Ni–3.5Mo–N–Cu–W",
      "product_form": "Smls. & wld. fittings",
      "spec_no": "SA–815",
      "type_grade": null,
      "alloy_desig_uns_no": "S32760",
      "class_condition_temper": null,
      "size_thickness_in": null,
      "p_no": "10H",
      "group_no": 1,
      "min_tensile_strength_ksi": 109,
      "min_yield_strength_ksi": 80,
      "i": "NP",
      "limits_iii": "NP",
      "viii_1": 600,
      "xii": "NP",
      "external_pressure_chart_no": "HA–9",
      "notes": "G19, W14",
      "values": {
        "100": 31.1,
        "150": null,
        "200": 30.2,
        "250": null,
        "300": 29.2,
        "400": 29.2,
        "500": 29.2,
        "600": 29.2,
        "650": null,
        "700": null,
        "750": null,
        "800": null,
        "850": null,
        "900": null,
        "950": null,
        "1000": null,
        "1050": null,
        "1100": null,
        "1150": null,
        "1200": null,
        "1250": null,
        "1300": null,
        "1350": null,
        "1400": null,
        "1450": null,
        "1500": null,
        "1550": null,
        "1600": null,
        "1650": null
      }
    },
    {
      "block": 38,
      "line_no": 42,
      "nominal_composition": "25Cr–12Ni",
      "product_form": "Castings",
      "spec_no": "SA–351",
      "type_grade": "CH8",
      "alloy_desig_uns_no": "J93400",
      "class_condition_temper": null,
      "size_thickness_in": null,
      "p_no": 8,
      "group_no": 2,
      "min_tensile_strength_ksi": 65,
      "min_yield_strength_ksi": 28,
      "i": "NP",
      "limits_iii": 800,
      "viii_1": 1500,
      "xii": 650,
      "external_pressure_chart_no": "HA–3",
      "notes": "G1, G5, G12, G16, G17, G19, T6",
      "values": {
        "100": 18.6,
        "150": null,
        "200": 17.0,
        "250": null,
        "300": 15.8,
        "400": 15.4,
        "500": 15.4,
        "600": 15.4,
        "650": 15.3,
        "700": 15.2,
        "750": 15.0,
        "800": 14.8,
        "850": 14.4,
        "900": 13.9,
        "950": 13.2,
        "1000": 11.1,
        "1050": 8.5,
        "1100": 6.5,
        "1150": 5.0,
        "1200": 3.8,
        "1250": 2.9,
        "1300": 2.3,
        "1350": 1.8,
        "1400": 1.3,
        "1450": 0.9,
        "1500": 0.8,
        "1550": null,
        "1600": null,
        "1650": null
      }
    },
    {
      "block": 38,
      "line_no": 43,
      "nominal_composition": "25Cr–12Ni",
      "product_form": "Castings",
      "spec_no": "SA–351",
      "type_grade": "CH8",
      "alloy_desig_uns_no": "J93400",
      "class_condition_temper": null,
      "size_thickness_in": null,
      "p_no": 8,
      "group_no": 2,
      "min_tensile_strength_ksi": 65,
      "min_yield_strength_ksi": 28,
      "i": "NP",
      "limits_iii": "NP",
      "viii_1": 1500,
      "xii": 650,
      "external_pressure_chart_no": "HA–3",
      "notes": "G1, G12, G19, T7",
      "values": {
        "100": 18.6,
        "150": null,
        "200": 15.3,
        "250": null,
        "300": 14.1,
        "400": 13.5,
        "500": 13.1,
        "600": 12.7,
        "650": 12.4,
        "700": 12.1,
        "750": 11.8,
        "800": 11.4,
        "850": 11.0,
        "900": 10.7,
        "950": 10.3,
        "1000": 9.9,
        "1050": 8.5,
        "1100": 6.5,
        "1150": 5.0,
        "1200": 3.8,
        "1250": 2.9,
        "1300": 2.3,
        "1350": 1.8,
        "1400": 1.3,
        "1450": 0.9,
        "1500": 0.8,
        "1550": null,
        "1600": null,
        "1650": null
      }
    },
    {
      "block": 38,
      "line_no": 44,
      "nominal_composition": "25Cr–12Ni",
      "product_form": "Cast pipe",
      "spec_no": "SA–451",
      "type_grade": "CPH8",
      "alloy_desig_uns_no": "J93400",
      "class_condition_temper": null,
      "size_thickness_in": null,
      "p_no": 8,
      "group_no": 2,
      "min_tensile_strength_ksi": 65,
      "min_yield_strength_ksi": 28,
      "i": "NP",
      "limits_iii": 800,
      "viii_1": "NP",
      "xii": "NP",
      "external_pressure_chart_no": "HA–3",
      "notes": "G5, G16, G17, G19",
      "values": {
        "100": 18.6,
        "150": null,
        "200": 17.0,
        "250": null,
        "300": 15.8,
        "400": 15.4,
        "500": 15.4,
        "600": 15.4,
        "650": 15.3,
        "700": 15.2,
        "750": 15.0,
        "800": 14.8,
        "850": null,
        "900": null,
        "950": null,
        "1000": null,
        "1050": null,
        "1100": null,
        "1150": null,
        "1200": null,
        "1250": null,
        "1300": null,
        "1350": null,
        "1400": null,
        "1450": null,
        "1500": null,
        "1550": null,
        "1600": null,
        "1650": null
      }
    },
    {
      "block": 38,
      "line_no": 45,
      "nominal_composition": "25Cr–12Ni",
      "product_form": "Castings",
      "spec_no": "SA–351",
      "type_grade": "CH20",
      "alloy_desig_uns_no": "J93402",
      "class_condition_temper": null,
      "size_thickness_in": null,
      "p_no": 8,
      "group_no": 2,
      "min_tensile_strength_ksi": 70,
      "min_yield_strength_ksi": 30,
      "i": "NP",
      "limits_iii": 800,
      "viii_1": 1500,
      "xii": 650,
      "external_pressure_chart_no": "HA–2",
      "notes": "G1, G5, G12, G16, G17, T6",
      "values": {
        "100": 20.0,
        "150": null,
        "200": 18.3,
        "250": null,
        "300": 17.0,
        "400": 16.6,
        "500": 16.6,
        "600": 16.6,
        "650": 16.5,
        "700": 16.4,
        "750": 16.2,
        "800": 15.9,
        "850": 15.5,
        "900": 14.9,
        "950": 14.3,
        "1000": 11.1,
        "1050": 8.5,
        "1100": 6.5,
        "1150": 5.0,
        "1200": 3.8,
        "1250": 2.9,
        "1300": 2.3,
        "1350": 1.8,
        "1400": 1.3,
        "1450": 0.9,
        "1500": 0.8,
        "1550": null,
        "1600": null,
        "1650": null
      }
    },
    {
      "block": 39,
      "line_no": 1,
      "nominal_composition": "25Cr–12Ni",
      "product_form": "Castings",
      "spec_no": "SA–351",
      "type_grade": "CH20",
      "alloy_desig_uns_no": "J93402",
      "class_condition_temper": null,
      "size_thickness_in": null,
      "p_no": 8,
      "group_no": 2,
      "min_tensile_strength_ksi": 70,
      "min_yield_strength_ksi": 30,
      "i": "NP",
      "limits_iii": "NP",
      "viii_1": 1500,
      "xii": 650,
      "external_pressure_chart_no": "HA–2",
      "notes": "G1, G12, T7",
      "values": {
        "100": 20.0,
        "150": null,
        "200": 16.3,
        "250": null,
        "300": 15.1,
        "400": 14.5,
        "500": 14.0,
        "600": 13.6,
        "650": 13.3,
        "700": 12.9,
        "750": 12.6,
        "800": 12.2,
        "850": 11.8,
        "900": 11.4,
        "950": 11.0,
        "1000": 10.6,
        "1050": 8.5,
        "1100": 6.5,
        "1150": 5.0,
        "1200": 3.8,
        "1250": 2.9,
        "1300": 2.3,
        "1350": 1.8,
        "1400": 1.3,
        "1450": 0.9,
        "1500": 0.8,
        "1550": null,
        "1600": null,
        "1650": null
      }
    },
    {
      "block": 39,
      "line_no": 2,
      "nominal_composition": "25Cr–12Ni",
      "product_form": "Cast pipe",
      "spec_no": "SA–451",
      "type_grade": "CPH20",
      "alloy_desig_uns_no": "J93402",
      "class_condition_temper": null,
      "size_thickness_in": null,
      "p_no": 8,
      "group_no": 2,
      "min_tensile_strength_ksi": 70,
      "min_yield_strength_ksi": 30,
      "i": "NP",
      "limits_iii": 800,
      "viii_1": "NP",
      "xii": "NP",
      "external_pressure_chart_no": "HA–2",
      "notes": "G5, G16, G17",
      "values": {
        "100": 20.0,
        "150": null,
        "200": 18.3,
        "250": null,
        "300": 17.0,
        "400": 16.6,
        "500": 16.6,
        "600": 16.6,
        "650": 16.5,
        "700": 16.4,
        "750": 16.2,
        "800": 15.9,
        "850": null,
        "900": null,
        "950": null,
        "1000": null,
        "1050": null,
        "1100": null,
        "1150": null,
        "1200": null,
        "1250": null,
        "1300": null,
        "1350": null,
        "1400": null,
        "1450": null,
        "1500": null,
        "1550": null,
        "1600": null,
        "1650": null
      }
    },
    {
      "block": 39,
      "line_no": 3,
      "nominal_composition": "25Cr–20Ni",
      "product_form": "Castings",
      "spec_no": "SA–351",
      "type_grade": "CK20",
      "alloy_desig_uns_no": "J94202",
      "class_condition_temper": null,
      "size_thickness_in": null,
      "p_no": 8,
      "group_no": 2,
      "min_tensile_strength_ksi": 65,
      "min_yield_strength_ksi": 28,
      "i": "NP",
      "limits_iii": 800,
      "viii_1": 1500,
      "xii": 650,
      "external_pressure_chart_no": "HA–3",
      "notes": "G1, G5, G12, G16, G17, T6",
      "values": {
        "100": 18.6,
        "150": null,
        "200": 17.0,
        "250": null,
        "300": 15.8,
        "400": 15.4,
        "500": 15.4,
        "600": 15.4,
        "650": 15.3,
        "700": 15.2,
        "750": 15.0,
        "800": 14.8,
        "850": 14.4,
        "900": 13.9,
        "950": 13.2,
        "1000": 11.3,
        "1050": 9.8,
        "1100": 8.5,
        "1150": 7.3,
        "1200": 6.0,
        "1250": 4.8,
        "1300": 3.5,
        "1350": 2.4,
        "1400": 1.6,
        "1450": 1.1,
        "1500": 0.8,
        "1550": null,
        "1600": null,
        "1650": null
      }
    },
    {
      "block": 39,
      "line_no": 4,
      "nominal_composition": "25Cr–20Ni",
      "product_form": "Castings",
      "spec_no": "SA–351",
      "type_grade": "CK20",
      "alloy_desig_uns_no": "J94202",
      "class_condition_temper": null,
      "size_thickness_in": null,
      "p_no": 8,
      "group_no": 2,
      "min_tensile_strength_ksi": 65,
      "min_yield_strength_ksi": 28,
      "i": "NP",
      "limits_iii": "NP",
      "viii_1": 1500,
      "xii": 650,
      "external_pressure_chart_no": "HA–3",
      "notes": "G1, G12, T8",
      "values": {
        "100": 18.6,
        "150": null,
        "200": 15.3,
        "250": null,
        "300": 14.1,
        "400": 13.5,
        "500": 13.1,
        "600": 12.7,
        "650": 12.4,
        "700": 12.1,
        "750": 11.8,
        "800": 11.4,
        "850": 11.0,
        "900": 10.7,
        "950": 10.3,
        "1000": 9.9,
        "1050": 9.5,
        "1100": 8.5,
        "1150": 7.3,
        "1200": 6.0,
        "1250": 4.8,
        "1300": 3.5,
        "1350": 2.4,
        "1400": 1.6,
        "1450": 1.1,
        "1500": 0.8,
        "1550": null,
        "1600": null,
        "1650": null
      }
    },
    {
      "block": 39,
      "line_no": 5,
      "nominal_composition": "25Cr–20Ni",
      "product_form": "Cast pipe",
      "spec_no": "SA–451",
      "type_grade": "CPK20",
      "alloy_desig_uns_no": "J94202",
      "class_condition_temper": null,
      "size_thickness_in": null,
      "p_no": 8,
      "group_no": 2,
      "min_tensile_strength_ksi": 65,
      "min_yield_strength_ksi": 28,
      "i": "NP",
      "limits_iii": 800,
      "viii_1": "NP",
      "xii": "NP",
      "external_pressure_chart_no": "HA–3",
      "notes": "G5, G16, G17",
      "values": {
        "100": 18.6,
        "150": null,
        "200": 17.0,
        "250": null,
        "300": 15.8,
        "400": 15.4,
        "500": 15.4,
        "600": 15.4,
        "650": 15.3,
        "700": 15.2,
        "750": 15.0,
        "800": 14.8,
        "850": null,
        "900": null,
        "950": null,
        "1000": null,
        "1050": null,
        "1100": null,
        "1150": null,
        "1200": null,
        "1250": null,
        "1300": null,
        "1350": null,
        "1400": null,
        "1450": null,
        "1500": null,
        "1550": null,
        "1600": null,
        "1650": null
      }
    },
    {
      "block": 39,
      "line_no": 6,
      "nominal_composition": "25Cr–20Ni",
      "product_form": "Forgings",
      "spec_no": "SA–182",
      "type_grade": "F310",
      "alloy_desig_uns_no": "S31000",
      "class_condition_temper": null,
      "size_thickness_in": ">5",
      "p_no": 8,
      "group_no": 2,
      "min_tensile_strength_ksi": 70,
      "min_yield_strength_ksi": 30,
      "i": "NP",
      "limits_iii": 800,
      "viii_1": "NP",
      "xii": "NP",
      "external_pressure_chart_no": "HA–2 G5",
      "notes": null,
      "values": {
        "100": 20.0,
        "150": null,
        "200": 19.8,
        "250": null,
        "300": 18.9,
        "400": 18.6,
        "500": 18.5,
        "600": 18.5,
        "650": 18.2,
        "700": 17.9,
        "750": 17.7,
        "800": 17.4,
        "850": null,
        "900": null,
        "950": null,
        "1000": null,
        "1050": null,
        "1100": null,
        "1150": null,
        "1200": null,
        "1250": null,
        "1300": null,
        "1350": null,
        "1400": null,
        "1450": null,
        "1500": null,
        "1550": null,
        "1600": null,
        "1650": null
      }
    },
    {
      "block": 39,
      "line_no": 7,
      "nominal_composition": "25Cr–20Ni",
      "product_form": "Forgings",
      "spec_no": "SA–182",
      "type_grade": "F310",
      "alloy_desig_uns_no": "S31000",
      "class_condition_temper": null,
      "size_thickness_in": "≤5",
      "p_no": 8,
      "group_no": 2,
      "min_tensile_strength_ksi": 75,
      "min_yield_strength_ksi": 30,
      "i": "NP",
      "limits_iii": 800,
      "viii_1": 1500,
      "xii": 650,
      "external_pressure_chart_no": "HA–2",
      "notes": "G5, G12, G14, T5",
      "values": {
        "100": 20.0,
        "150": null,
        "200": 20.0,
        "250": null,
        "300": 20.0,
        "400": 19.9,
        "500": 19.3,
        "600": 18.5,
        "650": 18.2,
        "700": 17.9,
        "750": 17.7,
        "800": 17.4,
        "850": 17.2,
        "900": 16.9,
        "950": 15.9,
        "1000": 9.9,
        "1050": 7.1,
        "1100": 5.0,
        "1150": 3.6,
        "1200": 2.5,
        "1250": 1.5,
        "1300": 0.8,
        "1350": 0.5,
        "1400": 0.4,
        "1450": 0.3,
        "1500": 0.2,
        "1550": null,
        "1600": null,
        "1650": null
      }
    },
    {
      "block": 39,
      "line_no": 8,
      "nominal_composition": "25Cr–20Ni",
      "product_form": "Forgings",
      "spec_no": "SA–965",
      "type_grade": "F310",
      "alloy_desig_uns_no": "S31000",
      "class_condition_temper": null,
      "size_thickness_in": null,
      "p_no": 8,
      "group_no": 2,
      "min_tensile_strength_ksi": 75,
      "min_yield_strength_ksi": 30,
      "i": "NP",
      "limits_iii": 800,
      "viii_1": 1500,
      "xii": 650,
      "external_pressure_chart_no": "HA–2",
      "notes": "G5, G12, T5",
      "values": {
        "100": 20.0,
        "150": null,
        "200": 20.0,
        "250": null,
        "300": 20.0,
        "400": 19.9,
        "500": 19.3,
        "600": 18.5,
        "650": 18.2,
        "700": 17.9,
        "750": 17.7,
        "800": 17.4,
        "850": 17.2,
        "900": 16.9,
        "950": 15.9,
        "1000": 9.9,
        "1050": 7.1,
        "1100": 5.0,
        "1150": 3.6,
        "1200": 2.5,
        "1250": 1.5,
        "1300": 0.8,
        "1350": 0.5,
        "1400": 0.4,
        "1450": 0.3,
        "1500": 0.2,
        "1550": null,
        "1600": null,
        "1650": null
