Repository: danivelas0/asme-pcc

File: resources/bpvc_ii_d_customary_2025/table_1a.json (part 53 of 55)
    "External Pressure Chart No.",
    "Notes"
  ],
  "columns_values": [
      }
    },
    {
      "block": 39,
      "line_no": 9,
      "nominal_composition": "25Cr–20Ni",
      "product_form": "Smls. tube",
      "spec_no": "SA–213",
      "type_grade": null,
      "alloy_desig_uns_no": "S31002",
      "class_condition_temper": null,
      "size_thickness_in": null,
      "p_no": 8,
      "group_no": 2,
      "min_tensile_strength_ksi": 73,
      "min_yield_strength_ksi": 30,
      "i": "NP",
      "limits_iii": "NP",
      "viii_1": 842,
      "xii": "NP",
      "external_pressure_chart_no": "HA–2 G5",
      "notes": null,
      "values": {
        "100": 20.0,
        "150": 20.0,
        "200": 20.0,
        "250": 20.0,
        "300": 20.0,
        "400": 19.3,
        "500": 18.7,
        "600": 18.3,
        "650": 18.1,
        "700": 17.9,
        "750": 17.4,
        "800": 17.0,
        "850": 16.6,
        "900": null,
        "950": null,
        "1000": null,
        "1050": null,
        "1100": null,
        "1150": null,
        "1200": null,
        "1250": null,
        "1300": null,
        "1350": null,
        "1400": null,
        "1450": null,
        "1500": null,
        "1550": null,
        "1600": null,
        "1650": null
      }
    },
    {
      "block": 39,
      "line_no": 10,
      "nominal_composition": "25Cr–20Ni",
      "product_form": "Smls. tube",
      "spec_no": "SA–213",
      "type_grade": null,
      "alloy_desig_uns_no": "S31002",
      "class_condition_temper": null,
      "size_thickness_in": null,
      "p_no": 8,
      "group_no": 2,
      "min_tensile_strength_ksi": 73,
      "min_yield_strength_ksi": 30,
      "i": "NP",
      "limits_iii": "NP",
      "viii_1": 842,
      "xii": "NP",
      "external_pressure_chart_no": "HA–2 …",
      "notes": null,
      "values": {
        "100": 20.0,
        "150": 18.6,
        "200": 17.9,
        "250": 17.3,
        "300": 16.7,
        "400": 15.7,
        "500": 14.9,
        "600": 14.1,
        "650": 13.7,
        "700": 13.3,
        "750": 12.9,
        "800": 12.6,
        "850": 12.3,
        "900": null,
        "950": null,
        "1000": null,
        "1050": null,
        "1100": null,
        "1150": null,
        "1200": null,
        "1250": null,
        "1300": null,
        "1350": null,
        "1400": null,
        "1450": null,
        "1500": null,
        "1550": null,
        "1600": null,
        "1650": null
      }
    },
    {
      "block": 39,
      "line_no": 11,
      "nominal_composition": "25Cr–20Ni",
      "product_form": "Smls. pipe",
      "spec_no": "SA–312",
      "type_grade": null,
      "alloy_desig_uns_no": "S31002",
      "class_condition_temper": null,
      "size_thickness_in": null,
      "p_no": 8,
      "group_no": 2,
      "min_tensile_strength_ksi": 73,
      "min_yield_strength_ksi": 30,
      "i": "NP",
      "limits_iii": "NP",
      "viii_1": 842,
      "xii": "NP",
      "external_pressure_chart_no": "HA–2 G5",
      "notes": null,
      "values": {
        "100": 20.0,
        "150": 20.0,
        "200": 20.0,
        "250": 20.0,
        "300": 20.0,
        "400": 19.3,
        "500": 18.7,
        "600": 18.3,
        "650": 18.1,
        "700": 17.9,
        "750": 17.4,
        "800": 17.0,
        "850": 16.6,
        "900": null,
        "950": null,
        "1000": null,
        "1050": null,
        "1100": null,
        "1150": null,
        "1200": null,
        "1250": null,
        "1300": null,
        "1350": null,
        "1400": null,
        "1450": null,
        "1500": null,
        "1550": null,
        "1600": null,
        "1650": null
      }
    },
    {
      "block": 39,
      "line_no": 12,
      "nominal_composition": "25Cr–20Ni",
      "product_form": "Smls. pipe",
      "spec_no": "SA–312",
      "type_grade": null,
      "alloy_desig_uns_no": "S31002",
      "class_condition_temper": null,
      "size_thickness_in": null,
      "p_no": 8,
      "group_no": 2,
      "min_tensile_strength_ksi": 73,
      "min_yield_strength_ksi": 30,
      "i": "NP",
      "limits_iii": "NP",
      "viii_1": 842,
      "xii": "NP",
      "external_pressure_chart_no": "HA–2 …",
      "notes": null,
      "values": {
        "100": 20.0,
        "150": 18.6,
        "200": 17.9,
        "250": 17.3,
        "300": 16.7,
        "400": 15.7,
        "500": 14.9,
        "600": 14.1,
        "650": 13.7,
        "700": 13.3,
        "750": 12.9,
        "800": 12.6,
        "850": 12.3,
        "900": null,
        "950": null,
        "1000": null,
        "1050": null,
        "1100": null,
        "1150": null,
        "1200": null,
        "1250": null,
        "1300": null,
        "1350": null,
        "1400": null,
        "1450": null,
        "1500": null,
        "1550": null,
        "1600": null,
        "1650": null
      }
    },
    {
      "block": 39,
      "line_no": 13,
      "nominal_composition": "25Cr–20Ni",
      "product_form": "Smls. tube",
      "spec_no": "SA–213",
      "type_grade": "TP310S",
      "alloy_desig_uns_no": "S31008",
      "class_condition_temper": null,
      "size_thickness_in": null,
      "p_no": 8,
      "group_no": 2,
      "min_tensile_strength_ksi": 75,
      "min_yield_strength_ksi": 30,
      "i": 1500,
      "limits_iii": "NP",
      "viii_1": 1500,
      "xii": 650,
      "external_pressure_chart_no": "HA–2",
      "notes": "G5, G12, T5",
      "values": {
        "100": 20.0,
        "150": null,
        "200": 20.0,
        "250": null,
        "300": 20.0,
        "400": 19.9,
        "500": 19.3,
        "600": 18.5,
        "650": 18.2,
        "700": 17.9,
        "750": 17.7,
        "800": 17.4,
        "850": 17.2,
        "900": 16.9,
        "950": 15.9,
        "1000": 9.9,
        "1050": 7.1,
        "1100": 5.0,
        "1150": 3.6,
        "1200": 2.5,
        "1250": 1.5,
        "1300": 0.8,
        "1350": 0.5,
        "1400": 0.4,
        "1450": 0.3,
        "1500": 0.2,
        "1550": null,
        "1600": null,
        "1650": null
      }
    },
    {
      "block": 39,
      "line_no": 14,
      "nominal_composition": "25Cr–20Ni",
      "product_form": "Smls. tube",
      "spec_no": "SA–213",
      "type_grade": "TP310S",
      "alloy_desig_uns_no": "S31008",
      "class_condition_temper": null,
      "size_thickness_in": null,
      "p_no": 8,
      "group_no": 2,
      "min_tensile_strength_ksi": 75,
      "min_yield_strength_ksi": 30,
      "i": 1500,
      "limits_iii": "NP",
      "viii_1": 1500,
      "xii": 650,
      "external_pressure_chart_no": "HA–2 G12, T6",
      "notes": null,
      "values": {
        "100": 20.0,
        "150": null,
        "200": 17.6,
        "250": null,
        "300": 16.1,
        "400": 15.1,
        "500": 14.3,
        "600": 13.7,
        "650": 13.5,
        "700": 13.3,
        "750": 13.1,
        "800": 12.9,
        "850": 12.7,
        "900": 12.5,
        "950": 12.3,
        "1000": 9.9,
        "1050": 7.1,
        "1100": 5.0,
        "1150": 3.6,
        "1200": 2.5,
        "1250": 1.5,
        "1300": 0.8,
        "1350": 0.5,
        "1400": 0.4,
        "1450": 0.3,
        "1500": 0.2,
        "1550": null,
        "1600": null,
        "1650": null
      }
    },
    {
      "block": 39,
      "line_no": 15,
      "nominal_composition": "25Cr–20Ni",
      "product_form": "Plate",
      "spec_no": "SA–240",
      "type_grade": "310S",
      "alloy_desig_uns_no": "S31008",
      "class_condition_temper": null,
      "size_thickness_in": null,
      "p_no": 8,
      "group_no": 2,
      "min_tensile_strength_ksi": 75,
      "min_yield_strength_ksi": 30,
      "i": 1500,
      "limits_iii": 800,
      "viii_1": 1500,
      "xii": 650,
      "external_pressure_chart_no": "HA–2",
      "notes": "G5, G12, T5",
      "values": {
        "100": 20.0,
        "150": null,
        "200": 20.0,
        "250": null,
        "300": 20.0,
        "400": 19.9,
        "500": 19.3,
        "600": 18.5,
        "650": 18.2,
        "700": 17.9,
        "750": 17.7,
        "800": 17.4,
        "850": 17.2,
        "900": 16.9,
        "950": 15.9,
        "1000": 9.9,
        "1050": 7.1,
        "1100": 5.0,
        "1150": 3.6,
        "1200": 2.5,
        "1250": 1.5,
        "1300": 0.8,
        "1350": 0.5,
        "1400": 0.4,
        "1450": 0.3,
        "1500": 0.2,
        "1550": null,
        "1600": null,
        "1650": null
      }
    },
    {
      "block": 39,
      "line_no": 16,
      "nominal_composition": "25Cr–20Ni",
      "product_form": "Plate",
      "spec_no": "SA–240",
      "type_grade": "310S",
      "alloy_desig_uns_no": "S31008",
      "class_condition_temper": null,
      "size_thickness_in": null,
      "p_no": 8,
      "group_no": 2,
      "min_tensile_strength_ksi": 75,
      "min_yield_strength_ksi": 30,
      "i": 1500,
      "limits_iii": "NP",
      "viii_1": 1500,
      "xii": 650,
      "external_pressure_chart_no": "HA–2 G12, T6",
      "notes": null,
      "values": {
        "100": 20.0,
        "150": null,
        "200": 17.6,
        "250": null,
        "300": 16.1,
        "400": 15.1,
        "500": 14.3,
        "600": 13.7,
        "650": 13.5,
        "700": 13.3,
        "750": 13.1,
        "800": 12.9,
        "850": 12.7,
        "900": 12.5,
        "950": 12.3,
        "1000": 9.9,
        "1050": 7.1,
        "1100": 5.0,
        "1150": 3.6,
        "1200": 2.5,
        "1250": 1.5,
        "1300": 0.8,
        "1350": 0.5,
        "1400": 0.4,
        "1450": 0.3,
        "1500": 0.2,
        "1550": null,
        "1600": null,
        "1650": null
      }
    },
    {
      "block": 39,
      "line_no": 17,
      "nominal_composition": "25Cr–20Ni",
      "product_form": "Wld. tube",
      "spec_no": "SA–249",
      "type_grade": "TP310S",
      "alloy_desig_uns_no": "S31008",
      "class_condition_temper": null,
      "size_thickness_in": null,
      "p_no": 8,
      "group_no": 2,
      "min_tensile_strength_ksi": 75,
      "min_yield_strength_ksi": 30,
      "i": "NP",
      "limits_iii": "NP",
      "viii_1": 1500,
      "xii": 650,
      "external_pressure_chart_no": "HA–2",
      "notes": "G5, G12, G24, T5",
      "values": {
        "100": 17.0,
        "150": null,
        "200": 17.0,
        "250": null,
        "300": 17.0,
        "400": 16.9,
        "500": 16.4,
        "600": 15.7,
        "650": 15.5,
        "700": 15.2,
        "750": 15.0,
        "800": 14.8,
        "850": 14.6,
        "900": 14.4,
        "950": 13.5,
        "1000": 8.4,
        "1050": 6.0,
        "1100": 4.3,
        "1150": 3.1,
        "1200": 2.1,
        "1250": 1.3,
        "1300": 0.68,
        "1350": 0.43,
        "1400": 0.34,
        "1450": 0.26,
        "1500": 0.17,
        "1550": null,
        "1600": null,
        "1650": null
      }
    },
    {
      "block": 39,
      "line_no": 18,
      "nominal_composition": "25Cr–20Ni",
      "product_form": "Wld. tube",
      "spec_no": "SA–249",
      "type_grade": "TP310S",
      "alloy_desig_uns_no": "S31008",
      "class_condition_temper": null,
      "size_thickness_in": null,
      "p_no": 8,
      "group_no": 2,
      "min_tensile_strength_ksi": 75,
      "min_yield_strength_ksi": 30,
      "i": "NP",
      "limits_iii": "NP",
      "viii_1": 1500,
      "xii": 650,
      "external_pressure_chart_no": "HA–2",
      "notes": "G12, G24, T6",
      "values": {
        "100": 17.0,
        "150": null,
        "200": 15.0,
        "250": null,
        "300": 13.7,
        "400": 12.8,
        "500": 12.1,
        "600": 11.7,
        "650": 11.5,
        "700": 11.3,
        "750": 11.1,
        "800": 11.0,
        "850": 10.8,
        "900": 10.7,
        "950": 10.5,
        "1000": 8.4,
        "1050": 6.0,
        "1100": 4.3,
        "1150": 3.1,
        "1200": 2.1,
        "1250": 1.3,
        "1300": 0.68,
        "1350": 0.43,
        "1400": 0.34,
        "1450": 0.26,
        "1500": 0.17,
        "1550": null,
        "1600": null,
        "1650": null
      }
    },
    {
      "block": 39,
      "line_no": 19,
      "nominal_composition": "25Cr–20Ni",
      "product_form": "Smls. & wld. pipe",
      "spec_no": "SA–312",
      "type_grade": "TP310S",
      "alloy_desig_uns_no": "S31008",
      "class_condition_temper": null,
      "size_thickness_in": null,
      "p_no": 8,
      "group_no": 2,
      "min_tensile_strength_ksi": 75,
      "min_yield_strength_ksi": 30,
      "i": 1500,
      "limits_iii": 800,
      "viii_1": 1500,
      "xii": 650,
      "external_pressure_chart_no": "HA–2",
      "notes": "G5, G12, T5, W12, W14",
      "values": {
        "100": 20.0,
        "150": null,
        "200": 20.0,
        "250": null,
        "300": 20.0,
        "400": 19.9,
        "500": 19.3,
        "600": 18.5,
        "650": 18.2,
        "700": 17.9,
        "750": 17.7,
        "800": 17.4,
        "850": 17.2,
        "900": 16.9,
        "950": 15.9,
        "1000": 9.9,
        "1050": 7.1,
        "1100": 5.0,
        "1150": 3.6,
        "1200": 2.5,
        "1250": 1.5,
        "1300": 0.8,
        "1350": 0.5,
        "1400": 0.4,
        "1450": 0.3,
        "1500": 0.2,
        "1550": null,
        "1600": null,
        "1650": null
      }
    },
    {
      "block": 39,
      "line_no": 20,
      "nominal_composition": "25Cr–20Ni",
      "product_form": "Smls. pipe",
      "spec_no": "SA–312",
      "type_grade": "TP310S",
      "alloy_desig_uns_no": "S31008",
      "class_condition_temper": null,
      "size_thickness_in": null,
      "p_no": 8,
      "group_no": 2,
      "min_tensile_strength_ksi": 75,
      "min_yield_strength_ksi": 30,
      "i": 1500,
      "limits_iii": "NP",
      "viii_1": 1500,
      "xii": 650,
      "external_pressure_chart_no": "HA–2 G12, T6",
      "notes": null,
      "values": {
        "100": 20.0,
        "150": null,
        "200": 17.6,
        "250": null,
        "300": 16.1,
        "400": 15.1,
        "500": 14.3,
        "600": 13.7,
        "650": 13.5,
        "700": 13.3,
        "750": 13.1,
        "800": 12.9,
        "850": 12.7,
        "900": 12.5,
        "950": 12.3,
        "1000": 9.9,
        "1050": 7.1,
        "1100": 5.0,
        "1150": 3.6,
        "1200": 2.5,
        "1250": 1.5,
        "1300": 0.8,
        "1350": 0.5,
        "1400": 0.4,
        "1450": 0.3,
        "1500": 0.2,
        "1550": null,
        "1600": null,
        "1650": null
      }
    },
    {
      "block": 39,
      "line_no": 21,
      "nominal_composition": "25Cr–20Ni",
      "product_form": "Wld. pipe",
      "spec_no": "SA–312",
      "type_grade": "TP310S",
      "alloy_desig_uns_no": "S31008",
      "class_condition_temper": null,
      "size_thickness_in": null,
      "p_no": 8,
      "group_no": 2,
      "min_tensile_strength_ksi": 75,
      "min_yield_strength_ksi": 30,
      "i": 1500,
      "limits_iii": "NP",
      "viii_1": 1500,
      "xii": 650,
      "external_pressure_chart_no": "HA–2",
      "notes": "G5, G12, G14, G24, T5",
      "values": {
        "100": 17.0,
        "150": null,
        "200": 17.0,
        "250": null,
        "300": 17.0,
        "400": 16.9,
        "500": 16.4,
        "600": 15.7,
        "650": 15.5,
        "700": 15.2,
        "750": 15.0,
        "800": 14.8,
        "850": 14.6,
        "900": 14.4,
        "950": 13.5,
        "1000": 8.4,
        "1050": 6.0,
        "1100": 4.3,
        "1150": 3.1,
        "1200": 2.1,
        "1250": 1.3,
        "1300": 0.68,
        "1350": 0.43,
        "1400": 0.34,
        "1450": 0.26,
        "1500": 0.17,
        "1550": null,
        "1600": null,
        "1650": null
      }
    },
    {
      "block": 39,
      "line_no": 22,
      "nominal_composition": "25Cr–20Ni",
      "product_form": "Wld. pipe",
      "spec_no": "SA–312",
      "type_grade": "TP310S",
      "alloy_desig_uns_no": "S31008",
      "class_condition_temper": null,
      "size_thickness_in": null,
      "p_no": 8,
      "group_no": 2,
      "min_tensile_strength_ksi": 75,
      "min_yield_strength_ksi": 30,
      "i": 1500,
      "limits_iii": "NP",
      "viii_1": 1500,
      "xii": 650,
      "external_pressure_chart_no": "HA–2",
      "notes": "G12, G14, G24, T6",
      "values": {
        "100": 17.0,
        "150": null,
        "200": 15.0,
        "250": null,
        "300": 13.7,
        "400": 12.8,
        "500": 12.1,
        "600": 11.7,
        "650": 11.5,
        "700": 11.3,
        "750": 11.1,
        "800": 11.0,
        "850": 10.8,
        "900": 10.7,
        "950": 10.5,
        "1000": 8.4,
        "1050": 6.0,
        "1100": 4.3,
        "1150": 3.1,
        "1200": 2.1,
        "1250": 1.3,
        "1300": 0.68,
        "1350": 0.43,
        "1400": 0.34,
        "1450": 0.26,
        "1500": 0.17,
        "1550": null,
        "1600": null,
        "1650": null
      }
    },
    {
      "block": 39,
      "line_no": 23,
      "nominal_composition": "25Cr–20Ni",
      "product_form": "Wld. pipe",
      "spec_no": "SA–358",
      "type_grade": "310S",
      "alloy_desig_uns_no": "S31008",
      "class_condition_temper": 1,
      "size_thickness_in": null,
      "p_no": 8,
      "group_no": 2,
      "min_tensile_strength_ksi": 75,
      "min_yield_strength_ksi": 30,
      "i": "NP",
      "limits_iii": 800,
      "viii_1": "NP",
      "xii": "NP",
      "external_pressure_chart_no": "HA–2 G5, W12",
      "notes": null,
      "values": {
        "100": 20.0,
        "150": null,
        "200": 20.0,
        "250": null,
        "300": 20.0,
        "400": 19.9,
        "500": 19.3,
        "600": 18.5,
        "650": 18.2,
        "700": 17.9,
        "750": 17.7,
        "800": 17.4,
        "850": null,
        "900": null,
        "950": null,
        "1000": null,
        "1050": null,
        "1100": null,
        "1150": null,
        "1200": null,
        "1250": null,
        "1300": null,
        "1350": null,
        "1400": null,
        "1450": null,
        "1500": null,
        "1550": null,
        "1600": null,
        "1650": null
      }
    },
    {
      "block": 39,
      "line_no": 24,
      "nominal_composition": "25Cr–20Ni",
      "product_form": "Smls. & wld. fittings",
      "spec_no": "SA–403",
      "type_grade": "310S",
      "alloy_desig_uns_no": "S31008",
      "class_condition_temper": null,
      "size_thickness_in": null,
      "p_no": 8,
      "group_no": 2,
      "min_tensile_strength_ksi": 75,
      "min_yield_strength_ksi": 30,
      "i": "NP",
      "limits_iii": 800,
      "viii_1": 1500,
      "xii": 650,
      "external_pressure_chart_no": "HA–2",
      "notes": "G5, G12, T5, W12, W14",
      "values": {
        "100": 20.0,
        "150": null,
        "200": 20.0,
        "250": null,
        "300": 20.0,
        "400": 19.9,
        "500": 19.3,
        "600": 18.5,
        "650": 18.2,
        "700": 17.9,
        "750": 17.7,
        "800": 17.4,
        "850": 17.2,
        "900": 16.9,
        "950": 15.9,
        "1000": 9.9,
        "1050": 7.1,
        "1100": 5.0,
        "1150": 3.6,
        "1200": 2.5,
        "1250": 1.5,
        "1300": 0.8,
        "1350": 0.5,
        "1400": 0.4,
        "1450": 0.3,
        "1500": 0.2,
        "1550": null,
        "1600": null,
        "1650": null
      }
    },
    {
      "block": 39,
      "line_no": 25,
      "nominal_composition": "25Cr–20Ni",
      "product_form": "Bar",
      "spec_no": "SA–479",
      "type_grade": "310S",
      "alloy_desig_uns_no": "S31008",
      "class_condition_temper": null,
      "size_thickness_in": null,
      "p_no": 8,
      "group_no": 2,
      "min_tensile_strength_ksi": 75,
      "min_yield_strength_ksi": 30,
      "i": 1000,
      "limits_iii": "NP",
      "viii_1": 1000,
      "xii": 650,
      "external_pressure_chart_no": "HA–2",
      "notes": "G12, G22, T6",
      "values": {
        "100": 20.0,
        "150": null,
        "200": 17.6,
        "250": null,
        "300": 16.1,
        "400": 15.1,
        "500": 14.3,
        "600": 13.7,
        "650": 13.5,
        "700": 13.3,
        "750": 13.1,
        "800": 12.9,
        "850": 12.7,
        "900": 12.5,
        "950": 12.3,
        "1000": 9.9,
        "1050": null,
        "1100": null,
        "1150": null,
        "1200": null,
        "1250": null,
        "1300": null,
        "1350": null,
        "1400": null,
        "1450": null,
        "1500": null,
        "1550": null,
        "1600": null,
        "1650": null
      }
    },
    {
      "block": 39,
      "line_no": 26,
      "nominal_composition": "25Cr–20Ni",
      "product_form": "Bar",
      "spec_no": "SA–479",
      "type_grade": "310S",
      "alloy_desig_uns_no": "S31008",
      "class_condition_temper": null,
      "size_thickness_in": null,
      "p_no": 8,
      "group_no": 2,
      "min_tensile_strength_ksi": 75,
      "min_yield_strength_ksi": 30,
      "i": 1000,
      "limits_iii": 800,
      "viii_1": 1000,
      "xii": 650,
      "external_pressure_chart_no": "HA–2",
      "notes": "G5, G12, G22, T5",
      "values": {
        "100": 20.0,
        "150": null,
        "200": 20.0,
        "250": null,
        "300": 20.0,
        "400": 19.9,
        "500": 19.3,
        "600": 18.5,
        "650": 18.2,
        "700": 17.9,
        "750": 17.7,
        "800": 17.4,
        "850": 17.2,
        "900": 16.9,
        "950": 15.9,
        "1000": 9.9,
        "1050": null,
        "1100": null,
        "1150": null,
        "1200": null,
        "1250": null,
        "1300": null,
        "1350": null,
        "1400": null,
        "1450": null,
        "1500": null,
        "1550": null,
        "1600": null,
        "1650": null
      }
    },
    {
      "block": 39,
      "line_no": 27,
      "nominal_composition": "25Cr–20Ni",
      "product_form": "Wld. pipe",
      "spec_no": "SA–813",
      "type_grade": "TP310S",
      "alloy_desig_uns_no": "S31008",
      "class_condition_temper": null,
      "size_thickness_in": null,
      "p_no": 8,
      "group_no": 2,
      "min_tensile_strength_ksi": 75,
      "min_yield_strength_ksi": 30,
      "i": "NP",
      "limits_iii": "NP",
      "viii_1": 1500,
      "xii": 650,
      "external_pressure_chart_no": "HA–2",
      "notes": "G5, G12, G24, T5",
      "values": {
        "100": 17.0,
        "150": null,
        "200": 17.0,
        "250": null,
        "300": 17.0,
        "400": 16.9,
        "500": 16.4,
        "600": 15.7,
        "650": 15.5,
        "700": 15.2,
        "750": 15.0,
        "800": 14.8,
        "850": 14.6,
        "900": 14.4,
        "950": 13.5,
        "1000": 8.4,
        "1050": 6.0,
        "1100": 4.3,
        "1150": 3.1,
        "1200": 2.1,
        "1250": 1.3,
        "1300": 0.68,
        "1350": 0.43,
        "1400": 0.34,
        "1450": 0.26,
        "1500": 0.17,
        "1550": null,
        "1600": null,
        "1650": null
      }
    },
    {
      "block": 39,
      "line_no": 28,
      "nominal_composition": "25Cr–20Ni",
      "product_form": "Wld. pipe",
      "spec_no": "SA–813",
      "type_grade": "TP310S",
      "alloy_desig_uns_no": "S31008",
      "class_condition_temper": null,
      "size_thickness_in": null,
      "p_no": 8,
      "group_no": 2,
      "min_tensile_strength_ksi": 75,
      "min_yield_strength_ksi": 30,
      "i": "NP",
      "limits_iii": "NP",
      "viii_1": 1500,
      "xii": 650,
      "external_pressure_chart_no": "HA–2",
      "notes": "G12, G24, T6",
      "values": {
        "100": 17.0,
        "150": null,
        "200": 15.0,
        "250": null,
        "300": 13.7,
        "400": 12.8,
        "500": 12.1,
        "600": 11.7,
        "650": 11.5,
        "700": 11.3,
        "750": 11.1,
        "800": 11.0,
        "850": 10.8,
        "900": 10.7,
        "950": 10.5,
        "1000": 8.4,
        "1050": 6.0,
        "1100": 4.3,
        "1150": 3.1,
        "1200": 2.1,
        "1250": 1.3,
        "1300": 0.68,
        "1350": 0.43,
        "1400": 0.34,
        "1450": 0.26,
        "1500": 0.17,
        "1550": null,
        "1600": null,
        "1650": null
      }
    },
    {
      "block": 39,
      "line_no": 29,
      "nominal_composition": "25Cr–20Ni",
      "product_form": "Wld. pipe",
      "spec_no": "SA–814",
      "type_grade": "TP310S",
      "alloy_desig_uns_no": "S31008",
      "class_condition_temper": null,
      "size_thickness_in": null,
      "p_no": 8,
      "group_no": 2,
      "min_tensile_strength_ksi": 75,
      "min_yield_strength_ksi": 30,
      "i": "NP",
      "limits_iii": "NP",
      "viii_1": 1500,
      "xii": 650,
      "external_pressure_chart_no": "HA–2",
      "notes": "G5, G12, G24, T5",
      "values": {
        "100": 17.0,
        "150": null,
        "200": 17.0,
        "250": null,
        "300": 17.0,
        "400": 16.9,
        "500": 16.4,
        "600": 15.7,
        "650": 15.5,
        "700": 15.2,
        "750": 15.0,
        "800": 14.8,
        "850": 14.6,
        "900": 14.4,
        "950": 13.5,
        "1000": 8.4,
        "1050": 6.0,
        "1100": 4.3,
        "1150": 3.1,
        "1200": 2.1,
        "1250": 1.3,
        "1300": 0.68,
        "1350": 0.43,
        "1400": 0.34,
        "1450": 0.26,
        "1500": 0.17,
        "1550": null,
        "1600": null,
        "1650": null
      }
    },
    {
      "block": 39,
      "line_no": 30,
      "nominal_composition": "25Cr–20Ni",
      "product_form": "Wld. pipe",
      "spec_no": "SA–814",
      "type_grade": "TP310S",
      "alloy_desig_uns_no": "S31008",
      "class_condition_temper": null,
      "size_thickness_in": null,
      "p_no": 8,
      "group_no": 2,
      "min_tensile_strength_ksi": 75,
      "min_yield_strength_ksi": 30,
      "i": "NP",
      "limits_iii": "NP",
      "viii_1": 1500,
      "xii": 650,
      "external_pressure_chart_no": "HA–2",
      "notes": "G12, G24, T6",
      "values": {
        "100": 17.0,
        "150": null,
        "200": 15.0,
        "250": null,
        "300": 13.7,
        "400": 12.8,
        "500": 12.1,
        "600": 11.7,
        "650": 11.5,
        "700": 11.3,
        "750": 11.1,
        "800": 11.0,
        "850": 10.8,
        "900": 10.7,
        "950": 10.5,
        "1000": 8.4,
        "1050": 6.0,
        "1100": 4.3,
        "1150": 3.1,
        "1200": 2.1,
        "1250": 1.3,
        "1300": 0.68,
        "1350": 0.43,
        "1400": 0.34,
        "1450": 0.26,
        "1500": 0.17,
        "1550": null,
        "1600": null,
        "1650": null
      }
    },
    {
      "block": 39,
      "line_no": 31,
      "nominal_composition": "25Cr–20Ni",
      "product_form": "Bar",
      "spec_no": "SA/JIS G4303",
      "type_grade": "SUS310S",
      "alloy_desig_uns_no": null,
      "class_condition_temper": null,
      "size_thickness_in": null,
      "p_no": 8,
      "group_no": 2,
      "min_tensile_strength_ksi": 75,
      "min_yield_strength_ksi": 30,
      "i": 1000,
      "limits_iii": 800,
      "viii_1": 1000,
      "xii": "NP",
      "external_pressure_chart_no": "HA–2",
      "notes": "G5, G12, G22, T5",
      "values": {
        "100": 20.0,
        "150": null,
        "200": 20.0,
        "250": null,
        "300": 20.0,
        "400": 19.9,
        "500": 19.3,
        "600": 18.5,
        "650": 18.2,
        "700": 17.9,
        "750": 17.7,
        "800": 17.4,
        "850": 17.2,
        "900": 16.9,
        "950": 15.9,
        "1000": 9.9,
        "1050": null,
        "1100": null,
        "1150": null,
        "1200": null,
        "1250": null,
        "1300": null,
        "1350": null,
        "1400": null,
        "1450": null,
        "1500": null,
        "1550": null,
        "1600": null,
        "1650": null
      }
    },
    {
      "block": 39,
      "line_no": 32,
      "nominal_composition": "25Cr–20Ni",
      "product_form": "Smls. tube",
      "spec_no": "SA–213",
      "type_grade": "TP310H",
      "alloy_desig_uns_no": "S31009",
      "class_condition_temper": null,
      "size_thickness_in": null,
      "p_no": 8,
      "group_no": 2,
      "min_tensile_strength_ksi": 75,
      "min_yield_strength_ksi": 30,
      "i": 1500,
      "limits_iii": 800,
      "viii_1": 1500,
      "xii": "NP",
      "external_pressure_chart_no": "HA–2 G5, T6",
      "notes": null,
      "values": {
        "100": 20.0,
        "150": null,
        "200": 20.0,
        "250": null,
        "300": 20.0,
        "400": 19.9,
        "500": 19.3,
        "600": 18.5,
        "650": 18.2,
        "700": 17.9,
        "750": 17.7,
        "800": 17.4,
        "850": 17.2,
        "900": 16.9,
        "950": 16.7,
        "1000": 13.8,
        "1050": 10.3,
        "1100": 7.6,
        "1150": 5.5,
        "1200": 4.0,
        "1250": 3.0,
        "1300": 2.2,
        "1350": 1.7,
        "1400": 1.3,
        "1450": 0.97,
        "1500": 0.75,
        "1550": null,
        "1600": null,
        "1650": null
      }
    },
    {
      "block": 39,
      "line_no": 33,
      "nominal_composition": "25Cr–20Ni",
      "product_form": "Plate",
      "spec_no": "SA–240",
      "type_grade": "310H",
      "alloy_desig_uns_no": "S31009",
      "class_condition_temper": null,
      "size_thickness_in": null,
      "p_no": 8,
      "group_no": 2,
      "min_tensile_strength_ksi": 75,
      "min_yield_strength_ksi": 30,
      "i": 1500,
      "limits_iii": "NP",
      "viii_1": 1500,
      "xii": "NP",
      "external_pressure_chart_no": "HA–2 G5, T6",
      "notes": null,
      "values": {
        "100": 20.0,
        "150": null,
        "200": 20.0,
        "250": null,
        "300": 20.0,
        "400": 19.9,
        "500": 19.3,
        "600": 18.5,
        "650": 18.2,
        "700": 17.9,
        "750": 17.7,
        "800": 17.4,
        "850": 17.2,
        "900": 16.9,
        "950": 16.7,
        "1000": 13.8,
        "1050": 10.3,
        "1100": 7.6,
        "1150": 5.5,
        "1200": 4.0,
        "1250": 3.0,
        "1300": 2.2,
        "1350": 1.7,
        "1400": 1.3,
        "1450": 0.97,
        "1500": 0.75,
        "1550": null,
        "1600": null,
        "1650": null
      }
    },
    {
      "block": 39,
      "line_no": 34,
      "nominal_composition": "25Cr–20Ni",
      "product_form": "Plate",
      "spec_no": "SA–240",
      "type_grade": "310H",
      "alloy_desig_uns_no": "S31009",
      "class_condition_temper": null,
      "size_thickness_in": null,
      "p_no": 8,
      "group_no": 2,
      "min_tensile_strength_ksi": 75,
      "min_yield_strength_ksi": 30,
      "i": 1500,
      "limits_iii": "NP",
      "viii_1": 1500,
      "xii": "NP",
      "external_pressure_chart_no": "HA–2 T7",
      "notes": null,
      "values": {
        "100": 20.0,
        "150": null,
        "200": 17.6,
        "250": null,
        "300": 16.1,
        "400": 15.1,
        "500": 14.3,
        "600": 13.7,
        "650": 13.5,
        "700": 13.3,
        "750": 13.1,
        "800": 12.9,
        "850": 12.7,
        "900": 12.5,
        "950": 12.3,
        "1000": 12.1,
        "1050": 10.3,
        "1100": 7.6,
        "1150": 5.5,
        "1200": 4.0,
        "1250": 3.0,
        "1300": 2.2,
        "1350": 1.7,
        "1400": 1.3,
        "1450": 0.97,
        "1500": 0.75,
        "1550": null,
        "1600": null,
        "1650": null
      }
    },
    {
      "block": 39,
      "line_no": 35,
      "nominal_composition": "25Cr–20Ni",
      "product_form": "Wld. tube",
      "spec_no": "SA–249",
      "type_grade": "TP310H",
      "alloy_desig_uns_no": "S31009",
      "class_condition_temper": null,
      "size_thickness_in": null,
      "p_no": 8,
      "group_no": 2,
      "min_tensile_strength_ksi": 75,
      "min_yield_strength_ksi": 30,
      "i": "NP",
      "limits_iii": 800,
      "viii_1": "NP",
      "xii": "NP",
      "external_pressure_chart_no": "HA–2 G5, W12",
      "notes": null,
      "values": {
        "100": 20.0,
        "150": null,
        "200": 20.0,
        "250": null,
        "300": 20.0,
        "400": 19.9,
        "500": 19.3,
        "600": 18.5,
        "650": 18.2,
        "700": 17.9,
        "750": 17.7,
        "800": 17.4,
        "850": null,
        "900": null,
        "950": null,
        "1000": null,
        "1050": null,
        "1100": null,
        "1150": null,
        "1200": null,
        "1250": null,
        "1300": null,
        "1350": null,
        "1400": null,
        "1450": null,
        "1500": null,
        "1550": null,
        "1600": null,
        "1650": null
      }
    },
    {
      "block": 39,
      "line_no": 36,
      "nominal_composition": "25Cr–20Ni",
      "product_form": "Wld. tube",
      "spec_no": "SA–249",
      "type_grade": "TP310H",
      "alloy_desig_uns_no": "S31009",
      "class_condition_temper": null,
      "size_thickness_in": null,
      "p_no": 8,
      "group_no": 2,
      "min_tensile_strength_ksi": 75,
      "min_yield_strength_ksi": 30,
      "i": "NP",
      "limits_iii": "NP",
      "viii_1": 1500,
      "xii": "NP",
      "external_pressure_chart_no": "HA–2",
      "notes": "G5, G12, G24, T6",
      "values": {
        "100": 17.0,
        "150": null,
        "200": 17.0,
        "250": null,
        "300": 17.0,
        "400": 16.9,
        "500": 16.4,
        "600": 15.7,
        "650": 15.5,
        "700": 15.2,
        "750": 15.0,
        "800": 14.8,
        "850": 14.6,
        "900": 14.4,
        "950": 14.2,
        "1000": 11.7,
        "1050": 8.8,
        "1100": 6.5,
        "1150": 4.7,
        "1200": 3.4,
        "1250": 2.6,
        "1300": 1.9,
        "1350": 1.4,
        "1400": 1.1,
        "1450": 0.82,
        "1500": 0.64,
        "1550": null,
        "1600": null,
        "1650": null
      }
    },
    {
      "block": 39,
      "line_no": 37,
      "nominal_composition": "25Cr–20Ni",
      "product_form": "Wld. tube",
      "spec_no": "SA–249",
      "type_grade": "TP310H",
      "alloy_desig_uns_no": "S31009",
      "class_condition_temper": null,
      "size_thickness_in": null,
      "p_no": 8,
      "group_no": 2,
      "min_tensile_strength_ksi": 75,
      "min_yield_strength_ksi": 30,
      "i": "NP",
      "limits_iii": "NP",
      "viii_1": 1500,
      "xii": "NP",
      "external_pressure_chart_no": "HA–2",
      "notes": "G12, G24, T7",
      "values": {
        "100": 17.0,
        "150": null,
        "200": 15.0,
        "250": null,
        "300": 13.7,
        "400": 12.8,
        "500": 12.1,
        "600": 11.7,
        "650": 11.5,
        "700": 11.3,
        "750": 11.1,
        "800": 11.0,
        "850": 10.8,
        "900": 10.7,
        "950": 10.5,
        "1000": 10.3,
        "1050": 8.8,
        "1100": 6.5,
        "1150": 4.7,
        "1200": 3.4,
        "1250": 2.6,
        "1300": 1.9,
        "1350": 1.4,
        "1400": 1.1,
        "1450": 0.82,
        "1500": 0.64,
        "1550": null,
        "1600": null,
        "1650": null
      }
    },
    {
      "block": 39,
      "line_no": 38,
      "nominal_composition": "25Cr–20Ni",
      "product_form": "Smls. pipe",
      "spec_no": "SA–312",
      "type_grade": "TP310H",
      "alloy_desig_uns_no": "S31009",
      "class_condition_temper": null,
      "size_thickness_in": null,
      "p_no": 8,
      "group_no": 2,
      "min_tensile_strength_ksi": 75,
      "min_yield_strength_ksi": 30,
      "i": 1500,
      "limits_iii": "NP",
      "viii_1": 1500,
      "xii": "NP",
      "external_pressure_chart_no": "HA–2 G5, T6",
      "notes": null,
      "values": {
        "100": 20.0,
        "150": null,
        "200": 20.0,
        "250": null,
        "300": 20.0,
        "400": 19.9,
        "500": 19.3,
        "600": 18.5,
        "650": 18.2,
        "700": 17.9,
        "750": 17.7,
        "800": 17.4,
        "850": 17.2,
        "900": 16.9,
        "950": 16.7,
        "1000": 13.8,
        "1050": 10.3,
        "1100": 7.6,
        "1150": 5.5,
        "1200": 4.0,
        "1250": 3.0,
        "1300": 2.2,
        "1350": 1.7,
        "1400": 1.3,
        "1450": 0.97,
        "1500": 0.75,
        "1550": null,
        "1600": null,
        "1650": null
      }
    },
    {
      "block": 39,
      "line_no": 39,
      "nominal_composition": "25Cr–20Ni",
      "product_form": "Smls. pipe",
      "spec_no": "SA–312",
      "type_grade": "TP310H",
      "alloy_desig_uns_no": "S31009",
      "class_condition_temper": null,
      "size_thickness_in": null,
      "p_no": 8,
      "group_no": 2,
      "min_tensile_strength_ksi": 75,
      "min_yield_strength_ksi": 30,
      "i": 1500,
      "limits_iii": "NP",
      "viii_1": 1500,
      "xii": "NP",
      "external_pressure_chart_no": "HA–2 T7",
      "notes": null,
      "values": {
        "100": 20.0,
        "150": null,
        "200": 17.6,
        "250": null,
        "300": 16.1,
        "400": 15.1,
        "500": 14.3,
        "600": 13.7,
        "650": 13.5,
        "700": 13.3,
        "750": 13.1,
        "800": 12.9,
        "850": 12.7,
        "900": 12.5,
        "950": 12.3,
        "1000": 12.1,
        "1050": 10.3,
        "1100": 7.6,
        "1150": 5.5,
        "1200": 4.0,
        "1250": 3.0,
        "1300": 2.2,
        "1350": 1.7,
        "1400": 1.3,
        "1450": 0.97,
        "1500": 0.75,
        "1550": null,
        "1600": null,
        "1650": null
      }
    },
    {
      "block": 39,
      "line_no": 40,
      "nominal_composition": "25Cr–20Ni",
      "product_form": "Wld. pipe",
      "spec_no": "SA–312",
      "type_grade": "TP310H",
      "alloy_desig_uns_no": "S31009",
      "class_condition_temper": null,
      "size_thickness_in": null,
      "p_no": 8,
      "group_no": 2,
      "min_tensile_strength_ksi": 75,
      "min_yield_strength_ksi": 30,
      "i": 1500,
      "limits_iii": "NP",
      "viii_1": 1500,
      "xii": "NP",
      "external_pressure_chart_no": "HA–2",
      "notes": "G5, G24, T6",
      "values": {
        "100": 17.0,
        "150": null,
        "200": 17.0,
        "250": null,
        "300": 17.0,
        "400": 16.9,
        "500": 16.4,
        "600": 15.7,
        "650": 15.5,
        "700": 15.2,
        "750": 15.0,
        "800": 14.8,
        "850": 14.6,
        "900": 14.4,
        "950": 14.2,
        "1000": 11.7,
        "1050": 8.8,
        "1100": 6.5,
        "1150": 4.7,
        "1200": 3.4,
        "1250": 2.6,
        "1300": 1.9,
        "1350": 1.4,
        "1400": 1.1,
        "1450": 0.82,
        "1500": 0.64,
        "1550": null,
        "1600": null,
        "1650": null
      }
    },
    {
      "block": 39,
      "line_no": 41,
      "nominal_composition": "25Cr–20Ni",
      "product_form": "Wld. pipe",
      "spec_no": "SA–312",
      "type_grade": "TP310H",
      "alloy_desig_uns_no": "S31009",
      "class_condition_temper": null,
      "size_thickness_in": null,
      "p_no": 8,
      "group_no": 2,
      "min_tensile_strength_ksi": 75,
      "min_yield_strength_ksi": 30,
      "i": 1500,
      "limits_iii": "NP",
      "viii_1": 1500,
      "xii": "NP",
      "external_pressure_chart_no": "HA–2 G24, T7",
      "notes": null,
      "values": {
        "100": 17.0,
        "150": null,
        "200": 15.0,
        "250": null,
        "300": 13.7,
        "400": 12.8,
        "500": 12.1,
        "600": 11.7,
        "650": 11.5,
        "700": 11.3,
        "750": 11.1,
        "800": 11.0,
        "850": 10.8,
        "900": 10.7,
        "950": 10.5,
        "1000": 10.3,
        "1050": 8.8,
        "1100": 6.5,
        "1150": 4.7,
        "1200": 3.4,
        "1250": 2.6,
        "1300": 1.9,
        "1350": 1.4,
        "1400": 1.1,
        "1450": 0.82,
        "1500": 0.64,
        "1550": null,
        "1600": null,
        "1650": null
      }
    },
    {
      "block": 39,
      "line_no": 42,
      "nominal_composition": "25Cr–20Ni",
      "product_form": "Bar",
      "spec_no": "SA–479",
