Repository: danivelas0/asme-pcc

File: resources/bpvc_ii_d_customary_2025/table_1a.json (part 54 of 55)
    "External Pressure Chart No.",
    "Notes"
  ],
  "columns_values": [
      "type_grade": "310H",
      "alloy_desig_uns_no": "S31009",
      "class_condition_temper": null,
      "size_thickness_in": null,
      "p_no": 8,
      "group_no": 2,
      "min_tensile_strength_ksi": 75,
      "min_yield_strength_ksi": 30,
      "i": 1500,
      "limits_iii": "NP",
      "viii_1": 1500,
      "xii": "NP",
      "external_pressure_chart_no": "HA–2 G5, T6",
      "notes": null,
      "values": {
        "100": 20.0,
        "150": null,
        "200": 20.0,
        "250": null,
        "300": 20.0,
        "400": 19.9,
        "500": 19.3,
        "600": 18.5,
        "650": 18.2,
        "700": 17.9,
        "750": 17.7,
        "800": 17.4,
        "850": 17.2,
        "900": 16.9,
        "950": 16.7,
        "1000": 13.8,
        "1050": 10.3,
        "1100": 7.6,
        "1150": 5.5,
        "1200": 4.0,
        "1250": 3.0,
        "1300": 2.2,
        "1350": 1.7,
        "1400": 1.3,
        "1450": 0.97,
        "1500": 0.75,
        "1550": null,
        "1600": null,
        "1650": null
      }
    },
    {
      "block": 39,
      "line_no": 43,
      "nominal_composition": "25Cr–20Ni",
      "product_form": "Bar",
      "spec_no": "SA–479",
      "type_grade": "310H",
      "alloy_desig_uns_no": "S31009",
      "class_condition_temper": null,
      "size_thickness_in": null,
      "p_no": 8,
      "group_no": 2,
      "min_tensile_strength_ksi": 75,
      "min_yield_strength_ksi": 30,
      "i": 1500,
      "limits_iii": "NP",
      "viii_1": 1500,
      "xii": "NP",
      "external_pressure_chart_no": "HA–2 T7",
      "notes": null,
      "values": {
        "100": 20.0,
        "150": null,
        "200": 17.6,
        "250": null,
        "300": 16.1,
        "400": 15.1,
        "500": 14.3,
        "600": 13.7,
        "650": 13.5,
        "700": 13.3,
        "750": 13.1,
        "800": 12.9,
        "850": 12.7,
        "900": 12.5,
        "950": 12.3,
        "1000": 12.1,
        "1050": 10.3,
        "1100": 7.6,
        "1150": 5.5,
        "1200": 4.0,
        "1250": 3.0,
        "1300": 2.2,
        "1350": 1.7,
        "1400": 1.3,
        "1450": 0.97,
        "1500": 0.75,
        "1550": null,
        "1600": null,
        "1650": null
      }
    },
    {
      "block": 39,
      "line_no": 44,
      "nominal_composition": "25Cr–20Ni–Cb",
      "product_form": "Smls. tube",
      "spec_no": "SA–213",
      "type_grade": "TP310Cb",
      "alloy_desig_uns_no": "S31040",
      "class_condition_temper": null,
      "size_thickness_in": null,
      "p_no": 8,
      "group_no": 2,
      "min_tensile_strength_ksi": 75,
      "min_yield_strength_ksi": 30,
      "i": "NP",
      "limits_iii": "NP",
      "viii_1": 1500,
      "xii": 650,
      "external_pressure_chart_no": "HA–2",
      "notes": "G5, G12, T5",
      "values": {
        "100": 20.0,
        "150": null,
        "200": 20.0,
        "250": null,
        "300": 20.0,
        "400": 19.9,
        "500": 19.3,
        "600": 18.5,
        "650": 18.2,
        "700": 17.9,
        "750": 17.7,
        "800": 17.4,
        "850": 17.2,
        "900": 16.9,
        "950": 15.9,
        "1000": 9.9,
        "1050": 7.1,
        "1100": 5.0,
        "1150": 3.6,
        "1200": 2.5,
        "1250": 1.5,
        "1300": 0.8,
        "1350": 0.5,
        "1400": 0.4,
        "1450": 0.3,
        "1500": 0.2,
        "1550": null,
        "1600": null,
        "1650": null
      }
    },
    {
      "block": 39,
      "line_no": 45,
      "nominal_composition": "25Cr–20Ni–Cb",
      "product_form": "Smls. tube",
      "spec_no": "SA–213",
      "type_grade": "TP310Cb",
      "alloy_desig_uns_no": "S31040",
      "class_condition_temper": null,
      "size_thickness_in": null,
      "p_no": 8,
      "group_no": 2,
      "min_tensile_strength_ksi": 75,
      "min_yield_strength_ksi": 30,
      "i": "NP",
      "limits_iii": "NP",
      "viii_1": 1500,
      "xii": 650,
      "external_pressure_chart_no": "HA–2 G12, T6",
      "notes": null,
      "values": {
        "100": 20.0,
        "150": null,
        "200": 17.6,
        "250": null,
        "300": 16.1,
        "400": 15.1,
        "500": 14.3,
        "600": 13.7,
        "650": 13.5,
        "700": 13.3,
        "750": 13.1,
        "800": 12.9,
        "850": 12.7,
        "900": 12.5,
        "950": 12.3,
        "1000": 9.9,
        "1050": 7.1,
        "1100": 5.0,
        "1150": 3.6,
        "1200": 2.5,
        "1250": 1.5,
        "1300": 0.8,
        "1350": 0.5,
        "1400": 0.4,
        "1450": 0.3,
        "1500": 0.2,
        "1550": null,
        "1600": null,
        "1650": null
      }
    },
    {
      "block": 40,
      "line_no": 1,
      "nominal_composition": "25Cr–20Ni–Cb",
      "product_form": "Plate",
      "spec_no": "SA–240",
      "type_grade": "310Cb",
      "alloy_desig_uns_no": "S31040",
      "class_condition_temper": null,
      "size_thickness_in": null,
      "p_no": 8,
      "group_no": 2,
      "min_tensile_strength_ksi": 75,
      "min_yield_strength_ksi": 30,
      "i": "NP",
      "limits_iii": "NP",
      "viii_1": 1500,
      "xii": 650,
      "external_pressure_chart_no": "HA–2",
      "notes": "G5, G12, T5",
      "values": {
        "100": 20.0,
        "150": null,
        "200": 20.0,
        "250": null,
        "300": 20.0,
        "400": 19.9,
        "500": 19.3,
        "600": 18.5,
        "650": 18.2,
        "700": 17.9,
        "750": 17.7,
        "800": 17.4,
        "850": 17.2,
        "900": 16.9,
        "950": 15.9,
        "1000": 9.9,
        "1050": 7.1,
        "1100": 5.0,
        "1150": 3.6,
        "1200": 2.5,
        "1250": 1.5,
        "1300": 0.8,
        "1350": 0.5,
        "1400": 0.4,
        "1450": 0.3,
        "1500": 0.2,
        "1550": null,
        "1600": null,
        "1650": null
      }
    },
    {
      "block": 40,
      "line_no": 2,
      "nominal_composition": "25Cr–20Ni–Cb",
      "product_form": "Plate",
      "spec_no": "SA–240",
      "type_grade": "310Cb",
      "alloy_desig_uns_no": "S31040",
      "class_condition_temper": null,
      "size_thickness_in": null,
      "p_no": 8,
      "group_no": 2,
      "min_tensile_strength_ksi": 75,
      "min_yield_strength_ksi": 30,
      "i": "NP",
      "limits_iii": "NP",
      "viii_1": 1500,
      "xii": 650,
      "external_pressure_chart_no": "HA–2 G12, T6",
      "notes": null,
      "values": {
        "100": 20.0,
        "150": null,
        "200": 17.6,
        "250": null,
        "300": 16.1,
        "400": 15.1,
        "500": 14.3,
        "600": 13.7,
        "650": 13.5,
        "700": 13.3,
        "750": 13.1,
        "800": 12.9,
        "850": 12.7,
        "900": 12.5,
        "950": 12.3,
        "1000": 9.9,
        "1050": 7.1,
        "1100": 5.0,
        "1150": 3.6,
        "1200": 2.5,
        "1250": 1.5,
        "1300": 0.8,
        "1350": 0.5,
        "1400": 0.4,
        "1450": 0.3,
        "1500": 0.2,
        "1550": null,
        "1600": null,
        "1650": null
      }
    },
    {
      "block": 40,
      "line_no": 3,
      "nominal_composition": "25Cr–20Ni–Cb",
      "product_form": "Wld. tube",
      "spec_no": "SA–249",
      "type_grade": "TP310Cb",
      "alloy_desig_uns_no": "S31040",
      "class_condition_temper": null,
      "size_thickness_in": null,
      "p_no": 8,
      "group_no": 2,
      "min_tensile_strength_ksi": 75,
      "min_yield_strength_ksi": 30,
      "i": "NP",
      "limits_iii": "NP",
      "viii_1": 1500,
      "xii": 650,
      "external_pressure_chart_no": "HA–2",
      "notes": "G5, G12, G24, T5",
      "values": {
        "100": 17.0,
        "150": null,
        "200": 17.0,
        "250": null,
        "300": 17.0,
        "400": 16.9,
        "500": 16.4,
        "600": 15.7,
        "650": 15.5,
        "700": 15.2,
        "750": 15.0,
        "800": 14.8,
        "850": 14.6,
        "900": 14.4,
        "950": 13.5,
        "1000": 8.4,
        "1050": 6.0,
        "1100": 4.3,
        "1150": 3.1,
        "1200": 2.1,
        "1250": 1.3,
        "1300": 0.68,
        "1350": 0.43,
        "1400": 0.34,
        "1450": 0.26,
        "1500": 0.17,
        "1550": null,
        "1600": null,
        "1650": null
      }
    },
    {
      "block": 40,
      "line_no": 4,
      "nominal_composition": "25Cr–20Ni–Cb",
      "product_form": "Wld. tube",
      "spec_no": "SA–249",
      "type_grade": "TP310Cb",
      "alloy_desig_uns_no": "S31040",
      "class_condition_temper": null,
      "size_thickness_in": null,
      "p_no": 8,
      "group_no": 2,
      "min_tensile_strength_ksi": 75,
      "min_yield_strength_ksi": 30,
      "i": "NP",
      "limits_iii": "NP",
      "viii_1": 1500,
      "xii": 650,
      "external_pressure_chart_no": "HA–2",
      "notes": "G12, G24, T6",
      "values": {
        "100": 17.0,
        "150": null,
        "200": 15.0,
        "250": null,
        "300": 13.7,
        "400": 12.8,
        "500": 12.1,
        "600": 11.7,
        "650": 11.5,
        "700": 11.3,
        "750": 11.1,
        "800": 11.0,
        "850": 10.8,
        "900": 10.7,
        "950": 10.5,
        "1000": 8.4,
        "1050": 6.0,
        "1100": 4.3,
        "1150": 3.1,
        "1200": 2.1,
        "1250": 1.3,
        "1300": 0.68,
        "1350": 0.43,
        "1400": 0.34,
        "1450": 0.26,
        "1500": 0.17,
        "1550": null,
        "1600": null,
        "1650": null
      }
    },
    {
      "block": 40,
      "line_no": 5,
      "nominal_composition": "25Cr–20Ni–Cb",
      "product_form": "Smls. & wld. pipe",
      "spec_no": "SA–312",
      "type_grade": "TP310Cb",
      "alloy_desig_uns_no": "S31040",
      "class_condition_temper": null,
      "size_thickness_in": null,
      "p_no": 8,
      "group_no": 2,
      "min_tensile_strength_ksi": 75,
      "min_yield_strength_ksi": 30,
      "i": "NP",
      "limits_iii": 800,
      "viii_1": 1500,
      "xii": 650,
      "external_pressure_chart_no": "HA–2",
      "notes": "G5, G12, T5, W12, W14",
      "values": {
        "100": 20.0,
        "150": null,
        "200": 20.0,
        "250": null,
        "300": 20.0,
        "400": 19.9,
        "500": 19.3,
        "600": 18.5,
        "650": 18.2,
        "700": 17.9,
        "750": 17.7,
        "800": 17.4,
        "850": 17.2,
        "900": 16.9,
        "950": 15.9,
        "1000": 9.9,
        "1050": 7.1,
        "1100": 5.0,
        "1150": 3.6,
        "1200": 2.5,
        "1250": 1.5,
        "1300": 0.8,
        "1350": 0.5,
        "1400": 0.4,
        "1450": 0.3,
        "1500": 0.2,
        "1550": null,
        "1600": null,
        "1650": null
      }
    },
    {
      "block": 40,
      "line_no": 6,
      "nominal_composition": "25Cr–20Ni–Cb",
      "product_form": "Smls. pipe",
      "spec_no": "SA–312",
      "type_grade": "TP310Cb",
      "alloy_desig_uns_no": "S31040",
      "class_condition_temper": null,
      "size_thickness_in": null,
      "p_no": 8,
      "group_no": 2,
      "min_tensile_strength_ksi": 75,
      "min_yield_strength_ksi": 30,
      "i": "NP",
      "limits_iii": "NP",
      "viii_1": 1500,
      "xii": 650,
      "external_pressure_chart_no": "HA–2 G12, T6",
      "notes": null,
      "values": {
        "100": 20.0,
        "150": null,
        "200": 17.6,
        "250": null,
        "300": 16.1,
        "400": 15.1,
        "500": 14.3,
        "600": 13.7,
        "650": 13.5,
        "700": 13.3,
        "750": 13.1,
        "800": 12.9,
        "850": 12.7,
        "900": 12.5,
        "950": 12.3,
        "1000": 9.9,
        "1050": 7.1,
        "1100": 5.0,
        "1150": 3.6,
        "1200": 2.5,
        "1250": 1.5,
        "1300": 0.8,
        "1350": 0.5,
        "1400": 0.4,
        "1450": 0.3,
        "1500": 0.2,
        "1550": null,
        "1600": null,
        "1650": null
      }
    },
    {
      "block": 40,
      "line_no": 7,
      "nominal_composition": "25Cr–20Ni–Cb",
      "product_form": "Wld. pipe",
      "spec_no": "SA–312",
      "type_grade": "TP310Cb",
      "alloy_desig_uns_no": "S31040",
      "class_condition_temper": null,
      "size_thickness_in": null,
      "p_no": 8,
      "group_no": 2,
      "min_tensile_strength_ksi": 75,
      "min_yield_strength_ksi": 30,
      "i": "NP",
      "limits_iii": "NP",
      "viii_1": 1500,
      "xii": 650,
      "external_pressure_chart_no": "HA–2",
      "notes": "G5, G12, G24, T5",
      "values": {
        "100": 17.0,
        "150": null,
        "200": 17.0,
        "250": null,
        "300": 17.0,
        "400": 16.9,
        "500": 16.4,
        "600": 15.7,
        "650": 15.5,
        "700": 15.2,
        "750": 15.0,
        "800": 14.8,
        "850": 14.6,
        "900": 14.4,
        "950": 13.5,
        "1000": 8.4,
        "1050": 6.0,
        "1100": 4.3,
        "1150": 3.1,
        "1200": 2.1,
        "1250": 1.3,
        "1300": 0.68,
        "1350": 0.43,
        "1400": 0.34,
        "1450": 0.26,
        "1500": 0.17,
        "1550": null,
        "1600": null,
        "1650": null
      }
    },
    {
      "block": 40,
      "line_no": 8,
      "nominal_composition": "25Cr–20Ni–Cb",
      "product_form": "Wld. pipe",
      "spec_no": "SA–312",
      "type_grade": "TP310Cb",
      "alloy_desig_uns_no": "S31040",
      "class_condition_temper": null,
      "size_thickness_in": null,
      "p_no": 8,
      "group_no": 2,
      "min_tensile_strength_ksi": 75,
      "min_yield_strength_ksi": 30,
      "i": "NP",
      "limits_iii": "NP",
      "viii_1": 1500,
      "xii": 650,
      "external_pressure_chart_no": "HA–2",
      "notes": "G12, G14, G24, T6",
      "values": {
        "100": 17.0,
        "150": null,
        "200": 15.0,
        "250": null,
        "300": 13.7,
        "400": 12.8,
        "500": 12.1,
        "600": 11.7,
        "650": 11.5,
        "700": 11.3,
        "750": 11.1,
        "800": 11.0,
        "850": 10.8,
        "900": 10.7,
        "950": 10.5,
        "1000": 8.4,
        "1050": 6.0,
        "1100": 4.3,
        "1150": 3.1,
        "1200": 2.1,
        "1250": 1.3,
        "1300": 0.68,
        "1350": 0.43,
        "1400": 0.34,
        "1450": 0.26,
        "1500": 0.17,
        "1550": null,
        "1600": null,
        "1650": null
      }
    },
    {
      "block": 40,
      "line_no": 9,
      "nominal_composition": "25Cr–20Ni–Cb",
      "product_form": "Bar",
      "spec_no": "SA–479",
      "type_grade": "310Cb",
      "alloy_desig_uns_no": "S31040",
      "class_condition_temper": null,
      "size_thickness_in": null,
      "p_no": 8,
      "group_no": 2,
      "min_tensile_strength_ksi": 75,
      "min_yield_strength_ksi": 30,
      "i": "NP",
      "limits_iii": "NP",
      "viii_1": 1000,
      "xii": 650,
      "external_pressure_chart_no": "HA–2",
      "notes": "G5, G12, G22, T5",
      "values": {
        "100": 20.0,
        "150": null,
        "200": 20.0,
        "250": null,
        "300": 20.0,
        "400": 19.9,
        "500": 19.3,
        "600": 18.5,
        "650": 18.2,
        "700": 17.9,
        "750": 17.7,
        "800": 17.4,
        "850": 17.2,
        "900": 16.9,
        "950": 15.9,
        "1000": 9.9,
        "1050": null,
        "1100": null,
        "1150": null,
        "1200": null,
        "1250": null,
        "1300": null,
        "1350": null,
        "1400": null,
        "1450": null,
        "1500": null,
        "1550": null,
        "1600": null,
        "1650": null
      }
    },
    {
      "block": 40,
      "line_no": 10,
      "nominal_composition": "25Cr–20Ni–Cb",
      "product_form": "Bar",
      "spec_no": "SA–479",
      "type_grade": "310Cb",
      "alloy_desig_uns_no": "S31040",
      "class_condition_temper": null,
      "size_thickness_in": null,
      "p_no": 8,
      "group_no": 2,
      "min_tensile_strength_ksi": 75,
      "min_yield_strength_ksi": 30,
      "i": "NP",
      "limits_iii": "NP",
      "viii_1": 1000,
      "xii": 650,
      "external_pressure_chart_no": "HA–2",
      "notes": "G12, G22, T6",
      "values": {
        "100": 20.0,
        "150": null,
        "200": 17.6,
        "250": null,
        "300": 16.1,
        "400": 15.1,
        "500": 14.3,
        "600": 13.7,
        "650": 13.5,
        "700": 13.3,
        "750": 13.1,
        "800": 12.9,
        "850": 12.7,
        "900": 12.5,
        "950": 12.3,
        "1000": 9.9,
        "1050": null,
        "1100": null,
        "1150": null,
        "1200": null,
        "1250": null,
        "1300": null,
        "1350": null,
        "1400": null,
        "1450": null,
        "1500": null,
        "1550": null,
        "1600": null,
        "1650": null
      }
    },
    {
      "block": 40,
      "line_no": 11,
      "nominal_composition": "25Cr–20Ni–Cb",
      "product_form": "Wld. pipe",
      "spec_no": "SA–813",
      "type_grade": "TP310Cb",
      "alloy_desig_uns_no": "S31040",
      "class_condition_temper": null,
      "size_thickness_in": null,
      "p_no": 8,
      "group_no": 2,
      "min_tensile_strength_ksi": 75,
      "min_yield_strength_ksi": 30,
      "i": "NP",
      "limits_iii": "NP",
      "viii_1": 1500,
      "xii": 650,
      "external_pressure_chart_no": "HA–2",
      "notes": "G5, G12, G24, T5",
      "values": {
        "100": 17.0,
        "150": null,
        "200": 17.0,
        "250": null,
        "300": 17.0,
        "400": 16.9,
        "500": 16.4,
        "600": 15.7,
        "650": 15.5,
        "700": 15.2,
        "750": 15.0,
        "800": 14.8,
        "850": 14.6,
        "900": 14.4,
        "950": 13.5,
        "1000": 8.4,
        "1050": 6.0,
        "1100": 4.3,
        "1150": 3.1,
        "1200": 2.1,
        "1250": 1.3,
        "1300": 0.68,
        "1350": 0.43,
        "1400": 0.34,
        "1450": 0.26,
        "1500": 0.17,
        "1550": null,
        "1600": null,
        "1650": null
      }
    },
    {
      "block": 40,
      "line_no": 12,
      "nominal_composition": "25Cr–20Ni–Cb",
      "product_form": "Wld. pipe",
      "spec_no": "SA–813",
      "type_grade": "TP310Cb",
      "alloy_desig_uns_no": "S31040",
      "class_condition_temper": null,
      "size_thickness_in": null,
      "p_no": 8,
      "group_no": 2,
      "min_tensile_strength_ksi": 75,
      "min_yield_strength_ksi": 30,
      "i": "NP",
      "limits_iii": "NP",
      "viii_1": 1500,
      "xii": 650,
      "external_pressure_chart_no": "HA–2",
      "notes": "G12, G24, T6",
      "values": {
        "100": 17.0,
        "150": null,
        "200": 15.0,
        "250": null,
        "300": 13.7,
        "400": 12.8,
        "500": 12.1,
        "600": 11.7,
        "650": 11.5,
        "700": 11.3,
        "750": 11.1,
        "800": 11.0,
        "850": 10.8,
        "900": 10.7,
        "950": 10.5,
        "1000": 8.4,
        "1050": 6.0,
        "1100": 4.3,
        "1150": 3.1,
        "1200": 2.1,
        "1250": 1.3,
        "1300": 0.68,
        "1350": 0.43,
        "1400": 0.34,
        "1450": 0.26,
        "1500": 0.17,
        "1550": null,
        "1600": null,
        "1650": null
      }
    },
    {
      "block": 40,
      "line_no": 13,
      "nominal_composition": "25Cr–20Ni–Cb",
      "product_form": "Wld. pipe",
      "spec_no": "SA–814",
      "type_grade": "TP310Cb",
      "alloy_desig_uns_no": "S31040",
      "class_condition_temper": null,
      "size_thickness_in": null,
      "p_no": 8,
      "group_no": 2,
      "min_tensile_strength_ksi": 75,
      "min_yield_strength_ksi": 30,
      "i": "NP",
      "limits_iii": "NP",
      "viii_1": 1500,
      "xii": 650,
      "external_pressure_chart_no": "HA–2",
      "notes": "G5, G12, G24, T5",
      "values": {
        "100": 17.0,
        "150": null,
        "200": 17.0,
        "250": null,
        "300": 17.0,
        "400": 16.9,
        "500": 16.4,
        "600": 15.7,
        "650": 15.5,
        "700": 15.2,
        "750": 15.0,
        "800": 14.8,
        "850": 14.6,
        "900": 14.4,
        "950": 13.5,
        "1000": 8.4,
        "1050": 6.0,
        "1100": 4.3,
        "1150": 3.1,
        "1200": 2.1,
        "1250": 1.3,
        "1300": 0.68,
        "1350": 0.43,
        "1400": 0.34,
        "1450": 0.26,
        "1500": 0.17,
        "1550": null,
        "1600": null,
        "1650": null
      }
    },
    {
      "block": 40,
      "line_no": 14,
      "nominal_composition": "25Cr–20Ni–Cb",
      "product_form": "Wld. pipe",
      "spec_no": "SA–814",
      "type_grade": "TP310Cb",
      "alloy_desig_uns_no": "S31040",
      "class_condition_temper": null,
      "size_thickness_in": null,
      "p_no": 8,
      "group_no": 2,
      "min_tensile_strength_ksi": 75,
      "min_yield_strength_ksi": 30,
      "i": "NP",
      "limits_iii": "NP",
      "viii_1": 1500,
      "xii": 650,
      "external_pressure_chart_no": "HA–2",
      "notes": "G12, G24, T6",
      "values": {
        "100": 17.0,
        "150": null,
        "200": 15.0,
        "250": null,
        "300": 13.7,
        "400": 12.8,
        "500": 12.1,
        "600": 11.7,
        "650": 11.5,
        "700": 11.3,
        "750": 11.1,
        "800": 11.0,
        "850": 10.8,
        "900": 10.7,
        "950": 10.5,
        "1000": 8.4,
        "1050": 6.0,
        "1100": 4.3,
        "1150": 3.1,
        "1200": 2.1,
        "1250": 1.3,
        "1300": 0.68,
        "1350": 0.43,
        "1400": 0.34,
        "1450": 0.26,
        "1500": 0.17,
        "1550": null,
        "1600": null,
        "1650": null
      }
    },
    {
      "block": 40,
      "line_no": 15,
      "nominal_composition": "25Cr–20Ni–Cb–N",
      "product_form": "Smls. tube",
      "spec_no": "SA–213",
      "type_grade": "TP310HCbN",
      "alloy_desig_uns_no": "S31042",
      "class_condition_temper": null,
      "size_thickness_in": null,
      "p_no": 8,
      "group_no": 3,
      "min_tensile_strength_ksi": 95,
      "min_yield_strength_ksi": 43,
      "i": 1350,
      "limits_iii": "NP",
      "viii_1": "NP",
      "xii": "NP",
      "external_pressure_chart_no": "HA–2",
      "notes": "G5, G12, S4, T8",
      "values": {
        "100": 27.1,
        "150": null,
        "200": 26.9,
        "250": null,
        "300": 25.4,
        "400": 24.6,
        "500": 24.2,
        "600": 24.0,
        "650": 23.9,
        "700": 23.8,
        "750": 23.7,
        "800": 23.6,
        "850": 23.4,
        "900": 23.1,
        "950": 22.8,
        "1000": 22.4,
        "1050": 22.0,
        "1100": 18.4,
        "1150": 13.6,
        "1200": 10.1,
        "1250": 7.6,
        "1300": 5.7,
        "1350": 4.3,
        "1400": null,
        "1450": null,
        "1500": null,
        "1550": null,
        "1600": null,
        "1650": null
      }
    },
    {
      "block": 40,
      "line_no": 16,
      "nominal_composition": "25Cr–20Ni–Cb–N",
      "product_form": "Smls. tube",
      "spec_no": "SA–213",
      "type_grade": "TP310HCbN",
      "alloy_desig_uns_no": "S31042",
      "class_condition_temper": null,
      "size_thickness_in": null,
      "p_no": 8,
      "group_no": 3,
      "min_tensile_strength_ksi": 95,
      "min_yield_strength_ksi": 43,
      "i": 1350,
      "limits_iii": "NP",
      "viii_1": "NP",
      "xii": "NP",
      "external_pressure_chart_no": "HA–2",
      "notes": "G12, S4, T9",
      "values": {
        "100": 27.1,
        "150": null,
        "200": 24.0,
        "250": null,
        "300": 21.7,
        "400": 20.2,
        "500": 19.2,
        "600": 18.5,
        "650": 18.3,
        "700": 18.1,
        "750": 17.8,
        "800": 17.6,
        "850": 17.4,
        "900": 17.1,
        "950": 16.9,
        "1000": 16.6,
        "1050": 16.3,
        "1100": 16.1,
        "1150": 13.6,
        "1200": 10.1,
        "1250": 7.6,
        "1300": 5.7,
        "1350": 4.3,
        "1400": null,
        "1450": null,
        "1500": null,
        "1550": null,
        "1600": null,
        "1650": null
      }
    },
    {
      "block": 40,
      "line_no": 17,
      "nominal_composition": "25Cr–22Ni–2Mo–N",
      "product_form": "Forgings",
      "spec_no": "SA–182",
      "type_grade": "F310MoLN",
      "alloy_desig_uns_no": "S31050",
      "class_condition_temper": null,
      "size_thickness_in": null,
      "p_no": 8,
      "group_no": 2,
      "min_tensile_strength_ksi": 78,
      "min_yield_strength_ksi": 37,
      "i": "NP",
      "limits_iii": "NP",
      "viii_1": 600,
      "xii": 600,
      "external_pressure_chart_no": "HA–2 G5",
      "notes": null,
      "values": {
        "100": 22.3,
        "150": null,
        "200": 22.0,
        "250": null,
        "300": 20.8,
        "400": 20.0,
        "500": 19.5,
        "600": 19.0,
        "650": null,
        "700": null,
        "750": null,
        "800": null,
        "850": null,
        "900": null,
        "950": null,
        "1000": null,
        "1050": null,
        "1100": null,
        "1150": null,
        "1200": null,
        "1250": null,
        "1300": null,
        "1350": null,
        "1400": null,
        "1450": null,
        "1500": null,
        "1550": null,
        "1600": null,
        "1650": null
      }
    },
    {
      "block": 40,
      "line_no": 18,
      "nominal_composition": "25Cr–22Ni–2Mo–N",
      "product_form": "Forgings",
      "spec_no": "SA–182",
      "type_grade": "F310MoLN",
      "alloy_desig_uns_no": "S31050",
      "class_condition_temper": null,
      "size_thickness_in": null,
      "p_no": 8,
      "group_no": 2,
      "min_tensile_strength_ksi": 78,
      "min_yield_strength_ksi": 37,
      "i": "NP",
      "limits_iii": "NP",
      "viii_1": 600,
      "xii": 600,
      "external_pressure_chart_no": "HA–2 …",
      "notes": null,
      "values": {
        "100": 22.3,
        "150": null,
        "200": 21.0,
        "250": null,
        "300": 19.1,
        "400": 17.8,
        "500": 16.8,
        "600": 15.9,
        "650": null,
        "700": null,
        "750": null,
        "800": null,
        "850": null,
        "900": null,
        "950": null,
        "1000": null,
        "1050": null,
        "1100": null,
        "1150": null,
        "1200": null,
        "1250": null,
        "1300": null,
        "1350": null,
        "1400": null,
        "1450": null,
        "1500": null,
        "1550": null,
        "1600": null,
        "1650": null
      }
    },
    {
      "block": 40,
      "line_no": 19,
      "nominal_composition": "25Cr–22Ni–2Mo–N",
      "product_form": "Smls. tube",
      "spec_no": "SA–213",
      "type_grade": "TP310MoLN",
      "alloy_desig_uns_no": "S31050",
      "class_condition_temper": null,
      "size_thickness_in": "0.250 < t ≤1.250",
      "p_no": 8,
      "group_no": 2,
      "min_tensile_strength_ksi": 78,
      "min_yield_strength_ksi": 37,
      "i": "NP",
      "limits_iii": "NP",
      "viii_1": 900,
      "xii": 650,
      "external_pressure_chart_no": "HA–2 G5",
      "notes": null,
      "values": {
        "100": 22.3,
        "150": null,
        "200": 22.0,
        "250": null,
        "300": 20.8,
        "400": 20.0,
        "500": 19.5,
        "600": 19.0,
        "650": 18.8,
        "700": 18.7,
        "750": 18.5,
        "800": 18.4,
        "850": 18.2,
        "900": 17.9,
        "950": null,
        "1000": null,
        "1050": null,
        "1100": null,
        "1150": null,
        "1200": null,
        "1250": null,
        "1300": null,
        "1350": null,
        "1400": null,
        "1450": null,
        "1500": null,
        "1550": null,
        "1600": null,
        "1650": null
      }
    },
    {
      "block": 40,
      "line_no": 20,
      "nominal_composition": "25Cr–22Ni–2Mo–N",
      "product_form": "Smls. tube",
      "spec_no": "SA–213",
      "type_grade": "TP310MoLN",
      "alloy_desig_uns_no": "S31050",
      "class_condition_temper": null,
      "size_thickness_in": "0.250 < t ≤1.250",
      "p_no": 8,
      "group_no": 2,
      "min_tensile_strength_ksi": 78,
      "min_yield_strength_ksi": 37,
      "i": "NP",
      "limits_iii": "NP",
      "viii_1": 900,
      "xii": 650,
      "external_pressure_chart_no": "HA–2 …",
      "notes": null,
      "values": {
        "100": 22.3,
        "150": null,
        "200": 21.0,
        "250": null,
        "300": 19.1,
        "400": 17.8,
        "500": 16.8,
        "600": 15.9,
        "650": 15.5,
        "700": 15.1,
        "750": 14.8,
        "800": 14.4,
        "850": 14.0,
        "900": 13.7,
        "950": null,
        "1000": null,
        "1050": null,
        "1100": null,
        "1150": null,
        "1200": null,
        "1250": null,
        "1300": null,
        "1350": null,
        "1400": null,
        "1450": null,
        "1500": null,
        "1550": null,
        "1600": null,
        "1650": null
      }
    },
    {
      "block": 40,
      "line_no": 21,
      "nominal_composition": "25Cr–22Ni–2Mo–N",
      "product_form": "Plate",
      "spec_no": "SA–240",
      "type_grade": "310MoLN",
      "alloy_desig_uns_no": "S31050",
      "class_condition_temper": null,
      "size_thickness_in": "t > 0.250",
      "p_no": 8,
      "group_no": 2,
      "min_tensile_strength_ksi": 78,
      "min_yield_strength_ksi": 37,
      "i": "NP",
      "limits_iii": "NP",
      "viii_1": 600,
      "xii": 600,
      "external_pressure_chart_no": "HA–2 G5",
      "notes": null,
      "values": {
        "100": 22.3,
        "150": null,
        "200": 22.0,
        "250": null,
        "300": 20.8,
        "400": 20.0,
        "500": 19.5,
        "600": 19.0,
        "650": null,
        "700": null,
        "750": null,
        "800": null,
        "850": null,
        "900": null,
        "950": null,
        "1000": null,
        "1050": null,
        "1100": null,
        "1150": null,
        "1200": null,
        "1250": null,
        "1300": null,
        "1350": null,
        "1400": null,
        "1450": null,
        "1500": null,
        "1550": null,
        "1600": null,
        "1650": null
      }
    },
    {
      "block": 40,
      "line_no": 22,
      "nominal_composition": "25Cr–22Ni–2Mo–N",
      "product_form": "Plate",
      "spec_no": "SA–240",
      "type_grade": "310MoLN",
      "alloy_desig_uns_no": "S31050",
      "class_condition_temper": null,
      "size_thickness_in": "t > 0.250",
      "p_no": 8,
      "group_no": 2,
      "min_tensile_strength_ksi": 78,
      "min_yield_strength_ksi": 37,
      "i": "NP",
      "limits_iii": "NP",
      "viii_1": 600,
      "xii": 600,
      "external_pressure_chart_no": "HA–2 …",
      "notes": null,
      "values": {
        "100": 22.3,
        "150": null,
        "200": 21.0,
        "250": null,
        "300": 19.1,
        "400": 17.8,
        "500": 16.8,
        "600": 15.9,
        "650": null,
        "700": null,
        "750": null,
        "800": null,
        "850": null,
        "900": null,
        "950": null,
        "1000": null,
        "1050": null,
        "1100": null,
        "1150": null,
        "1200": null,
        "1250": null,
        "1300": null,
        "1350": null,
        "1400": null,
        "1450": null,
        "1500": null,
        "1550": null,
        "1600": null,
        "1650": null
      }
    },
    {
      "block": 40,
      "line_no": 23,
      "nominal_composition": "25Cr–22Ni–2Mo–N",
      "product_form": "Wld. tube",
      "spec_no": "SA–249",
      "type_grade": "TP310MoLN",
      "alloy_desig_uns_no": "S31050",
      "class_condition_temper": null,
      "size_thickness_in": "0.250 < t ≤1.250",
      "p_no": 8,
      "group_no": 2,
      "min_tensile_strength_ksi": 78,
      "min_yield_strength_ksi": 37,
      "i": "NP",
      "limits_iii": "NP",
      "viii_1": 900,
      "xii": 650,
      "external_pressure_chart_no": "HA–2 G5, G24",
      "notes": null,
      "values": {
        "100": 18.9,
        "150": null,
        "200": 18.7,
        "250": null,
        "300": 17.7,
        "400": 17.0,
        "500": 16.5,
        "600": 16.2,
        "650": 16.0,
        "700": 15.9,
        "750": 15.8,
        "800": 15.6,
        "850": 15.5,
        "900": 15.2,
        "950": null,
        "1000": null,
        "1050": null,
        "1100": null,
        "1150": null,
        "1200": null,
        "1250": null,
        "1300": null,
        "1350": null,
        "1400": null,
        "1450": null,
        "1500": null,
        "1550": null,
        "1600": null,
        "1650": null
      }
    },
    {
      "block": 40,
      "line_no": 24,
      "nominal_composition": "25Cr–22Ni–2Mo–N",
      "product_form": "Wld. tube",
      "spec_no": "SA–249",
      "type_grade": "TP310MoLN",
      "alloy_desig_uns_no": "S31050",
      "class_condition_temper": null,
      "size_thickness_in": "0.250 < t ≤1.250",
      "p_no": 8,
      "group_no": 2,
      "min_tensile_strength_ksi": 78,
      "min_yield_strength_ksi": 37,
      "i": "NP",
      "limits_iii": "NP",
      "viii_1": 900,
      "xii": 650,
      "external_pressure_chart_no": "HA–2 G24",
      "notes": null,
      "values": {
        "100": 18.9,
        "150": null,
        "200": 17.8,
        "250": null,
        "300": 16.2,
        "400": 15.1,
        "500": 14.3,
        "600": 13.5,
        "650": 13.2,
        "700": 12.9,
        "750": 12.5,
        "800": 12.2,
        "850": 11.9,
        "900": 11.7,
        "950": null,
        "1000": null,
        "1050": null,
        "1100": null,
        "1150": null,
        "1200": null,
        "1250": null,
        "1300": null,
        "1350": null,
        "1400": null,
        "1450": null,
        "1500": null,
        "1550": null,
        "1600": null,
        "1650": null
      }
    },
    {
      "block": 40,
      "line_no": 25,
      "nominal_composition": "25Cr–22Ni–2Mo–N",
      "product_form": "Wld. pipe",
      "spec_no": "SA–312",
      "type_grade": "TP310MoLN",
      "alloy_desig_uns_no": "S31050",
      "class_condition_temper": null,
      "size_thickness_in": "0.250 < t ≤1.250",
      "p_no": 8,
      "group_no": 2,
      "min_tensile_strength_ksi": 78,
      "min_yield_strength_ksi": 37,
      "i": "NP",
      "limits_iii": "NP",
      "viii_1": 900,
      "xii": 650,
      "external_pressure_chart_no": "HA–2 G5, G24",
      "notes": null,
      "values": {
        "100": 18.9,
        "150": null,
        "200": 18.7,
        "250": null,
        "300": 17.7,
        "400": 17.0,
        "500": 16.5,
        "600": 16.2,
        "650": 16.0,
        "700": 15.9,
        "750": 15.8,
        "800": 15.6,
        "850": 15.5,
        "900": 15.2,
        "950": null,
        "1000": null,
        "1050": null,
        "1100": null,
        "1150": null,
        "1200": null,
        "1250": null,
        "1300": null,
        "1350": null,
        "1400": null,
        "1450": null,
        "1500": null,
        "1550": null,
        "1600": null,
        "1650": null
      }
    },
    {
      "block": 40,
      "line_no": 26,
      "nominal_composition": "25Cr–22Ni–2Mo–N",
      "product_form": "Wld. pipe",
      "spec_no": "SA–312",
      "type_grade": "TP310MoLN",
      "alloy_desig_uns_no": "S31050",
      "class_condition_temper": null,
      "size_thickness_in": "0.250 < t ≤1.250",
      "p_no": 8,
      "group_no": 2,
      "min_tensile_strength_ksi": 78,
      "min_yield_strength_ksi": 37,
      "i": "NP",
      "limits_iii": "NP",
      "viii_1": 900,
      "xii": 650,
      "external_pressure_chart_no": "HA–2 G24",
      "notes": null,
      "values": {
        "100": 18.9,
        "150": null,
        "200": 17.8,
        "250": null,
        "300": 16.2,
        "400": 15.1,
        "500": 14.3,
        "600": 13.5,
        "650": 13.2,
        "700": 12.9,
        "750": 12.5,
        "800": 12.2,
        "850": 11.9,
        "900": 11.7,
        "950": null,
        "1000": null,
        "1050": null,
        "1100": null,
        "1150": null,
        "1200": null,
        "1250": null,
        "1300": null,
        "1350": null,
        "1400": null,
        "1450": null,
        "1500": null,
        "1550": null,
        "1600": null,
        "1650": null
      }
    },
    {
      "block": 40,
      "line_no": 27,
      "nominal_composition": "25Cr–22Ni–2Mo–N",
      "product_form": "Smls. tube",
      "spec_no": "SA–213",
      "type_grade": "TP310MoLN",
      "alloy_desig_uns_no": "S31050",
      "class_condition_temper": null,
      "size_thickness_in": "≤0.250, wall",
      "p_no": 8,
      "group_no": 2,
      "min_tensile_strength_ksi": 84,
      "min_yield_strength_ksi": 39,
      "i": "NP",
      "limits_iii": "NP",
      "viii_1": 900,
      "xii": 650,
      "external_pressure_chart_no": "HA–2 G5",
      "notes": null,
      "values": {
        "100": 24.0,
        "150": null,
        "200": 23.7,
        "250": null,
        "300": 22.4,
        "400": 21.6,
        "500": 21.0,
        "600": 20.5,
        "650": 20.3,
        "700": 20.1,
        "750": 20.0,
        "800": 19.8,
        "850": 19.6,
        "900": 19.3,
        "950": null,
        "1000": null,
        "1050": null,
        "1100": null,
        "1150": null,
        "1200": null,
        "1250": null,
        "1300": null,
        "1350": null,
        "1400": null,
        "1450": null,
        "1500": null,
        "1550": null,
        "1600": null,
        "1650": null
      }
    },
    {
      "block": 40,
      "line_no": 28,
      "nominal_composition": "25Cr–22Ni–2Mo–N",
      "product_form": "Smls. tube",
      "spec_no": "SA–213",
      "type_grade": "TP310MoLN",
      "alloy_desig_uns_no": "S31050",
      "class_condition_temper": null,
      "size_thickness_in": "≤0.250, wall",
      "p_no": 8,
      "group_no": 2,
      "min_tensile_strength_ksi": 84,
      "min_yield_strength_ksi": 39,
      "i": "NP",
      "limits_iii": "NP",
      "viii_1": 900,
      "xii": 650,
      "external_pressure_chart_no": "HA–2 …",
      "notes": null,
      "values": {
        "100": 24.0,
        "150": null,
        "200": 22.1,
        "250": null,
        "300": 20.1,
        "400": 18.7,
        "500": 17.7,
        "600": 16.8,
        "650": 16.4,
        "700": 16.0,
        "750": 15.6,
        "800": 15.2,
        "850": 14.8,
        "900": 14.5,
        "950": null,
        "1000": null,
        "1050": null,
        "1100": null,
        "1150": null,
        "1200": null,
        "1250": null,
        "1300": null,
        "1350": null,
        "1400": null,
        "1450": null,
        "1500": null,
        "1550": null,
        "1600": null,
        "1650": null
      }
    },
    {
      "block": 40,
      "line_no": 29,
      "nominal_composition": "25Cr–22Ni–2Mo–N",
      "product_form": "Plate",
      "spec_no": "SA–240",
      "type_grade": "310MoLN",
      "alloy_desig_uns_no": "S31050",
      "class_condition_temper": null,
      "size_thickness_in": "t ≤0.250",
      "p_no": 8,
      "group_no": 2,
      "min_tensile_strength_ksi": 84,
      "min_yield_strength_ksi": 39,
      "i": "NP",
      "limits_iii": "NP",
      "viii_1": 600,
      "xii": 600,
      "external_pressure_chart_no": "HA–2 G5",
      "notes": null,
      "values": {
        "100": 24.0,
        "150": null,
        "200": 23.7,
        "250": null,
        "300": 22.4,
        "400": 21.6,
        "500": 21.0,
        "600": 20.5,
        "650": null,
        "700": null,
        "750": null,
        "800": null,
        "850": null,
        "900": null,
        "950": null,
        "1000": null,
        "1050": null,
        "1100": null,
        "1150": null,
        "1200": null,
        "1250": null,
        "1300": null,
        "1350": null,
        "1400": null,
        "1450": null,
        "1500": null,
        "1550": null,
        "1600": null,
        "1650": null
      }
    },
    {
      "block": 40,
