Repository: danivelas0/asme-pcc

File: resources/bpvc_ii_d_customary_2025/table_1a.json (part 55 of 55)
    "External Pressure Chart No.",
    "Notes"
  ],
  "columns_values": [
      "line_no": 30,
      "nominal_composition": "25Cr–22Ni–2Mo–N",
      "product_form": "Plate",
      "spec_no": "SA–240",
      "type_grade": "310MoLN",
      "alloy_desig_uns_no": "S31050",
      "class_condition_temper": null,
      "size_thickness_in": "t ≤0.250",
      "p_no": 8,
      "group_no": 2,
      "min_tensile_strength_ksi": 84,
      "min_yield_strength_ksi": 39,
      "i": "NP",
      "limits_iii": "NP",
      "viii_1": 600,
      "xii": 600,
      "external_pressure_chart_no": "HA–2 …",
      "notes": null,
      "values": {
        "100": 24.0,
        "150": null,
        "200": 22.1,
        "250": null,
        "300": 20.1,
        "400": 18.7,
        "500": 17.7,
        "600": 16.8,
        "650": null,
        "700": null,
        "750": null,
        "800": null,
        "850": null,
        "900": null,
        "950": null,
        "1000": null,
        "1050": null,
        "1100": null,
        "1150": null,
        "1200": null,
        "1250": null,
        "1300": null,
        "1350": null,
        "1400": null,
        "1450": null,
        "1500": null,
        "1550": null,
        "1600": null,
        "1650": null
      }
    },
    {
      "block": 40,
      "line_no": 31,
      "nominal_composition": "25Cr–22Ni–2Mo–N",
      "product_form": "Wld. tube",
      "spec_no": "SA–249",
      "type_grade": "TP310MoLN",
      "alloy_desig_uns_no": "S31050",
      "class_condition_temper": null,
      "size_thickness_in": "≤0.250, wall",
      "p_no": 8,
      "group_no": 2,
      "min_tensile_strength_ksi": 84,
      "min_yield_strength_ksi": 39,
      "i": "NP",
      "limits_iii": "NP",
      "viii_1": 900,
      "xii": 650,
      "external_pressure_chart_no": "HA–2 G5, G24",
      "notes": null,
      "values": {
        "100": 20.4,
        "150": null,
        "200": 20.2,
        "250": null,
        "300": 19.1,
        "400": 18.3,
        "500": 17.8,
        "600": 17.4,
        "650": 17.3,
        "700": 17.1,
        "750": 17.0,
        "800": 16.8,
        "850": 16.6,
        "900": 16.4,
        "950": null,
        "1000": null,
        "1050": null,
        "1100": null,
        "1150": null,
        "1200": null,
        "1250": null,
        "1300": null,
        "1350": null,
        "1400": null,
        "1450": null,
        "1500": null,
        "1550": null,
        "1600": null,
        "1650": null
      }
    },
    {
      "block": 40,
      "line_no": 32,
      "nominal_composition": "25Cr–22Ni–2Mo–N",
      "product_form": "Wld. tube",
      "spec_no": "SA–249",
      "type_grade": "TP310MoLN",
      "alloy_desig_uns_no": "S31050",
      "class_condition_temper": null,
      "size_thickness_in": "≤0.250, wall",
      "p_no": 8,
      "group_no": 2,
      "min_tensile_strength_ksi": 84,
      "min_yield_strength_ksi": 39,
      "i": "NP",
      "limits_iii": "NP",
      "viii_1": 900,
      "xii": 650,
      "external_pressure_chart_no": "HA–2 G24",
      "notes": null,
      "values": {
        "100": 20.4,
        "150": null,
        "200": 18.8,
        "250": null,
        "300": 17.1,
        "400": 15.9,
        "500": 15.0,
        "600": 14.3,
        "650": 13.9,
        "700": 13.6,
        "750": 13.2,
        "800": 12.9,
        "850": 12.6,
        "900": 12.3,
        "950": null,
        "1000": null,
        "1050": null,
        "1100": null,
        "1150": null,
        "1200": null,
        "1250": null,
        "1300": null,
        "1350": null,
        "1400": null,
        "1450": null,
        "1500": null,
        "1550": null,
        "1600": null,
        "1650": null
      }
    },
    {
      "block": 40,
      "line_no": 33,
      "nominal_composition": "25Cr–22Ni–2Mo–N",
      "product_form": "Wld. pipe",
      "spec_no": "SA–312",
      "type_grade": "TP310MoLN",
      "alloy_desig_uns_no": "S31050",
      "class_condition_temper": null,
      "size_thickness_in": "≤0.250, wall",
      "p_no": 8,
      "group_no": 2,
      "min_tensile_strength_ksi": 84,
      "min_yield_strength_ksi": 39,
      "i": "NP",
      "limits_iii": "NP",
      "viii_1": 900,
      "xii": 650,
      "external_pressure_chart_no": "HA–2 G5, G24",
      "notes": null,
      "values": {
        "100": 20.4,
        "150": null,
        "200": 20.2,
        "250": null,
        "300": 19.1,
        "400": 18.3,
        "500": 17.8,
        "600": 17.4,
        "650": 17.3,
        "700": 17.1,
        "750": 17.0,
        "800": 16.8,
        "850": 16.6,
        "900": 16.4,
        "950": null,
        "1000": null,
        "1050": null,
        "1100": null,
        "1150": null,
        "1200": null,
        "1250": null,
        "1300": null,
        "1350": null,
        "1400": null,
        "1450": null,
        "1500": null,
        "1550": null,
        "1600": null,
        "1650": null
      }
    },
    {
      "block": 40,
      "line_no": 34,
      "nominal_composition": "25Cr–22Ni–2Mo–N",
      "product_form": "Wld. pipe",
      "spec_no": "SA–312",
      "type_grade": "TP310MoLN",
      "alloy_desig_uns_no": "S31050",
      "class_condition_temper": null,
      "size_thickness_in": "≤0.250, wall",
      "p_no": 8,
      "group_no": 2,
      "min_tensile_strength_ksi": 84,
      "min_yield_strength_ksi": 39,
      "i": "NP",
      "limits_iii": "NP",
      "viii_1": 900,
      "xii": 650,
      "external_pressure_chart_no": "HA–2 G24",
      "notes": null,
      "values": {
        "100": 20.4,
        "150": null,
        "200": 18.8,
        "250": null,
        "300": 17.1,
        "400": 15.9,
        "500": 15.0,
        "600": 14.3,
        "650": 13.9,
        "700": 13.6,
        "750": 13.2,
        "800": 12.9,
        "850": 12.6,
        "900": 12.3,
        "950": null,
        "1000": null,
        "1050": null,
        "1100": null,
        "1150": null,
        "1200": null,
        "1250": null,
        "1300": null,
        "1350": null,
        "1400": null,
        "1450": null,
        "1500": null,
        "1550": null,
        "1600": null,
        "1650": null
      }
    },
    {
      "block": 40,
      "line_no": 35,
      "nominal_composition": "26Cr–4Ni–Mo",
      "product_form": "Plate",
      "spec_no": "SA–240",
      "type_grade": 329,
      "alloy_desig_uns_no": "S32900",
      "class_condition_temper": null,
      "size_thickness_in": null,
      "p_no": "10H",
      "group_no": 1,
      "min_tensile_strength_ksi": 90,
      "min_yield_strength_ksi": 70,
      "i": "NP",
      "limits_iii": "NP",
      "viii_1": 500,
      "xii": 500,
      "external_pressure_chart_no": "HA–5 G19",
      "notes": null,
      "values": {
        "100": 25.7,
        "150": null,
        "200": 25.7,
        "250": null,
        "300": 24.8,
        "400": 24.3,
        "500": 24.3,
        "600": null,
        "650": null,
        "700": null,
        "750": null,
        "800": null,
        "850": null,
        "900": null,
        "950": null,
        "1000": null,
        "1050": null,
        "1100": null,
        "1150": null,
        "1200": null,
        "1250": null,
        "1300": null,
        "1350": null,
        "1400": null,
        "1450": null,
        "1500": null,
        "1550": null,
        "1600": null,
        "1650": null
      }
    },
    {
      "block": 40,
      "line_no": 36,
      "nominal_composition": "26Cr–4Ni–Mo",
      "product_form": "Wld. tube",
      "spec_no": "SA–789",
      "type_grade": null,
      "alloy_desig_uns_no": "S32900",
      "class_condition_temper": null,
      "size_thickness_in": null,
      "p_no": "10H",
      "group_no": 1,
      "min_tensile_strength_ksi": 90,
      "min_yield_strength_ksi": 70,
      "i": "NP",
      "limits_iii": "NP",
      "viii_1": 500,
      "xii": 500,
      "external_pressure_chart_no": "HA–5",
      "notes": "G19, G24",
      "values": {
        "100": 21.9,
        "150": null,
        "200": 21.9,
        "250": null,
        "300": 21.0,
        "400": 20.6,
        "500": 20.6,
        "600": null,
        "650": null,
        "700": null,
        "750": null,
        "800": null,
        "850": null,
        "900": null,
        "950": null,
        "1000": null,
        "1050": null,
        "1100": null,
        "1150": null,
        "1200": null,
        "1250": null,
        "1300": null,
        "1350": null,
        "1400": null,
        "1450": null,
        "1500": null,
        "1550": null,
        "1600": null,
        "1650": null
      }
    },
    {
      "block": 40,
      "line_no": 37,
      "nominal_composition": "26Cr–4Ni–Mo",
      "product_form": "Smls. tube",
      "spec_no": "SA–789",
      "type_grade": null,
      "alloy_desig_uns_no": "S32900",
      "class_condition_temper": null,
      "size_thickness_in": null,
      "p_no": "10H",
      "group_no": 1,
      "min_tensile_strength_ksi": 90,
      "min_yield_strength_ksi": 70,
      "i": "NP",
      "limits_iii": "NP",
      "viii_1": 500,
      "xii": 500,
      "external_pressure_chart_no": "HA–5 G19",
      "notes": null,
      "values": {
        "100": 25.7,
        "150": null,
        "200": 25.7,
        "250": null,
        "300": 24.8,
        "400": 24.3,
        "500": 24.3,
        "600": null,
        "650": null,
        "700": null,
        "750": null,
        "800": null,
        "850": null,
        "900": null,
        "950": null,
        "1000": null,
        "1050": null,
        "1100": null,
        "1150": null,
        "1200": null,
        "1250": null,
        "1300": null,
        "1350": null,
        "1400": null,
        "1450": null,
        "1500": null,
        "1550": null,
        "1600": null,
        "1650": null
      }
    },
    {
      "block": 40,
      "line_no": 38,
      "nominal_composition": "26Cr–4Ni–Mo",
      "product_form": "Wld. pipe",
      "spec_no": "SA–790",
      "type_grade": null,
      "alloy_desig_uns_no": "S32900",
      "class_condition_temper": null,
      "size_thickness_in": null,
      "p_no": "10H",
      "group_no": 1,
      "min_tensile_strength_ksi": 90,
      "min_yield_strength_ksi": 70,
      "i": "NP",
      "limits_iii": "NP",
      "viii_1": 500,
      "xii": 500,
      "external_pressure_chart_no": "HA–5",
      "notes": "G19, G24",
      "values": {
        "100": 21.9,
        "150": null,
        "200": 21.9,
        "250": null,
        "300": 21.0,
        "400": 20.6,
        "500": 20.6,
        "600": null,
        "650": null,
        "700": null,
        "750": null,
        "800": null,
        "850": null,
        "900": null,
        "950": null,
        "1000": null,
        "1050": null,
        "1100": null,
        "1150": null,
        "1200": null,
        "1250": null,
        "1300": null,
        "1350": null,
        "1400": null,
        "1450": null,
        "1500": null,
        "1550": null,
        "1600": null,
        "1650": null
      }
    },
    {
      "block": 40,
      "line_no": 39,
      "nominal_composition": "26Cr–4Ni–Mo",
      "product_form": "Smls. pipe",
      "spec_no": "SA–790",
      "type_grade": null,
      "alloy_desig_uns_no": "S32900",
      "class_condition_temper": null,
      "size_thickness_in": null,
      "p_no": "10H",
      "group_no": 1,
      "min_tensile_strength_ksi": 90,
      "min_yield_strength_ksi": 70,
      "i": "NP",
      "limits_iii": "NP",
      "viii_1": 500,
      "xii": 500,
      "external_pressure_chart_no": "HA–5 G19",
      "notes": null,
      "values": {
        "100": 25.7,
        "150": null,
        "200": 25.7,
        "250": null,
        "300": 24.8,
        "400": 24.3,
        "500": 24.3,
        "600": null,
        "650": null,
        "700": null,
        "750": null,
        "800": null,
        "850": null,
        "900": null,
        "950": null,
        "1000": null,
        "1050": null,
        "1100": null,
        "1150": null,
        "1200": null,
        "1250": null,
        "1300": null,
        "1350": null,
        "1400": null,
        "1450": null,
        "1500": null,
        "1550": null,
        "1600": null,
        "1650": null
      }
    },
    {
      "block": 40,
      "line_no": 40,
      "nominal_composition": "26Cr–4Ni–Mo–N",
      "product_form": "Plate",
      "spec_no": "SA–240",
      "type_grade": null,
      "alloy_desig_uns_no": "S32950",
      "class_condition_temper": null,
      "size_thickness_in": null,
      "p_no": "10H",
      "group_no": 1,
      "min_tensile_strength_ksi": 100,
      "min_yield_strength_ksi": 70,
      "i": "NP",
      "limits_iii": "NP",
      "viii_1": 600,
      "xii": 600,
      "external_pressure_chart_no": "HA–5 G19",
      "notes": null,
      "values": {
        "100": 28.6,
        "150": null,
        "200": 28.5,
        "250": null,
        "300": 27.0,
        "400": 26.4,
        "500": 26.4,
        "600": 26.4,
        "650": null,
        "700": null,
        "750": null,
        "800": null,
        "850": null,
        "900": null,
        "950": null,
        "1000": null,
        "1050": null,
        "1100": null,
        "1150": null,
        "1200": null,
        "1250": null,
        "1300": null,
        "1350": null,
        "1400": null,
        "1450": null,
        "1500": null,
        "1550": null,
        "1600": null,
        "1650": null
      }
    },
    {
      "block": 40,
      "line_no": 41,
      "nominal_composition": "26Cr–4Ni–Mo–N",
      "product_form": "Wld. tube",
      "spec_no": "SA–789",
      "type_grade": null,
      "alloy_desig_uns_no": "S32950",
      "class_condition_temper": null,
      "size_thickness_in": null,
      "p_no": "10H",
      "group_no": 1,
      "min_tensile_strength_ksi": 100,
      "min_yield_strength_ksi": 70,
      "i": "NP",
      "limits_iii": "NP",
      "viii_1": 600,
      "xii": 600,
      "external_pressure_chart_no": "HA–5",
      "notes": "G19, G24",
      "values": {
        "100": 24.3,
        "150": null,
        "200": 24.2,
        "250": null,
        "300": 23.0,
        "400": 22.5,
        "500": 22.5,
        "600": 22.5,
        "650": null,
        "700": null,
        "750": null,
        "800": null,
        "850": null,
        "900": null,
        "950": null,
        "1000": null,
        "1050": null,
        "1100": null,
        "1150": null,
        "1200": null,
        "1250": null,
        "1300": null,
        "1350": null,
        "1400": null,
        "1450": null,
        "1500": null,
        "1550": null,
        "1600": null,
        "1650": null
      }
    },
    {
      "block": 40,
      "line_no": 42,
      "nominal_composition": "26Cr–4Ni–Mo–N",
      "product_form": "Smls. tube",
      "spec_no": "SA–789",
      "type_grade": null,
      "alloy_desig_uns_no": "S32950",
      "class_condition_temper": null,
      "size_thickness_in": null,
      "p_no": "10H",
      "group_no": 1,
      "min_tensile_strength_ksi": 100,
      "min_yield_strength_ksi": 70,
      "i": "NP",
      "limits_iii": "NP",
      "viii_1": 600,
      "xii": 600,
      "external_pressure_chart_no": "HA–5 G19",
      "notes": null,
      "values": {
        "100": 28.6,
        "150": null,
        "200": 28.5,
        "250": null,
        "300": 27.0,
        "400": 26.4,
        "500": 26.4,
        "600": 26.4,
        "650": null,
        "700": null,
        "750": null,
        "800": null,
        "850": null,
        "900": null,
        "950": null,
        "1000": null,
        "1050": null,
        "1100": null,
        "1150": null,
        "1200": null,
        "1250": null,
        "1300": null,
        "1350": null,
        "1400": null,
        "1450": null,
        "1500": null,
        "1550": null,
        "1600": null,
        "1650": null
      }
    },
    {
      "block": 40,
      "line_no": 43,
      "nominal_composition": "26Cr–4Ni–Mo–N",
      "product_form": "Wld. pipe",
      "spec_no": "SA–790",
      "type_grade": null,
      "alloy_desig_uns_no": "S32950",
      "class_condition_temper": null,
      "size_thickness_in": null,
      "p_no": "10H",
      "group_no": 1,
      "min_tensile_strength_ksi": 100,
      "min_yield_strength_ksi": 70,
      "i": "NP",
      "limits_iii": "NP",
      "viii_1": 600,
      "xii": 600,
      "external_pressure_chart_no": "HA–5",
      "notes": "G19, G24",
      "values": {
        "100": 24.3,
        "150": null,
        "200": 24.2,
        "250": null,
        "300": 23.0,
        "400": 22.5,
        "500": 22.5,
        "600": 22.5,
        "650": null,
        "700": null,
        "750": null,
        "800": null,
        "850": null,
        "900": null,
        "950": null,
        "1000": null,
        "1050": null,
        "1100": null,
        "1150": null,
        "1200": null,
        "1250": null,
        "1300": null,
        "1350": null,
        "1400": null,
        "1450": null,
        "1500": null,
        "1550": null,
        "1600": null,
        "1650": null
      }
    },
    {
      "block": 40,
      "line_no": 44,
      "nominal_composition": "26Cr–4Ni–Mo–N",
      "product_form": "Smls. pipe",
      "spec_no": "SA–790",
      "type_grade": null,
      "alloy_desig_uns_no": "S32950",
      "class_condition_temper": null,
      "size_thickness_in": null,
      "p_no": "10H",
      "group_no": 1,
      "min_tensile_strength_ksi": 100,
      "min_yield_strength_ksi": 70,
      "i": "NP",
      "limits_iii": "NP",
      "viii_1": 600,
      "xii": 600,
      "external_pressure_chart_no": "HA–5 G19",
      "notes": null,
      "values": {
        "100": 28.6,
        "150": null,
        "200": 28.5,
        "250": null,
        "300": 27.0,
        "400": 26.4,
        "500": 26.4,
        "600": 26.4,
        "650": null,
        "700": null,
        "750": null,
        "800": null,
        "850": null,
        "900": null,
        "950": null,
        "1000": null,
        "1050": null,
        "1100": null,
        "1150": null,
        "1200": null,
        "1250": null,
        "1300": null,
        "1350": null,
        "1400": null,
        "1450": null,
        "1500": null,
        "1550": null,
        "1600": null,
        "1650": null
      }
    },
    {
      "block": 40,
      "line_no": 45,
      "nominal_composition": "27Cr–7.5Ni–4.5Mo–Co–N",
      "product_form": "Smls. tube",
      "spec_no": "SA–789",
      "type_grade": null,
      "alloy_desig_uns_no": "S32707",
      "class_condition_temper": null,
      "size_thickness_in": null,
      "p_no": "10H",
      "group_no": 1,
      "min_tensile_strength_ksi": 133,
      "min_yield_strength_ksi": 101,
      "i": "NP",
      "limits_iii": "NP",
      "viii_1": 500,
      "xii": "NP",
      "external_pressure_chart_no": "HA–5 G19",
      "notes": null,
      "values": {
        "100": 38.0,
        "150": 38.0,
        "200": 38.0,
        "250": 38.0,
        "300": 37.7,
        "400": 36.9,
        "500": 35.3,
        "600": null,
        "650": null,
        "700": null,
        "750": null,
        "800": null,
        "850": null,
        "900": null,
        "950": null,
        "1000": null,
        "1050": null,
        "1100": null,
        "1150": null,
        "1200": null,
        "1250": null,
        "1300": null,
        "1350": null,
        "1400": null,
        "1450": null,
        "1500": null,
        "1550": null,
        "1600": null,
        "1650": null
      }
    },
    {
      "block": 41,
      "line_no": 1,
      "nominal_composition": "27Cr–7.5Ni–4.5Mo–Co–N",
      "product_form": "Smls. pipe",
      "spec_no": "SA–790",
      "type_grade": null,
      "alloy_desig_uns_no": "S32707",
      "class_condition_temper": null,
      "size_thickness_in": null,
      "p_no": "10H",
      "group_no": 1,
      "min_tensile_strength_ksi": 133,
      "min_yield_strength_ksi": 101,
      "i": "NP",
      "limits_iii": "NP",
      "viii_1": 500,
      "xii": "NP",
      "external_pressure_chart_no": "HA–5 G19",
      "notes": null,
      "values": {
        "100": 38.0,
        "150": 38.0,
        "200": 38.0,
        "250": 38.0,
        "300": 37.7,
        "400": 36.9,
        "500": 35.3,
        "600": null,
        "650": null,
        "700": null,
        "750": null,
        "800": null,
        "850": null,
        "900": null,
        "950": null,
        "1000": null,
        "1050": null,
        "1100": null,
        "1150": null,
        "1200": null,
        "1250": null,
        "1300": null,
        "1350": null,
        "1400": null,
        "1450": null,
        "1500": null,
        "1550": null,
        "1600": null,
        "1650": null
      }
    },
    {
      "block": 41,
      "line_no": 2,
      "nominal_composition": "29Cr–6.5Ni–2Mo–N",
      "product_form": "Plate, sheet, strip",
      "spec_no": "SA–240",
      "type_grade": null,
      "alloy_desig_uns_no": "S32906",
      "class_condition_temper": null,
      "size_thickness_in": "≥0.40",
      "p_no": "10H",
      "group_no": 1,
      "min_tensile_strength_ksi": 109,
      "min_yield_strength_ksi": 80,
      "i": "NP",
      "limits_iii": "NP",
      "viii_1": 600,
      "xii": 600,
      "external_pressure_chart_no": "HA–5 G19",
      "notes": null,
      "values": {
        "100": 31.1,
        "150": null,
        "200": 31.1,
        "250": null,
        "300": 29.6,
        "400": 28.7,
        "500": 28.3,
        "600": 28.3,
        "650": null,
        "700": null,
        "750": null,
        "800": null,
        "850": null,
        "900": null,
        "950": null,
        "1000": null,
        "1050": null,
        "1100": null,
        "1150": null,
        "1200": null,
        "1250": null,
        "1300": null,
        "1350": null,
        "1400": null,
        "1450": null,
        "1500": null,
        "1550": null,
        "1600": null,
        "1650": null
      }
    },
    {
      "block": 41,
      "line_no": 3,
      "nominal_composition": "29Cr–6.5Ni–2Mo–N",
      "product_form": "Bar",
      "spec_no": "SA–479",
      "type_grade": null,
      "alloy_desig_uns_no": "S32906",
      "class_condition_temper": null,
      "size_thickness_in": null,
      "p_no": "10H",
      "group_no": 1,
      "min_tensile_strength_ksi": 109,
      "min_yield_strength_ksi": 80,
      "i": "NP",
      "limits_iii": "NP",
      "viii_1": 600,
      "xii": 600,
      "external_pressure_chart_no": "HA–5 G19",
      "notes": null,
      "values": {
        "100": 31.1,
        "150": null,
        "200": 31.1,
        "250": null,
        "300": 29.6,
        "400": 28.7,
        "500": 28.3,
        "600": 28.3,
        "650": null,
        "700": null,
        "750": null,
        "800": null,
        "850": null,
        "900": null,
        "950": null,
        "1000": null,
        "1050": null,
        "1100": null,
        "1150": null,
        "1200": null,
        "1250": null,
        "1300": null,
        "1350": null,
        "1400": null,
        "1450": null,
        "1500": null,
        "1550": null,
        "1600": null,
        "1650": null
      }
    },
    {
      "block": 41,
      "line_no": 4,
      "nominal_composition": "29Cr–6.5Ni–2Mo–N",
      "product_form": "Smls. tube",
      "spec_no": "SA–789",
      "type_grade": null,
      "alloy_desig_uns_no": "S32906",
      "class_condition_temper": null,
      "size_thickness_in": "≥0.40",
      "p_no": "10H",
      "group_no": 1,
      "min_tensile_strength_ksi": 109,
      "min_yield_strength_ksi": 80,
      "i": "NP",
      "limits_iii": "NP",
      "viii_1": 600,
      "xii": 600,
      "external_pressure_chart_no": "HA–5 G19",
      "notes": null,
      "values": {
        "100": 31.1,
        "150": null,
        "200": 31.1,
        "250": null,
        "300": 29.6,
        "400": 28.7,
        "500": 28.3,
        "600": 28.3,
        "650": null,
        "700": null,
        "750": null,
        "800": null,
        "850": null,
        "900": null,
        "950": null,
        "1000": null,
        "1050": null,
        "1100": null,
        "1150": null,
        "1200": null,
        "1250": null,
        "1300": null,
        "1350": null,
        "1400": null,
        "1450": null,
        "1500": null,
        "1550": null,
        "1600": null,
        "1650": null
      }
    },
    {
      "block": 41,
      "line_no": 5,
      "nominal_composition": "29Cr–6.5Ni–2Mo–N",
      "product_form": "Smls. pipe",
      "spec_no": "SA–790",
      "type_grade": null,
      "alloy_desig_uns_no": "S32906",
      "class_condition_temper": null,
      "size_thickness_in": "≥0.40",
      "p_no": "10H",
      "group_no": 1,
      "min_tensile_strength_ksi": 109,
      "min_yield_strength_ksi": 80,
      "i": "NP",
      "limits_iii": "NP",
      "viii_1": 600,
      "xii": 600,
      "external_pressure_chart_no": "HA–5 G19",
      "notes": null,
      "values": {
        "100": 31.1,
        "150": null,
        "200": 31.1,
        "250": null,
        "300": 29.6,
        "400": 28.7,
        "500": 28.3,
        "600": 28.3,
        "650": null,
        "700": null,
        "750": null,
        "800": null,
        "850": null,
        "900": null,
        "950": null,
        "1000": null,
        "1050": null,
        "1100": null,
        "1150": null,
        "1200": null,
        "1250": null,
        "1300": null,
        "1350": null,
        "1400": null,
        "1450": null,
        "1500": null,
        "1550": null,
        "1600": null,
        "1650": null
      }
    },
    {
      "block": 41,
      "line_no": 6,
      "nominal_composition": "29Cr–6.5Ni–2Mo–N",
      "product_form": "Plate, sheet, strip",
      "spec_no": "SA–240",
      "type_grade": null,
      "alloy_desig_uns_no": "S32906",
      "class_condition_temper": null,
      "size_thickness_in": "<0.40",
      "p_no": "10H",
      "group_no": 1,
      "min_tensile_strength_ksi": 116,
      "min_yield_strength_ksi": 94,
      "i": "NP",
      "limits_iii": "NP",
      "viii_1": 600,
      "xii": 600,
      "external_pressure_chart_no": "HA–5 G19",
      "notes": null,
      "values": {
        "100": 33.1,
        "150": null,
        "200": 33.1,
        "250": null,
        "300": 31.5,
        "400": 30.6,
        "500": 30.1,
        "600": 30.1,
        "650": null,
        "700": null,
        "750": null,
        "800": null,
        "850": null,
        "900": null,
        "950": null,
        "1000": null,
        "1050": null,
        "1100": null,
        "1150": null,
        "1200": null,
        "1250": null,
        "1300": null,
        "1350": null,
        "1400": null,
        "1450": null,
        "1500": null,
        "1550": null,
        "1600": null,
        "1650": null
      }
    },
    {
      "block": 41,
      "line_no": 7,
      "nominal_composition": "29Cr–6.5Ni–2Mo–N",
      "product_form": "Smls. tube",
      "spec_no": "SA–789",
      "type_grade": null,
      "alloy_desig_uns_no": "S32906",
      "class_condition_temper": null,
      "size_thickness_in": "<0.40",
      "p_no": "10H",
      "group_no": 1,
      "min_tensile_strength_ksi": 116,
      "min_yield_strength_ksi": 94,
      "i": "NP",
      "limits_iii": "NP",
      "viii_1": 600,
      "xii": 600,
      "external_pressure_chart_no": "HA–5 G19",
      "notes": null,
      "values": {
        "100": 33.1,
        "150": null,
        "200": 33.1,
        "250": null,
        "300": 31.5,
        "400": 30.6,
        "500": 30.1,
        "600": 30.1,
        "650": null,
        "700": null,
        "750": null,
        "800": null,
        "850": null,
        "900": null,
        "950": null,
        "1000": null,
        "1050": null,
        "1100": null,
        "1150": null,
        "1200": null,
        "1250": null,
        "1300": null,
        "1350": null,
        "1400": null,
        "1450": null,
        "1500": null,
        "1550": null,
        "1600": null,
        "1650": null
      }
    },
    {
      "block": 41,
      "line_no": 8,
      "nominal_composition": "29Cr–6.5Ni–2Mo–N",
      "product_form": "Smls. pipe",
      "spec_no": "SA–790",
      "type_grade": null,
      "alloy_desig_uns_no": "S32906",
      "class_condition_temper": null,
      "size_thickness_in": "<0.40",
      "p_no": "10H",
      "group_no": 1,
      "min_tensile_strength_ksi": 116,
      "min_yield_strength_ksi": 94,
      "i": "NP",
      "limits_iii": "NP",
      "viii_1": 600,
      "xii": 600,
      "external_pressure_chart_no": "HA–5 G19",
      "notes": null,
      "values": {
        "100": 33.1,
        "150": null,
        "200": 33.1,
        "250": null,
        "300": 31.5,
        "400": 30.6,
        "500": 30.1,
        "600": 30.1,
        "650": null,
        "700": null,
        "750": null,
        "800": null,
        "850": null,
        "900": null,
        "950": null,
        "1000": null,
        "1050": null,
        "1100": null,
        "1150": null,
        "1200": null,
        "1250": null,
        "1300": null,
        "1350": null,
        "1400": null,
        "1450": null,
        "1500": null,
        "1550": null,
        "1600": null,
        "1650": null
      }
    }
  ],
  "subpart": "Subpart 1 - Stress Tables"
}
