Repository: danivelas0/asme-pcc

File: resources/bpvc_ii_d_metric_2025/notes_table_1b.json
{
  "source": {
    "code": "ASME BPVC Section II, Part D (Metric)",
    "edition": "2025",
    "title": "ASME Boiler and Pressure Vessel Code, Section II - Materials, Part D - Properties (Metric)",
    "extracted_from": "D Metric 2025 .pdf",
    "note": "Technical content only. Publisher front/back matter, running heads and printed folios are omitted. Values are as printed; the ASME ellipsis (no value / not permitted) is represented as null. NP = Not Permitted and SPT = Supports Only are kept verbatim where printed."
  },
  "document": "NOTES TO TABLE 1B",
  "applies_to": "Table 1B",
  "pdf_pages": [
    354,
    356
  ],
  "item_count": 91,
  "sections": [
    {
      "section": "GENERAL NOTES",
      "items": [
        {
          "id": "(a)",
          "text": "The following abbreviations are used: ann., annealed; cond., condenser; CW, cold worked; exch., exchanger; extr., extruded; fin., finished; fr., from; HW, Hot worked; rel., relieved; rld., rolled; Smls., Seamless; Sol., Solution; treat., treated; and Wld., Welded."
        },
        {
          "id": "(b)",
          "text": "The stress values in this Table may be interpolated to determine values for intermediate temperatures. The values at intermediate temperatures shall be rounded to the same number of decimal places as the value at the higher temperature between which values are being interpolated. The rounding rule is: when the next digit beyond the last place to be retained is less than 5, retain unchanged the digit in the last place retained; when the digit next beyond the last place to be retained is 5 or greater, increase by 1 the digit in the last place retained."
        },
        {
          "id": "(c)",
          "text": "The properties of steels are influenced by the processing history, heat treatment, melting practice, and level of residual elements. See Nonmandatory Appendix A for more information."
        },
        {
          "id": "(d)",
          "text": "Where a size limit appears in the Size/Thickness column, the limit applies to the dimension appropriate to the product form: wall thickness of tubing, pipe, pipe fittings, and hollow forgings; thickness of plate, flat bar and forgings, and polygonal bar; diameter of solid bar and bolting; and thickest cross–section of other pressure parts, e.g., castings and forgings."
        },
        {
          "id": "(e)",
          "text": "An alternative typeface is used for stress values obtained from time–dependent properties (see Notes T1 through T20)."
        },
        {
          "id": "(f)",
          "text": "Where specifications, grades, classes, and types are listed in this Table, and where the material specification in Section II, Part A or Part B is a dual–unit specification (e.g., SB–407/SB–407M), the values listed in this Table shall be applicable to either the customary U.S. version of the material specification or the SI units version of the material specification. For example, the values listed for SB–407 Grade N08800 shall be used when SB–407M Grade N08800 is used in construction."
        }
      ]
    },
    {
      "section": "NOTES – GENERAL REQUIREMENTS",
      "items": [
        {
          "id": "G1",
          "text": "For steam at 1700 kPa (208°C), the values given for 200°C may be used."
        },
        {
          "id": "G2",
          "text": "At temperatures over 550°C, these stress values apply only when the carbon is 0.04% or higher."
        },
        {
          "id": "G3",
          "text": "In the absence of evidence that the casting is of high quality throughout, values not in excess of 80% of those given in the Table shall be used. This is not intended to apply to valves and fittings made to recognized standards."
        },
        {
          "id": "G4",
          "text": "Creep–fatigue, thermal ratcheting, and environmental effects are increasingly significant failure modes at temperatures in excess of 825° C and shall be considered in the design."
        },
        {
          "id": "G5",
          "text": "Due to the relatively low yield strength of these materials, these higher stress values were established at temperatures where the short– time tensile properties govern to permit the use of these alloys where slightly greater deformation is acceptable. The stress values in this range exceed 662/3% but do not exceed 90% of the yield strength at temperature. Use of these stresses may result in dimensional changes due to permanent strain. These stress values are not recommended for the flanges of gasketed joints or other applications where slight amounts of distortion can cause leakage or malfunction. For Section III applications, Table Y–2 lists multiplying factors that, when applied to the yield strength values shown in Table Y–1, will give allowable stress values that will result in lower levels of permanent strain."
        },
        {
          "id": "G6",
          "text": "Maximum temperature for external pressure not to exceed 175°C."
        },
        {
          "id": "G7",
          "text": "Use 175°C curve for all temperature values below 175°C."
        },
        {
          "id": "G8",
          "text": "The stresses for this material are based on 828 MPa minimum tensile strength because of weld metal strength limitations."
        },
        {
          "id": "G9",
          "text": "Use Figure NFC–6 up to and including 150°C. Use the 315°C curve of Figure NFC–3 above 150°C up to and including 200°C. Maximum temperature for external pressure not to exceed 200°C."
        },
        {
          "id": "G10",
          "text": "Maximum temperature for external pressure not to exceed 225°C."
        },
        {
          "id": "G11",
          "text": "Referenced external pressure chart is applicable up to 375°C."
        },
        {
          "id": "G12",
          "text": "Referenced external pressure chart is applicable up to 425°C."
        },
        {
          "id": "G13",
          "text": "For Section VIII and XII applications, use of external pressure charts for material in the form of bar stock is permitted for stiffener rings only."
        },
        {
          "id": "G14",
          "text": "For Section VIII applications, a factor of 0.85 has been applied in arriving at the maximum allowable stress values in tension for this material. Divide tabulated values by 0.85 for maximum allowable longitudinal tensile stress."
        },
        {
          "id": "G15",
          "text": "To these stress values a quality factor as specified in ND–3115 of Section III; UG–24 of Section VIII, Division 1; or TM–190 of Section XII shall be applied for castings. This is not intended to apply to valves and fittings made to recognized standards."
        },
        {
          "id": "G16",
          "text": "Allowable stress values shown are 90% of those for the corresponding core material."
        },
        {
          "id": "G17",
          "text": "C37700 and copper–silicon alloys are not always suitable when exposed to certain media and high temperatures, particularly steam above 100°C. The user should ensure that the alloy selected is satisfactory for the service for which it is to be used."
        },
        {
          "id": "G18",
          "text": "Because of the occasionally contingent danger from the failure of pressure vessels by stress corrosion cracking, the following is pertinent. These materials are suitable for engineering use under a wide variety of ordinary corrosive conditions with no particular hazard in respect to stress corrosion."
        },
        {
          "id": "G19",
          "text": "Few alloys are completely immune to stress corrosion cracking in all combinations of stress and corrosive environments, and the supplier of the material should be consulted. Reference may also be made to the following sources: (1) Stress Corrosion Cracking Control Measures, B. F. Brown, U.S. National Bureau of Standards (1977), available from NACE, Texas; (2) The Stress Corrosion of Metals, H. L. Logan, John Wiley & Sons, New York, 1966."
        },
        {
          "id": "G20",
          "text": "For plate only."
        },
        {
          "id": "G21",
          "text": "The maximum operating temperature is arbitrarily set at 250°C because harder temper adversely affects design stress in the creep rupture temperature range."
        },
        {
          "id": "G22",
          "text": "The minimum tensile strength of reduced section tension specimens in accordance with QW–462.1 of Section IX shall not be less than 760 MPa."
        },
        {
          "id": "G23",
          "text": "This alloy is subject to severe loss of impact strength at room temperatures after exposure in the range of 550°C to 750°C."
        },
        {
          "id": "G24",
          "text": "For stress relieved tempers (T351, T3510, T3511, T451, T4510, T4511, T651, T6510, T6511), stress values for materials in the basic temper shall be used."
        },
        {
          "id": "G25",
          "text": "The tension test specimen from plate 13 mm and thicker is machined from the core and does not include the cladding alloy; therefore, the allowable stress values for thickness less than 13 mm shall be used."
        },
        {
          "id": "G26",
          "text": "The tension test specimen from plate 13 mm and thicker is machined from the core and does not include the cladding alloy; therefore, the allowable stress values shown are 90% of those for the core material of the same thickness."
        },
        {
          "id": "G27",
          "text": "Alloy N06022 in the solution annealed condition is subject to severe loss of impact strength at room temperatures after exposure in the range of 550°C to 675°C."
        },
        {
          "id": "G28",
          "text": "For external pressure design, the maximum design temperature is limited to 550°C."
        },
        {
          "id": "G29",
          "text": "The maximum allowable stress values for greater than 900°C are 9.7 MPa (927°C), 7.6 MPa (954°C), and 5.0 MPa (982°C)."
        },
        {
          "id": "G30",
          "text": "The maximum allowable stress values for greater than 900°C are 5.0 MPa (925°C), 4.0 MPa (950°C), 3.2 MPa (975°C), and 2.6 MPa (1000°C). The maximum use temperature is 982°C; the value listed at 1000°C is provided for interpolation purposes only."
        },
        {
          "id": "G31",
          "text": "The maximum allowable stress values for greater than 900°C are 7.8 MPa (925°C), 5.2 MPa (950°C), 3.5 MPa (975°C), and 2.4 MPa (1000°C). The maximum use temperature is 982°C; the value listed at 1000°C is provided for interpolation purposes only."
        },
        {
          "id": "G32",
          "text": "The maximum allowable stress values for greater than 900°C are 6.6 MPa (925°C), 4.4 MPa (950°C), 2.9 MPa (975°C), and 2.0 MPa (1000°C). The maximum use temperature is 982°C; the value listed at 1000°C is provided for interpolation purposes only."
        },
        {
          "id": "G33",
          "text": "External pressure chart NFN–2 may be used for temperatures between 205°C and 315°C."
        },
        {
          "id": "G34",
          "text": "Alloy N06025 in the solution annealed condition is subject to severe loss of rupture ductility in the approximate temperature range of 650°C to 760°C."
        },
        {
          "id": "G35",
          "text": "For external pressure design, the maximum design temperature is limited to 650°C."
        },
        {
          "id": "G36",
          "text": "For Section I use, the y values (see Section I, PG–27.4.6) shall be as follows: for 566°C and below, 0.4; for 593°C, 0.5; and for 621°C and above, 0.7."
        },
        {
          "id": "G37",
          "text": "The maximum allowable stress values for greater than 900°C are 4.0 MPa (925°C), 3.3 MPa (950°C), 2.7 MPa (975°C), and 2.2 MPa (1000°C). The maximum use temperature is 982°C; the value listed at 1000°C is provided for interpolation purposes only."
        },
        {
          "id": "G38",
          "text": "The maximum allowable stress values for greater than 900°C are 3.4 MPa (925°C), 2.8 MPa (950°C), 2.3 MPa (975°C), and 1.9 MPa (1000°C). The maximum use temperature is 982°C; the value listed at 1000°C is provided for interpolation purposes only."
        },
        {
          "id": "G39",
          "text": "The maximum allowable stress value at 204°C is 29.6 MPa."
        },
        {
          "id": "G40",
          "text": "The maximum allowable stress value at 204°C is 17.9 MPa."
        },
        {
          "id": "G41",
          "text": "Allowable stress values listed are set equal to those of an annealed temper, as data were not provided to justify higher values."
        },
        {
          "id": "G42",
          "text": "Time–dependent values are based on creep testing of as–welded product."
        },
        {
          "id": "G43",
          "text": "The allowable stress value at 65°C shall be used at 66°C."
        },
        {
          "id": "G44",
          "text": "The maximum allowable stress values for greater than 900°C are 8.2 MPa (927°C), 6.5 MPa (954°C), and 4.3 MPa (982°C)."
        }
      ]
    },
    {
      "section": "NOTES – HEAT TREATMENT REQUIREMENTS",
      "items": [
        {
          "id": "H1",
          "text": "For temperatures above 550°C, these stress values may be used only if the material is annealed at a minimum temperature of 1040°C and has a carbon content of 0.04% or higher."
        },
        {
          "id": "H2",
          "text": "For temperatures above 550°C, these stress values may be used only if the material is heat treated by heating it to a minimum temperature of 1040°C and quenching in water or rapidly cooling by other means."
        },
        {
          "id": "H3",
          "text": "For Section I applications, cold drawn pipe and tube shall be annealed at 1038°C minimum."
        },
        {
          "id": "H4",
          "text": "The material shall be given a 940°C to 995°C stabilizing heat treatment."
        }
      ]
    },
    {
      "section": "NOTES – TIME–DEPENDENT PROPERTIES [See General Note (e)]",
      "items": [
        {
          "id": "T1",
          "text": "Allowable stresses for temperatures of 125°C and above are values obtained from time–dependent properties."
        },
        {
          "id": "T2",
          "text": "Allowable stresses for temperatures of 150°C and above are values obtained from time–dependent properties."
        },
        {
          "id": "T3",
          "text": "Allowable stresses for temperatures of 175°C and above are values obtained from time–dependent properties."
        },
        {
          "id": "T4",
          "text": "Allowable stresses for temperatures of 205°C and above are values obtained from time–dependent properties."
        },
        {
          "id": "T5",
          "text": "Allowable stresses for temperatures of 260°C and above are values obtained from time–dependent properties."
        },
        {
          "id": "T6",
          "text": "Allowable stresses for temperatures of 290°C and above are values obtained from time–dependent properties."
        },
        {
          "id": "T7",
          "text": "Allowable stresses for temperatures of 315°C and above are values obtained from time–dependent properties."
        },
        {
          "id": "T8",
          "text": "Allowable stresses for temperatures of 400°C and above are values obtained from time–dependent properties."
        },
        {
          "id": "T9",
          "text": "Allowable stresses for temperatures of 425°C and above are values obtained from time–dependent properties."
        },
        {
          "id": "T10",
          "text": "Allowable stresses for temperatures of 455°C and above are values obtained from time–dependent properties."
        },
        {
          "id": "T11",
          "text": "Allowable stresses for temperatures of 480°C and above are values obtained from time–dependent properties."
        },
        {
          "id": "T12",
          "text": "Allowable stresses for temperatures of 510°C and above are values obtained from time–dependent properties."
        },
        {
          "id": "T13",
          "text": "Allowable stresses for temperatures of 540°C and above are values obtained from time–dependent properties."
        },
        {
          "id": "T14",
          "text": "Allowable stresses for temperatures of 565°C and above are values obtained from time–dependent properties."
        },
        {
          "id": "T15",
          "text": "Allowable stresses for temperatures of 595°C and above are values obtained from time–dependent properties."
        },
        {
          "id": "T16",
          "text": "Allowable stresses for temperatures of 620°C and above are values obtained from time–dependent properties."
        },
        {
          "id": "T17",
          "text": "Allowable stresses for temperatures of 650°C and above are values obtained from time–dependent properties."
        },
        {
          "id": "T18",
          "text": "Allowable stresses for temperatures of 675°C and above are values obtained from time–dependent properties."
        },
        {
          "id": "T19",
          "text": "Allowable stresses for temperatures of 450°C and above are values obtained from time–dependent properties."
        },
        {
          "id": "T20",
          "text": "Allowable stresses for temperatures of 200°C and above are values obtained from time–dependent properties."
        },
        {
          "id": "T21",
          "text": "Allowable stresses for temperatures of 225°C and above are values obtained from time–dependent properties."
        },
        {
          "id": "T22",
          "text": "Allowable stresses for temperatures of 250°C and above are values obtained from time–dependent properties."
        },
        {
          "id": "T23",
          "text": "Allowable stresses for temperatures of 230°C and above are values obtained from time–dependent properties."
        }
      ]
    },
    {
      "section": "NOTES – WELDING REQUIREMENTS",
      "items": [
        {
          "id": "W1",
          "text": "No welding or brazing permitted."
        },
        {
          "id": "W2",
          "text": "For Section VIII applications, UNF–56(d) shall apply for welded constructions."
        },
        {
          "id": "W3",
          "text": "For welded and brazed constructions, stress values for O (annealed) temper material shall be used."
        },
        {
          "id": "W4",
          "text": "The stress values given for this material are not applicable when either welding or thermal cutting is employed."
        },
        {
          "id": "W5",
          "text": "These S values do not include a longitudinal weld efficiency factor. For Section III applications, for materials welded without filler metal, ultrasonic examination, radiographic examination, or eddy current examination, in accordance with NC–2550, shall provide a longitudinal weld efficiency factor of 1.00. Materials welded with filler metal meeting the requirements of NC–2560 shall receive a longitudinal weld efficiency factor of 1.00. Other longitudinal weld efficiency factors shall be in accordance with the following: (a) for single butt weld, with filler metal, 0.80 (b) for single or double butt weld, without filler metal, 0.85 (c) for double butt weld, with filler metal, 0.90 (d) for single or double butt weld, with radiography or ultrasonic, 1.00"
        },
        {
          "id": "W6",
          "text": "Filler metal shall not be used in the manufacture of welded pipe or tubing."
        },
        {
          "id": "W7",
          "text": "Strength of reduced–section tensile specimen required to qualify welding procedures. See QW–150, Section IX."
        },
        {
          "id": "W8",
          "text": "For Section VIII and XII applications, no welding is permitted."
        },
        {
          "id": "W9",
          "text": "Use NFA–12 when welded with 5356 or 5556 filler metal, all thicknesses, or 4043 or 5554 filler metal, thickness ≤ 10 mm. Use NFA–13 when welded with 4043 or 5554 filler metal, thickness > 10 mm."
        },
        {
          "id": "W10",
          "text": "For welded and brazed constructions, stress values for the welded and annealed (WO61) temper material shall be used."
        },
        {
          "id": "W11",
          "text": "These maximum allowable stress values are to be used in welded or brazed constructions."
        },
        {
          "id": "W12",
          "text": "These S values do not include a weld factor. For Section VIII, Division 1 and Section XII applications using welds made without filler metal, the tabulated tensile stress values shall be multiplied by 0.85. For welds made with filler metal, consult UW–12 of Section VIII, Division 1, or TW–130.4 of Section XII, as applicable."
        },
        {
          "id": "W13",
          "text": "For service at 650°C or higher, the deposited weld metal shall be of the same nominal chemistry as the base metal."
        },
        {
          "id": "W14",
          "text": "No welding permitted."
        }
      ]
    }
  ]
}

File: resources/bpvc_ii_d_metric_2025/notes_table_6b.json
{
  "source": {
    "code": "ASME BPVC Section II, Part D (Metric)",
    "edition": "2025",
    "title": "ASME Boiler and Pressure Vessel Code, Section II - Materials, Part D - Properties (Metric)",
    "extracted_from": "D Metric 2025 .pdf",
    "note": "Technical content only. Publisher front/back matter, running heads and printed folios are omitted. Values are as printed; the ASME ellipsis (no value / not permitted) is represented as null. NP = Not Permitted and SPT = Supports Only are kept verbatim where printed."
  },
  "document": "NOTES TO TABLE 6B",
  "applies_to": "Table 6B",
  "pdf_pages": [
    626,
    626
  ],
  "item_count": 16,
  "sections": [
    {
      "section": "GENERAL NOTES",
      "items": [
        {
          "id": "(a)",
          "text": "The stress values in this Table may be interpolated to determine values for intermediate temperatures. The values at intermediate temperatures shall be rounded to the same number of decimal places as the value at the higher temperature between which values are being interpolated. The rounding rule is: when the next digit beyond the last place to be retained is less than 5, retain unchanged the digit in the last place retained; when the digit next beyond the last place to be retained is 5 or greater, increase by 1 the digit in the last place retained."
        },
        {
          "id": "(b)",
          "text": "Where a size limit appears in the Size/Thickness column, the limit applies to the dimension appropriate to the product form: wall thickness of tubing, pipe, pipe fittings, and hollow forgings; thickness of plate, flat bar and forgings, and polygonal bar; diameter of solid bar and bolting; and thickest cross–section of other pressure parts, e.g., castings and forgings."
        },
        {
          "id": "(c)",
          "text": "The following abbreviations are used: cond., condenser; Smls., Seamless; and Wld., Welded."
        }
      ]
    },
    {
      "section": "NOTES – GENERAL REQUIREMENTS",
      "items": [
        {
          "id": "G1",
          "text": "When material is to be welded, the phosphorous deoxidized types should be specified."
        },
        {
          "id": "G2",
          "text": "When nonferrous materials conforming to Section II specifications are used in welded or brazed construction, the maximum allowable working stresses shall not exceed the values given herein for the material in the annealed condition."
        },
        {
          "id": "G3",
          "text": "For use in ASME BPVC, Section IV, eq. HG–307.2(b)(2), the maximum allowable stress at room temperature (40°C max.) shall be 68.9 MPa (through 38 mm thickness) and 63.4 MPa over 38 mm thickness."
        },
        {
          "id": "G4",
          "text": "Copper–silicon alloys are not always suitable when exposed to certain median and high temperatures, particularly steam above 100°C. Therefore, this material is limited to the construction of hot water boilers to be operated at a temperature not to exceed 93°C."
        },
        {
          "id": "G5",
          "text": "To be used for HLW connections only."
        },
        {
          "id": "G6",
          "text": "The stress value includes a casting quality factor of 0.8. Increased casting quality factors as a result of material examination beyond the requirement of the material specification shall not be permitted. This is not intended to apply to valves and fittings made to recognized standards."
        },
        {
          "id": "G7",
          "text": "The maximum water temperature shall not exceed 96°C."
        },
        {
          "id": "G8",
          "text": "The castings shall not be repaired."
        },
        {
          "id": "G9",
          "text": "When proof testing is required to establish design pressure, that testing shall comply with ASME BPVC, Section IV, HG–501 and HG– 502.3, except that in the equation in HG–502.3, the design factor shall be 10 in lieu of 5."
        },
        {
          "id": "G10",
          "text": "The maximum allowable use temperature is 260°C. The values for 275°C are provided for interpolation only."
        },
        {
          "id": "G11",
          "text": "The maximum allowable use temperature is 204°C. The values for 225°C are provided for interpolation only."
        },
        {
          "id": "G12",
          "text": "The maximum allowable use temperature is 232°C. The values for 250°C are provided for interpolation only."
        }
      ]
    },
    {
      "section": "NOTES – WELDING REQUIREMENTS",
      "items": [
        {
          "id": "W1",
          "text": "Welding or brazing is not permitted."
        }
      ]
    }
  ]
}

File: resources/bpvc_ii_d_metric_2025/notes_table_6c.json
{
  "source": {
    "code": "ASME BPVC Section II, Part D (Metric)",
    "edition": "2025",
    "title": "ASME Boiler and Pressure Vessel Code, Section II - Materials, Part D - Properties (Metric)",
    "extracted_from": "D Metric 2025 .pdf",
    "note": "Technical content only. Publisher front/back matter, running heads and printed folios are omitted. Values are as printed; the ASME ellipsis (no value / not permitted) is represented as null. NP = Not Permitted and SPT = Supports Only are kept verbatim where printed."
  },
  "document": "NOTES TO TABLE 6C",
  "applies_to": "Table 6C",
  "pdf_pages": [
    632,
    632
  ],
  "item_count": 5,
  "sections": [
    {
      "section": "GENERAL NOTES",
      "items": [
        {
          "id": "(a)",
          "text": "The stress values in this Table may be interpolated to determine values for intermediate temperatures. The values at intermediate temperatures shall be rounded to the same number of decimal places as the value at the higher temperature between which values are being interpolated. The rounding rule is: when the next digit beyond the last place to be retained is less than 5, retain unchanged the digit in the last place retained; when the digit next beyond the last place to be retained is 5 or greater, increase by 1 the digit in the last place retained."
        },
        {
          "id": "(b)",
          "text": "Where a size limit appears in the Size/Thickness column, the limit applies to the dimension appropriate to the product form: wall thickness of tubing, pipe, pipe fittings, and hollow forgings; thickness of plate, flat bar and forgings, and polygonal bar; diameter of solid bar and bolting; and thickest cross–section of other pressure parts, e.g., castings and forgings."
        }
      ]
    },
    {
      "section": "NOTES – GENERAL REQUIREMENTS",
      "items": [
        {
          "id": "G1",
          "text": "The stress value includes a joint factor of 0.85."
        },
        {
          "id": "G2",
          "text": "Tensile value is expected minimum."
        }
      ]
    },
    {
      "section": "NOTES – WELDING REQUIREMENTS",
      "items": [
        {
          "id": "W1",
          "text": "Welding or brazing is not permitted."
        }
      ]
    }
  ]
}

File: resources/bpvc_ii_d_metric_2025/table_1a.json (part 1 of 57)
{
  "source": {
    "code": "ASME BPVC Section II, Part D (Metric)",
    "edition": "2025",
    "title": "ASME Boiler and Pressure Vessel Code, Section II - Materials, Part D - Properties (Metric)",
    "extracted_from": "D Metric 2025 .pdf",
    "note": "Technical content only. Publisher front/back matter, running heads and printed folios are omitted. Values are as printed; the ASME ellipsis (no value / not permitted) is represented as null. NP = Not Permitted and SPT = Supports Only are kept verbatim where printed."
  },
  "table_id": "Table 1A",
  "title": "Section I; Section III, Division 1, Classes 2 and 3;* Section VIII, Division 1; and Section XII Maximum Allowable Stress Values, S, for Ferrous Materials (*See Maximum Temperature Limits for Restrictions on Class)",
  "pdf_pages": [
    58,
    221
  ],
  "page_count": 164,
  "row_count": 1808,
  "columns_identification": [
    "Nominal Composition",
    "Product Form",
    "Spec. No.",
    "Type/Grade",
    "Alloy Desig./ UNS No.",
    "Class/ Condition/ Temper",
    "Size/ Thickness, mm",
    "P-No.",
    "Group No.",
    "Min. Tensile Strength, MPa",
    "Min. Yield Strength, MPa",
    "I",
    "Limits III",
    "VIII-1",
    "XII",
    "External Pressure Chart No.",
    "Notes"
  ],
  "columns_values": [
    "40",
    "65",
    "100",
    "125",
    "150",
    "200",
    "250",
    "300",
    "325",
    "350",
    "375",
    "400",
    "425",
    "450",
    "475",
    "500",
    "525",
    "550",
    "575",
    "600",
    "625",
    "650",
    "675",
    "700",
    "725",
    "750",
    "775",
    "800",
    "825",
    "850",
    "875",
    "900"
  ],
  "value_axis": "Applicability and Max. Temperature",
  "column_groups": [
    "Applicability and Max. Temperature",
    "(NP = Not Permitted)",
    "(SPT = Supports Only)",
    "Maximum Allowable Stress, MPa (Multiply by 1000 to Obtain kPa), for Metal Temperature, °C, Not Exceeding"
  ],
  "rows": [
    {
      "block": 1,
      "line_no": 1,
      "nominal_composition": "Carbon steel",
      "product_form": "Sheet",
      "spec_no": "SA–1008",
      "type_grade": "CS–A",
      "alloy_desig_uns_no": null,
      "class_condition_temper": null,
      "size_thickness_mm": null,
      "p_no": 1,
      "group_no": 1,
      "min_tensile_strength_mpa": 275,
      "min_yield_strength_mpa": 140,
      "i": "NP",
      "limits_iii": "NP",
      "viii_1": 343,
      "xii": "NP",
      "external_pressure_chart_no": "CS–6 …",
      "notes": null,
      "values": {
        "40": 78.6,
        "65": 78.6,
        "100": 78.6,
        "125": 78.6,
        "150": 78.6,
        "200": 78.6,
        "250": 76.0,
        "300": 71.6,
        "325": 69.6,
        "350": 67.8,
        "375": null,
        "400": null,
        "425": null,
        "450": null,
        "475": null,
        "500": null,
        "525": null,
        "550": null,
        "575": null,
        "600": null,
        "625": null,
        "650": null,
        "675": null,
        "700": null,
        "725": null,
        "750": null,
        "775": null,
        "800": null,
        "825": null,
        "850": null,
        "875": null,
        "900": null
      }
    },
    {
      "block": 1,
      "line_no": 2,
      "nominal_composition": "Carbon steel",
      "product_form": "Sheet",
      "spec_no": "SA–1008",
      "type_grade": "CS–B",
      "alloy_desig_uns_no": null,
      "class_condition_temper": null,
      "size_thickness_mm": null,
      "p_no": 1,
      "group_no": 1,
      "min_tensile_strength_mpa": 275,
      "min_yield_strength_mpa": 140,
      "i": "NP",
      "limits_iii": "NP",
      "viii_1": 343,
      "xii": "NP",
      "external_pressure_chart_no": "CS–6 …",
      "notes": null,
      "values": {
        "40": 78.6,
        "65": 78.6,
        "100": 78.6,
        "125": 78.6,
        "150": 78.6,
        "200": 78.6,
        "250": 76.0,
        "300": 71.6,
        "325": 69.6,
        "350": 67.8,
        "375": null,
        "400": null,
        "425": null,
        "450": null,
        "475": null,
        "500": null,
        "525": null,
        "550": null,
        "575": null,
        "600": null,
        "625": null,
        "650": null,
        "675": null,
        "700": null,
        "725": null,
        "750": null,
        "775": null,
        "800": null,
        "825": null,
        "850": null,
        "875": null,
        "900": null
      }
    },
    {
      "block": 1,
      "line_no": 3,
      "nominal_composition": "Carbon steel",
      "product_form": "Bar",
      "spec_no": "SA–675",
      "type_grade": 45,
      "alloy_desig_uns_no": null,
      "class_condition_temper": null,
      "size_thickness_mm": null,
      "p_no": 1,
      "group_no": 1,
      "min_tensile_strength_mpa": 310,
      "min_yield_strength_mpa": 155,
      "i": "NP",
      "limits_iii": "343 (Cl. 3 only)",
      "viii_1": 482,
      "xii": 343,
      "external_pressure_chart_no": "CS–6",
      "notes": "G10, G22, T10",
      "values": {
        "40": 88.9,
        "65": 88.9,
        "100": 88.9,
        "125": 88.9,
        "150": 88.9,
        "200": 88.4,
        "250": 85.0,
        "300": 80.7,
        "325": 78.4,
        "350": 75.8,
        "375": 73.5,
        "400": 71.5,
        "425": 64.0,
        "450": 56.1,
        "475": 44.5,
        "500": 31.7,
        "525": null,
        "550": null,
        "575": null,
        "600": null,
        "625": null,
        "650": null,
        "675": null,
        "700": null,
        "725": null,
        "750": null,
        "775": null,
        "800": null,
        "825": null,
        "850": null,
        "875": null,
        "900": null
      }
    },
    {
      "block": 1,
      "line_no": 4,
      "nominal_composition": "Carbon steel",
      "product_form": "Wld. pipe",
      "spec_no": "SA–134",
      "type_grade": "A283A",
      "alloy_desig_uns_no": null,
      "class_condition_temper": null,
      "size_thickness_mm": null,
      "p_no": 1,
      "group_no": 1,
      "min_tensile_strength_mpa": 310,
      "min_yield_strength_mpa": 165,
      "i": "NP",
      "limits_iii": "149 (Cl. 3 only)",
      "viii_1": "NP",
      "xii": "NP",
      "external_pressure_chart_no": "CS–1 W12",
      "notes": null,
      "values": {
        "40": 88.9,
        "65": 88.9,
        "100": 88.9,
        "125": 88.9,
        "150": 88.9,
        "200": null,
        "250": null,
        "300": null,
        "325": null,
        "350": null,
        "375": null,
        "400": null,
        "425": null,
        "450": null,
        "475": null,
        "500": null,
        "525": null,
        "550": null,
        "575": null,
        "600": null,
        "625": null,
        "650": null,
        "675": null,
        "700": null,
        "725": null,
        "750": null,
        "775": null,
        "800": null,
        "825": null,
        "850": null,
        "875": null,
        "900": null
      }
    },
    {
      "block": 1,
      "line_no": 5,
      "nominal_composition": "Carbon steel",
      "product_form": "Plate",
      "spec_no": "SA–285",
      "type_grade": "A",
      "alloy_desig_uns_no": "K01700",
      "class_condition_temper": null,
      "size_thickness_mm": null,
      "p_no": 1,
      "group_no": 1,
      "min_tensile_strength_mpa": 310,
      "min_yield_strength_mpa": 165,
      "i": 482,
      "limits_iii": 371,
      "viii_1": 482,
      "xii": 343,
      "external_pressure_chart_no": "CS–1 G10, T2",
      "notes": null,
      "values": {
        "40": 88.9,
        "65": 88.9,
        "100": 88.9,
        "125": 88.9,
        "150": 88.9,
        "200": 88.9,
        "250": 88.9,
        "300": 86.3,
        "325": 83.8,
        "350": 81.4,
        "375": 78.8,
        "400": 73.4,
        "425": 64.0,
        "450": 56.1,
        "475": 44.5,
        "500": 31.7,
        "525": null,
        "550": null,
        "575": null,
        "600": null,
        "625": null,
        "650": null,
        "675": null,
        "700": null,
        "725": null,
        "750": null,
        "775": null,
        "800": null,
        "825": null,
        "850": null,
        "875": null,
        "900": null
      }
    },
    {
      "block": 1,
      "line_no": 6,
      "nominal_composition": "Carbon steel",
      "product_form": "Wld. pipe",
      "spec_no": "SA–672",
      "type_grade": "A45",
      "alloy_desig_uns_no": "K01700",
      "class_condition_temper": null,
      "size_thickness_mm": null,
      "p_no": 1,
      "group_no": 1,
      "min_tensile_strength_mpa": 310,
      "min_yield_strength_mpa": 165,
      "i": "NP",
      "limits_iii": 371,
      "viii_1": "NP",
      "xii": "NP",
      "external_pressure_chart_no": "CS–1",
      "notes": "S6, W10, W12",
      "values": {
        "40": 88.9,
        "65": 88.9,
        "100": 88.9,
        "125": 88.9,
        "150": 88.9,
        "200": 88.9,
        "250": 88.9,
        "300": 86.3,
        "325": 83.8,
        "350": 81.4,
        "375": 78.8,
        "400": null,
        "425": null,
        "450": null,
        "475": null,
        "500": null,
        "525": null,
        "550": null,
        "575": null,
        "600": null,
        "625": null,
        "650": null,
        "675": null,
        "700": null,
        "725": null,
        "750": null,
        "775": null,
        "800": null,
        "825": null,
        "850": null,
        "875": null,
        "900": null
      }
    },
    {
      "block": 1,
      "line_no": 7,
      "nominal_composition": "Carbon steel",
      "product_form": "Sheet",
      "spec_no": "SA–414",
      "type_grade": "A",
      "alloy_desig_uns_no": "K01501",
      "class_condition_temper": null,
      "size_thickness_mm": null,
      "p_no": 1,
      "group_no": 1,
      "min_tensile_strength_mpa": 310,
      "min_yield_strength_mpa": 170,
      "i": "NP",
      "limits_iii": "NP",
      "viii_1": 482,
      "xii": 343,
      "external_pressure_chart_no": "CS–1 G10, T2",
      "notes": null,
      "values": {
        "40": 88.9,
        "65": 88.9,
        "100": 88.9,
        "125": 88.9,
        "150": 88.9,
        "200": 88.9,
        "250": 88.9,
        "300": 88.5,
        "325": 87.5,
        "350": 84.8,
        "375": 81.2,
        "400": 73.4,
        "425": 64.0,
        "450": 56.1,
        "475": 44.5,
        "500": 31.7,
        "525": null,
        "550": null,
        "575": null,
        "600": null,
        "625": null,
        "650": null,
        "675": null,
        "700": null,
        "725": null,
        "750": null,
        "775": null,
        "800": null,
        "825": null,
        "850": null,
        "875": null,
        "900": null
      }
    },
    {
      "block": 1,
      "line_no": 8,
      "nominal_composition": "Carbon steel",
      "product_form": "Wld. tube",
      "spec_no": "SA–178",
      "type_grade": "A",
      "alloy_desig_uns_no": "K01200",
      "class_condition_temper": null,
      "size_thickness_mm": null,
      "p_no": 1,
      "group_no": 1,
      "min_tensile_strength_mpa": 325,
      "min_yield_strength_mpa": 180,
      "i": 538,
      "limits_iii": "NP",
      "viii_1": "NP",
      "xii": "NP",
      "external_pressure_chart_no": "CS–1",
      "notes": "G4, G10, S1, T2, W13",
      "values": {
        "40": 92.4,
        "65": 92.4,
        "100": 92.4,
        "125": 92.4,
        "150": 92.4,
        "200": 92.4,
        "250": 92.4,
        "300": 91.9,
        "325": 90.7,
        "350": 87.8,
        "375": 84.3,
        "400": 73.3,
        "425": 63.9,
        "450": 56.2,
        "475": 44.5,
        "500": 31.9,
        "525": 21.8,
        "550": 12.7,
        "575": null,
        "600": null,
        "625": null,
        "650": null,
        "675": null,
        "700": null,
        "725": null,
        "750": null,
        "775": null,
        "800": null,
        "825": null,
        "850": null,
        "875": null,
        "900": null
      }
    },
    {
      "block": 1,
      "line_no": 9,
      "nominal_composition": "Carbon steel",
      "product_form": "Wld. tube",
      "spec_no": "SA–178",
      "type_grade": "A",
      "alloy_desig_uns_no": "K01200",
      "class_condition_temper": null,
      "size_thickness_mm": null,
      "p_no": 1,
      "group_no": 1,
      "min_tensile_strength_mpa": 325,
      "min_yield_strength_mpa": 180,
      "i": 538,
      "limits_iii": "NP",
      "viii_1": 538,
      "xii": 343,
      "external_pressure_chart_no": "CS–1",
      "notes": "G10, G24, S1, T2, W6",
      "values": {
        "40": 78.6,
        "65": 78.6,
        "100": 78.6,
        "125": 78.6,
        "150": 78.6,
        "200": 78.6,
        "250": 78.6,
        "300": 78.1,
        "325": 77.1,
        "350": 74.7,
        "375": 71.4,
        "400": 62.3,
        "425": 54.2,
        "450": 47.6,
        "475": 37.7,
        "500": 27.1,
        "525": 18.5,
        "550": 10.6,
        "575": null,
        "600": null,
        "625": null,
        "650": null,
        "675": null,
        "700": null,
        "725": null,
        "750": null,
        "775": null,
        "800": null,
        "825": null,
        "850": null,
        "875": null,
        "900": null
      }
    },
    {
      "block": 1,
      "line_no": 10,
      "nominal_composition": "Carbon steel",
      "product_form": "Smls. tube",
      "spec_no": "SA–179",
      "type_grade": null,
      "alloy_desig_uns_no": "K01200",
      "class_condition_temper": null,
      "size_thickness_mm": null,
      "p_no": 1,
      "group_no": 1,
      "min_tensile_strength_mpa": 325,
      "min_yield_strength_mpa": 180,
      "i": "NP",
      "limits_iii": "NP",
      "viii_1": 482,
      "xii": 343,
      "external_pressure_chart_no": "CS–1 G10, T2",
      "notes": null,
      "values": {
        "40": 92.4,
        "65": 92.4,
        "100": 92.4,
        "125": 92.4,
        "150": 92.4,
        "200": 92.4,
        "250": 92.4,
        "300": 91.9,
        "325": 90.7,
        "350": 87.8,
        "375": 84.3,
        "400": 73.3,
        "425": 63.9,
        "450": 56.2,
        "475": 44.5,
        "500": 31.9,
        "525": null,
        "550": null,
        "575": null,
        "600": null,
        "625": null,
        "650": null,
        "675": null,
        "700": null,
        "725": null,
        "750": null,
        "775": null,
        "800": null,
        "825": null,
        "850": null,
        "875": null,
        "900": null
      }
    },
    {
      "block": 1,
      "line_no": 11,
      "nominal_composition": "Carbon steel",
      "product_form": "Smls. tube",
      "spec_no": "SA–192",
      "type_grade": null,
      "alloy_desig_uns_no": "K01201",
      "class_condition_temper": null,
      "size_thickness_mm": null,
      "p_no": 1,
      "group_no": 1,
      "min_tensile_strength_mpa": 325,
      "min_yield_strength_mpa": 180,
      "i": 538,
      "limits_iii": "NP",
      "viii_1": 538,
      "xii": 343,
      "external_pressure_chart_no": "CS–1",
      "notes": "G10, S1, T2",
      "values": {
        "40": 92.4,
        "65": 92.4,
        "100": 92.4,
        "125": 92.4,
        "150": 92.4,
        "200": 92.4,
        "250": 92.4,
        "300": 91.9,
        "325": 90.7,
        "350": 87.8,
        "375": 84.3,
        "400": 73.3,
        "425": 63.9,
        "450": 56.2,
        "475": 44.5,
        "500": 31.9,
        "525": 21.8,
        "550": 12.7,
        "575": null,
        "600": null,
        "625": null,
        "650": null,
        "675": null,
        "700": null,
        "725": null,
        "750": null,
        "775": null,
        "800": null,
        "825": null,
        "850": null,
        "875": null,
        "900": null
      }
    },
    {
      "block": 1,
      "line_no": 12,
      "nominal_composition": "Carbon steel",
      "product_form": "Wld. tube",
      "spec_no": "SA–214",
      "type_grade": null,
      "alloy_desig_uns_no": "K01807",
      "class_condition_temper": null,
      "size_thickness_mm": null,
      "p_no": 1,
      "group_no": 1,
      "min_tensile_strength_mpa": 325,
      "min_yield_strength_mpa": 180,
      "i": "NP",
      "limits_iii": "NP",
      "viii_1": 538,
      "xii": 343,
      "external_pressure_chart_no": "CS–1",
      "notes": "G24, T2, W6",
      "values": {
        "40": 78.6,
        "65": 78.6,
        "100": 78.6,
        "125": 78.6,
        "150": 78.6,
        "200": 78.6,
        "250": 78.6,
        "300": 78.1,
        "325": 77.1,
        "350": 74.7,
        "375": 71.4,
        "400": 62.3,
        "425": 54.2,
        "450": 47.6,
        "475": 37.7,
        "500": 27.1,
        "525": 18.5,
        "550": 10.6,
        "575": null,
        "600": null,
        "625": null,
        "650": null,
        "675": null,
        "700": null,
        "725": null,
        "750": null,
        "775": null,
        "800": null,
        "825": null,
        "850": null,
        "875": null,
        "900": null
      }
    },
    {
      "block": 1,
      "line_no": 13,
      "nominal_composition": "Carbon steel",
      "product_form": "Smls. tube",
      "spec_no": "SA–556",
      "type_grade": "A2",
      "alloy_desig_uns_no": "K01807",
      "class_condition_temper": null,
      "size_thickness_mm": null,
      "p_no": 1,
      "group_no": 1,
      "min_tensile_strength_mpa": 325,
      "min_yield_strength_mpa": 180,
      "i": "NP",
      "limits_iii": "NP",
      "viii_1": 538,
      "xii": 343,
      "external_pressure_chart_no": "CS–1 G10, T2",
      "notes": null,
      "values": {
        "40": 92.4,
        "65": 92.4,
        "100": 92.4,
        "125": 92.4,
        "150": 92.4,
        "200": 92.4,
        "250": 92.4,
        "300": 91.9,
        "325": 90.7,
        "350": 87.8,
        "375": 84.3,
        "400": 73.3,
        "425": 63.9,
        "450": 56.2,
        "475": 44.5,
        "500": 31.9,
        "525": 21.8,
        "550": 12.7,
        "575": null,
        "600": null,
        "625": null,
        "650": null,
        "675": null,
        "700": null,
        "725": null,
        "750": null,
        "775": null,
        "800": null,
        "825": null,
        "850": null,
        "875": null,
        "900": null
      }
    },
    {
      "block": 1,
      "line_no": 14,
      "nominal_composition": null,
      "product_form": null,
      "spec_no": null,
      "type_grade": null,
      "alloy_desig_uns_no": null,
      "class_condition_temper": null,
      "size_thickness_mm": null,
      "p_no": null,
      "group_no": null,
      "min_tensile_strength_mpa": null,
      "min_yield_strength_mpa": null,
      "i": null,
      "limits_iii": null,
      "viii_1": null,
      "xii": null,
      "external_pressure_chart_no": null,
      "notes": null,
      "values": {
        "40": null,
        "65": null,
        "100": null,
        "125": null,
        "150": null,
        "200": null,
        "250": null,
        "300": null,
        "325": null,
        "350": null,
        "375": null,
        "400": null,
        "425": null,
        "450": null,
        "475": null,
        "500": null,
        "525": null,
        "550": null,
        "575": null,
        "600": null,
        "625": null,
        "650": null,
        "675": null,
        "700": null,
        "725": null,
        "750": null,
        "775": null,
        "800": null,
        "825": null,
        "850": null,
        "875": null,
        "900": null
      }
    },
    {
      "block": 1,
      "line_no": 15,
      "nominal_composition": "Carbon steel",
      "product_form": "Wld. pipe",
      "spec_no": "SA–53",
      "type_grade": "E/A",
      "alloy_desig_uns_no": "K02504",
      "class_condition_temper": null,
      "size_thickness_mm": null,
      "p_no": 1,
      "group_no": 1,
      "min_tensile_strength_mpa": 330,
      "min_yield_strength_mpa": 205,
      "i": 482,
      "limits_iii": "NP",
      "viii_1": "NP",
      "xii": "NP",
      "external_pressure_chart_no": "CS–2",
      "notes": "G10, G24, S1, T2",
      "values": {
        "40": 80.7,
        "65": 80.7,
        "100": 80.7,
        "125": 80.7,
        "150": 80.7,
        "200": 80.7,
        "250": 80.7,
        "300": 80.7,
        "325": 80.7,
        "350": 79.8,
        "375": 71.6,
        "400": 62.3,
        "425": 53.7,
        "450": 43.9,
        "475": 32.9,
        "500": 21.7,
        "525": null,
        "550": null,
        "575": null,
        "600": null,
        "625": null,
        "650": null,
        "675": null,
        "700": null,
        "725": null,
        "750": null,
        "775": null,
        "800": null,
        "825": null,
        "850": null,
        "875": null,
        "900": null
      }
    },
    {
      "block": 1,
      "line_no": 16,
      "nominal_composition": "Carbon steel",
      "product_form": "Wld. pipe",
      "spec_no": "SA–53",
      "type_grade": "E/A",
      "alloy_desig_uns_no": "K02504",
      "class_condition_temper": null,
      "size_thickness_mm": null,
      "p_no": 1,
      "group_no": 1,
      "min_tensile_strength_mpa": 330,
      "min_yield_strength_mpa": 205,
      "i": 482,
      "limits_iii": "149 (Cl. 3 only)",
      "viii_1": "NP",
      "xii": "NP",
      "external_pressure_chart_no": "CS–2",
      "notes": "G10, S1, T2, W12, W13",
      "values": {
        "40": 94.5,
        "65": 94.5,
        "100": 94.5,
        "125": 94.5,
        "150": 94.5,
        "200": 94.5,
        "250": 94.5,
        "300": 94.5,
        "325": 94.5,
        "350": 93.5,
        "375": 84.5,
        "400": 73.3,
        "425": 62.8,
        "450": 51.2,
        "475": 38.3,
        "500": 25.3,
        "525": null,
        "550": null,
        "575": null,
        "600": null,
        "625": null,
        "650": null,
        "675": null,
        "700": null,
        "725": null,
        "750": null,
        "775": null,
        "800": null,
        "825": null,
        "850": null,
        "875": null,
        "900": null
      }
    },
    {
      "block": 1,
      "line_no": 17,
      "nominal_composition": "Carbon steel",
      "product_form": "Wld. pipe",
      "spec_no": "SA–53",
      "type_grade": "E/A",
      "alloy_desig_uns_no": "K02504",
      "class_condition_temper": null,
      "size_thickness_mm": null,
      "p_no": 1,
      "group_no": 1,
      "min_tensile_strength_mpa": 330,
      "min_yield_strength_mpa": 205,
      "i": "NP",
      "limits_iii": "NP",
      "viii_1": 482,
      "xii": 343,
      "external_pressure_chart_no": "CS–2",
      "notes": "G24, T2, W6",
      "values": {
        "40": 80.7,
        "65": 80.7,
        "100": 80.7,
        "125": 80.7,
        "150": 80.7,
        "200": 80.7,
        "250": 80.7,
        "300": 80.7,
        "325": 80.7,
        "350": 79.8,
        "375": 71.6,
        "400": 62.4,
        "425": 54.9,
        "450": 47.5,
        "475": 40.1,
        "500": 32.6,
        "525": null,
        "550": null,
        "575": null,
        "600": null,
        "625": null,
        "650": null,
        "675": null,
        "700": null,
        "725": null,
        "750": null,
        "775": null,
        "800": null,
        "825": null,
        "850": null,
        "875": null,
        "900": null
      }
    },
    {
      "block": 1,
      "line_no": 18,
      "nominal_composition": "Carbon steel",
      "product_form": "Wld. pipe",
      "spec_no": "SA–53",
      "type_grade": "F/A",
      "alloy_desig_uns_no": null,
      "class_condition_temper": null,
      "size_thickness_mm": null,
      "p_no": 1,
      "group_no": 1,
      "min_tensile_strength_mpa": 330,
      "min_yield_strength_mpa": 205,
      "i": 399,
      "limits_iii": "NP",
      "viii_1": "NP",
      "xii": "NP",
      "external_pressure_chart_no": "CS–2",
      "notes": "G2, G10, S10, T2, W15",
      "values": {
        "40": 56.5,
        "65": 56.5,
        "100": 56.5,
        "125": 56.5,
        "150": 56.5,
        "200": 56.5,
        "250": 56.5,
        "300": 56.5,
        "325": 56.5,
        "350": 56.0,
        "375": 50.7,
        "400": 43.8,
        "425": null,
        "450": null,
        "475": null,
        "500": null,
        "525": null,
        "550": null,
        "575": null,
        "600": null,
        "625": null,
        "650": null,
        "675": null,
        "700": null,
        "725": null,
        "750": null,
        "775": null,
        "800": null,
        "825": null,
        "850": null,
        "875": null,
        "900": null
      }
    },
    {
      "block": 1,
      "line_no": 19,
      "nominal_composition": "Carbon steel",
      "product_form": "Smls. pipe",
      "spec_no": "SA–53",
      "type_grade": "S/A",
      "alloy_desig_uns_no": "K02504",
      "class_condition_temper": null,
      "size_thickness_mm": null,
      "p_no": 1,
      "group_no": 1,
      "min_tensile_strength_mpa": 330,
      "min_yield_strength_mpa": 205,
      "i": 482,
      "limits_iii": "149 (Cl. 3 only)",
      "viii_1": "NP",
      "xii": "NP",
      "external_pressure_chart_no": "CS–2",
      "notes": "G10, S1, T2",
      "values": {
        "40": 94.5,
        "65": 94.5,
        "100": 94.5,
        "125": 94.5,
        "150": 94.5,
        "200": 94.5,
        "250": 94.5,
        "300": 94.5,
        "325": 94.5,
        "350": 93.5,
        "375": 84.5,
        "400": 73.3,
        "425": 62.8,
        "450": 51.2,
        "475": 38.3,
        "500": 25.3,
        "525": null,
        "550": null,
        "575": null,
        "600": null,
        "625": null,
        "650": null,
        "675": null,
        "700": null,
        "725": null,
        "750": null,
        "775": null,
        "800": null,
        "825": null,
        "850": null,
        "875": null,
        "900": null
      }
    },
    {
      "block": 1,
      "line_no": 20,
      "nominal_composition": "Carbon steel",
      "product_form": "Smls. pipe",
      "spec_no": "SA–53",
      "type_grade": "S/A",
      "alloy_desig_uns_no": "K02504",
      "class_condition_temper": null,
      "size_thickness_mm": null,
      "p_no": 1,
      "group_no": 1,
      "min_tensile_strength_mpa": 330,
      "min_yield_strength_mpa": 205,
      "i": "NP",
      "limits_iii": "371 (SPT)",
      "viii_1": 482,
      "xii": 343,
      "external_pressure_chart_no": "CS–2 G10, T2",
      "notes": null,
      "values": {
        "40": 94.5,
        "65": 94.5,
        "100": 94.5,
        "125": 94.5,
        "150": 94.5,
        "200": 94.5,
        "250": 94.5,
        "300": 94.5,
        "325": 94.5,
        "350": 93.6,
        "375": 84.4,
        "400": 73.3,
        "425": 64.7,
        "450": 56.0,
        "475": 47.6,
        "500": 36.2,
        "525": null,
        "550": null,
        "575": null,
        "600": null,
        "625": null,
        "650": null,
        "675": null,
        "700": null,
        "725": null,
        "750": null,
        "775": null,
        "800": null,
        "825": null,
        "850": null,
        "875": null,
        "900": null
      }
    },
    {
      "block": 1,
      "line_no": 21,
      "nominal_composition": "Carbon steel",
      "product_form": "Smls. pipe",
      "spec_no": "SA–106",
      "type_grade": "A",
      "alloy_desig_uns_no": "K02501",
      "class_condition_temper": null,
      "size_thickness_mm": null,
      "p_no": 1,
      "group_no": 1,
      "min_tensile_strength_mpa": 330,
      "min_yield_strength_mpa": 205,
      "i": 538,
      "limits_iii": 371,
      "viii_1": 538,
      "xii": 343,
      "external_pressure_chart_no": "CS–2",
      "notes": "G10, S1, T1",
      "values": {
        "40": 94.5,
        "65": 94.5,
        "100": 94.5,
        "125": 94.5,
        "150": 94.5,
        "200": 94.5,
        "250": 94.5,
        "300": 94.5,
        "325": 94.5,
        "350": 93.6,
        "375": 84.4,
        "400": 73.3,
        "425": 64.7,
        "450": 56.0,
        "475": 47.6,
        "500": 36.2,
        "525": 23.5,
        "550": 11.2,
        "575": null,
        "600": null,
        "625": null,
        "650": null,
        "675": null,
        "700": null,
        "725": null,
        "750": null,
        "775": null,
        "800": null,
        "825": null,
        "850": null,
        "875": null,
        "900": null
      }
    },
    {
      "block": 1,
      "line_no": 22,
      "nominal_composition": "Carbon steel",
      "product_form": "Wld. pipe",
      "spec_no": "SA–135",
      "type_grade": "A",
      "alloy_desig_uns_no": null,
      "class_condition_temper": null,
      "size_thickness_mm": null,
      "p_no": 1,
      "group_no": 1,
      "min_tensile_strength_mpa": 330,
      "min_yield_strength_mpa": 205,
      "i": "NP",
      "limits_iii": "NP",
      "viii_1": 482,
      "xii": 343,
      "external_pressure_chart_no": "CS–2",
      "notes": "G24, T2, W6",
      "values": {
        "40": 80.7,
        "65": 80.7,
        "100": 80.7,
        "125": 80.7,
        "150": 80.7,
        "200": 80.7,
        "250": 80.7,
        "300": 80.7,
        "325": 80.7,
        "350": 79.8,
        "375": 71.6,
        "400": 62.4,
        "425": 54.9,
        "450": 47.5,
        "475": 40.1,
        "500": 32.6,
        "525": null,
        "550": null,
        "575": null,
        "600": null,
        "625": null,
        "650": null,
        "675": null,
        "700": null,
        "725": null,
        "750": null,
        "775": null,
        "800": null,
        "825": null,
        "850": null,
        "875": null,
        "900": null
      }
    },
    {
      "block": 1,
      "line_no": 23,
      "nominal_composition": "Carbon steel",
      "product_form": "Forged pipe",
      "spec_no": "SA–369",
      "type_grade": "FPA",
      "alloy_desig_uns_no": "K02501",
      "class_condition_temper": null,
      "size_thickness_mm": null,
      "p_no": 1,
      "group_no": 1,
      "min_tensile_strength_mpa": 330,
      "min_yield_strength_mpa": 205,
      "i": 538,
      "limits_iii": "NP",
      "viii_1": "NP",
      "xii": "NP",
      "external_pressure_chart_no": "CS–2",
      "notes": "G10, S1, T1",
      "values": {
        "40": 94.5,
        "65": 94.5,
        "100": 94.5,
        "125": 94.5,
        "150": 94.5,
        "200": 94.5,
        "250": 94.5,
        "300": 94.5,
        "325": 94.5,
        "350": 93.5,
        "375": 84.5,
        "400": 73.3,
        "425": 62.8,
        "450": 51.2,
        "475": 38.3,
        "500": 25.3,
        "525": 14.9,
        "550": 5.88,
        "575": null,
        "600": null,
        "625": null,
        "650": null,
        "675": null,
        "700": null,
        "725": null,
        "750": null,
        "775": null,
        "800": null,
        "825": null,
        "850": null,
        "875": null,
        "900": null
      }
    },
    {
      "block": 1,
      "line_no": 24,
      "nominal_composition": "Carbon steel",
      "product_form": "Wld. pipe",
      "spec_no": "SA–587",
      "type_grade": null,
      "alloy_desig_uns_no": "K11500",
      "class_condition_temper": null,
      "size_thickness_mm": null,
      "p_no": 1,
      "group_no": 1,
      "min_tensile_strength_mpa": 330,
      "min_yield_strength_mpa": 205,
      "i": "NP",
      "limits_iii": "149 (Cl. 3 only)",
      "viii_1": "NP",
      "xii": "NP",
      "external_pressure_chart_no": "CS–2 …",
      "notes": null,
      "values": {
        "40": 94.5,
        "65": 94.5,
        "100": 94.5,
        "125": 94.5,
        "150": 94.5,
        "200": null,
        "250": null,
        "300": null,
        "325": null,
        "350": null,
        "375": null,
        "400": null,
        "425": null,
        "450": null,
        "475": null,
        "500": null,
        "525": null,
        "550": null,
        "575": null,
        "600": null,
        "625": null,
        "650": null,
        "675": null,
        "700": null,
        "725": null,
        "750": null,
        "775": null,
        "800": null,
        "825": null,
        "850": null,
        "875": null,
        "900": null
      }
    },
    {
      "block": 1,
      "line_no": 25,
      "nominal_composition": "Carbon steel",
      "product_form": "Wld. pipe",
      "spec_no": "SA–587",
      "type_grade": null,
      "alloy_desig_uns_no": "K11500",
      "class_condition_temper": null,
      "size_thickness_mm": null,
      "p_no": 1,
      "group_no": 1,
      "min_tensile_strength_mpa": 330,
      "min_yield_strength_mpa": 205,
      "i": "NP",
      "limits_iii": "NP",
      "viii_1": 454,
      "xii": 343,
      "external_pressure_chart_no": "CS–2",
      "notes": "G24, T2, W6",
      "values": {
        "40": 80.7,
        "65": 80.7,
        "100": 80.7,
        "125": 80.7,
        "150": 80.7,
        "200": 80.7,
        "250": 80.7,
        "300": 80.7,
        "325": 80.7,
        "350": 79.8,
        "375": 71.6,
        "400": 62.4,
        "425": 54.9,
        "450": 47.5,
        "475": 40.1,
        "500": null,
        "525": null,
        "550": null,
        "575": null,
        "600": null,
        "625": null,
        "650": null,
        "675": null,
        "700": null,
        "725": null,
        "750": null,
        "775": null,
        "800": null,
        "825": null,
        "850": null,
        "875": null,
        "900": null
      }
    },
    {
      "block": 1,
      "line_no": 26,
      "nominal_composition": "Carbon steel",
      "product_form": "Bar",
      "spec_no": "SA–675",
      "type_grade": 50,
      "alloy_desig_uns_no": null,
      "class_condition_temper": null,
      "size_thickness_mm": null,
      "p_no": 1,
      "group_no": 1,
      "min_tensile_strength_mpa": 345,
      "min_yield_strength_mpa": 170,
      "i": "NP",
      "limits_iii": "343 (Cl. 3 only)",
      "viii_1": "NP",
      "xii": "NP",
      "external_pressure_chart_no": "CS–1 …",
      "notes": null,
      "values": {
        "40": 98.6,
        "65": 98.6,
        "100": 98.6,
        "125": 98.6,
        "150": 98.6,
        "200": 98.1,
        "250": 94.7,
        "300": 89.8,
        "325": 87.3,
        "350": 84.9,
        "375": null,
        "400": null,
        "425": null,
        "450": null,
        "475": null,
        "500": null,
        "525": null,
        "550": null,
        "575": null,
        "600": null,
        "625": null,
        "650": null,
        "675": null,
        "700": null,
        "725": null,
        "750": null,
        "775": null,
        "800": null,
        "825": null,
        "850": null,
        "875": null,
        "900": null
      }
    },
    {
      "block": 1,
      "line_no": 27,
      "nominal_composition": "Carbon steel",
      "product_form": "Bar",
      "spec_no": "SA–675",
      "type_grade": 50,
      "alloy_desig_uns_no": null,
      "class_condition_temper": null,
      "size_thickness_mm": null,
      "p_no": 1,
      "group_no": 1,
      "min_tensile_strength_mpa": 345,
      "min_yield_strength_mpa": 170,
      "i": 454,
      "limits_iii": "371 (SPT)",
      "viii_1": 482,
      "xii": 343,
      "external_pressure_chart_no": "CS–1",
      "notes": "G10, G15, G22, S1, T2",
      "values": {
        "40": 98.6,
        "65": 98.6,
        "100": 98.6,
        "125": 98.6,
        "150": 98.6,
        "200": 98.1,
        "250": 94.7,
        "300": 89.8,
        "325": 87.3,
        "350": 84.9,
        "375": 81.2,
        "400": 73.4,
        "425": 64.7,
        "450": 56.0,
        "475": 47.3,
        "500": 38.6,
        "525": null,
        "550": null,
        "575": null,
        "600": null,
        "625": null,
        "650": null,
        "675": null,
        "700": null,
        "725": null,
        "750": null,
        "775": null,
        "800": null,
        "825": null,
        "850": null,
        "875": null,
        "900": null
      }
    },
    {
      "block": 1,
      "line_no": 28,
      "nominal_composition": "Carbon steel",
      "product_form": "Wld. pipe",
      "spec_no": "SA–134",
      "type_grade": "A283B",
      "alloy_desig_uns_no": null,
      "class_condition_temper": null,
      "size_thickness_mm": null,
      "p_no": 1,
      "group_no": 1,
      "min_tensile_strength_mpa": 345,
      "min_yield_strength_mpa": 185,
      "i": "NP",
      "limits_iii": "149 (Cl. 3 only)",
      "viii_1": "NP",
      "xii": "NP",
      "external_pressure_chart_no": "CS–1 W12",
      "notes": null,
      "values": {
        "40": 98.6,
        "65": 98.6,
        "100": 98.6,
        "125": 98.6,
        "150": 98.6,
        "200": null,
        "250": null,
        "300": null,
        "325": null,
        "350": null,
        "375": null,
        "400": null,
        "425": null,
        "450": null,
        "475": null,
        "500": null,
        "525": null,
        "550": null,
        "575": null,
        "600": null,
        "625": null,
        "650": null,
        "675": null,
        "700": null,
        "725": null,
        "750": null,
        "775": null,
        "800": null,
        "825": null,
        "850": null,
        "875": null,
        "900": null
      }
    },
    {
      "block": 1,
      "line_no": 29,
      "nominal_composition": "Carbon steel",
      "product_form": "Plate",
      "spec_no": "SA–285",
      "type_grade": "B",
      "alloy_desig_uns_no": "K02200",
      "class_condition_temper": null,
      "size_thickness_mm": null,
      "p_no": 1,
      "group_no": 1,
      "min_tensile_strength_mpa": 345,
      "min_yield_strength_mpa": 185,
      "i": 482,
      "limits_iii": "NP",
      "viii_1": "NP",
      "xii": "NP",
      "external_pressure_chart_no": "CS–1",
      "notes": "G10, S1, T1",
      "values": {
        "40": 98.6,
        "65": 98.6,
        "100": 98.6,
        "125": 98.6,
        "150": 98.6,
        "200": 98.6,
        "250": 98.6,
        "300": 96.6,
        "325": 94.1,
        "350": 90.7,
        "375": 85.0,
        "400": 75.4,
        "425": 65.6,
        "450": 52.8,
        "475": 38.6,
        "500": 24.3,
        "525": null,
        "550": null,
        "575": null,
        "600": null,
        "625": null,
        "650": null,
        "675": null,
        "700": null,
        "725": null,
        "750": null,
        "775": null,
        "800": null,
        "825": null,
        "850": null,
        "875": null,
        "900": null
      }
    },
    {
      "block": 1,
      "line_no": 30,
      "nominal_composition": "Carbon steel",
      "product_form": "Plate",
      "spec_no": "SA–285",
      "type_grade": "B",
      "alloy_desig_uns_no": "K02200",
      "class_condition_temper": null,
      "size_thickness_mm": null,
      "p_no": 1,
      "group_no": 1,
      "min_tensile_strength_mpa": 345,
      "min_yield_strength_mpa": 185,
      "i": "NP",
      "limits_iii": 371,
      "viii_1": 482,
      "xii": 343,
      "external_pressure_chart_no": "CS–1 G10, T1",
      "notes": null,
      "values": {
        "40": 98.6,
        "65": 98.6,
        "100": 98.6,
        "125": 98.6,
        "150": 98.6,
        "200": 98.6,
        "250": 98.6,
        "300": 96.6,
        "325": 94.1,
        "350": 90.6,
        "375": 85.1,
        "400": 76.8,
        "425": 66.8,
        "450": 57.8,
        "475": 44.9,
        "500": 30.9,
        "525": null,
        "550": null,
        "575": null,
        "600": null,
        "625": null,
        "650": null,
        "675": null,
        "700": null,
        "725": null,
        "750": null,
        "775": null,
        "800": null,
        "825": null,
        "850": null,
        "875": null,
        "900": null
      }
    },
    {
      "block": 1,
      "line_no": 31,
      "nominal_composition": "Carbon steel",
      "product_form": "Wld. pipe",
      "spec_no": "SA–672",
      "type_grade": "A50",
      "alloy_desig_uns_no": "K02200",
      "class_condition_temper": null,
