Repository: danivelas0/asme-pcc

File: resources/bpvc_ii_d_metric_2025/table_2a.json (part 1 of 24)
{
  "source": {
    "code": "ASME BPVC Section II, Part D (Metric)",
    "edition": "2025",
    "title": "ASME Boiler and Pressure Vessel Code, Section II - Materials, Part D - Properties (Metric)",
    "extracted_from": "D Metric 2025 .pdf",
    "note": "Technical content only. Publisher front/back matter, running heads and printed folios are omitted. Values are as printed; the ASME ellipsis (no value / not permitted) is represented as null. NP = Not Permitted and SPT = Supports Only are kept verbatim where printed."
  },
  "table_id": "Table 2A",
  "title": "Section III, Division 1, Classes 1, MC, and CS; Section III, Division 3; and Section III, Division 5 Design Stress Intensity Values, Sm, and Section VIII, Division 2, Class 1 Maximum Allowable Stress Values, S, for Ferrous Materials",
  "pdf_pages": [
    358,
    448
  ],
  "page_count": 69,
  "row_count": 1010,
  "columns_identification": [
    "Nominal Composition",
    "Product Form",
    "Spec. No.",
    "Type/Grade",
    "Alloy Desig./ UNS No.",
    "Class/ Condition/ Temper",
    "Size/ Thickness, mm",
    "P-No.",
    "Group No.",
    "Min. Tensile Strength, MPa",
    "Min. Yield Strength, MPa",
    "Applicability and Max. Temperature Limits (NP = Not Permitted) (SPT = Supports Only) III",
    "VIII-2",
    "External Pressure Chart No.",
    "Notes"
  ],
  "columns_values": [
    "40",
    "65",
    "100",
    "125",
    "150",
    "200",
    "250",
    "300",
    "325",
    "350",
    "375",
    "400",
    "425",
    "450",
    "475",
    "500"
  ],
  "value_axis": "Design Stress Intensity or Maximum Allowable Stress, MPa (Multiply by 1000 to Obtain kPa), for Metal Temperature, °C, Not Exceeding",
  "column_groups": [
    "Design Stress Intensity or Maximum Allowable Stress, MPa (Multiply by 1000 to Obtain kPa), for Metal Temperature, °C, Not Exceeding"
  ],
  "rows": [
    {
      "block": 1,
      "line_no": 1,
      "nominal_composition": "Carbon steel",
      "product_form": "Bar, shapes",
      "spec_no": "SA–675",
      "type_grade": 45,
      "alloy_desig_uns_no": null,
      "class_condition_temper": null,
      "size_thickness_mm": null,
      "p_no": 1,
      "group_no": 1,
      "min_tensile_strength_mpa": 310,
      "min_yield_strength_mpa": 155,
      "applicability_and_max_temperature_limits_np_not_permitted_spt_supports_only_iii": "NP",
      "viii_2": 371,
      "external_pressure_chart_no": "CS–6",
      "notes": null,
      "values": {
        "40": 103,
        "65": 97.3,
        "100": 94.1,
        "125": 92.8,
        "150": 91.6,
        "200": 88.6,
        "250": 84.9,
        "300": 80.7,
        "325": 78.4,
        "350": 75.9,
        "375": 73.4,
        "400": null,
        "425": null,
        "450": null,
        "475": null,
        "500": null
      }
    },
    {
      "block": 1,
      "line_no": 2,
      "nominal_composition": "Carbon steel",
      "product_form": "Plate",
      "spec_no": "SA–285",
      "type_grade": "A",
      "alloy_desig_uns_no": "K01700 …",
      "class_condition_temper": null,
      "size_thickness_mm": null,
      "p_no": 1,
      "group_no": 1,
      "min_tensile_strength_mpa": 310,
      "min_yield_strength_mpa": 165,
      "applicability_and_max_temperature_limits_np_not_permitted_spt_supports_only_iii": 371,
      "viii_2": 371,
      "external_pressure_chart_no": "CS–1",
      "notes": null,
      "values": {
        "40": 103,
        "65": 103,
        "100": 101,
        "125": 99.4,
        "150": 97.8,
        "200": 94.8,
        "250": 90.5,
        "300": 86.2,
        "325": 83.9,
        "350": 81.4,
        "375": 78.9,
        "400": null,
        "425": null,
        "450": null,
        "475": null,
        "500": null
      }
    },
    {
      "block": 1,
      "line_no": 3,
      "nominal_composition": "Carbon steel",
      "product_form": "Wld. pipe",
      "spec_no": "SA–672",
      "type_grade": "A45",
      "alloy_desig_uns_no": "K01700 …",
      "class_condition_temper": null,
      "size_thickness_mm": null,
      "p_no": 1,
      "group_no": 1,
      "min_tensile_strength_mpa": 310,
      "min_yield_strength_mpa": 165,
      "applicability_and_max_temperature_limits_np_not_permitted_spt_supports_only_iii": 371,
      "viii_2": "NP",
      "external_pressure_chart_no": "CS–1",
      "notes": "G1, G4",
      "values": {
        "40": 103,
        "65": 103,
        "100": 101,
        "125": 99.4,
        "150": 97.8,
        "200": 94.8,
        "250": 90.5,
        "300": 86.2,
        "325": 83.9,
        "350": 81.4,
        "375": 78.9,
        "400": null,
        "425": null,
        "450": null,
        "475": null,
        "500": null
      }
    },
    {
      "block": 1,
      "line_no": 4,
      "nominal_composition": "Carbon steel",
      "product_form": "Wld. pipe",
      "spec_no": "SA–53",
      "type_grade": "E/A",
      "alloy_desig_uns_no": "K02504 …",
      "class_condition_temper": null,
      "size_thickness_mm": null,
      "p_no": 1,
      "group_no": 1,
      "min_tensile_strength_mpa": 330,
      "min_yield_strength_mpa": 205,
      "applicability_and_max_temperature_limits_np_not_permitted_spt_supports_only_iii": "371 (SPT)",
      "viii_2": "NP",
      "external_pressure_chart_no": "CS–2",
      "notes": "E2",
      "values": {
        "40": 110,
        "65": 110,
        "100": 110,
        "125": 110,
        "150": 110,
        "200": 110,
        "250": 110,
        "300": 108,
        "325": 104,
        "350": 100,
        "375": 99.1,
        "400": null,
        "425": null,
        "450": null,
        "475": null,
        "500": null
      }
    },
    {
      "block": 1,
      "line_no": 5,
      "nominal_composition": "Carbon steel",
      "product_form": "Smls. pipe",
      "spec_no": "SA–53",
      "type_grade": "S/A",
      "alloy_desig_uns_no": "K02504 …",
      "class_condition_temper": null,
      "size_thickness_mm": null,
      "p_no": 1,
      "group_no": 1,
      "min_tensile_strength_mpa": 330,
      "min_yield_strength_mpa": 205,
      "applicability_and_max_temperature_limits_np_not_permitted_spt_supports_only_iii": "371 (SPT)",
      "viii_2": "NP",
      "external_pressure_chart_no": "CS–2",
      "notes": "E2",
      "values": {
        "40": 110,
        "65": 110,
        "100": 110,
        "125": 110,
        "150": 110,
        "200": 110,
        "250": 110,
        "300": 108,
        "325": 104,
        "350": 100,
        "375": 99.1,
        "400": null,
        "425": null,
        "450": null,
        "475": null,
        "500": null
      }
    },
    {
      "block": 1,
      "line_no": 6,
      "nominal_composition": "Carbon steel",
      "product_form": "Smls. pipe",
      "spec_no": "SA–106",
      "type_grade": "A",
      "alloy_desig_uns_no": "K02501 …",
      "class_condition_temper": null,
      "size_thickness_mm": null,
      "p_no": 1,
      "group_no": 1,
      "min_tensile_strength_mpa": 330,
      "min_yield_strength_mpa": 205,
      "applicability_and_max_temperature_limits_np_not_permitted_spt_supports_only_iii": 371,
      "viii_2": 371,
      "external_pressure_chart_no": "CS–2",
      "notes": "E2",
      "values": {
        "40": 110,
        "65": 110,
        "100": 110,
        "125": 110,
        "150": 110,
        "200": 110,
        "250": 110,
        "300": 108,
        "325": 104,
        "350": 100,
        "375": 99.1,
        "400": null,
        "425": null,
        "450": null,
        "475": null,
        "500": null
      }
    },
    {
      "block": 1,
      "line_no": 7,
      "nominal_composition": "Carbon steel",
      "product_form": "Bar, shapes",
      "spec_no": "SA–675",
      "type_grade": 50,
      "alloy_desig_uns_no": null,
      "class_condition_temper": null,
      "size_thickness_mm": null,
      "p_no": 1,
      "group_no": 1,
      "min_tensile_strength_mpa": 345,
      "min_yield_strength_mpa": 170,
      "applicability_and_max_temperature_limits_np_not_permitted_spt_supports_only_iii": "371 (SPT)",
      "viii_2": 371,
      "external_pressure_chart_no": "CS–1",
      "notes": null,
      "values": {
        "40": 115,
        "65": 110,
        "100": 105,
        "125": 103,
        "150": 101,
        "200": 98.2,
        "250": 94.6,
        "300": 89.8,
        "325": 87.4,
        "350": 84.7,
        "375": 81.6,
        "400": null,
        "425": null,
        "450": null,
        "475": null,
        "500": null
      }
    },
    {
      "block": 1,
      "line_no": 8,
      "nominal_composition": "Carbon steel",
      "product_form": "Plate",
      "spec_no": "SA–285",
      "type_grade": "B",
      "alloy_desig_uns_no": "K02200 …",
      "class_condition_temper": null,
      "size_thickness_mm": "≤50",
      "p_no": 1,
      "group_no": 1,
      "min_tensile_strength_mpa": 345,
      "min_yield_strength_mpa": 185,
      "applicability_and_max_temperature_limits_np_not_permitted_spt_supports_only_iii": 371,
      "viii_2": 371,
      "external_pressure_chart_no": "CS–1",
      "notes": "E2",
      "values": {
        "40": 115,
        "65": 115,
        "100": 113,
        "125": 112,
        "150": 110,
        "200": 106,
        "250": 102,
        "300": 97.1,
        "325": 93.9,
        "350": 91.1,
        "375": 89.4,
        "400": null,
        "425": null,
        "450": null,
        "475": null,
        "500": null
      }
    },
    {
      "block": 1,
      "line_no": 9,
      "nominal_composition": "Carbon steel",
      "product_form": "Wld. pipe",
      "spec_no": "SA–672",
      "type_grade": "A50",
      "alloy_desig_uns_no": "K02200 …",
      "class_condition_temper": null,
      "size_thickness_mm": null,
      "p_no": 1,
      "group_no": 1,
      "min_tensile_strength_mpa": 345,
      "min_yield_strength_mpa": 185,
      "applicability_and_max_temperature_limits_np_not_permitted_spt_supports_only_iii": 371,
      "viii_2": "NP",
      "external_pressure_chart_no": "CS–1",
      "notes": "E2, G1, G4",
      "values": {
        "40": 115,
        "65": 115,
        "100": 113,
        "125": 112,
        "150": 110,
        "200": 106,
        "250": 102,
        "300": 97.1,
        "325": 93.9,
        "350": 91.1,
        "375": 89.4,
        "400": null,
        "425": null,
        "450": null,
        "475": null,
        "500": null
      }
    },
    {
      "block": 1,
      "line_no": 10,
      "nominal_composition": "Carbon steel",
      "product_form": "Bar, shapes",
      "spec_no": "SA–675",
      "type_grade": 55,
      "alloy_desig_uns_no": null,
      "class_condition_temper": null,
      "size_thickness_mm": null,
      "p_no": 1,
      "group_no": 1,
      "min_tensile_strength_mpa": 380,
      "min_yield_strength_mpa": 190,
      "applicability_and_max_temperature_limits_np_not_permitted_spt_supports_only_iii": "371 (SPT)",
      "viii_2": 371,
      "external_pressure_chart_no": "CS–1",
      "notes": null,
      "values": {
        "40": 126,
        "65": 121,
        "100": 115,
        "125": 113,
        "150": 112,
        "200": 109,
        "250": 104,
        "300": 98.9,
        "325": 96.1,
        "350": 92.9,
        "375": 89.8,
        "400": null,
        "425": null,
        "450": null,
        "475": null,
        "500": null
      }
    },
    {
      "block": 1,
      "line_no": 11,
      "nominal_composition": "Carbon steel",
      "product_form": "Plate",
      "spec_no": "SA–285",
      "type_grade": "C",
      "alloy_desig_uns_no": "K02801 …",
      "class_condition_temper": null,
      "size_thickness_mm": "≤50",
      "p_no": 1,
      "group_no": 1,
      "min_tensile_strength_mpa": 380,
      "min_yield_strength_mpa": 205,
      "applicability_and_max_temperature_limits_np_not_permitted_spt_supports_only_iii": 371,
      "viii_2": 371,
      "external_pressure_chart_no": "CS–2",
      "notes": null,
      "values": {
        "40": 126,
        "65": 126,
        "100": 126,
        "125": 124,
        "150": 122,
        "200": 118,
        "250": 114,
        "300": 107,
        "325": 104,
        "350": 101,
        "375": 98.1,
        "400": null,
        "425": null,
        "450": null,
        "475": null,
        "500": null
      }
    },
    {
      "block": 1,
      "line_no": 12,
      "nominal_composition": "Carbon steel",
      "product_form": "Wld. pipe",
      "spec_no": "SA–333",
      "type_grade": 1,
      "alloy_desig_uns_no": "K03008 …",
      "class_condition_temper": null,
      "size_thickness_mm": null,
      "p_no": 1,
      "group_no": 1,
      "min_tensile_strength_mpa": 380,
      "min_yield_strength_mpa": 205,
      "applicability_and_max_temperature_limits_np_not_permitted_spt_supports_only_iii": 371,
      "viii_2": "NP",
      "external_pressure_chart_no": "CS–2",
      "notes": null,
      "values": {
        "40": 126,
        "65": 126,
        "100": 126,
        "125": 124,
        "150": 122,
        "200": 118,
        "250": 114,
        "300": 107,
        "325": 104,
        "350": 101,
        "375": 98.1,
        "400": null,
        "425": null,
        "450": null,
        "475": null,
        "500": null
      }
    },
    {
      "block": 1,
      "line_no": 13,
      "nominal_composition": "Carbon steel",
      "product_form": "Smls. pipe",
      "spec_no": "SA–333",
      "type_grade": 1,
      "alloy_desig_uns_no": "K03008 …",
      "class_condition_temper": null,
      "size_thickness_mm": null,
      "p_no": 1,
      "group_no": 1,
      "min_tensile_strength_mpa": 380,
      "min_yield_strength_mpa": 205,
      "applicability_and_max_temperature_limits_np_not_permitted_spt_supports_only_iii": 371,
      "viii_2": 371,
      "external_pressure_chart_no": "CS–2",
      "notes": null,
      "values": {
        "40": 126,
        "65": 126,
        "100": 126,
        "125": 124,
        "150": 122,
        "200": 118,
        "250": 114,
        "300": 107,
        "325": 104,
        "350": 101,
        "375": 98.1,
        "400": null,
        "425": null,
        "450": null,
        "475": null,
        "500": null
      }
    },
    {
      "block": 1,
      "line_no": 14,
      "nominal_composition": "Carbon steel",
      "product_form": "Wld. tube",
      "spec_no": "SA–334",
      "type_grade": 1,
      "alloy_desig_uns_no": "K03008 …",
      "class_condition_temper": null,
      "size_thickness_mm": null,
      "p_no": 1,
      "group_no": 1,
      "min_tensile_strength_mpa": 380,
      "min_yield_strength_mpa": 205,
      "applicability_and_max_temperature_limits_np_not_permitted_spt_supports_only_iii": 371,
      "viii_2": "NP",
      "external_pressure_chart_no": "CS–2",
      "notes": null,
      "values": {
        "40": 126,
        "65": 126,
        "100": 126,
        "125": 124,
        "150": 122,
        "200": 118,
        "250": 114,
        "300": 107,
        "325": 104,
        "350": 101,
        "375": 98.1,
        "400": null,
        "425": null,
        "450": null,
        "475": null,
        "500": null
      }
    },
    {
      "block": 1,
      "line_no": 15,
      "nominal_composition": "Carbon steel",
      "product_form": "Smls. tube",
      "spec_no": "SA–334",
      "type_grade": 1,
      "alloy_desig_uns_no": "K03008 …",
      "class_condition_temper": null,
      "size_thickness_mm": null,
      "p_no": 1,
      "group_no": 1,
      "min_tensile_strength_mpa": 380,
      "min_yield_strength_mpa": 205,
      "applicability_and_max_temperature_limits_np_not_permitted_spt_supports_only_iii": 371,
      "viii_2": 371,
      "external_pressure_chart_no": "CS–2",
      "notes": null,
      "values": {
        "40": 126,
        "65": 126,
        "100": 126,
        "125": 124,
        "150": 122,
        "200": 118,
        "250": 114,
        "300": 107,
        "325": 104,
        "350": 101,
        "375": 98.1,
        "400": null,
        "425": null,
        "450": null,
        "475": null,
        "500": null
      }
    },
    {
      "block": 1,
      "line_no": 16,
      "nominal_composition": "Carbon steel",
      "product_form": "Plate",
      "spec_no": "SA–516",
      "type_grade": 55,
      "alloy_desig_uns_no": "K01800 …",
      "class_condition_temper": null,
      "size_thickness_mm": null,
      "p_no": 1,
      "group_no": 1,
      "min_tensile_strength_mpa": 380,
      "min_yield_strength_mpa": 205,
      "applicability_and_max_temperature_limits_np_not_permitted_spt_supports_only_iii": 371,
      "viii_2": 371,
      "external_pressure_chart_no": "CS–2",
      "notes": null,
      "values": {
        "40": 126,
        "65": 126,
        "100": 126,
        "125": 124,
        "150": 122,
        "200": 118,
        "250": 114,
        "300": 107,
        "325": 104,
        "350": 101,
        "375": 98.1,
        "400": null,
        "425": null,
        "450": null,
        "475": null,
        "500": null
      }
    },
    {
      "block": 1,
      "line_no": 17,
      "nominal_composition": "Carbon steel",
      "product_form": "Smls. pipe",
      "spec_no": "SA–524",
      "type_grade": "II",
      "alloy_desig_uns_no": "K02104 …",
      "class_condition_temper": null,
      "size_thickness_mm": null,
      "p_no": 1,
      "group_no": 1,
      "min_tensile_strength_mpa": 380,
      "min_yield_strength_mpa": 205,
      "applicability_and_max_temperature_limits_np_not_permitted_spt_supports_only_iii": "NP",
      "viii_2": 371,
      "external_pressure_chart_no": "CS–2",
      "notes": null,
      "values": {
        "40": 126,
        "65": 126,
        "100": 126,
        "125": 124,
        "150": 122,
        "200": 118,
        "250": 114,
        "300": 107,
        "325": 104,
        "350": 101,
        "375": 98.1,
        "400": null,
        "425": null,
        "450": null,
        "475": null,
        "500": null
      }
    },
    {
      "block": 1,
      "line_no": 18,
      "nominal_composition": "Carbon steel",
      "product_form": "Wld. pipe",
      "spec_no": "SA–671",
      "type_grade": "CA55",
      "alloy_desig_uns_no": "K02801 …",
      "class_condition_temper": null,
      "size_thickness_mm": null,
      "p_no": 1,
      "group_no": 1,
      "min_tensile_strength_mpa": 380,
      "min_yield_strength_mpa": 205,
      "applicability_and_max_temperature_limits_np_not_permitted_spt_supports_only_iii": 371,
      "viii_2": "NP",
      "external_pressure_chart_no": "CS–2",
      "notes": "G1, G4",
      "values": {
        "40": 126,
        "65": 126,
        "100": 126,
        "125": 124,
        "150": 122,
        "200": 118,
        "250": 114,
        "300": 107,
        "325": 104,
        "350": 101,
        "375": 98.1,
        "400": null,
        "425": null,
        "450": null,
        "475": null,
        "500": null
      }
    },
    {
      "block": 1,
      "line_no": 19,
      "nominal_composition": "Carbon steel",
      "product_form": "Wld. pipe",
      "spec_no": "SA–671",
      "type_grade": "CE55",
      "alloy_desig_uns_no": "K02202 …",
      "class_condition_temper": null,
      "size_thickness_mm": null,
      "p_no": 1,
      "group_no": 1,
      "min_tensile_strength_mpa": 380,
      "min_yield_strength_mpa": 205,
      "applicability_and_max_temperature_limits_np_not_permitted_spt_supports_only_iii": 371,
      "viii_2": "NP",
      "external_pressure_chart_no": "CS–2",
      "notes": "G1, G4",
      "values": {
        "40": 126,
        "65": 126,
        "100": 126,
        "125": 124,
        "150": 122,
        "200": 118,
        "250": 114,
        "300": 107,
        "325": 104,
        "350": 101,
        "375": 98.1,
        "400": null,
        "425": null,
        "450": null,
        "475": null,
        "500": null
      }
    },
    {
      "block": 1,
      "line_no": 20,
      "nominal_composition": "Carbon steel",
      "product_form": "Wld. pipe",
      "spec_no": "SA–672",
      "type_grade": "A55",
      "alloy_desig_uns_no": "K02801 …",
      "class_condition_temper": null,
      "size_thickness_mm": null,
      "p_no": 1,
      "group_no": 1,
      "min_tensile_strength_mpa": 380,
      "min_yield_strength_mpa": 205,
      "applicability_and_max_temperature_limits_np_not_permitted_spt_supports_only_iii": 371,
      "viii_2": "NP",
      "external_pressure_chart_no": "CS–2",
      "notes": "G1, G4",
      "values": {
        "40": 126,
        "65": 126,
        "100": 126,
        "125": 124,
        "150": 122,
        "200": 118,
        "250": 114,
        "300": 107,
        "325": 104,
        "350": 101,
        "375": 98.1,
        "400": null,
        "425": null,
        "450": null,
        "475": null,
        "500": null
      }
    },
    {
      "block": 1,
      "line_no": 21,
      "nominal_composition": "Carbon steel",
      "product_form": "Wld. pipe",
      "spec_no": "SA–672",
      "type_grade": "B55",
      "alloy_desig_uns_no": "K02001 …",
      "class_condition_temper": null,
      "size_thickness_mm": null,
      "p_no": 1,
      "group_no": 1,
      "min_tensile_strength_mpa": 380,
      "min_yield_strength_mpa": 205,
      "applicability_and_max_temperature_limits_np_not_permitted_spt_supports_only_iii": 371,
      "viii_2": "NP",
      "external_pressure_chart_no": "CS–2",
      "notes": "G1, G4",
      "values": {
        "40": 126,
        "65": 126,
        "100": 126,
        "125": 124,
        "150": 122,
        "200": 118,
        "250": 114,
        "300": 107,
        "325": 104,
        "350": 101,
        "375": 98.1,
        "400": null,
        "425": null,
        "450": null,
        "475": null,
        "500": null
      }
    },
    {
      "block": 1,
      "line_no": 22,
      "nominal_composition": "Carbon steel",
      "product_form": "Wld. pipe",
      "spec_no": "SA–672",
      "type_grade": "C55",
      "alloy_desig_uns_no": "K01800 …",
      "class_condition_temper": null,
      "size_thickness_mm": null,
      "p_no": 1,
      "group_no": 1,
      "min_tensile_strength_mpa": 380,
      "min_yield_strength_mpa": 205,
      "applicability_and_max_temperature_limits_np_not_permitted_spt_supports_only_iii": 371,
      "viii_2": "NP",
      "external_pressure_chart_no": "CS–2",
      "notes": "G1, G4",
      "values": {
        "40": 126,
        "65": 126,
        "100": 126,
        "125": 124,
        "150": 122,
        "200": 118,
        "250": 114,
        "300": 107,
        "325": 104,
        "350": 101,
        "375": 98.1,
        "400": null,
        "425": null,
        "450": null,
        "475": null,
        "500": null
      }
    },
    {
      "block": 1,
      "line_no": 23,
      "nominal_composition": "Carbon steel",
      "product_form": "Wld. pipe",
      "spec_no": "SA–672",
      "type_grade": "E55",
      "alloy_desig_uns_no": "K02202 …",
      "class_condition_temper": null,
      "size_thickness_mm": null,
      "p_no": 1,
      "group_no": 1,
      "min_tensile_strength_mpa": 380,
      "min_yield_strength_mpa": 205,
      "applicability_and_max_temperature_limits_np_not_permitted_spt_supports_only_iii": 371,
      "viii_2": "NP",
      "external_pressure_chart_no": "CS–2",
      "notes": "G1, G4",
      "values": {
        "40": 126,
        "65": 126,
        "100": 126,
        "125": 124,
        "150": 122,
        "200": 118,
        "250": 114,
        "300": 107,
        "325": 104,
        "350": 101,
        "375": 98.1,
        "400": null,
        "425": null,
        "450": null,
        "475": null,
        "500": null
      }
    },
    {
      "block": 1,
      "line_no": 24,
      "nominal_composition": "Carbon steel",
      "product_form": "Plate, bar, shapes SA–36",
      "spec_no": null,
      "type_grade": null,
      "alloy_desig_uns_no": "K02600 …",
      "class_condition_temper": null,
      "size_thickness_mm": null,
      "p_no": 1,
      "group_no": 1,
      "min_tensile_strength_mpa": 400,
      "min_yield_strength_mpa": 250,
      "applicability_and_max_temperature_limits_np_not_permitted_spt_supports_only_iii": "371 (SPT)",
      "viii_2": 371,
      "external_pressure_chart_no": "CS–2",
      "notes": "E2",
      "values": {
        "40": 133,
        "65": 133,
        "100": 133,
        "125": 133,
        "150": 133,
        "200": 133,
        "250": 133,
        "300": 129,
        "325": 125,
        "350": 122,
        "375": 119,
        "400": null,
        "425": null,
        "450": null,
        "475": null,
        "500": null
      }
    },
    {
      "block": 1,
      "line_no": 25,
      "nominal_composition": "Carbon steel",
      "product_form": "Plate",
      "spec_no": "SA–662",
      "type_grade": "A",
      "alloy_desig_uns_no": "K01701 …",
      "class_condition_temper": null,
      "size_thickness_mm": null,
      "p_no": 1,
      "group_no": 1,
      "min_tensile_strength_mpa": 400,
      "min_yield_strength_mpa": 275,
      "applicability_and_max_temperature_limits_np_not_permitted_spt_supports_only_iii": "NP",
      "viii_2": 371,
      "external_pressure_chart_no": "CS–2",
      "notes": "E1",
      "values": {
        "40": 133,
        "65": 133,
        "100": 133,
        "125": 133,
        "150": 133,
        "200": 133,
        "250": 133,
        "300": 133,
        "325": 133,
        "350": 133,
        "375": 132,
        "400": null,
        "425": null,
        "450": null,
        "475": null,
        "500": null
      }
    },
    {
      "block": 1,
      "line_no": 26,
      "nominal_composition": "Carbon steel",
      "product_form": "Forgings",
      "spec_no": "SA–181",
      "type_grade": null,
      "alloy_desig_uns_no": "K03502 60",
      "class_condition_temper": null,
      "size_thickness_mm": null,
      "p_no": 1,
      "group_no": 1,
      "min_tensile_strength_mpa": 415,
      "min_yield_strength_mpa": 205,
      "applicability_and_max_temperature_limits_np_not_permitted_spt_supports_only_iii": 371,
      "viii_2": 371,
      "external_pressure_chart_no": "CS–2",
      "notes": null,
      "values": {
        "40": 138,
        "65": 130,
        "100": 126,
        "125": 124,
        "150": 122,
        "200": 118,
        "250": 114,
        "300": 107,
        "325": 104,
        "350": 101,
        "375": 98.1,
        "400": null,
        "425": null,
        "450": null,
        "475": null,
        "500": null
      }
    },
    {
      "block": 1,
      "line_no": 27,
      "nominal_composition": "Carbon steel",
      "product_form": "Castings",
      "spec_no": "SA–216",
      "type_grade": "WCA",
      "alloy_desig_uns_no": "J02502",
      "class_condition_temper": null,
      "size_thickness_mm": null,
      "p_no": 1,
      "group_no": 1,
      "min_tensile_strength_mpa": 415,
      "min_yield_strength_mpa": 205,
      "applicability_and_max_temperature_limits_np_not_permitted_spt_supports_only_iii": 371,
      "viii_2": 371,
      "external_pressure_chart_no": "CS–2",
      "notes": null,
      "values": {
        "40": 138,
        "65": 131,
        "100": 125,
        "125": 123,
        "150": 122,
        "200": 118,
        "250": 113,
        "300": 107,
        "325": 104,
        "350": 101,
        "375": 98.1,
        "400": null,
        "425": null,
        "450": null,
        "475": null,
        "500": null
      }
    },
    {
      "block": 1,
      "line_no": 28,
      "nominal_composition": "Carbon steel",
      "product_form": "Forgings",
      "spec_no": "SA–266",
      "type_grade": 1,
      "alloy_desig_uns_no": "K03506 …",
      "class_condition_temper": null,
      "size_thickness_mm": null,
      "p_no": 1,
      "group_no": 1,
      "min_tensile_strength_mpa": 415,
      "min_yield_strength_mpa": 205,
      "applicability_and_max_temperature_limits_np_not_permitted_spt_supports_only_iii": 371,
      "viii_2": 371,
      "external_pressure_chart_no": "CS–2",
      "notes": null,
      "values": {
        "40": 138,
        "65": 130,
        "100": 126,
        "125": 124,
        "150": 122,
        "200": 118,
        "250": 114,
        "300": 107,
        "325": 104,
        "350": 101,
        "375": 98.1,
        "400": null,
        "425": null,
        "450": null,
        "475": null,
        "500": null
      }
    },
    {
      "block": 1,
      "line_no": 29,
      "nominal_composition": "Carbon steel",
      "product_form": "Forgings",
      "spec_no": "SA–350",
      "type_grade": "LF1",
      "alloy_desig_uns_no": "K03009 1",
      "class_condition_temper": null,
      "size_thickness_mm": null,
      "p_no": 1,
      "group_no": 1,
      "min_tensile_strength_mpa": 415,
      "min_yield_strength_mpa": 205,
      "applicability_and_max_temperature_limits_np_not_permitted_spt_supports_only_iii": 371,
      "viii_2": 371,
      "external_pressure_chart_no": "CS–2",
      "notes": null,
      "values": {
        "40": 138,
        "65": 130,
        "100": 126,
        "125": 124,
        "150": 122,
        "200": 118,
        "250": 114,
        "300": 107,
        "325": 104,
        "350": 101,
        "375": 98.1,
        "400": null,
        "425": null,
        "450": null,
        "475": null,
        "500": null
      }
    },
    {
      "block": 1,
      "line_no": 30,
      "nominal_composition": "Carbon steel",
      "product_form": "Castings",
      "spec_no": "SA–352",
      "type_grade": "LCA",
      "alloy_desig_uns_no": "J02504",
      "class_condition_temper": null,
      "size_thickness_mm": null,
      "p_no": 1,
      "group_no": 1,
      "min_tensile_strength_mpa": 415,
      "min_yield_strength_mpa": 205,
      "applicability_and_max_temperature_limits_np_not_permitted_spt_supports_only_iii": 371,
      "viii_2": "NP",
      "external_pressure_chart_no": "CS–2",
      "notes": null,
      "values": {
        "40": 138,
        "65": 131,
        "100": 125,
        "125": 123,
        "150": 122,
        "200": 118,
        "250": 113,
        "300": 107,
        "325": 104,
        "350": 101,
        "375": 98.1,
        "400": null,
        "425": null,
        "450": null,
        "475": null,
        "500": null
      }
    },
    {
      "block": 1,
      "line_no": 31,
      "nominal_composition": "Carbon steel",
      "product_form": "Cast pipe",
      "spec_no": "SA–660",
      "type_grade": "WCA",
      "alloy_desig_uns_no": "J02504",
      "class_condition_temper": null,
      "size_thickness_mm": null,
      "p_no": 1,
      "group_no": 1,
      "min_tensile_strength_mpa": 415,
      "min_yield_strength_mpa": 205,
      "applicability_and_max_temperature_limits_np_not_permitted_spt_supports_only_iii": 371,
      "viii_2": "NP",
      "external_pressure_chart_no": "CS–2",
      "notes": null,
      "values": {
        "40": 138,
        "65": 131,
        "100": 125,
        "125": 123,
        "150": 122,
        "200": 118,
        "250": 113,
        "300": 107,
        "325": 104,
        "350": 101,
        "375": 98.1,
        "400": null,
        "425": null,
        "450": null,
        "475": null,
        "500": null
      }
    },
    {
      "block": 1,
      "line_no": 32,
      "nominal_composition": "Carbon steel",
      "product_form": "Bar, shapes",
      "spec_no": "SA–675",
      "type_grade": 60,
      "alloy_desig_uns_no": null,
      "class_condition_temper": null,
      "size_thickness_mm": null,
      "p_no": 1,
      "group_no": 1,
      "min_tensile_strength_mpa": 415,
      "min_yield_strength_mpa": 205,
      "applicability_and_max_temperature_limits_np_not_permitted_spt_supports_only_iii": "371 (SPT)",
      "viii_2": 371,
      "external_pressure_chart_no": "CS–2",
      "notes": null,
      "values": {
        "40": 138,
        "65": 131,
        "100": 125,
        "125": 123,
        "150": 122,
        "200": 118,
        "250": 113,
        "300": 107,
        "325": 104,
        "350": 101,
        "375": 98.1,
        "400": null,
        "425": null,
        "450": null,
        "475": null,
        "500": null
      }
    },
    {
      "block": 1,
      "line_no": 33,
      "nominal_composition": "Carbon steel",
      "product_form": "Forgings",
      "spec_no": "SA–765",
      "type_grade": "I",
      "alloy_desig_uns_no": "K03046 …",
      "class_condition_temper": null,
      "size_thickness_mm": null,
      "p_no": 1,
      "group_no": 1,
      "min_tensile_strength_mpa": 415,
      "min_yield_strength_mpa": 205,
      "applicability_and_max_temperature_limits_np_not_permitted_spt_supports_only_iii": "NP",
      "viii_2": 371,
      "external_pressure_chart_no": "CS–2",
      "notes": null,
      "values": {
        "40": 138,
        "65": 130,
        "100": 126,
        "125": 124,
        "150": 122,
        "200": 118,
        "250": 114,
        "300": 107,
        "325": 104,
        "350": 101,
        "375": 98.1,
        "400": null,
        "425": null,
        "450": null,
        "475": null,
        "500": null
      }
    },
    {
      "block": 1,
      "line_no": 34,
      "nominal_composition": "Carbon steel",
      "product_form": "Plate",
      "spec_no": "SA–515",
      "type_grade": 60,
      "alloy_desig_uns_no": "K02401 …",
      "class_condition_temper": null,
      "size_thickness_mm": null,
      "p_no": 1,
      "group_no": 1,
      "min_tensile_strength_mpa": 415,
      "min_yield_strength_mpa": 220,
      "applicability_and_max_temperature_limits_np_not_permitted_spt_supports_only_iii": 371,
      "viii_2": 371,
      "external_pressure_chart_no": "CS–2",
      "notes": null,
      "values": {
        "40": 138,
        "65": 138,
        "100": 134,
        "125": 132,
        "150": 130,
        "200": 126,
        "250": 121,
        "300": 115,
        "325": 112,
        "350": 108,
        "375": 105,
        "400": null,
        "425": null,
        "450": null,
        "475": null,
        "500": null
      }
    },
    {
      "block": 1,
      "line_no": 35,
      "nominal_composition": "Carbon steel",
      "product_form": "Plate",
      "spec_no": "SA–516",
      "type_grade": 60,
      "alloy_desig_uns_no": "K02100 …",
      "class_condition_temper": null,
      "size_thickness_mm": null,
      "p_no": 1,
      "group_no": 1,
      "min_tensile_strength_mpa": 415,
      "min_yield_strength_mpa": 220,
      "applicability_and_max_temperature_limits_np_not_permitted_spt_supports_only_iii": 371,
      "viii_2": 371,
      "external_pressure_chart_no": "CS–2",
      "notes": null,
      "values": {
        "40": 138,
        "65": 138,
        "100": 134,
        "125": 132,
        "150": 130,
        "200": 126,
        "250": 121,
        "300": 115,
        "325": 112,
        "350": 108,
        "375": 105,
        "400": null,
        "425": null,
        "450": null,
        "475": null,
        "500": null
      }
    },
    {
      "block": 1,
      "line_no": 36,
      "nominal_composition": "Carbon steel",
      "product_form": "Wld. pipe",
      "spec_no": "SA–671",
      "type_grade": "CB60",
      "alloy_desig_uns_no": "K02401 …",
      "class_condition_temper": null,
      "size_thickness_mm": null,
      "p_no": 1,
      "group_no": 1,
      "min_tensile_strength_mpa": 415,
      "min_yield_strength_mpa": 220,
      "applicability_and_max_temperature_limits_np_not_permitted_spt_supports_only_iii": 371,
      "viii_2": "NP",
      "external_pressure_chart_no": "CS–2",
      "notes": "G1, G4",
      "values": {
        "40": 138,
        "65": 136,
        "100": 134,
        "125": 132,
        "150": 130,
        "200": 126,
        "250": 121,
        "300": 115,
        "325": 112,
        "350": 108,
        "375": 105,
        "400": null,
        "425": null,
        "450": null,
        "475": null,
        "500": null
      }
    },
    {
      "block": 1,
      "line_no": 37,
      "nominal_composition": "Carbon steel",
      "product_form": "Wld. pipe",
      "spec_no": "SA–671",
      "type_grade": "CC60",
      "alloy_desig_uns_no": "K02100 …",
      "class_condition_temper": null,
      "size_thickness_mm": null,
      "p_no": 1,
      "group_no": 1,
      "min_tensile_strength_mpa": 415,
      "min_yield_strength_mpa": 220,
      "applicability_and_max_temperature_limits_np_not_permitted_spt_supports_only_iii": 371,
      "viii_2": "NP",
      "external_pressure_chart_no": "CS–2",
      "notes": "G1, G4",
      "values": {
        "40": 138,
        "65": 136,
        "100": 134,
        "125": 132,
        "150": 130,
        "200": 126,
        "250": 121,
        "300": 115,
        "325": 112,
        "350": 108,
        "375": 105,
        "400": null,
        "425": null,
        "450": null,
        "475": null,
        "500": null
      }
    },
    {
      "block": 1,
      "line_no": 38,
      "nominal_composition": "Carbon steel",
      "product_form": "Wld. pipe",
      "spec_no": "SA–671",
      "type_grade": "CE60",
      "alloy_desig_uns_no": "K02402 …",
      "class_condition_temper": null,
      "size_thickness_mm": null,
      "p_no": 1,
      "group_no": 1,
      "min_tensile_strength_mpa": 415,
      "min_yield_strength_mpa": 220,
      "applicability_and_max_temperature_limits_np_not_permitted_spt_supports_only_iii": 371,
      "viii_2": "NP",
      "external_pressure_chart_no": "CS–2",
      "notes": "G1, G4",
      "values": {
        "40": 138,
        "65": 136,
        "100": 134,
        "125": 132,
        "150": 130,
        "200": 126,
        "250": 121,
        "300": 115,
        "325": 112,
        "350": 108,
        "375": 105,
        "400": null,
        "425": null,
        "450": null,
        "475": null,
        "500": null
      }
    },
    {
      "block": 1,
      "line_no": 39,
      "nominal_composition": "Carbon steel",
      "product_form": "Wld. pipe",
      "spec_no": "SA–672",
      "type_grade": "B60",
      "alloy_desig_uns_no": "K02401 …",
      "class_condition_temper": null,
      "size_thickness_mm": null,
      "p_no": 1,
      "group_no": 1,
      "min_tensile_strength_mpa": 415,
      "min_yield_strength_mpa": 220,
      "applicability_and_max_temperature_limits_np_not_permitted_spt_supports_only_iii": 371,
      "viii_2": "NP",
      "external_pressure_chart_no": "CS–2",
      "notes": "G1, G4",
      "values": {
        "40": 138,
        "65": 136,
        "100": 134,
        "125": 132,
        "150": 130,
        "200": 126,
        "250": 121,
        "300": 115,
        "325": 112,
        "350": 108,
        "375": 105,
        "400": null,
        "425": null,
        "450": null,
        "475": null,
        "500": null
      }
    },
    {
      "block": 1,
      "line_no": 40,
      "nominal_composition": "Carbon steel",
      "product_form": "Wld. pipe",
      "spec_no": "SA–672",
      "type_grade": "C60",
      "alloy_desig_uns_no": "K02100 …",
      "class_condition_temper": null,
      "size_thickness_mm": null,
      "p_no": 1,
      "group_no": 1,
      "min_tensile_strength_mpa": 415,
      "min_yield_strength_mpa": 220,
      "applicability_and_max_temperature_limits_np_not_permitted_spt_supports_only_iii": 371,
      "viii_2": "NP",
      "external_pressure_chart_no": "CS–2",
      "notes": "G1, G4",
      "values": {
        "40": 138,
        "65": 136,
        "100": 134,
        "125": 132,
        "150": 130,
        "200": 126,
        "250": 121,
        "300": 115,
        "325": 112,
        "350": 108,
        "375": 105,
        "400": null,
        "425": null,
        "450": null,
        "475": null,
        "500": null
      }
    },
    {
      "block": 1,
      "line_no": 41,
      "nominal_composition": "Carbon steel",
      "product_form": "Wld. pipe",
      "spec_no": "SA–672",
      "type_grade": "E60",
      "alloy_desig_uns_no": "K02402 …",
      "class_condition_temper": null,
      "size_thickness_mm": null,
      "p_no": 1,
      "group_no": 1,
      "min_tensile_strength_mpa": 415,
      "min_yield_strength_mpa": 220,
