Repository: danivelas0/asme-pcc

File: resources/bpvc_ii_d_metric_2025/table_tcd.json (part 1 of 7)
{
  "source": {
    "code": "ASME BPVC Section II, Part D (Metric)",
    "edition": "2025",
    "title": "ASME Boiler and Pressure Vessel Code, Section II - Materials, Part D - Properties (Metric)",
    "extracted_from": "D Metric 2025 .pdf",
    "note": "Technical content only. Publisher front/back matter, running heads and printed folios are omitted. Values are as printed; the ASME ellipsis (no value / not permitted) is represented as null. NP = Not Permitted and SPT = Supports Only are kept verbatim where printed."
  },
  "table_id": "Table TCD",
  "title": "Nominal Coefficients of Thermal Conductivity (TC) and Thermal Diffusivity (TD)",
  "pdf_pages": [
    1224,
    1235
  ],
  "page_count": 12,
  "row_count": 468,
  "columns": [
    "Temp., °C",
    "Carbon and Low Alloy Steels Group A [Note (1)] Plain Carbon TC",
    "Carbon and Low Alloy Material A [Note (1)] Plain Carbon TD",
    "Carbon and Low Alloy Material Group B [Note (2)] TC",
    "Carbon and Low Alloy Steels Material B [Note (2)] TD",
    "Carbon and Low Alloy Material Group C [Note (3)] TC",
    "Carbon and Low Alloy Steels Material C [Note (3)] TD",
    "Carbon and Low Alloy Steels Material Group D [Note (4)] TC",
    "Carbon and Low Alloy Material D [Note (4)] TD",
    "Carbon and Low Alloy Steels Material Group E [Note (5)] TC",
    "Carbon and Low Alloy Material E [Note (5)] TD",
    "Carbon and Low Alloy Group F [Note (6)] TC",
    "Carbon and Low Alloy Steels Material F [Note (6)] TD",
    "Ductile Cast Iron TC",
    "Ductile Cast TD",
    "High Chrome Material Group G [Note (7)] TC",
    "High Chrome Steels Material G [Note (7)] TD",
    "High Chrome Steels Material Group H [Note (8)] TC",
    "High Chrome Material H [Note (8)] TD",
    "High Alloy Steels Material Group I [Note (9)] TC",
    "High Alloy Material I [Note (9)] TD",
    "High Alloy Material Group J [Note (10)] TC",
    "High Alloy Steels Material J [Note (10)] TD",
    "High Alloy Steels Material Group K [Note (11)] TC",
    "High Alloy Material K [Note (11)] TD",
    "High Alloy Material Group L [Note (12)] TC",
    "High Alloy Steels Material L [Note (12)] TD",
    "High Nickel Nickel N02200 TC",
    "High Nickel Alloys N02200 TD",
    "High Nickel Alloys Low C–Nickel N02201 TC",
    "High Nickel Low C–Nickel N02201 TD",
    "High Nickel Alloys Ni–Cu N04400 TC",
    "High Nickel N04400 TD",
    "High Nickel TC",
    "High Nickel Alloys Ni–Cu N04405 TD",
    "High Nickel Alloys Ni–Cr–Mo–Fe N06002 TC",
    "High Nickel Ni–Cr–Mo–Fe N06002 TD",
    "High Nickel Alloys Ni–Cr–Fe– Mo–Cu N06007 TC",
    "High Nickel Ni–Cr–Fe– N06007 TD",
    "High Nickel Alloys N06022 TC",
    "High Nickel N06022 TD",
    "High Nickel Alloys N06030 TC",
    "High Nickel N06030 TD",
    "High Nickel Alloys TC",
    "High Nickel N06045 TD",
    "High Nickel N06059 TC",
    "High Nickel Alloys N06059 TD",
    "High Nickel N06230 TC",
    "High Nickel Alloys N06230 TD",
    "High Nickel Alloys Ni–Mo–Cr– Low C N06455 and N06686 TC",
    "High Nickel Ni–Mo–Cr– N06455 and N06686 TD",
    "High Nickel Alloys Ni–Cr–Fe N06600 TC",
    "High Nickel Ni–Cr–Fe N06600 TD",
    "High Nickel Alloys 52Ni–22Cr– 13Co–9Mo N06617 TC",
    "High Nickel 52Ni–22Cr– 13Co–9Mo TD",
    "High Nickel Ni–Cr–Mo–Cb N06625 TC",
    "High Nickel Alloys Ni–Cr–Mo–Cb N06625 TD",
    "High Nickel Alloys Ni–Cr–Fe N06690 TC",
    "High Nickel Ni–Cr–Fe N06690 TD",
    "High Nickel Alloys Ni–Cr–Fe– Mo–Cb N07718 TC",
    "High Nickel Ni–Cr–Fe– N07718 TD",
    "High Nickel Alloys 70Ni–16Cr– 7Fe–Ti–Al N07750 TC",
    "High Nickel 70Ni–16Cr– 7Fe–Ti–Al N07750 TD",
    "High Nickel Cr–Ni–Fe– Mo–Cu–Cb N08020 TC",
    "High Nickel Alloys Cr–Ni–Fe– Mo–Cu–Cb N08020 TD",
    "High Nickel Alloys N08031 and TC",
    "High Nickel N08031 and N08367 TD",
    "High Nickel Alloys Ni–Fe–Cr–Si N08330 TC",
    "High Nickel Ni–Fe–Cr–Si N08330 TD",
    "High Nickel Alloys N08354 TC",
    "High Nickel TD",
    "High Nickel Ni–Fe–Cr N08800, N08801, N08810, N08811 TC",
    "High Nickel Alloys Ni–Fe–Cr N08800, N08801, N08810, N08811 TD",
    "High Nickel Ni–Fe–Cr– Mo–Cu N08825 TC",
    "High Nickel Alloys Ni–Fe–Cr– N08825 TD",
    "High Nickel Alloys Ni–Mo N10001 TC",
    "High Nickel N10001 TD",
    "High Nickel Ni–Mo–Cr–Fe TC",
    "High Nickel Alloys Ni–Mo–Cr–Fe N10003 TD",
    "High Nickel Alloys 65Ni–25Mo– 8Cr–2Fe N10242 TC",
    "High Nickel 65Ni–25Mo– 8Cr–2Fe N10242 TD",
    "High Nickel Alloys Ni–Mo–Cr N10276 TC",
    "High Nickel Ni–Mo–Cr N10276 TD",
    "High Nickel N10629 TC",
    "High Nickel Alloys N10629 TD",
    "High Nickel N10665 TC",
    "High Nickel Alloys Ni–Mo N10665 TD",
    "High Nickel N10675 TD",
    "High Nickel N12160 TC",
    "High Nickel Alloys N12160 TD",
    "High Nickel R20033 TC",
    "High Nickel Alloys R20033 TD",
    "Titanium Alloys Titanium Gr. 1, 2, 2H, 3, 7, 7H, 11, 12, 16, 16H, 17, 26, 26H, and 27 TC",
    "Titanium Titanium Gr. 1, 2, 2H, 3, 7, 7H, 11, 12, 16, 16H, 17, 26, 26H, and 27 TD",
    "Titanium Alloys Titanium Grades 9 and 28 TC",
    "Titanium Titanium Grades 9 and TD",
    "Titanium Alloys (Cont'd) TC",
    "Titanium Alloys (Cont'd) Titanium Grade 38 TD",
    "Aluminum A24430 TC",
    "Aluminum Alloys A24430 TD",
    "Aluminum A03560 TC",
    "Aluminum Alloys A03560 TD",
    "Aluminum Alloys A91060 TC",
    "Aluminum A91060 TD",
    "Aluminum Alloys A91100 TC",
    "Aluminum A91100 TD",
    "Aluminum A92014 TC",
    "Aluminum Alloys A92014 TD",
    "Aluminum Alloys A92024 TC",
    "Aluminum A92024 TD",
    "Aluminum A93003 TC",
    "Aluminum Alloys A93003 TD",
    "Aluminum A93004 TC",
    "Aluminum Alloys A93004 TD",
    "Aluminum Alloys A95052 and A95652 TC",
    "Aluminum A95052 and A95652 TD",
    "Aluminum Alloys A95083 TC",
    "Aluminum A95083 TD",
    "Aluminum Alloys A95086 TC",
    "Aluminum A95086 TD",
    "Aluminum Alloys A95154 and A95254 TC",
    "Aluminum A95154 and A95254 TD",
    "Aluminum A95454 TC",
    "Aluminum Alloys A95454 TD",
    "Aluminum Alloys A95456 TC",
    "Aluminum A95456 TD",
    "Aluminum Alloys A96061 TC",
    "Aluminum A96061 TD",
    "Aluminum Alloys A96063 TC",
    "Aluminum A96063 TD"
  ],
  "value_axis": null,
  "column_groups": [
    "Carbon and",
    "Low Alloy",
    "Material",
    "A [Note (1)]",
    "Plain Carbon",
    "B [Note (2)]",
    "C [Note (3)]",
    "D [Note (4)]",
    "E [Note (5)]",
    "Ductile Cast",
    "High Chrome",
    "High Alloy",
    "F [Note (6)]",
    "G [Note (7)]",
    "H [Note (8)]",
    "I [Note (9)]",
    "J [Note (10)]",
    "High Nickel",
    "Low C–Nickel",
    "K [Note (11)]",
    "L [Note (12)]",
    "N02200",
    "N02201",
    "N04400",
    "Ni–Cr–Fe–",
    "Ni–Cr–Mo–Fe",
    "N04405",
    "N06002",
    "N06007",
    "N06022",
    "N06030",
    "Ni–Mo–Cr–",
    "N06455 and",
    "Ni–Cr–Fe",
    "N06045",
    "N06059",
    "N06230",
    "N06686",
    "N06600",
    "52Ni–22Cr–",
    "70Ni–16Cr–",
    "Cr–Ni–Fe–",
    "13Co–9Mo",
    "Ni–Cr–Mo–Cb",
    "7Fe–Ti–Al",
    "Mo–Cu–Cb",
    "N06617",
    "N06625",
    "N06690",
    "N07718",
    "N07750",
    "N08020",
    "Ni–Fe–Cr",
    "N08800,",
    "N08801,",
    "Ni–Fe–Cr–",
    "N08031 and",
    "Ni–Fe–Cr–Si",
    "N08810,",
    "N08367",
    "N08330",
    "N08354",
    "N08811",
    "N08825",
    "N10001",
    "65Ni–25Mo–",
    "Ni–Mo–Cr–Fe",
    "8Cr–2Fe",
    "Ni–Mo–Cr",
    "N10003",
    "N10242",
    "N10276",
    "N10629",
    "N10665",
    "Titanium",
    "Titanium Gr.",
    "1, 2, 2H, 3, 7,",
    "7H, 11, 12, 16,",
    "16H, 17, 26,",
    "Grades 9 and",
    "N10675",
    "N12160",
    "R20033",
    "26H, and 27",
    "Aluminum",
    "Alloys (Cont'd)",
    "Grade 38",
    "A24430",
    "A03560",
    "A91060",
    "A91100",
    "A92014",
    "A95052 and",
    "A92024",
    "A93003",
    "A93004",
    "A95652",
    "A95083",
    "A95154 and",
    "A95086",
    "A95254",
    "A95454",
    "A95456",
    "A96061",
    "A96063"
  ],
  "rows": [
    {
      "temp_c": 20,
      "carbon_and_low_alloy_steels_group_a_plain_carbon_tc": 60.4,
      "carbon_and_low_alloy_material_a_plain_carbon_td": 18.1,
      "carbon_and_low_alloy_material_group_b_tc": 47.3,
      "carbon_and_low_alloy_steels_material_b_td": 13.66,
      "carbon_and_low_alloy_material_group_c_tc": 41.0,
      "carbon_and_low_alloy_steels_material_c_td": 11.87,
      "carbon_and_low_alloy_steels_material_group_d_tc": 36.3,
      "carbon_and_low_alloy_material_d_td": 10.53,
      "carbon_and_low_alloy_steels_material_group_e_tc": 27.4,
      "carbon_and_low_alloy_material_e_td": 8.02
    },
    {
      "temp_c": 50,
      "carbon_and_low_alloy_steels_group_a_plain_carbon_tc": 59.8,
      "carbon_and_low_alloy_material_a_plain_carbon_td": 17.03,
      "carbon_and_low_alloy_material_group_b_tc": 47.9,
      "carbon_and_low_alloy_steels_material_b_td": 13.23,
      "carbon_and_low_alloy_material_group_c_tc": 40.8,
      "carbon_and_low_alloy_steels_material_c_td": 11.47,
      "carbon_and_low_alloy_steels_material_group_d_tc": 36.5,
      "carbon_and_low_alloy_material_d_td": 10.23,
      "carbon_and_low_alloy_steels_material_group_e_tc": 28.4,
      "carbon_and_low_alloy_material_e_td": 8.05
    },
    {
      "temp_c": 75,
      "carbon_and_low_alloy_steels_group_a_plain_carbon_tc": 58.9,
      "carbon_and_low_alloy_material_a_plain_carbon_td": 16.27,
      "carbon_and_low_alloy_material_group_b_tc": 48.0,
      "carbon_and_low_alloy_steels_material_b_td": 12.85,
      "carbon_and_low_alloy_material_group_c_tc": 40.7,
      "carbon_and_low_alloy_steels_material_c_td": 11.16,
      "carbon_and_low_alloy_steels_material_group_d_tc": 36.7,
      "carbon_and_low_alloy_material_d_td": 10.03,
      "carbon_and_low_alloy_steels_material_group_e_tc": 29.2,
      "carbon_and_low_alloy_material_e_td": 8.07
    },
    {
      "temp_c": 100,
      "carbon_and_low_alloy_steels_group_a_plain_carbon_tc": 58.0,
      "carbon_and_low_alloy_material_a_plain_carbon_td": 15.6,
      "carbon_and_low_alloy_material_group_b_tc": 47.9,
      "carbon_and_low_alloy_steels_material_b_td": 12.47,
      "carbon_and_low_alloy_material_group_c_tc": 40.6,
      "carbon_and_low_alloy_steels_material_c_td": 10.88,
      "carbon_and_low_alloy_steels_material_group_d_tc": 36.9,
      "carbon_and_low_alloy_material_d_td": 9.86,
      "carbon_and_low_alloy_steels_material_group_e_tc": 29.8,
      "carbon_and_low_alloy_material_e_td": 8.07
    },
    {
      "temp_c": 125,
      "carbon_and_low_alloy_steels_group_a_plain_carbon_tc": 57.0,
      "carbon_and_low_alloy_material_a_plain_carbon_td": 15.0,
      "carbon_and_low_alloy_material_group_b_tc": 47.6,
      "carbon_and_low_alloy_steels_material_b_td": 12.1,
      "carbon_and_low_alloy_material_group_c_tc": 40.5,
      "carbon_and_low_alloy_steels_material_c_td": 10.6,
      "carbon_and_low_alloy_steels_material_group_d_tc": 37.0,
      "carbon_and_low_alloy_material_d_td": 9.71,
      "carbon_and_low_alloy_steels_material_group_e_tc": 30.3,
      "carbon_and_low_alloy_material_e_td": 8.05
    },
    {
      "temp_c": 150,
      "carbon_and_low_alloy_steels_group_a_plain_carbon_tc": 55.9,
      "carbon_and_low_alloy_material_a_plain_carbon_td": 14.43,
      "carbon_and_low_alloy_material_group_b_tc": 47.2,
      "carbon_and_low_alloy_steels_material_b_td": 11.74,
      "carbon_and_low_alloy_material_group_c_tc": 40.4,
      "carbon_and_low_alloy_steels_material_c_td": 10.33,
      "carbon_and_low_alloy_steels_material_group_d_tc": 37.1,
      "carbon_and_low_alloy_material_d_td": 9.56,
      "carbon_and_low_alloy_steels_material_group_e_tc": 30.8,
      "carbon_and_low_alloy_material_e_td": 8.01
    },
    {
      "temp_c": 175,
      "carbon_and_low_alloy_steels_group_a_plain_carbon_tc": 54.7,
      "carbon_and_low_alloy_material_a_plain_carbon_td": 13.9,
      "carbon_and_low_alloy_material_group_b_tc": 46.7,
      "carbon_and_low_alloy_steels_material_b_td": 11.39,
      "carbon_and_low_alloy_material_group_c_tc": 40.3,
      "carbon_and_low_alloy_steels_material_c_td": 10.08,
      "carbon_and_low_alloy_steels_material_group_d_tc": 37.2,
      "carbon_and_low_alloy_material_d_td": 9.41,
      "carbon_and_low_alloy_steels_material_group_e_tc": 31.2,
      "carbon_and_low_alloy_material_e_td": 7.95
    },
    {
      "temp_c": 200,
      "carbon_and_low_alloy_steels_group_a_plain_carbon_tc": 53.6,
      "carbon_and_low_alloy_material_a_plain_carbon_td": 13.4,
      "carbon_and_low_alloy_material_group_b_tc": 46.1,
      "carbon_and_low_alloy_steels_material_b_td": 11.05,
      "carbon_and_low_alloy_material_group_c_tc": 40.1,
      "carbon_and_low_alloy_steels_material_c_td": 9.82,
      "carbon_and_low_alloy_steels_material_group_d_tc": 37.2,
      "carbon_and_low_alloy_material_d_td": 9.25,
      "carbon_and_low_alloy_steels_material_group_e_tc": 31.5,
      "carbon_and_low_alloy_material_e_td": 7.87
    },
    {
      "temp_c": 225,
      "carbon_and_low_alloy_steels_group_a_plain_carbon_tc": 52.5,
      "carbon_and_low_alloy_material_a_plain_carbon_td": 12.9,
      "carbon_and_low_alloy_material_group_b_tc": 45.5,
      "carbon_and_low_alloy_steels_material_b_td": 10.73,
      "carbon_and_low_alloy_material_group_c_tc": 39.8,
      "carbon_and_low_alloy_steels_material_c_td": 9.57,
      "carbon_and_low_alloy_steels_material_group_d_tc": 37.2,
      "carbon_and_low_alloy_material_d_td": 9.08,
      "carbon_and_low_alloy_steels_material_group_e_tc": 31.7,
      "carbon_and_low_alloy_material_e_td": 7.76
    },
    {
      "temp_c": 250,
      "carbon_and_low_alloy_steels_group_a_plain_carbon_tc": 51.4,
      "carbon_and_low_alloy_material_a_plain_carbon_td": 12.42,
      "carbon_and_low_alloy_material_group_b_tc": 44.8,
      "carbon_and_low_alloy_steels_material_b_td": 10.42,
      "carbon_and_low_alloy_material_group_c_tc": 39.5,
      "carbon_and_low_alloy_steels_material_c_td": 9.32,
      "carbon_and_low_alloy_steels_material_group_d_tc": 37.1,
      "carbon_and_low_alloy_material_d_td": 8.89,
      "carbon_and_low_alloy_steels_material_group_e_tc": 31.9,
      "carbon_and_low_alloy_material_e_td": 7.63
    },
    {
      "temp_c": 275,
      "carbon_and_low_alloy_steels_group_a_plain_carbon_tc": 50.3,
      "carbon_and_low_alloy_material_a_plain_carbon_td": 11.95,
      "carbon_and_low_alloy_material_group_b_tc": 44.2,
      "carbon_and_low_alloy_steels_material_b_td": 10.11,
      "carbon_and_low_alloy_material_group_c_tc": 39.1,
      "carbon_and_low_alloy_steels_material_c_td": 9.07,
      "carbon_and_low_alloy_steels_material_group_d_tc": 36.9,
      "carbon_and_low_alloy_material_d_td": 8.7,
      "carbon_and_low_alloy_steels_material_group_e_tc": 32.0,
      "carbon_and_low_alloy_material_e_td": 7.49
    },
    {
      "temp_c": 300,
      "carbon_and_low_alloy_steels_group_a_plain_carbon_tc": 49.2,
      "carbon_and_low_alloy_material_a_plain_carbon_td": 11.48,
      "carbon_and_low_alloy_material_group_b_tc": 43.5,
      "carbon_and_low_alloy_steels_material_b_td": 9.81,
      "carbon_and_low_alloy_material_group_c_tc": 38.7,
      "carbon_and_low_alloy_steels_material_c_td": 8.82,
      "carbon_and_low_alloy_steels_material_group_d_tc": 36.7,
      "carbon_and_low_alloy_material_d_td": 8.49,
      "carbon_and_low_alloy_steels_material_group_e_tc": 32.1,
      "carbon_and_low_alloy_material_e_td": 7.34
    },
    {
      "temp_c": 325,
      "carbon_and_low_alloy_steels_group_a_plain_carbon_tc": 48.1,
      "carbon_and_low_alloy_material_a_plain_carbon_td": 11.01,
      "carbon_and_low_alloy_material_group_b_tc": 42.9,
      "carbon_and_low_alloy_steels_material_b_td": 9.5,
      "carbon_and_low_alloy_material_group_c_tc": 38.3,
      "carbon_and_low_alloy_steels_material_c_td": 8.57,
      "carbon_and_low_alloy_steels_material_group_d_tc": 36.5,
      "carbon_and_low_alloy_material_d_td": 8.27,
      "carbon_and_low_alloy_steels_material_group_e_tc": 32.1,
      "carbon_and_low_alloy_material_e_td": 7.17
    },
    {
      "temp_c": 350,
      "carbon_and_low_alloy_steels_group_a_plain_carbon_tc": 47.0,
      "carbon_and_low_alloy_material_a_plain_carbon_td": 10.55,
      "carbon_and_low_alloy_material_group_b_tc": 42.2,
      "carbon_and_low_alloy_steels_material_b_td": 9.2,
      "carbon_and_low_alloy_material_group_c_tc": 37.8,
      "carbon_and_low_alloy_steels_material_c_td": 8.32,
      "carbon_and_low_alloy_steels_material_group_d_tc": 36.2,
      "carbon_and_low_alloy_material_d_td": 8.05,
      "carbon_and_low_alloy_steels_material_group_e_tc": 32.0,
      "carbon_and_low_alloy_material_e_td": 7.0
    },
    {
      "temp_c": 375,
      "carbon_and_low_alloy_steels_group_a_plain_carbon_tc": 45.9,
      "carbon_and_low_alloy_material_a_plain_carbon_td": 10.1,
      "carbon_and_low_alloy_material_group_b_tc": 41.5,
      "carbon_and_low_alloy_steels_material_b_td": 8.89,
      "carbon_and_low_alloy_material_group_c_tc": 37.3,
      "carbon_and_low_alloy_steels_material_c_td": 8.06,
      "carbon_and_low_alloy_steels_material_group_d_tc": 35.8,
      "carbon_and_low_alloy_material_d_td": 7.82,
      "carbon_and_low_alloy_steels_material_group_e_tc": 32.0,
      "carbon_and_low_alloy_material_e_td": 6.82
    },
    {
      "temp_c": 400,
      "carbon_and_low_alloy_steels_group_a_plain_carbon_tc": 44.9,
      "carbon_and_low_alloy_material_a_plain_carbon_td": 9.65,
      "carbon_and_low_alloy_material_group_b_tc": 40.9,
      "carbon_and_low_alloy_steels_material_b_td": 8.57,
      "carbon_and_low_alloy_material_group_c_tc": 36.8,
      "carbon_and_low_alloy_steels_material_c_td": 7.81,
      "carbon_and_low_alloy_steels_material_group_d_tc": 35.4,
      "carbon_and_low_alloy_material_d_td": 7.59,
      "carbon_and_low_alloy_steels_material_group_e_tc": 31.9,
      "carbon_and_low_alloy_material_e_td": 6.64
    },
    {
      "temp_c": 425,
      "carbon_and_low_alloy_steels_group_a_plain_carbon_tc": 43.8,
      "carbon_and_low_alloy_material_a_plain_carbon_td": 9.2,
      "carbon_and_low_alloy_material_group_b_tc": 40.2,
      "carbon_and_low_alloy_steels_material_b_td": 8.25,
      "carbon_and_low_alloy_material_group_c_tc": 36.3,
      "carbon_and_low_alloy_steels_material_c_td": 7.55,
      "carbon_and_low_alloy_steels_material_group_d_tc": 35.0,
      "carbon_and_low_alloy_material_d_td": 7.35,
      "carbon_and_low_alloy_steels_material_group_e_tc": 31.7,
      "carbon_and_low_alloy_material_e_td": 6.46
    },
    {
      "temp_c": 450,
      "carbon_and_low_alloy_steels_group_a_plain_carbon_tc": 42.7,
      "carbon_and_low_alloy_material_a_plain_carbon_td": 8.77,
      "carbon_and_low_alloy_material_group_b_tc": 39.4,
      "carbon_and_low_alloy_steels_material_b_td": 7.93,
      "carbon_and_low_alloy_material_group_c_tc": 35.8,
      "carbon_and_low_alloy_steels_material_c_td": 7.29,
      "carbon_and_low_alloy_steels_material_group_d_tc": 34.6,
      "carbon_and_low_alloy_material_d_td": 7.11,
      "carbon_and_low_alloy_steels_material_group_e_tc": 31.6,
      "carbon_and_low_alloy_material_e_td": 6.27
    },
    {
      "temp_c": 475,
      "carbon_and_low_alloy_steels_group_a_plain_carbon_tc": 41.6,
      "carbon_and_low_alloy_material_a_plain_carbon_td": 8.34,
      "carbon_and_low_alloy_material_group_b_tc": 38.6,
      "carbon_and_low_alloy_steels_material_b_td": 7.6,
      "carbon_and_low_alloy_material_group_c_tc": 35.3,
      "carbon_and_low_alloy_steels_material_c_td": 7.03,
      "carbon_and_low_alloy_steels_material_group_d_tc": 34.2,
      "carbon_and_low_alloy_material_d_td": 6.87,
      "carbon_and_low_alloy_steels_material_group_e_tc": 31.4,
      "carbon_and_low_alloy_material_e_td": 6.09
    },
    {
      "temp_c": 500,
      "carbon_and_low_alloy_steels_group_a_plain_carbon_tc": 40.5,
      "carbon_and_low_alloy_material_a_plain_carbon_td": 7.92,
      "carbon_and_low_alloy_material_group_b_tc": 37.8,
      "carbon_and_low_alloy_steels_material_b_td": 7.27,
      "carbon_and_low_alloy_material_group_c_tc": 34.8,
      "carbon_and_low_alloy_steels_material_c_td": 6.77,
      "carbon_and_low_alloy_steels_material_group_d_tc": 33.7,
      "carbon_and_low_alloy_material_d_td": 6.62,
      "carbon_and_low_alloy_steels_material_group_e_tc": 31.2,
      "carbon_and_low_alloy_material_e_td": 5.9
    },
    {
      "temp_c": 525,
      "carbon_and_low_alloy_steels_group_a_plain_carbon_tc": 39.3,
      "carbon_and_low_alloy_material_a_plain_carbon_td": 7.51,
      "carbon_and_low_alloy_material_group_b_tc": 36.9,
      "carbon_and_low_alloy_steels_material_b_td": 6.96,
      "carbon_and_low_alloy_material_group_c_tc": 34.4,
      "carbon_and_low_alloy_steels_material_c_td": 6.5,
      "carbon_and_low_alloy_steels_material_group_d_tc": 33.3,
      "carbon_and_low_alloy_material_d_td": 6.37,
      "carbon_and_low_alloy_steels_material_group_e_tc": 30.9,
      "carbon_and_low_alloy_material_e_td": 5.7
    },
    {
      "temp_c": 550,
      "carbon_and_low_alloy_steels_group_a_plain_carbon_tc": 38.2,
      "carbon_and_low_alloy_material_a_plain_carbon_td": 7.1,
      "carbon_and_low_alloy_material_group_b_tc": 36.0,
      "carbon_and_low_alloy_steels_material_b_td": 6.65,
      "carbon_and_low_alloy_material_group_c_tc": 33.9,
      "carbon_and_low_alloy_steels_material_c_td": 6.24,
      "carbon_and_low_alloy_steels_material_group_d_tc": 32.8,
      "carbon_and_low_alloy_material_d_td": 6.11,
      "carbon_and_low_alloy_steels_material_group_e_tc": 30.7,
      "carbon_and_low_alloy_material_e_td": 5.5
    },
    {
      "temp_c": 575,
      "carbon_and_low_alloy_steels_group_a_plain_carbon_tc": 37.0,
      "carbon_and_low_alloy_material_a_plain_carbon_td": 6.71,
      "carbon_and_low_alloy_material_group_b_tc": 35.0,
      "carbon_and_low_alloy_steels_material_b_td": 6.36,
      "carbon_and_low_alloy_material_group_c_tc": 33.4,
      "carbon_and_low_alloy_steels_material_c_td": 5.97,
      "carbon_and_low_alloy_steels_material_group_d_tc": 32.4,
      "carbon_and_low_alloy_material_d_td": 5.84,
      "carbon_and_low_alloy_steels_material_group_e_tc": 30.4,
      "carbon_and_low_alloy_material_e_td": 5.29
    },
    {
      "temp_c": 600,
      "carbon_and_low_alloy_steels_group_a_plain_carbon_tc": 35.8,
      "carbon_and_low_alloy_material_a_plain_carbon_td": 6.31,
      "carbon_and_low_alloy_material_group_b_tc": 34.0,
      "carbon_and_low_alloy_steels_material_b_td": 6.1,
      "carbon_and_low_alloy_material_group_c_tc": 32.8,
      "carbon_and_low_alloy_steels_material_c_td": 5.69,
      "carbon_and_low_alloy_steels_material_group_d_tc": 32.0,
      "carbon_and_low_alloy_material_d_td": 5.55,
      "carbon_and_low_alloy_steels_material_group_e_tc": 30.1,
      "carbon_and_low_alloy_material_e_td": 5.06
    },
    {
      "temp_c": 625,
      "carbon_and_low_alloy_steels_group_a_plain_carbon_tc": 34.7,
      "carbon_and_low_alloy_material_a_plain_carbon_td": 5.93,
      "carbon_and_low_alloy_material_group_b_tc": 33.0,
      "carbon_and_low_alloy_steels_material_b_td": 5.88,
      "carbon_and_low_alloy_material_group_c_tc": 32.2,
      "carbon_and_low_alloy_steels_material_c_td": 5.42,
      "carbon_and_low_alloy_steels_material_group_d_tc": 31.5,
      "carbon_and_low_alloy_material_d_td": 5.25,
      "carbon_and_low_alloy_steels_material_group_e_tc": 29.8,
      "carbon_and_low_alloy_material_e_td": 4.82
    },
    {
      "temp_c": 650,
      "carbon_and_low_alloy_steels_group_a_plain_carbon_tc": 33.5,
      "carbon_and_low_alloy_material_a_plain_carbon_td": 5.54,
      "carbon_and_low_alloy_material_group_b_tc": 31.9,
      "carbon_and_low_alloy_steels_material_b_td": 5.69,
      "carbon_and_low_alloy_material_group_c_tc": 31.6,
      "carbon_and_low_alloy_steels_material_c_td": 5.14,
      "carbon_and_low_alloy_steels_material_group_d_tc": 31.1,
      "carbon_and_low_alloy_material_d_td": 4.93,
      "carbon_and_low_alloy_steels_material_group_e_tc": 29.4,
      "carbon_and_low_alloy_material_e_td": 4.55
    },
    {
      "temp_c": 675,
      "carbon_and_low_alloy_steels_group_a_plain_carbon_tc": 32.3,
      "carbon_and_low_alloy_material_a_plain_carbon_td": 5.11,
      "carbon_and_low_alloy_material_group_b_tc": 30.8,
      "carbon_and_low_alloy_steels_material_b_td": 5.56,
      "carbon_and_low_alloy_material_group_c_tc": 30.7,
      "carbon_and_low_alloy_steels_material_c_td": 4.78,
      "carbon_and_low_alloy_steels_material_group_d_tc": 30.6,
      "carbon_and_low_alloy_material_d_td": 4.58,
      "carbon_and_low_alloy_steels_material_group_e_tc": 29.1,
      "carbon_and_low_alloy_material_e_td": 4.26
    },
    {
      "temp_c": 700,
      "carbon_and_low_alloy_steels_group_a_plain_carbon_tc": 31.2,
      "carbon_and_low_alloy_material_a_plain_carbon_td": 4.59,
      "carbon_and_low_alloy_material_group_b_tc": 29.8,
      "carbon_and_low_alloy_steels_material_b_td": 5.5,
      "carbon_and_low_alloy_material_group_c_tc": 29.1,
      "carbon_and_low_alloy_steels_material_c_td": 4.37,
      "carbon_and_low_alloy_steels_material_group_d_tc": 30.1,
      "carbon_and_low_alloy_material_d_td": 4.21,
      "carbon_and_low_alloy_steels_material_group_e_tc": 28.6,
      "carbon_and_low_alloy_material_e_td": 3.94
    },
    {
      "temp_c": 725,
      "carbon_and_low_alloy_steels_group_a_plain_carbon_tc": 30.1,
      "carbon_and_low_alloy_material_a_plain_carbon_td": 3.84,
      "carbon_and_low_alloy_material_group_b_tc": 28.8,
      "carbon_and_low_alloy_steels_material_b_td": 5.52,
      "carbon_and_low_alloy_material_group_c_tc": 27.6,
      "carbon_and_low_alloy_steels_material_c_td": 3.83,
      "carbon_and_low_alloy_steels_material_group_d_tc": 28.7,
      "carbon_and_low_alloy_material_d_td": 3.69,
      "carbon_and_low_alloy_steels_material_group_e_tc": 28.2,
      "carbon_and_low_alloy_material_e_td": 3.59
    },
    {
      "temp_c": 750,
      "carbon_and_low_alloy_steels_group_a_plain_carbon_tc": 29.1,
      "carbon_and_low_alloy_material_a_plain_carbon_td": 2.42,
      "carbon_and_low_alloy_material_group_b_tc": 27.8,
      "carbon_and_low_alloy_steels_material_b_td": 1.71,
      "carbon_and_low_alloy_material_group_c_tc": 26.7,
      "carbon_and_low_alloy_steels_material_c_td": 2.69,
      "carbon_and_low_alloy_steels_material_group_d_tc": 27.4,
      "carbon_and_low_alloy_material_d_td": 2.62,
      "carbon_and_low_alloy_steels_material_group_e_tc": 27.6,
      "carbon_and_low_alloy_material_e_td": 3.36
    },
    {
      "temp_c": 775,
      "carbon_and_low_alloy_steels_group_a_plain_carbon_tc": null,
      "carbon_and_low_alloy_material_a_plain_carbon_td": 3.07,
      "carbon_and_low_alloy_material_group_b_tc": 26.9,
      "carbon_and_low_alloy_steels_material_b_td": 3.17,
      "carbon_and_low_alloy_material_group_c_tc": null,
      "carbon_and_low_alloy_steels_material_c_td": 1.26,
      "carbon_and_low_alloy_steels_material_group_d_tc": 26.8,
      "carbon_and_low_alloy_material_d_td": 1.64,
      "carbon_and_low_alloy_steels_material_group_e_tc": 27.1,
      "carbon_and_low_alloy_material_e_td": 3.29
    },
    {
      "temp_c": 800,
      "carbon_and_low_alloy_steels_group_a_plain_carbon_tc": null,
      "carbon_and_low_alloy_material_a_plain_carbon_td": 4.19,
      "carbon_and_low_alloy_material_group_b_tc": 26.1,
      "carbon_and_low_alloy_steels_material_b_td": 4.37,
      "carbon_and_low_alloy_material_group_c_tc": null,
      "carbon_and_low_alloy_steels_material_c_td": 5.06,
      "carbon_and_low_alloy_steels_material_group_d_tc": 26.7,
      "carbon_and_low_alloy_material_d_td": 4.59,
      "carbon_and_low_alloy_steels_material_group_e_tc": 26.9,
      "carbon_and_low_alloy_material_e_td": 4.02
    },
    {
      "temp_c": 825,
      "carbon_and_low_alloy_steels_group_a_plain_carbon_tc": null,
      "carbon_and_low_alloy_material_a_plain_carbon_td": 4.82,
      "carbon_and_low_alloy_material_group_b_tc": null,
      "carbon_and_low_alloy_steels_material_b_td": 4.59,
      "carbon_and_low_alloy_material_group_c_tc": null,
      "carbon_and_low_alloy_steels_material_c_td": 7.74,
      "carbon_and_low_alloy_steels_material_group_d_tc": null,
      "carbon_and_low_alloy_material_d_td": 7.51,
      "carbon_and_low_alloy_steels_material_group_e_tc": null,
      "carbon_and_low_alloy_material_e_td": 4.36
    },
    {
      "temp_c": 850,
      "carbon_and_low_alloy_steels_group_a_plain_carbon_tc": null,
      "carbon_and_low_alloy_material_a_plain_carbon_td": null,
      "carbon_and_low_alloy_material_group_b_tc": null,
      "carbon_and_low_alloy_steels_material_b_td": null,
      "carbon_and_low_alloy_material_group_c_tc": null,
      "carbon_and_low_alloy_steels_material_c_td": null,
      "carbon_and_low_alloy_steels_material_group_d_tc": null,
      "carbon_and_low_alloy_material_d_td": null,
      "carbon_and_low_alloy_steels_material_group_e_tc": null,
      "carbon_and_low_alloy_material_e_td": null
    },
    {
      "temp_c": 875,
      "carbon_and_low_alloy_steels_group_a_plain_carbon_tc": null,
      "carbon_and_low_alloy_material_a_plain_carbon_td": null,
      "carbon_and_low_alloy_material_group_b_tc": null,
      "carbon_and_low_alloy_steels_material_b_td": null,
      "carbon_and_low_alloy_material_group_c_tc": null,
      "carbon_and_low_alloy_steels_material_c_td": null,
      "carbon_and_low_alloy_steels_material_group_d_tc": null,
      "carbon_and_low_alloy_material_d_td": null,
      "carbon_and_low_alloy_steels_material_group_e_tc": null,
      "carbon_and_low_alloy_material_e_td": null
    },
    {
      "temp_c": 900,
      "carbon_and_low_alloy_steels_group_a_plain_carbon_tc": null,
      "carbon_and_low_alloy_material_a_plain_carbon_td": null,
      "carbon_and_low_alloy_material_group_b_tc": null,
      "carbon_and_low_alloy_steels_material_b_td": null,
      "carbon_and_low_alloy_material_group_c_tc": null,
      "carbon_and_low_alloy_steels_material_c_td": null,
      "carbon_and_low_alloy_steels_material_group_d_tc": null,
      "carbon_and_low_alloy_material_d_td": null,
      "carbon_and_low_alloy_steels_material_group_e_tc": null,
      "carbon_and_low_alloy_material_e_td": null
    },
    {
      "temp_c": 925,
      "carbon_and_low_alloy_steels_group_a_plain_carbon_tc": null,
      "carbon_and_low_alloy_material_a_plain_carbon_td": null,
      "carbon_and_low_alloy_material_group_b_tc": null,
      "carbon_and_low_alloy_steels_material_b_td": null,
      "carbon_and_low_alloy_material_group_c_tc": null,
      "carbon_and_low_alloy_steels_material_c_td": null,
      "carbon_and_low_alloy_steels_material_group_d_tc": null,
      "carbon_and_low_alloy_material_d_td": null,
      "carbon_and_low_alloy_steels_material_group_e_tc": null,
      "carbon_and_low_alloy_material_e_td": null
    },
    {
      "temp_c": 950,
      "carbon_and_low_alloy_steels_group_a_plain_carbon_tc": null,
      "carbon_and_low_alloy_material_a_plain_carbon_td": null,
      "carbon_and_low_alloy_material_group_b_tc": null,
      "carbon_and_low_alloy_steels_material_b_td": null,
      "carbon_and_low_alloy_material_group_c_tc": null,
      "carbon_and_low_alloy_steels_material_c_td": null,
      "carbon_and_low_alloy_steels_material_group_d_tc": null,
      "carbon_and_low_alloy_material_d_td": null,
      "carbon_and_low_alloy_steels_material_group_e_tc": null,
      "carbon_and_low_alloy_material_e_td": null
    },
    {
      "temp_c": 975,
      "carbon_and_low_alloy_steels_group_a_plain_carbon_tc": null,
      "carbon_and_low_alloy_material_a_plain_carbon_td": null,
      "carbon_and_low_alloy_material_group_b_tc": null,
      "carbon_and_low_alloy_steels_material_b_td": null,
      "carbon_and_low_alloy_material_group_c_tc": null,
      "carbon_and_low_alloy_steels_material_c_td": null,
      "carbon_and_low_alloy_steels_material_group_d_tc": null,
      "carbon_and_low_alloy_material_d_td": null,
      "carbon_and_low_alloy_steels_material_group_e_tc": null,
      "carbon_and_low_alloy_material_e_td": null
    },
    {
      "temp_c": 20,
      "carbon_and_low_alloy_group_f_tc": 22.3,
      "carbon_and_low_alloy_steels_material_f_td": 6.61,
      "ductile_cast_iron_tc": 37.5,
      "ductile_cast_td": 11.44,
      "high_chrome_material_group_g_tc": 24.6,
      "high_chrome_steels_material_g_td": 7.12,
      "high_chrome_steels_material_group_h_tc": 20.1,
      "high_chrome_material_h_td": 5.7,
      "high_alloy_steels_material_group_i_tc": 17.3,
      "high_alloy_material_i_td": 4.8,
      "high_alloy_material_group_j_tc": 14.8,
      "high_alloy_steels_material_j_td": 3.9
    },
    {
      "temp_c": 50,
      "carbon_and_low_alloy_group_f_tc": 23.1,
      "carbon_and_low_alloy_steels_material_f_td": 6.67,
      "ductile_cast_iron_tc": 38.5,
      "ductile_cast_td": 11.59,
      "high_chrome_material_group_g_tc": 24.7,
      "high_chrome_steels_material_g_td": 6.93,
      "high_chrome_steels_material_group_h_tc": 20.2,
      "high_chrome_material_h_td": 5.65,
      "high_alloy_steels_material_group_i_tc": 17.6,
      "high_alloy_material_i_td": 4.84,
      "high_alloy_material_group_j_tc": 15.3,
      "high_alloy_steels_material_j_td": 3.94
    },
    {
      "temp_c": 75,
      "carbon_and_low_alloy_group_f_tc": 23.8,
      "carbon_and_low_alloy_steels_material_f_td": 6.71,
      "ductile_cast_iron_tc": 39.18,
      "ductile_cast_td": 11.56,
      "high_chrome_material_group_g_tc": 24.7,
      "high_chrome_steels_material_g_td": 6.8,
      "high_chrome_steels_material_group_h_tc": 20.2,
      "high_chrome_material_h_td": 5.59,
      "high_alloy_steels_material_group_i_tc": 18.0,
      "high_alloy_material_i_td": 4.85,
      "high_alloy_material_group_j_tc": 15.8,
      "high_alloy_steels_material_j_td": 3.99
    },
    {
      "temp_c": 100,
      "carbon_and_low_alloy_group_f_tc": 24.4,
      "carbon_and_low_alloy_steels_material_f_td": 6.74,
      "ductile_cast_iron_tc": 39.73,
      "ductile_cast_td": 11.51,
      "high_chrome_material_group_g_tc": 24.8,
      "high_chrome_steels_material_g_td": 6.69,
      "high_chrome_steels_material_group_h_tc": 20.3,
      "high_chrome_material_h_td": 5.51,
      "high_alloy_steels_material_group_i_tc": 18.4,
      "high_alloy_material_i_td": 4.86,
      "high_alloy_material_group_j_tc": 16.2,
      "high_alloy_steels_material_j_td": 4.04
    },
    {
      "temp_c": 125,
      "carbon_and_low_alloy_group_f_tc": 25.0,
      "carbon_and_low_alloy_steels_material_f_td": 6.76,
      "ductile_cast_iron_tc": 40.15,
      "ductile_cast_td": 11.44,
      "high_chrome_material_group_g_tc": 24.9,
      "high_chrome_steels_material_g_td": 6.58,
      "high_chrome_steels_material_group_h_tc": 20.4,
      "high_chrome_material_h_td": 5.44,
      "high_alloy_steels_material_group_i_tc": 18.9,
      "high_alloy_material_i_td": 4.87,
      "high_alloy_material_group_j_tc": 16.6,
      "high_alloy_steels_material_j_td": 4.08
    },
    {
      "temp_c": 150,
      "carbon_and_low_alloy_group_f_tc": 25.5,
      "carbon_and_low_alloy_steels_material_f_td": 6.76,
      "ductile_cast_iron_tc": 40.45,
      "ductile_cast_td": 11.36,
      "high_chrome_material_group_g_tc": 24.9,
      "high_chrome_steels_material_g_td": 6.48,
      "high_chrome_steels_material_group_h_tc": 20.5,
      "high_chrome_material_h_td": 5.37,
      "high_alloy_steels_material_group_i_tc": 19.3,
      "high_alloy_material_i_td": 4.87,
      "high_alloy_material_group_j_tc": 17.0,
      "high_alloy_steels_material_j_td": 4.14
    },
    {
      "temp_c": 175,
      "carbon_and_low_alloy_group_f_tc": 25.9,
      "carbon_and_low_alloy_steels_material_f_td": 6.75,
      "ductile_cast_iron_tc": 40.64,
      "ductile_cast_td": 11.26,
      "high_chrome_material_group_g_tc": 25.0,
      "high_chrome_steels_material_g_td": 6.37,
      "high_chrome_steels_material_group_h_tc": 20.5,
      "high_chrome_material_h_td": 5.3,
      "high_alloy_steels_material_group_i_tc": 19.8,
      "high_alloy_material_i_td": 4.87,
      "high_alloy_material_group_j_tc": 17.5,
      "high_alloy_steels_material_j_td": 4.19
    },
    {
      "temp_c": 200,
      "carbon_and_low_alloy_group_f_tc": 26.3,
      "carbon_and_low_alloy_steels_material_f_td": 6.71,
      "ductile_cast_iron_tc": 40.73,
      "ductile_cast_td": 11.13,
      "high_chrome_material_group_g_tc": 25.0,
      "high_chrome_steels_material_g_td": 6.26,
      "high_chrome_steels_material_group_h_tc": 20.6,
      "high_chrome_material_h_td": 5.24,
      "high_alloy_steels_material_group_i_tc": 20.2,
      "high_alloy_material_i_td": 4.88,
      "high_alloy_material_group_j_tc": 17.9,
      "high_alloy_steels_material_j_td": 4.24
    },
    {
      "temp_c": 225,
      "carbon_and_low_alloy_group_f_tc": 26.6,
      "carbon_and_low_alloy_steels_material_f_td": 6.66,
      "ductile_cast_iron_tc": 40.73,
      "ductile_cast_td": 10.99,
      "high_chrome_material_group_g_tc": 25.1,
      "high_chrome_steels_material_g_td": 6.14,
      "high_chrome_steels_material_group_h_tc": 20.7,
      "high_chrome_material_h_td": 5.18,
      "high_alloy_steels_material_group_i_tc": 20.7,
      "high_alloy_material_i_td": 4.88,
      "high_alloy_material_group_j_tc": 18.3,
      "high_alloy_steels_material_j_td": 4.3
    },
    {
      "temp_c": 250,
      "carbon_and_low_alloy_group_f_tc": 26.9,
      "carbon_and_low_alloy_steels_material_f_td": 6.58,
      "ductile_cast_iron_tc": 40.64,
      "ductile_cast_td": 10.83,
      "high_chrome_material_group_g_tc": 25.1,
      "high_chrome_steels_material_g_td": 6.02,
      "high_chrome_steels_material_group_h_tc": 20.8,
      "high_chrome_material_h_td": 5.12,
      "high_alloy_steels_material_group_i_tc": 21.1,
      "high_alloy_material_i_td": 4.88,
      "high_alloy_material_group_j_tc": 18.6,
      "high_alloy_steels_material_j_td": 4.35
    },
    {
      "temp_c": 275,
      "carbon_and_low_alloy_group_f_tc": 27.2,
      "carbon_and_low_alloy_steels_material_f_td": 6.49,
      "ductile_cast_iron_tc": 40.47,
      "ductile_cast_td": 10.65,
      "high_chrome_material_group_g_tc": 25.2,
      "high_chrome_steels_material_g_td": 5.9,
      "high_chrome_steels_material_group_h_tc": 20.9,
      "high_chrome_material_h_td": 5.07,
      "high_alloy_steels_material_group_i_tc": 21.5,
      "high_alloy_material_i_td": 4.87,
      "high_alloy_material_group_j_tc": 19.0,
      "high_alloy_steels_material_j_td": 4.41
    },
    {
      "temp_c": 300,
      "carbon_and_low_alloy_group_f_tc": 27.4,
      "carbon_and_low_alloy_steels_material_f_td": 6.39,
      "ductile_cast_iron_tc": 40.23,
      "ductile_cast_td": 10.44,
      "high_chrome_material_group_g_tc": 25.2,
      "high_chrome_steels_material_g_td": 5.78,
      "high_chrome_steels_material_group_h_tc": 21.0,
      "high_chrome_material_h_td": 5.02,
      "high_alloy_steels_material_group_i_tc": 21.9,
      "high_alloy_material_i_td": 4.86,
      "high_alloy_material_group_j_tc": 19.4,
      "high_alloy_steels_material_j_td": 4.46
    },
    {
      "temp_c": 325,
      "carbon_and_low_alloy_group_f_tc": 27.5,
      "carbon_and_low_alloy_steels_material_f_td": 6.27,
      "ductile_cast_iron_tc": 39.93,
      "ductile_cast_td": 10.22,
      "high_chrome_material_group_g_tc": 25.2,
      "high_chrome_steels_material_g_td": 5.65,
      "high_chrome_steels_material_group_h_tc": 21.1,
      "high_chrome_material_h_td": 4.95,
      "high_alloy_steels_material_group_i_tc": 22.2,
      "high_alloy_material_i_td": 4.84,
      "high_alloy_material_group_j_tc": 19.8,
      "high_alloy_steels_material_j_td": 4.52
    },
    {
      "temp_c": 350,
      "carbon_and_low_alloy_group_f_tc": 27.7,
      "carbon_and_low_alloy_steels_material_f_td": 6.15,
      "ductile_cast_iron_tc": null,
      "ductile_cast_td": null,
      "high_chrome_material_group_g_tc": 25.3,
      "high_chrome_steels_material_g_td": 5.53,
      "high_chrome_steels_material_group_h_tc": 21.2,
      "high_chrome_material_h_td": 4.89,
      "high_alloy_steels_material_group_i_tc": 22.5,
      "high_alloy_material_i_td": 4.81,
      "high_alloy_material_group_j_tc": 20.1,
