Repository: danivelas0/asme-pcc

File: resources/bpvc_ii_d_metric_2025/table_te_1.json (part 1 of 3)
{
  "source": {
    "code": "ASME BPVC Section II, Part D (Metric)",
    "edition": "2025",
    "title": "ASME Boiler and Pressure Vessel Code, Section II - Materials, Part D - Properties (Metric)",
    "extracted_from": "D Metric 2025 .pdf",
    "note": "Technical content only. Publisher front/back matter, running heads and printed folios are omitted. Values are as printed; the ASME ellipsis (no value / not permitted) is represented as null. NP = Not Permitted and SPT = Supports Only are kept verbatim where printed."
  },
  "table_id": "Table TE-1",
  "title": "Thermal Expansion for Ferrous Materials",
  "pdf_pages": [
    1206,
    1210
  ],
  "page_count": 5,
  "row_count": 168,
  "notes": [
    "GENERAL NOTE: Coefficient A is the instantaneous coefficient of thermal expansion × 10−6 (mm/mm/°C). Coefficient B is the mean coeffi- cient of thermal expansion × 10−6 (mm/mm/°C) in going from 20°C to indicated temperature. Coefficient C is the linear thermal expansion (mm/m) in going from 20°C to indicated temperature. NOTES: (1) Group 1 alloys (by nominal composition): 11/4Cr–1/2Mo Carbon steel 11/4Cr–1/2Mo–Si C–Mn–Cb 13/4Cr–1/2Mo–Cu C–Mn–Si–Cb 13/4Cr–1/2Mo–Ti C–Mn–Si–V 2Cr–1/2Mo C–Mn–Ti 21/4Cr–1Mo C–Si–Ti C–1/4Mo 3Cr–1Mo C–1/2Mo 3Cr–1Mo–1/4V–Cb–Ca 1/2Cr–1/5Mo 3Cr–1Mo–1/4V–Ti–B 1/2Cr–1/5Mo–V Mn–1/4Mo 1/2Cr–1/4Mo–Si Mn–1/2Mo 1/2Cr–1/2Mo Mn–1/2Mo–1/4Ni 3/4Cr–1/2Ni–Cu Mn–1/2Mo–1/2Ni 3/4Cr–3/4Ni–Cu–Al Mn–1/2Mo–3/4Ni 1Cr–1/5Mo Mn–V 1Cr–1/5Mo–Si 1/2Ni–1/2Cr–1/4Mo 1Cr–1/2Mo 1/2Ni–1/2Cr–1/4Mo–V 1Cr–1/2Mo–V 1/2Ni–1/2Mo–V 3/4Ni–1/2Cr–1/2Mo–V 3/4Ni–1/2Cu–Mo 3/4Ni–1/2Mo–1/3Cr–V 3/4Ni–1/2Mo–Cr–V 3/4Ni–1Mo–3/4Cr 1Ni–1/2Cr–1/2Mo 11/4Ni–1Cr–1/2Mo 13/4Ni–3/4Cr–1/4Mo 2Ni–3/4Cr–1/4Mo 2Ni–3/4Cr–1/3Mo 2Ni–11/2Cr–1/4Mo–V 21/2Ni 23/4Ni–11/2Cr–1/2Mo–V 31/2Ni 31/2Ni–11/2Cr–1/2Mo–1/2Mn 31/2Ni–13/4Cr–1/2Mo–V 4Ni–11/2Cr–1/2Mo–V"
  ],
  "columns": [
    "Temperature, °C",
    "Coefficients for Carbon and Low Alloy A",
    "Coefficients for Carbon and Low Alloy Steels (Group 1) [Note (1)] B",
    "Coefficients for Carbon and Low Alloy Steels (Group 1) [Note (1)] C",
    "Coefficients for Other Alloy Steels A",
    "Coefficients for Other Alloy Steels (Group 2) [Note (2)] B",
    "Coefficients for Other Alloy Steels C",
    "Coefficients for 5Cr–1Mo and A",
    "Coefficients for 5Cr–1Mo and 29Cr–7Ni–2Mo–N Steels B",
    "Coefficients for 5Cr–1Mo and 29Cr–7Ni–2Mo–N Steels C",
    "Coefficients for 9Cr–1Mo Steels (In- cluding Grades 9, 91, 911, and 92) A",
    "Coefficients for 9Cr–1Mo Steels (In- cluding Grades 9, 91, 911, and 92) B",
    "Coefficients for 9Cr–1Mo Steels (In- cluding Grades 9, 91, 911, and 92) C",
    "Coefficients for 5Ni–1/4Mo Steels A",
    "Coefficients for 5Ni–1/4Mo Steels B",
    "Coefficients for 5Ni–1/4Mo Steels C",
    "Coefficients for 7% Nickel Steel A",
    "Coefficients for 7% Nickel Steel B",
    "Coefficients for 7% Nickel Steel C",
    "Coefficients for 8Ni and 9Ni Steels A",
    "Coefficients for 8Ni and 9Ni Steels B",
    "Coefficients for 8Ni and 9Ni Steels C",
    "Coefficients for 12Cr, 12Cr–1Al, 13Cr, A",
    "Coefficients for 12Cr, 12Cr–1Al, 13Cr, and 13Cr–4Ni Steels B",
    "Coefficients for 12Cr, 12Cr–1Al, 13Cr, C",
    "Coefficients for 15Cr and 17Cr Steels A",
    "Coefficients for 15Cr and 17Cr Steels B",
    "Coefficients for 15Cr and 17Cr Steels C",
    "A",
    "Coefficients for 27Cr Steels B",
    "Coefficients for 27Cr Steels C",
    "Coefficients for Austenitic Stainless Steels (Group 3) [Note (3)] A",
    "Coefficients for Austenitic Stainless Steels (Group 3) [Note (3)] B",
    "Coefficients for Austenitic Stainless Steels (Group 3) [Note (3)] C",
    "Coefficients for Other Austenitic Stainless Steels (Group 4) [Note (4)] A",
    "Coefficients for Other Austenitic Stainless Steels (Group 4) [Note (4)] B",
    "Coefficients for Other Austenitic Stainless Steels (Group 4) [Note (4)] C",
    "Coefficients for Ductile Cast Iron A",
    "Coefficients for Ductile Cast Iron B",
    "Coefficients for Ductile Cast Iron C",
    "Coefficients for Precipitation Hardened 17Cr–4Ni–4Cu Stainless A",
    "Coefficients for Precipitation Hardened 17Cr–4Ni–4Cu Stainless Steels, Condition 1075 B",
    "Coefficients for Precipitation Hardened 17Cr–4Ni–4Cu Stainless C",
    "Coefficients for Precipitation Hardened 17Cr–4Ni–4Cu Stainless Steels, Condition 1150 B"
  ],
  "value_axis": "Coefficients for Carbon and Low Alloy",
  "column_groups": [
    "Coefficients for Carbon and Low Alloy",
    "Coefficients for Other Alloy Steels",
    "Coefficients for 5Cr–1Mo and",
    "Steels (Group 1) [Note (1)]",
    "Coefficients for 9Cr–1Mo Steels (In-",
    "cluding Grades 9, 91, 911, and 92)",
    "Coefficients for 5Ni–1/4Mo Steels",
    "Coefficients for 7% Nickel Steel",
    "Coefficients for 12Cr, 12Cr–1Al, 13Cr,",
    "Coefficients for 8Ni and 9Ni Steels",
    "Coefficients for 15Cr and 17Cr Steels",
    "Coefficients for Austenitic Stainless",
    "Coefficients for Other Austenitic",
    "Coefficients for 27Cr Steels",
    "Steels (Group 3) [Note (3)]",
    "Stainless Steels (Group 4) [Note (4)]",
    "Coefficients for Precipitation",
    "Hardened 17Cr–4Ni–4Cu Stainless",
    "Coefficients for Ductile Cast Iron"
  ],
  "rows": [
    {
      "temperature_c": 20,
      "coefficients_for_carbon_and_low_alloy_a": 11.5,
      "coefficients_for_carbon_and_low_alloy_steels_group_1_b": 11.5,
      "coefficients_for_carbon_and_low_alloy_steels_group_1_c": 0,
      "coefficients_for_other_alloy_steels_a": 12.6,
      "coefficients_for_other_alloy_steels_group_2_b": 12.6,
      "coefficients_for_other_alloy_steels_c": 0,
      "coefficients_for_5cr_1mo_and_a": 11.5,
      "coefficients_for_5cr_1mo_and_29cr_7ni_2mo_n_steels_b": 11.5,
      "coefficients_for_5cr_1mo_and_29cr_7ni_2mo_n_steels_c": 0
    },
    {
      "temperature_c": 50,
      "coefficients_for_carbon_and_low_alloy_a": 12.0,
      "coefficients_for_carbon_and_low_alloy_steels_group_1_b": 11.8,
      "coefficients_for_carbon_and_low_alloy_steels_group_1_c": 0.35,
      "coefficients_for_other_alloy_steels_a": 13.0,
      "coefficients_for_other_alloy_steels_group_2_b": 12.8,
      "coefficients_for_other_alloy_steels_c": 0.38,
      "coefficients_for_5cr_1mo_and_a": 12.0,
      "coefficients_for_5cr_1mo_and_29cr_7ni_2mo_n_steels_b": 11.8,
      "coefficients_for_5cr_1mo_and_29cr_7ni_2mo_n_steels_c": 0.35
    },
    {
      "temperature_c": 75,
      "coefficients_for_carbon_and_low_alloy_a": 12.3,
      "coefficients_for_carbon_and_low_alloy_steels_group_1_b": 11.9,
      "coefficients_for_carbon_and_low_alloy_steels_group_1_c": 0.65,
      "coefficients_for_other_alloy_steels_a": 13.3,
      "coefficients_for_other_alloy_steels_group_2_b": 13.0,
      "coefficients_for_other_alloy_steels_c": 0.72,
      "coefficients_for_5cr_1mo_and_a": 12.3,
      "coefficients_for_5cr_1mo_and_29cr_7ni_2mo_n_steels_b": 12.0,
      "coefficients_for_5cr_1mo_and_29cr_7ni_2mo_n_steels_c": 0.66
    },
    {
      "temperature_c": 100,
      "coefficients_for_carbon_and_low_alloy_a": 12.7,
      "coefficients_for_carbon_and_low_alloy_steels_group_1_b": 12.1,
      "coefficients_for_carbon_and_low_alloy_steels_group_1_c": 0.97,
      "coefficients_for_other_alloy_steels_a": 13.5,
      "coefficients_for_other_alloy_steels_group_2_b": 13.1,
      "coefficients_for_other_alloy_steels_c": 1.0,
      "coefficients_for_5cr_1mo_and_a": 12.6,
      "coefficients_for_5cr_1mo_and_29cr_7ni_2mo_n_steels_b": 12.1,
      "coefficients_for_5cr_1mo_and_29cr_7ni_2mo_n_steels_c": 0.97
    },
    {
      "temperature_c": 125,
      "coefficients_for_carbon_and_low_alloy_a": 12.9,
      "coefficients_for_carbon_and_low_alloy_steels_group_1_b": 12.3,
      "coefficients_for_carbon_and_low_alloy_steels_group_1_c": 1.3,
      "coefficients_for_other_alloy_steels_a": 13.8,
      "coefficients_for_other_alloy_steels_group_2_b": 13.2,
      "coefficients_for_other_alloy_steels_c": 1.4,
      "coefficients_for_5cr_1mo_and_a": 12.8,
      "coefficients_for_5cr_1mo_and_29cr_7ni_2mo_n_steels_b": 12.3,
      "coefficients_for_5cr_1mo_and_29cr_7ni_2mo_n_steels_c": 1.3
    },
    {
      "temperature_c": 150,
      "coefficients_for_carbon_and_low_alloy_a": 13.2,
      "coefficients_for_carbon_and_low_alloy_steels_group_1_b": 12.4,
      "coefficients_for_carbon_and_low_alloy_steels_group_1_c": 1.6,
      "coefficients_for_other_alloy_steels_a": 14.0,
      "coefficients_for_other_alloy_steels_group_2_b": 13.4,
      "coefficients_for_other_alloy_steels_c": 1.7,
      "coefficients_for_5cr_1mo_and_a": 12.9,
      "coefficients_for_5cr_1mo_and_29cr_7ni_2mo_n_steels_b": 12.4,
      "coefficients_for_5cr_1mo_and_29cr_7ni_2mo_n_steels_c": 1.6
    },
    {
      "temperature_c": 175,
      "coefficients_for_carbon_and_low_alloy_a": 13.5,
      "coefficients_for_carbon_and_low_alloy_steels_group_1_b": 12.6,
      "coefficients_for_carbon_and_low_alloy_steels_group_1_c": 2.0,
      "coefficients_for_other_alloy_steels_a": 14.2,
      "coefficients_for_other_alloy_steels_group_2_b": 13.5,
      "coefficients_for_other_alloy_steels_c": 2.1,
      "coefficients_for_5cr_1mo_and_a": 13.0,
      "coefficients_for_5cr_1mo_and_29cr_7ni_2mo_n_steels_b": 12.5,
      "coefficients_for_5cr_1mo_and_29cr_7ni_2mo_n_steels_c": 1.9
    },
    {
      "temperature_c": 200,
      "coefficients_for_carbon_and_low_alloy_a": 13.8,
      "coefficients_for_carbon_and_low_alloy_steels_group_1_b": 12.7,
      "coefficients_for_carbon_and_low_alloy_steels_group_1_c": 2.3,
      "coefficients_for_other_alloy_steels_a": 14.4,
      "coefficients_for_other_alloy_steels_group_2_b": 13.6,
      "coefficients_for_other_alloy_steels_c": 2.4,
      "coefficients_for_5cr_1mo_and_a": 13.2,
      "coefficients_for_5cr_1mo_and_29cr_7ni_2mo_n_steels_b": 12.6,
      "coefficients_for_5cr_1mo_and_29cr_7ni_2mo_n_steels_c": 2.3
    },
    {
      "temperature_c": 225,
      "coefficients_for_carbon_and_low_alloy_a": 14.0,
      "coefficients_for_carbon_and_low_alloy_steels_group_1_b": 12.9,
      "coefficients_for_carbon_and_low_alloy_steels_group_1_c": 2.6,
      "coefficients_for_other_alloy_steels_a": 14.6,
      "coefficients_for_other_alloy_steels_group_2_b": 13.7,
      "coefficients_for_other_alloy_steels_c": 2.8,
      "coefficients_for_5cr_1mo_and_a": 13.3,
      "coefficients_for_5cr_1mo_and_29cr_7ni_2mo_n_steels_b": 12.6,
      "coefficients_for_5cr_1mo_and_29cr_7ni_2mo_n_steels_c": 2.6
    },
    {
      "temperature_c": 250,
      "coefficients_for_carbon_and_low_alloy_a": 14.3,
      "coefficients_for_carbon_and_low_alloy_steels_group_1_b": 13.0,
      "coefficients_for_carbon_and_low_alloy_steels_group_1_c": 3.0,
      "coefficients_for_other_alloy_steels_a": 14.8,
      "coefficients_for_other_alloy_steels_group_2_b": 13.8,
      "coefficients_for_other_alloy_steels_c": 3.2,
      "coefficients_for_5cr_1mo_and_a": 13.4,
      "coefficients_for_5cr_1mo_and_29cr_7ni_2mo_n_steels_b": 12.7,
      "coefficients_for_5cr_1mo_and_29cr_7ni_2mo_n_steels_c": 2.9
    },
    {
      "temperature_c": 275,
      "coefficients_for_carbon_and_low_alloy_a": 14.6,
      "coefficients_for_carbon_and_low_alloy_steels_group_1_b": 13.2,
      "coefficients_for_carbon_and_low_alloy_steels_group_1_c": 3.4,
      "coefficients_for_other_alloy_steels_a": 15.0,
      "coefficients_for_other_alloy_steels_group_2_b": 13.9,
      "coefficients_for_other_alloy_steels_c": 3.6,
      "coefficients_for_5cr_1mo_and_a": 13.5,
      "coefficients_for_5cr_1mo_and_29cr_7ni_2mo_n_steels_b": 12.8,
      "coefficients_for_5cr_1mo_and_29cr_7ni_2mo_n_steels_c": 3.3
    },
    {
      "temperature_c": 300,
      "coefficients_for_carbon_and_low_alloy_a": 14.9,
      "coefficients_for_carbon_and_low_alloy_steels_group_1_b": 13.3,
      "coefficients_for_carbon_and_low_alloy_steels_group_1_c": 3.7,
      "coefficients_for_other_alloy_steels_a": 15.1,
      "coefficients_for_other_alloy_steels_group_2_b": 14.0,
      "coefficients_for_other_alloy_steels_c": 3.9,
      "coefficients_for_5cr_1mo_and_a": 13.6,
      "coefficients_for_5cr_1mo_and_29cr_7ni_2mo_n_steels_b": 12.8,
      "coefficients_for_5cr_1mo_and_29cr_7ni_2mo_n_steels_c": 3.6
    },
    {
      "temperature_c": 325,
      "coefficients_for_carbon_and_low_alloy_a": 15.1,
      "coefficients_for_carbon_and_low_alloy_steels_group_1_b": 13.4,
      "coefficients_for_carbon_and_low_alloy_steels_group_1_c": 4.1,
      "coefficients_for_other_alloy_steels_a": 15.3,
      "coefficients_for_other_alloy_steels_group_2_b": 14.1,
      "coefficients_for_other_alloy_steels_c": 4.3,
      "coefficients_for_5cr_1mo_and_a": 13.7,
      "coefficients_for_5cr_1mo_and_29cr_7ni_2mo_n_steels_b": 12.9,
      "coefficients_for_5cr_1mo_and_29cr_7ni_2mo_n_steels_c": 3.9
    },
    {
      "temperature_c": 350,
      "coefficients_for_carbon_and_low_alloy_a": 15.4,
      "coefficients_for_carbon_and_low_alloy_steels_group_1_b": 13.6,
      "coefficients_for_carbon_and_low_alloy_steels_group_1_c": 4.5,
      "coefficients_for_other_alloy_steels_a": 15.4,
      "coefficients_for_other_alloy_steels_group_2_b": 14.2,
      "coefficients_for_other_alloy_steels_c": 4.7,
      "coefficients_for_5cr_1mo_and_a": 13.8,
      "coefficients_for_5cr_1mo_and_29cr_7ni_2mo_n_steels_b": 13.0,
      "coefficients_for_5cr_1mo_and_29cr_7ni_2mo_n_steels_c": 4.3
    },
    {
      "temperature_c": 375,
      "coefficients_for_carbon_and_low_alloy_a": 15.7,
      "coefficients_for_carbon_and_low_alloy_steels_group_1_b": 13.7,
      "coefficients_for_carbon_and_low_alloy_steels_group_1_c": 4.9,
      "coefficients_for_other_alloy_steels_a": 15.5,
      "coefficients_for_other_alloy_steels_group_2_b": 14.3,
      "coefficients_for_other_alloy_steels_c": 5.1,
      "coefficients_for_5cr_1mo_and_a": 14.0,
      "coefficients_for_5cr_1mo_and_29cr_7ni_2mo_n_steels_b": 13.0,
      "coefficients_for_5cr_1mo_and_29cr_7ni_2mo_n_steels_c": 4.6
    },
    {
      "temperature_c": 400,
      "coefficients_for_carbon_and_low_alloy_a": 15.9,
      "coefficients_for_carbon_and_low_alloy_steels_group_1_b": 13.8,
      "coefficients_for_carbon_and_low_alloy_steels_group_1_c": 5.3,
      "coefficients_for_other_alloy_steels_a": 15.7,
      "coefficients_for_other_alloy_steels_group_2_b": 14.4,
      "coefficients_for_other_alloy_steels_c": 5.5,
      "coefficients_for_5cr_1mo_and_a": 14.1,
      "coefficients_for_5cr_1mo_and_29cr_7ni_2mo_n_steels_b": 13.1,
      "coefficients_for_5cr_1mo_and_29cr_7ni_2mo_n_steels_c": 5.0
    },
    {
      "temperature_c": 425,
      "coefficients_for_carbon_and_low_alloy_a": 16.1,
      "coefficients_for_carbon_and_low_alloy_steels_group_1_b": 14.0,
      "coefficients_for_carbon_and_low_alloy_steels_group_1_c": 5.7,
      "coefficients_for_other_alloy_steels_a": 15.8,
      "coefficients_for_other_alloy_steels_group_2_b": 14.5,
      "coefficients_for_other_alloy_steels_c": 5.9,
      "coefficients_for_5cr_1mo_and_a": 14.2,
      "coefficients_for_5cr_1mo_and_29cr_7ni_2mo_n_steels_b": 13.2,
      "coefficients_for_5cr_1mo_and_29cr_7ni_2mo_n_steels_c": 5.3
    },
    {
      "temperature_c": 450,
      "coefficients_for_carbon_and_low_alloy_a": 16.4,
      "coefficients_for_carbon_and_low_alloy_steels_group_1_b": 14.1,
      "coefficients_for_carbon_and_low_alloy_steels_group_1_c": 6.1,
      "coefficients_for_other_alloy_steels_a": 15.9,
      "coefficients_for_other_alloy_steels_group_2_b": 14.6,
      "coefficients_for_other_alloy_steels_c": 6.3,
      "coefficients_for_5cr_1mo_and_a": 14.4,
      "coefficients_for_5cr_1mo_and_29cr_7ni_2mo_n_steels_b": 13.2,
      "coefficients_for_5cr_1mo_and_29cr_7ni_2mo_n_steels_c": 5.7
    },
    {
      "temperature_c": 475,
      "coefficients_for_carbon_and_low_alloy_a": 16.5,
      "coefficients_for_carbon_and_low_alloy_steels_group_1_b": 14.2,
      "coefficients_for_carbon_and_low_alloy_steels_group_1_c": 6.5,
      "coefficients_for_other_alloy_steels_a": 16.0,
      "coefficients_for_other_alloy_steels_group_2_b": 14.6,
      "coefficients_for_other_alloy_steels_c": 6.7,
      "coefficients_for_5cr_1mo_and_a": 14.5,
      "coefficients_for_5cr_1mo_and_29cr_7ni_2mo_n_steels_b": 13.3,
      "coefficients_for_5cr_1mo_and_29cr_7ni_2mo_n_steels_c": 6.1
    },
    {
      "temperature_c": 500,
      "coefficients_for_carbon_and_low_alloy_a": 16.7,
      "coefficients_for_carbon_and_low_alloy_steels_group_1_b": 14.4,
      "coefficients_for_carbon_and_low_alloy_steels_group_1_c": 6.9,
      "coefficients_for_other_alloy_steels_a": 16.1,
      "coefficients_for_other_alloy_steels_group_2_b": 14.7,
      "coefficients_for_other_alloy_steels_c": 7.1,
      "coefficients_for_5cr_1mo_and_a": 14.6,
      "coefficients_for_5cr_1mo_and_29cr_7ni_2mo_n_steels_b": 13.4,
      "coefficients_for_5cr_1mo_and_29cr_7ni_2mo_n_steels_c": 6.4
    },
    {
      "temperature_c": 525,
      "coefficients_for_carbon_and_low_alloy_a": 16.8,
      "coefficients_for_carbon_and_low_alloy_steels_group_1_b": 14.5,
      "coefficients_for_carbon_and_low_alloy_steels_group_1_c": 7.3,
      "coefficients_for_other_alloy_steels_a": 16.2,
      "coefficients_for_other_alloy_steels_group_2_b": 14.8,
      "coefficients_for_other_alloy_steels_c": 7.5,
      "coefficients_for_5cr_1mo_and_a": 14.7,
      "coefficients_for_5cr_1mo_and_29cr_7ni_2mo_n_steels_b": 13.4,
      "coefficients_for_5cr_1mo_and_29cr_7ni_2mo_n_steels_c": 6.8
    },
    {
      "temperature_c": 550,
      "coefficients_for_carbon_and_low_alloy_a": 16.9,
      "coefficients_for_carbon_and_low_alloy_steels_group_1_b": 14.6,
      "coefficients_for_carbon_and_low_alloy_steels_group_1_c": 7.7,
      "coefficients_for_other_alloy_steels_a": 16.2,
      "coefficients_for_other_alloy_steels_group_2_b": 14.8,
      "coefficients_for_other_alloy_steels_c": 7.9,
      "coefficients_for_5cr_1mo_and_a": 14.8,
      "coefficients_for_5cr_1mo_and_29cr_7ni_2mo_n_steels_b": 13.5,
      "coefficients_for_5cr_1mo_and_29cr_7ni_2mo_n_steels_c": 7.2
    },
    {
      "temperature_c": 575,
      "coefficients_for_carbon_and_low_alloy_a": 17.0,
      "coefficients_for_carbon_and_low_alloy_steels_group_1_b": 14.7,
      "coefficients_for_carbon_and_low_alloy_steels_group_1_c": 8.2,
      "coefficients_for_other_alloy_steels_a": 16.3,
      "coefficients_for_other_alloy_steels_group_2_b": 14.9,
      "coefficients_for_other_alloy_steels_c": 8.3,
      "coefficients_for_5cr_1mo_and_a": 14.9,
      "coefficients_for_5cr_1mo_and_29cr_7ni_2mo_n_steels_b": 13.6,
      "coefficients_for_5cr_1mo_and_29cr_7ni_2mo_n_steels_c": 7.5
    },
    {
      "temperature_c": 600,
      "coefficients_for_carbon_and_low_alloy_a": 17.0,
      "coefficients_for_carbon_and_low_alloy_steels_group_1_b": 14.8,
      "coefficients_for_carbon_and_low_alloy_steels_group_1_c": 8.6,
      "coefficients_for_other_alloy_steels_a": 16.4,
      "coefficients_for_other_alloy_steels_group_2_b": 15.0,
      "coefficients_for_other_alloy_steels_c": 8.7,
      "coefficients_for_5cr_1mo_and_a": 15.0,
      "coefficients_for_5cr_1mo_and_29cr_7ni_2mo_n_steels_b": 13.6,
      "coefficients_for_5cr_1mo_and_29cr_7ni_2mo_n_steels_c": 7.9
    },
    {
      "temperature_c": 625,
      "coefficients_for_carbon_and_low_alloy_a": 17.1,
      "coefficients_for_carbon_and_low_alloy_steels_group_1_b": 14.9,
      "coefficients_for_carbon_and_low_alloy_steels_group_1_c": 9.0,
      "coefficients_for_other_alloy_steels_a": 16.4,
      "coefficients_for_other_alloy_steels_group_2_b": 15.0,
      "coefficients_for_other_alloy_steels_c": 9.1,
      "coefficients_for_5cr_1mo_and_a": 15.1,
      "coefficients_for_5cr_1mo_and_29cr_7ni_2mo_n_steels_b": 13.7,
      "coefficients_for_5cr_1mo_and_29cr_7ni_2mo_n_steels_c": 8.3
    },
    {
      "temperature_c": 650,
      "coefficients_for_carbon_and_low_alloy_a": 17.1,
      "coefficients_for_carbon_and_low_alloy_steels_group_1_b": 15.0,
      "coefficients_for_carbon_and_low_alloy_steels_group_1_c": 9.4,
      "coefficients_for_other_alloy_steels_a": 16.4,
      "coefficients_for_other_alloy_steels_group_2_b": 15.1,
      "coefficients_for_other_alloy_steels_c": 9.5,
      "coefficients_for_5cr_1mo_and_a": 15.2,
      "coefficients_for_5cr_1mo_and_29cr_7ni_2mo_n_steels_b": 13.7,
      "coefficients_for_5cr_1mo_and_29cr_7ni_2mo_n_steels_c": 8.7
    },
    {
      "temperature_c": 675,
      "coefficients_for_carbon_and_low_alloy_a": 17.1,
      "coefficients_for_carbon_and_low_alloy_steels_group_1_b": 15.1,
      "coefficients_for_carbon_and_low_alloy_steels_group_1_c": 9.9,
      "coefficients_for_other_alloy_steels_a": 16.4,
      "coefficients_for_other_alloy_steels_group_2_b": 15.1,
      "coefficients_for_other_alloy_steels_c": 9.9,
      "coefficients_for_5cr_1mo_and_a": 15.3,
      "coefficients_for_5cr_1mo_and_29cr_7ni_2mo_n_steels_b": 13.8,
      "coefficients_for_5cr_1mo_and_29cr_7ni_2mo_n_steels_c": 9.0
    },
    {
      "temperature_c": 700,
      "coefficients_for_carbon_and_low_alloy_a": 17.1,
      "coefficients_for_carbon_and_low_alloy_steels_group_1_b": 15.1,
      "coefficients_for_carbon_and_low_alloy_steels_group_1_c": 10.3,
      "coefficients_for_other_alloy_steels_a": 16.4,
      "coefficients_for_other_alloy_steels_group_2_b": 15.2,
      "coefficients_for_other_alloy_steels_c": 10.3,
      "coefficients_for_5cr_1mo_and_a": 15.4,
      "coefficients_for_5cr_1mo_and_29cr_7ni_2mo_n_steels_b": 13.9,
      "coefficients_for_5cr_1mo_and_29cr_7ni_2mo_n_steels_c": 9.4
    },
    {
      "temperature_c": 725,
      "coefficients_for_carbon_and_low_alloy_a": 17.1,
      "coefficients_for_carbon_and_low_alloy_steels_group_1_b": 15.2,
      "coefficients_for_carbon_and_low_alloy_steels_group_1_c": 10.7,
      "coefficients_for_other_alloy_steels_a": 16.3,
      "coefficients_for_other_alloy_steels_group_2_b": 15.2,
      "coefficients_for_other_alloy_steels_c": 10.7,
      "coefficients_for_5cr_1mo_and_a": 15.6,
      "coefficients_for_5cr_1mo_and_29cr_7ni_2mo_n_steels_b": 13.9,
      "coefficients_for_5cr_1mo_and_29cr_7ni_2mo_n_steels_c": 9.8
    },
    {
      "temperature_c": 750,
      "coefficients_for_carbon_and_low_alloy_a": 17.2,
      "coefficients_for_carbon_and_low_alloy_steels_group_1_b": 15.3,
      "coefficients_for_carbon_and_low_alloy_steels_group_1_c": 11.1,
      "coefficients_for_other_alloy_steels_a": 16.3,
      "coefficients_for_other_alloy_steels_group_2_b": 15.3,
      "coefficients_for_other_alloy_steels_c": 11.1,
      "coefficients_for_5cr_1mo_and_a": 15.9,
      "coefficients_for_5cr_1mo_and_29cr_7ni_2mo_n_steels_b": 14.0,
      "coefficients_for_5cr_1mo_and_29cr_7ni_2mo_n_steels_c": 10.2
    },
    {
      "temperature_c": 775,
      "coefficients_for_carbon_and_low_alloy_a": 17.4,
      "coefficients_for_carbon_and_low_alloy_steels_group_1_b": 15.3,
      "coefficients_for_carbon_and_low_alloy_steels_group_1_c": 11.6,
      "coefficients_for_other_alloy_steels_a": 16.2,
      "coefficients_for_other_alloy_steels_group_2_b": 15.3,
      "coefficients_for_other_alloy_steels_c": 11.1,
      "coefficients_for_5cr_1mo_and_a": 16.3,
      "coefficients_for_5cr_1mo_and_29cr_7ni_2mo_n_steels_b": 14.0,
      "coefficients_for_5cr_1mo_and_29cr_7ni_2mo_n_steels_c": 10.6
    },
    {
      "temperature_c": 800,
      "coefficients_for_carbon_and_low_alloy_a": 17.7,
      "coefficients_for_carbon_and_low_alloy_steels_group_1_b": 15.4,
      "coefficients_for_carbon_and_low_alloy_steels_group_1_c": 12.0,
      "coefficients_for_other_alloy_steels_a": 16.0,
      "coefficients_for_other_alloy_steels_group_2_b": 15.3,
      "coefficients_for_other_alloy_steels_c": 11.5,
      "coefficients_for_5cr_1mo_and_a": 16.8,
      "coefficients_for_5cr_1mo_and_29cr_7ni_2mo_n_steels_b": 14.1,
      "coefficients_for_5cr_1mo_and_29cr_7ni_2mo_n_steels_c": 11.0
    },
    {
      "temperature_c": 825,
      "coefficients_for_carbon_and_low_alloy_a": 18.1,
      "coefficients_for_carbon_and_low_alloy_steels_group_1_b": 15.5,
      "coefficients_for_carbon_and_low_alloy_steels_group_1_c": 12.5,
      "coefficients_for_other_alloy_steels_a": 15.8,
      "coefficients_for_other_alloy_steels_group_2_b": 15.3,
      "coefficients_for_other_alloy_steels_c": 11.9,
      "coefficients_for_5cr_1mo_and_a": 17.4,
      "coefficients_for_5cr_1mo_and_29cr_7ni_2mo_n_steels_b": 14.2,
      "coefficients_for_5cr_1mo_and_29cr_7ni_2mo_n_steels_c": 11.4
    },
    {
      "temperature_c": 20,
      "coefficients_for_9cr_1mo_steels_in_cluding_grades_9_91_911_and_92_a": 10.5,
      "coefficients_for_9cr_1mo_steels_in_cluding_grades_9_91_911_and_92_b": 10.5,
      "coefficients_for_9cr_1mo_steels_in_cluding_grades_9_91_911_and_92_c": 0,
      "coefficients_for_5ni_1_4mo_steels_a": 11.2,
      "coefficients_for_5ni_1_4mo_steels_b": 11.2,
      "coefficients_for_5ni_1_4mo_steels_c": 0,
      "coefficients_for_7_nickel_steel_a": 10.6,
      "coefficients_for_7_nickel_steel_b": 10.6,
      "coefficients_for_7_nickel_steel_c": 0
    },
    {
      "temperature_c": 50,
      "coefficients_for_9cr_1mo_steels_in_cluding_grades_9_91_911_and_92_a": 10.8,
      "coefficients_for_9cr_1mo_steels_in_cluding_grades_9_91_911_and_92_b": 10.6,
      "coefficients_for_9cr_1mo_steels_in_cluding_grades_9_91_911_and_92_c": 0.32,
      "coefficients_for_5ni_1_4mo_steels_a": 11.6,
      "coefficients_for_5ni_1_4mo_steels_b": 11.4,
      "coefficients_for_5ni_1_4mo_steels_c": 0.34,
      "coefficients_for_7_nickel_steel_a": 11.1,
      "coefficients_for_7_nickel_steel_b": 10.8,
      "coefficients_for_7_nickel_steel_c": 0.32
    },
    {
      "temperature_c": 75,
      "coefficients_for_9cr_1mo_steels_in_cluding_grades_9_91_911_and_92_a": 11.0,
      "coefficients_for_9cr_1mo_steels_in_cluding_grades_9_91_911_and_92_b": 10.7,
      "coefficients_for_9cr_1mo_steels_in_cluding_grades_9_91_911_and_92_c": 0.59,
      "coefficients_for_5ni_1_4mo_steels_a": 12.0,
      "coefficients_for_5ni_1_4mo_steels_b": 11.6,
      "coefficients_for_5ni_1_4mo_steels_c": 0.64,
      "coefficients_for_7_nickel_steel_a": 11.6,
      "coefficients_for_7_nickel_steel_b": 11.1,
      "coefficients_for_7_nickel_steel_c": 0.61
    },
    {
      "temperature_c": 100,
      "coefficients_for_9cr_1mo_steels_in_cluding_grades_9_91_911_and_92_a": 11.2,
      "coefficients_for_9cr_1mo_steels_in_cluding_grades_9_91_911_and_92_b": 10.9,
      "coefficients_for_9cr_1mo_steels_in_cluding_grades_9_91_911_and_92_c": 0.87,
      "coefficients_for_5ni_1_4mo_steels_a": 12.3,
      "coefficients_for_5ni_1_4mo_steels_b": 11.8,
      "coefficients_for_5ni_1_4mo_steels_c": 0.94,
      "coefficients_for_7_nickel_steel_a": 11.9,
      "coefficients_for_7_nickel_steel_b": 11.3,
      "coefficients_for_7_nickel_steel_c": 0.9
    },
    {
      "temperature_c": 125,
      "coefficients_for_9cr_1mo_steels_in_cluding_grades_9_91_911_and_92_a": 11.4,
      "coefficients_for_9cr_1mo_steels_in_cluding_grades_9_91_911_and_92_b": 11.0,
      "coefficients_for_9cr_1mo_steels_in_cluding_grades_9_91_911_and_92_c": 1.2,
      "coefficients_for_5ni_1_4mo_steels_a": 12.5,
      "coefficients_for_5ni_1_4mo_steels_b": 11.9,
      "coefficients_for_5ni_1_4mo_steels_c": 1.3,
      "coefficients_for_7_nickel_steel_a": 12.2,
      "coefficients_for_7_nickel_steel_b": 11.5,
      "coefficients_for_7_nickel_steel_c": 1.3
    },
    {
      "temperature_c": 150,
      "coefficients_for_9cr_1mo_steels_in_cluding_grades_9_91_911_and_92_a": 11.6,
      "coefficients_for_9cr_1mo_steels_in_cluding_grades_9_91_911_and_92_b": 11.1,
      "coefficients_for_9cr_1mo_steels_in_cluding_grades_9_91_911_and_92_c": 1.4,
      "coefficients_for_5ni_1_4mo_steels_a": 12.7,
      "coefficients_for_5ni_1_4mo_steels_b": 12.0,
      "coefficients_for_5ni_1_4mo_steels_c": 1.6,
      "coefficients_for_7_nickel_steel_a": 12.5,
      "coefficients_for_7_nickel_steel_b": 11.6,
      "coefficients_for_7_nickel_steel_c": 1.6
    },
    {
      "temperature_c": 150,
      "coefficients_for_9cr_1mo_steels_in_cluding_grades_9_91_911_and_92_a": null,
      "coefficients_for_9cr_1mo_steels_in_cluding_grades_9_91_911_and_92_b": null,
      "coefficients_for_9cr_1mo_steels_in_cluding_grades_9_91_911_and_92_c": null,
      "coefficients_for_5ni_1_4mo_steels_a": null,
      "coefficients_for_5ni_1_4mo_steels_b": null,
      "coefficients_for_5ni_1_4mo_steels_c": null,
      "coefficients_for_7_nickel_steel_a": 12.7,
      "coefficients_for_7_nickel_steel_b": 11.8,
      "coefficients_for_7_nickel_steel_c": 1.9
    },
    {
      "temperature_c": 175,
      "coefficients_for_9cr_1mo_steels_in_cluding_grades_9_91_911_and_92_a": 11.8,
      "coefficients_for_9cr_1mo_steels_in_cluding_grades_9_91_911_and_92_b": 11.2,
      "coefficients_for_9cr_1mo_steels_in_cluding_grades_9_91_911_and_92_c": 1.7,
      "coefficients_for_5ni_1_4mo_steels_a": 13.0,
      "coefficients_for_5ni_1_4mo_steels_b": 12.2,
      "coefficients_for_5ni_1_4mo_steels_c": 1.9,
      "coefficients_for_7_nickel_steel_a": null,
      "coefficients_for_7_nickel_steel_b": null,
      "coefficients_for_7_nickel_steel_c": null
    },
    {
      "temperature_c": 200,
      "coefficients_for_9cr_1mo_steels_in_cluding_grades_9_91_911_and_92_a": 12.0,
      "coefficients_for_9cr_1mo_steels_in_cluding_grades_9_91_911_and_92_b": 11.3,
      "coefficients_for_9cr_1mo_steels_in_cluding_grades_9_91_911_and_92_c": 2.0,
      "coefficients_for_5ni_1_4mo_steels_a": 13.2,
      "coefficients_for_5ni_1_4mo_steels_b": 12.3,
      "coefficients_for_5ni_1_4mo_steels_c": 2.2,
      "coefficients_for_7_nickel_steel_a": 12.9,
      "coefficients_for_7_nickel_steel_b": 11.9,
      "coefficients_for_7_nickel_steel_c": 2.2
    },
    {
      "temperature_c": 225,
      "coefficients_for_9cr_1mo_steels_in_cluding_grades_9_91_911_and_92_a": 12.2,
      "coefficients_for_9cr_1mo_steels_in_cluding_grades_9_91_911_and_92_b": 11.4,
      "coefficients_for_9cr_1mo_steels_in_cluding_grades_9_91_911_and_92_c": 2.3,
      "coefficients_for_5ni_1_4mo_steels_a": 13.4,
      "coefficients_for_5ni_1_4mo_steels_b": 12.4,
      "coefficients_for_5ni_1_4mo_steels_c": 2.5,
      "coefficients_for_7_nickel_steel_a": 13.1,
      "coefficients_for_7_nickel_steel_b": 12.1,
      "coefficients_for_7_nickel_steel_c": 2.5
    },
    {
      "temperature_c": 250,
      "coefficients_for_9cr_1mo_steels_in_cluding_grades_9_91_911_and_92_a": 12.4,
      "coefficients_for_9cr_1mo_steels_in_cluding_grades_9_91_911_and_92_b": 11.5,
      "coefficients_for_9cr_1mo_steels_in_cluding_grades_9_91_911_and_92_c": 2.6,
      "coefficients_for_5ni_1_4mo_steels_a": 13.6,
      "coefficients_for_5ni_1_4mo_steels_b": 12.5,
      "coefficients_for_5ni_1_4mo_steels_c": 2.9,
      "coefficients_for_7_nickel_steel_a": 13.2,
      "coefficients_for_7_nickel_steel_b": 12.2,
      "coefficients_for_7_nickel_steel_c": 2.8
    },
    {
      "temperature_c": 275,
      "coefficients_for_9cr_1mo_steels_in_cluding_grades_9_91_911_and_92_a": 12.5,
      "coefficients_for_9cr_1mo_steels_in_cluding_grades_9_91_911_and_92_b": 11.6,
      "coefficients_for_9cr_1mo_steels_in_cluding_grades_9_91_911_and_92_c": 3.0,
      "coefficients_for_5ni_1_4mo_steels_a": 13.8,
      "coefficients_for_5ni_1_4mo_steels_b": 12.7,
      "coefficients_for_5ni_1_4mo_steels_c": 3.2,
      "coefficients_for_7_nickel_steel_a": 13.4,
      "coefficients_for_7_nickel_steel_b": 12.3,
      "coefficients_for_7_nickel_steel_c": 3.1
    },
    {
      "temperature_c": 300,
      "coefficients_for_9cr_1mo_steels_in_cluding_grades_9_91_911_and_92_a": 12.7,
      "coefficients_for_9cr_1mo_steels_in_cluding_grades_9_91_911_and_92_b": 11.7,
      "coefficients_for_9cr_1mo_steels_in_cluding_grades_9_91_911_and_92_c": 3.3,
      "coefficients_for_5ni_1_4mo_steels_a": 14.0,
      "coefficients_for_5ni_1_4mo_steels_b": 12.8,
      "coefficients_for_5ni_1_4mo_steels_c": 3.6,
      "coefficients_for_7_nickel_steel_a": 13.5,
      "coefficients_for_7_nickel_steel_b": 12.4,
      "coefficients_for_7_nickel_steel_c": 3.5
    },
    {
      "temperature_c": 300,
      "coefficients_for_9cr_1mo_steels_in_cluding_grades_9_91_911_and_92_a": null,
      "coefficients_for_9cr_1mo_steels_in_cluding_grades_9_91_911_and_92_b": null,
      "coefficients_for_9cr_1mo_steels_in_cluding_grades_9_91_911_and_92_c": null,
      "coefficients_for_5ni_1_4mo_steels_a": null,
      "coefficients_for_5ni_1_4mo_steels_b": null,
      "coefficients_for_5ni_1_4mo_steels_c": null,
      "coefficients_for_7_nickel_steel_a": 13.7,
      "coefficients_for_7_nickel_steel_b": 12.5,
      "coefficients_for_7_nickel_steel_c": 3.8
    },
    {
      "temperature_c": 325,
      "coefficients_for_9cr_1mo_steels_in_cluding_grades_9_91_911_and_92_a": 12.8,
      "coefficients_for_9cr_1mo_steels_in_cluding_grades_9_91_911_and_92_b": 11.8,
      "coefficients_for_9cr_1mo_steels_in_cluding_grades_9_91_911_and_92_c": 3.6,
      "coefficients_for_5ni_1_4mo_steels_a": 14.3,
      "coefficients_for_5ni_1_4mo_steels_b": 12.9,
      "coefficients_for_5ni_1_4mo_steels_c": 3.9,
      "coefficients_for_7_nickel_steel_a": null,
      "coefficients_for_7_nickel_steel_b": null,
      "coefficients_for_7_nickel_steel_c": null
    },
    {
      "temperature_c": 350,
      "coefficients_for_9cr_1mo_steels_in_cluding_grades_9_91_911_and_92_a": 13.0,
      "coefficients_for_9cr_1mo_steels_in_cluding_grades_9_91_911_and_92_b": 11.9,
      "coefficients_for_9cr_1mo_steels_in_cluding_grades_9_91_911_and_92_c": 3.9,
      "coefficients_for_5ni_1_4mo_steels_a": 14.5,
      "coefficients_for_5ni_1_4mo_steels_b": 13.0,
      "coefficients_for_5ni_1_4mo_steels_c": 4.3,
      "coefficients_for_7_nickel_steel_a": 13.9,
      "coefficients_for_7_nickel_steel_b": 12.6,
      "coefficients_for_7_nickel_steel_c": 4.2
    },
    {
      "temperature_c": 375,
      "coefficients_for_9cr_1mo_steels_in_cluding_grades_9_91_911_and_92_a": 13.1,
      "coefficients_for_9cr_1mo_steels_in_cluding_grades_9_91_911_and_92_b": 11.9,
      "coefficients_for_9cr_1mo_steels_in_cluding_grades_9_91_911_and_92_c": 4.2,
      "coefficients_for_5ni_1_4mo_steels_a": 14.6,
      "coefficients_for_5ni_1_4mo_steels_b": 13.1,
      "coefficients_for_5ni_1_4mo_steels_c": 4.7,
      "coefficients_for_7_nickel_steel_a": 14.0,
      "coefficients_for_7_nickel_steel_b": 12.7,
      "coefficients_for_7_nickel_steel_c": 4.5
    },
    {
      "temperature_c": 400,
      "coefficients_for_9cr_1mo_steels_in_cluding_grades_9_91_911_and_92_a": 13.3,
      "coefficients_for_9cr_1mo_steels_in_cluding_grades_9_91_911_and_92_b": 12.0,
      "coefficients_for_9cr_1mo_steels_in_cluding_grades_9_91_911_and_92_c": 4.6,
      "coefficients_for_5ni_1_4mo_steels_a": 14.8,
      "coefficients_for_5ni_1_4mo_steels_b": 13.2,
      "coefficients_for_5ni_1_4mo_steels_c": 5.0,
      "coefficients_for_7_nickel_steel_a": 14.2,
      "coefficients_for_7_nickel_steel_b": 12.8,
      "coefficients_for_7_nickel_steel_c": 4.9
    },
    {
      "temperature_c": 425,
      "coefficients_for_9cr_1mo_steels_in_cluding_grades_9_91_911_and_92_a": 13.4,
      "coefficients_for_9cr_1mo_steels_in_cluding_grades_9_91_911_and_92_b": 12.1,
      "coefficients_for_9cr_1mo_steels_in_cluding_grades_9_91_911_and_92_c": 4.9,
      "coefficients_for_5ni_1_4mo_steels_a": 15.0,
      "coefficients_for_5ni_1_4mo_steels_b": 13.3,
      "coefficients_for_5ni_1_4mo_steels_c": 5.4,
      "coefficients_for_7_nickel_steel_a": 14.4,
      "coefficients_for_7_nickel_steel_b": 12.9,
      "coefficients_for_7_nickel_steel_c": 5.2
    },
    {
      "temperature_c": 450,
      "coefficients_for_9cr_1mo_steels_in_cluding_grades_9_91_911_and_92_a": 13.6,
      "coefficients_for_9cr_1mo_steels_in_cluding_grades_9_91_911_and_92_b": 12.2,
      "coefficients_for_9cr_1mo_steels_in_cluding_grades_9_91_911_and_92_c": 5.2,
      "coefficients_for_5ni_1_4mo_steels_a": 15.1,
      "coefficients_for_5ni_1_4mo_steels_b": 13.4,
      "coefficients_for_5ni_1_4mo_steels_c": 5.8,
      "coefficients_for_7_nickel_steel_a": 14.5,
      "coefficients_for_7_nickel_steel_b": 13.0,
      "coefficients_for_7_nickel_steel_c": 5.6
    },
    {
      "temperature_c": 450,
      "coefficients_for_9cr_1mo_steels_in_cluding_grades_9_91_911_and_92_a": null,
      "coefficients_for_9cr_1mo_steels_in_cluding_grades_9_91_911_and_92_b": null,
      "coefficients_for_9cr_1mo_steels_in_cluding_grades_9_91_911_and_92_c": null,
      "coefficients_for_5ni_1_4mo_steels_a": null,
      "coefficients_for_5ni_1_4mo_steels_b": null,
      "coefficients_for_5ni_1_4mo_steels_c": null,
      "coefficients_for_7_nickel_steel_a": 14.5,
      "coefficients_for_7_nickel_steel_b": 13.0,
      "coefficients_for_7_nickel_steel_c": 5.9
    },
    {
      "temperature_c": 475,
      "coefficients_for_9cr_1mo_steels_in_cluding_grades_9_91_911_and_92_a": 13.7,
      "coefficients_for_9cr_1mo_steels_in_cluding_grades_9_91_911_and_92_b": 12.3,
      "coefficients_for_9cr_1mo_steels_in_cluding_grades_9_91_911_and_92_c": 5.6,
      "coefficients_for_5ni_1_4mo_steels_a": 15.3,
      "coefficients_for_5ni_1_4mo_steels_b": 13.5,
      "coefficients_for_5ni_1_4mo_steels_c": 6.1,
      "coefficients_for_7_nickel_steel_a": null,
      "coefficients_for_7_nickel_steel_b": null,
      "coefficients_for_7_nickel_steel_c": null
    },
    {
      "temperature_c": 500,
      "coefficients_for_9cr_1mo_steels_in_cluding_grades_9_91_911_and_92_a": 13.8,
      "coefficients_for_9cr_1mo_steels_in_cluding_grades_9_91_911_and_92_b": 12.3,
      "coefficients_for_9cr_1mo_steels_in_cluding_grades_9_91_911_and_92_c": 5.9,
      "coefficients_for_5ni_1_4mo_steels_a": 15.4,
      "coefficients_for_5ni_1_4mo_steels_b": 13.6,
      "coefficients_for_5ni_1_4mo_steels_c": 6.5,
      "coefficients_for_7_nickel_steel_a": 14.4,
      "coefficients_for_7_nickel_steel_b": 13.1,
      "coefficients_for_7_nickel_steel_c": 6.3
    },
    {
      "temperature_c": 525,
      "coefficients_for_9cr_1mo_steels_in_cluding_grades_9_91_911_and_92_a": 14.0,
      "coefficients_for_9cr_1mo_steels_in_cluding_grades_9_91_911_and_92_b": 12.4,
      "coefficients_for_9cr_1mo_steels_in_cluding_grades_9_91_911_and_92_c": 6.3,
      "coefficients_for_5ni_1_4mo_steels_a": 15.6,
      "coefficients_for_5ni_1_4mo_steels_b": 13.7,
      "coefficients_for_5ni_1_4mo_steels_c": 6.9,
      "coefficients_for_7_nickel_steel_a": null,
      "coefficients_for_7_nickel_steel_b": null,
      "coefficients_for_7_nickel_steel_c": null
    },
    {
      "temperature_c": 550,
      "coefficients_for_9cr_1mo_steels_in_cluding_grades_9_91_911_and_92_a": 14.2,
      "coefficients_for_9cr_1mo_steels_in_cluding_grades_9_91_911_and_92_b": 12.5,
      "coefficients_for_9cr_1mo_steels_in_cluding_grades_9_91_911_and_92_c": 6.6,
      "coefficients_for_5ni_1_4mo_steels_a": 15.8,
      "coefficients_for_5ni_1_4mo_steels_b": 13.8,
      "coefficients_for_5ni_1_4mo_steels_c": 7.3,
      "coefficients_for_7_nickel_steel_a": null,
      "coefficients_for_7_nickel_steel_b": null,
      "coefficients_for_7_nickel_steel_c": null
    },
    {
      "temperature_c": 575,
      "coefficients_for_9cr_1mo_steels_in_cluding_grades_9_91_911_and_92_a": 14.4,
      "coefficients_for_9cr_1mo_steels_in_cluding_grades_9_91_911_and_92_b": 12.6,
      "coefficients_for_9cr_1mo_steels_in_cluding_grades_9_91_911_and_92_c": 7.0,
      "coefficients_for_5ni_1_4mo_steels_a": 16.0,
      "coefficients_for_5ni_1_4mo_steels_b": 13.9,
      "coefficients_for_5ni_1_4mo_steels_c": 7.7,
      "coefficients_for_7_nickel_steel_a": null,
      "coefficients_for_7_nickel_steel_b": null,
      "coefficients_for_7_nickel_steel_c": null
    },
    {
      "temperature_c": 600,
      "coefficients_for_9cr_1mo_steels_in_cluding_grades_9_91_911_and_92_a": 14.6,
      "coefficients_for_9cr_1mo_steels_in_cluding_grades_9_91_911_and_92_b": 12.7,
      "coefficients_for_9cr_1mo_steels_in_cluding_grades_9_91_911_and_92_c": 7.3,
      "coefficients_for_5ni_1_4mo_steels_a": 16.4,
