Repository: danivelas0/asme-pcc

File: resources/bpvc_ii_d_metric_2025/table_te_2.json
{
  "source": {
    "code": "ASME BPVC Section II, Part D (Metric)",
    "edition": "2025",
    "title": "ASME Boiler and Pressure Vessel Code, Section II - Materials, Part D - Properties (Metric)",
    "extracted_from": "D Metric 2025 .pdf",
    "note": "Technical content only. Publisher front/back matter, running heads and printed folios are omitted. Values are as printed; the ASME ellipsis (no value / not permitted) is represented as null. NP = Not Permitted and SPT = Supports Only are kept verbatim where printed."
  },
  "table_id": "Table TE-2",
  "title": "Thermal Expansion for Aluminum Alloys",
  "pdf_pages": [
    1211,
    1211
  ],
  "page_count": 1,
  "row_count": 13,
  "notes": [
    "GENERAL NOTES: (a) Aluminum alloys represented by these thermal expansion coeffi- cients include: A93003 A03560 A93004 A24430 A95052 A91060 A95083 A91100 A95086 A92014 A95154 A92024 (b) Coefficient A is the instantaneous coefficient of thermal expan- sion × 10−6 (mm/mm/°C). Coefficient B is the mean coefficient of thermal expansion × 10−6 (mm/mm/°C) in going from 20°C to indicated temperature. Coefficient C is the linear thermal ex- pansion (mm/m) in going from 20°C to indicated temperature. A95254 A95454 A95456 A95652 A96061 A96063"
  ],
  "columns": [
    "Temperature, °C",
    "A",
    "B",
    "C"
  ],
  "value_axis": "Coefficients for Aluminum Alloys",
  "column_groups": [
    "Coefficients for Aluminum Alloys"
  ],
  "rows": [
    {
      "temperature_c": 20,
      "a": 21.7,
      "b": 21.7,
      "c": 0
    },
    {
      "temperature_c": 50,
      "a": 23.3,
      "b": 22.6,
      "c": 0.68
    },
    {
      "temperature_c": 75,
      "a": 23.9,
      "b": 23.1,
      "c": 1.3
    },
    {
      "temperature_c": 100,
      "a": 24.3,
      "b": 23.4,
      "c": 1.9
    },
    {
      "temperature_c": 125,
      "a": 24.7,
      "b": 23.7,
      "c": 2.5
    },
    {
      "temperature_c": 150,
      "a": 25.2,
      "b": 23.9,
      "c": 3.1
    },
    {
      "temperature_c": 175,
      "a": 25.7,
      "b": 24.2,
      "c": 3.7
    },
    {
      "temperature_c": 200,
      "a": 26.4,
      "b": 24.4,
      "c": 4.4
    },
    {
      "temperature_c": 225,
      "a": 27.0,
      "b": 24.7,
      "c": 5.1
    },
    {
      "temperature_c": 250,
      "a": 27.5,
      "b": 25.0,
      "c": 5.7
    },
    {
      "temperature_c": 275,
      "a": 27.7,
      "b": 25.2,
      "c": 6.4
    },
    {
      "temperature_c": 300,
      "a": 27.6,
      "b": 25.5,
      "c": 7.1
    },
    {
      "temperature_c": 325,
      "a": 27.1,
      "b": 25.6,
      "c": 7.8
    }
  ],
  "subpart": "Subpart 2 - Physical Properties Tables"
}

File: resources/bpvc_ii_d_metric_2025/table_te_5.json
{
  "source": {
    "code": "ASME BPVC Section II, Part D (Metric)",
    "edition": "2025",
    "title": "ASME Boiler and Pressure Vessel Code, Section II - Materials, Part D - Properties (Metric)",
    "extracted_from": "D Metric 2025 .pdf",
    "note": "Technical content only. Publisher front/back matter, running heads and printed folios are omitted. Values are as printed; the ASME ellipsis (no value / not permitted) is represented as null. NP = Not Permitted and SPT = Supports Only are kept verbatim where printed."
  },
  "table_id": "Table TE-5",
  "title": "Thermal Expansion for Titanium Alloys",
  "pdf_pages": [
    1223,
    1223
  ],
  "page_count": 1,
  "row_count": 17,
  "notes": [
    "GENERAL NOTE: Coefficient A is the instantaneous coefficient of thermal expansion × 10−6 (mm/mm/°C). Coefficient B is the mean coefficient of thermal expansion × 10−6 (mm/mm/°C) in going from 20°C to indicated temperature. Coefficient C is the linear thermal expansion (mm/m) in going from 20°C to indicated temperature."
  ],
  "columns": [
    "Temperature, °C",
    "Coefficients for Titanium Alloy, Grades 1, 2, 2H, 3, 7, 7H, 11, 12, 16, 16H, 17, 26, A",
    "Coefficients for Titanium Alloy, Grades 1, 2, 2H, 3, 7, 7H, 11, 12, 16, 16H, 17, 26, 26H, and 27 B",
    "Coefficients for Titanium Alloy, Grades 1, 2, 2H, 3, 7, 7H, 11, 12, 16, 16H, 17, 26, 26H, and 27 C",
    "Coefficients for Titanium Alloy, Grades 9 and A",
    "Coefficients for Titanium Alloy, Grades 9 and 28 B",
    "Coefficients for Titanium Alloy, Grades 9 and C",
    "Coefficients for Titanium Alloy, A",
    "Coefficients for Titanium Alloy, Grade 38 B",
    "Coefficients for Titanium Alloy, C"
  ],
  "value_axis": "Coefficients for",
  "column_groups": [
    "Coefficients for",
    "Titanium Alloy,",
    "Grades 1, 2, 2H,",
    "3, 7, 7H, 11, 12,",
    "16, 16H, 17, 26,",
    "Grades 9 and",
    "26H, and 27"
  ],
  "rows": [
    {
      "temperature_c": 20,
      "coefficients_for_titanium_alloy_grades_1_2_2h_3_7_7h_11_12_16_16h_17_26_a": 8.3,
      "coefficients_for_titanium_alloy_grades_1_2_2h_3_7_7h_11_12_16_16h_17_26_26h_and_27_b": 8.3,
      "coefficients_for_titanium_alloy_grades_1_2_2h_3_7_7h_11_12_16_16h_17_26_26h_and_27_c": 0,
      "coefficients_for_titanium_alloy_grades_9_and_a": 8.4,
      "coefficients_for_titanium_alloy_grades_9_and_28_b": 8.4,
      "coefficients_for_titanium_alloy_grades_9_and_c": 0,
      "coefficients_for_titanium_alloy_a": 8.7,
      "coefficients_for_titanium_alloy_grade_38_b": 8.7,
      "coefficients_for_titanium_alloy_c": 0
    },
    {
      "temperature_c": 50,
      "coefficients_for_titanium_alloy_grades_1_2_2h_3_7_7h_11_12_16_16h_17_26_a": 8.5,
      "coefficients_for_titanium_alloy_grades_1_2_2h_3_7_7h_11_12_16_16h_17_26_26h_and_27_b": 8.4,
      "coefficients_for_titanium_alloy_grades_1_2_2h_3_7_7h_11_12_16_16h_17_26_26h_and_27_c": 0.25,
      "coefficients_for_titanium_alloy_grades_9_and_a": 8.6,
      "coefficients_for_titanium_alloy_grades_9_and_28_b": 8.6,
      "coefficients_for_titanium_alloy_grades_9_and_c": 0.26,
      "coefficients_for_titanium_alloy_a": 8.8,
      "coefficients_for_titanium_alloy_grade_38_b": 8.7,
      "coefficients_for_titanium_alloy_c": 0.26
    },
    {
      "temperature_c": 75,
      "coefficients_for_titanium_alloy_grades_1_2_2h_3_7_7h_11_12_16_16h_17_26_a": 8.6,
      "coefficients_for_titanium_alloy_grades_1_2_2h_3_7_7h_11_12_16_16h_17_26_26h_and_27_b": 8.5,
      "coefficients_for_titanium_alloy_grades_1_2_2h_3_7_7h_11_12_16_16h_17_26_26h_and_27_c": 0.47,
      "coefficients_for_titanium_alloy_grades_9_and_a": 8.8,
      "coefficients_for_titanium_alloy_grades_9_and_28_b": 8.6,
      "coefficients_for_titanium_alloy_grades_9_and_c": 0.47,
      "coefficients_for_titanium_alloy_a": 8.9,
      "coefficients_for_titanium_alloy_grade_38_b": 8.7,
      "coefficients_for_titanium_alloy_c": 0.48
    },
    {
      "temperature_c": 100,
      "coefficients_for_titanium_alloy_grades_1_2_2h_3_7_7h_11_12_16_16h_17_26_a": 8.7,
      "coefficients_for_titanium_alloy_grades_1_2_2h_3_7_7h_11_12_16_16h_17_26_26h_and_27_b": 8.5,
      "coefficients_for_titanium_alloy_grades_1_2_2h_3_7_7h_11_12_16_16h_17_26_26h_and_27_c": 0.68,
      "coefficients_for_titanium_alloy_grades_9_and_a": 8.9,
      "coefficients_for_titanium_alloy_grades_9_and_28_b": 8.7,
      "coefficients_for_titanium_alloy_grades_9_and_c": 0.7,
      "coefficients_for_titanium_alloy_a": 9.0,
      "coefficients_for_titanium_alloy_grade_38_b": 8.7,
      "coefficients_for_titanium_alloy_c": 0.7
    },
    {
      "temperature_c": 125,
      "coefficients_for_titanium_alloy_grades_1_2_2h_3_7_7h_11_12_16_16h_17_26_a": 8.7,
      "coefficients_for_titanium_alloy_grades_1_2_2h_3_7_7h_11_12_16_16h_17_26_26h_and_27_b": 8.6,
      "coefficients_for_titanium_alloy_grades_1_2_2h_3_7_7h_11_12_16_16h_17_26_26h_and_27_c": 0.9,
      "coefficients_for_titanium_alloy_grades_9_and_a": 9.2,
      "coefficients_for_titanium_alloy_grades_9_and_28_b": 8.8,
      "coefficients_for_titanium_alloy_grades_9_and_c": 0.92,
      "coefficients_for_titanium_alloy_a": 9.1,
      "coefficients_for_titanium_alloy_grade_38_b": 8.8,
      "coefficients_for_titanium_alloy_c": 0.92
    },
    {
      "temperature_c": 150,
      "coefficients_for_titanium_alloy_grades_1_2_2h_3_7_7h_11_12_16_16h_17_26_a": 8.7,
      "coefficients_for_titanium_alloy_grades_1_2_2h_3_7_7h_11_12_16_16h_17_26_26h_and_27_b": 8.6,
      "coefficients_for_titanium_alloy_grades_1_2_2h_3_7_7h_11_12_16_16h_17_26_26h_and_27_c": 1.1,
      "coefficients_for_titanium_alloy_grades_9_and_a": 9.4,
      "coefficients_for_titanium_alloy_grades_9_and_28_b": 8.9,
      "coefficients_for_titanium_alloy_grades_9_and_c": 1.2,
      "coefficients_for_titanium_alloy_a": 9.2,
      "coefficients_for_titanium_alloy_grade_38_b": 8.9,
      "coefficients_for_titanium_alloy_c": 1.2
    },
    {
      "temperature_c": 175,
      "coefficients_for_titanium_alloy_grades_1_2_2h_3_7_7h_11_12_16_16h_17_26_a": 8.8,
      "coefficients_for_titanium_alloy_grades_1_2_2h_3_7_7h_11_12_16_16h_17_26_26h_and_27_b": 8.6,
      "coefficients_for_titanium_alloy_grades_1_2_2h_3_7_7h_11_12_16_16h_17_26_26h_and_27_c": 1.3,
      "coefficients_for_titanium_alloy_grades_9_and_a": 9.5,
      "coefficients_for_titanium_alloy_grades_9_and_28_b": 9.0,
      "coefficients_for_titanium_alloy_grades_9_and_c": 1.4,
      "coefficients_for_titanium_alloy_a": 9.2,
      "coefficients_for_titanium_alloy_grade_38_b": 8.9,
      "coefficients_for_titanium_alloy_c": 1.4
    },
    {
      "temperature_c": 200,
      "coefficients_for_titanium_alloy_grades_1_2_2h_3_7_7h_11_12_16_16h_17_26_a": 8.9,
      "coefficients_for_titanium_alloy_grades_1_2_2h_3_7_7h_11_12_16_16h_17_26_26h_and_27_b": 8.7,
      "coefficients_for_titanium_alloy_grades_1_2_2h_3_7_7h_11_12_16_16h_17_26_26h_and_27_c": 1.6,
      "coefficients_for_titanium_alloy_grades_9_and_a": 9.6,
      "coefficients_for_titanium_alloy_grades_9_and_28_b": 9.0,
      "coefficients_for_titanium_alloy_grades_9_and_c": 1.6,
      "coefficients_for_titanium_alloy_a": 9.3,
      "coefficients_for_titanium_alloy_grade_38_b": 9.0,
      "coefficients_for_titanium_alloy_c": 1.6
    },
    {
      "temperature_c": 225,
      "coefficients_for_titanium_alloy_grades_1_2_2h_3_7_7h_11_12_16_16h_17_26_a": 9.0,
      "coefficients_for_titanium_alloy_grades_1_2_2h_3_7_7h_11_12_16_16h_17_26_26h_and_27_b": 8.7,
      "coefficients_for_titanium_alloy_grades_1_2_2h_3_7_7h_11_12_16_16h_17_26_26h_and_27_c": 1.8,
      "coefficients_for_titanium_alloy_grades_9_and_a": 9.5,
      "coefficients_for_titanium_alloy_grades_9_and_28_b": 9.1,
      "coefficients_for_titanium_alloy_grades_9_and_c": 1.9,
      "coefficients_for_titanium_alloy_a": 9.4,
      "coefficients_for_titanium_alloy_grade_38_b": 9.0,
      "coefficients_for_titanium_alloy_c": 1.8
    },
    {
      "temperature_c": 250,
      "coefficients_for_titanium_alloy_grades_1_2_2h_3_7_7h_11_12_16_16h_17_26_a": 9.1,
      "coefficients_for_titanium_alloy_grades_1_2_2h_3_7_7h_11_12_16_16h_17_26_26h_and_27_b": 8.7,
      "coefficients_for_titanium_alloy_grades_1_2_2h_3_7_7h_11_12_16_16h_17_26_26h_and_27_c": 2.0,
      "coefficients_for_titanium_alloy_grades_9_and_a": 9.5,
      "coefficients_for_titanium_alloy_grades_9_and_28_b": 9.2,
      "coefficients_for_titanium_alloy_grades_9_and_c": 2.1,
      "coefficients_for_titanium_alloy_a": 9.5,
      "coefficients_for_titanium_alloy_grade_38_b": 9.1,
      "coefficients_for_titanium_alloy_c": 2.1
    },
    {
      "temperature_c": 275,
      "coefficients_for_titanium_alloy_grades_1_2_2h_3_7_7h_11_12_16_16h_17_26_a": 9.1,
      "coefficients_for_titanium_alloy_grades_1_2_2h_3_7_7h_11_12_16_16h_17_26_26h_and_27_b": 8.8,
      "coefficients_for_titanium_alloy_grades_1_2_2h_3_7_7h_11_12_16_16h_17_26_26h_and_27_c": 2.2,
      "coefficients_for_titanium_alloy_grades_9_and_a": 9.7,
      "coefficients_for_titanium_alloy_grades_9_and_28_b": 9.2,
      "coefficients_for_titanium_alloy_grades_9_and_c": 2.3,
      "coefficients_for_titanium_alloy_a": 9.5,
      "coefficients_for_titanium_alloy_grade_38_b": 9.1,
      "coefficients_for_titanium_alloy_c": 2.3
    },
    {
      "temperature_c": 300,
      "coefficients_for_titanium_alloy_grades_1_2_2h_3_7_7h_11_12_16_16h_17_26_a": 9.2,
      "coefficients_for_titanium_alloy_grades_1_2_2h_3_7_7h_11_12_16_16h_17_26_26h_and_27_b": 8.8,
      "coefficients_for_titanium_alloy_grades_1_2_2h_3_7_7h_11_12_16_16h_17_26_26h_and_27_c": 2.5,
      "coefficients_for_titanium_alloy_grades_9_and_a": 10.4,
      "coefficients_for_titanium_alloy_grades_9_and_28_b": 9.3,
      "coefficients_for_titanium_alloy_grades_9_and_c": 2.6,
      "coefficients_for_titanium_alloy_a": 9.6,
      "coefficients_for_titanium_alloy_grade_38_b": 9.2,
      "coefficients_for_titanium_alloy_c": 2.6
    },
    {
      "temperature_c": 325,
      "coefficients_for_titanium_alloy_grades_1_2_2h_3_7_7h_11_12_16_16h_17_26_a": 9.3,
      "coefficients_for_titanium_alloy_grades_1_2_2h_3_7_7h_11_12_16_16h_17_26_26h_and_27_b": 8.8,
      "coefficients_for_titanium_alloy_grades_1_2_2h_3_7_7h_11_12_16_16h_17_26_26h_and_27_c": 2.7,
      "coefficients_for_titanium_alloy_grades_9_and_a": null,
      "coefficients_for_titanium_alloy_grades_9_and_28_b": null,
      "coefficients_for_titanium_alloy_grades_9_and_c": null,
      "coefficients_for_titanium_alloy_a": 9.7,
      "coefficients_for_titanium_alloy_grade_38_b": 9.2,
      "coefficients_for_titanium_alloy_c": 2.8
    },
    {
      "temperature_c": 350,
      "coefficients_for_titanium_alloy_grades_1_2_2h_3_7_7h_11_12_16_16h_17_26_a": 9.5,
      "coefficients_for_titanium_alloy_grades_1_2_2h_3_7_7h_11_12_16_16h_17_26_26h_and_27_b": 8.9,
      "coefficients_for_titanium_alloy_grades_1_2_2h_3_7_7h_11_12_16_16h_17_26_26h_and_27_c": 2.9,
      "coefficients_for_titanium_alloy_grades_9_and_a": null,
      "coefficients_for_titanium_alloy_grades_9_and_28_b": null,
      "coefficients_for_titanium_alloy_grades_9_and_c": null,
      "coefficients_for_titanium_alloy_a": 9.7,
      "coefficients_for_titanium_alloy_grade_38_b": 9.2,
      "coefficients_for_titanium_alloy_c": 3.0
    },
    {
      "temperature_c": 375,
      "coefficients_for_titanium_alloy_grades_1_2_2h_3_7_7h_11_12_16_16h_17_26_a": 9.9,
      "coefficients_for_titanium_alloy_grades_1_2_2h_3_7_7h_11_12_16_16h_17_26_26h_and_27_b": 8.9,
      "coefficients_for_titanium_alloy_grades_1_2_2h_3_7_7h_11_12_16_16h_17_26_26h_and_27_c": 3.2,
      "coefficients_for_titanium_alloy_grades_9_and_a": null,
      "coefficients_for_titanium_alloy_grades_9_and_28_b": null,
      "coefficients_for_titanium_alloy_grades_9_and_c": null,
      "coefficients_for_titanium_alloy_a": 9.8,
      "coefficients_for_titanium_alloy_grade_38_b": 9.3,
      "coefficients_for_titanium_alloy_c": 3.3
    },
    {
      "temperature_c": 400,
      "coefficients_for_titanium_alloy_grades_1_2_2h_3_7_7h_11_12_16_16h_17_26_a": 10.6,
      "coefficients_for_titanium_alloy_grades_1_2_2h_3_7_7h_11_12_16_16h_17_26_26h_and_27_b": 9.0,
      "coefficients_for_titanium_alloy_grades_1_2_2h_3_7_7h_11_12_16_16h_17_26_26h_and_27_c": 3.4,
      "coefficients_for_titanium_alloy_grades_9_and_a": null,
      "coefficients_for_titanium_alloy_grades_9_and_28_b": null,
      "coefficients_for_titanium_alloy_grades_9_and_c": null,
      "coefficients_for_titanium_alloy_a": 9.8,
      "coefficients_for_titanium_alloy_grade_38_b": 9.3,
      "coefficients_for_titanium_alloy_c": 3.5
    },
    {
      "temperature_c": 425,
      "coefficients_for_titanium_alloy_grades_1_2_2h_3_7_7h_11_12_16_16h_17_26_a": 11.8,
      "coefficients_for_titanium_alloy_grades_1_2_2h_3_7_7h_11_12_16_16h_17_26_26h_and_27_b": 9.2,
      "coefficients_for_titanium_alloy_grades_1_2_2h_3_7_7h_11_12_16_16h_17_26_26h_and_27_c": 3.7,
      "coefficients_for_titanium_alloy_grades_9_and_a": null,
      "coefficients_for_titanium_alloy_grades_9_and_28_b": null,
      "coefficients_for_titanium_alloy_grades_9_and_c": null,
      "coefficients_for_titanium_alloy_a": 9.9,
      "coefficients_for_titanium_alloy_grade_38_b": 9.3,
      "coefficients_for_titanium_alloy_c": 3.8
    }
  ],
  "subpart": "Subpart 2 - Physical Properties Tables"
}
