Repository: danivelas0/asme-pcc

File: resources/bpvc_ii_d_metric_2025/table_tm_1.json
{
  "source": {
    "code": "ASME BPVC Section II, Part D (Metric)",
    "edition": "2025",
    "title": "ASME Boiler and Pressure Vessel Code, Section II - Materials, Part D - Properties (Metric)",
    "extracted_from": "D Metric 2025 .pdf",
    "note": "Technical content only. Publisher front/back matter, running heads and printed folios are omitted. Values are as printed; the ASME ellipsis (no value / not permitted) is represented as null. NP = Not Permitted and SPT = Supports Only are kept verbatim where printed."
  },
  "table_id": "Table TM-1",
  "title": "Moduli of Elasticity E of Ferrous Materials for Given Temperatures",
  "pdf_pages": [
    1238,
    1240
  ],
  "page_count": 3,
  "row_count": 19,
  "notes": [
    "NOTES: Material Group A consists of the following carbon–molybdenum and manganese steels: (1) C–1/4Mo C–1/2Mo Mn–1/4Mo Mn–1/2Mo (2) Material Group B consists of the following Ni steels: 3/4Cr–1/2Ni–Cu 3/4Cr–3/4Ni–Cu–Al 1/2Ni–1/2Cr–1/4Mo–V 1/2Ni–1/2Mo–V 3/4Ni–1/2Cr–1/2Mo–V 3/4Ni–1/2Cu–Mo 3/4Ni–1/2Mo–1/3Cr–V Mn–1/2Mo–1/4Ni Mn–1/2Mo–1/2Ni Mn–1/2Ni–V Mn–V 3/4Ni–1/2Mo–Cr–V 3/4Ni–1Mo–3/4Cr 1Ni–1/2Cr–1/2Mo 11/4Ni–1Cr–1/2Mo 13/4Ni–3/4Cr–1/4Mo 2Ni–11/2Cr–1/4Mo–V 2Ni–1Cu"
  ],
  "columns": [
    "Materials",
    "−200",
    "−125",
    "−75",
    "25",
    "100",
    "150",
    "200",
    "250",
    "300",
    "350",
    "400",
    "450",
    "500",
    "550",
    "600",
    "650",
    "700"
  ],
  "value_axis": "Modulus of Elasticity E = Value Given × 103 MPa, for Temperature, °C, of",
  "column_groups": [
    "Modulus of Elasticity E = Value Given × 103 MPa, for Temperature, °C, of"
  ],
  "rows": [
    {
      "materials": "Carbon steels with C ≤0.30%",
      "values": {
        "−200": 216,
        "−125": 212,
        "−75": 209,
        "25": 202,
        "100": 198,
        "150": 195,
        "200": 192,
        "250": 189,
        "300": 185,
        "350": 179,
        "400": 171,
        "450": 162,
        "500": 151,
        "550": 137,
        "600": null,
        "650": null,
        "700": null
      }
    },
    {
      "materials": "Carbon steels with C > 0.30%",
      "values": {
        "−200": 215,
        "−125": 211,
        "−75": 207,
        "25": 201,
        "100": 197,
        "150": 194,
        "200": 191,
        "250": 188,
        "300": 183,
        "350": 178,
        "400": 170,
        "450": 161,
        "500": 149,
        "550": 136,
        "600": 121,
        "650": null,
        "700": null
      }
    },
    {
      "materials": "Ductile cast iron",
      "values": {
        "−200": null,
        "−125": null,
        "−75": 169,
        "25": 161,
        "100": 155,
        "150": 151,
        "200": 147,
        "250": 142,
        "300": 138,
        "350": 134,
        "400": null,
        "450": null,
        "500": null,
        "550": null,
        "600": null,
        "650": null,
        "700": null
      }
    },
    {
      "materials": "Material Group A [Note (1)]",
      "values": {
        "−200": 214,
        "−125": 210,
        "−75": 207,
        "25": 200,
        "100": 196,
        "150": 193,
        "200": 190,
        "250": 187,
        "300": 183,
        "350": 177,
        "400": 170,
        "450": 160,
        "500": 149,
        "550": 135,
        "600": 121,
        "650": null,
        "700": null
      }
    },
    {
      "materials": "Material Group B [Note (2)]",
      "values": {
        "−200": 204,
        "−125": 200,
        "−75": 197,
        "25": 191,
        "100": 187,
        "150": 184,
        "200": 181,
        "250": 178,
        "300": 174,
        "350": 171,
        "400": 167,
        "450": 163,
        "500": 158,
        "550": 153,
        "600": 147,
        "650": 141,
        "700": 133
      }
    },
    {
      "materials": "Material Group C [Note (3)]",
      "values": {
        "−200": 218,
        "−125": 213,
        "−75": 210,
        "25": 204,
        "100": 200,
        "150": 197,
        "200": 193,
        "250": 190,
        "300": 186,
        "350": 183,
        "400": 179,
        "450": 174,
        "500": 169,
        "550": 164,
        "600": 157,
        "650": 150,
        "700": 142
      }
    },
    {
      "materials": "Material Group D [Note (4)]",
      "values": {
        "−200": 225,
        "−125": 220,
        "−75": 217,
        "25": 210,
        "100": 206,
        "150": 202,
        "200": 199,
        "250": 196,
        "300": 192,
        "350": 188,
        "400": 184,
        "450": 180,
        "500": 175,
        "550": 169,
        "600": 162,
        "650": 155,
        "700": 146
      }
    },
    {
      "materials": "Material Group E [Note (5)]",
      "values": {
        "−200": 228,
        "−125": 223,
        "−75": 220,
        "25": 213,
        "100": 208,
        "150": 205,
        "200": 201,
        "250": 198,
        "300": 195,
        "350": 191,
        "400": 187,
        "450": 183,
        "500": 179,
        "550": 174,
        "600": 168,
        "650": 161,
        "700": 153
      }
    },
    {
      "materials": "Material Group F [Note (6)]",
      "values": {
        "−200": 215,
        "−125": 212,
        "−75": 208,
        "25": 201,
        "100": 195,
        "150": 192,
        "200": 189,
        "250": 186,
        "300": 182,
        "350": 178,
        "400": 173,
        "450": 166,
        "500": 157,
        "550": 145,
        "600": 131,
        "650": null,
        "700": null
      }
    },
    {
      "materials": "Material Group G [Note (7)]",
      "values": {
        "−200": 209,
        "−125": 204,
        "−75": 201,
        "25": 195,
        "100": 189,
        "150": 186,
        "200": 183,
        "250": 179,
        "300": 176,
        "350": 172,
        "400": 169,
        "450": 165,
        "500": 160,
        "550": 156,
        "600": 151,
        "650": 146,
        "700": 140
      }
    },
    {
      "materials": "Material Group H [Note (9)]",
      "values": {
        "−200": null,
        "−125": null,
        "−75": 209,
        "25": 200,
        "100": 194,
        "150": 190,
        "200": 186,
        "250": 183,
        "300": 180,
        "350": 177,
        "400": 174,
        "450": 172,
        "500": null,
        "550": null,
        "600": null,
        "650": null,
        "700": null
      }
    },
    {
      "materials": "Material Group I [Note (10)]",
      "values": {
        "−200": 192,
        "−125": 187,
        "−75": 184,
        "25": 178,
        "100": 173,
        "150": 170,
        "200": 167,
        "250": 163,
        "300": 160,
        "350": 157,
        "400": 154,
        "450": 151,
        "500": 148,
        "550": 145,
        "600": 142,
        "650": 139,
        "700": 135
      }
    },
    {
      "materials": "Material Group J [Note (11)]",
      "values": {
        "−200": 214,
        "−125": 209,
        "−75": 205,
        "25": 197,
        "100": 191,
        "150": 187,
        "200": 184,
        "250": 180,
        "300": 176,
        "350": 172,
        "400": 168,
        "450": 164,
        "500": 161,
        "550": 157,
        "600": null,
        "650": null,
        "700": null
      }
    },
    {
      "materials": "S13800 [Note (12)]",
      "values": {
        "−200": 217,
        "−125": 213,
        "−75": 209,
        "25": 202,
        "100": 197,
        "150": 194,
        "200": 190,
        "250": 186,
        "300": 183,
        "350": 179,
        "400": 175,
        "450": 171,
        "500": null,
        "550": null,
        "600": null,
        "650": null,
        "700": null
      }
    },
    {
      "materials": "S15500 [Note (13)]",
      "values": {
        "−200": 210,
        "−125": 206,
        "−75": 203,
        "25": 196,
        "100": 191,
        "150": 188,
        "200": 184,
        "250": 181,
        "300": 177,
        "350": 173,
        "400": 169,
        "450": 166,
        "500": null,
        "550": null,
        "600": null,
        "650": null,
        "700": null
      }
    },
    {
      "materials": "S45000 [Note (14)]",
      "values": {
        "−200": 218,
        "−125": 213,
        "−75": 210,
        "25": 203,
        "100": 198,
        "150": 194,
        "200": 191,
        "250": 187,
        "300": 183,
        "350": 179,
        "400": 175,
        "450": 171,
        "500": null,
        "550": null,
        "600": null,
        "650": null,
        "700": null
      }
    },
    {
      "materials": "S17400 [Note (15)]",
      "values": {
        "−200": 210,
        "−125": 206,
        "−75": 203,
        "25": 196,
        "100": 191,
        "150": 188,
        "200": 184,
        "250": 181,
        "300": 177,
        "350": 173,
        "400": 169,
        "450": 166,
        "500": null,
        "550": null,
        "600": null,
        "650": null,
        "700": null
      }
    },
    {
      "materials": "S17700 [Note (16)]",
      "values": {
        "−200": 218,
        "−125": 213,
        "−75": 210,
        "25": 203,
        "100": 198,
        "150": 194,
        "200": 191,
        "250": 187,
        "300": 183,
        "350": 179,
        "400": 175,
        "450": 171,
        "500": null,
        "550": null,
        "600": null,
        "650": null,
        "700": null
      }
    },
    {
      "materials": "S66286 [Note (17)]",
      "values": {
        "−200": 214,
        "−125": 211,
        "−75": 208,
        "25": 201,
        "100": 196,
        "150": 192,
        "200": 189,
        "250": 185,
        "300": 181,
        "350": 178,
        "400": 174,
        "450": 169,
        "500": null,
        "550": null,
        "600": null,
        "650": null,
        "700": null
      }
    }
  ],
  "subpart": "Subpart 2 - Physical Properties Tables"
}

File: resources/bpvc_ii_d_metric_2025/table_tm_2.json
{
  "source": {
    "code": "ASME BPVC Section II, Part D (Metric)",
    "edition": "2025",
    "title": "ASME Boiler and Pressure Vessel Code, Section II - Materials, Part D - Properties (Metric)",
    "extracted_from": "D Metric 2025 .pdf",
    "note": "Technical content only. Publisher front/back matter, running heads and printed folios are omitted. Values are as printed; the ASME ellipsis (no value / not permitted) is represented as null. NP = Not Permitted and SPT = Supports Only are kept verbatim where printed."
  },
  "table_id": "Table TM-2",
  "title": "Moduli of Elasticity E of Aluminum and Aluminum Alloys for Given Temperatures",
  "pdf_pages": [
    1241,
    1241
  ],
  "page_count": 1,
  "row_count": 18,
  "columns": [
    "Material",
    "−200",
    "−125",
    "−75",
    "25",
    "100",
    "150",
    "200"
  ],
  "value_axis": "Modulus of Elasticity E = Value Given × 103 MPa, for Temperature, °C, of",
  "column_groups": [
    "Modulus of Elasticity E = Value Given × 103 MPa, for Temperature, °C, of"
  ],
  "rows": [
    {
      "material": "A03560",
      "values": {
        "−200": 79,
        "−125": 76,
        "−75": 75,
        "25": 71,
        "100": 68,
        "150": 65,
        "200": 62
      }
    },
    {
      "material": "A95083",
      "values": {
        "−200": 79,
        "−125": 76,
        "−75": 75,
        "25": 71,
        "100": 68,
        "150": 65,
        "200": 62
      }
    },
    {
      "material": "A95086",
      "values": {
        "−200": 79,
        "−125": 76,
        "−75": 75,
        "25": 71,
        "100": 68,
        "150": 65,
        "200": 62
      }
    },
    {
      "material": "A95456",
      "values": {
        "−200": 79,
        "−125": 76,
        "−75": 75,
        "25": 71,
        "100": 68,
        "150": 65,
        "200": 62
      }
    },
    {
      "material": "A24430",
      "values": {
        "−200": 77,
        "−125": 74,
        "−75": 72,
        "25": 69,
        "100": 66,
        "150": 63,
        "200": 60
      }
    },
    {
      "material": "A91060",
      "values": {
        "−200": 77,
        "−125": 74,
        "−75": 72,
        "25": 69,
        "100": 66,
        "150": 63,
        "200": 60
      }
    },
    {
      "material": "A91100",
      "values": {
        "−200": 77,
        "−125": 74,
        "−75": 72,
        "25": 69,
        "100": 66,
        "150": 63,
        "200": 60
      }
    },
    {
      "material": "A93003",
      "values": {
        "−200": 77,
        "−125": 74,
        "−75": 72,
        "25": 69,
        "100": 66,
        "150": 63,
        "200": 60
      }
    },
    {
      "material": "A93004",
      "values": {
        "−200": 77,
        "−125": 74,
        "−75": 72,
        "25": 69,
        "100": 66,
        "150": 63,
        "200": 60
      }
    },
    {
      "material": "A96061",
      "values": {
        "−200": 77,
        "−125": 74,
        "−75": 72,
        "25": 69,
        "100": 66,
        "150": 63,
        "200": 60
      }
    },
    {
      "material": "A96063",
      "values": {
        "−200": 77,
        "−125": 74,
        "−75": 72,
        "25": 69,
        "100": 66,
        "150": 63,
        "200": 60
      }
    },
    {
      "material": "A92014",
      "values": {
        "−200": 81,
        "−125": 78,
        "−75": 77,
        "25": 73,
        "100": 70,
        "150": 67,
        "200": 64
      }
    },
    {
      "material": "A92024",
      "values": {
        "−200": 81,
        "−125": 78,
        "−75": 77,
        "25": 73,
        "100": 70,
        "150": 67,
        "200": 64
      }
    },
    {
      "material": "A95052",
      "values": {
        "−200": 78,
        "−125": 76,
        "−75": 74,
        "25": 70,
        "100": 67,
        "150": 65,
        "200": 62
      }
    },
    {
      "material": "A95154",
      "values": {
        "−200": 78,
        "−125": 76,
        "−75": 74,
        "25": 70,
        "100": 67,
        "150": 65,
        "200": 62
      }
    },
    {
      "material": "A95254",
      "values": {
        "−200": 78,
        "−125": 76,
        "−75": 74,
        "25": 70,
        "100": 67,
        "150": 65,
        "200": 62
      }
    },
    {
      "material": "A95454",
      "values": {
        "−200": 78,
        "−125": 76,
        "−75": 74,
        "25": 70,
        "100": 67,
        "150": 65,
        "200": 62
      }
    },
    {
      "material": "A95652",
      "values": {
        "−200": 78,
        "−125": 76,
        "−75": 74,
        "25": 70,
        "100": 67,
        "150": 65,
        "200": 62
      }
    }
  ],
  "subpart": "Subpart 2 - Physical Properties Tables"
}

File: resources/bpvc_ii_d_metric_2025/table_u.json (part 1 of 61)
{
  "source": {
    "code": "ASME BPVC Section II, Part D (Metric)",
    "edition": "2025",
    "title": "ASME Boiler and Pressure Vessel Code, Section II - Materials, Part D - Properties (Metric)",
    "extracted_from": "D Metric 2025 .pdf",
    "note": "Technical content only. Publisher front/back matter, running heads and printed folios are omitted. Values are as printed; the ASME ellipsis (no value / not permitted) is represented as null. NP = Not Permitted and SPT = Supports Only are kept verbatim where printed."
  },
  "table_id": "Table U",
  "title": "Tensile Strength Values, Su, for Ferrous and Nonferrous Materials",
  "pdf_pages": [
    642,
    865
  ],
  "page_count": 224,
  "row_count": 2484,
  "columns_identification": [
    "Nominal Composition",
    "Product Form",
    "Spec. No.",
    "Type/Grade",
    "Alloy Desig./UNS No.",
    "Class/Condition/ Temper",
    "Size/Thickness, mm",
    "Min. Tensile Strength, MPa"
  ],
  "columns_values": [
    "40",
    "100",
    "150",
    "200",
    "250",
    "300",
    "325",
    "350",
    "375",
    "400",
    "425",
    "450",
    "475",
    "500",
    "525",
    "550",
    "575",
    "600",
    "625",
    "650",
    "675",
    "700",
    "725",
    "750",
    "775",
    "800",
    "825",
    "850",
    "875",
    "900"
  ],
  "value_axis": "Tensile Strength, MPa (Multiply by 1000 to Obtain kPa), for Metal Temperature, °C, Not Exceeding",
  "column_groups": [
    "Tensile Strength, MPa (Multiply by 1000 to Obtain kPa), for Metal Temperature, °C, Not Exceeding"
  ],
  "rows": [
    {
      "block": 1,
      "line_no": 1,
      "nominal_composition": null,
      "product_form": "Castings",
      "spec_no": "SA–278",
      "type_grade": 20,
      "alloy_desig_uns_no": null,
      "class_condition_temper": null,
      "size_thickness_mm": null,
      "min_tensile_strength_mpa": 138,
      "values": {
        "40": 138,
        "100": 138,
        "150": 138,
        "200": 138,
        "250": 138,
        "300": null,
        "325": null,
        "350": null,
        "375": null,
        "400": null,
        "425": null,
        "450": null,
        "475": null,
        "500": null,
        "525": null,
        "550": null,
        "575": null,
        "600": null,
        "625": null,
        "650": null,
        "675": null,
        "700": null,
        "725": null,
        "750": null,
        "775": null,
        "800": null,
        "825": null,
        "850": null,
        "875": null,
        "900": null
      }
    },
    {
      "block": 1,
      "line_no": 2,
      "nominal_composition": null,
      "product_form": "Castings",
      "spec_no": "SA–278",
      "type_grade": 25,
      "alloy_desig_uns_no": null,
      "class_condition_temper": null,
      "size_thickness_mm": null,
      "min_tensile_strength_mpa": 173,
      "values": {
        "40": 172,
        "100": 172,
        "150": 172,
        "200": 172,
        "250": 172,
        "300": null,
        "325": null,
        "350": null,
        "375": null,
        "400": null,
        "425": null,
        "450": null,
        "475": null,
        "500": null,
        "525": null,
        "550": null,
        "575": null,
        "600": null,
        "625": null,
        "650": null,
        "675": null,
        "700": null,
        "725": null,
        "750": null,
        "775": null,
        "800": null,
        "825": null,
        "850": null,
        "875": null,
        "900": null
      }
    },
    {
      "block": 1,
      "line_no": 3,
      "nominal_composition": null,
      "product_form": "Castings",
      "spec_no": "SA–278",
      "type_grade": 30,
      "alloy_desig_uns_no": null,
      "class_condition_temper": null,
      "size_thickness_mm": null,
      "min_tensile_strength_mpa": 207,
      "values": {
        "40": 207,
        "100": 207,
        "150": 207,
        "200": 207,
        "250": 207,
        "300": null,
        "325": null,
        "350": null,
        "375": null,
        "400": null,
        "425": null,
        "450": null,
        "475": null,
        "500": null,
        "525": null,
        "550": null,
        "575": null,
        "600": null,
        "625": null,
        "650": null,
        "675": null,
        "700": null,
        "725": null,
        "750": null,
        "775": null,
        "800": null,
        "825": null,
        "850": null,
        "875": null,
        "900": null
      }
    },
    {
      "block": 1,
      "line_no": 4,
      "nominal_composition": null,
      "product_form": "Castings",
      "spec_no": "SA–278",
      "type_grade": 35,
      "alloy_desig_uns_no": null,
      "class_condition_temper": null,
      "size_thickness_mm": null,
      "min_tensile_strength_mpa": 241,
      "values": {
        "40": 241,
        "100": 241,
        "150": 241,
        "200": 241,
        "250": 241,
        "300": null,
        "325": null,
        "350": null,
        "375": null,
        "400": null,
        "425": null,
        "450": null,
        "475": null,
        "500": null,
        "525": null,
        "550": null,
        "575": null,
        "600": null,
        "625": null,
        "650": null,
        "675": null,
        "700": null,
        "725": null,
        "750": null,
        "775": null,
        "800": null,
        "825": null,
        "850": null,
        "875": null,
        "900": null
      }
    },
    {
      "block": 1,
      "line_no": 5,
      "nominal_composition": null,
      "product_form": "Castings",
      "spec_no": "SA–278",
      "type_grade": 40,
      "alloy_desig_uns_no": null,
      "class_condition_temper": null,
      "size_thickness_mm": null,
      "min_tensile_strength_mpa": 276,
      "values": {
        "40": 276,
        "100": 276,
        "150": 276,
        "200": 276,
        "250": 276,
        "300": 276,
        "325": 276,
        "350": 276,
        "375": null,
        "400": null,
        "425": null,
        "450": null,
        "475": null,
        "500": null,
        "525": null,
        "550": null,
        "575": null,
        "600": null,
        "625": null,
        "650": null,
        "675": null,
        "700": null,
        "725": null,
        "750": null,
        "775": null,
        "800": null,
        "825": null,
        "850": null,
        "875": null,
        "900": null
      }
    },
    {
      "block": 1,
      "line_no": 6,
      "nominal_composition": null,
      "product_form": "Sheet",
      "spec_no": "SA–1008",
      "type_grade": "CS–A",
      "alloy_desig_uns_no": null,
      "class_condition_temper": null,
      "size_thickness_mm": null,
      "min_tensile_strength_mpa": 275,
      "values": {
        "40": 276,
        "100": 276,
        "150": 276,
        "200": 276,
        "250": 276,
        "300": 276,
        "325": 276,
        "350": 276,
        "375": 276,
        "400": 272,
        "425": 255,
        "450": 235,
        "475": 213,
        "500": 189,
        "525": 169,
        "550": null,
        "575": null,
        "600": null,
        "625": null,
        "650": null,
        "675": null,
        "700": null,
        "725": null,
        "750": null,
        "775": null,
        "800": null,
        "825": null,
        "850": null,
        "875": null,
        "900": null
      }
    },
    {
      "block": 1,
      "line_no": 7,
      "nominal_composition": null,
      "product_form": "Sheet",
      "spec_no": "SA–1008",
      "type_grade": "CS–B",
      "alloy_desig_uns_no": null,
      "class_condition_temper": null,
      "size_thickness_mm": null,
      "min_tensile_strength_mpa": 275,
      "values": {
        "40": 276,
        "100": 276,
        "150": 276,
        "200": 276,
        "250": 276,
        "300": 276,
        "325": 276,
        "350": 276,
        "375": 276,
        "400": 272,
        "425": 255,
        "450": 235,
        "475": 213,
        "500": 189,
        "525": 169,
        "550": null,
        "575": null,
        "600": null,
        "625": null,
        "650": null,
        "675": null,
        "700": null,
        "725": null,
        "750": null,
        "775": null,
        "800": null,
        "825": null,
        "850": null,
        "875": null,
        "900": null
      }
    },
    {
      "block": 1,
      "line_no": 8,
      "nominal_composition": null,
      "product_form": "Wld. tube",
      "spec_no": "SA–513",
      "type_grade": "1/1008",
      "alloy_desig_uns_no": null,
      "class_condition_temper": null,
      "size_thickness_mm": null,
      "min_tensile_strength_mpa": 290,
      "values": {
        "40": 290,
        "100": 290,
        "150": 290,
        "200": 290,
        "250": 290,
        "300": 290,
        "325": 290,
        "350": 290,
        "375": 290,
        "400": 285,
        "425": 267,
        "450": 246,
        "475": 223,
        "500": 199,
        "525": 177,
        "550": null,
        "575": null,
        "600": null,
        "625": null,
        "650": null,
        "675": null,
        "700": null,
        "725": null,
        "750": null,
        "775": null,
        "800": null,
        "825": null,
        "850": null,
        "875": null,
        "900": null
      }
    },
    {
      "block": 1,
      "line_no": 9,
      "nominal_composition": null,
      "product_form": "Bar",
      "spec_no": "SA–675",
      "type_grade": 45,
      "alloy_desig_uns_no": null,
      "class_condition_temper": null,
      "size_thickness_mm": null,
      "min_tensile_strength_mpa": 310,
      "values": {
        "40": 310,
        "100": 310,
        "150": 310,
        "200": 310,
        "250": 310,
        "300": 310,
        "325": 310,
        "350": 310,
        "375": 310,
        "400": 306,
        "425": 286,
        "450": 264,
        "475": 239,
        "500": 213,
        "525": 190,
        "550": null,
        "575": null,
        "600": null,
        "625": null,
        "650": null,
        "675": null,
        "700": null,
        "725": null,
        "750": null,
        "775": null,
        "800": null,
        "825": null,
        "850": null,
        "875": null,
        "900": null
      }
    },
    {
      "block": 1,
      "line_no": 10,
      "nominal_composition": null,
      "product_form": "Wld. pipe",
      "spec_no": "SA–134",
      "type_grade": "A283A",
      "alloy_desig_uns_no": null,
      "class_condition_temper": null,
      "size_thickness_mm": null,
      "min_tensile_strength_mpa": 310,
      "values": {
        "40": 310,
        "100": 310,
        "150": 310,
        "200": 310,
        "250": 310,
        "300": 310,
        "325": 310,
        "350": 310,
        "375": 310,
        "400": 306,
        "425": 286,
        "450": 264,
        "475": 239,
        "500": 213,
        "525": 190,
        "550": null,
        "575": null,
        "600": null,
        "625": null,
        "650": null,
        "675": null,
        "700": null,
        "725": null,
        "750": null,
        "775": null,
        "800": null,
        "825": null,
        "850": null,
        "875": null,
        "900": null
      }
    },
    {
      "block": 1,
      "line_no": 11,
      "nominal_composition": null,
      "product_form": "Plate",
      "spec_no": "SA–285",
      "type_grade": "A",
      "alloy_desig_uns_no": "K01700",
      "class_condition_temper": null,
      "size_thickness_mm": null,
      "min_tensile_strength_mpa": 310,
      "values": {
        "40": 310,
        "100": 310,
        "150": 310,
        "200": 310,
        "250": 310,
        "300": 310,
        "325": 310,
        "350": 310,
        "375": 310,
        "400": 306,
        "425": 286,
        "450": 264,
        "475": 239,
        "500": 213,
        "525": 190,
        "550": null,
        "575": null,
        "600": null,
        "625": null,
        "650": null,
        "675": null,
        "700": null,
        "725": null,
        "750": null,
        "775": null,
        "800": null,
        "825": null,
        "850": null,
        "875": null,
        "900": null
      }
    },
    {
      "block": 1,
      "line_no": 12,
      "nominal_composition": null,
      "product_form": "Wld. pipe",
      "spec_no": "SA–672",
      "type_grade": "A45",
      "alloy_desig_uns_no": "K01700",
      "class_condition_temper": null,
      "size_thickness_mm": null,
      "min_tensile_strength_mpa": 310,
      "values": {
        "40": 310,
        "100": 310,
        "150": 310,
        "200": 310,
        "250": 310,
        "300": 310,
        "325": 310,
        "350": 310,
        "375": 310,
        "400": 306,
        "425": 286,
        "450": 264,
        "475": 239,
        "500": 213,
        "525": 190,
        "550": null,
        "575": null,
        "600": null,
        "625": null,
        "650": null,
        "675": null,
        "700": null,
        "725": null,
        "750": null,
        "775": null,
        "800": null,
        "825": null,
        "850": null,
        "875": null,
        "900": null
      }
    },
    {
      "block": 1,
      "line_no": 13,
      "nominal_composition": null,
      "product_form": "Sheet",
      "spec_no": "SA–414",
      "type_grade": "A",
      "alloy_desig_uns_no": "K01501",
      "class_condition_temper": null,
      "size_thickness_mm": null,
      "min_tensile_strength_mpa": 310,
      "values": {
        "40": 310,
        "100": 310,
        "150": 310,
        "200": 310,
        "250": 310,
        "300": 310,
        "325": 310,
        "350": 310,
        "375": 310,
        "400": 306,
        "425": 286,
        "450": 264,
        "475": 239,
        "500": 213,
        "525": 190,
        "550": null,
        "575": null,
        "600": null,
        "625": null,
        "650": null,
        "675": null,
        "700": null,
        "725": null,
        "750": null,
        "775": null,
        "800": null,
        "825": null,
        "850": null,
        "875": null,
        "900": null
      }
    },
    {
      "block": 1,
      "line_no": 14,
      "nominal_composition": null,
      "product_form": "Wld. tube",
      "spec_no": "SA–513",
      "type_grade": "1/1010",
      "alloy_desig_uns_no": null,
      "class_condition_temper": null,
      "size_thickness_mm": null,
      "min_tensile_strength_mpa": 310,
      "values": {
        "40": 310,
        "100": 310,
        "150": 310,
        "200": 310,
        "250": 310,
        "300": 310,
        "325": 310,
        "350": 310,
        "375": 310,
        "400": 306,
        "425": 286,
        "450": 263,
        "475": 239,
        "500": 214,
        "525": 190,
        "550": null,
        "575": null,
        "600": null,
        "625": null,
        "650": null,
        "675": null,
        "700": null,
        "725": null,
        "750": null,
        "775": null,
        "800": null,
        "825": null,
        "850": null,
        "875": null,
        "900": null
      }
    },
    {
      "block": 1,
      "line_no": 15,
      "nominal_composition": null,
      "product_form": "Wld. tube",
      "spec_no": "SA–178",
      "type_grade": "A",
      "alloy_desig_uns_no": "K01200",
      "class_condition_temper": null,
      "size_thickness_mm": null,
      "min_tensile_strength_mpa": 325,
      "values": {
        "40": 324,
        "100": 324,
        "150": 324,
        "200": 324,
        "250": 324,
        "300": 324,
        "325": 324,
        "350": 324,
        "375": 324,
        "400": 319,
        "425": 299,
        "450": 275,
        "475": 250,
        "500": 223,
        "525": 198,
        "550": null,
        "575": null,
        "600": null,
        "625": null,
        "650": null,
        "675": null,
        "700": null,
        "725": null,
        "750": null,
        "775": null,
        "800": null,
        "825": null,
        "850": null,
        "875": null,
        "900": null
      }
    },
    {
      "block": 1,
      "line_no": 16,
      "nominal_composition": null,
      "product_form": "Smls. tube",
      "spec_no": "SA–179",
      "type_grade": null,
      "alloy_desig_uns_no": "K01200",
      "class_condition_temper": null,
      "size_thickness_mm": null,
      "min_tensile_strength_mpa": 325,
      "values": {
        "40": 324,
        "100": 324,
        "150": 324,
        "200": 324,
        "250": 324,
        "300": 324,
        "325": 324,
        "350": 324,
        "375": 324,
        "400": 319,
        "425": 299,
        "450": 275,
        "475": 250,
        "500": 223,
        "525": 198,
        "550": null,
        "575": null,
        "600": null,
        "625": null,
        "650": null,
        "675": null,
        "700": null,
        "725": null,
        "750": null,
        "775": null,
        "800": null,
        "825": null,
        "850": null,
        "875": null,
        "900": null
      }
    },
    {
      "block": 1,
      "line_no": 17,
      "nominal_composition": null,
      "product_form": "Smls. tube",
      "spec_no": "SA–192",
      "type_grade": null,
      "alloy_desig_uns_no": "K01201",
      "class_condition_temper": null,
      "size_thickness_mm": null,
      "min_tensile_strength_mpa": 325,
      "values": {
        "40": 324,
        "100": 324,
        "150": 324,
        "200": 324,
        "250": 324,
        "300": 324,
        "325": 324,
        "350": 324,
        "375": 324,
        "400": 319,
        "425": 299,
        "450": 275,
        "475": 250,
        "500": 223,
        "525": 198,
        "550": null,
        "575": null,
        "600": null,
        "625": null,
        "650": null,
        "675": null,
        "700": null,
        "725": null,
        "750": null,
        "775": null,
        "800": null,
        "825": null,
        "850": null,
        "875": null,
        "900": null
      }
    },
    {
      "block": 1,
      "line_no": 18,
      "nominal_composition": null,
      "product_form": "Wld. tube",
      "spec_no": "SA–214",
      "type_grade": null,
      "alloy_desig_uns_no": "K01807",
      "class_condition_temper": null,
      "size_thickness_mm": null,
      "min_tensile_strength_mpa": 325,
      "values": {
        "40": 324,
        "100": 324,
        "150": 324,
        "200": 324,
        "250": 324,
        "300": 324,
        "325": 324,
        "350": 324,
        "375": 324,
        "400": 319,
        "425": 299,
        "450": 275,
        "475": 250,
        "500": 223,
        "525": 198,
        "550": null,
        "575": null,
        "600": null,
        "625": null,
        "650": null,
        "675": null,
        "700": null,
        "725": null,
        "750": null,
        "775": null,
        "800": null,
        "825": null,
        "850": null,
        "875": null,
        "900": null
      }
    },
    {
      "block": 1,
      "line_no": 19,
      "nominal_composition": null,
      "product_form": "Smls. tube",
      "spec_no": "SA–556",
      "type_grade": "A2",
      "alloy_desig_uns_no": "K01807",
      "class_condition_temper": null,
      "size_thickness_mm": null,
      "min_tensile_strength_mpa": 325,
      "values": {
        "40": 324,
        "100": 324,
        "150": 324,
        "200": 324,
        "250": 324,
        "300": 324,
        "325": 324,
        "350": 324,
        "375": 324,
        "400": 319,
        "425": 299,
        "450": 275,
        "475": 250,
        "500": 223,
        "525": 198,
        "550": null,
        "575": null,
        "600": null,
        "625": null,
        "650": null,
        "675": null,
        "700": null,
        "725": null,
        "750": null,
        "775": null,
        "800": null,
        "825": null,
        "850": null,
        "875": null,
        "900": null
      }
    },
    {
      "block": 1,
      "line_no": 20,
      "nominal_composition": null,
      "product_form": null,
      "spec_no": null,
      "type_grade": null,
      "alloy_desig_uns_no": null,
      "class_condition_temper": null,
      "size_thickness_mm": null,
      "min_tensile_strength_mpa": null,
      "values": {
        "40": null,
        "100": null,
        "150": null,
        "200": null,
        "250": null,
        "300": null,
        "325": null,
        "350": null,
        "375": null,
        "400": null,
        "425": null,
        "450": null,
        "475": null,
        "500": null,
        "525": null,
        "550": null,
        "575": null,
        "600": null,
        "625": null,
        "650": null,
        "675": null,
        "700": null,
        "725": null,
        "750": null,
        "775": null,
        "800": null,
        "825": null,
        "850": null,
        "875": null,
        "900": null
      }
    },
    {
      "block": 1,
      "line_no": 21,
      "nominal_composition": null,
      "product_form": "Wld. pipe",
      "spec_no": "SA–53",
      "type_grade": "E/A",
      "alloy_desig_uns_no": "K02504",
      "class_condition_temper": null,
      "size_thickness_mm": null,
      "min_tensile_strength_mpa": 330,
      "values": {
        "40": 331,
        "100": 331,
        "150": 331,
        "200": 331,
        "250": 331,
        "300": 331,
        "325": 331,
        "350": 331,
        "375": 331,
        "400": 326,
        "425": 306,
        "450": 282,
        "475": 255,
        "500": 227,
        "525": 203,
        "550": null,
        "575": null,
        "600": null,
        "625": null,
        "650": null,
        "675": null,
        "700": null,
        "725": null,
        "750": null,
        "775": null,
        "800": null,
        "825": null,
        "850": null,
        "875": null,
        "900": null
      }
    },
    {
      "block": 1,
      "line_no": 22,
      "nominal_composition": null,
      "product_form": "Butt–wld. pipe",
      "spec_no": "SA–53",
      "type_grade": "F/A",
      "alloy_desig_uns_no": null,
      "class_condition_temper": null,
      "size_thickness_mm": null,
      "min_tensile_strength_mpa": 330,
      "values": {
        "40": 331,
        "100": 331,
        "150": 331,
        "200": 331,
        "250": 331,
        "300": 331,
        "325": 331,
        "350": 331,
        "375": 331,
        "400": 326,
        "425": 306,
        "450": 282,
        "475": 255,
        "500": 227,
        "525": 203,
        "550": null,
        "575": null,
        "600": null,
        "625": null,
        "650": null,
        "675": null,
        "700": null,
        "725": null,
        "750": null,
        "775": null,
        "800": null,
        "825": null,
        "850": null,
        "875": null,
        "900": null
      }
    },
    {
      "block": 1,
      "line_no": 23,
      "nominal_composition": null,
      "product_form": "Smls. pipe",
      "spec_no": "SA–53",
      "type_grade": "S/A",
      "alloy_desig_uns_no": "K02504",
      "class_condition_temper": null,
      "size_thickness_mm": null,
      "min_tensile_strength_mpa": 330,
      "values": {
        "40": 331,
        "100": 331,
        "150": 331,
        "200": 331,
        "250": 331,
        "300": 331,
        "325": 331,
        "350": 331,
        "375": 331,
        "400": 326,
        "425": 306,
        "450": 282,
        "475": 255,
        "500": 227,
        "525": 203,
        "550": null,
        "575": null,
        "600": null,
        "625": null,
        "650": null,
        "675": null,
        "700": null,
        "725": null,
        "750": null,
        "775": null,
        "800": null,
        "825": null,
        "850": null,
        "875": null,
        "900": null
      }
    },
    {
      "block": 1,
      "line_no": 24,
      "nominal_composition": null,
      "product_form": "Smls. pipe",
      "spec_no": "SA–106",
      "type_grade": "A",
      "alloy_desig_uns_no": "K02501",
      "class_condition_temper": null,
      "size_thickness_mm": null,
      "min_tensile_strength_mpa": 330,
      "values": {
        "40": 331,
        "100": 331,
        "150": 331,
        "200": 331,
        "250": 331,
        "300": 331,
        "325": 331,
        "350": 331,
        "375": 331,
        "400": 326,
        "425": 306,
        "450": 282,
        "475": 255,
        "500": 227,
        "525": 203,
        "550": null,
        "575": null,
        "600": null,
        "625": null,
        "650": null,
        "675": null,
        "700": null,
        "725": null,
        "750": null,
        "775": null,
        "800": null,
        "825": null,
        "850": null,
        "875": null,
        "900": null
      }
    },
    {
      "block": 1,
      "line_no": 25,
      "nominal_composition": null,
      "product_form": "Wld. pipe",
      "spec_no": "SA–135",
      "type_grade": "A",
      "alloy_desig_uns_no": null,
      "class_condition_temper": null,
      "size_thickness_mm": null,
      "min_tensile_strength_mpa": 330,
      "values": {
        "40": 331,
        "100": 331,
        "150": 331,
        "200": 331,
        "250": 331,
        "300": 331,
        "325": 331,
        "350": 331,
        "375": 331,
        "400": 326,
        "425": 306,
        "450": 282,
        "475": 255,
        "500": 227,
        "525": 203,
        "550": null,
        "575": null,
        "600": null,
        "625": null,
        "650": null,
        "675": null,
        "700": null,
        "725": null,
        "750": null,
        "775": null,
        "800": null,
        "825": null,
        "850": null,
        "875": null,
        "900": null
      }
    },
    {
      "block": 1,
      "line_no": 26,
      "nominal_composition": null,
      "product_form": "Forged pipe",
      "spec_no": "SA–369",
      "type_grade": "FPA",
      "alloy_desig_uns_no": "K02501",
      "class_condition_temper": null,
      "size_thickness_mm": null,
      "min_tensile_strength_mpa": 330,
      "values": {
        "40": 331,
        "100": 331,
        "150": 331,
        "200": 331,
        "250": 331,
        "300": 331,
        "325": 331,
        "350": 331,
        "375": 331,
        "400": 326,
        "425": 306,
        "450": 282,
        "475": 255,
        "500": 227,
        "525": 203,
        "550": null,
        "575": null,
        "600": null,
        "625": null,
        "650": null,
        "675": null,
        "700": null,
        "725": null,
        "750": null,
        "775": null,
        "800": null,
        "825": null,
        "850": null,
        "875": null,
        "900": null
      }
    },
    {
      "block": 1,
      "line_no": 27,
      "nominal_composition": null,
      "product_form": "Wld. pipe",
      "spec_no": "SA–587",
      "type_grade": null,
      "alloy_desig_uns_no": "K11500",
      "class_condition_temper": null,
      "size_thickness_mm": null,
      "min_tensile_strength_mpa": 330,
      "values": {
        "40": 331,
        "100": 331,
        "150": 331,
        "200": 331,
        "250": 331,
        "300": 331,
        "325": 331,
        "350": 331,
        "375": 331,
        "400": 326,
        "425": 306,
        "450": 282,
        "475": 255,
        "500": 227,
        "525": 203,
        "550": null,
        "575": null,
        "600": null,
        "625": null,
        "650": null,
        "675": null,
        "700": null,
        "725": null,
        "750": null,
        "775": null,
        "800": null,
        "825": null,
        "850": null,
        "875": null,
        "900": null
      }
    },
    {
      "block": 1,
      "line_no": 28,
      "nominal_composition": null,
      "product_form": "Wld. tube",
      "spec_no": "SA–513",
      "type_grade": "1/1015",
      "alloy_desig_uns_no": null,
      "class_condition_temper": null,
      "size_thickness_mm": null,
      "min_tensile_strength_mpa": 330,
      "values": {
        "40": 331,
        "100": 331,
        "150": 331,
        "200": 331,
        "250": 331,
        "300": 331,
        "325": 331,
        "350": 331,
        "375": 331,
        "400": 326,
        "425": 305,
        "450": 281,
        "475": 255,
        "500": 228,
        "525": 202,
        "550": null,
        "575": null,
        "600": null,
        "625": null,
        "650": null,
        "675": null,
        "700": null,
        "725": null,
        "750": null,
        "775": null,
        "800": null,
        "825": null,
        "850": null,
        "875": null,
        "900": null
      }
    },
    {
      "block": 1,
      "line_no": 29,
      "nominal_composition": null,
      "product_form": "Bar",
      "spec_no": "SA–675",
      "type_grade": 50,
      "alloy_desig_uns_no": null,
      "class_condition_temper": null,
      "size_thickness_mm": null,
      "min_tensile_strength_mpa": 345,
      "values": {
        "40": 345,
        "100": 345,
        "150": 345,
        "200": 345,
        "250": 345,
        "300": 345,
        "325": 345,
        "350": 345,
        "375": 345,
        "400": 340,
        "425": 318,
        "450": 293,
        "475": 265,
        "500": 237,
        "525": 211,
        "550": null,
        "575": null,
        "600": null,
        "625": null,
        "650": null,
        "675": null,
        "700": null,
        "725": null,
        "750": null,
        "775": null,
        "800": null,
        "825": null,
        "850": null,
        "875": null,
        "900": null
      }
    },
    {
      "block": 1,
      "line_no": 30,
      "nominal_composition": null,
      "product_form": "Wld. pipe",
      "spec_no": "SA–134",
      "type_grade": "A283B",
      "alloy_desig_uns_no": null,
      "class_condition_temper": null,
      "size_thickness_mm": null,
      "min_tensile_strength_mpa": 345,
      "values": {
        "40": 345,
        "100": 345,
        "150": 345,
        "200": 345,
        "250": 345,
        "300": 345,
        "325": 345,
        "350": 345,
        "375": 345,
        "400": 340,
        "425": 318,
        "450": 293,
        "475": 265,
        "500": 237,
        "525": 211,
        "550": null,
        "575": null,
        "600": null,
        "625": null,
        "650": null,
        "675": null,
        "700": null,
        "725": null,
        "750": null,
        "775": null,
        "800": null,
        "825": null,
        "850": null,
        "875": null,
        "900": null
      }
    },
    {
      "block": 1,
      "line_no": 31,
      "nominal_composition": null,
      "product_form": "Plate",
      "spec_no": "SA–285",
      "type_grade": "B",
      "alloy_desig_uns_no": "K02200",
      "class_condition_temper": null,
      "size_thickness_mm": null,
      "min_tensile_strength_mpa": 345,
      "values": {
        "40": 345,
        "100": 345,
        "150": 345,
        "200": 345,
        "250": 345,
        "300": 345,
        "325": 345,
        "350": 345,
        "375": 345,
        "400": 340,
        "425": 318,
        "450": 293,
        "475": 265,
        "500": 237,
        "525": 211,
        "550": null,
        "575": null,
        "600": null,
        "625": null,
        "650": null,
        "675": null,
        "700": null,
        "725": null,
        "750": null,
        "775": null,
        "800": null,
        "825": null,
        "850": null,
        "875": null,
        "900": null
      }
    },
    {
      "block": 1,
      "line_no": 32,
      "nominal_composition": null,
      "product_form": "Wld. pipe",
      "spec_no": "SA–672",
      "type_grade": "A50",
      "alloy_desig_uns_no": "K02200",
      "class_condition_temper": null,
      "size_thickness_mm": null,
      "min_tensile_strength_mpa": 345,
      "values": {
        "40": 345,
        "100": 345,
        "150": 345,
        "200": 345,
        "250": 345,
        "300": 345,
        "325": 345,
        "350": 345,
        "375": 345,
        "400": 340,
        "425": 318,
        "450": 293,
        "475": 265,
        "500": 237,
        "525": 211,
        "550": null,
        "575": null,
        "600": null,
        "625": null,
        "650": null,
        "675": null,
        "700": null,
        "725": null,
        "750": null,
        "775": null,
        "800": null,
        "825": null,
        "850": null,
        "875": null,
        "900": null
      }
    },
    {
      "block": 1,
      "line_no": 33,
      "nominal_composition": null,
      "product_form": "Sheet",
      "spec_no": "SA–414",
      "type_grade": "B",
      "alloy_desig_uns_no": "K02201",
      "class_condition_temper": null,
      "size_thickness_mm": null,
      "min_tensile_strength_mpa": 345,
      "values": {
        "40": 345,
        "100": 345,
        "150": 345,
        "200": 345,
        "250": 345,
        "300": 345,
        "325": 345,
        "350": 345,
        "375": 345,
        "400": 340,
        "425": 318,
        "450": 293,
        "475": 265,
        "500": 237,
        "525": 211,
        "550": null,
        "575": null,
        "600": null,
        "625": null,
        "650": null,
        "675": null,
        "700": null,
        "725": null,
        "750": null,
        "775": null,
        "800": null,
        "825": null,
        "850": null,
        "875": null,
        "900": null
      }
    },
    {
      "block": 1,
      "line_no": 34,
      "nominal_composition": null,
      "product_form": "Plate",
      "spec_no": "SA/EN 10028–3",
      "type_grade": "P275NH",
      "alloy_desig_uns_no": null,
      "class_condition_temper": null,
      "size_thickness_mm": "150 < t ≤250",
      "min_tensile_strength_mpa": 350,
      "values": {
        "40": 350,
        "100": 350,
        "150": 350,
        "200": 350,
        "250": 350,
        "300": 350,
        "325": 350,
        "350": 350,
        "375": 350,
        "400": 345,
        "425": 323,
        "450": 298,
        "475": 270,
        "500": 241,
        "525": 214,
        "550": null,
        "575": null,
        "600": null,
        "625": null,
        "650": null,
        "675": null,
        "700": null,
        "725": null,
        "750": null,
        "775": null,
        "800": null,
        "825": null,
        "850": null,
        "875": null,
        "900": null
      }
    },
    {
      "block": 1,
      "line_no": 35,
      "nominal_composition": null,
      "product_form": "Plate",
      "spec_no": "SA/EN 10025–2",
      "type_grade": "S235JR",
      "alloy_desig_uns_no": null,
      "class_condition_temper": null,
      "size_thickness_mm": "t ≤100",
      "min_tensile_strength_mpa": 360,
      "values": {
        "40": 359,
        "100": 359,
        "150": 359,
        "200": 359,
        "250": 359,
        "300": 359,
        "325": 359,
        "350": 359,
        "375": 359,
        "400": 354,
        "425": 331,
        "450": 305,
        "475": 276,
        "500": 247,
        "525": 219,
        "550": null,
        "575": null,
        "600": null,
        "625": null,
        "650": null,
        "675": null,
        "700": null,
        "725": null,
        "750": null,
        "775": null,
        "800": null,
        "825": null,
        "850": null,
        "875": null,
        "900": null
      }
    },
    {
      "block": 1,
      "line_no": 36,
      "nominal_composition": null,
      "product_form": "Plate",
      "spec_no": "SA/EN 10028–2",
      "type_grade": "P235GH",
      "alloy_desig_uns_no": null,
      "class_condition_temper": null,
      "size_thickness_mm": "≤60",
      "min_tensile_strength_mpa": 360,
      "values": {
        "40": 360,
        "100": 360,
        "150": 360,
        "200": 360,
        "250": 360,
        "300": 360,
        "325": 360,
        "350": 360,
        "375": 360,
        "400": 355,
        "425": 332,
        "450": 306,
        "475": 277,
        "500": 248,
        "525": 220,
        "550": null,
        "575": null,
        "600": null,
        "625": null,
        "650": null,
        "675": null,
        "700": null,
        "725": null,
        "750": null,
        "775": null,
        "800": null,
        "825": null,
        "850": null,
        "875": null,
        "900": null
      }
    },
    {
      "block": 1,
      "line_no": 37,
      "nominal_composition": null,
      "product_form": "Plate",
      "spec_no": "SA/EN 10028–3",
      "type_grade": "P275NH",
      "alloy_desig_uns_no": null,
      "class_condition_temper": null,
      "size_thickness_mm": "100 < t ≤150",
      "min_tensile_strength_mpa": 360,
      "values": {
        "40": 360,
        "100": 360,
        "150": 360,
        "200": 360,
        "250": 360,
        "300": 360,
        "325": 360,
        "350": 360,
        "375": 360,
        "400": 355,
        "425": 332,
        "450": 306,
        "475": 277,
        "500": 248,
        "525": 220,
        "550": null,
        "575": null,
        "600": null,
        "625": null,
        "650": null,
        "675": null,
        "700": null,
        "725": null,
        "750": null,
        "775": null,
        "800": null,
        "825": null,
        "850": null,
        "875": null,
        "900": null
      }
    },
    {
      "block": 1,
      "line_no": 38,
      "nominal_composition": null,
      "product_form": "Smls. tube",
      "spec_no": "SA/EN 10216–2",
      "type_grade": "P235GH",
      "alloy_desig_uns_no": null,
      "class_condition_temper": null,
      "size_thickness_mm": "t ≤60",
      "min_tensile_strength_mpa": 360,
      "values": {
        "40": 360,
        "100": 360,
        "150": 360,
        "200": 360,
        "250": 360,
        "300": 360,
        "325": 360,
        "350": 360,
        "375": 360,
        "400": 355,
        "425": 332,
        "450": 306,
        "475": 277,
        "500": 248,
        "525": 220,
        "550": null,
        "575": null,
        "600": null,
        "625": null,
        "650": null,
        "675": null,
        "700": null,
        "725": null,
        "750": null,
        "775": null,
        "800": null,
        "825": null,
        "850": null,
        "875": null,
        "900": null
      }
    },
    {
      "block": 1,
      "line_no": 39,
      "nominal_composition": null,
      "product_form": "Wld. pipe & tube",
      "spec_no": "SA/EN 10217–1",
      "type_grade": "P235TR2",
      "alloy_desig_uns_no": null,
      "class_condition_temper": null,
      "size_thickness_mm": "t ≤40",
      "min_tensile_strength_mpa": 360,
      "values": {
        "40": 359,
        "100": 359,
        "150": 359,
        "200": 359,
        "250": 359,
        "300": 359,
        "325": 359,
        "350": 359,
        "375": 359,
        "400": 353,
        "425": 331,
        "450": 305,
        "475": 276,
        "500": 247,
        "525": 219,
        "550": null,
        "575": null,
        "600": null,
        "625": null,
        "650": null,
        "675": null,
        "700": null,
        "725": null,
        "750": null,
        "775": null,
        "800": null,
        "825": null,
        "850": null,
        "875": null,
        "900": null
      }
    },
    {
      "block": 1,
      "line_no": 40,
      "nominal_composition": null,
      "product_form": "Sheet, strip",
      "spec_no": "SA–1011",
      "type_grade": 36,
      "alloy_desig_uns_no": "SS",
      "class_condition_temper": "Type 1",
      "size_thickness_mm": "t ≤6",
      "min_tensile_strength_mpa": 365,
      "values": {
        "40": 366,
        "100": 366,
        "150": 364,
        "200": 362,
        "250": 362,
        "300": 362,
        "325": 362,
        "350": 362,
        "375": null,
        "400": null,
        "425": null,
        "450": null,
        "475": null,
        "500": null,
        "525": null,
        "550": null,
        "575": null,
        "600": null,
        "625": null,
        "650": null,
        "675": null,
        "700": null,
        "725": null,
        "750": null,
        "775": null,
        "800": null,
        "825": null,
