Repository: danivelas0/asme-pcc

File: resources/bpvc_ii_d_metric_2025/table_y_1.json (part 1 of 71)
{
  "source": {
    "code": "ASME BPVC Section II, Part D (Metric)",
    "edition": "2025",
    "title": "ASME Boiler and Pressure Vessel Code, Section II - Materials, Part D - Properties (Metric)",
    "extracted_from": "D Metric 2025 .pdf",
    "note": "Technical content only. Publisher front/back matter, running heads and printed folios are omitted. Values are as printed; the ASME ellipsis (no value / not permitted) is represented as null. NP = Not Permitted and SPT = Supports Only are kept verbatim where printed."
  },
  "table_id": "Table Y-1",
  "title": "Yield Strength Values, Sy, for Ferrous and Nonferrous Materials",
  "pdf_pages": [
    868,
    1202
  ],
  "page_count": 280,
  "row_count": 2475,
  "columns_identification": [
    "Nominal Composition",
    "Product Form",
    "Spec. No.",
    "Type/Grade",
    "Alloy Desig./UNS No.",
    "Class/Condition/ Temper",
    "Size/Thickness, mm",
    "Min. Tensile Strength, MPa",
    "Min. Yield Strength, MPa",
    "Notes"
  ],
  "columns_values": [
    "40",
    "65",
    "100",
    "125",
    "150",
    "175",
    "200",
    "225",
    "250",
    "275",
    "300",
    "325",
    "350",
    "375",
    "400",
    "425",
    "450",
    "475",
    "500",
    "525",
    "550",
    "575",
    "600",
    "625",
    "650",
    "675",
    "700",
    "725",
    "750",
    "775",
    "800",
    "825",
    "850",
    "875",
    "900"
  ],
  "value_axis": "Yield Strength, MPa (Multiply by 1000 to Obtain kPa), for Metal Temperature, °C, Not Exceeding",
  "column_groups": [
    "Yield Strength, MPa (Multiply by 1000 to Obtain kPa), for Metal Temperature, °C, Not Exceeding"
  ],
  "rows": [
    {
      "block": 1,
      "line_no": 1,
      "nominal_composition": null,
      "product_form": "Sheet",
      "spec_no": "SA–1008",
      "type_grade": "CS–A",
      "alloy_desig_uns_no": null,
      "class_condition_temper": null,
      "size_thickness_mm": null,
      "min_tensile_strength_mpa": 275,
      "min_yield_strength_mpa": 140,
      "notes": null,
      "values": {
        "40": 138,
        "65": 130,
        "100": 126,
        "125": 124,
        "150": 122,
        "175": 120,
        "200": 118,
        "225": 116,
        "250": 114,
        "275": 111,
        "300": 107,
        "325": 104,
        "350": 101,
        "375": 98.1,
        "400": 95.0,
        "425": 92.5,
        "450": 90.1,
        "475": 87.5,
        "500": 85.6,
        "525": 83.4,
        "550": null,
        "575": null,
        "600": null,
        "625": null,
        "650": null,
        "675": null,
        "700": null,
        "725": null,
        "750": null,
        "775": null,
        "800": null,
        "825": null,
        "850": null,
        "875": null,
        "900": null
      }
    },
    {
      "block": 1,
      "line_no": 2,
      "nominal_composition": null,
      "product_form": "Sheet",
      "spec_no": "SA–1008",
      "type_grade": "CS–B",
      "alloy_desig_uns_no": null,
      "class_condition_temper": null,
      "size_thickness_mm": null,
      "min_tensile_strength_mpa": 275,
      "min_yield_strength_mpa": 140,
      "notes": null,
      "values": {
        "40": 138,
        "65": 130,
        "100": 126,
        "125": 124,
        "150": 122,
        "175": 120,
        "200": 118,
        "225": 116,
        "250": 114,
        "275": 111,
        "300": 107,
        "325": 104,
        "350": 101,
        "375": 98.1,
        "400": 95.0,
        "425": 92.5,
        "450": 90.1,
        "475": 87.5,
        "500": 85.6,
        "525": 83.4,
        "550": null,
        "575": null,
        "600": null,
        "625": null,
        "650": null,
        "675": null,
        "700": null,
        "725": null,
        "750": null,
        "775": null,
        "800": null,
        "825": null,
        "850": null,
        "875": null,
        "900": null
      }
    },
    {
      "block": 1,
      "line_no": 3,
      "nominal_composition": null,
      "product_form": "Wld. tube",
      "spec_no": "SA–513",
      "type_grade": "1/1008",
      "alloy_desig_uns_no": null,
      "class_condition_temper": null,
      "size_thickness_mm": null,
      "min_tensile_strength_mpa": 290,
      "min_yield_strength_mpa": 207,
      "notes": null,
      "values": {
        "40": 207,
        "65": 194,
        "100": 188,
        "125": 186,
        "150": 183,
        "175": 180,
        "200": 178,
        "225": 175,
        "250": 171,
        "275": 166,
        "300": 162,
        "325": 157,
        "350": 153,
        "375": 148,
        "400": 143,
        "425": 139,
        "450": 135,
        "475": 132,
        "500": 128,
        "525": 126,
        "550": null,
        "575": null,
        "600": null,
        "625": null,
        "650": null,
        "675": null,
        "700": null,
        "725": null,
        "750": null,
        "775": null,
        "800": null,
        "825": null,
        "850": null,
        "875": null,
        "900": null
      }
    },
    {
      "block": 1,
      "line_no": 4,
      "nominal_composition": null,
      "product_form": "Bar",
      "spec_no": "SA–675",
      "type_grade": 45,
      "alloy_desig_uns_no": null,
      "class_condition_temper": null,
      "size_thickness_mm": null,
      "min_tensile_strength_mpa": 310,
      "min_yield_strength_mpa": 155,
      "notes": null,
      "values": {
        "40": 155,
        "65": 146,
        "100": 141,
        "125": 139,
        "150": 137,
        "175": 135,
        "200": 133,
        "225": 130,
        "250": 127,
        "275": 124,
        "300": 121,
        "325": 117,
        "350": 114,
        "375": 110,
        "400": 107,
        "425": 104,
        "450": 101,
        "475": 98.6,
        "500": 96.2,
        "525": 93.7,
        "550": null,
        "575": null,
        "600": null,
        "625": null,
        "650": null,
        "675": null,
        "700": null,
        "725": null,
        "750": null,
        "775": null,
        "800": null,
        "825": null,
        "850": null,
        "875": null,
        "900": null
      }
    },
    {
      "block": 1,
      "line_no": 5,
      "nominal_composition": null,
      "product_form": "Wld. pipe",
      "spec_no": "SA–134",
      "type_grade": "A283A",
      "alloy_desig_uns_no": null,
      "class_condition_temper": null,
      "size_thickness_mm": null,
      "min_tensile_strength_mpa": 310,
      "min_yield_strength_mpa": 165,
      "notes": null,
      "values": {
        "40": 165,
        "65": 156,
        "100": 151,
        "125": 149,
        "150": 146,
        "175": 144,
        "200": 142,
        "225": 139,
        "250": 136,
        "275": 133,
        "300": 129,
        "325": 125,
        "350": 122,
        "375": 118,
        "400": 114,
        "425": 111,
        "450": 108,
        "475": 106,
        "500": 103,
        "525": 99.8,
        "550": null,
        "575": null,
        "600": null,
        "625": null,
        "650": null,
        "675": null,
        "700": null,
        "725": null,
        "750": null,
        "775": null,
        "800": null,
        "825": null,
        "850": null,
        "875": null,
        "900": null
      }
    },
    {
      "block": 1,
      "line_no": 6,
      "nominal_composition": null,
      "product_form": "Plate",
      "spec_no": "SA–285",
      "type_grade": "A",
      "alloy_desig_uns_no": "K01700 …",
      "class_condition_temper": null,
      "size_thickness_mm": null,
      "min_tensile_strength_mpa": 310,
      "min_yield_strength_mpa": 165,
      "notes": null,
      "values": {
        "40": 165,
        "65": 156,
        "100": 151,
        "125": 149,
        "150": 146,
        "175": 144,
        "200": 142,
        "225": 139,
        "250": 136,
        "275": 133,
        "300": 129,
        "325": 125,
        "350": 122,
        "375": 118,
        "400": 114,
        "425": 111,
        "450": 108,
        "475": 106,
        "500": 103,
        "525": 99.8,
        "550": null,
        "575": null,
        "600": null,
        "625": null,
        "650": null,
        "675": null,
        "700": null,
        "725": null,
        "750": null,
        "775": null,
        "800": null,
        "825": null,
        "850": null,
        "875": null,
        "900": null
      }
    },
    {
      "block": 1,
      "line_no": 7,
      "nominal_composition": null,
      "product_form": "Wld. pipe",
      "spec_no": "SA–672",
      "type_grade": "A45",
      "alloy_desig_uns_no": "K01700 …",
      "class_condition_temper": null,
      "size_thickness_mm": null,
      "min_tensile_strength_mpa": 310,
      "min_yield_strength_mpa": 165,
      "notes": null,
      "values": {
        "40": 165,
        "65": 156,
        "100": 151,
        "125": 149,
        "150": 146,
        "175": 144,
        "200": 142,
        "225": 139,
        "250": 136,
        "275": 133,
        "300": 129,
        "325": 125,
        "350": 122,
        "375": 118,
        "400": 114,
        "425": 111,
        "450": 108,
        "475": 106,
        "500": 103,
        "525": 99.8,
        "550": null,
        "575": null,
        "600": null,
        "625": null,
        "650": null,
        "675": null,
        "700": null,
        "725": null,
        "750": null,
        "775": null,
        "800": null,
        "825": null,
        "850": null,
        "875": null,
        "900": null
      }
    },
    {
      "block": 1,
      "line_no": 8,
      "nominal_composition": null,
      "product_form": "Sheet",
      "spec_no": "SA–414",
      "type_grade": "A",
      "alloy_desig_uns_no": "K01501 …",
      "class_condition_temper": null,
      "size_thickness_mm": null,
      "min_tensile_strength_mpa": 310,
      "min_yield_strength_mpa": 170,
      "notes": null,
      "values": {
        "40": 172,
        "65": 162,
        "100": 157,
        "125": 155,
        "150": 152,
        "175": 150,
        "200": 148,
        "225": 145,
        "250": 142,
        "275": 139,
        "300": 135,
        "325": 131,
        "350": 127,
        "375": 123,
        "400": 119,
        "425": 116,
        "450": 113,
        "475": 110,
        "500": 107,
        "525": 104,
        "550": null,
        "575": null,
        "600": null,
        "625": null,
        "650": null,
        "675": null,
        "700": null,
        "725": null,
        "750": null,
        "775": null,
        "800": null,
        "825": null,
        "850": null,
        "875": null,
        "900": null
      }
    },
    {
      "block": 1,
      "line_no": 9,
      "nominal_composition": null,
      "product_form": "Wld. tube",
      "spec_no": "SA–513",
      "type_grade": "1/1010",
      "alloy_desig_uns_no": null,
      "class_condition_temper": null,
      "size_thickness_mm": null,
      "min_tensile_strength_mpa": 310,
      "min_yield_strength_mpa": 221,
      "notes": null,
      "values": {
        "40": 221,
        "65": 207,
        "100": 201,
        "125": 198,
        "150": 195,
        "175": 192,
        "200": 190,
        "225": 186,
        "250": 182,
        "275": 178,
        "300": 173,
        "325": 168,
        "350": 163,
        "375": 158,
        "400": 153,
        "425": 148,
        "450": 144,
        "475": 141,
        "500": 137,
        "525": 134,
        "550": null,
        "575": null,
        "600": null,
        "625": null,
        "650": null,
        "675": null,
        "700": null,
        "725": null,
        "750": null,
        "775": null,
        "800": null,
        "825": null,
        "850": null,
        "875": null,
        "900": null
      }
    },
    {
      "block": 1,
      "line_no": 10,
      "nominal_composition": null,
      "product_form": "Wld. tube",
      "spec_no": "SA–178",
      "type_grade": "A",
      "alloy_desig_uns_no": "K01200 …",
      "class_condition_temper": null,
      "size_thickness_mm": null,
      "min_tensile_strength_mpa": 325,
      "min_yield_strength_mpa": 180,
      "notes": null,
      "values": {
        "40": 179,
        "65": 168,
        "100": 163,
        "125": 161,
        "150": 158,
        "175": 156,
        "200": 154,
        "225": 151,
        "250": 148,
        "275": 144,
        "300": 140,
        "325": 136,
        "350": 132,
        "375": 128,
        "400": 124,
        "425": 120,
        "450": 117,
        "475": 114,
        "500": 111,
        "525": 109,
        "550": null,
        "575": null,
        "600": null,
        "625": null,
        "650": null,
        "675": null,
        "700": null,
        "725": null,
        "750": null,
        "775": null,
        "800": null,
        "825": null,
        "850": null,
        "875": null,
        "900": null
      }
    },
    {
      "block": 1,
      "line_no": 11,
      "nominal_composition": null,
      "product_form": "Smls. tube",
      "spec_no": "SA–179",
      "type_grade": null,
      "alloy_desig_uns_no": "K01200 …",
      "class_condition_temper": null,
      "size_thickness_mm": null,
      "min_tensile_strength_mpa": 325,
      "min_yield_strength_mpa": 180,
      "notes": null,
      "values": {
        "40": 179,
        "65": 168,
        "100": 163,
        "125": 161,
        "150": 158,
        "175": 156,
        "200": 154,
        "225": 151,
        "250": 148,
        "275": 144,
        "300": 140,
        "325": 136,
        "350": 132,
        "375": 128,
        "400": 124,
        "425": 120,
        "450": 117,
        "475": 114,
        "500": 111,
        "525": 109,
        "550": null,
        "575": null,
        "600": null,
        "625": null,
        "650": null,
        "675": null,
        "700": null,
        "725": null,
        "750": null,
        "775": null,
        "800": null,
        "825": null,
        "850": null,
        "875": null,
        "900": null
      }
    },
    {
      "block": 1,
      "line_no": 12,
      "nominal_composition": null,
      "product_form": "Smls. tube",
      "spec_no": "SA–192",
      "type_grade": null,
      "alloy_desig_uns_no": "K01201 …",
      "class_condition_temper": null,
      "size_thickness_mm": null,
      "min_tensile_strength_mpa": 325,
      "min_yield_strength_mpa": 180,
      "notes": null,
      "values": {
        "40": 179,
        "65": 168,
        "100": 163,
        "125": 161,
        "150": 158,
        "175": 156,
        "200": 154,
        "225": 151,
        "250": 148,
        "275": 144,
        "300": 140,
        "325": 136,
        "350": 132,
        "375": 128,
        "400": 124,
        "425": 120,
        "450": 117,
        "475": 114,
        "500": 111,
        "525": 109,
        "550": null,
        "575": null,
        "600": null,
        "625": null,
        "650": null,
        "675": null,
        "700": null,
        "725": null,
        "750": null,
        "775": null,
        "800": null,
        "825": null,
        "850": null,
        "875": null,
        "900": null
      }
    },
    {
      "block": 1,
      "line_no": 13,
      "nominal_composition": null,
      "product_form": "Wld. tube",
      "spec_no": "SA–214",
      "type_grade": null,
      "alloy_desig_uns_no": "K01807 …",
      "class_condition_temper": null,
      "size_thickness_mm": null,
      "min_tensile_strength_mpa": 325,
      "min_yield_strength_mpa": 180,
      "notes": null,
      "values": {
        "40": 179,
        "65": 168,
        "100": 163,
        "125": 161,
        "150": 158,
        "175": 156,
        "200": 154,
        "225": 151,
        "250": 148,
        "275": 144,
        "300": 140,
        "325": 136,
        "350": 132,
        "375": 128,
        "400": 124,
        "425": 120,
        "450": 117,
        "475": 114,
        "500": 111,
        "525": 109,
        "550": null,
        "575": null,
        "600": null,
        "625": null,
        "650": null,
        "675": null,
        "700": null,
        "725": null,
        "750": null,
        "775": null,
        "800": null,
        "825": null,
        "850": null,
        "875": null,
        "900": null
      }
    },
    {
      "block": 1,
      "line_no": 14,
      "nominal_composition": null,
      "product_form": "Smls. tube",
      "spec_no": "SA–556",
      "type_grade": "A2",
      "alloy_desig_uns_no": "K01807 …",
      "class_condition_temper": null,
      "size_thickness_mm": null,
      "min_tensile_strength_mpa": 325,
      "min_yield_strength_mpa": 180,
      "notes": null,
      "values": {
        "40": 179,
        "65": 168,
        "100": 163,
        "125": 161,
        "150": 158,
        "175": 156,
        "200": 154,
        "225": 151,
        "250": 148,
        "275": 144,
        "300": 140,
        "325": 136,
        "350": 132,
        "375": 128,
        "400": 124,
        "425": 120,
        "450": 117,
        "475": 114,
        "500": 111,
        "525": 109,
        "550": null,
        "575": null,
        "600": null,
        "625": null,
        "650": null,
        "675": null,
        "700": null,
        "725": null,
        "750": null,
        "775": null,
        "800": null,
        "825": null,
        "850": null,
        "875": null,
        "900": null
      }
    },
    {
      "block": 1,
      "line_no": 15,
      "nominal_composition": null,
      "product_form": null,
      "spec_no": null,
      "type_grade": null,
      "alloy_desig_uns_no": null,
      "class_condition_temper": null,
      "size_thickness_mm": null,
      "min_tensile_strength_mpa": null,
      "min_yield_strength_mpa": null,
      "notes": null,
      "values": {
        "40": null,
        "65": null,
        "100": null,
        "125": null,
        "150": null,
        "175": null,
        "200": null,
        "225": null,
        "250": null,
        "275": null,
        "300": null,
        "325": null,
        "350": null,
        "375": null,
        "400": null,
        "425": null,
        "450": null,
        "475": null,
        "500": null,
        "525": null,
        "550": null,
        "575": null,
        "600": null,
        "625": null,
        "650": null,
        "675": null,
        "700": null,
        "725": null,
        "750": null,
        "775": null,
        "800": null,
        "825": null,
        "850": null,
        "875": null,
        "900": null
      }
    },
    {
      "block": 1,
      "line_no": 16,
      "nominal_composition": null,
      "product_form": "Wld. pipe",
      "spec_no": "SA–53",
      "type_grade": "E/A",
      "alloy_desig_uns_no": "K02504 …",
      "class_condition_temper": null,
      "size_thickness_mm": null,
      "min_tensile_strength_mpa": 330,
      "min_yield_strength_mpa": 205,
      "notes": null,
      "values": {
        "40": 207,
        "65": 195,
        "100": 189,
        "125": 186,
        "150": 183,
        "175": 180,
        "200": 177,
        "225": 174,
        "250": 170,
        "275": 166,
        "300": 161,
        "325": 157,
        "350": 152,
        "375": 148,
        "400": 143,
        "425": 139,
        "450": 135,
        "475": 132,
        "500": 128,
        "525": 125,
        "550": null,
        "575": null,
        "600": null,
        "625": null,
        "650": null,
        "675": null,
        "700": null,
        "725": null,
        "750": null,
        "775": null,
        "800": null,
        "825": null,
        "850": null,
        "875": null,
        "900": null
      }
    },
    {
      "block": 1,
      "line_no": 17,
      "nominal_composition": null,
      "product_form": "Butt–wld. pipe",
      "spec_no": "SA–53",
      "type_grade": "F/A",
      "alloy_desig_uns_no": null,
      "class_condition_temper": null,
      "size_thickness_mm": null,
      "min_tensile_strength_mpa": 330,
      "min_yield_strength_mpa": 205,
      "notes": null,
      "values": {
        "40": 207,
        "65": 195,
        "100": 189,
        "125": 186,
        "150": 183,
        "175": 180,
        "200": 177,
        "225": 174,
        "250": 170,
        "275": 166,
        "300": 161,
        "325": 157,
        "350": 152,
        "375": 148,
        "400": 143,
        "425": 139,
        "450": 135,
        "475": 132,
        "500": 128,
        "525": 125,
        "550": null,
        "575": null,
        "600": null,
        "625": null,
        "650": null,
        "675": null,
        "700": null,
        "725": null,
        "750": null,
        "775": null,
        "800": null,
        "825": null,
        "850": null,
        "875": null,
        "900": null
      }
    },
    {
      "block": 1,
      "line_no": 18,
      "nominal_composition": null,
      "product_form": "Smls. pipe",
      "spec_no": "SA–53",
      "type_grade": "S/A",
      "alloy_desig_uns_no": "K02504 …",
      "class_condition_temper": null,
      "size_thickness_mm": null,
      "min_tensile_strength_mpa": 330,
      "min_yield_strength_mpa": 205,
      "notes": null,
      "values": {
        "40": 207,
        "65": 195,
        "100": 189,
        "125": 186,
        "150": 183,
        "175": 180,
        "200": 177,
        "225": 174,
        "250": 170,
        "275": 166,
        "300": 161,
        "325": 157,
        "350": 152,
        "375": 148,
        "400": 143,
        "425": 139,
        "450": 135,
        "475": 132,
        "500": 128,
        "525": 125,
        "550": null,
        "575": null,
        "600": null,
        "625": null,
        "650": null,
        "675": null,
        "700": null,
        "725": null,
        "750": null,
        "775": null,
        "800": null,
        "825": null,
        "850": null,
        "875": null,
        "900": null
      }
    },
    {
      "block": 1,
      "line_no": 19,
      "nominal_composition": null,
      "product_form": "Smls. pipe",
      "spec_no": "SA–106",
      "type_grade": "A",
      "alloy_desig_uns_no": "K02501 …",
      "class_condition_temper": null,
      "size_thickness_mm": null,
      "min_tensile_strength_mpa": 330,
      "min_yield_strength_mpa": 205,
      "notes": null,
      "values": {
        "40": 207,
        "65": 195,
        "100": 189,
        "125": 186,
        "150": 183,
        "175": 180,
        "200": 177,
        "225": 174,
        "250": 170,
        "275": 166,
        "300": 161,
        "325": 157,
        "350": 152,
        "375": 148,
        "400": 143,
        "425": 139,
        "450": 135,
        "475": 132,
        "500": 128,
        "525": 125,
        "550": null,
        "575": null,
        "600": null,
        "625": null,
        "650": null,
        "675": null,
        "700": null,
        "725": null,
        "750": null,
        "775": null,
        "800": null,
        "825": null,
        "850": null,
        "875": null,
        "900": null
      }
    },
    {
      "block": 1,
      "line_no": 20,
      "nominal_composition": null,
      "product_form": "Wld. pipe",
      "spec_no": "SA–135",
      "type_grade": "A",
      "alloy_desig_uns_no": null,
      "class_condition_temper": null,
      "size_thickness_mm": null,
      "min_tensile_strength_mpa": 330,
      "min_yield_strength_mpa": 205,
      "notes": null,
      "values": {
        "40": 207,
        "65": 195,
        "100": 189,
        "125": 186,
        "150": 183,
        "175": 180,
        "200": 177,
        "225": 174,
        "250": 170,
        "275": 166,
        "300": 161,
        "325": 157,
        "350": 152,
        "375": 148,
        "400": 143,
        "425": 139,
        "450": 135,
        "475": 132,
        "500": 128,
        "525": 125,
        "550": null,
        "575": null,
        "600": null,
        "625": null,
        "650": null,
        "675": null,
        "700": null,
        "725": null,
        "750": null,
        "775": null,
        "800": null,
        "825": null,
        "850": null,
        "875": null,
        "900": null
      }
    },
    {
      "block": 1,
      "line_no": 21,
      "nominal_composition": null,
      "product_form": "Forged pipe",
      "spec_no": "SA–369",
      "type_grade": "FPA",
      "alloy_desig_uns_no": "K02501 …",
      "class_condition_temper": null,
      "size_thickness_mm": null,
      "min_tensile_strength_mpa": 330,
      "min_yield_strength_mpa": 205,
      "notes": null,
      "values": {
        "40": 207,
        "65": 195,
        "100": 189,
        "125": 186,
        "150": 183,
        "175": 180,
        "200": 177,
        "225": 174,
        "250": 170,
        "275": 166,
        "300": 161,
        "325": 157,
        "350": 152,
        "375": 148,
        "400": 143,
        "425": 139,
        "450": 135,
        "475": 132,
        "500": 128,
        "525": 125,
        "550": null,
        "575": null,
        "600": null,
        "625": null,
        "650": null,
        "675": null,
        "700": null,
        "725": null,
        "750": null,
        "775": null,
        "800": null,
        "825": null,
        "850": null,
        "875": null,
        "900": null
      }
    },
    {
      "block": 1,
      "line_no": 22,
      "nominal_composition": null,
      "product_form": "Wld. pipe",
      "spec_no": "SA–587",
      "type_grade": null,
      "alloy_desig_uns_no": "K11500 …",
      "class_condition_temper": null,
      "size_thickness_mm": null,
      "min_tensile_strength_mpa": 330,
      "min_yield_strength_mpa": 205,
      "notes": null,
      "values": {
        "40": 207,
        "65": 195,
        "100": 189,
        "125": 186,
        "150": 183,
        "175": 180,
        "200": 177,
        "225": 174,
        "250": 170,
        "275": 166,
        "300": 161,
        "325": 157,
        "350": 152,
        "375": 148,
        "400": 143,
        "425": 139,
        "450": 135,
        "475": 132,
        "500": 128,
        "525": 125,
        "550": null,
        "575": null,
        "600": null,
        "625": null,
        "650": null,
        "675": null,
        "700": null,
        "725": null,
        "750": null,
        "775": null,
        "800": null,
        "825": null,
        "850": null,
        "875": null,
        "900": null
      }
    },
    {
      "block": 1,
      "line_no": 23,
      "nominal_composition": null,
      "product_form": "Wld. tube",
      "spec_no": "SA–513",
      "type_grade": "1/1015",
      "alloy_desig_uns_no": null,
      "class_condition_temper": null,
      "size_thickness_mm": null,
      "min_tensile_strength_mpa": 330,
      "min_yield_strength_mpa": 241,
      "notes": null,
      "values": {
        "40": 241,
        "65": 227,
        "100": 220,
        "125": 217,
        "150": 213,
        "175": 210,
        "200": 208,
        "225": 204,
        "250": 200,
        "275": 194,
        "300": 189,
        "325": 183,
        "350": 178,
        "375": 173,
        "400": 167,
        "425": 162,
        "450": 158,
        "475": 154,
        "500": 150,
        "525": 147,
        "550": null,
        "575": null,
        "600": null,
        "625": null,
        "650": null,
        "675": null,
        "700": null,
        "725": null,
        "750": null,
        "775": null,
        "800": null,
        "825": null,
        "850": null,
        "875": null,
        "900": null
      }
    },
    {
      "block": 1,
      "line_no": 24,
      "nominal_composition": null,
      "product_form": "Bar",
      "spec_no": "SA–675",
      "type_grade": 50,
      "alloy_desig_uns_no": null,
      "class_condition_temper": null,
      "size_thickness_mm": null,
      "min_tensile_strength_mpa": 345,
      "min_yield_strength_mpa": 170,
      "notes": null,
      "values": {
        "40": 172,
        "65": 162,
        "100": 157,
        "125": 155,
        "150": 152,
        "175": 150,
        "200": 148,
        "225": 145,
        "250": 142,
        "275": 139,
        "300": 135,
        "325": 131,
        "350": 127,
        "375": 123,
        "400": 119,
        "425": 116,
        "450": 113,
        "475": 110,
        "500": 107,
        "525": 104,
        "550": null,
        "575": null,
        "600": null,
        "625": null,
        "650": null,
        "675": null,
        "700": null,
        "725": null,
        "750": null,
        "775": null,
        "800": null,
        "825": null,
        "850": null,
        "875": null,
        "900": null
      }
    },
    {
      "block": 1,
      "line_no": 25,
      "nominal_composition": null,
      "product_form": "Wld. pipe",
      "spec_no": "SA–134",
      "type_grade": "A283B",
      "alloy_desig_uns_no": null,
      "class_condition_temper": null,
      "size_thickness_mm": null,
      "min_tensile_strength_mpa": 345,
      "min_yield_strength_mpa": 185,
      "notes": null,
      "values": {
        "40": 186,
        "65": 175,
        "100": 170,
        "125": 167,
        "150": 165,
        "175": 162,
        "200": 160,
        "225": 157,
        "250": 153,
        "275": 149,
        "300": 145,
        "325": 141,
        "350": 137,
        "375": 132,
        "400": 129,
        "425": 125,
        "450": 122,
        "475": 119,
        "500": 116,
        "525": 112,
        "550": null,
        "575": null,
        "600": null,
        "625": null,
        "650": null,
        "675": null,
        "700": null,
        "725": null,
        "750": null,
        "775": null,
        "800": null,
        "825": null,
        "850": null,
        "875": null,
        "900": null
      }
    },
    {
      "block": 1,
      "line_no": 26,
      "nominal_composition": null,
      "product_form": "Plate",
      "spec_no": "SA–285",
      "type_grade": "B",
      "alloy_desig_uns_no": "K02200 …",
      "class_condition_temper": null,
      "size_thickness_mm": null,
      "min_tensile_strength_mpa": 345,
      "min_yield_strength_mpa": 185,
      "notes": null,
      "values": {
        "40": 186,
        "65": 175,
        "100": 170,
        "125": 167,
        "150": 165,
        "175": 162,
        "200": 160,
        "225": 157,
        "250": 153,
        "275": 149,
        "300": 145,
        "325": 141,
        "350": 137,
        "375": 132,
        "400": 129,
        "425": 125,
        "450": 122,
        "475": 119,
        "500": 116,
        "525": 112,
        "550": null,
        "575": null,
        "600": null,
        "625": null,
        "650": null,
        "675": null,
        "700": null,
        "725": null,
        "750": null,
        "775": null,
        "800": null,
        "825": null,
        "850": null,
        "875": null,
        "900": null
      }
    },
    {
      "block": 1,
      "line_no": 27,
      "nominal_composition": null,
      "product_form": "Wld. pipe",
      "spec_no": "SA–672",
      "type_grade": "A50",
      "alloy_desig_uns_no": "K02200 …",
      "class_condition_temper": null,
      "size_thickness_mm": null,
      "min_tensile_strength_mpa": 345,
      "min_yield_strength_mpa": 185,
      "notes": null,
      "values": {
        "40": 186,
        "65": 175,
        "100": 170,
        "125": 167,
        "150": 165,
        "175": 162,
        "200": 160,
        "225": 157,
        "250": 153,
        "275": 149,
        "300": 145,
        "325": 141,
        "350": 137,
        "375": 132,
        "400": 129,
        "425": 125,
        "450": 122,
        "475": 119,
        "500": 116,
        "525": 112,
        "550": null,
        "575": null,
        "600": null,
        "625": null,
        "650": null,
        "675": null,
        "700": null,
        "725": null,
        "750": null,
        "775": null,
        "800": null,
        "825": null,
        "850": null,
        "875": null,
        "900": null
      }
    },
    {
      "block": 1,
      "line_no": 28,
      "nominal_composition": null,
      "product_form": "Sheet",
      "spec_no": "SA–414",
      "type_grade": "B",
      "alloy_desig_uns_no": "K02201 …",
      "class_condition_temper": null,
      "size_thickness_mm": null,
      "min_tensile_strength_mpa": 345,
      "min_yield_strength_mpa": 205,
      "notes": null,
      "values": {
        "40": 207,
        "65": 195,
        "100": 189,
        "125": 186,
        "150": 183,
        "175": 180,
        "200": 177,
        "225": 174,
        "250": 170,
        "275": 166,
        "300": 161,
        "325": 157,
        "350": 152,
        "375": 148,
        "400": 143,
        "425": 139,
        "450": 135,
        "475": 132,
        "500": 128,
        "525": 125,
        "550": null,
        "575": null,
        "600": null,
        "625": null,
        "650": null,
        "675": null,
        "700": null,
        "725": null,
        "750": null,
        "775": null,
        "800": null,
        "825": null,
        "850": null,
        "875": null,
        "900": null
      }
    },
    {
      "block": 1,
      "line_no": 29,
      "nominal_composition": null,
      "product_form": "Plate",
      "spec_no": "SA/EN 10028–3",
      "type_grade": "P275NH",
      "alloy_desig_uns_no": null,
      "class_condition_temper": null,
      "size_thickness_mm": "150 < t ≤250",
      "min_tensile_strength_mpa": 350,
      "min_yield_strength_mpa": 215,
      "notes": null,
      "values": {
        "40": 215,
        "65": 202,
        "100": 196,
        "125": 193,
        "150": 190,
        "175": 187,
        "200": 184,
        "225": 181,
        "250": 177,
        "275": 172,
        "300": 168,
        "325": 163,
        "350": 158,
        "375": 153,
        "400": 149,
        "425": 144,
        "450": 141,
        "475": 137,
        "500": 133,
        "525": 130,
        "550": null,
        "575": null,
        "600": null,
        "625": null,
        "650": null,
        "675": null,
        "700": null,
        "725": null,
        "750": null,
        "775": null,
        "800": null,
        "825": null,
        "850": null,
        "875": null,
        "900": null
      }
    },
    {
      "block": 1,
      "line_no": 30,
      "nominal_composition": null,
      "product_form": "Plate",
      "spec_no": "SA/EN 10025–2",
      "type_grade": "S235JR",
      "alloy_desig_uns_no": null,
      "class_condition_temper": null,
      "size_thickness_mm": "t ≤100",
      "min_tensile_strength_mpa": 360,
      "min_yield_strength_mpa": 215,
      "notes": null,
      "values": {
        "40": 214,
        "65": 214,
        "100": 195,
        "125": 191,
        "150": 189,
        "175": 187,
        "200": 184,
        "225": 180,
        "250": 176,
        "275": 172,
        "300": 167,
        "325": 162,
        "350": 157,
        "375": 153,
        "400": 148,
        "425": 144,
        "450": 140,
        "475": 136,
        "500": 133,
        "525": 129,
        "550": null,
        "575": null,
        "600": null,
        "625": null,
        "650": null,
        "675": null,
        "700": null,
        "725": null,
        "750": null,
        "775": null,
        "800": null,
        "825": null,
        "850": null,
        "875": null,
        "900": null
      }
    },
    {
      "block": 1,
      "line_no": 31,
      "nominal_composition": null,
      "product_form": "Plate",
      "spec_no": "SA/EN 10028–2",
      "type_grade": "P235GH",
      "alloy_desig_uns_no": null,
      "class_condition_temper": null,
      "size_thickness_mm": null,
      "min_tensile_strength_mpa": 360,
      "min_yield_strength_mpa": 215,
      "notes": null,
      "values": {
        "40": 215,
        "65": 202,
        "100": 196,
        "125": 193,
        "150": 190,
        "175": 187,
        "200": 184,
        "225": 181,
        "250": 177,
        "275": 173,
        "300": 168,
        "325": 163,
        "350": 158,
        "375": 153,
        "400": 149,
        "425": 144,
        "450": 141,
        "475": 137,
        "500": 133,
        "525": 130,
        "550": null,
        "575": null,
        "600": null,
        "625": null,
        "650": null,
        "675": null,
        "700": null,
        "725": null,
        "750": null,
        "775": null,
        "800": null,
        "825": null,
        "850": null,
        "875": null,
        "900": null
      }
    },
    {
      "block": 1,
      "line_no": 32,
      "nominal_composition": null,
      "product_form": "Smls. tube",
      "spec_no": "SA/EN 10216–2",
      "type_grade": "P235GH",
      "alloy_desig_uns_no": null,
      "class_condition_temper": null,
      "size_thickness_mm": "40 < t ≤60",
      "min_tensile_strength_mpa": 360,
      "min_yield_strength_mpa": 215,
      "notes": null,
      "values": {
        "40": 215,
        "65": 202,
        "100": 196,
        "125": 193,
        "150": 190,
        "175": 187,
        "200": 184,
        "225": 181,
        "250": 177,
        "275": 173,
        "300": 168,
        "325": 163,
        "350": 158,
        "375": 153,
        "400": 149,
        "425": 144,
        "450": 141,
        "475": 137,
        "500": 133,
        "525": 130,
        "550": null,
        "575": null,
        "600": null,
        "625": null,
        "650": null,
        "675": null,
        "700": null,
        "725": null,
        "750": null,
        "775": null,
        "800": null,
        "825": null,
        "850": null,
        "875": null,
        "900": null
      }
    },
    {
      "block": 1,
      "line_no": 33,
      "nominal_composition": null,
      "product_form": "Plate",
      "spec_no": "SA/EN 10028–3",
      "type_grade": "P275NH",
      "alloy_desig_uns_no": null,
      "class_condition_temper": null,
      "size_thickness_mm": "100 < t ≤150",
      "min_tensile_strength_mpa": 360,
      "min_yield_strength_mpa": 225,
      "notes": null,
      "values": {
        "40": 225,
        "65": 212,
        "100": 205,
        "125": 202,
        "150": 199,
        "175": 196,
        "200": 193,
        "225": 189,
        "250": 185,
        "275": 181,
        "300": 176,
        "325": 171,
        "350": 165,
        "375": 160,
        "400": 156,
        "425": 151,
        "450": 147,
        "475": 143,
        "500": 140,
        "525": 136,
        "550": null,
        "575": null,
        "600": null,
        "625": null,
        "650": null,
        "675": null,
        "700": null,
        "725": null,
        "750": null,
        "775": null,
        "800": null,
        "825": null,
        "850": null,
        "875": null,
        "900": null
      }
    },
    {
      "block": 1,
      "line_no": 34,
      "nominal_composition": null,
      "product_form": "Wld. pipe & tube",
      "spec_no": "SA/EN 10217–1",
      "type_grade": "P235TR2",
      "alloy_desig_uns_no": null,
      "class_condition_temper": null,
      "size_thickness_mm": "t ≤40",
      "min_tensile_strength_mpa": 360,
      "min_yield_strength_mpa": 225,
      "notes": null,
      "values": {
        "40": 228,
        "65": 214,
        "100": 207,
        "125": 204,
        "150": 202,
        "175": 198,
        "200": 195,
        "225": 191,
        "250": 188,
        "275": 183,
        "300": 177,
        "325": 173,
        "350": 167,
        "375": 163,
        "400": 157,
        "425": 153,
        "450": 149,
        "475": 145,
        "500": 141,
        "525": 137,
        "550": null,
        "575": null,
        "600": null,
        "625": null,
        "650": null,
        "675": null,
        "700": null,
        "725": null,
        "750": null,
        "775": null,
        "800": null,
        "825": null,
        "850": null,
        "875": null,
        "900": null
      }
    },
    {
      "block": 1,
      "line_no": 35,
      "nominal_composition": null,
      "product_form": "Smls. tube",
      "spec_no": "SA/EN 10216–2",
      "type_grade": "P235GH",
      "alloy_desig_uns_no": null,
