Repository: danivelas0/asme-pcc

File: resources/bpvc_ii_d_metric_2025/table_y_2.json
{
  "source": {
    "code": "ASME BPVC Section II, Part D (Metric)",
    "edition": "2025",
    "title": "ASME Boiler and Pressure Vessel Code, Section II - Materials, Part D - Properties (Metric)",
    "extracted_from": "D Metric 2025 .pdf",
    "note": "Technical content only. Publisher front/back matter, running heads and printed folios are omitted. Values are as printed; the ASME ellipsis (no value / not permitted) is represented as null. NP = Not Permitted and SPT = Supports Only are kept verbatim where printed."
  },
  "table_id": "Table Y-2",
  "title": "Factors for Limiting Permanent Strain in Austenitic Stainless Steels, High-Nickel Alloy Steels, Nickel, Nickel Alloys, Copper, and Copper Alloys",
  "pdf_pages": [
    1204,
    1204
  ],
  "page_count": 1,
  "row_count": 10,
  "notes": [
    "GENERAL NOTE: This Table lists multiplying factors that, when applied to the yield strength values shown in Table Y‐1, will give a value that will result in lower levels of permanent strain. If this value is less than the maximum allowable stress value listed in Table 1A, Table 1B, Table 2A, Table 2B, Table 5A, or Table 5B, or the design stress intensity value listed in Table 2A or Table 2B, the lower value shall be used."
  ],
  "columns": [
    "Strain, %",
    "Factors"
  ],
  "value_axis": null,
  "column_groups": [],
  "rows": [
    {
      "strain": 0.1,
      "factors": 0.9
    },
    {
      "strain": 0.09,
      "factors": 0.89
    },
    {
      "strain": 0.08,
      "factors": 0.88
    },
    {
      "strain": 0.07,
      "factors": 0.86
    },
    {
      "strain": 0.06,
      "factors": 0.83
    },
    {
      "strain": 0.05,
      "factors": 0.8
    },
    {
      "strain": 0.04,
      "factors": 0.77
    },
    {
      "strain": 0.03,
      "factors": 0.73
    },
    {
      "strain": 0.02,
      "factors": 0.69
    },
    {
      "strain": 0.01,
      "factors": 0.63
    }
  ],
  "subpart": "Subpart 1 - Stress Tables"
}

File: resources/bpvc_ii_d_metric_2025/table_1a.json (part 2 of 57)
    "External Pressure Chart No.",
    "Notes"
  ],
  "columns_values": [
      "size_thickness_mm": null,
      "p_no": 1,
      "group_no": 1,
      "min_tensile_strength_mpa": 345,
      "min_yield_strength_mpa": 185,
      "i": "NP",
      "limits_iii": 371,
      "viii_1": "NP",
      "xii": "NP",
      "external_pressure_chart_no": "CS–1",
      "notes": "S6, T1, W10, W12",
      "values": {
        "40": 98.6,
        "65": 98.6,
        "100": 98.6,
        "125": 98.6,
        "150": 98.6,
        "200": 98.6,
        "250": 98.6,
        "300": 96.6,
        "325": 94.1,
        "350": 90.6,
        "375": 85.1,
        "400": null,
        "425": null,
        "450": null,
        "475": null,
        "500": null,
        "525": null,
        "550": null,
        "575": null,
        "600": null,
        "625": null,
        "650": null,
        "675": null,
        "700": null,
        "725": null,
        "750": null,
        "775": null,
        "800": null,
        "825": null,
        "850": null,
        "875": null,
        "900": null
      }
    },
    {
      "block": 1,
      "line_no": 32,
      "nominal_composition": "Carbon steel",
      "product_form": "Sheet",
      "spec_no": "SA–414",
      "type_grade": "B",
      "alloy_desig_uns_no": "K02201",
      "class_condition_temper": null,
      "size_thickness_mm": null,
      "p_no": 1,
      "group_no": 1,
      "min_tensile_strength_mpa": 345,
      "min_yield_strength_mpa": 205,
      "i": "NP",
      "limits_iii": "NP",
      "viii_1": 482,
      "xii": 343,
      "external_pressure_chart_no": "CS–2 G10, T1",
      "notes": null,
      "values": {
        "40": 98.6,
        "65": 98.6,
        "100": 98.6,
        "125": 98.6,
        "150": 98.6,
        "200": 98.6,
        "250": 98.6,
        "300": 98.6,
        "325": 98.6,
        "350": 96.9,
        "375": 84.5,
        "400": 76.8,
        "425": 66.8,
        "450": 57.7,
        "475": 44.9,
        "500": 30.9,
        "525": null,
        "550": null,
        "575": null,
        "600": null,
        "625": null,
        "650": null,
        "675": null,
        "700": null,
        "725": null,
        "750": null,
        "775": null,
        "800": null,
        "825": null,
        "850": null,
        "875": null,
        "900": null
      }
    },
    {
      "block": 1,
      "line_no": 33,
      "nominal_composition": "Carbon steel",
      "product_form": "Plate",
      "spec_no": "SA/EN 10028–3",
      "type_grade": "P275NH",
      "alloy_desig_uns_no": null,
      "class_condition_temper": null,
      "size_thickness_mm": "150 < t ≤250",
      "p_no": 1,
      "group_no": 1,
      "min_tensile_strength_mpa": 350,
      "min_yield_strength_mpa": 215,
      "i": "NP",
      "limits_iii": "NP",
      "viii_1": 204,
      "xii": "NP",
      "external_pressure_chart_no": "CS–2 G10",
      "notes": null,
      "values": {
        "40": 100,
        "65": 100,
        "100": 100,
        "125": 100,
        "150": 100,
        "200": 100,
        "250": null,
        "300": null,
        "325": null,
        "350": null,
        "375": null,
        "400": null,
        "425": null,
        "450": null,
        "475": null,
        "500": null,
        "525": null,
        "550": null,
        "575": null,
        "600": null,
        "625": null,
        "650": null,
        "675": null,
        "700": null,
        "725": null,
        "750": null,
        "775": null,
        "800": null,
        "825": null,
        "850": null,
        "875": null,
        "900": null
      }
    },
    {
      "block": 1,
      "line_no": 34,
      "nominal_composition": "Carbon steel",
      "product_form": "Plate",
      "spec_no": "SA/EN 10028–2",
      "type_grade": "P235GH",
      "alloy_desig_uns_no": null,
      "class_condition_temper": null,
      "size_thickness_mm": "≤60",
      "p_no": 1,
      "group_no": 1,
      "min_tensile_strength_mpa": 360,
      "min_yield_strength_mpa": 215,
      "i": "NP",
      "limits_iii": "NP",
      "viii_1": 371,
      "xii": "NP",
      "external_pressure_chart_no": "CS–2 T11",
      "notes": null,
      "values": {
        "40": 103,
        "65": 103,
        "100": 103,
        "125": 103,
        "150": 103,
        "200": 103,
        "250": 103,
        "300": 103,
        "325": 103,
        "350": 96.8,
        "375": 85.0,
        "400": null,
        "425": null,
        "450": null,
        "475": null,
        "500": null,
        "525": null,
        "550": null,
        "575": null,
        "600": null,
        "625": null,
        "650": null,
        "675": null,
        "700": null,
        "725": null,
        "750": null,
        "775": null,
        "800": null,
        "825": null,
        "850": null,
        "875": null,
        "900": null
      }
    },
    {
      "block": 1,
      "line_no": 35,
      "nominal_composition": "Carbon steel",
      "product_form": "Smls. tube",
      "spec_no": "SA/EN 10216–2",
      "type_grade": "P235GH",
      "alloy_desig_uns_no": null,
      "class_condition_temper": null,
      "size_thickness_mm": "40 < t ≤60",
      "p_no": 1,
      "group_no": 1,
      "min_tensile_strength_mpa": 360,
      "min_yield_strength_mpa": 215,
      "i": 538,
      "limits_iii": "NP",
      "viii_1": 538,
      "xii": "NP",
      "external_pressure_chart_no": "CS–2",
      "notes": "G10, S1, T2, W14",
      "values": {
        "40": 103,
        "65": 103,
        "100": 103,
        "125": 103,
        "150": 103,
        "200": 103,
        "250": 103,
        "300": 103,
        "325": 103,
        "350": 103,
        "375": 102,
        "400": 89.1,
        "425": 75.4,
        "450": 62.6,
        "475": 45.5,
        "500": 31.6,
        "525": 21.9,
        "550": 12.7,
        "575": null,
        "600": null,
        "625": null,
        "650": null,
        "675": null,
        "700": null,
        "725": null,
        "750": null,
        "775": null,
        "800": null,
        "825": null,
        "850": null,
        "875": null,
        "900": null
      }
    },
    {
      "block": 1,
      "line_no": 36,
      "nominal_composition": "Carbon steel",
      "product_form": "Plate",
      "spec_no": "SA/EN 10028–3",
      "type_grade": "P275NH",
      "alloy_desig_uns_no": null,
      "class_condition_temper": null,
      "size_thickness_mm": "100 < t ≤150",
      "p_no": 1,
      "group_no": 1,
      "min_tensile_strength_mpa": 360,
      "min_yield_strength_mpa": 225,
      "i": "NP",
      "limits_iii": "NP",
      "viii_1": 204,
      "xii": "NP",
      "external_pressure_chart_no": "CS–2 G10",
      "notes": null,
      "values": {
        "40": 103,
        "65": 103,
        "100": 103,
        "125": 103,
        "150": 103,
        "200": 103,
        "250": null,
        "300": null,
        "325": null,
        "350": null,
        "375": null,
        "400": null,
        "425": null,
        "450": null,
        "475": null,
        "500": null,
        "525": null,
        "550": null,
        "575": null,
        "600": null,
        "625": null,
        "650": null,
        "675": null,
        "700": null,
        "725": null,
        "750": null,
        "775": null,
        "800": null,
        "825": null,
        "850": null,
        "875": null,
        "900": null
      }
    },
    {
      "block": 1,
      "line_no": 37,
      "nominal_composition": "Carbon steel",
      "product_form": "Smls. tube",
      "spec_no": "SA/EN 10216–2",
      "type_grade": "P235GH",
      "alloy_desig_uns_no": null,
      "class_condition_temper": null,
      "size_thickness_mm": "16 < t ≤40",
      "p_no": 1,
      "group_no": 1,
      "min_tensile_strength_mpa": 360,
      "min_yield_strength_mpa": 225,
      "i": 538,
      "limits_iii": "NP",
      "viii_1": 538,
      "xii": "NP",
      "external_pressure_chart_no": "CS–2",
      "notes": "G10, S1, T2, W14",
      "values": {
        "40": 103,
        "65": 103,
        "100": 103,
        "125": 103,
        "150": 103,
        "200": 103,
        "250": 103,
        "300": 103,
        "325": 103,
        "350": 103,
        "375": 102,
        "400": 89.1,
        "425": 75.4,
        "450": 62.6,
        "475": 45.5,
        "500": 31.6,
        "525": 21.9,
        "550": 12.7,
        "575": null,
        "600": null,
        "625": null,
        "650": null,
        "675": null,
        "700": null,
        "725": null,
        "750": null,
        "775": null,
        "800": null,
        "825": null,
        "850": null,
        "875": null,
        "900": null
      }
    },
    {
      "block": 1,
      "line_no": 38,
      "nominal_composition": "Carbon steel",
      "product_form": "Smls. tube",
      "spec_no": "SA/EN 10216–2",
      "type_grade": "P235GH",
      "alloy_desig_uns_no": null,
      "class_condition_temper": null,
      "size_thickness_mm": "t ≤16",
      "p_no": 1,
      "group_no": 1,
      "min_tensile_strength_mpa": 360,
      "min_yield_strength_mpa": 235,
      "i": 538,
      "limits_iii": "NP",
      "viii_1": 538,
      "xii": "NP",
      "external_pressure_chart_no": "CS–2",
      "notes": "G10, S1, T2, W14",
      "values": {
        "40": 103,
        "65": 103,
        "100": 103,
        "125": 103,
        "150": 103,
        "200": 103,
        "250": 103,
        "300": 103,
        "325": 103,
        "350": 103,
        "375": 102,
        "400": 89.1,
        "425": 75.4,
        "450": 62.6,
        "475": 45.5,
        "500": 31.6,
        "525": 21.9,
        "550": 12.7,
        "575": null,
        "600": null,
        "625": null,
        "650": null,
        "675": null,
        "700": null,
        "725": null,
        "750": null,
        "775": null,
        "800": null,
        "825": null,
        "850": null,
        "875": null,
        "900": null
      }
    },
    {
      "block": 1,
      "line_no": 39,
      "nominal_composition": "Carbon steel",
      "product_form": "Sheet, strip",
      "spec_no": "SA–1011",
      "type_grade": 36,
      "alloy_desig_uns_no": "SS",
      "class_condition_temper": "Type 1",
      "size_thickness_mm": "t ≤6",
      "p_no": null,
      "group_no": null,
      "min_tensile_strength_mpa": 365,
      "min_yield_strength_mpa": 250,
      "i": "NP",
      "limits_iii": "NP",
      "viii_1": 316,
      "xii": 316,
      "external_pressure_chart_no": "CS–2 …",
      "notes": null,
      "values": {
        "40": 104,
        "65": 104,
        "100": 104,
        "125": 104,
        "150": 104,
        "200": 104,
        "250": 104,
        "300": 104,
        "325": 104,
        "350": 104,
        "375": null,
        "400": null,
        "425": null,
        "450": null,
        "475": null,
        "500": null,
        "525": null,
        "550": null,
        "575": null,
        "600": null,
        "625": null,
        "650": null,
        "675": null,
        "700": null,
        "725": null,
        "750": null,
        "775": null,
        "800": null,
        "825": null,
        "850": null,
        "875": null,
        "900": null
      }
    },
    {
      "block": 1,
      "line_no": 40,
      "nominal_composition": "Carbon steel",
      "product_form": "Plate",
      "spec_no": "SA/EN 10028–3",
      "type_grade": "P275NH",
      "alloy_desig_uns_no": null,
      "class_condition_temper": null,
      "size_thickness_mm": "60 < t ≤100",
      "p_no": 1,
      "group_no": 1,
      "min_tensile_strength_mpa": 370,
      "min_yield_strength_mpa": 235,
      "i": "NP",
      "limits_iii": "NP",
      "viii_1": 204,
      "xii": "NP",
      "external_pressure_chart_no": "CS–2 G10",
      "notes": null,
      "values": {
        "40": 105,
        "65": 105,
        "100": 105,
        "125": 105,
        "150": 105,
        "200": 105,
        "250": null,
        "300": null,
        "325": null,
        "350": null,
        "375": null,
        "400": null,
        "425": null,
        "450": null,
        "475": null,
        "500": null,
        "525": null,
        "550": null,
        "575": null,
        "600": null,
        "625": null,
        "650": null,
        "675": null,
        "700": null,
        "725": null,
        "750": null,
        "775": null,
        "800": null,
        "825": null,
        "850": null,
        "875": null,
        "900": null
      }
    },
    {
      "block": 1,
      "line_no": 41,
      "nominal_composition": "Carbon steel",
      "product_form": "Sheet, strip",
      "spec_no": "SA–1011",
      "type_grade": 40,
      "alloy_desig_uns_no": "SS",
      "class_condition_temper": null,
      "size_thickness_mm": "t ≤6",
      "p_no": null,
      "group_no": null,
      "min_tensile_strength_mpa": 380,
      "min_yield_strength_mpa": 275,
      "i": "NP",
      "limits_iii": "NP",
      "viii_1": 316,
      "xii": 316,
      "external_pressure_chart_no": "CS–2 …",
      "notes": null,
      "values": {
        "40": 108,
        "65": 108,
        "100": 108,
        "125": 108,
        "150": 108,
        "200": 108,
        "250": 108,
        "300": 108,
        "325": 108,
        "350": 108,
        "375": null,
        "400": null,
        "425": null,
        "450": null,
        "475": null,
        "500": null,
        "525": null,
        "550": null,
        "575": null,
        "600": null,
        "625": null,
        "650": null,
        "675": null,
        "700": null,
        "725": null,
        "750": null,
        "775": null,
        "800": null,
        "825": null,
        "850": null,
        "875": null,
        "900": null
      }
    },
    {
      "block": 1,
      "line_no": 42,
      "nominal_composition": "Carbon steel",
      "product_form": "Sheet, strip",
      "spec_no": "SA–1011",
      "type_grade": 45,
      "alloy_desig_uns_no": "HSLAS",
      "class_condition_temper": 2,
      "size_thickness_mm": null,
      "p_no": null,
      "group_no": null,
      "min_tensile_strength_mpa": 380,
      "min_yield_strength_mpa": 310,
      "i": "NP",
      "limits_iii": "NP",
      "viii_1": 316,
      "xii": 316,
      "external_pressure_chart_no": "CS–3 …",
      "notes": null,
      "values": {
        "40": 108,
        "65": 108,
        "100": 108,
        "125": 108,
        "150": 108,
        "200": 108,
        "250": 108,
        "300": 108,
        "325": 108,
        "350": 108,
        "375": null,
        "400": null,
        "425": null,
        "450": null,
        "475": null,
        "500": null,
        "525": null,
        "550": null,
        "575": null,
        "600": null,
        "625": null,
        "650": null,
        "675": null,
        "700": null,
        "725": null,
        "750": null,
        "775": null,
        "800": null,
        "825": null,
        "850": null,
        "875": null,
        "900": null
      }
    },
    {
      "block": 1,
      "line_no": 43,
      "nominal_composition": "Carbon steel",
      "product_form": "Bar",
      "spec_no": "SA–675",
      "type_grade": 55,
      "alloy_desig_uns_no": null,
      "class_condition_temper": null,
      "size_thickness_mm": null,
      "p_no": 1,
      "group_no": 1,
      "min_tensile_strength_mpa": 380,
      "min_yield_strength_mpa": 190,
      "i": 454,
      "limits_iii": "371 (SPT)",
      "viii_1": 482,
      "xii": 343,
      "external_pressure_chart_no": "CS–1",
      "notes": "G10, G15, G22, S1, T2",
      "values": {
        "40": 108,
        "65": 108,
        "100": 108,
        "125": 108,
        "150": 108,
        "200": 108,
        "250": 104,
        "300": 98.8,
        "325": 96.1,
        "350": 92.9,
        "375": 89.9,
        "400": 87.3,
        "425": 75.4,
        "450": 62.5,
        "475": 46.0,
        "500": 28.2,
        "525": null,
        "550": null,
        "575": null,
        "600": null,
        "625": null,
        "650": null,
        "675": null,
        "700": null,
        "725": null,
        "750": null,
        "775": null,
        "800": null,
        "825": null,
        "850": null,
        "875": null,
        "900": null
      }
    },
    {
      "block": 1,
      "line_no": 44,
      "nominal_composition": "Carbon steel",
      "product_form": "Bar",
      "spec_no": "SA–675",
      "type_grade": 55,
      "alloy_desig_uns_no": null,
      "class_condition_temper": null,
      "size_thickness_mm": null,
      "p_no": 1,
      "group_no": 1,
      "min_tensile_strength_mpa": 380,
      "min_yield_strength_mpa": 190,
      "i": "NP",
      "limits_iii": "343 (Cl. 3 only)",
      "viii_1": "NP",
      "xii": "NP",
      "external_pressure_chart_no": "CS–1 …",
      "notes": null,
      "values": {
        "40": 108,
        "65": 108,
        "100": 108,
        "125": 108,
        "150": 108,
        "200": 108,
        "250": 104,
        "300": 98.8,
        "325": 96.1,
        "350": 92.9,
        "375": null,
        "400": null,
        "425": null,
        "450": null,
        "475": null,
        "500": null,
        "525": null,
        "550": null,
        "575": null,
        "600": null,
        "625": null,
        "650": null,
        "675": null,
        "700": null,
        "725": null,
        "750": null,
        "775": null,
        "800": null,
        "825": null,
        "850": null,
        "875": null,
        "900": null
      }
    },
    {
      "block": 1,
      "line_no": 45,
      "nominal_composition": "Carbon steel",
      "product_form": "Wld. pipe",
      "spec_no": "SA–134",
      "type_grade": "A283C",
      "alloy_desig_uns_no": "K02401",
      "class_condition_temper": null,
      "size_thickness_mm": null,
      "p_no": 1,
      "group_no": 1,
      "min_tensile_strength_mpa": 380,
      "min_yield_strength_mpa": 205,
      "i": "NP",
      "limits_iii": "149 (Cl. 3 only)",
      "viii_1": "NP",
      "xii": "NP",
      "external_pressure_chart_no": "CS–2 W12",
      "notes": null,
      "values": {
        "40": 108,
        "65": 108,
        "100": 108,
        "125": 108,
        "150": 108,
        "200": null,
        "250": null,
        "300": null,
        "325": null,
        "350": null,
        "375": null,
        "400": null,
        "425": null,
        "450": null,
        "475": null,
        "500": null,
        "525": null,
        "550": null,
        "575": null,
        "600": null,
        "625": null,
        "650": null,
        "675": null,
        "700": null,
        "725": null,
        "750": null,
        "775": null,
        "800": null,
        "825": null,
        "850": null,
        "875": null,
        "900": null
      }
    },
    {
      "block": 2,
      "line_no": 1,
      "nominal_composition": "Carbon steel",
      "product_form": "Plate",
      "spec_no": "SA–283",
      "type_grade": "C",
      "alloy_desig_uns_no": "K02401",
      "class_condition_temper": null,
      "size_thickness_mm": null,
      "p_no": 1,
      "group_no": 1,
      "min_tensile_strength_mpa": 380,
      "min_yield_strength_mpa": 205,
      "i": "NP",
      "limits_iii": "149 (Cl. 3 only)",
      "viii_1": 343,
      "xii": 343,
      "external_pressure_chart_no": "CS–2 …",
      "notes": null,
      "values": {
        "40": 108,
        "65": 108,
        "100": 108,
        "125": 108,
        "150": 108,
        "200": 108,
        "250": 108,
        "300": 107,
        "325": 104,
        "350": 101,
        "375": null,
        "400": null,
        "425": null,
        "450": null,
        "475": null,
        "500": null,
        "525": null,
        "550": null,
        "575": null,
        "600": null,
        "625": null,
        "650": null,
        "675": null,
        "700": null,
        "725": null,
        "750": null,
        "775": null,
        "800": null,
        "825": null,
        "850": null,
        "875": null,
        "900": null
      }
    },
    {
      "block": 2,
      "line_no": 2,
      "nominal_composition": "Carbon steel",
      "product_form": "Plate",
      "spec_no": "SA–285",
      "type_grade": "C",
      "alloy_desig_uns_no": "K02801",
      "class_condition_temper": null,
      "size_thickness_mm": null,
      "p_no": 1,
      "group_no": 1,
      "min_tensile_strength_mpa": 380,
      "min_yield_strength_mpa": 205,
      "i": 482,
      "limits_iii": 371,
      "viii_1": 482,
      "xii": 343,
      "external_pressure_chart_no": "CS–2",
      "notes": "G10, S1, T2",
      "values": {
        "40": 108,
        "65": 108,
        "100": 108,
        "125": 108,
        "150": 108,
        "200": 108,
        "250": 108,
        "300": 107,
        "325": 104,
        "350": 101,
        "375": 97.8,
        "400": 89.1,
        "425": 75.4,
        "450": 62.6,
        "475": 45.5,
        "500": 31.6,
        "525": null,
        "550": null,
        "575": null,
        "600": null,
        "625": null,
        "650": null,
        "675": null,
        "700": null,
        "725": null,
        "750": null,
        "775": null,
        "800": null,
        "825": null,
        "850": null,
        "875": null,
        "900": null
      }
    },
    {
      "block": 2,
      "line_no": 3,
      "nominal_composition": "Carbon steel",
      "product_form": "Smls. & wld. pipe",
      "spec_no": "SA–333",
      "type_grade": 1,
      "alloy_desig_uns_no": "K03008",
      "class_condition_temper": null,
      "size_thickness_mm": null,
      "p_no": 1,
      "group_no": 1,
      "min_tensile_strength_mpa": 380,
      "min_yield_strength_mpa": 205,
      "i": "NP",
      "limits_iii": 371,
      "viii_1": 343,
      "xii": 343,
      "external_pressure_chart_no": "CS–2",
      "notes": "W12, W14",
      "values": {
        "40": 108,
        "65": 108,
        "100": 108,
        "125": 108,
        "150": 108,
        "200": 108,
        "250": 108,
        "300": 107,
        "325": 104,
        "350": 101,
        "375": 97.8,
        "400": null,
        "425": null,
        "450": null,
        "475": null,
        "500": null,
        "525": null,
        "550": null,
        "575": null,
        "600": null,
        "625": null,
        "650": null,
        "675": null,
        "700": null,
        "725": null,
        "750": null,
        "775": null,
        "800": null,
        "825": null,
        "850": null,
        "875": null,
        "900": null
      }
    },
    {
      "block": 2,
      "line_no": 4,
      "nominal_composition": "Carbon steel",
      "product_form": "Smls. & wld. tube",
      "spec_no": "SA–334",
      "type_grade": 1,
      "alloy_desig_uns_no": "K03008",
      "class_condition_temper": null,
      "size_thickness_mm": null,
      "p_no": 1,
      "group_no": 1,
      "min_tensile_strength_mpa": 380,
      "min_yield_strength_mpa": 205,
      "i": "NP",
      "limits_iii": 371,
      "viii_1": 343,
      "xii": 343,
      "external_pressure_chart_no": "CS–2",
      "notes": "W12, W14",
      "values": {
        "40": 108,
        "65": 108,
        "100": 108,
        "125": 108,
        "150": 108,
        "200": 108,
        "250": 108,
        "300": 107,
        "325": 104,
        "350": 101,
        "375": 97.8,
        "400": null,
        "425": null,
        "450": null,
        "475": null,
        "500": null,
        "525": null,
        "550": null,
        "575": null,
        "600": null,
        "625": null,
        "650": null,
        "675": null,
        "700": null,
        "725": null,
        "750": null,
        "775": null,
        "800": null,
        "825": null,
        "850": null,
        "875": null,
        "900": null
      }
    },
    {
      "block": 2,
      "line_no": 5,
      "nominal_composition": "Carbon steel",
      "product_form": "Wld. tube",
      "spec_no": "SA–334",
      "type_grade": 1,
      "alloy_desig_uns_no": "K03008",
      "class_condition_temper": null,
      "size_thickness_mm": null,
      "p_no": 1,
      "group_no": 1,
      "min_tensile_strength_mpa": 380,
      "min_yield_strength_mpa": 205,
      "i": "NP",
      "limits_iii": "NP",
      "viii_1": 343,
      "xii": 343,
      "external_pressure_chart_no": "CS–2 G24, W6",
      "notes": null,
      "values": {
        "40": 92.4,
        "65": 92.4,
        "100": 92.4,
        "125": 92.4,
        "150": 92.4,
        "200": 92.4,
        "250": 92.4,
        "300": 90.8,
        "325": 88.7,
        "350": 86.2,
        "375": null,
        "400": null,
        "425": null,
        "450": null,
        "475": null,
        "500": null,
        "525": null,
        "550": null,
        "575": null,
        "600": null,
        "625": null,
        "650": null,
        "675": null,
        "700": null,
        "725": null,
        "750": null,
        "775": null,
        "800": null,
        "825": null,
        "850": null,
        "875": null,
        "900": null
      }
    },
    {
      "block": 2,
      "line_no": 6,
      "nominal_composition": "Carbon steel",
      "product_form": "Plate",
      "spec_no": "SA–516",
      "type_grade": 55,
      "alloy_desig_uns_no": "K01800",
      "class_condition_temper": null,
      "size_thickness_mm": null,
      "p_no": 1,
      "group_no": 1,
      "min_tensile_strength_mpa": 380,
      "min_yield_strength_mpa": 205,
      "i": 454,
      "limits_iii": 371,
      "viii_1": 538,
      "xii": 343,
      "external_pressure_chart_no": "CS–2",
      "notes": "G10, S1, T2",
      "values": {
        "40": 108,
        "65": 108,
        "100": 108,
        "125": 108,
        "150": 108,
        "200": 108,
        "250": 108,
        "300": 107,
        "325": 104,
        "350": 101,
        "375": 97.8,
        "400": 89.1,
        "425": 75.4,
        "450": 62.6,
        "475": 45.5,
        "500": 31.6,
        "525": 21.9,
        "550": 12.7,
        "575": null,
        "600": null,
        "625": null,
        "650": null,
        "675": null,
        "700": null,
        "725": null,
        "750": null,
        "775": null,
        "800": null,
        "825": null,
        "850": null,
        "875": null,
        "900": null
      }
    },
    {
      "block": 2,
      "line_no": 7,
      "nominal_composition": "Carbon steel",
      "product_form": "Smls. pipe",
      "spec_no": "SA–524",
      "type_grade": "II",
      "alloy_desig_uns_no": "K02104",
      "class_condition_temper": null,
      "size_thickness_mm": null,
      "p_no": 1,
      "group_no": 1,
      "min_tensile_strength_mpa": 380,
      "min_yield_strength_mpa": 205,
      "i": "NP",
      "limits_iii": "NP",
      "viii_1": 538,
      "xii": 343,
      "external_pressure_chart_no": "CS–2 G10, T2",
      "notes": null,
      "values": {
        "40": 108,
        "65": 108,
        "100": 108,
        "125": 108,
        "150": 108,
        "200": 108,
        "250": 108,
        "300": 107,
        "325": 104,
        "350": 101,
        "375": 97.8,
        "400": 89.1,
        "425": 75.4,
        "450": 62.6,
        "475": 45.5,
        "500": 31.6,
        "525": 21.9,
        "550": 12.7,
        "575": null,
        "600": null,
        "625": null,
        "650": null,
        "675": null,
        "700": null,
        "725": null,
        "750": null,
        "775": null,
        "800": null,
        "825": null,
        "850": null,
        "875": null,
        "900": null
      }
    },
    {
      "block": 2,
      "line_no": 8,
      "nominal_composition": "Carbon steel",
      "product_form": "Wld. pipe",
      "spec_no": "SA–671",
      "type_grade": "CA55",
      "alloy_desig_uns_no": "K02801",
      "class_condition_temper": null,
      "size_thickness_mm": null,
      "p_no": 1,
      "group_no": 1,
      "min_tensile_strength_mpa": 380,
      "min_yield_strength_mpa": 205,
      "i": "NP",
      "limits_iii": 371,
      "viii_1": "NP",
      "xii": "NP",
      "external_pressure_chart_no": "CS–2",
      "notes": "S6, W10, W12",
      "values": {
        "40": 108,
        "65": 108,
        "100": 108,
        "125": 108,
        "150": 108,
        "200": 108,
        "250": 108,
        "300": 107,
        "325": 104,
        "350": 101,
        "375": 97.8,
        "400": null,
        "425": null,
        "450": null,
        "475": null,
        "500": null,
        "525": null,
        "550": null,
        "575": null,
        "600": null,
        "625": null,
        "650": null,
        "675": null,
        "700": null,
        "725": null,
        "750": null,
        "775": null,
        "800": null,
        "825": null,
        "850": null,
        "875": null,
        "900": null
      }
    },
    {
      "block": 2,
      "line_no": 9,
      "nominal_composition": "Carbon steel",
      "product_form": "Wld. pipe",
      "spec_no": "SA–671",
      "type_grade": "CE55",
      "alloy_desig_uns_no": "K02202",
      "class_condition_temper": null,
      "size_thickness_mm": null,
      "p_no": 1,
      "group_no": 1,
      "min_tensile_strength_mpa": 380,
      "min_yield_strength_mpa": 205,
      "i": "NP",
      "limits_iii": 371,
      "viii_1": "NP",
      "xii": "NP",
      "external_pressure_chart_no": "CS–2",
      "notes": "S6, W10, W12",
      "values": {
        "40": 108,
        "65": 108,
        "100": 108,
        "125": 108,
        "150": 108,
        "200": 108,
        "250": 108,
        "300": 107,
        "325": 104,
        "350": 101,
        "375": 97.8,
        "400": null,
        "425": null,
        "450": null,
        "475": null,
        "500": null,
        "525": null,
        "550": null,
        "575": null,
        "600": null,
        "625": null,
        "650": null,
        "675": null,
        "700": null,
        "725": null,
        "750": null,
        "775": null,
        "800": null,
        "825": null,
        "850": null,
        "875": null,
        "900": null
      }
    },
    {
      "block": 2,
      "line_no": 10,
      "nominal_composition": "Carbon steel",
      "product_form": "Wld. pipe",
      "spec_no": "SA–672",
      "type_grade": "A55",
      "alloy_desig_uns_no": "K02801",
      "class_condition_temper": null,
      "size_thickness_mm": null,
      "p_no": 1,
      "group_no": 1,
      "min_tensile_strength_mpa": 380,
      "min_yield_strength_mpa": 205,
      "i": "NP",
      "limits_iii": 371,
      "viii_1": "NP",
      "xii": "NP",
      "external_pressure_chart_no": "CS–2",
      "notes": "S6, W10, W12",
      "values": {
        "40": 108,
        "65": 108,
        "100": 108,
        "125": 108,
        "150": 108,
        "200": 108,
        "250": 108,
        "300": 107,
        "325": 104,
        "350": 101,
        "375": 97.8,
        "400": null,
        "425": null,
        "450": null,
        "475": null,
        "500": null,
        "525": null,
        "550": null,
        "575": null,
        "600": null,
        "625": null,
        "650": null,
        "675": null,
        "700": null,
        "725": null,
        "750": null,
        "775": null,
        "800": null,
        "825": null,
        "850": null,
        "875": null,
        "900": null
      }
    },
    {
      "block": 2,
      "line_no": 11,
      "nominal_composition": "Carbon steel",
      "product_form": "Wld. pipe",
      "spec_no": "SA–672",
      "type_grade": "B55",
      "alloy_desig_uns_no": "K02001",
      "class_condition_temper": null,
      "size_thickness_mm": null,
      "p_no": 1,
      "group_no": 1,
      "min_tensile_strength_mpa": 380,
      "min_yield_strength_mpa": 205,
      "i": "NP",
      "limits_iii": 371,
      "viii_1": "NP",
      "xii": "NP",
      "external_pressure_chart_no": "CS–2",
      "notes": "S6, W10, W12",
      "values": {
        "40": 108,
        "65": 108,
        "100": 108,
        "125": 108,
        "150": 108,
        "200": 108,
        "250": 108,
        "300": 107,
        "325": 104,
        "350": 101,
        "375": 97.8,
        "400": null,
        "425": null,
        "450": null,
        "475": null,
        "500": null,
        "525": null,
        "550": null,
        "575": null,
        "600": null,
        "625": null,
        "650": null,
        "675": null,
        "700": null,
        "725": null,
        "750": null,
        "775": null,
        "800": null,
        "825": null,
        "850": null,
        "875": null,
        "900": null
      }
    },
    {
      "block": 2,
      "line_no": 12,
      "nominal_composition": "Carbon steel",
      "product_form": "Wld. pipe",
      "spec_no": "SA–672",
      "type_grade": "C55",
      "alloy_desig_uns_no": "K01800",
      "class_condition_temper": null,
      "size_thickness_mm": null,
      "p_no": 1,
      "group_no": 1,
      "min_tensile_strength_mpa": 380,
      "min_yield_strength_mpa": 205,
      "i": "NP",
      "limits_iii": 371,
      "viii_1": "NP",
      "xii": "NP",
      "external_pressure_chart_no": "CS–2",
      "notes": "S6, W10, W12",
      "values": {
        "40": 108,
        "65": 108,
        "100": 108,
        "125": 108,
        "150": 108,
        "200": 108,
        "250": 108,
        "300": 107,
        "325": 104,
        "350": 101,
        "375": 97.8,
        "400": null,
        "425": null,
        "450": null,
        "475": null,
        "500": null,
        "525": null,
        "550": null,
        "575": null,
        "600": null,
        "625": null,
        "650": null,
        "675": null,
        "700": null,
        "725": null,
        "750": null,
        "775": null,
        "800": null,
        "825": null,
        "850": null,
        "875": null,
        "900": null
      }
    },
    {
      "block": 2,
      "line_no": 13,
      "nominal_composition": "Carbon steel",
      "product_form": "Wld. pipe",
      "spec_no": "SA–672",
      "type_grade": "E55",
      "alloy_desig_uns_no": "K02202",
      "class_condition_temper": null,
      "size_thickness_mm": null,
      "p_no": 1,
      "group_no": 1,
      "min_tensile_strength_mpa": 380,
      "min_yield_strength_mpa": 205,
      "i": "NP",
      "limits_iii": 371,
      "viii_1": "NP",
      "xii": "NP",
      "external_pressure_chart_no": "CS–2",
      "notes": "S6, W10, W12",
      "values": {
        "40": 108,
        "65": 108,
        "100": 108,
        "125": 108,
        "150": 108,
        "200": 108,
        "250": 108,
        "300": 107,
        "325": 104,
        "350": 101,
        "375": 97.8,
        "400": null,
        "425": null,
        "450": null,
        "475": null,
        "500": null,
        "525": null,
        "550": null,
        "575": null,
        "600": null,
        "625": null,
        "650": null,
        "675": null,
        "700": null,
        "725": null,
        "750": null,
        "775": null,
        "800": null,
        "825": null,
        "850": null,
        "875": null,
        "900": null
      }
    },
    {
      "block": 2,
      "line_no": 14,
      "nominal_composition": "Carbon steel",
      "product_form": "Sheet",
      "spec_no": "SA–414",
      "type_grade": "C",
      "alloy_desig_uns_no": "K02503",
      "class_condition_temper": null,
      "size_thickness_mm": null,
      "p_no": 1,
      "group_no": 1,
      "min_tensile_strength_mpa": 380,
      "min_yield_strength_mpa": 230,
      "i": "NP",
      "limits_iii": 371,
      "viii_1": 482,
      "xii": 343,
      "external_pressure_chart_no": "CS–2 G10, T1",
      "notes": null,
      "values": {
        "40": 108,
        "65": 108,
        "100": 108,
        "125": 108,
        "150": 108,
        "200": 108,
        "250": 108,
        "300": 108,
        "325": 108,
        "350": 108,
        "375": 106,
        "400": 88.8,
        "425": 75.2,
        "450": 62.6,
        "475": 45.9,
        "500": 28.2,
        "525": null,
        "550": null,
        "575": null,
        "600": null,
        "625": null,
        "650": null,
        "675": null,
        "700": null,
        "725": null,
        "750": null,
        "775": null,
        "800": null,
        "825": null,
        "850": null,
        "875": null,
        "900": null
      }
    },
    {
      "block": 2,
      "line_no": 15,
      "nominal_composition": "Carbon steel",
      "product_form": "Plate",
      "spec_no": "SA/EN 10028–3",
      "type_grade": "P275NH",
      "alloy_desig_uns_no": null,
      "class_condition_temper": null,
      "size_thickness_mm": "≤60",
      "p_no": 1,
      "group_no": 1,
      "min_tensile_strength_mpa": 390,
      "min_yield_strength_mpa": null,
      "i": "NP",
      "limits_iii": "NP",
      "viii_1": 204,
      "xii": 204,
      "external_pressure_chart_no": "CS–2",
      "notes": "G10, G18",
      "values": {
        "40": 111,
        "65": 111,
        "100": 111,
        "125": 111,
        "150": 111,
        "200": 111,
        "250": null,
        "300": null,
        "325": null,
        "350": null,
        "375": null,
        "400": null,
        "425": null,
        "450": null,
        "475": null,
        "500": null,
        "525": null,
        "550": null,
        "575": null,
        "600": null,
        "625": null,
        "650": null,
        "675": null,
        "700": null,
        "725": null,
        "750": null,
        "775": null,
        "800": null,
        "825": null,
        "850": null,
        "875": null,
        "900": null
      }
    },
    {
      "block": 2,
      "line_no": 16,
      "nominal_composition": "Carbon steel",
      "product_form": "Bar",
      "spec_no": "SA–36",
      "type_grade": null,
      "alloy_desig_uns_no": "K02600",
      "class_condition_temper": null,
      "size_thickness_mm": null,
      "p_no": 1,
      "group_no": 1,
      "min_tensile_strength_mpa": 400,
      "min_yield_strength_mpa": 250,
      "i": 343,
      "limits_iii": "343 (SPT)",
      "viii_1": 482,
      "xii": 343,
      "external_pressure_chart_no": "CS–2",
      "notes": "G10, G15, T1",
      "values": {
        "40": 114,
        "65": 114,
        "100": 114,
        "125": 114,
        "150": 114,
        "200": 114,
        "250": 114,
        "300": 114,
        "325": 114,
        "350": 114,
        "375": 105,
        "400": 88.9,
        "425": 75.3,
        "450": 62.6,
        "475": 45.9,
        "500": 28.2,
        "525": null,
        "550": null,
        "575": null,
        "600": null,
        "625": null,
        "650": null,
        "675": null,
        "700": null,
        "725": null,
        "750": null,
        "775": null,
        "800": null,
        "825": null,
        "850": null,
        "875": null,
        "900": null
      }
    },
    {
      "block": 2,
      "line_no": 17,
      "nominal_composition": "Carbon steel",
      "product_form": "Plate, sheet",
      "spec_no": "SA–36",
      "type_grade": null,
      "alloy_desig_uns_no": "K02600",
      "class_condition_temper": null,
      "size_thickness_mm": null,
      "p_no": 1,
      "group_no": 1,
      "min_tensile_strength_mpa": 400,
      "min_yield_strength_mpa": 250,
      "i": "NP",
      "limits_iii": 371,
      "viii_1": 343,
      "xii": 343,
      "external_pressure_chart_no": "CS–2",
      "notes": "G9, G10, T1",
      "values": {
        "40": 114,
        "65": 114,
        "100": 114,
        "125": 114,
        "150": 114,
        "200": 114,
        "250": 114,
        "300": 114,
        "325": 114,
        "350": 114,
        "375": 105,
        "400": null,
        "425": null,
        "450": null,
        "475": null,
        "500": null,
        "525": null,
        "550": null,
        "575": null,
        "600": null,
        "625": null,
        "650": null,
        "675": null,
        "700": null,
        "725": null,
        "750": null,
        "775": null,
        "800": null,
        "825": null,
        "850": null,
        "875": null,
        "900": null
      }
    },
    {
      "block": 2,
      "line_no": 18,
      "nominal_composition": "Carbon steel",
      "product_form": "Plate, sheet",
