Repository: danivelas0/asme-pcc

File: resources/bpvc_ii_d_metric_2025/table_2a.json (part 2 of 24)
    "External Pressure Chart No.",
    "Notes"
  ],
  "columns_values": [
      "applicability_and_max_temperature_limits_np_not_permitted_spt_supports_only_iii": 371,
      "viii_2": "NP",
      "external_pressure_chart_no": "CS–2",
      "notes": "G1, G4",
      "values": {
        "40": 138,
        "65": 136,
        "100": 134,
        "125": 132,
        "150": 130,
        "200": 126,
        "250": 121,
        "300": 115,
        "325": 112,
        "350": 108,
        "375": 105,
        "400": null,
        "425": null,
        "450": null,
        "475": null,
        "500": null
      }
    },
    {
      "block": 1,
      "line_no": 42,
      "nominal_composition": "Carbon steel",
      "product_form": "Plate",
      "spec_no": "SA–283",
      "type_grade": "D",
      "alloy_desig_uns_no": "K02702 …",
      "class_condition_temper": null,
      "size_thickness_mm": null,
      "p_no": 1,
      "group_no": 1,
      "min_tensile_strength_mpa": 415,
      "min_yield_strength_mpa": 230,
      "applicability_and_max_temperature_limits_np_not_permitted_spt_supports_only_iii": "NP",
      "viii_2": 371,
      "external_pressure_chart_no": "CS–2",
      "notes": "E2",
      "values": {
        "40": 138,
        "65": 138,
        "100": 138,
        "125": 136,
        "150": 134,
        "200": 130,
        "250": 125,
        "300": 118,
        "325": 115,
        "350": 111,
        "375": 105,
        "400": null,
        "425": null,
        "450": null,
        "475": null,
        "500": null
      }
    },
    {
      "block": 1,
      "line_no": 43,
      "nominal_composition": "Carbon steel",
      "product_form": "Wld. pipe",
      "spec_no": "SA–53",
      "type_grade": "E/B",
      "alloy_desig_uns_no": "K03005 …",
      "class_condition_temper": null,
      "size_thickness_mm": null,
      "p_no": 1,
      "group_no": 1,
      "min_tensile_strength_mpa": 415,
      "min_yield_strength_mpa": 240,
      "applicability_and_max_temperature_limits_np_not_permitted_spt_supports_only_iii": "371 (SPT)",
      "viii_2": "NP",
      "external_pressure_chart_no": "CS–2",
      "notes": "E2",
      "values": {
        "40": 138,
        "65": 138,
        "100": 138,
        "125": 138,
        "150": 138,
        "200": 137,
        "250": 132,
        "300": 126,
        "325": 122,
        "350": 118,
        "375": 115,
        "400": null,
        "425": null,
        "450": null,
        "475": null,
        "500": null
      }
    },
    {
      "block": 1,
      "line_no": 44,
      "nominal_composition": "Carbon steel",
      "product_form": "Smls. pipe",
      "spec_no": "SA–53",
      "type_grade": "S/B",
      "alloy_desig_uns_no": "K03005 …",
      "class_condition_temper": null,
      "size_thickness_mm": null,
      "p_no": 1,
      "group_no": 1,
      "min_tensile_strength_mpa": 415,
      "min_yield_strength_mpa": 240,
      "applicability_and_max_temperature_limits_np_not_permitted_spt_supports_only_iii": "371 (SPT)",
      "viii_2": "NP",
      "external_pressure_chart_no": "CS–2",
      "notes": "E2",
      "values": {
        "40": 138,
        "65": 138,
        "100": 138,
        "125": 138,
        "150": 138,
        "200": 137,
        "250": 132,
        "300": 126,
        "325": 122,
        "350": 118,
        "375": 115,
        "400": null,
        "425": null,
        "450": null,
        "475": null,
        "500": null
      }
    },
    {
      "block": 1,
      "line_no": 45,
      "nominal_composition": "Carbon steel",
      "product_form": "Smls. pipe",
      "spec_no": "SA–106",
      "type_grade": "B",
      "alloy_desig_uns_no": "K03006 …",
      "class_condition_temper": null,
      "size_thickness_mm": null,
      "p_no": 1,
      "group_no": 1,
      "min_tensile_strength_mpa": 415,
      "min_yield_strength_mpa": 240,
      "applicability_and_max_temperature_limits_np_not_permitted_spt_supports_only_iii": 371,
      "viii_2": 371,
      "external_pressure_chart_no": "CS–2",
      "notes": "E2",
      "values": {
        "40": 138,
        "65": 138,
        "100": 138,
        "125": 138,
        "150": 138,
        "200": 137,
        "250": 132,
        "300": 126,
        "325": 122,
        "350": 118,
        "375": 115,
        "400": null,
        "425": null,
        "450": null,
        "475": null,
        "500": null
      }
    },
    {
      "block": 2,
      "line_no": 1,
      "nominal_composition": "Carbon steel",
      "product_form": "Fittings",
      "spec_no": "SA–234",
      "type_grade": "WPB",
      "alloy_desig_uns_no": "K03006 …",
      "class_condition_temper": null,
      "size_thickness_mm": null,
      "p_no": 1,
      "group_no": 1,
      "min_tensile_strength_mpa": 415,
      "min_yield_strength_mpa": 240,
      "applicability_and_max_temperature_limits_np_not_permitted_spt_supports_only_iii": 371,
      "viii_2": 371,
      "external_pressure_chart_no": "CS–2",
      "notes": "E2",
      "values": {
        "40": 138,
        "65": 138,
        "100": 138,
        "125": 138,
        "150": 138,
        "200": 137,
        "250": 132,
        "300": 126,
        "325": 122,
        "350": 118,
        "375": 115,
        "400": null,
        "425": null,
        "450": null,
        "475": null,
        "500": null
      }
    },
    {
      "block": 2,
      "line_no": 2,
      "nominal_composition": "Carbon steel",
      "product_form": "Wld. fittings",
      "spec_no": "SA–234",
      "type_grade": "WPB",
      "alloy_desig_uns_no": "K03006 W",
      "class_condition_temper": null,
      "size_thickness_mm": null,
      "p_no": 1,
      "group_no": 1,
      "min_tensile_strength_mpa": 415,
      "min_yield_strength_mpa": 240,
      "applicability_and_max_temperature_limits_np_not_permitted_spt_supports_only_iii": 371,
      "viii_2": "NP",
      "external_pressure_chart_no": "CS–2",
      "notes": "E2",
      "values": {
        "40": 138,
        "65": 138,
        "100": 138,
        "125": 138,
        "150": 138,
        "200": 137,
        "250": 132,
        "300": 126,
        "325": 122,
        "350": 118,
        "375": 115,
        "400": null,
        "425": null,
        "450": null,
        "475": null,
        "500": null
      }
    },
    {
      "block": 2,
      "line_no": 3,
      "nominal_composition": "Carbon steel",
      "product_form": "Wld. tube",
      "spec_no": "SA–333",
      "type_grade": 6,
      "alloy_desig_uns_no": "K03006 …",
      "class_condition_temper": null,
      "size_thickness_mm": null,
      "p_no": 1,
      "group_no": 1,
      "min_tensile_strength_mpa": 415,
      "min_yield_strength_mpa": 240,
      "applicability_and_max_temperature_limits_np_not_permitted_spt_supports_only_iii": 371,
      "viii_2": "NP",
      "external_pressure_chart_no": "CS–2",
      "notes": "E2",
      "values": {
        "40": 138,
        "65": 138,
        "100": 138,
        "125": 138,
        "150": 138,
        "200": 137,
        "250": 132,
        "300": 126,
        "325": 122,
        "350": 118,
        "375": 115,
        "400": null,
        "425": null,
        "450": null,
        "475": null,
        "500": null
      }
    },
    {
      "block": 2,
      "line_no": 4,
      "nominal_composition": "Carbon steel",
      "product_form": "Smls. pipe",
      "spec_no": "SA–333",
      "type_grade": 6,
      "alloy_desig_uns_no": "K03006 …",
      "class_condition_temper": null,
      "size_thickness_mm": null,
      "p_no": 1,
      "group_no": 1,
      "min_tensile_strength_mpa": 415,
      "min_yield_strength_mpa": 240,
      "applicability_and_max_temperature_limits_np_not_permitted_spt_supports_only_iii": 371,
      "viii_2": 371,
      "external_pressure_chart_no": "CS–2",
      "notes": "E2",
      "values": {
        "40": 138,
        "65": 138,
        "100": 138,
        "125": 138,
        "150": 138,
        "200": 137,
        "250": 132,
        "300": 126,
        "325": 122,
        "350": 118,
        "375": 115,
        "400": null,
        "425": null,
        "450": null,
        "475": null,
        "500": null
      }
    },
    {
      "block": 2,
      "line_no": 5,
      "nominal_composition": "Carbon steel",
      "product_form": "Smls. & wld. tube SA–334",
      "spec_no": null,
      "type_grade": 6,
      "alloy_desig_uns_no": "K03006 …",
      "class_condition_temper": null,
      "size_thickness_mm": null,
      "p_no": 1,
      "group_no": 1,
      "min_tensile_strength_mpa": 415,
      "min_yield_strength_mpa": 240,
      "applicability_and_max_temperature_limits_np_not_permitted_spt_supports_only_iii": 371,
      "viii_2": "NP",
      "external_pressure_chart_no": "CS–2",
      "notes": "E2",
      "values": {
        "40": 138,
        "65": 138,
        "100": 138,
        "125": 138,
        "150": 138,
        "200": 137,
        "250": 132,
        "300": 126,
        "325": 122,
        "350": 118,
        "375": 115,
        "400": null,
        "425": null,
        "450": null,
        "475": null,
        "500": null
      }
    },
    {
      "block": 2,
      "line_no": 6,
      "nominal_composition": "Carbon steel",
      "product_form": "Forgings",
      "spec_no": "SA–372",
      "type_grade": "A",
      "alloy_desig_uns_no": "K03002 …",
      "class_condition_temper": null,
      "size_thickness_mm": null,
      "p_no": 1,
      "group_no": 1,
      "min_tensile_strength_mpa": 415,
      "min_yield_strength_mpa": 240,
      "applicability_and_max_temperature_limits_np_not_permitted_spt_supports_only_iii": "NP",
      "viii_2": 343,
      "external_pressure_chart_no": "CS–2",
      "notes": "G19, H5",
      "values": {
        "40": 138,
        "65": 138,
        "100": 138,
        "125": 138,
        "150": 138,
        "200": 137,
        "250": 132,
        "300": 126,
        "325": 122,
        "350": 119,
        "375": null,
        "400": null,
        "425": null,
        "450": null,
        "475": null,
        "500": null
      }
    },
    {
      "block": 2,
      "line_no": 7,
      "nominal_composition": "Carbon steel",
      "product_form": "Fittings",
      "spec_no": "SA–420",
      "type_grade": "WPL6",
      "alloy_desig_uns_no": null,
      "class_condition_temper": null,
      "size_thickness_mm": null,
      "p_no": 1,
      "group_no": 1,
      "min_tensile_strength_mpa": 415,
      "min_yield_strength_mpa": 240,
      "applicability_and_max_temperature_limits_np_not_permitted_spt_supports_only_iii": 371,
      "viii_2": 371,
      "external_pressure_chart_no": "CS–2",
      "notes": "E2",
      "values": {
        "40": 138,
        "65": 138,
        "100": 138,
        "125": 138,
        "150": 138,
        "200": 137,
        "250": 132,
        "300": 126,
        "325": 122,
        "350": 118,
        "375": 115,
        "400": null,
        "425": null,
        "450": null,
        "475": null,
        "500": null
      }
    },
    {
      "block": 2,
      "line_no": 8,
      "nominal_composition": "Carbon steel",
      "product_form": "Wld. fittings",
      "spec_no": "SA–420",
      "type_grade": "WPL6",
      "alloy_desig_uns_no": null,
      "class_condition_temper": "WP–W",
      "size_thickness_mm": null,
      "p_no": 1,
      "group_no": 1,
      "min_tensile_strength_mpa": 415,
      "min_yield_strength_mpa": 240,
      "applicability_and_max_temperature_limits_np_not_permitted_spt_supports_only_iii": 371,
      "viii_2": "NP",
      "external_pressure_chart_no": "CS–2",
      "notes": "E2",
      "values": {
        "40": 138,
        "65": 138,
        "100": 138,
        "125": 138,
        "150": 138,
        "200": 137,
        "250": 132,
        "300": 126,
        "325": 122,
        "350": 118,
        "375": 115,
        "400": null,
        "425": null,
        "450": null,
        "475": null,
        "500": null
      }
    },
    {
      "block": 2,
      "line_no": 9,
      "nominal_composition": "Carbon steel",
      "product_form": "Smls. pipe",
      "spec_no": "SA–524",
      "type_grade": "I",
      "alloy_desig_uns_no": "K02104 …",
      "class_condition_temper": null,
      "size_thickness_mm": null,
      "p_no": 1,
      "group_no": 1,
      "min_tensile_strength_mpa": 415,
      "min_yield_strength_mpa": 240,
      "applicability_and_max_temperature_limits_np_not_permitted_spt_supports_only_iii": "NP",
      "viii_2": 371,
      "external_pressure_chart_no": "CS–2",
      "notes": "E2",
      "values": {
        "40": 138,
        "65": 138,
        "100": 138,
        "125": 138,
        "150": 138,
        "200": 137,
        "250": 132,
        "300": 126,
        "325": 122,
        "350": 118,
        "375": 115,
        "400": null,
        "425": null,
        "450": null,
        "475": null,
        "500": null
      }
    },
    {
      "block": 2,
      "line_no": 10,
      "nominal_composition": "Carbon steel",
      "product_form": "Bar",
      "spec_no": "SA–696",
      "type_grade": "B",
      "alloy_desig_uns_no": "K03200 …",
      "class_condition_temper": null,
      "size_thickness_mm": null,
      "p_no": 1,
      "group_no": 1,
      "min_tensile_strength_mpa": 415,
      "min_yield_strength_mpa": 240,
      "applicability_and_max_temperature_limits_np_not_permitted_spt_supports_only_iii": 371,
      "viii_2": "NP",
      "external_pressure_chart_no": "CS–2",
      "notes": "E2",
      "values": {
        "40": 138,
        "65": 138,
        "100": 138,
        "125": 138,
        "150": 138,
        "200": 137,
        "250": 132,
        "300": 126,
        "325": 122,
        "350": 118,
        "375": 115,
        "400": null,
        "425": null,
        "450": null,
        "475": null,
        "500": null
      }
    },
    {
      "block": 2,
      "line_no": 11,
      "nominal_composition": "Carbon steel",
      "product_form": "Forgings",
      "spec_no": "SA–727",
      "type_grade": null,
      "alloy_desig_uns_no": "K02506 …",
      "class_condition_temper": null,
      "size_thickness_mm": null,
      "p_no": 1,
      "group_no": 1,
      "min_tensile_strength_mpa": 415,
      "min_yield_strength_mpa": 250,
      "applicability_and_max_temperature_limits_np_not_permitted_spt_supports_only_iii": "371 (SPT)",
      "viii_2": 371,
      "external_pressure_chart_no": "CS–2",
      "notes": "E2",
      "values": {
        "40": 138,
        "65": 138,
        "100": 138,
        "125": 138,
        "150": 138,
        "200": 138,
        "250": 136,
        "300": 129,
        "325": 125,
        "350": 122,
        "375": 119,
        "400": null,
        "425": null,
        "450": null,
        "475": null,
        "500": null
      }
    },
    {
      "block": 2,
      "line_no": 12,
      "nominal_composition": "Carbon steel",
      "product_form": "Wld. tube",
      "spec_no": "SA–178",
      "type_grade": "C",
      "alloy_desig_uns_no": "K03503 …",
      "class_condition_temper": null,
      "size_thickness_mm": null,
      "p_no": 1,
      "group_no": 1,
      "min_tensile_strength_mpa": 415,
      "min_yield_strength_mpa": 255,
      "applicability_and_max_temperature_limits_np_not_permitted_spt_supports_only_iii": 371,
      "viii_2": "NP",
      "external_pressure_chart_no": "CS–2",
      "notes": "E2",
      "values": {
        "40": 138,
        "65": 138,
        "100": 138,
        "125": 138,
        "150": 138,
        "200": 138,
        "250": 138,
        "300": 133,
        "325": 129,
        "350": 125,
        "375": 122,
        "400": null,
        "425": null,
        "450": null,
        "475": null,
        "500": null
      }
    },
    {
      "block": 2,
      "line_no": 13,
      "nominal_composition": "Carbon steel",
      "product_form": "Wld. tube",
      "spec_no": "SA–178",
      "type_grade": "C",
      "alloy_desig_uns_no": "K03503 …",
      "class_condition_temper": null,
      "size_thickness_mm": null,
      "p_no": 1,
      "group_no": 1,
      "min_tensile_strength_mpa": 415,
      "min_yield_strength_mpa": 255,
      "applicability_and_max_temperature_limits_np_not_permitted_spt_supports_only_iii": "NP",
      "viii_2": 371,
      "external_pressure_chart_no": "CS–2",
      "notes": "E2, G18",
      "values": {
        "40": 117,
        "65": 117,
        "100": 117,
        "125": 117,
        "150": 117,
        "200": 117,
        "250": 117,
        "300": 113,
        "325": 109,
        "350": 106,
        "375": 104,
        "400": null,
        "425": null,
        "450": null,
        "475": null,
        "500": null
      }
    },
    {
      "block": 2,
      "line_no": 14,
      "nominal_composition": "Carbon steel",
      "product_form": "Smls. tube",
      "spec_no": "SA–210",
      "type_grade": "A–1",
      "alloy_desig_uns_no": "K02707 …",
      "class_condition_temper": null,
      "size_thickness_mm": null,
      "p_no": 1,
      "group_no": 1,
      "min_tensile_strength_mpa": 415,
      "min_yield_strength_mpa": 255,
      "applicability_and_max_temperature_limits_np_not_permitted_spt_supports_only_iii": 371,
      "viii_2": 371,
      "external_pressure_chart_no": "CS–2",
      "notes": "E2",
      "values": {
        "40": 138,
        "65": 138,
        "100": 138,
        "125": 138,
        "150": 138,
        "200": 138,
        "250": 138,
        "300": 133,
        "325": 129,
        "350": 125,
        "375": 122,
        "400": null,
        "425": null,
        "450": null,
        "475": null,
        "500": null
      }
    },
    {
      "block": 2,
      "line_no": 15,
      "nominal_composition": "Carbon steel",
      "product_form": "Bar, shapes",
      "spec_no": "SA–675",
      "type_grade": 65,
      "alloy_desig_uns_no": null,
      "class_condition_temper": null,
      "size_thickness_mm": null,
      "p_no": 1,
      "group_no": 1,
      "min_tensile_strength_mpa": 450,
      "min_yield_strength_mpa": 225,
      "applicability_and_max_temperature_limits_np_not_permitted_spt_supports_only_iii": "NP",
      "viii_2": 371,
      "external_pressure_chart_no": "CS–2",
      "notes": null,
      "values": {
        "40": 150,
        "65": 141,
        "100": 136,
        "125": 134,
        "150": 132,
        "200": 128,
        "250": 123,
        "300": 117,
        "325": 113,
        "350": 110,
        "375": 106,
        "400": null,
        "425": null,
        "450": null,
        "475": null,
        "500": null
      }
    },
    {
      "block": 2,
      "line_no": 16,
      "nominal_composition": "Carbon steel",
      "product_form": "Castings",
      "spec_no": "SA–352",
      "type_grade": "LCB",
      "alloy_desig_uns_no": "J03003",
      "class_condition_temper": null,
      "size_thickness_mm": null,
      "p_no": 1,
      "group_no": 1,
      "min_tensile_strength_mpa": 450,
      "min_yield_strength_mpa": 240,
      "applicability_and_max_temperature_limits_np_not_permitted_spt_supports_only_iii": 371,
      "viii_2": 371,
      "external_pressure_chart_no": "CS–2",
      "notes": null,
      "values": {
        "40": 150,
        "65": 150,
        "100": 147,
        "125": 144,
        "150": 142,
        "200": 138,
        "250": 132,
        "300": 126,
        "325": 122,
        "350": 118,
        "375": 115,
        "400": null,
        "425": null,
        "450": null,
        "475": null,
        "500": null
      }
    },
    {
      "block": 2,
      "line_no": 17,
      "nominal_composition": "Carbon steel",
      "product_form": "Plate",
      "spec_no": "SA–515",
      "type_grade": 65,
      "alloy_desig_uns_no": "K02800 …",
      "class_condition_temper": null,
      "size_thickness_mm": null,
      "p_no": 1,
      "group_no": 1,
      "min_tensile_strength_mpa": 450,
      "min_yield_strength_mpa": 240,
      "applicability_and_max_temperature_limits_np_not_permitted_spt_supports_only_iii": 371,
      "viii_2": 371,
      "external_pressure_chart_no": "CS–2",
      "notes": null,
      "values": {
        "40": 150,
        "65": 150,
        "100": 147,
        "125": 144,
        "150": 142,
        "200": 138,
        "250": 132,
        "300": 126,
        "325": 122,
        "350": 118,
        "375": 115,
        "400": null,
        "425": null,
        "450": null,
        "475": null,
        "500": null
      }
    },
    {
      "block": 2,
      "line_no": 18,
      "nominal_composition": "Carbon steel",
      "product_form": "Plate",
      "spec_no": "SA–516",
      "type_grade": 65,
      "alloy_desig_uns_no": "K02403 …",
      "class_condition_temper": null,
      "size_thickness_mm": null,
      "p_no": 1,
      "group_no": 1,
      "min_tensile_strength_mpa": 450,
      "min_yield_strength_mpa": 240,
      "applicability_and_max_temperature_limits_np_not_permitted_spt_supports_only_iii": 371,
      "viii_2": 371,
      "external_pressure_chart_no": "CS–2",
      "notes": null,
      "values": {
        "40": 150,
        "65": 150,
        "100": 147,
        "125": 144,
        "150": 142,
        "200": 138,
        "250": 132,
        "300": 126,
        "325": 122,
        "350": 118,
        "375": 115,
        "400": null,
        "425": null,
        "450": null,
        "475": null,
        "500": null
      }
    },
    {
      "block": 2,
      "line_no": 19,
      "nominal_composition": "Carbon steel",
      "product_form": "Wld. pipe",
      "spec_no": "SA–671",
      "type_grade": "CB65",
      "alloy_desig_uns_no": "K02800 …",
      "class_condition_temper": null,
      "size_thickness_mm": null,
      "p_no": 1,
      "group_no": 1,
      "min_tensile_strength_mpa": 450,
      "min_yield_strength_mpa": 240,
      "applicability_and_max_temperature_limits_np_not_permitted_spt_supports_only_iii": 371,
      "viii_2": "NP",
      "external_pressure_chart_no": "CS–2",
      "notes": "G1, G4",
      "values": {
        "40": 150,
        "65": 149,
        "100": 147,
        "125": 145,
        "150": 142,
        "200": 138,
        "250": 132,
        "300": 126,
        "325": 122,
        "350": 118,
        "375": 115,
        "400": null,
        "425": null,
        "450": null,
        "475": null,
        "500": null
      }
    },
    {
      "block": 2,
      "line_no": 20,
      "nominal_composition": "Carbon steel",
      "product_form": "Wld. pipe",
      "spec_no": "SA–671",
      "type_grade": "CC65",
      "alloy_desig_uns_no": "K02403 …",
      "class_condition_temper": null,
      "size_thickness_mm": null,
      "p_no": 1,
      "group_no": 1,
      "min_tensile_strength_mpa": 450,
      "min_yield_strength_mpa": 240,
      "applicability_and_max_temperature_limits_np_not_permitted_spt_supports_only_iii": 371,
      "viii_2": "NP",
      "external_pressure_chart_no": "CS–2",
      "notes": "G1, G4",
      "values": {
        "40": 150,
        "65": 149,
        "100": 147,
        "125": 145,
        "150": 142,
        "200": 138,
        "250": 132,
        "300": 126,
        "325": 122,
        "350": 118,
        "375": 115,
        "400": null,
        "425": null,
        "450": null,
        "475": null,
        "500": null
      }
    },
    {
      "block": 2,
      "line_no": 21,
      "nominal_composition": "Carbon steel",
      "product_form": "Wld. pipe",
      "spec_no": "SA–672",
      "type_grade": "B65",
      "alloy_desig_uns_no": "K02800 …",
      "class_condition_temper": null,
      "size_thickness_mm": null,
      "p_no": 1,
      "group_no": 1,
      "min_tensile_strength_mpa": 450,
      "min_yield_strength_mpa": 240,
      "applicability_and_max_temperature_limits_np_not_permitted_spt_supports_only_iii": 371,
      "viii_2": "NP",
      "external_pressure_chart_no": "CS–2",
      "notes": "G1, G4",
      "values": {
        "40": 150,
        "65": 149,
        "100": 147,
        "125": 145,
        "150": 142,
        "200": 138,
        "250": 132,
        "300": 126,
        "325": 122,
        "350": 118,
        "375": 115,
        "400": null,
        "425": null,
        "450": null,
        "475": null,
        "500": null
      }
    },
    {
      "block": 2,
      "line_no": 22,
      "nominal_composition": "Carbon steel",
      "product_form": "Wld. pipe",
      "spec_no": "SA–672",
      "type_grade": "C65",
      "alloy_desig_uns_no": "K02403 …",
      "class_condition_temper": null,
      "size_thickness_mm": null,
      "p_no": 1,
      "group_no": 1,
      "min_tensile_strength_mpa": 450,
      "min_yield_strength_mpa": 240,
      "applicability_and_max_temperature_limits_np_not_permitted_spt_supports_only_iii": 371,
      "viii_2": "NP",
      "external_pressure_chart_no": "CS–2",
      "notes": "G1, G4",
      "values": {
        "40": 150,
        "65": 149,
        "100": 147,
        "125": 145,
        "150": 142,
        "200": 138,
        "250": 132,
        "300": 126,
        "325": 122,
        "350": 118,
        "375": 115,
        "400": null,
        "425": null,
        "450": null,
        "475": null,
        "500": null
      }
    },
    {
      "block": 2,
      "line_no": 23,
      "nominal_composition": "Carbon steel",
      "product_form": "Plate",
      "spec_no": "SA–662",
      "type_grade": "B",
      "alloy_desig_uns_no": "K02203 …",
      "class_condition_temper": null,
      "size_thickness_mm": null,
      "p_no": 1,
      "group_no": 1,
      "min_tensile_strength_mpa": 450,
      "min_yield_strength_mpa": 275,
      "applicability_and_max_temperature_limits_np_not_permitted_spt_supports_only_iii": "NP",
      "viii_2": 371,
      "external_pressure_chart_no": "CS–2",
      "notes": "E2",
      "values": {
        "40": 150,
        "65": 150,
        "100": 150,
        "125": 150,
        "150": 150,
        "200": 150,
        "250": 150,
        "300": 144,
        "325": 139,
        "350": 136,
        "375": 132,
        "400": null,
        "425": null,
        "450": null,
        "475": null,
        "500": null
      }
    },
    {
      "block": 2,
      "line_no": 24,
      "nominal_composition": "Carbon steel",
      "product_form": "Plate",
      "spec_no": "SA–537",
      "type_grade": null,
      "alloy_desig_uns_no": "K12437 1",
      "class_condition_temper": null,
      "size_thickness_mm": "65 < t ≤100",
      "p_no": 1,
      "group_no": 2,
      "min_tensile_strength_mpa": 450,
      "min_yield_strength_mpa": 310,
      "applicability_and_max_temperature_limits_np_not_permitted_spt_supports_only_iii": 371,
      "viii_2": 371,
      "external_pressure_chart_no": "CS–2",
      "notes": "E2",
      "values": {
        "40": 150,
        "65": 150,
        "100": 150,
        "125": 150,
        "150": 150,
        "200": 150,
        "250": 150,
        "300": 150,
        "325": 148,
        "350": 140,
        "375": 134,
        "400": null,
        "425": null,
        "450": null,
        "475": null,
        "500": null
      }
    },
    {
      "block": 2,
      "line_no": 25,
      "nominal_composition": "Carbon steel",
      "product_form": "Forgings",
      "spec_no": "SA/EN 10222–2",
      "type_grade": "P280GH",
      "alloy_desig_uns_no": null,
      "class_condition_temper": "N, NT, or QT 35 < t ≤160",
      "size_thickness_mm": null,
      "p_no": 1,
      "group_no": 1,
      "min_tensile_strength_mpa": 460,
      "min_yield_strength_mpa": 255,
      "applicability_and_max_temperature_limits_np_not_permitted_spt_supports_only_iii": "NP",
      "viii_2": 371,
      "external_pressure_chart_no": "CS–2",
      "notes": "E2",
      "values": {
        "40": 153,
        "65": 153,
        "100": 153,
        "125": 151,
        "150": 149,
        "200": 145,
        "250": 139,
        "300": 132,
        "325": 128,
        "350": 124,
        "375": 120,
        "400": 101,
        "425": 83.8,
        "450": 66.8,
        "475": 50.3,
        "500": 33.2
      }
    },
    {
      "block": 2,
      "line_no": 26,
      "nominal_composition": "Carbon steel",
      "product_form": "Forgings",
      "spec_no": "SA/EN 10222–2",
      "type_grade": "P280GH",
      "alloy_desig_uns_no": null,
      "class_condition_temper": "N, NT, or QT t ≤35",
      "size_thickness_mm": null,
      "p_no": 1,
      "group_no": 1,
      "min_tensile_strength_mpa": 460,
      "min_yield_strength_mpa": 280,
      "applicability_and_max_temperature_limits_np_not_permitted_spt_supports_only_iii": "NP",
      "viii_2": 371,
      "external_pressure_chart_no": "CS–2",
      "notes": "E2",
      "values": {
        "40": 153,
        "65": 153,
        "100": 153,
        "125": 153,
        "150": 153,
        "200": 153,
        "250": 153,
        "300": 145,
        "325": 141,
        "350": 136,
        "375": 132,
        "400": 101,
        "425": 83.8,
        "450": 66.8,
        "475": 50.3,
        "500": 33.2
      }
    },
    {
      "block": 2,
      "line_no": 27,
      "nominal_composition": "Carbon steel",
      "product_form": "Plate",
      "spec_no": "SA/EN 10028–2",
      "type_grade": "P355GH",
      "alloy_desig_uns_no": null,
      "class_condition_temper": null,
      "size_thickness_mm": "150 < t ≤250",
      "p_no": 1,
      "group_no": 2,
      "min_tensile_strength_mpa": 470,
      "min_yield_strength_mpa": 280,
      "applicability_and_max_temperature_limits_np_not_permitted_spt_supports_only_iii": "NP",
      "viii_2": 371,
      "external_pressure_chart_no": "CS–2",
      "notes": "E2",
      "values": {
        "40": 157,
        "65": 157,
        "100": 157,
        "125": 157,
        "150": 157,
        "200": 157,
        "250": 154,
        "300": 146,
        "325": 141,
        "350": 137,
        "375": 123,
        "400": 101,
        "425": 83.8,
        "450": 66.8,
        "475": 50.3,
        "500": 33.2
      }
    },
    {
      "block": 2,
      "line_no": 28,
      "nominal_composition": "Carbon steel",
      "product_form": "Plate",
      "spec_no": "SA/EN 10028–2",
      "type_grade": "P355GH",
      "alloy_desig_uns_no": null,
      "class_condition_temper": null,
      "size_thickness_mm": "100 < t ≤150",
      "p_no": 1,
      "group_no": 2,
      "min_tensile_strength_mpa": 480,
      "min_yield_strength_mpa": 295,
      "applicability_and_max_temperature_limits_np_not_permitted_spt_supports_only_iii": "NP",
      "viii_2": 371,
      "external_pressure_chart_no": "CS–2",
      "notes": "E2",
      "values": {
        "40": 160,
        "65": 160,
        "100": 160,
        "125": 160,
        "150": 160,
        "200": 160,
        "250": 160,
        "300": 153,
        "325": 149,
        "350": 144,
        "375": 123,
        "400": 101,
        "425": 83.8,
        "450": 66.8,
        "475": 50.3,
        "500": 33.2
      }
    },
    {
      "block": 2,
      "line_no": 29,
      "nominal_composition": "Carbon steel",
      "product_form": "Wld. pipe",
      "spec_no": "SA–691",
      "type_grade": "CMSH–70",
      "alloy_desig_uns_no": "K12437 …",
      "class_condition_temper": null,
      "size_thickness_mm": "65 < t ≤100",
      "p_no": 1,
      "group_no": 2,
      "min_tensile_strength_mpa": 450,
      "min_yield_strength_mpa": 310,
      "applicability_and_max_temperature_limits_np_not_permitted_spt_supports_only_iii": 371,
      "viii_2": "NP",
      "external_pressure_chart_no": "CS–2",
      "notes": "E2, G1, G2",
      "values": {
        "40": 150,
        "65": 150,
        "100": 150,
        "125": 150,
        "150": 150,
        "200": 150,
        "250": 150,
        "300": 150,
        "325": 148,
        "350": 140,
        "375": 134,
        "400": null,
        "425": null,
        "450": null,
        "475": null,
        "500": null
      }
    },
    {
      "block": 2,
      "line_no": 30,
      "nominal_composition": "Carbon steel",
      "product_form": "Bar, shapes",
      "spec_no": "SA–675",
      "type_grade": 70,
      "alloy_desig_uns_no": null,
      "class_condition_temper": null,
      "size_thickness_mm": null,
      "p_no": 1,
      "group_no": 1,
      "min_tensile_strength_mpa": 485,
      "min_yield_strength_mpa": 240,
      "applicability_and_max_temperature_limits_np_not_permitted_spt_supports_only_iii": "NP",
      "viii_2": 371,
      "external_pressure_chart_no": "CS–2",
      "notes": null,
      "values": {
        "40": 161,
        "65": 151,
        "100": 147,
        "125": 144,
        "150": 142,
        "200": 138,
        "250": 132,
        "300": 126,
        "325": 122,
        "350": 118,
        "375": 115,
        "400": null,
        "425": null,
        "450": null,
        "475": null,
        "500": null
      }
    },
    {
      "block": 2,
      "line_no": 31,
      "nominal_composition": "Carbon steel",
      "product_form": "Forgings",
      "spec_no": "SA–105",
      "type_grade": null,
      "alloy_desig_uns_no": "K03504 …",
      "class_condition_temper": null,
      "size_thickness_mm": null,
      "p_no": 1,
      "group_no": 2,
      "min_tensile_strength_mpa": 485,
      "min_yield_strength_mpa": 250,
      "applicability_and_max_temperature_limits_np_not_permitted_spt_supports_only_iii": 371,
      "viii_2": 371,
      "external_pressure_chart_no": "CS–2",
      "notes": null,
      "values": {
        "40": 161,
        "65": 156,
        "100": 151,
        "125": 148,
        "150": 146,
        "200": 142,
        "250": 136,
        "300": 129,
        "325": 125,
        "350": 122,
        "375": 118,
        "400": null,
        "425": null,
        "450": null,
        "475": null,
        "500": null
      }
    },
    {
      "block": 2,
      "line_no": 32,
      "nominal_composition": "Carbon steel",
      "product_form": "Forgings",
      "spec_no": "SA–181",
      "type_grade": null,
      "alloy_desig_uns_no": "K03502 70",
      "class_condition_temper": null,
      "size_thickness_mm": null,
      "p_no": 1,
      "group_no": 2,
      "min_tensile_strength_mpa": 485,
      "min_yield_strength_mpa": 250,
      "applicability_and_max_temperature_limits_np_not_permitted_spt_supports_only_iii": 371,
      "viii_2": 371,
      "external_pressure_chart_no": "CS–2",
      "notes": null,
      "values": {
        "40": 161,
        "65": 156,
        "100": 151,
        "125": 148,
        "150": 146,
        "200": 142,
        "250": 136,
        "300": 129,
        "325": 125,
        "350": 122,
        "375": 118,
        "400": null,
        "425": null,
        "450": null,
        "475": null,
        "500": null
      }
    },
    {
      "block": 2,
      "line_no": 33,
      "nominal_composition": "Carbon steel",
      "product_form": "Castings",
      "spec_no": "SA–216",
      "type_grade": "WCB",
      "alloy_desig_uns_no": "J03002",
      "class_condition_temper": null,
      "size_thickness_mm": null,
      "p_no": 1,
      "group_no": 2,
      "min_tensile_strength_mpa": 485,
      "min_yield_strength_mpa": 250,
      "applicability_and_max_temperature_limits_np_not_permitted_spt_supports_only_iii": 371,
      "viii_2": 371,
      "external_pressure_chart_no": "CS–2",
      "notes": null,
      "values": {
        "40": 161,
        "65": 156,
        "100": 151,
        "125": 148,
        "150": 146,
        "200": 142,
        "250": 136,
        "300": 129,
        "325": 125,
        "350": 122,
        "375": 118,
        "400": null,
        "425": null,
        "450": null,
        "475": null,
        "500": null
      }
    },
    {
      "block": 2,
      "line_no": 34,
      "nominal_composition": "Carbon steel",
      "product_form": "Forgings",
      "spec_no": "SA–266",
      "type_grade": 2,
      "alloy_desig_uns_no": "K03506 …",
      "class_condition_temper": null,
      "size_thickness_mm": null,
      "p_no": 1,
      "group_no": 2,
      "min_tensile_strength_mpa": 485,
      "min_yield_strength_mpa": 250,
      "applicability_and_max_temperature_limits_np_not_permitted_spt_supports_only_iii": 371,
      "viii_2": 371,
      "external_pressure_chart_no": "CS–2",
      "notes": null,
      "values": {
        "40": 161,
        "65": 156,
        "100": 151,
        "125": 148,
        "150": 146,
        "200": 142,
        "250": 136,
        "300": 129,
        "325": 125,
        "350": 122,
        "375": 118,
        "400": null,
        "425": null,
        "450": null,
        "475": null,
        "500": null
      }
    },
    {
      "block": 2,
      "line_no": 35,
      "nominal_composition": "Carbon steel",
      "product_form": "Forgings",
      "spec_no": "SA–266",
      "type_grade": 4,
      "alloy_desig_uns_no": "K03017 …",
      "class_condition_temper": null,
      "size_thickness_mm": null,
      "p_no": 1,
      "group_no": 2,
      "min_tensile_strength_mpa": 485,
      "min_yield_strength_mpa": 250,
      "applicability_and_max_temperature_limits_np_not_permitted_spt_supports_only_iii": "NP",
      "viii_2": 371,
      "external_pressure_chart_no": "CS–2",
      "notes": null,
      "values": {
        "40": 161,
        "65": 156,
        "100": 151,
        "125": 148,
        "150": 146,
        "200": 142,
        "250": 136,
        "300": 129,
        "325": 125,
        "350": 122,
        "375": 118,
        "400": null,
        "425": null,
        "450": null,
        "475": null,
        "500": null
      }
    },
    {
      "block": 2,
      "line_no": 36,
      "nominal_composition": "Carbon steel",
      "product_form": "Forgings",
      "spec_no": "SA–350",
      "type_grade": "LF2",
      "alloy_desig_uns_no": "K03011 …",
      "class_condition_temper": null,
      "size_thickness_mm": null,
      "p_no": 1,
      "group_no": 2,
      "min_tensile_strength_mpa": 485,
      "min_yield_strength_mpa": 250,
      "applicability_and_max_temperature_limits_np_not_permitted_spt_supports_only_iii": 371,
      "viii_2": 371,
      "external_pressure_chart_no": "CS–2",
      "notes": null,
      "values": {
        "40": 161,
        "65": 156,
        "100": 151,
        "125": 148,
        "150": 146,
        "200": 142,
        "250": 136,
        "300": 129,
        "325": 125,
        "350": 122,
        "375": 118,
        "400": null,
        "425": null,
        "450": null,
        "475": null,
        "500": null
      }
    },
    {
      "block": 2,
      "line_no": 37,
      "nominal_composition": "Carbon steel",
      "product_form": "Forgings",
      "spec_no": "SA–508",
      "type_grade": 1,
      "alloy_desig_uns_no": "K13502 …",
      "class_condition_temper": null,
      "size_thickness_mm": null,
      "p_no": 1,
      "group_no": 2,
      "min_tensile_strength_mpa": 485,
      "min_yield_strength_mpa": 250,
      "applicability_and_max_temperature_limits_np_not_permitted_spt_supports_only_iii": 371,
      "viii_2": 371,
      "external_pressure_chart_no": "CS–2",
      "notes": null,
      "values": {
        "40": 161,
        "65": 156,
        "100": 151,
        "125": 148,
        "150": 146,
        "200": 142,
        "250": 136,
        "300": 129,
        "325": 125,
        "350": 122,
        "375": 118,
        "400": null,
        "425": null,
        "450": null,
        "475": null,
        "500": null
      }
    },
    {
      "block": 2,
      "line_no": 38,
      "nominal_composition": "Carbon steel",
      "product_form": "Forgings",
      "spec_no": "SA–508",
      "type_grade": "1A",
      "alloy_desig_uns_no": "K13502 …",
      "class_condition_temper": null,
      "size_thickness_mm": null,
      "p_no": 1,
      "group_no": 2,
      "min_tensile_strength_mpa": 485,
      "min_yield_strength_mpa": 250,
      "applicability_and_max_temperature_limits_np_not_permitted_spt_supports_only_iii": 371,
      "viii_2": 371,
      "external_pressure_chart_no": "CS–2",
      "notes": null,
      "values": {
        "40": 161,
        "65": 156,
        "100": 151,
        "125": 148,
        "150": 146,
        "200": 142,
        "250": 136,
        "300": 129,
        "325": 125,
        "350": 122,
        "375": 118,
        "400": null,
        "425": null,
        "450": null,
