Repository: danivelas0/asme-pcc

File: resources/bpvc_ii_d_metric_2025/table_tcd.json (part 2 of 7)
{
      "high_alloy_steels_material_j_td": 4.57
    },
    {
      "temp_c": 375,
      "carbon_and_low_alloy_group_f_tc": 27.8,
      "carbon_and_low_alloy_steels_material_f_td": 6.01,
      "ductile_cast_iron_tc": null,
      "ductile_cast_td": null,
      "high_chrome_material_group_g_tc": 25.3,
      "high_chrome_steels_material_g_td": 5.41,
      "high_chrome_steels_material_group_h_tc": 21.3,
      "high_chrome_material_h_td": 4.81,
      "high_alloy_steels_material_group_i_tc": 22.8,
      "high_alloy_material_i_td": 4.77,
      "high_alloy_material_group_j_tc": 20.5,
      "high_alloy_steels_material_j_td": 4.63
    },
    {
      "temp_c": 400,
      "carbon_and_low_alloy_group_f_tc": 27.9,
      "carbon_and_low_alloy_steels_material_f_td": 5.87,
      "ductile_cast_iron_tc": null,
      "ductile_cast_td": null,
      "high_chrome_material_group_g_tc": 25.3,
      "high_chrome_steels_material_g_td": 5.29,
      "high_chrome_steels_material_group_h_tc": 21.4,
      "high_chrome_material_h_td": 4.72,
      "high_alloy_steels_material_group_i_tc": 23.0,
      "high_alloy_material_i_td": 4.71,
      "high_alloy_material_group_j_tc": 20.8,
      "high_alloy_steels_material_j_td": 4.69
    },
    {
      "temp_c": 425,
      "carbon_and_low_alloy_group_f_tc": 27.9,
      "carbon_and_low_alloy_steels_material_f_td": 5.72,
      "ductile_cast_iron_tc": null,
      "ductile_cast_td": null,
      "high_chrome_material_group_g_tc": 25.4,
      "high_chrome_steels_material_g_td": 5.18,
      "high_chrome_steels_material_group_h_tc": 21.5,
      "high_chrome_material_h_td": 4.62,
      "high_alloy_steels_material_group_i_tc": 23.3,
      "high_alloy_material_i_td": 4.63,
      "high_alloy_material_group_j_tc": 21.2,
      "high_alloy_steels_material_j_td": 4.74
    },
    {
      "temp_c": 450,
      "carbon_and_low_alloy_group_f_tc": 27.9,
      "carbon_and_low_alloy_steels_material_f_td": 5.56,
      "ductile_cast_iron_tc": null,
      "ductile_cast_td": null,
      "high_chrome_material_group_g_tc": 25.4,
      "high_chrome_steels_material_g_td": 5.07,
      "high_chrome_steels_material_group_h_tc": 21.6,
      "high_chrome_material_h_td": 4.51,
      "high_alloy_steels_material_group_i_tc": 23.5,
      "high_alloy_material_i_td": 4.54,
      "high_alloy_material_group_j_tc": 21.5,
      "high_alloy_steels_material_j_td": 4.8
    },
    {
      "temp_c": 475,
      "carbon_and_low_alloy_group_f_tc": 27.9,
      "carbon_and_low_alloy_steels_material_f_td": 5.4,
      "ductile_cast_iron_tc": null,
      "ductile_cast_td": null,
      "high_chrome_material_group_g_tc": 25.4,
      "high_chrome_steels_material_g_td": 4.95,
      "high_chrome_steels_material_group_h_tc": 21.7,
      "high_chrome_material_h_td": 4.39,
      "high_alloy_steels_material_group_i_tc": 23.6,
      "high_alloy_material_i_td": 4.43,
      "high_alloy_material_group_j_tc": 21.9,
      "high_alloy_steels_material_j_td": 4.85
    },
    {
      "temp_c": 500,
      "carbon_and_low_alloy_group_f_tc": 27.9,
      "carbon_and_low_alloy_steels_material_f_td": 5.22,
      "ductile_cast_iron_tc": null,
      "ductile_cast_td": null,
      "high_chrome_material_group_g_tc": 25.4,
      "high_chrome_steels_material_g_td": 4.84,
      "high_chrome_steels_material_group_h_tc": 21.8,
      "high_chrome_material_h_td": 4.26,
      "high_alloy_steels_material_group_i_tc": 23.8,
      "high_alloy_material_i_td": 4.3,
      "high_alloy_material_group_j_tc": 22.2,
      "high_alloy_steels_material_j_td": 4.91
    },
    {
      "temp_c": 525,
      "carbon_and_low_alloy_group_f_tc": 27.9,
      "carbon_and_low_alloy_steels_material_f_td": 5.04,
      "ductile_cast_iron_tc": null,
      "ductile_cast_td": null,
      "high_chrome_material_group_g_tc": 25.5,
      "high_chrome_steels_material_g_td": 4.72,
      "high_chrome_steels_material_group_h_tc": 21.9,
      "high_chrome_material_h_td": 4.13,
      "high_alloy_steels_material_group_i_tc": 23.9,
      "high_alloy_material_i_td": 4.15,
      "high_alloy_material_group_j_tc": 22.6,
      "high_alloy_steels_material_j_td": 4.97
    },
    {
      "temp_c": 550,
      "carbon_and_low_alloy_group_f_tc": 27.8,
      "carbon_and_low_alloy_steels_material_f_td": 4.85,
      "ductile_cast_iron_tc": null,
      "ductile_cast_td": null,
      "high_chrome_material_group_g_tc": 25.5,
      "high_chrome_steels_material_g_td": 4.59,
      "high_chrome_steels_material_group_h_tc": 22.1,
      "high_chrome_material_h_td": 4.01,
      "high_alloy_steels_material_group_i_tc": 24.1,
      "high_alloy_material_i_td": 3.99,
      "high_alloy_material_group_j_tc": 22.9,
      "high_alloy_steels_material_j_td": 5.02
    },
    {
      "temp_c": 575,
      "carbon_and_low_alloy_group_f_tc": 27.7,
      "carbon_and_low_alloy_steels_material_f_td": 4.64,
      "ductile_cast_iron_tc": null,
      "ductile_cast_td": null,
      "high_chrome_material_group_g_tc": 25.5,
      "high_chrome_steels_material_g_td": 4.44,
      "high_chrome_steels_material_group_h_tc": 22.2,
      "high_chrome_material_h_td": 3.9,
      "high_alloy_steels_material_group_i_tc": 24.2,
      "high_alloy_material_i_td": 3.81,
      "high_alloy_material_group_j_tc": 23.3,
      "high_alloy_steels_material_j_td": 5.08
    },
    {
      "temp_c": 600,
      "carbon_and_low_alloy_group_f_tc": 27.6,
      "carbon_and_low_alloy_steels_material_f_td": 4.42,
      "ductile_cast_iron_tc": null,
      "ductile_cast_td": null,
      "high_chrome_material_group_g_tc": 25.5,
      "high_chrome_steels_material_g_td": 4.26,
      "high_chrome_steels_material_group_h_tc": 22.4,
      "high_chrome_material_h_td": 3.84,
      "high_alloy_steels_material_group_i_tc": 24.4,
      "high_alloy_material_i_td": 3.64,
      "high_alloy_material_group_j_tc": 23.6,
      "high_alloy_steels_material_j_td": 5.13
    },
    {
      "temp_c": 625,
      "carbon_and_low_alloy_group_f_tc": 27.5,
      "carbon_and_low_alloy_steels_material_f_td": 4.18,
      "ductile_cast_iron_tc": null,
      "ductile_cast_td": null,
      "high_chrome_material_group_g_tc": 25.5,
      "high_chrome_steels_material_g_td": 4.06,
      "high_chrome_steels_material_group_h_tc": 22.5,
      "high_chrome_material_h_td": 3.94,
      "high_alloy_steels_material_group_i_tc": 24.5,
      "high_alloy_material_i_td": 3.46,
      "high_alloy_material_group_j_tc": 24.0,
      "high_alloy_steels_material_j_td": 5.19
    },
    {
      "temp_c": 650,
      "carbon_and_low_alloy_group_f_tc": 27.3,
      "carbon_and_low_alloy_steels_material_f_td": 3.91,
      "ductile_cast_iron_tc": null,
      "ductile_cast_td": null,
      "high_chrome_material_group_g_tc": 25.6,
      "high_chrome_steels_material_g_td": 3.83,
      "high_chrome_steels_material_group_h_tc": 22.7,
      "high_chrome_material_h_td": 4.12,
      "high_alloy_steels_material_group_i_tc": 24.7,
      "high_alloy_material_i_td": 3.34,
      "high_alloy_material_group_j_tc": 24.3,
      "high_alloy_steels_material_j_td": 5.24
    },
    {
      "temp_c": 675,
      "carbon_and_low_alloy_group_f_tc": 27.2,
      "carbon_and_low_alloy_steels_material_f_td": 3.62,
      "ductile_cast_iron_tc": null,
      "ductile_cast_td": null,
      "high_chrome_material_group_g_tc": 25.6,
      "high_chrome_steels_material_g_td": 3.55,
      "high_chrome_steels_material_group_h_tc": 22.9,
      "high_chrome_material_h_td": 4.32,
      "high_alloy_steels_material_group_i_tc": 24.9,
      "high_alloy_material_i_td": 3.52,
      "high_alloy_material_group_j_tc": 24.7,
      "high_alloy_steels_material_j_td": 5.3
    },
    {
      "temp_c": 700,
      "carbon_and_low_alloy_group_f_tc": 27.0,
      "carbon_and_low_alloy_steels_material_f_td": 3.3,
      "ductile_cast_iron_tc": null,
      "ductile_cast_td": null,
      "high_chrome_material_group_g_tc": 25.6,
      "high_chrome_steels_material_g_td": 3.23,
      "high_chrome_steels_material_group_h_tc": 23.1,
      "high_chrome_material_h_td": 4.52,
      "high_alloy_steels_material_group_i_tc": 25.1,
      "high_alloy_material_i_td": 3.85,
      "high_alloy_material_group_j_tc": 25.0,
      "high_alloy_steels_material_j_td": 5.35
    },
    {
      "temp_c": 725,
      "carbon_and_low_alloy_group_f_tc": 26.8,
      "carbon_and_low_alloy_steels_material_f_td": 2.99,
      "ductile_cast_iron_tc": null,
      "ductile_cast_td": null,
      "high_chrome_material_group_g_tc": 25.6,
      "high_chrome_steels_material_g_td": 2.88,
      "high_chrome_steels_material_group_h_tc": 23.3,
      "high_chrome_material_h_td": 4.68,
      "high_alloy_steels_material_group_i_tc": 25.4,
      "high_alloy_material_i_td": 4.25,
      "high_alloy_material_group_j_tc": 25.4,
      "high_alloy_steels_material_j_td": 5.4
    },
    {
      "temp_c": 750,
      "carbon_and_low_alloy_group_f_tc": 26.5,
      "carbon_and_low_alloy_steels_material_f_td": 3.52,
      "ductile_cast_iron_tc": null,
      "ductile_cast_td": null,
      "high_chrome_material_group_g_tc": 25.6,
      "high_chrome_steels_material_g_td": 4.57,
      "high_chrome_steels_material_group_h_tc": 23.5,
      "high_chrome_material_h_td": 4.83,
      "high_alloy_steels_material_group_i_tc": 25.7,
      "high_alloy_material_i_td": 4.62,
      "high_alloy_material_group_j_tc": 25.7,
      "high_alloy_steels_material_j_td": 5.45
    },
    {
      "temp_c": 775,
      "carbon_and_low_alloy_group_f_tc": null,
      "carbon_and_low_alloy_steels_material_f_td": 4.08,
      "ductile_cast_iron_tc": null,
      "ductile_cast_td": null,
      "high_chrome_material_group_g_tc": null,
      "high_chrome_steels_material_g_td": 4.39,
      "high_chrome_steels_material_group_h_tc": null,
      "high_chrome_material_h_td": 4.95,
      "high_alloy_steels_material_group_i_tc": null,
      "high_alloy_material_i_td": 4.88,
      "high_alloy_material_group_j_tc": null,
      "high_alloy_steels_material_j_td": null
    },
    {
      "temp_c": 800,
      "carbon_and_low_alloy_group_f_tc": null,
      "carbon_and_low_alloy_steels_material_f_td": 4.41,
      "ductile_cast_iron_tc": null,
      "ductile_cast_td": null,
      "high_chrome_material_group_g_tc": null,
      "high_chrome_steels_material_g_td": 3.57,
      "high_chrome_steels_material_group_h_tc": null,
      "high_chrome_material_h_td": 5.06,
      "high_alloy_steels_material_group_i_tc": null,
      "high_alloy_material_i_td": 5.02,
      "high_alloy_material_group_j_tc": null,
      "high_alloy_steels_material_j_td": null
    },
    {
      "temp_c": 825,
      "carbon_and_low_alloy_group_f_tc": null,
      "carbon_and_low_alloy_steels_material_f_td": 4.54,
      "ductile_cast_iron_tc": null,
      "ductile_cast_td": null,
      "high_chrome_material_group_g_tc": null,
      "high_chrome_steels_material_g_td": null,
      "high_chrome_steels_material_group_h_tc": null,
      "high_chrome_material_h_td": 5.17,
      "high_alloy_steels_material_group_i_tc": null,
      "high_alloy_material_i_td": 5.2,
      "high_alloy_material_group_j_tc": null,
      "high_alloy_steels_material_j_td": null
    },
    {
      "temp_c": 850,
      "carbon_and_low_alloy_group_f_tc": null,
      "carbon_and_low_alloy_steels_material_f_td": null,
      "ductile_cast_iron_tc": null,
      "ductile_cast_td": null,
      "high_chrome_material_group_g_tc": null,
      "high_chrome_steels_material_g_td": null,
      "high_chrome_steels_material_group_h_tc": null,
      "high_chrome_material_h_td": null,
      "high_alloy_steels_material_group_i_tc": null,
      "high_alloy_material_i_td": null,
      "high_alloy_material_group_j_tc": null,
      "high_alloy_steels_material_j_td": null
    },
    {
      "temp_c": 875,
      "carbon_and_low_alloy_group_f_tc": null,
      "carbon_and_low_alloy_steels_material_f_td": null,
      "ductile_cast_iron_tc": null,
      "ductile_cast_td": null,
      "high_chrome_material_group_g_tc": null,
      "high_chrome_steels_material_g_td": null,
      "high_chrome_steels_material_group_h_tc": null,
      "high_chrome_material_h_td": null,
      "high_alloy_steels_material_group_i_tc": null,
      "high_alloy_material_i_td": null,
      "high_alloy_material_group_j_tc": null,
      "high_alloy_steels_material_j_td": null
    },
    {
      "temp_c": 900,
      "carbon_and_low_alloy_group_f_tc": null,
      "carbon_and_low_alloy_steels_material_f_td": null,
      "ductile_cast_iron_tc": null,
      "ductile_cast_td": null,
      "high_chrome_material_group_g_tc": null,
      "high_chrome_steels_material_g_td": null,
      "high_chrome_steels_material_group_h_tc": null,
      "high_chrome_material_h_td": null,
      "high_alloy_steels_material_group_i_tc": null,
      "high_alloy_material_i_td": null,
      "high_alloy_material_group_j_tc": null,
      "high_alloy_steels_material_j_td": null
    },
    {
      "temp_c": 925,
      "carbon_and_low_alloy_group_f_tc": null,
      "carbon_and_low_alloy_steels_material_f_td": null,
      "ductile_cast_iron_tc": null,
      "ductile_cast_td": null,
      "high_chrome_material_group_g_tc": null,
      "high_chrome_steels_material_g_td": null,
      "high_chrome_steels_material_group_h_tc": null,
      "high_chrome_material_h_td": null,
      "high_alloy_steels_material_group_i_tc": null,
      "high_alloy_material_i_td": null,
      "high_alloy_material_group_j_tc": null,
      "high_alloy_steels_material_j_td": null
    },
    {
      "temp_c": 950,
      "carbon_and_low_alloy_group_f_tc": null,
      "carbon_and_low_alloy_steels_material_f_td": null,
      "ductile_cast_iron_tc": null,
      "ductile_cast_td": null,
      "high_chrome_material_group_g_tc": null,
      "high_chrome_steels_material_g_td": null,
      "high_chrome_steels_material_group_h_tc": null,
      "high_chrome_material_h_td": null,
      "high_alloy_steels_material_group_i_tc": null,
      "high_alloy_material_i_td": null,
      "high_alloy_material_group_j_tc": null,
      "high_alloy_steels_material_j_td": null
    },
    {
      "temp_c": 975,
      "carbon_and_low_alloy_group_f_tc": null,
      "carbon_and_low_alloy_steels_material_f_td": null,
      "ductile_cast_iron_tc": null,
      "ductile_cast_td": null,
      "high_chrome_material_group_g_tc": null,
      "high_chrome_steels_material_g_td": null,
      "high_chrome_steels_material_group_h_tc": null,
      "high_chrome_material_h_td": null,
      "high_alloy_steels_material_group_i_tc": null,
      "high_alloy_material_i_td": null,
      "high_alloy_material_group_j_tc": null,
      "high_alloy_steels_material_j_td": null
    },
    {
      "temp_c": 20,
      "high_alloy_steels_material_group_k_tc": 14.1,
      "high_alloy_material_k_td": 3.57,
      "high_alloy_material_group_l_tc": 11.1,
      "high_alloy_steels_material_l_td": 2.95,
      "high_nickel_nickel_n02200_tc": null,
      "high_nickel_alloys_n02200_td": null,
      "high_nickel_alloys_low_c_nickel_n02201_tc": 70.9,
      "high_nickel_low_c_nickel_n02201_td": null,
      "high_nickel_alloys_ni_cu_n04400_tc": 21.8,
      "high_nickel_n04400_td": 5.76
    },
    {
      "temp_c": 50,
      "high_alloy_steels_material_group_k_tc": 14.6,
      "high_alloy_material_k_td": 3.64,
      "high_alloy_material_group_l_tc": 11.6,
      "high_alloy_steels_material_l_td": 3.02,
      "high_nickel_nickel_n02200_tc": null,
      "high_nickel_alloys_n02200_td": null,
      "high_nickel_alloys_low_c_nickel_n02201_tc": 73.3,
      "high_nickel_low_c_nickel_n02201_td": null,
      "high_nickel_alloys_ni_cu_n04400_tc": 22.7,
      "high_nickel_n04400_td": 5.95
    },
    {
      "temp_c": 75,
      "high_alloy_steels_material_group_k_tc": 15.0,
      "high_alloy_material_k_td": 3.69,
      "high_alloy_material_group_l_tc": 12.0,
      "high_alloy_steels_material_l_td": 3.08,
      "high_nickel_nickel_n02200_tc": null,
      "high_nickel_alloys_n02200_td": null,
      "high_nickel_alloys_low_c_nickel_n02201_tc": 73.8,
      "high_nickel_low_c_nickel_n02201_td": null,
      "high_nickel_alloys_ni_cu_n04400_tc": 23.5,
      "high_nickel_n04400_td": 6.1
    },
    {
      "temp_c": 100,
      "high_alloy_steels_material_group_k_tc": 15.4,
      "high_alloy_material_k_td": 3.75,
      "high_alloy_material_group_l_tc": 12.5,
      "high_alloy_steels_material_l_td": 3.14,
      "high_nickel_nickel_n02200_tc": 66.8,
      "high_nickel_alloys_n02200_td": null,
      "high_nickel_alloys_low_c_nickel_n02201_tc": 73.3,
      "high_nickel_low_c_nickel_n02201_td": null,
      "high_nickel_alloys_ni_cu_n04400_tc": 24.3,
      "high_nickel_n04400_td": 6.25
    },
    {
      "temp_c": 125,
      "high_alloy_steels_material_group_k_tc": 15.7,
      "high_alloy_material_k_td": 3.8,
      "high_alloy_material_group_l_tc": 12.9,
      "high_alloy_steels_material_l_td": 3.2,
      "high_nickel_nickel_n02200_tc": 65.6,
      "high_nickel_alloys_n02200_td": null,
      "high_nickel_alloys_low_c_nickel_n02201_tc": 72.1,
      "high_nickel_low_c_nickel_n02201_td": null,
      "high_nickel_alloys_ni_cu_n04400_tc": 25.2,
      "high_nickel_n04400_td": 6.41
    },
    {
      "temp_c": 150,
      "high_alloy_steels_material_group_k_tc": 16.1,
      "high_alloy_material_k_td": 3.86,
      "high_alloy_material_group_l_tc": 13.3,
      "high_alloy_steels_material_l_td": 3.26,
      "high_nickel_nickel_n02200_tc": 64.3,
      "high_nickel_alloys_n02200_td": null,
      "high_nickel_alloys_low_c_nickel_n02201_tc": 70.4,
      "high_nickel_low_c_nickel_n02201_td": null,
      "high_nickel_alloys_ni_cu_n04400_tc": 26.1,
      "high_nickel_n04400_td": 6.57
    },
    {
      "temp_c": 175,
      "high_alloy_steels_material_group_k_tc": 16.5,
      "high_alloy_material_k_td": 3.92,
      "high_alloy_material_group_l_tc": 13.8,
      "high_alloy_steels_material_l_td": 3.33,
      "high_nickel_nickel_n02200_tc": 62.9,
      "high_nickel_alloys_n02200_td": null,
      "high_nickel_alloys_low_c_nickel_n02201_tc": 68.5,
      "high_nickel_low_c_nickel_n02201_td": null,
      "high_nickel_alloys_ni_cu_n04400_tc": 26.9,
      "high_nickel_n04400_td": 6.73
    },
    {
      "temp_c": 200,
      "high_alloy_steels_material_group_k_tc": 16.8,
      "high_alloy_material_k_td": 3.98,
      "high_alloy_material_group_l_tc": 14.2,
      "high_alloy_steels_material_l_td": 3.39,
      "high_nickel_nickel_n02200_tc": 61.7,
      "high_nickel_alloys_n02200_td": null,
      "high_nickel_alloys_low_c_nickel_n02201_tc": 66.5,
      "high_nickel_low_c_nickel_n02201_td": null,
      "high_nickel_alloys_ni_cu_n04400_tc": 27.7,
      "high_nickel_n04400_td": 6.89
    },
    {
      "temp_c": 225,
      "high_alloy_steels_material_group_k_tc": 17.2,
      "high_alloy_material_k_td": 4.05,
      "high_alloy_material_group_l_tc": 14.6,
      "high_alloy_steels_material_l_td": 3.46,
      "high_nickel_nickel_n02200_tc": 60.6,
      "high_nickel_alloys_n02200_td": null,
      "high_nickel_alloys_low_c_nickel_n02201_tc": 64.6,
      "high_nickel_low_c_nickel_n02201_td": null,
      "high_nickel_alloys_ni_cu_n04400_tc": 28.5,
      "high_nickel_n04400_td": 7.04
    },
    {
      "temp_c": 250,
      "high_alloy_steels_material_group_k_tc": 17.6,
      "high_alloy_material_k_td": 4.11,
      "high_alloy_material_group_l_tc": 15.0,
      "high_alloy_steels_material_l_td": 3.53,
      "high_nickel_nickel_n02200_tc": 59.4,
      "high_nickel_alloys_n02200_td": null,
      "high_nickel_alloys_low_c_nickel_n02201_tc": 62.8,
      "high_nickel_low_c_nickel_n02201_td": null,
      "high_nickel_alloys_ni_cu_n04400_tc": 29.2,
      "high_nickel_n04400_td": 7.18
    },
    {
      "temp_c": 275,
      "high_alloy_steels_material_group_k_tc": 17.9,
      "high_alloy_material_k_td": 4.16,
      "high_alloy_material_group_l_tc": 15.5,
      "high_alloy_steels_material_l_td": 3.59,
      "high_nickel_nickel_n02200_tc": 58.2,
      "high_nickel_alloys_n02200_td": null,
      "high_nickel_alloys_low_c_nickel_n02201_tc": 61.3,
      "high_nickel_low_c_nickel_n02201_td": null,
      "high_nickel_alloys_ni_cu_n04400_tc": 29.9,
      "high_nickel_n04400_td": 7.3
    },
    {
      "temp_c": 300,
      "high_alloy_steels_material_group_k_tc": 18.3,
      "high_alloy_material_k_td": 4.22,
      "high_alloy_material_group_l_tc": 15.9,
      "high_alloy_steels_material_l_td": 3.66,
      "high_nickel_nickel_n02200_tc": 57.0,
      "high_nickel_alloys_n02200_td": null,
      "high_nickel_alloys_low_c_nickel_n02201_tc": 59.9,
      "high_nickel_low_c_nickel_n02201_td": null,
      "high_nickel_alloys_ni_cu_n04400_tc": 30.6,
      "high_nickel_n04400_td": 7.4
    },
    {
      "temp_c": 325,
      "high_alloy_steels_material_group_k_tc": 18.7,
      "high_alloy_material_k_td": 4.28,
      "high_alloy_material_group_l_tc": 16.3,
      "high_alloy_steels_material_l_td": 3.73,
      "high_nickel_nickel_n02200_tc": 55.8,
      "high_nickel_alloys_n02200_td": null,
      "high_nickel_alloys_low_c_nickel_n02201_tc": 58.9,
      "high_nickel_low_c_nickel_n02201_td": null,
      "high_nickel_alloys_ni_cu_n04400_tc": 31.3,
      "high_nickel_n04400_td": 7.48
    },
    {
      "temp_c": 350,
      "high_alloy_steels_material_group_k_tc": 19.0,
      "high_alloy_material_k_td": 4.33,
      "high_alloy_material_group_l_tc": 16.7,
      "high_alloy_steels_material_l_td": 3.79,
      "high_nickel_nickel_n02200_tc": 54.9,
      "high_nickel_alloys_n02200_td": null,
      "high_nickel_alloys_low_c_nickel_n02201_tc": 58.1,
      "high_nickel_low_c_nickel_n02201_td": null,
      "high_nickel_alloys_ni_cu_n04400_tc": 32.0,
      "high_nickel_n04400_td": 7.52
    },
    {
      "temp_c": 375,
      "high_alloy_steels_material_group_k_tc": 19.4,
      "high_alloy_material_k_td": 4.39,
      "high_alloy_material_group_l_tc": 17.1,
      "high_alloy_steels_material_l_td": 3.86,
      "high_nickel_nickel_n02200_tc": 54.9,
      "high_nickel_alloys_n02200_td": null,
      "high_nickel_alloys_low_c_nickel_n02201_tc": 57.5,
      "high_nickel_low_c_nickel_n02201_td": null,
      "high_nickel_alloys_ni_cu_n04400_tc": 32.8,
      "high_nickel_n04400_td": 7.55
    },
    {
      "temp_c": 400,
      "high_alloy_steels_material_group_k_tc": 19.7,
      "high_alloy_material_k_td": 4.44,
      "high_alloy_material_group_l_tc": 17.5,
      "high_alloy_steels_material_l_td": 3.93,
      "high_nickel_nickel_n02200_tc": 55.7,
      "high_nickel_alloys_n02200_td": null,
      "high_nickel_alloys_low_c_nickel_n02201_tc": 57.2,
      "high_nickel_low_c_nickel_n02201_td": null,
      "high_nickel_alloys_ni_cu_n04400_tc": 33.5,
      "high_nickel_n04400_td": 7.56
    },
    {
      "temp_c": 425,
      "high_alloy_steels_material_group_k_tc": 20.1,
      "high_alloy_material_k_td": 4.5,
      "high_alloy_material_group_l_tc": 18.0,
      "high_alloy_steels_material_l_td": 4.0,
      "high_nickel_nickel_n02200_tc": 56.3,
      "high_nickel_alloys_n02200_td": null,
      "high_nickel_alloys_low_c_nickel_n02201_tc": 57.1,
      "high_nickel_low_c_nickel_n02201_td": null,
      "high_nickel_alloys_ni_cu_n04400_tc": 34.3,
      "high_nickel_n04400_td": null
    },
    {
      "temp_c": 450,
      "high_alloy_steels_material_group_k_tc": 20.5,
      "high_alloy_material_k_td": 4.55,
      "high_alloy_material_group_l_tc": 18.4,
      "high_alloy_steels_material_l_td": 4.06,
      "high_nickel_nickel_n02200_tc": 56.7,
      "high_nickel_alloys_n02200_td": null,
      "high_nickel_alloys_low_c_nickel_n02201_tc": 57.3,
      "high_nickel_low_c_nickel_n02201_td": null,
      "high_nickel_alloys_ni_cu_n04400_tc": 35.1,
      "high_nickel_n04400_td": null
    },
    {
      "temp_c": 475,
      "high_alloy_steels_material_group_k_tc": 20.8,
      "high_alloy_material_k_td": 4.61,
      "high_alloy_material_group_l_tc": 18.8,
      "high_alloy_steels_material_l_td": 4.13,
      "high_nickel_nickel_n02200_tc": 57.1,
      "high_nickel_alloys_n02200_td": null,
      "high_nickel_alloys_low_c_nickel_n02201_tc": 57.6,
      "high_nickel_low_c_nickel_n02201_td": null,
      "high_nickel_alloys_ni_cu_n04400_tc": 36.0,
      "high_nickel_n04400_td": null
    },
    {
      "temp_c": 500,
      "high_alloy_steels_material_group_k_tc": 21.2,
      "high_alloy_material_k_td": 4.66,
      "high_alloy_material_group_l_tc": 19.2,
      "high_alloy_steels_material_l_td": 4.2,
      "high_nickel_nickel_n02200_tc": 57.6,
      "high_nickel_alloys_n02200_td": null,
      "high_nickel_alloys_low_c_nickel_n02201_tc": 58.0,
      "high_nickel_low_c_nickel_n02201_td": null,
      "high_nickel_alloys_ni_cu_n04400_tc": 36.8,
      "high_nickel_n04400_td": null
    },
    {
      "temp_c": 525,
      "high_alloy_steels_material_group_k_tc": 21.5,
      "high_alloy_material_k_td": 4.72,
      "high_alloy_material_group_l_tc": 19.6,
      "high_alloy_steels_material_l_td": 4.27,
      "high_nickel_nickel_n02200_tc": 58.2,
      "high_nickel_alloys_n02200_td": null,
      "high_nickel_alloys_low_c_nickel_n02201_tc": 58.6,
      "high_nickel_low_c_nickel_n02201_td": null,
      "high_nickel_alloys_ni_cu_n04400_tc": 37.7,
      "high_nickel_n04400_td": null
    },
    {
      "temp_c": 550,
      "high_alloy_steels_material_group_k_tc": 21.9,
      "high_alloy_material_k_td": 4.78,
      "high_alloy_material_group_l_tc": 20.0,
      "high_alloy_steels_material_l_td": 4.34,
      "high_nickel_nickel_n02200_tc": null,
      "high_nickel_alloys_n02200_td": null,
      "high_nickel_alloys_low_c_nickel_n02201_tc": 59.2,
      "high_nickel_low_c_nickel_n02201_td": null,
      "high_nickel_alloys_ni_cu_n04400_tc": null,
      "high_nickel_n04400_td": null
    },
    {
      "temp_c": 575,
      "high_alloy_steels_material_group_k_tc": 22.2,
      "high_alloy_material_k_td": 4.84,
      "high_alloy_material_group_l_tc": 20.4,
      "high_alloy_steels_material_l_td": 4.41,
      "high_nickel_nickel_n02200_tc": null,
      "high_nickel_alloys_n02200_td": null,
      "high_nickel_alloys_low_c_nickel_n02201_tc": 59.9,
      "high_nickel_low_c_nickel_n02201_td": null,
      "high_nickel_alloys_ni_cu_n04400_tc": null,
      "high_nickel_n04400_td": null
    },
    {
      "temp_c": 600,
      "high_alloy_steels_material_group_k_tc": 22.6,
      "high_alloy_material_k_td": 4.9,
      "high_alloy_material_group_l_tc": 20.8,
      "high_alloy_steels_material_l_td": 4.47,
      "high_nickel_nickel_n02200_tc": null,
      "high_nickel_alloys_n02200_td": null,
      "high_nickel_alloys_low_c_nickel_n02201_tc": 60.5,
      "high_nickel_low_c_nickel_n02201_td": null,
      "high_nickel_alloys_ni_cu_n04400_tc": null,
      "high_nickel_n04400_td": null
    },
    {
      "temp_c": 625,
      "high_alloy_steels_material_group_k_tc": 22.9,
      "high_alloy_material_k_td": 4.95,
      "high_alloy_material_group_l_tc": 21.2,
      "high_alloy_steels_material_l_td": 4.54,
      "high_nickel_nickel_n02200_tc": null,
      "high_nickel_alloys_n02200_td": null,
      "high_nickel_alloys_low_c_nickel_n02201_tc": 61.2,
      "high_nickel_low_c_nickel_n02201_td": null,
      "high_nickel_alloys_ni_cu_n04400_tc": null,
      "high_nickel_n04400_td": null
    },
    {
      "temp_c": 650,
      "high_alloy_steels_material_group_k_tc": 23.2,
      "high_alloy_material_k_td": 5.01,
      "high_alloy_material_group_l_tc": 21.6,
      "high_alloy_steels_material_l_td": 4.61,
      "high_nickel_nickel_n02200_tc": null,
      "high_nickel_alloys_n02200_td": null,
      "high_nickel_alloys_low_c_nickel_n02201_tc": 61.8,
      "high_nickel_low_c_nickel_n02201_td": null,
      "high_nickel_alloys_ni_cu_n04400_tc": null,
      "high_nickel_n04400_td": null
    },
    {
      "temp_c": 675,
      "high_alloy_steels_material_group_k_tc": 23.6,
      "high_alloy_material_k_td": 5.07,
      "high_alloy_material_group_l_tc": 22.0,
      "high_alloy_steels_material_l_td": 4.67,
      "high_nickel_nickel_n02200_tc": null,
      "high_nickel_alloys_n02200_td": null,
      "high_nickel_alloys_low_c_nickel_n02201_tc": 62.4,
      "high_nickel_low_c_nickel_n02201_td": null,
      "high_nickel_alloys_ni_cu_n04400_tc": null,
      "high_nickel_n04400_td": null
    },
    {
      "temp_c": 700,
      "high_alloy_steels_material_group_k_tc": 23.9,
      "high_alloy_material_k_td": 5.12,
      "high_alloy_material_group_l_tc": 22.4,
      "high_alloy_steels_material_l_td": 4.73,
      "high_nickel_nickel_n02200_tc": null,
      "high_nickel_alloys_n02200_td": null,
      "high_nickel_alloys_low_c_nickel_n02201_tc": 62.9,
      "high_nickel_low_c_nickel_n02201_td": null,
      "high_nickel_alloys_ni_cu_n04400_tc": null,
      "high_nickel_n04400_td": null
    },
    {
      "temp_c": 725,
      "high_alloy_steels_material_group_k_tc": 24.2,
      "high_alloy_material_k_td": 5.16,
      "high_alloy_material_group_l_tc": 22.8,
      "high_alloy_steels_material_l_td": 4.79,
      "high_nickel_nickel_n02200_tc": null,
      "high_nickel_alloys_n02200_td": null,
      "high_nickel_alloys_low_c_nickel_n02201_tc": 63.4,
      "high_nickel_low_c_nickel_n02201_td": null,
      "high_nickel_alloys_ni_cu_n04400_tc": null,
      "high_nickel_n04400_td": null
    },
    {
      "temp_c": 750,
      "high_alloy_steels_material_group_k_tc": 24.6,
      "high_alloy_material_k_td": 5.19,
      "high_alloy_material_group_l_tc": 23.1,
      "high_alloy_steels_material_l_td": 4.84,
      "high_nickel_nickel_n02200_tc": null,
      "high_nickel_alloys_n02200_td": null,
      "high_nickel_alloys_low_c_nickel_n02201_tc": 63.9,
      "high_nickel_low_c_nickel_n02201_td": null,
      "high_nickel_alloys_ni_cu_n04400_tc": null,
      "high_nickel_n04400_td": null
    },
    {
      "temp_c": 775,
      "high_alloy_steels_material_group_k_tc": null,
      "high_alloy_material_k_td": null,
      "high_alloy_material_group_l_tc": null,
      "high_alloy_steels_material_l_td": null,
      "high_nickel_nickel_n02200_tc": null,
      "high_nickel_alloys_n02200_td": null,
      "high_nickel_alloys_low_c_nickel_n02201_tc": null,
      "high_nickel_low_c_nickel_n02201_td": null,
      "high_nickel_alloys_ni_cu_n04400_tc": null,
      "high_nickel_n04400_td": null
    },
    {
      "temp_c": 800,
      "high_alloy_steels_material_group_k_tc": null,
      "high_alloy_material_k_td": null,
      "high_alloy_material_group_l_tc": null,
      "high_alloy_steels_material_l_td": null,
      "high_nickel_nickel_n02200_tc": null,
      "high_nickel_alloys_n02200_td": null,
      "high_nickel_alloys_low_c_nickel_n02201_tc": null,
      "high_nickel_low_c_nickel_n02201_td": null,
      "high_nickel_alloys_ni_cu_n04400_tc": null,
      "high_nickel_n04400_td": null
    },
    {
      "temp_c": 825,
      "high_alloy_steels_material_group_k_tc": null,
      "high_alloy_material_k_td": null,
      "high_alloy_material_group_l_tc": null,
      "high_alloy_steels_material_l_td": null,
      "high_nickel_nickel_n02200_tc": null,
      "high_nickel_alloys_n02200_td": null,
      "high_nickel_alloys_low_c_nickel_n02201_tc": null,
      "high_nickel_low_c_nickel_n02201_td": null,
      "high_nickel_alloys_ni_cu_n04400_tc": null,
      "high_nickel_n04400_td": null
    },
    {
      "temp_c": 850,
      "high_alloy_steels_material_group_k_tc": null,
      "high_alloy_material_k_td": null,
      "high_alloy_material_group_l_tc": null,
      "high_alloy_steels_material_l_td": null,
      "high_nickel_nickel_n02200_tc": null,
      "high_nickel_alloys_n02200_td": null,
      "high_nickel_alloys_low_c_nickel_n02201_tc": null,
      "high_nickel_low_c_nickel_n02201_td": null,
      "high_nickel_alloys_ni_cu_n04400_tc": null,
      "high_nickel_n04400_td": null
    },
    {
      "temp_c": 875,
      "high_alloy_steels_material_group_k_tc": null,
      "high_alloy_material_k_td": null,
      "high_alloy_material_group_l_tc": null,
      "high_alloy_steels_material_l_td": null,
      "high_nickel_nickel_n02200_tc": null,
      "high_nickel_alloys_n02200_td": null,
      "high_nickel_alloys_low_c_nickel_n02201_tc": null,
      "high_nickel_low_c_nickel_n02201_td": null,
      "high_nickel_alloys_ni_cu_n04400_tc": null,
      "high_nickel_n04400_td": null
    },
    {
      "temp_c": 900,
      "high_alloy_steels_material_group_k_tc": null,
      "high_alloy_material_k_td": null,
      "high_alloy_material_group_l_tc": null,
      "high_alloy_steels_material_l_td": null,
      "high_nickel_nickel_n02200_tc": null,
      "high_nickel_alloys_n02200_td": null,
      "high_nickel_alloys_low_c_nickel_n02201_tc": null,
      "high_nickel_low_c_nickel_n02201_td": null,
      "high_nickel_alloys_ni_cu_n04400_tc": null,
      "high_nickel_n04400_td": null
    },
    {
      "temp_c": 925,
      "high_alloy_steels_material_group_k_tc": null,
      "high_alloy_material_k_td": null,
      "high_alloy_material_group_l_tc": null,
      "high_alloy_steels_material_l_td": null,
      "high_nickel_nickel_n02200_tc": null,
      "high_nickel_alloys_n02200_td": null,
      "high_nickel_alloys_low_c_nickel_n02201_tc": null,
      "high_nickel_low_c_nickel_n02201_td": null,
      "high_nickel_alloys_ni_cu_n04400_tc": null,
      "high_nickel_n04400_td": null
    },
    {
      "temp_c": 950,
      "high_alloy_steels_material_group_k_tc": null,
      "high_alloy_material_k_td": null,
      "high_alloy_material_group_l_tc": null,
      "high_alloy_steels_material_l_td": null,
      "high_nickel_nickel_n02200_tc": null,
      "high_nickel_alloys_n02200_td": null,
      "high_nickel_alloys_low_c_nickel_n02201_tc": null,
      "high_nickel_low_c_nickel_n02201_td": null,
      "high_nickel_alloys_ni_cu_n04400_tc": null,
      "high_nickel_n04400_td": null
    },
    {
      "temp_c": 975,
      "high_alloy_steels_material_group_k_tc": null,
      "high_alloy_material_k_td": null,
      "high_alloy_material_group_l_tc": null,
      "high_alloy_steels_material_l_td": null,
      "high_nickel_nickel_n02200_tc": null,
      "high_nickel_alloys_n02200_td": null,
      "high_nickel_alloys_low_c_nickel_n02201_tc": null,
      "high_nickel_low_c_nickel_n02201_td": null,
      "high_nickel_alloys_ni_cu_n04400_tc": null,
      "high_nickel_n04400_td": null
    },
    {
      "temp_c": 20,
      "high_nickel_tc": 21.8,
      "high_nickel_alloys_ni_cu_n04405_td": null,
      "high_nickel_alloys_ni_cr_mo_fe_n06002_tc": 9.0,
      "high_nickel_ni_cr_mo_fe_n06002_td": 2.25,
      "high_nickel_alloys_ni_cr_fe_mo_cu_n06007_tc": 10.1,
      "high_nickel_ni_cr_fe_n06007_td": 3.0,
      "high_nickel_alloys_n06022_tc": 9.7,
      "high_nickel_n06022_td": null,
      "high_nickel_alloys_n06030_tc": 10.2,
      "high_nickel_n06030_td": null
    },
    {
      "temp_c": 50,
      "high_nickel_tc": 22.7,
      "high_nickel_alloys_ni_cu_n04405_td": null,
      "high_nickel_alloys_ni_cr_mo_fe_n06002_tc": 9.8,
      "high_nickel_ni_cr_mo_fe_n06002_td": 2.44,
      "high_nickel_alloys_ni_cr_fe_mo_cu_n06007_tc": 10.5,
      "high_nickel_ni_cr_fe_n06007_td": 2.98,
      "high_nickel_alloys_n06022_tc": 10.2,
      "high_nickel_n06022_td": null,
      "high_nickel_alloys_n06030_tc": 10.9,
      "high_nickel_n06030_td": null
    },
    {
      "temp_c": 75,
      "high_nickel_tc": 23.5,
      "high_nickel_alloys_ni_cu_n04405_td": null,
      "high_nickel_alloys_ni_cr_mo_fe_n06002_tc": 10.4,
      "high_nickel_ni_cr_mo_fe_n06002_td": 2.59,
      "high_nickel_alloys_ni_cr_fe_mo_cu_n06007_tc": 10.9,
      "high_nickel_ni_cr_fe_n06007_td": 2.99,
      "high_nickel_alloys_n06022_tc": 10.6,
      "high_nickel_n06022_td": null,
      "high_nickel_alloys_n06030_tc": 11.5,
      "high_nickel_n06030_td": null
    },
    {
      "temp_c": 100,
      "high_nickel_tc": 24.3,
      "high_nickel_alloys_ni_cu_n04405_td": null,
      "high_nickel_alloys_ni_cr_mo_fe_n06002_tc": 11.0,
      "high_nickel_ni_cr_mo_fe_n06002_td": 2.74,
      "high_nickel_alloys_ni_cr_fe_mo_cu_n06007_tc": 11.3,
      "high_nickel_ni_cr_fe_n06007_td": 3.01,
      "high_nickel_alloys_n06022_tc": 11.1,
      "high_nickel_n06022_td": null,
      "high_nickel_alloys_n06030_tc": 12.1,
      "high_nickel_n06030_td": null
    },
    {
      "temp_c": 125,
      "high_nickel_tc": 25.2,
      "high_nickel_alloys_ni_cu_n04405_td": null,
      "high_nickel_alloys_ni_cr_mo_fe_n06002_tc": 11.6,
      "high_nickel_ni_cr_mo_fe_n06002_td": 2.88,
      "high_nickel_alloys_ni_cr_fe_mo_cu_n06007_tc": 11.7,
      "high_nickel_ni_cr_fe_n06007_td": 3.05,
      "high_nickel_alloys_n06022_tc": 11.7,
      "high_nickel_n06022_td": null,
      "high_nickel_alloys_n06030_tc": 12.7,
      "high_nickel_n06030_td": null
    },
    {
      "temp_c": 150,
      "high_nickel_tc": 26.1,
      "high_nickel_alloys_ni_cu_n04405_td": null,
      "high_nickel_alloys_ni_cr_mo_fe_n06002_tc": 12.1,
      "high_nickel_ni_cr_mo_fe_n06002_td": 3.01,
      "high_nickel_alloys_ni_cr_fe_mo_cu_n06007_tc": 12.0,
      "high_nickel_ni_cr_fe_n06007_td": 3.1,
      "high_nickel_alloys_n06022_tc": 12.2,
      "high_nickel_n06022_td": null,
      "high_nickel_alloys_n06030_tc": 13.2,
      "high_nickel_n06030_td": null
    },
    {
      "temp_c": 175,
      "high_nickel_tc": 26.9,
      "high_nickel_alloys_ni_cu_n04405_td": null,
      "high_nickel_alloys_ni_cr_mo_fe_n06002_tc": 12.6,
      "high_nickel_ni_cr_mo_fe_n06002_td": 3.14,
      "high_nickel_alloys_ni_cr_fe_mo_cu_n06007_tc": 12.4,
      "high_nickel_ni_cr_fe_n06007_td": 3.15,
      "high_nickel_alloys_n06022_tc": 12.8,
      "high_nickel_n06022_td": null,
      "high_nickel_alloys_n06030_tc": 13.8,
      "high_nickel_n06030_td": null
    },
    {
      "temp_c": 200,
      "high_nickel_tc": 27.7,
      "high_nickel_alloys_ni_cu_n04405_td": null,
      "high_nickel_alloys_ni_cr_mo_fe_n06002_tc": 13.1,
      "high_nickel_ni_cr_mo_fe_n06002_td": 3.26,
      "high_nickel_alloys_ni_cr_fe_mo_cu_n06007_tc": 12.8,
      "high_nickel_ni_cr_fe_n06007_td": 3.21,
      "high_nickel_alloys_n06022_tc": 13.3,
      "high_nickel_n06022_td": null,
      "high_nickel_alloys_n06030_tc": 14.4,
      "high_nickel_n06030_td": null
    },
    {
      "temp_c": 225,
      "high_nickel_tc": 28.5,
      "high_nickel_alloys_ni_cu_n04405_td": null,
      "high_nickel_alloys_ni_cr_mo_fe_n06002_tc": 13.6,
      "high_nickel_ni_cr_mo_fe_n06002_td": 3.37,
      "high_nickel_alloys_ni_cr_fe_mo_cu_n06007_tc": 13.2,
      "high_nickel_ni_cr_fe_n06007_td": 3.28,
      "high_nickel_alloys_n06022_tc": 13.9,
      "high_nickel_n06022_td": null,
      "high_nickel_alloys_n06030_tc": 15.0,
      "high_nickel_n06030_td": null
    },
    {
      "temp_c": 250,
      "high_nickel_tc": 29.2,
      "high_nickel_alloys_ni_cu_n04405_td": null,
      "high_nickel_alloys_ni_cr_mo_fe_n06002_tc": 14.0,
      "high_nickel_ni_cr_mo_fe_n06002_td": 3.48,
      "high_nickel_alloys_ni_cr_fe_mo_cu_n06007_tc": 13.6,
      "high_nickel_ni_cr_fe_n06007_td": 3.34,
      "high_nickel_alloys_n06022_tc": 14.4,
      "high_nickel_n06022_td": null,
      "high_nickel_alloys_n06030_tc": 15.5,
      "high_nickel_n06030_td": null
    },
    {
      "temp_c": 275,
      "high_nickel_tc": 29.9,
      "high_nickel_alloys_ni_cu_n04405_td": null,
      "high_nickel_alloys_ni_cr_mo_fe_n06002_tc": 14.5,
      "high_nickel_ni_cr_mo_fe_n06002_td": 3.58,
      "high_nickel_alloys_ni_cr_fe_mo_cu_n06007_tc": 13.9,
      "high_nickel_ni_cr_fe_n06007_td": 3.41,
      "high_nickel_alloys_n06022_tc": 14.9,
      "high_nickel_n06022_td": null,
      "high_nickel_alloys_n06030_tc": 16.1,
      "high_nickel_n06030_td": null
    },
    {
      "temp_c": 300,
      "high_nickel_tc": 30.6,
      "high_nickel_alloys_ni_cu_n04405_td": null,
      "high_nickel_alloys_ni_cr_mo_fe_n06002_tc": 15.0,
      "high_nickel_ni_cr_mo_fe_n06002_td": 3.68,
      "high_nickel_alloys_ni_cr_fe_mo_cu_n06007_tc": 14.3,
      "high_nickel_ni_cr_fe_n06007_td": 3.48,
      "high_nickel_alloys_n06022_tc": 15.5,
      "high_nickel_n06022_td": null,
      "high_nickel_alloys_n06030_tc": 16.7,
      "high_nickel_n06030_td": null
    },
    {
      "temp_c": 325,
      "high_nickel_tc": 31.3,
      "high_nickel_alloys_ni_cu_n04405_td": null,
