Repository: danivelas0/asme-pcc

File: resources/bpvc_ii_d_metric_2025/table_te_1.json (part 2 of 3)
{
      "coefficients_for_5ni_1_4mo_steels_b": 14.0,
      "coefficients_for_5ni_1_4mo_steels_c": 8.1,
      "coefficients_for_7_nickel_steel_a": null,
      "coefficients_for_7_nickel_steel_b": null,
      "coefficients_for_7_nickel_steel_c": null
    },
    {
      "temperature_c": 625,
      "coefficients_for_9cr_1mo_steels_in_cluding_grades_9_91_911_and_92_a": 14.9,
      "coefficients_for_9cr_1mo_steels_in_cluding_grades_9_91_911_and_92_b": 12.7,
      "coefficients_for_9cr_1mo_steels_in_cluding_grades_9_91_911_and_92_c": 7.7,
      "coefficients_for_5ni_1_4mo_steels_a": 16.9,
      "coefficients_for_5ni_1_4mo_steels_b": 14.1,
      "coefficients_for_5ni_1_4mo_steels_c": 8.5,
      "coefficients_for_7_nickel_steel_a": null,
      "coefficients_for_7_nickel_steel_b": null,
      "coefficients_for_7_nickel_steel_c": null
    },
    {
      "temperature_c": 650,
      "coefficients_for_9cr_1mo_steels_in_cluding_grades_9_91_911_and_92_a": 15.2,
      "coefficients_for_9cr_1mo_steels_in_cluding_grades_9_91_911_and_92_b": 12.8,
      "coefficients_for_9cr_1mo_steels_in_cluding_grades_9_91_911_and_92_c": 8.1,
      "coefficients_for_5ni_1_4mo_steels_a": 17.5,
      "coefficients_for_5ni_1_4mo_steels_b": 14.2,
      "coefficients_for_5ni_1_4mo_steels_c": 9.0,
      "coefficients_for_7_nickel_steel_a": null,
      "coefficients_for_7_nickel_steel_b": null,
      "coefficients_for_7_nickel_steel_c": null
    },
    {
      "temperature_c": 675,
      "coefficients_for_9cr_1mo_steels_in_cluding_grades_9_91_911_and_92_a": 15.5,
      "coefficients_for_9cr_1mo_steels_in_cluding_grades_9_91_911_and_92_b": 12.9,
      "coefficients_for_9cr_1mo_steels_in_cluding_grades_9_91_911_and_92_c": 8.5,
      "coefficients_for_5ni_1_4mo_steels_a": null,
      "coefficients_for_5ni_1_4mo_steels_b": null,
      "coefficients_for_5ni_1_4mo_steels_c": null,
      "coefficients_for_7_nickel_steel_a": null,
      "coefficients_for_7_nickel_steel_b": null,
      "coefficients_for_7_nickel_steel_c": null
    },
    {
      "temperature_c": 700,
      "coefficients_for_9cr_1mo_steels_in_cluding_grades_9_91_911_and_92_a": 16.0,
      "coefficients_for_9cr_1mo_steels_in_cluding_grades_9_91_911_and_92_b": 13.0,
      "coefficients_for_9cr_1mo_steels_in_cluding_grades_9_91_911_and_92_c": 8.9,
      "coefficients_for_5ni_1_4mo_steels_a": null,
      "coefficients_for_5ni_1_4mo_steels_b": null,
      "coefficients_for_5ni_1_4mo_steels_c": null,
      "coefficients_for_7_nickel_steel_a": null,
      "coefficients_for_7_nickel_steel_b": null,
      "coefficients_for_7_nickel_steel_c": null
    },
    {
      "temperature_c": 725,
      "coefficients_for_9cr_1mo_steels_in_cluding_grades_9_91_911_and_92_a": 16.5,
      "coefficients_for_9cr_1mo_steels_in_cluding_grades_9_91_911_and_92_b": 13.1,
      "coefficients_for_9cr_1mo_steels_in_cluding_grades_9_91_911_and_92_c": 9.3,
      "coefficients_for_5ni_1_4mo_steels_a": null,
      "coefficients_for_5ni_1_4mo_steels_b": null,
      "coefficients_for_5ni_1_4mo_steels_c": null,
      "coefficients_for_7_nickel_steel_a": null,
      "coefficients_for_7_nickel_steel_b": null,
      "coefficients_for_7_nickel_steel_c": null
    },
    {
      "temperature_c": 750,
      "coefficients_for_9cr_1mo_steels_in_cluding_grades_9_91_911_and_92_a": 17.1,
      "coefficients_for_9cr_1mo_steels_in_cluding_grades_9_91_911_and_92_b": 13.3,
      "coefficients_for_9cr_1mo_steels_in_cluding_grades_9_91_911_and_92_c": 9.7,
      "coefficients_for_5ni_1_4mo_steels_a": null,
      "coefficients_for_5ni_1_4mo_steels_b": null,
      "coefficients_for_5ni_1_4mo_steels_c": null,
      "coefficients_for_7_nickel_steel_a": null,
      "coefficients_for_7_nickel_steel_b": null,
      "coefficients_for_7_nickel_steel_c": null
    },
    {
      "temperature_c": 775,
      "coefficients_for_9cr_1mo_steels_in_cluding_grades_9_91_911_and_92_a": 17.9,
      "coefficients_for_9cr_1mo_steels_in_cluding_grades_9_91_911_and_92_b": 13.4,
      "coefficients_for_9cr_1mo_steels_in_cluding_grades_9_91_911_and_92_c": 10.1,
      "coefficients_for_5ni_1_4mo_steels_a": null,
      "coefficients_for_5ni_1_4mo_steels_b": null,
      "coefficients_for_5ni_1_4mo_steels_c": null,
      "coefficients_for_7_nickel_steel_a": null,
      "coefficients_for_7_nickel_steel_b": null,
      "coefficients_for_7_nickel_steel_c": null
    },
    {
      "temperature_c": 800,
      "coefficients_for_9cr_1mo_steels_in_cluding_grades_9_91_911_and_92_a": 18.8,
      "coefficients_for_9cr_1mo_steels_in_cluding_grades_9_91_911_and_92_b": 13.6,
      "coefficients_for_9cr_1mo_steels_in_cluding_grades_9_91_911_and_92_c": 10.6,
      "coefficients_for_5ni_1_4mo_steels_a": null,
      "coefficients_for_5ni_1_4mo_steels_b": null,
      "coefficients_for_5ni_1_4mo_steels_c": null,
      "coefficients_for_7_nickel_steel_a": null,
      "coefficients_for_7_nickel_steel_b": null,
      "coefficients_for_7_nickel_steel_c": null
    },
    {
      "temperature_c": 825,
      "coefficients_for_9cr_1mo_steels_in_cluding_grades_9_91_911_and_92_a": 19.9,
      "coefficients_for_9cr_1mo_steels_in_cluding_grades_9_91_911_and_92_b": 13.8,
      "coefficients_for_9cr_1mo_steels_in_cluding_grades_9_91_911_and_92_c": 11.1,
      "coefficients_for_5ni_1_4mo_steels_a": null,
      "coefficients_for_5ni_1_4mo_steels_b": null,
      "coefficients_for_5ni_1_4mo_steels_c": null,
      "coefficients_for_7_nickel_steel_a": null,
      "coefficients_for_7_nickel_steel_b": null,
      "coefficients_for_7_nickel_steel_c": null
    },
    {
      "temperature_c": 20,
      "coefficients_for_8ni_and_9ni_steels_a": 9.9,
      "coefficients_for_8ni_and_9ni_steels_b": 9.9,
      "coefficients_for_8ni_and_9ni_steels_c": 0,
      "coefficients_for_12cr_12cr_1al_13cr_a": 10.6,
      "coefficients_for_12cr_12cr_1al_13cr_and_13cr_4ni_steels_b": 10.6,
      "coefficients_for_12cr_12cr_1al_13cr_c": 0,
      "coefficients_for_15cr_and_17cr_steels_a": 9.6,
      "coefficients_for_15cr_and_17cr_steels_b": 9.6,
      "coefficients_for_15cr_and_17cr_steels_c": 0
    },
    {
      "temperature_c": 50,
      "coefficients_for_8ni_and_9ni_steels_a": 10.5,
      "coefficients_for_8ni_and_9ni_steels_b": 10.2,
      "coefficients_for_8ni_and_9ni_steels_c": 0.31,
      "coefficients_for_12cr_12cr_1al_13cr_a": 11.1,
      "coefficients_for_12cr_12cr_1al_13cr_and_13cr_4ni_steels_b": 10.9,
      "coefficients_for_12cr_12cr_1al_13cr_c": 0.33,
      "coefficients_for_15cr_and_17cr_steels_a": 9.9,
      "coefficients_for_15cr_and_17cr_steels_b": 9.7,
      "coefficients_for_15cr_and_17cr_steels_c": 0.29
    },
    {
      "temperature_c": 75,
      "coefficients_for_8ni_and_9ni_steels_a": 11.1,
      "coefficients_for_8ni_and_9ni_steels_b": 10.5,
      "coefficients_for_8ni_and_9ni_steels_c": 0.58,
      "coefficients_for_12cr_12cr_1al_13cr_a": 11.3,
      "coefficients_for_12cr_12cr_1al_13cr_and_13cr_4ni_steels_b": 11.0,
      "coefficients_for_12cr_12cr_1al_13cr_c": 0.61,
      "coefficients_for_15cr_and_17cr_steels_a": 10.1,
      "coefficients_for_15cr_and_17cr_steels_b": 9.9,
      "coefficients_for_15cr_and_17cr_steels_c": 0.54
    },
    {
      "temperature_c": 100,
      "coefficients_for_8ni_and_9ni_steels_a": 11.5,
      "coefficients_for_8ni_and_9ni_steels_b": 10.7,
      "coefficients_for_8ni_and_9ni_steels_c": 0.86,
      "coefficients_for_12cr_12cr_1al_13cr_a": 11.5,
      "coefficients_for_12cr_12cr_1al_13cr_and_13cr_4ni_steels_b": 11.1,
      "coefficients_for_12cr_12cr_1al_13cr_c": 0.89,
      "coefficients_for_15cr_and_17cr_steels_a": 10.3,
      "coefficients_for_15cr_and_17cr_steels_b": 10.0,
      "coefficients_for_15cr_and_17cr_steels_c": 0.8
    },
    {
      "temperature_c": 125,
      "coefficients_for_8ni_and_9ni_steels_a": 11.9,
      "coefficients_for_8ni_and_9ni_steels_b": 11.0,
      "coefficients_for_8ni_and_9ni_steels_c": 1.2,
      "coefficients_for_12cr_12cr_1al_13cr_a": 11.7,
      "coefficients_for_12cr_12cr_1al_13cr_and_13cr_4ni_steels_b": 11.3,
      "coefficients_for_12cr_12cr_1al_13cr_c": 1.2,
      "coefficients_for_15cr_and_17cr_steels_a": 10.5,
      "coefficients_for_15cr_and_17cr_steels_b": 10.1,
      "coefficients_for_15cr_and_17cr_steels_c": 1.1
    },
    {
      "temperature_c": 150,
      "coefficients_for_8ni_and_9ni_steels_a": 12.2,
      "coefficients_for_8ni_and_9ni_steels_b": 11.2,
      "coefficients_for_8ni_and_9ni_steels_c": 1.5,
      "coefficients_for_12cr_12cr_1al_13cr_a": 11.8,
      "coefficients_for_12cr_12cr_1al_13cr_and_13cr_4ni_steels_b": 11.4,
      "coefficients_for_12cr_12cr_1al_13cr_c": 1.5,
      "coefficients_for_15cr_and_17cr_steels_a": 10.7,
      "coefficients_for_15cr_and_17cr_steels_b": 10.2,
      "coefficients_for_15cr_and_17cr_steels_c": 1.3
    },
    {
      "temperature_c": 175,
      "coefficients_for_8ni_and_9ni_steels_a": 12.4,
      "coefficients_for_8ni_and_9ni_steels_b": 11.4,
      "coefficients_for_8ni_and_9ni_steels_c": 1.8,
      "coefficients_for_12cr_12cr_1al_13cr_a": 11.9,
      "coefficients_for_12cr_12cr_1al_13cr_and_13cr_4ni_steels_b": 11.4,
      "coefficients_for_12cr_12cr_1al_13cr_c": 1.8,
      "coefficients_for_15cr_and_17cr_steels_a": 10.9,
      "coefficients_for_15cr_and_17cr_steels_b": 10.3,
      "coefficients_for_15cr_and_17cr_steels_c": 1.6
    },
    {
      "temperature_c": 200,
      "coefficients_for_8ni_and_9ni_steels_a": 12.6,
      "coefficients_for_8ni_and_9ni_steels_b": 11.5,
      "coefficients_for_8ni_and_9ni_steels_c": 2.1,
      "coefficients_for_12cr_12cr_1al_13cr_a": 12.0,
      "coefficients_for_12cr_12cr_1al_13cr_and_13cr_4ni_steels_b": 11.5,
      "coefficients_for_12cr_12cr_1al_13cr_c": 2.1,
      "coefficients_for_15cr_and_17cr_steels_a": 11.1,
      "coefficients_for_15cr_and_17cr_steels_b": 10.4,
      "coefficients_for_15cr_and_17cr_steels_c": 1.9
    },
    {
      "temperature_c": 225,
      "coefficients_for_8ni_and_9ni_steels_a": 12.7,
      "coefficients_for_8ni_and_9ni_steels_b": 11.7,
      "coefficients_for_8ni_and_9ni_steels_c": 2.4,
      "coefficients_for_12cr_12cr_1al_13cr_a": 12.1,
      "coefficients_for_12cr_12cr_1al_13cr_and_13cr_4ni_steels_b": 11.6,
      "coefficients_for_12cr_12cr_1al_13cr_c": 2.4,
      "coefficients_for_15cr_and_17cr_steels_a": 11.2,
      "coefficients_for_15cr_and_17cr_steels_b": 10.5,
      "coefficients_for_15cr_and_17cr_steels_c": 2.2
    },
    {
      "temperature_c": 250,
      "coefficients_for_8ni_and_9ni_steels_a": 12.8,
      "coefficients_for_8ni_and_9ni_steels_b": 11.8,
      "coefficients_for_8ni_and_9ni_steels_c": 2.7,
      "coefficients_for_12cr_12cr_1al_13cr_a": 12.1,
      "coefficients_for_12cr_12cr_1al_13cr_and_13cr_4ni_steels_b": 11.6,
      "coefficients_for_12cr_12cr_1al_13cr_c": 2.7,
      "coefficients_for_15cr_and_17cr_steels_a": 11.4,
      "coefficients_for_15cr_and_17cr_steels_b": 10.6,
      "coefficients_for_15cr_and_17cr_steels_c": 2.4
    },
    {
      "temperature_c": 275,
      "coefficients_for_8ni_and_9ni_steels_a": 12.9,
      "coefficients_for_8ni_and_9ni_steels_b": 11.9,
      "coefficients_for_8ni_and_9ni_steels_c": 3.0,
      "coefficients_for_12cr_12cr_1al_13cr_a": 12.2,
      "coefficients_for_12cr_12cr_1al_13cr_and_13cr_4ni_steels_b": 11.7,
      "coefficients_for_12cr_12cr_1al_13cr_c": 3.0,
      "coefficients_for_15cr_and_17cr_steels_a": 11.5,
      "coefficients_for_15cr_and_17cr_steels_b": 10.7,
      "coefficients_for_15cr_and_17cr_steels_c": 2.7
    },
    {
      "temperature_c": 300,
      "coefficients_for_8ni_and_9ni_steels_a": 12.9,
      "coefficients_for_8ni_and_9ni_steels_b": 12.0,
      "coefficients_for_8ni_and_9ni_steels_c": 3.4,
      "coefficients_for_12cr_12cr_1al_13cr_a": 12.3,
      "coefficients_for_12cr_12cr_1al_13cr_and_13cr_4ni_steels_b": 11.7,
      "coefficients_for_12cr_12cr_1al_13cr_c": 3.3,
      "coefficients_for_15cr_and_17cr_steels_a": 11.7,
      "coefficients_for_15cr_and_17cr_steels_b": 10.8,
      "coefficients_for_15cr_and_17cr_steels_c": 3.0
    },
    {
      "temperature_c": 325,
      "coefficients_for_8ni_and_9ni_steels_a": 13.1,
      "coefficients_for_8ni_and_9ni_steels_b": 12.0,
      "coefficients_for_8ni_and_9ni_steels_c": 3.7,
      "coefficients_for_12cr_12cr_1al_13cr_a": 12.4,
      "coefficients_for_12cr_12cr_1al_13cr_and_13cr_4ni_steels_b": 11.8,
      "coefficients_for_12cr_12cr_1al_13cr_c": 3.6,
      "coefficients_for_15cr_and_17cr_steels_a": 11.8,
      "coefficients_for_15cr_and_17cr_steels_b": 10.8,
      "coefficients_for_15cr_and_17cr_steels_c": 3.3
    },
    {
      "temperature_c": 350,
      "coefficients_for_8ni_and_9ni_steels_a": 13.2,
      "coefficients_for_8ni_and_9ni_steels_b": 12.1,
      "coefficients_for_8ni_and_9ni_steels_c": 4.0,
      "coefficients_for_12cr_12cr_1al_13cr_a": 12.5,
      "coefficients_for_12cr_12cr_1al_13cr_and_13cr_4ni_steels_b": 11.8,
      "coefficients_for_12cr_12cr_1al_13cr_c": 3.9,
      "coefficients_for_15cr_and_17cr_steels_a": 11.9,
      "coefficients_for_15cr_and_17cr_steels_b": 10.9,
      "coefficients_for_15cr_and_17cr_steels_c": 3.6
    },
    {
      "temperature_c": 375,
      "coefficients_for_8ni_and_9ni_steels_a": 13.4,
      "coefficients_for_8ni_and_9ni_steels_b": 12.2,
      "coefficients_for_8ni_and_9ni_steels_c": 4.3,
      "coefficients_for_12cr_12cr_1al_13cr_a": 12.6,
      "coefficients_for_12cr_12cr_1al_13cr_and_13cr_4ni_steels_b": 11.9,
      "coefficients_for_12cr_12cr_1al_13cr_c": 4.2,
      "coefficients_for_15cr_and_17cr_steels_a": 12.0,
      "coefficients_for_15cr_and_17cr_steels_b": 11.0,
      "coefficients_for_15cr_and_17cr_steels_c": 3.9
    },
    {
      "temperature_c": 400,
      "coefficients_for_8ni_and_9ni_steels_a": 13.6,
      "coefficients_for_8ni_and_9ni_steels_b": 12.3,
      "coefficients_for_8ni_and_9ni_steels_c": 4.7,
      "coefficients_for_12cr_12cr_1al_13cr_a": 12.7,
      "coefficients_for_12cr_12cr_1al_13cr_and_13cr_4ni_steels_b": 11.9,
      "coefficients_for_12cr_12cr_1al_13cr_c": 4.5,
      "coefficients_for_15cr_and_17cr_steels_a": 12.0,
      "coefficients_for_15cr_and_17cr_steels_b": 11.0,
      "coefficients_for_15cr_and_17cr_steels_c": 4.2
    },
    {
      "temperature_c": 425,
      "coefficients_for_8ni_and_9ni_steels_a": 13.7,
      "coefficients_for_8ni_and_9ni_steels_b": 12.4,
      "coefficients_for_8ni_and_9ni_steels_c": 5.0,
      "coefficients_for_12cr_12cr_1al_13cr_a": 12.8,
      "coefficients_for_12cr_12cr_1al_13cr_and_13cr_4ni_steels_b": 12.0,
      "coefficients_for_12cr_12cr_1al_13cr_c": 4.9,
      "coefficients_for_15cr_and_17cr_steels_a": 12.1,
      "coefficients_for_15cr_and_17cr_steels_b": 11.1,
      "coefficients_for_15cr_and_17cr_steels_c": 4.5
    },
    {
      "temperature_c": 450,
      "coefficients_for_8ni_and_9ni_steels_a": 13.8,
      "coefficients_for_8ni_and_9ni_steels_b": 12.5,
      "coefficients_for_8ni_and_9ni_steels_c": 5.4,
      "coefficients_for_12cr_12cr_1al_13cr_a": 12.9,
      "coefficients_for_12cr_12cr_1al_13cr_and_13cr_4ni_steels_b": 12.0,
      "coefficients_for_12cr_12cr_1al_13cr_c": 5.2,
      "coefficients_for_15cr_and_17cr_steels_a": 12.2,
      "coefficients_for_15cr_and_17cr_steels_b": 11.2,
      "coefficients_for_15cr_and_17cr_steels_c": 4.8
    },
    {
      "temperature_c": 475,
      "coefficients_for_8ni_and_9ni_steels_a": 13.7,
      "coefficients_for_8ni_and_9ni_steels_b": 12.5,
      "coefficients_for_8ni_and_9ni_steels_c": 5.7,
      "coefficients_for_12cr_12cr_1al_13cr_a": 13.0,
      "coefficients_for_12cr_12cr_1al_13cr_and_13cr_4ni_steels_b": 12.1,
      "coefficients_for_12cr_12cr_1al_13cr_c": 5.5,
      "coefficients_for_15cr_and_17cr_steels_a": 12.2,
      "coefficients_for_15cr_and_17cr_steels_b": 11.2,
      "coefficients_for_15cr_and_17cr_steels_c": 5.1
    },
    {
      "temperature_c": 500,
      "coefficients_for_8ni_and_9ni_steels_a": 13.4,
      "coefficients_for_8ni_and_9ni_steels_b": 12.6,
      "coefficients_for_8ni_and_9ni_steels_c": 6.0,
      "coefficients_for_12cr_12cr_1al_13cr_a": 13.1,
      "coefficients_for_12cr_12cr_1al_13cr_and_13cr_4ni_steels_b": 12.1,
      "coefficients_for_12cr_12cr_1al_13cr_c": 5.8,
      "coefficients_for_15cr_and_17cr_steels_a": 12.2,
      "coefficients_for_15cr_and_17cr_steels_b": 11.3,
      "coefficients_for_15cr_and_17cr_steels_c": 5.4
    },
    {
      "temperature_c": 525,
      "coefficients_for_8ni_and_9ni_steels_a": 12.7,
      "coefficients_for_8ni_and_9ni_steels_b": 12.6,
      "coefficients_for_8ni_and_9ni_steels_c": 6.4,
      "coefficients_for_12cr_12cr_1al_13cr_a": 13.2,
      "coefficients_for_12cr_12cr_1al_13cr_and_13cr_4ni_steels_b": 12.2,
      "coefficients_for_12cr_12cr_1al_13cr_c": 6.2,
      "coefficients_for_15cr_and_17cr_steels_a": 12.3,
      "coefficients_for_15cr_and_17cr_steels_b": 11.3,
      "coefficients_for_15cr_and_17cr_steels_c": 5.7
    },
    {
      "temperature_c": 550,
      "coefficients_for_8ni_and_9ni_steels_a": 11.6,
      "coefficients_for_8ni_and_9ni_steels_b": 12.6,
      "coefficients_for_8ni_and_9ni_steels_c": 6.7,
      "coefficients_for_12cr_12cr_1al_13cr_a": 13.3,
      "coefficients_for_12cr_12cr_1al_13cr_and_13cr_4ni_steels_b": 12.2,
      "coefficients_for_12cr_12cr_1al_13cr_c": 6.5,
      "coefficients_for_15cr_and_17cr_steels_a": 12.3,
      "coefficients_for_15cr_and_17cr_steels_b": 11.4,
      "coefficients_for_15cr_and_17cr_steels_c": 6.0
    },
    {
      "temperature_c": 575,
      "coefficients_for_8ni_and_9ni_steels_a": null,
      "coefficients_for_8ni_and_9ni_steels_b": null,
      "coefficients_for_8ni_and_9ni_steels_c": null,
      "coefficients_for_12cr_12cr_1al_13cr_a": 13.3,
      "coefficients_for_12cr_12cr_1al_13cr_and_13cr_4ni_steels_b": 12.3,
      "coefficients_for_12cr_12cr_1al_13cr_c": 6.8,
      "coefficients_for_15cr_and_17cr_steels_a": 12.4,
      "coefficients_for_15cr_and_17cr_steels_b": 11.4,
      "coefficients_for_15cr_and_17cr_steels_c": 6.3
    },
    {
      "temperature_c": 600,
      "coefficients_for_8ni_and_9ni_steels_a": null,
      "coefficients_for_8ni_and_9ni_steels_b": null,
      "coefficients_for_8ni_and_9ni_steels_c": null,
      "coefficients_for_12cr_12cr_1al_13cr_a": 13.3,
      "coefficients_for_12cr_12cr_1al_13cr_and_13cr_4ni_steels_b": 12.3,
      "coefficients_for_12cr_12cr_1al_13cr_c": 7.2,
      "coefficients_for_15cr_and_17cr_steels_a": 12.5,
      "coefficients_for_15cr_and_17cr_steels_b": 11.5,
      "coefficients_for_15cr_and_17cr_steels_c": 6.6
    },
    {
      "temperature_c": 625,
      "coefficients_for_8ni_and_9ni_steels_a": null,
      "coefficients_for_8ni_and_9ni_steels_b": null,
      "coefficients_for_8ni_and_9ni_steels_c": null,
      "coefficients_for_12cr_12cr_1al_13cr_a": 13.4,
      "coefficients_for_12cr_12cr_1al_13cr_and_13cr_4ni_steels_b": 12.4,
      "coefficients_for_12cr_12cr_1al_13cr_c": 7.5,
      "coefficients_for_15cr_and_17cr_steels_a": 12.5,
      "coefficients_for_15cr_and_17cr_steels_b": 11.5,
      "coefficients_for_15cr_and_17cr_steels_c": 7.0
    },
    {
      "temperature_c": 650,
      "coefficients_for_8ni_and_9ni_steels_a": null,
      "coefficients_for_8ni_and_9ni_steels_b": null,
      "coefficients_for_8ni_and_9ni_steels_c": null,
      "coefficients_for_12cr_12cr_1al_13cr_a": 13.4,
      "coefficients_for_12cr_12cr_1al_13cr_and_13cr_4ni_steels_b": 12.4,
      "coefficients_for_12cr_12cr_1al_13cr_c": 7.8,
      "coefficients_for_15cr_and_17cr_steels_a": 12.7,
      "coefficients_for_15cr_and_17cr_steels_b": 11.5,
      "coefficients_for_15cr_and_17cr_steels_c": 7.3
    },
    {
      "temperature_c": 675,
      "coefficients_for_8ni_and_9ni_steels_a": null,
      "coefficients_for_8ni_and_9ni_steels_b": null,
      "coefficients_for_8ni_and_9ni_steels_c": null,
      "coefficients_for_12cr_12cr_1al_13cr_a": 13.4,
      "coefficients_for_12cr_12cr_1al_13cr_and_13cr_4ni_steels_b": 12.5,
      "coefficients_for_12cr_12cr_1al_13cr_c": 8.2,
      "coefficients_for_15cr_and_17cr_steels_a": 12.8,
      "coefficients_for_15cr_and_17cr_steels_b": 11.6,
      "coefficients_for_15cr_and_17cr_steels_c": 7.6
    },
    {
      "temperature_c": 700,
      "coefficients_for_8ni_and_9ni_steels_a": null,
      "coefficients_for_8ni_and_9ni_steels_b": null,
      "coefficients_for_8ni_and_9ni_steels_c": null,
      "coefficients_for_12cr_12cr_1al_13cr_a": 13.4,
      "coefficients_for_12cr_12cr_1al_13cr_and_13cr_4ni_steels_b": 12.5,
      "coefficients_for_12cr_12cr_1al_13cr_c": 8.5,
      "coefficients_for_15cr_and_17cr_steels_a": 13.0,
      "coefficients_for_15cr_and_17cr_steels_b": 11.6,
      "coefficients_for_15cr_and_17cr_steels_c": 7.9
    },
    {
      "temperature_c": 725,
      "coefficients_for_8ni_and_9ni_steels_a": null,
      "coefficients_for_8ni_and_9ni_steels_b": null,
      "coefficients_for_8ni_and_9ni_steels_c": null,
      "coefficients_for_12cr_12cr_1al_13cr_a": 13.4,
      "coefficients_for_12cr_12cr_1al_13cr_and_13cr_4ni_steels_b": 12.5,
      "coefficients_for_12cr_12cr_1al_13cr_c": 8.8,
      "coefficients_for_15cr_and_17cr_steels_a": 13.3,
      "coefficients_for_15cr_and_17cr_steels_b": 11.7,
      "coefficients_for_15cr_and_17cr_steels_c": 8.2
    },
    {
      "temperature_c": 750,
      "coefficients_for_8ni_and_9ni_steels_a": null,
      "coefficients_for_8ni_and_9ni_steels_b": null,
      "coefficients_for_8ni_and_9ni_steels_c": null,
      "coefficients_for_12cr_12cr_1al_13cr_a": 13.4,
      "coefficients_for_12cr_12cr_1al_13cr_and_13cr_4ni_steels_b": 12.5,
      "coefficients_for_12cr_12cr_1al_13cr_c": 9.2,
      "coefficients_for_15cr_and_17cr_steels_a": 13.6,
      "coefficients_for_15cr_and_17cr_steels_b": 11.7,
      "coefficients_for_15cr_and_17cr_steels_c": 8.6
    },
    {
      "temperature_c": 775,
      "coefficients_for_8ni_and_9ni_steels_a": null,
      "coefficients_for_8ni_and_9ni_steels_b": null,
      "coefficients_for_8ni_and_9ni_steels_c": null,
      "coefficients_for_12cr_12cr_1al_13cr_a": 13.5,
      "coefficients_for_12cr_12cr_1al_13cr_and_13cr_4ni_steels_b": 12.6,
      "coefficients_for_12cr_12cr_1al_13cr_c": 9.5,
      "coefficients_for_15cr_and_17cr_steels_a": 14.0,
      "coefficients_for_15cr_and_17cr_steels_b": 11.8,
      "coefficients_for_15cr_and_17cr_steels_c": 8.9
    },
    {
      "temperature_c": 800,
      "coefficients_for_8ni_and_9ni_steels_a": null,
      "coefficients_for_8ni_and_9ni_steels_b": null,
      "coefficients_for_8ni_and_9ni_steels_c": null,
      "coefficients_for_12cr_12cr_1al_13cr_a": 13.6,
      "coefficients_for_12cr_12cr_1al_13cr_and_13cr_4ni_steels_b": 12.6,
      "coefficients_for_12cr_12cr_1al_13cr_c": 9.8,
      "coefficients_for_15cr_and_17cr_steels_a": 14.5,
      "coefficients_for_15cr_and_17cr_steels_b": 11.9,
      "coefficients_for_15cr_and_17cr_steels_c": 9.3
    },
    {
      "temperature_c": 825,
      "coefficients_for_8ni_and_9ni_steels_a": null,
      "coefficients_for_8ni_and_9ni_steels_b": null,
      "coefficients_for_8ni_and_9ni_steels_c": null,
      "coefficients_for_12cr_12cr_1al_13cr_a": 13.8,
      "coefficients_for_12cr_12cr_1al_13cr_and_13cr_4ni_steels_b": 12.6,
      "coefficients_for_12cr_12cr_1al_13cr_c": 10.2,
      "coefficients_for_15cr_and_17cr_steels_a": 15.2,
      "coefficients_for_15cr_and_17cr_steels_b": 12.0,
      "coefficients_for_15cr_and_17cr_steels_c": 9.6
    },
    {
      "temperature_c": 20,
      "a": 9.0,
      "coefficients_for_27cr_steels_b": 9.0,
      "coefficients_for_27cr_steels_c": 0,
      "coefficients_for_austenitic_stainless_steels_group_3_a": 15.3,
      "coefficients_for_austenitic_stainless_steels_group_3_b": 15.3,
      "coefficients_for_austenitic_stainless_steels_group_3_c": 0,
      "coefficients_for_other_austenitic_stainless_steels_group_4_a": 14.7,
      "coefficients_for_other_austenitic_stainless_steels_group_4_b": 14.7,
      "coefficients_for_other_austenitic_stainless_steels_group_4_c": 0
    },
    {
      "temperature_c": 50,
      "a": 9.3,
      "coefficients_for_27cr_steels_b": 9.2,
      "coefficients_for_27cr_steels_c": 0.28,
      "coefficients_for_austenitic_stainless_steels_group_3_a": 16.0,
      "coefficients_for_austenitic_stainless_steels_group_3_b": 15.6,
      "coefficients_for_austenitic_stainless_steels_group_3_c": 0.47,
      "coefficients_for_other_austenitic_stainless_steels_group_4_a": 15.2,
      "coefficients_for_other_austenitic_stainless_steels_group_4_b": 15.0,
      "coefficients_for_other_austenitic_stainless_steels_group_4_c": 0.45
    },
    {
      "temperature_c": 75,
      "a": 9.4,
      "coefficients_for_27cr_steels_b": 9.2,
      "coefficients_for_27cr_steels_c": 0.51,
      "coefficients_for_austenitic_stainless_steels_group_3_a": 16.5,
      "coefficients_for_austenitic_stainless_steels_group_3_b": 15.9,
      "coefficients_for_austenitic_stainless_steels_group_3_c": 0.87,
      "coefficients_for_other_austenitic_stainless_steels_group_4_a": 15.6,
      "coefficients_for_other_austenitic_stainless_steels_group_4_b": 15.2,
      "coefficients_for_other_austenitic_stainless_steels_group_4_c": 0.84
    },
    {
      "temperature_c": 100,
      "a": 9.5,
      "coefficients_for_27cr_steels_b": 9.3,
      "coefficients_for_27cr_steels_c": 0.74,
      "coefficients_for_austenitic_stainless_steels_group_3_a": 17.0,
      "coefficients_for_austenitic_stainless_steels_group_3_b": 16.2,
      "coefficients_for_austenitic_stainless_steels_group_3_c": 1.3,
      "coefficients_for_other_austenitic_stainless_steels_group_4_a": 16.0,
      "coefficients_for_other_austenitic_stainless_steels_group_4_b": 15.4,
      "coefficients_for_other_austenitic_stainless_steels_group_4_c": 1.2
    },
    {
      "temperature_c": 125,
      "a": 9.6,
      "coefficients_for_27cr_steels_b": 9.4,
      "coefficients_for_27cr_steels_c": 0.99,
      "coefficients_for_austenitic_stainless_steels_group_3_a": 17.4,
      "coefficients_for_austenitic_stainless_steels_group_3_b": 16.4,
      "coefficients_for_austenitic_stainless_steels_group_3_c": 1.7,
      "coefficients_for_other_austenitic_stainless_steels_group_4_a": 16.3,
      "coefficients_for_other_austenitic_stainless_steels_group_4_b": 15.6,
      "coefficients_for_other_austenitic_stainless_steels_group_4_c": 1.6
    },
    {
      "temperature_c": 150,
      "a": 9.7,
      "coefficients_for_27cr_steels_b": 9.4,
      "coefficients_for_27cr_steels_c": 1.2,
      "coefficients_for_austenitic_stainless_steels_group_3_a": 17.8,
      "coefficients_for_austenitic_stainless_steels_group_3_b": 16.6,
      "coefficients_for_austenitic_stainless_steels_group_3_c": 2.2,
      "coefficients_for_other_austenitic_stainless_steels_group_4_a": 16.5,
      "coefficients_for_other_austenitic_stainless_steels_group_4_b": 15.7,
      "coefficients_for_other_austenitic_stainless_steels_group_4_c": 2.0
    },
    {
      "temperature_c": 175,
      "a": 9.8,
      "coefficients_for_27cr_steels_b": 9.5,
      "coefficients_for_27cr_steels_c": 1.5,
      "coefficients_for_austenitic_stainless_steels_group_3_a": 18.1,
      "coefficients_for_austenitic_stainless_steels_group_3_b": 16.8,
      "coefficients_for_austenitic_stainless_steels_group_3_c": 2.6,
      "coefficients_for_other_austenitic_stainless_steels_group_4_a": 16.8,
      "coefficients_for_other_austenitic_stainless_steels_group_4_b": 15.9,
      "coefficients_for_other_austenitic_stainless_steels_group_4_c": 2.5
    },
    {
      "temperature_c": 200,
      "a": 9.9,
      "coefficients_for_27cr_steels_b": 9.5,
      "coefficients_for_27cr_steels_c": 1.7,
      "coefficients_for_austenitic_stainless_steels_group_3_a": 18.4,
      "coefficients_for_austenitic_stainless_steels_group_3_b": 17.0,
      "coefficients_for_austenitic_stainless_steels_group_3_c": 3.1,
      "coefficients_for_other_austenitic_stainless_steels_group_4_a": 16.9,
      "coefficients_for_other_austenitic_stainless_steels_group_4_b": 16.0,
      "coefficients_for_other_austenitic_stainless_steels_group_4_c": 2.9
    },
    {
      "temperature_c": 225,
      "a": 10.0,
      "coefficients_for_27cr_steels_b": 9.6,
      "coefficients_for_27cr_steels_c": 2.0,
      "coefficients_for_austenitic_stainless_steels_group_3_a": 18.6,
      "coefficients_for_austenitic_stainless_steels_group_3_b": 17.2,
      "coefficients_for_austenitic_stainless_steels_group_3_c": 3.5,
      "coefficients_for_other_austenitic_stainless_steels_group_4_a": 17.1,
      "coefficients_for_other_austenitic_stainless_steels_group_4_b": 16.1,
      "coefficients_for_other_austenitic_stainless_steels_group_4_c": 3.3
    },
    {
      "temperature_c": 250,
      "a": 10.1,
      "coefficients_for_27cr_steels_b": 9.6,
      "coefficients_for_27cr_steels_c": 2.2,
      "coefficients_for_austenitic_stainless_steels_group_3_a": 18.8,
      "coefficients_for_austenitic_stainless_steels_group_3_b": 17.4,
      "coefficients_for_austenitic_stainless_steels_group_3_c": 4.0,
      "coefficients_for_other_austenitic_stainless_steels_group_4_a": 17.3,
      "coefficients_for_other_austenitic_stainless_steels_group_4_b": 16.3,
      "coefficients_for_other_austenitic_stainless_steels_group_4_c": 3.7
    },
    {
      "temperature_c": 275,
      "a": 10.2,
      "coefficients_for_27cr_steels_b": 9.7,
      "coefficients_for_27cr_steels_c": 2.5,
      "coefficients_for_austenitic_stainless_steels_group_3_a": 18.9,
      "coefficients_for_austenitic_stainless_steels_group_3_b": 17.5,
      "coefficients_for_austenitic_stainless_steels_group_3_c": 4.5,
      "coefficients_for_other_austenitic_stainless_steels_group_4_a": 17.4,
      "coefficients_for_other_austenitic_stainless_steels_group_4_b": 16.4,
      "coefficients_for_other_austenitic_stainless_steels_group_4_c": 4.2
    },
    {
      "temperature_c": 300,
      "a": 10.3,
      "coefficients_for_27cr_steels_b": 9.7,
      "coefficients_for_27cr_steels_c": 2.7,
      "coefficients_for_austenitic_stainless_steels_group_3_a": 19.1,
      "coefficients_for_austenitic_stainless_steels_group_3_b": 17.7,
      "coefficients_for_austenitic_stainless_steels_group_3_c": 4.9,
      "coefficients_for_other_austenitic_stainless_steels_group_4_a": 17.6,
      "coefficients_for_other_austenitic_stainless_steels_group_4_b": 16.5,
      "coefficients_for_other_austenitic_stainless_steels_group_4_c": 4.6
    },
    {
      "temperature_c": 325,
      "a": 10.5,
      "coefficients_for_27cr_steels_b": 9.8,
      "coefficients_for_27cr_steels_c": 3.0,
      "coefficients_for_austenitic_stainless_steels_group_3_a": 19.2,
      "coefficients_for_austenitic_stainless_steels_group_3_b": 17.8,
      "coefficients_for_austenitic_stainless_steels_group_3_c": 5.4,
      "coefficients_for_other_austenitic_stainless_steels_group_4_a": 17.7,
      "coefficients_for_other_austenitic_stainless_steels_group_4_b": 16.6,
      "coefficients_for_other_austenitic_stainless_steels_group_4_c": 5.0
    },
    {
      "temperature_c": 350,
      "a": 10.6,
      "coefficients_for_27cr_steels_b": 9.9,
      "coefficients_for_27cr_steels_c": 3.3,
      "coefficients_for_austenitic_stainless_steels_group_3_a": 19.3,
      "coefficients_for_austenitic_stainless_steels_group_3_b": 17.9,
      "coefficients_for_austenitic_stainless_steels_group_3_c": 5.9,
      "coefficients_for_other_austenitic_stainless_steels_group_4_a": 17.8,
      "coefficients_for_other_austenitic_stainless_steels_group_4_b": 16.6,
      "coefficients_for_other_austenitic_stainless_steels_group_4_c": 5.5
    },
    {
      "temperature_c": 375,
      "a": 10.8,
      "coefficients_for_27cr_steels_b": 9.9,
      "coefficients_for_27cr_steels_c": 3.5,
      "coefficients_for_austenitic_stainless_steels_group_3_a": 19.4,
      "coefficients_for_austenitic_stainless_steels_group_3_b": 18.0,
      "coefficients_for_austenitic_stainless_steels_group_3_c": 6.4,
      "coefficients_for_other_austenitic_stainless_steels_group_4_a": 18.0,
      "coefficients_for_other_austenitic_stainless_steels_group_4_b": 16.7,
      "coefficients_for_other_austenitic_stainless_steels_group_4_c": 5.9
    },
    {
      "temperature_c": 400,
      "a": 10.9,
      "coefficients_for_27cr_steels_b": 10.0,
      "coefficients_for_27cr_steels_c": 3.8,
      "coefficients_for_austenitic_stainless_steels_group_3_a": 19.5,
      "coefficients_for_austenitic_stainless_steels_group_3_b": 18.1,
      "coefficients_for_austenitic_stainless_steels_group_3_c": 6.9,
      "coefficients_for_other_austenitic_stainless_steels_group_4_a": 18.1,
      "coefficients_for_other_austenitic_stainless_steels_group_4_b": 16.8,
      "coefficients_for_other_austenitic_stainless_steels_group_4_c": 6.4
    },
    {
      "temperature_c": 425,
      "a": 11.1,
      "coefficients_for_27cr_steels_b": 10.0,
      "coefficients_for_27cr_steels_c": 4.1,
      "coefficients_for_austenitic_stainless_steels_group_3_a": 19.6,
      "coefficients_for_austenitic_stainless_steels_group_3_b": 18.2,
      "coefficients_for_austenitic_stainless_steels_group_3_c": 7.4,
      "coefficients_for_other_austenitic_stainless_steels_group_4_a": 18.3,
      "coefficients_for_other_austenitic_stainless_steels_group_4_b": 16.9,
      "coefficients_for_other_austenitic_stainless_steels_group_4_c": 6.8
    },
    {
      "temperature_c": 450,
      "a": 11.2,
      "coefficients_for_27cr_steels_b": 10.1,
      "coefficients_for_27cr_steels_c": 4.3,
      "coefficients_for_austenitic_stainless_steels_group_3_a": 19.8,
      "coefficients_for_austenitic_stainless_steels_group_3_b": 18.3,
      "coefficients_for_austenitic_stainless_steels_group_3_c": 7.9,
      "coefficients_for_other_austenitic_stainless_steels_group_4_a": 18.4,
      "coefficients_for_other_austenitic_stainless_steels_group_4_b": 17.0,
      "coefficients_for_other_austenitic_stainless_steels_group_4_c": 7.3
    },
    {
      "temperature_c": 475,
      "a": 11.3,
      "coefficients_for_27cr_steels_b": 10.2,
      "coefficients_for_27cr_steels_c": 4.6,
      "coefficients_for_austenitic_stainless_steels_group_3_a": 20.0,
      "coefficients_for_austenitic_stainless_steels_group_3_b": 18.4,
      "coefficients_for_austenitic_stainless_steels_group_3_c": 8.3,
      "coefficients_for_other_austenitic_stainless_steels_group_4_a": 18.6,
      "coefficients_for_other_austenitic_stainless_steels_group_4_b": 17.1,
      "coefficients_for_other_austenitic_stainless_steels_group_4_c": 7.8
    },
    {
      "temperature_c": 500,
      "a": 11.4,
      "coefficients_for_27cr_steels_b": 10.2,
      "coefficients_for_27cr_steels_c": 4.9,
      "coefficients_for_austenitic_stainless_steels_group_3_a": 20.2,
      "coefficients_for_austenitic_stainless_steels_group_3_b": 18.4,
      "coefficients_for_austenitic_stainless_steels_group_3_c": 8.9,
      "coefficients_for_other_austenitic_stainless_steels_group_4_a": 18.8,
      "coefficients_for_other_austenitic_stainless_steels_group_4_b": 17.2,
      "coefficients_for_other_austenitic_stainless_steels_group_4_c": 8.2
    },
    {
      "temperature_c": 525,
      "a": 11.5,
      "coefficients_for_27cr_steels_b": 10.3,
      "coefficients_for_27cr_steels_c": 5.2,
      "coefficients_for_austenitic_stainless_steels_group_3_a": 20.4,
      "coefficients_for_austenitic_stainless_steels_group_3_b": 18.5,
      "coefficients_for_austenitic_stainless_steels_group_3_c": 9.4,
      "coefficients_for_other_austenitic_stainless_steels_group_4_a": 19.0,
      "coefficients_for_other_austenitic_stainless_steels_group_4_b": 17.2,
      "coefficients_for_other_austenitic_stainless_steels_group_4_c": 8.7
    },
    {
      "temperature_c": 550,
      "a": 11.6,
      "coefficients_for_27cr_steels_b": 10.4,
      "coefficients_for_27cr_steels_c": 5.5,
      "coefficients_for_austenitic_stainless_steels_group_3_a": 20.6,
      "coefficients_for_austenitic_stainless_steels_group_3_b": 18.6,
      "coefficients_for_austenitic_stainless_steels_group_3_c": 9.9,
      "coefficients_for_other_austenitic_stainless_steels_group_4_a": 19.2,
      "coefficients_for_other_austenitic_stainless_steels_group_4_b": 17.3,
      "coefficients_for_other_austenitic_stainless_steels_group_4_c": 9.2
    },
    {
      "temperature_c": 575,
      "a": 11.6,
      "coefficients_for_27cr_steels_b": 10.4,
      "coefficients_for_27cr_steels_c": 5.8,
      "coefficients_for_austenitic_stainless_steels_group_3_a": 20.9,
      "coefficients_for_austenitic_stainless_steels_group_3_b": 18.7,
      "coefficients_for_austenitic_stainless_steels_group_3_c": 10.4,
      "coefficients_for_other_austenitic_stainless_steels_group_4_a": 19.4,
      "coefficients_for_other_austenitic_stainless_steels_group_4_b": 17.4,
      "coefficients_for_other_austenitic_stainless_steels_group_4_c": 9.7
    },
    {
      "temperature_c": 600,
      "a": 11.7,
      "coefficients_for_27cr_steels_b": 10.5,
      "coefficients_for_27cr_steels_c": 6.1,
      "coefficients_for_austenitic_stainless_steels_group_3_a": 21.1,
      "coefficients_for_austenitic_stainless_steels_group_3_b": 18.8,
      "coefficients_for_austenitic_stainless_steels_group_3_c": 10.9,
      "coefficients_for_other_austenitic_stainless_steels_group_4_a": 19.6,
      "coefficients_for_other_austenitic_stainless_steels_group_4_b": 17.5,
      "coefficients_for_other_austenitic_stainless_steels_group_4_c": 10.2
    },
    {
      "temperature_c": 625,
      "a": 11.7,
      "coefficients_for_27cr_steels_b": 10.5,
      "coefficients_for_27cr_steels_c": 6.4,
      "coefficients_for_austenitic_stainless_steels_group_3_a": 21.4,
      "coefficients_for_austenitic_stainless_steels_group_3_b": 18.9,
      "coefficients_for_austenitic_stainless_steels_group_3_c": 11.4,
      "coefficients_for_other_austenitic_stainless_steels_group_4_a": 19.8,
      "coefficients_for_other_austenitic_stainless_steels_group_4_b": 17.6,
      "coefficients_for_other_austenitic_stainless_steels_group_4_c": 10.6
    },
    {
      "temperature_c": 650,
      "a": 11.8,
      "coefficients_for_27cr_steels_b": 10.6,
      "coefficients_for_27cr_steels_c": 6.7,
      "coefficients_for_austenitic_stainless_steels_group_3_a": 21.6,
      "coefficients_for_austenitic_stainless_steels_group_3_b": 19.0,
      "coefficients_for_austenitic_stainless_steels_group_3_c": 12.0,
      "coefficients_for_other_austenitic_stainless_steels_group_4_a": 20.0,
      "coefficients_for_other_austenitic_stainless_steels_group_4_b": 17.7,
      "coefficients_for_other_austenitic_stainless_steels_group_4_c": 11.1
    },
    {
      "temperature_c": 675,
      "a": 11.9,
      "coefficients_for_27cr_steels_b": 10.6,
      "coefficients_for_27cr_steels_c": 7.0,
      "coefficients_for_austenitic_stainless_steels_group_3_a": 21.7,
      "coefficients_for_austenitic_stainless_steels_group_3_b": 19.1,
      "coefficients_for_austenitic_stainless_steels_group_3_c": 12.5,
      "coefficients_for_other_austenitic_stainless_steels_group_4_a": 20.3,
      "coefficients_for_other_austenitic_stainless_steels_group_4_b": 17.8,
      "coefficients_for_other_austenitic_stainless_steels_group_4_c": 11.7
    },
    {
      "temperature_c": 700,
      "a": 12.0,
      "coefficients_for_27cr_steels_b": 10.7,
      "coefficients_for_27cr_steels_c": 7.2,
      "coefficients_for_austenitic_stainless_steels_group_3_a": 21.7,
      "coefficients_for_austenitic_stainless_steels_group_3_b": 19.2,
      "coefficients_for_austenitic_stainless_steels_group_3_c": 13.1,
      "coefficients_for_other_austenitic_stainless_steels_group_4_a": 20.5,
      "coefficients_for_other_austenitic_stainless_steels_group_4_b": 17.9,
      "coefficients_for_other_austenitic_stainless_steels_group_4_c": 12.2
    },
    {
      "temperature_c": 725,
      "a": 12.2,
      "coefficients_for_27cr_steels_b": 10.7,
      "coefficients_for_27cr_steels_c": 7.6,
      "coefficients_for_austenitic_stainless_steels_group_3_a": 21.5,
      "coefficients_for_austenitic_stainless_steels_group_3_b": 19.3,
