Repository: danivelas0/asme-pcc

File: resources/bpvc_ii_d_metric_2025/table_u.json (part 2 of 61)
    "Size/Thickness, mm",
    "Min. Tensile Strength, MPa"
  ],
  "columns_values": [
        "850": null,
        "875": null,
        "900": null
      }
    },
    {
      "block": 1,
      "line_no": 41,
      "nominal_composition": null,
      "product_form": "Plate",
      "spec_no": "SA/EN 10028–3",
      "type_grade": "P275NH",
      "alloy_desig_uns_no": null,
      "class_condition_temper": null,
      "size_thickness_mm": "60 < t ≤100",
      "min_tensile_strength_mpa": 370,
      "values": {
        "40": 369,
        "100": 369,
        "150": 369,
        "200": 369,
        "250": 369,
        "300": 369,
        "325": 369,
        "350": 369,
        "375": 369,
        "400": 365,
        "425": 343,
        "450": 316,
        "475": 286,
        "500": 255,
        "525": 225,
        "550": null,
        "575": null,
        "600": null,
        "625": null,
        "650": null,
        "675": null,
        "700": null,
        "725": null,
        "750": null,
        "775": null,
        "800": null,
        "825": null,
        "850": null,
        "875": null,
        "900": null
      }
    },
    {
      "block": 1,
      "line_no": 42,
      "nominal_composition": null,
      "product_form": "Bar",
      "spec_no": "SA–675",
      "type_grade": 55,
      "alloy_desig_uns_no": null,
      "class_condition_temper": null,
      "size_thickness_mm": null,
      "min_tensile_strength_mpa": 380,
      "values": {
        "40": 379,
        "100": 379,
        "150": 379,
        "200": 379,
        "250": 379,
        "300": 379,
        "325": 379,
        "350": 379,
        "375": 379,
        "400": 374,
        "425": 350,
        "450": 322,
        "475": 292,
        "500": 261,
        "525": 232,
        "550": null,
        "575": null,
        "600": null,
        "625": null,
        "650": null,
        "675": null,
        "700": null,
        "725": null,
        "750": null,
        "775": null,
        "800": null,
        "825": null,
        "850": null,
        "875": null,
        "900": null
      }
    },
    {
      "block": 1,
      "line_no": 43,
      "nominal_composition": null,
      "product_form": "Wld. pipe",
      "spec_no": "SA–134",
      "type_grade": "A283C",
      "alloy_desig_uns_no": "K02401",
      "class_condition_temper": null,
      "size_thickness_mm": null,
      "min_tensile_strength_mpa": 380,
      "values": {
        "40": 379,
        "100": 379,
        "150": 379,
        "200": 379,
        "250": 379,
        "300": 379,
        "325": 379,
        "350": 379,
        "375": 379,
        "400": 374,
        "425": 350,
        "450": 322,
        "475": 292,
        "500": 261,
        "525": 232,
        "550": null,
        "575": null,
        "600": null,
        "625": null,
        "650": null,
        "675": null,
        "700": null,
        "725": null,
        "750": null,
        "775": null,
        "800": null,
        "825": null,
        "850": null,
        "875": null,
        "900": null
      }
    },
    {
      "block": 1,
      "line_no": 44,
      "nominal_composition": null,
      "product_form": "Plate",
      "spec_no": "SA–283",
      "type_grade": "C",
      "alloy_desig_uns_no": "K02401",
      "class_condition_temper": null,
      "size_thickness_mm": null,
      "min_tensile_strength_mpa": 380,
      "values": {
        "40": 379,
        "100": 379,
        "150": 379,
        "200": 379,
        "250": 379,
        "300": 379,
        "325": 379,
        "350": 379,
        "375": 379,
        "400": 374,
        "425": 350,
        "450": 322,
        "475": 292,
        "500": 261,
        "525": 232,
        "550": null,
        "575": null,
        "600": null,
        "625": null,
        "650": null,
        "675": null,
        "700": null,
        "725": null,
        "750": null,
        "775": null,
        "800": null,
        "825": null,
        "850": null,
        "875": null,
        "900": null
      }
    },
    {
      "block": 1,
      "line_no": 45,
      "nominal_composition": null,
      "product_form": "Plate",
      "spec_no": "SA–285",
      "type_grade": "C",
      "alloy_desig_uns_no": "K02801",
      "class_condition_temper": null,
      "size_thickness_mm": null,
      "min_tensile_strength_mpa": 380,
      "values": {
        "40": 379,
        "100": 379,
        "150": 379,
        "200": 379,
        "250": 379,
        "300": 379,
        "325": 379,
        "350": 379,
        "375": 379,
        "400": 374,
        "425": 350,
        "450": 322,
        "475": 292,
        "500": 261,
        "525": 232,
        "550": null,
        "575": null,
        "600": null,
        "625": null,
        "650": null,
        "675": null,
        "700": null,
        "725": null,
        "750": null,
        "775": null,
        "800": null,
        "825": null,
        "850": null,
        "875": null,
        "900": null
      }
    },
    {
      "block": 2,
      "line_no": 1,
      "nominal_composition": null,
      "product_form": "Smls. & wld. pipe",
      "spec_no": "SA–333",
      "type_grade": 1,
      "alloy_desig_uns_no": "K03008",
      "class_condition_temper": null,
      "size_thickness_mm": null,
      "min_tensile_strength_mpa": 380,
      "values": {
        "40": 379,
        "100": 379,
        "150": 379,
        "200": 379,
        "250": 379,
        "300": 379,
        "325": 379,
        "350": 379,
        "375": 379,
        "400": 374,
        "425": 350,
        "450": 322,
        "475": 292,
        "500": 261,
        "525": 232,
        "550": null,
        "575": null,
        "600": null,
        "625": null,
        "650": null,
        "675": null,
        "700": null,
        "725": null,
        "750": null,
        "775": null,
        "800": null,
        "825": null,
        "850": null,
        "875": null,
        "900": null
      }
    },
    {
      "block": 2,
      "line_no": 2,
      "nominal_composition": null,
      "product_form": "Smls. & wld. tube",
      "spec_no": "SA–334",
      "type_grade": 1,
      "alloy_desig_uns_no": "K03008",
      "class_condition_temper": null,
      "size_thickness_mm": null,
      "min_tensile_strength_mpa": 380,
      "values": {
        "40": 379,
        "100": 379,
        "150": 379,
        "200": 379,
        "250": 379,
        "300": 379,
        "325": 379,
        "350": 379,
        "375": 379,
        "400": 374,
        "425": 350,
        "450": 322,
        "475": 292,
        "500": 261,
        "525": 232,
        "550": null,
        "575": null,
        "600": null,
        "625": null,
        "650": null,
        "675": null,
        "700": null,
        "725": null,
        "750": null,
        "775": null,
        "800": null,
        "825": null,
        "850": null,
        "875": null,
        "900": null
      }
    },
    {
      "block": 2,
      "line_no": 3,
      "nominal_composition": null,
      "product_form": "Plate",
      "spec_no": "SA–516",
      "type_grade": 55,
      "alloy_desig_uns_no": "K01800",
      "class_condition_temper": null,
      "size_thickness_mm": null,
      "min_tensile_strength_mpa": 380,
      "values": {
        "40": 379,
        "100": 379,
        "150": 379,
        "200": 379,
        "250": 379,
        "300": 379,
        "325": 379,
        "350": 379,
        "375": 379,
        "400": 374,
        "425": 350,
        "450": 322,
        "475": 292,
        "500": 261,
        "525": 232,
        "550": null,
        "575": null,
        "600": null,
        "625": null,
        "650": null,
        "675": null,
        "700": null,
        "725": null,
        "750": null,
        "775": null,
        "800": null,
        "825": null,
        "850": null,
        "875": null,
        "900": null
      }
    },
    {
      "block": 2,
      "line_no": 4,
      "nominal_composition": null,
      "product_form": "Smls. pipe",
      "spec_no": "SA–524",
      "type_grade": "II",
      "alloy_desig_uns_no": "K02104",
      "class_condition_temper": null,
      "size_thickness_mm": null,
      "min_tensile_strength_mpa": 380,
      "values": {
        "40": 379,
        "100": 379,
        "150": 379,
        "200": 379,
        "250": 379,
        "300": 379,
        "325": 379,
        "350": 379,
        "375": 379,
        "400": 374,
        "425": 350,
        "450": 322,
        "475": 292,
        "500": 261,
        "525": 232,
        "550": null,
        "575": null,
        "600": null,
        "625": null,
        "650": null,
        "675": null,
        "700": null,
        "725": null,
        "750": null,
        "775": null,
        "800": null,
        "825": null,
        "850": null,
        "875": null,
        "900": null
      }
    },
    {
      "block": 2,
      "line_no": 5,
      "nominal_composition": null,
      "product_form": "Wld. pipe",
      "spec_no": "SA–671",
      "type_grade": "CA55",
      "alloy_desig_uns_no": "K02801",
      "class_condition_temper": null,
      "size_thickness_mm": null,
      "min_tensile_strength_mpa": 380,
      "values": {
        "40": 379,
        "100": 379,
        "150": 379,
        "200": 379,
        "250": 379,
        "300": 379,
        "325": 379,
        "350": 379,
        "375": 379,
        "400": 374,
        "425": 350,
        "450": 322,
        "475": 292,
        "500": 261,
        "525": 232,
        "550": null,
        "575": null,
        "600": null,
        "625": null,
        "650": null,
        "675": null,
        "700": null,
        "725": null,
        "750": null,
        "775": null,
        "800": null,
        "825": null,
        "850": null,
        "875": null,
        "900": null
      }
    },
    {
      "block": 2,
      "line_no": 6,
      "nominal_composition": null,
      "product_form": "Wld. pipe",
      "spec_no": "SA–671",
      "type_grade": "CE55",
      "alloy_desig_uns_no": "K02202",
      "class_condition_temper": null,
      "size_thickness_mm": null,
      "min_tensile_strength_mpa": 380,
      "values": {
        "40": 379,
        "100": 379,
        "150": 379,
        "200": 379,
        "250": 379,
        "300": 379,
        "325": 379,
        "350": 379,
        "375": 379,
        "400": 374,
        "425": 350,
        "450": 322,
        "475": 292,
        "500": 261,
        "525": 232,
        "550": null,
        "575": null,
        "600": null,
        "625": null,
        "650": null,
        "675": null,
        "700": null,
        "725": null,
        "750": null,
        "775": null,
        "800": null,
        "825": null,
        "850": null,
        "875": null,
        "900": null
      }
    },
    {
      "block": 2,
      "line_no": 7,
      "nominal_composition": null,
      "product_form": "Wld. pipe",
      "spec_no": "SA–672",
      "type_grade": "A55",
      "alloy_desig_uns_no": "K02801",
      "class_condition_temper": null,
      "size_thickness_mm": null,
      "min_tensile_strength_mpa": 380,
      "values": {
        "40": 379,
        "100": 379,
        "150": 379,
        "200": 379,
        "250": 379,
        "300": 379,
        "325": 379,
        "350": 379,
        "375": 379,
        "400": 374,
        "425": 350,
        "450": 322,
        "475": 292,
        "500": 261,
        "525": 232,
        "550": null,
        "575": null,
        "600": null,
        "625": null,
        "650": null,
        "675": null,
        "700": null,
        "725": null,
        "750": null,
        "775": null,
        "800": null,
        "825": null,
        "850": null,
        "875": null,
        "900": null
      }
    },
    {
      "block": 2,
      "line_no": 8,
      "nominal_composition": null,
      "product_form": "Wld. pipe",
      "spec_no": "SA–672",
      "type_grade": "B55",
      "alloy_desig_uns_no": "K02001",
      "class_condition_temper": null,
      "size_thickness_mm": null,
      "min_tensile_strength_mpa": 380,
      "values": {
        "40": 379,
        "100": 379,
        "150": 379,
        "200": 379,
        "250": 379,
        "300": 379,
        "325": 379,
        "350": 379,
        "375": 379,
        "400": 374,
        "425": 350,
        "450": 322,
        "475": 292,
        "500": 261,
        "525": 232,
        "550": null,
        "575": null,
        "600": null,
        "625": null,
        "650": null,
        "675": null,
        "700": null,
        "725": null,
        "750": null,
        "775": null,
        "800": null,
        "825": null,
        "850": null,
        "875": null,
        "900": null
      }
    },
    {
      "block": 2,
      "line_no": 9,
      "nominal_composition": null,
      "product_form": "Wld. pipe",
      "spec_no": "SA–672",
      "type_grade": "C55",
      "alloy_desig_uns_no": "K01800",
      "class_condition_temper": null,
      "size_thickness_mm": null,
      "min_tensile_strength_mpa": 380,
      "values": {
        "40": 379,
        "100": 379,
        "150": 379,
        "200": 379,
        "250": 379,
        "300": 379,
        "325": 379,
        "350": 379,
        "375": 379,
        "400": 374,
        "425": 350,
        "450": 322,
        "475": 292,
        "500": 261,
        "525": 232,
        "550": null,
        "575": null,
        "600": null,
        "625": null,
        "650": null,
        "675": null,
        "700": null,
        "725": null,
        "750": null,
        "775": null,
        "800": null,
        "825": null,
        "850": null,
        "875": null,
        "900": null
      }
    },
    {
      "block": 2,
      "line_no": 10,
      "nominal_composition": null,
      "product_form": "Wld. pipe",
      "spec_no": "SA–672",
      "type_grade": "E55",
      "alloy_desig_uns_no": "K02202",
      "class_condition_temper": null,
      "size_thickness_mm": null,
      "min_tensile_strength_mpa": 380,
      "values": {
        "40": 379,
        "100": 379,
        "150": 379,
        "200": 379,
        "250": 379,
        "300": 379,
        "325": 379,
        "350": 379,
        "375": 379,
        "400": 374,
        "425": 350,
        "450": 322,
        "475": 292,
        "500": 261,
        "525": 232,
        "550": null,
        "575": null,
        "600": null,
        "625": null,
        "650": null,
        "675": null,
        "700": null,
        "725": null,
        "750": null,
        "775": null,
        "800": null,
        "825": null,
        "850": null,
        "875": null,
        "900": null
      }
    },
    {
      "block": 2,
      "line_no": 11,
      "nominal_composition": null,
      "product_form": "Sheet",
      "spec_no": "SA–414",
      "type_grade": "C",
      "alloy_desig_uns_no": "K02503",
      "class_condition_temper": null,
      "size_thickness_mm": null,
      "min_tensile_strength_mpa": 380,
      "values": {
        "40": 379,
        "100": 379,
        "150": 379,
        "200": 379,
        "250": 379,
        "300": 379,
        "325": 379,
        "350": 379,
        "375": 379,
        "400": 374,
        "425": 350,
        "450": 322,
        "475": 292,
        "500": 261,
        "525": 232,
        "550": null,
        "575": null,
        "600": null,
        "625": null,
        "650": null,
        "675": null,
        "700": null,
        "725": null,
        "750": null,
        "775": null,
        "800": null,
        "825": null,
        "850": null,
        "875": null,
        "900": null
      }
    },
    {
      "block": 2,
      "line_no": 12,
      "nominal_composition": null,
      "product_form": "Sheet, strip",
      "spec_no": "SA–1011",
      "type_grade": 40,
      "alloy_desig_uns_no": "SS",
      "class_condition_temper": null,
      "size_thickness_mm": "t ≤6",
      "min_tensile_strength_mpa": 380,
      "values": {
        "40": 379,
        "100": 379,
        "150": 379,
        "200": 379,
        "250": 379,
        "300": 379,
        "325": 379,
        "350": 379,
        "375": null,
        "400": null,
        "425": null,
        "450": null,
        "475": null,
        "500": null,
        "525": null,
        "550": null,
        "575": null,
        "600": null,
        "625": null,
        "650": null,
        "675": null,
        "700": null,
        "725": null,
        "750": null,
        "775": null,
        "800": null,
        "825": null,
        "850": null,
        "875": null,
        "900": null
      }
    },
    {
      "block": 2,
      "line_no": 13,
      "nominal_composition": null,
      "product_form": "Sheet, strip",
      "spec_no": "SA–1011",
      "type_grade": 45,
      "alloy_desig_uns_no": "HSLAS",
      "class_condition_temper": 2,
      "size_thickness_mm": null,
      "min_tensile_strength_mpa": 380,
      "values": {
        "40": 379,
        "100": 379,
        "150": 379,
        "200": 379,
        "250": 379,
        "300": 379,
        "325": 379,
        "350": 379,
        "375": null,
        "400": null,
        "425": null,
        "450": null,
        "475": null,
        "500": null,
        "525": null,
        "550": null,
        "575": null,
        "600": null,
        "625": null,
        "650": null,
        "675": null,
        "700": null,
        "725": null,
        "750": null,
        "775": null,
        "800": null,
        "825": null,
        "850": null,
        "875": null,
        "900": null
      }
    },
    {
      "block": 2,
      "line_no": 14,
      "nominal_composition": null,
      "product_form": "Plate",
      "spec_no": "SA/EN 10028–3",
      "type_grade": "P275NH",
      "alloy_desig_uns_no": null,
      "class_condition_temper": null,
      "size_thickness_mm": "≤60",
      "min_tensile_strength_mpa": 390,
      "values": {
        "40": 390,
        "100": 390,
        "150": 390,
        "200": 390,
        "250": 390,
        "300": 390,
        "325": 390,
        "350": 390,
        "375": 390,
        "400": 385,
        "425": 361,
        "450": 333,
        "475": 302,
        "500": 269,
        "525": 238,
        "550": null,
        "575": null,
        "600": null,
        "625": null,
        "650": null,
        "675": null,
        "700": null,
        "725": null,
        "750": null,
        "775": null,
        "800": null,
        "825": null,
        "850": null,
        "875": null,
        "900": null
      }
    },
    {
      "block": 2,
      "line_no": 15,
      "nominal_composition": null,
      "product_form": "Plate, sheet, bar",
      "spec_no": "SA–36",
      "type_grade": null,
      "alloy_desig_uns_no": "K02600",
      "class_condition_temper": null,
      "size_thickness_mm": null,
      "min_tensile_strength_mpa": 400,
      "values": {
        "40": 400,
        "100": 400,
        "150": 400,
        "200": 400,
        "250": 400,
        "300": 400,
        "325": 400,
        "350": 400,
        "375": 400,
        "400": 394,
        "425": 369,
        "450": 340,
        "475": 308,
        "500": 275,
        "525": 245,
        "550": null,
        "575": null,
        "600": null,
        "625": null,
        "650": null,
        "675": null,
        "700": null,
        "725": null,
        "750": null,
        "775": null,
        "800": null,
        "825": null,
        "850": null,
        "875": null,
        "900": null
      }
    },
    {
      "block": 2,
      "line_no": 16,
      "nominal_composition": null,
      "product_form": "Plate, sheet",
      "spec_no": "SA–662",
      "type_grade": "A",
      "alloy_desig_uns_no": "K01701",
      "class_condition_temper": null,
      "size_thickness_mm": null,
      "min_tensile_strength_mpa": 400,
      "values": {
        "40": 400,
        "100": 400,
        "150": 400,
        "200": 400,
        "250": 400,
        "300": 400,
        "325": 400,
        "350": 400,
        "375": 400,
        "400": 394,
        "425": 369,
        "450": 340,
        "475": 308,
        "500": 275,
        "525": 245,
        "550": null,
        "575": null,
        "600": null,
        "625": null,
        "650": null,
        "675": null,
        "700": null,
        "725": null,
        "750": null,
        "775": null,
        "800": null,
        "825": null,
        "850": null,
        "875": null,
        "900": null
      }
    },
    {
      "block": 2,
      "line_no": 17,
      "nominal_composition": null,
      "product_form": "Sheet, strip",
      "spec_no": "SA–1011",
      "type_grade": 36,
      "alloy_desig_uns_no": "SS",
      "class_condition_temper": "Type 2",
      "size_thickness_mm": "t ≤6",
      "min_tensile_strength_mpa": 400,
      "values": {
        "40": 402,
        "100": 400,
        "150": 400,
        "200": 400,
        "250": 400,
        "300": 400,
        "325": null,
        "350": null,
        "375": null,
        "400": null,
        "425": null,
        "450": null,
        "475": null,
        "500": null,
        "525": null,
        "550": null,
        "575": null,
        "600": null,
        "625": null,
        "650": null,
        "675": null,
        "700": null,
        "725": null,
        "750": null,
        "775": null,
        "800": null,
        "825": null,
        "850": null,
        "875": null,
        "900": null
      }
    },
    {
      "block": 2,
      "line_no": 18,
      "nominal_composition": null,
      "product_form": "Plate",
      "spec_no": "SA/EN 10028–2",
      "type_grade": "P265GH",
      "alloy_desig_uns_no": null,
      "class_condition_temper": null,
      "size_thickness_mm": "≤60",
      "min_tensile_strength_mpa": 410,
      "values": {
        "40": 410,
        "100": 410,
        "150": 410,
        "200": 410,
        "250": 410,
        "300": 410,
        "325": 410,
        "350": 410,
        "375": 410,
        "400": 404,
        "425": 379,
        "450": 349,
        "475": 316,
        "500": 282,
        "525": 250,
        "550": null,
        "575": null,
        "600": null,
        "625": null,
        "650": null,
        "675": null,
        "700": null,
        "725": null,
        "750": null,
        "775": null,
        "800": null,
        "825": null,
        "850": null,
        "875": null,
        "900": null
      }
    },
    {
      "block": 2,
      "line_no": 19,
      "nominal_composition": null,
      "product_form": "Smls. tube",
      "spec_no": "SA/EN 10216–2",
      "type_grade": "P265GH",
      "alloy_desig_uns_no": null,
      "class_condition_temper": null,
      "size_thickness_mm": "t ≤60",
      "min_tensile_strength_mpa": 410,
      "values": {
        "40": 410,
        "100": 410,
        "150": 410,
        "200": 410,
        "250": 410,
        "300": 410,
        "325": 410,
        "350": 410,
        "375": 410,
        "400": 404,
        "425": 379,
        "450": 349,
        "475": 316,
        "500": 282,
        "525": 250,
        "550": null,
        "575": null,
        "600": null,
        "625": null,
        "650": null,
        "675": null,
        "700": null,
        "725": null,
        "750": null,
        "775": null,
        "800": null,
        "825": null,
        "850": null,
        "875": null,
        "900": null
      }
    },
    {
      "block": 2,
      "line_no": 20,
      "nominal_composition": null,
      "product_form": "Plate, bar, shapes",
      "spec_no": "SA/IS 2062",
      "type_grade": "E250A",
      "alloy_desig_uns_no": null,
      "class_condition_temper": null,
      "size_thickness_mm": null,
      "min_tensile_strength_mpa": 410,
      "values": {
        "40": 410,
        "100": 410,
        "150": 410,
        "200": 410,
        "250": 410,
        "300": 410,
        "325": 410,
        "350": 410,
        "375": null,
        "400": null,
        "425": null,
        "450": null,
        "475": null,
        "500": null,
        "525": null,
        "550": null,
        "575": null,
        "600": null,
        "625": null,
        "650": null,
        "675": null,
        "700": null,
        "725": null,
        "750": null,
        "775": null,
        "800": null,
        "825": null,
        "850": null,
        "875": null,
        "900": null
      }
    },
    {
      "block": 2,
      "line_no": 21,
      "nominal_composition": null,
      "product_form": "Plate, bar, shapes",
      "spec_no": "SA/IS 2062",
      "type_grade": "E250BR",
      "alloy_desig_uns_no": null,
      "class_condition_temper": null,
      "size_thickness_mm": null,
      "min_tensile_strength_mpa": 410,
      "values": {
        "40": 410,
        "100": 410,
        "150": 410,
        "200": 410,
        "250": 410,
        "300": 410,
        "325": 410,
        "350": 410,
        "375": null,
        "400": null,
        "425": null,
        "450": null,
        "475": null,
        "500": null,
        "525": null,
        "550": null,
        "575": null,
        "600": null,
        "625": null,
        "650": null,
        "675": null,
        "700": null,
        "725": null,
        "750": null,
        "775": null,
        "800": null,
        "825": null,
        "850": null,
        "875": null,
        "900": null
      }
    },
    {
      "block": 2,
      "line_no": 22,
      "nominal_composition": null,
      "product_form": "Plate, bar, shapes",
      "spec_no": "SA/IS 2062",
      "type_grade": "E250 B0",
      "alloy_desig_uns_no": null,
      "class_condition_temper": null,
      "size_thickness_mm": null,
      "min_tensile_strength_mpa": 410,
      "values": {
        "40": 410,
        "100": 410,
        "150": 410,
        "200": 410,
        "250": 410,
        "300": 410,
        "325": 410,
        "350": 410,
        "375": null,
        "400": null,
        "425": null,
        "450": null,
        "475": null,
        "500": null,
        "525": null,
        "550": null,
        "575": null,
        "600": null,
        "625": null,
        "650": null,
        "675": null,
        "700": null,
        "725": null,
        "750": null,
        "775": null,
        "800": null,
        "825": null,
        "850": null,
        "875": null,
        "900": null
      }
    },
    {
      "block": 2,
      "line_no": 23,
      "nominal_composition": null,
      "product_form": "Plate, bar, shapes",
      "spec_no": "SA/IS 2062",
      "type_grade": "E250C",
      "alloy_desig_uns_no": null,
      "class_condition_temper": null,
      "size_thickness_mm": null,
      "min_tensile_strength_mpa": 410,
      "values": {
        "40": 410,
        "100": 410,
        "150": 410,
        "200": 410,
        "250": 410,
        "300": 410,
        "325": 410,
        "350": 410,
        "375": null,
        "400": null,
        "425": null,
        "450": null,
        "475": null,
        "500": null,
        "525": null,
        "550": null,
        "575": null,
        "600": null,
        "625": null,
        "650": null,
        "675": null,
        "700": null,
        "725": null,
        "750": null,
        "775": null,
        "800": null,
        "825": null,
        "850": null,
        "875": null,
        "900": null
      }
    },
    {
      "block": 2,
      "line_no": 24,
      "nominal_composition": null,
      "product_form": "Forgings",
      "spec_no": "SA–181",
      "type_grade": null,
      "alloy_desig_uns_no": "K03502",
      "class_condition_temper": 60,
      "size_thickness_mm": null,
      "min_tensile_strength_mpa": 415,
      "values": {
        "40": 414,
        "100": 414,
        "150": 414,
        "200": 414,
        "250": 414,
        "300": 414,
        "325": 414,
        "350": 414,
        "375": 414,
        "400": 408,
        "425": 382,
        "450": 352,
        "475": 319,
        "500": 285,
        "525": 253,
        "550": null,
        "575": null,
        "600": null,
        "625": null,
        "650": null,
        "675": null,
        "700": null,
        "725": null,
        "750": null,
        "775": null,
        "800": null,
        "825": null,
        "850": null,
        "875": null,
        "900": null
      }
    },
    {
      "block": 2,
      "line_no": 25,
      "nominal_composition": null,
      "product_form": "Castings",
      "spec_no": "SA–216",
      "type_grade": "WCA",
      "alloy_desig_uns_no": "J02502",
      "class_condition_temper": null,
      "size_thickness_mm": null,
      "min_tensile_strength_mpa": 415,
      "values": {
        "40": 414,
        "100": 414,
        "150": 414,
        "200": 414,
        "250": 414,
        "300": 414,
        "325": 414,
        "350": 414,
        "375": 414,
        "400": 408,
        "425": 382,
        "450": 352,
        "475": 319,
        "500": 285,
        "525": 253,
        "550": null,
        "575": null,
        "600": null,
        "625": null,
        "650": null,
        "675": null,
        "700": null,
        "725": null,
        "750": null,
        "775": null,
        "800": null,
        "825": null,
        "850": null,
        "875": null,
        "900": null
      }
    },
    {
      "block": 2,
      "line_no": 26,
      "nominal_composition": null,
      "product_form": "Forgings",
      "spec_no": "SA–266",
      "type_grade": 1,
      "alloy_desig_uns_no": "K03506",
      "class_condition_temper": null,
      "size_thickness_mm": null,
      "min_tensile_strength_mpa": 415,
      "values": {
        "40": 414,
        "100": 414,
        "150": 414,
        "200": 414,
        "250": 414,
        "300": 414,
        "325": 414,
        "350": 414,
        "375": 414,
        "400": 408,
        "425": 382,
        "450": 352,
        "475": 319,
        "500": 285,
        "525": 253,
        "550": null,
        "575": null,
        "600": null,
        "625": null,
        "650": null,
        "675": null,
        "700": null,
        "725": null,
        "750": null,
        "775": null,
        "800": null,
        "825": null,
        "850": null,
        "875": null,
        "900": null
      }
    },
    {
      "block": 2,
      "line_no": 27,
      "nominal_composition": null,
      "product_form": "Bolting",
      "spec_no": "SA–307",
      "type_grade": "A",
      "alloy_desig_uns_no": null,
      "class_condition_temper": null,
      "size_thickness_mm": "6 ≤t ≤100",
      "min_tensile_strength_mpa": 415,
      "values": {
        "40": 414,
        "100": 414,
        "150": 414,
        "200": 414,
        "250": 414,
        "300": 414,
        "325": 414,
        "350": 414,
        "375": 414,
        "400": 408,
        "425": 382,
        "450": 352,
        "475": 319,
        "500": 285,
        "525": 253,
        "550": null,
        "575": null,
        "600": null,
        "625": null,
        "650": null,
        "675": null,
        "700": null,
        "725": null,
        "750": null,
        "775": null,
        "800": null,
        "825": null,
        "850": null,
        "875": null,
        "900": null
      }
    },
    {
      "block": 2,
      "line_no": 28,
      "nominal_composition": null,
      "product_form": "Bolting",
      "spec_no": "SA–307",
      "type_grade": "B",
      "alloy_desig_uns_no": null,
      "class_condition_temper": null,
      "size_thickness_mm": null,
      "min_tensile_strength_mpa": 415,
      "values": {
        "40": 414,
        "100": 414,
        "150": 414,
        "200": 414,
        "250": 414,
        "300": 414,
        "325": 414,
        "350": 414,
        "375": 414,
        "400": 408,
        "425": 382,
        "450": 352,
        "475": 319,
        "500": 285,
        "525": 253,
        "550": null,
        "575": null,
        "600": null,
        "625": null,
        "650": null,
        "675": null,
        "700": null,
        "725": null,
        "750": null,
        "775": null,
        "800": null,
        "825": null,
        "850": null,
        "875": null,
        "900": null
      }
    },
    {
      "block": 2,
      "line_no": 29,
      "nominal_composition": null,
      "product_form": "Forgings",
      "spec_no": "SA–350",
      "type_grade": "LF1",
      "alloy_desig_uns_no": "K03009",
      "class_condition_temper": 1,
      "size_thickness_mm": null,
      "min_tensile_strength_mpa": 415,
      "values": {
        "40": 414,
        "100": 414,
        "150": 414,
        "200": 414,
        "250": 414,
        "300": 414,
        "325": 414,
        "350": 414,
        "375": 414,
        "400": 408,
        "425": 382,
        "450": 352,
        "475": 319,
        "500": 285,
        "525": 253,
        "550": null,
        "575": null,
        "600": null,
        "625": null,
        "650": null,
        "675": null,
        "700": null,
        "725": null,
        "750": null,
        "775": null,
        "800": null,
        "825": null,
        "850": null,
        "875": null,
        "900": null
      }
    },
    {
      "block": 2,
      "line_no": 30,
      "nominal_composition": null,
      "product_form": "Castings",
      "spec_no": "SA–352",
      "type_grade": "LCA",
      "alloy_desig_uns_no": "J02504",
      "class_condition_temper": null,
      "size_thickness_mm": null,
      "min_tensile_strength_mpa": 415,
      "values": {
        "40": 414,
        "100": 414,
        "150": 414,
        "200": 414,
        "250": 414,
        "300": 414,
        "325": 414,
        "350": 414,
        "375": 414,
        "400": 408,
        "425": 382,
        "450": 352,
        "475": 319,
        "500": 285,
        "525": 253,
        "550": null,
        "575": null,
        "600": null,
        "625": null,
        "650": null,
        "675": null,
        "700": null,
        "725": null,
        "750": null,
        "775": null,
        "800": null,
        "825": null,
        "850": null,
        "875": null,
        "900": null
      }
    },
    {
      "block": 2,
      "line_no": 31,
      "nominal_composition": null,
      "product_form": "Cast pipe",
      "spec_no": "SA–660",
      "type_grade": "WCA",
      "alloy_desig_uns_no": "J02504",
      "class_condition_temper": null,
      "size_thickness_mm": null,
      "min_tensile_strength_mpa": 415,
      "values": {
        "40": 414,
        "100": 414,
        "150": 414,
        "200": 414,
        "250": 414,
        "300": 414,
        "325": 414,
        "350": 414,
        "375": 414,
        "400": 408,
        "425": 382,
        "450": 352,
        "475": 319,
        "500": 285,
        "525": 253,
        "550": null,
        "575": null,
        "600": null,
        "625": null,
        "650": null,
        "675": null,
        "700": null,
        "725": null,
        "750": null,
        "775": null,
        "800": null,
        "825": null,
        "850": null,
        "875": null,
        "900": null
      }
    },
    {
      "block": 2,
      "line_no": 32,
      "nominal_composition": null,
      "product_form": "Bar",
      "spec_no": "SA–675",
      "type_grade": 60,
      "alloy_desig_uns_no": null,
      "class_condition_temper": null,
      "size_thickness_mm": null,
      "min_tensile_strength_mpa": 415,
      "values": {
        "40": 414,
        "100": 414,
        "150": 414,
        "200": 414,
        "250": 414,
        "300": 414,
        "325": 414,
        "350": 414,
        "375": 414,
        "400": 408,
        "425": 382,
        "450": 352,
        "475": 319,
        "500": 285,
        "525": 253,
        "550": null,
        "575": null,
        "600": null,
        "625": null,
        "650": null,
        "675": null,
        "700": null,
        "725": null,
        "750": null,
        "775": null,
        "800": null,
        "825": null,
        "850": null,
        "875": null,
        "900": null
      }
    },
    {
      "block": 2,
      "line_no": 33,
      "nominal_composition": null,
      "product_form": "Forgings",
      "spec_no": "SA–765",
      "type_grade": "I",
      "alloy_desig_uns_no": "K03046",
      "class_condition_temper": null,
      "size_thickness_mm": null,
      "min_tensile_strength_mpa": 415,
      "values": {
        "40": 414,
        "100": 414,
        "150": 414,
        "200": 414,
        "250": 414,
        "300": 414,
        "325": 414,
        "350": 414,
        "375": 414,
        "400": 408,
        "425": 382,
        "450": 352,
        "475": 319,
        "500": 285,
        "525": 253,
        "550": null,
        "575": null,
        "600": null,
        "625": null,
        "650": null,
        "675": null,
        "700": null,
        "725": null,
        "750": null,
        "775": null,
        "800": null,
        "825": null,
        "850": null,
        "875": null,
        "900": null
      }
    },
    {
      "block": 2,
      "line_no": 34,
      "nominal_composition": null,
      "product_form": "Plate",
      "spec_no": "SA–515",
      "type_grade": 60,
      "alloy_desig_uns_no": "K02401",
      "class_condition_temper": null,
      "size_thickness_mm": null,
      "min_tensile_strength_mpa": 415,
      "values": {
        "40": 414,
        "100": 414,
        "150": 414,
        "200": 414,
        "250": 414,
        "300": 414,
        "325": 414,
        "350": 414,
        "375": 414,
        "400": 408,
        "425": 382,
        "450": 352,
        "475": 319,
        "500": 285,
        "525": 253,
        "550": null,
        "575": null,
        "600": null,
        "625": null,
        "650": null,
        "675": null,
        "700": null,
        "725": null,
        "750": null,
        "775": null,
        "800": null,
        "825": null,
        "850": null,
        "875": null,
        "900": null
      }
    },
    {
      "block": 2,
      "line_no": 35,
      "nominal_composition": null,
      "product_form": "Plate",
      "spec_no": "SA–516",
      "type_grade": 60,
      "alloy_desig_uns_no": "K02100",
      "class_condition_temper": null,
      "size_thickness_mm": null,
      "min_tensile_strength_mpa": 415,
      "values": {
        "40": 414,
        "100": 414,
        "150": 414,
        "200": 414,
        "250": 414,
        "300": 414,
        "325": 414,
        "350": 414,
        "375": 414,
        "400": 408,
        "425": 382,
        "450": 352,
        "475": 319,
        "500": 285,
        "525": 253,
        "550": null,
        "575": null,
        "600": null,
        "625": null,
        "650": null,
        "675": null,
        "700": null,
        "725": null,
        "750": null,
        "775": null,
        "800": null,
        "825": null,
        "850": null,
        "875": null,
        "900": null
      }
    },
    {
      "block": 2,
      "line_no": 36,
      "nominal_composition": null,
      "product_form": "Wld. pipe",
      "spec_no": "SA–671",
      "type_grade": "CB60",
      "alloy_desig_uns_no": "K02401",
      "class_condition_temper": null,
      "size_thickness_mm": null,
      "min_tensile_strength_mpa": 415,
      "values": {
        "40": 414,
        "100": 414,
        "150": 414,
        "200": 414,
        "250": 414,
        "300": 414,
        "325": 414,
        "350": 414,
        "375": 414,
        "400": 408,
        "425": 382,
        "450": 352,
        "475": 319,
        "500": 285,
        "525": 253,
        "550": null,
        "575": null,
        "600": null,
        "625": null,
        "650": null,
        "675": null,
        "700": null,
        "725": null,
        "750": null,
        "775": null,
        "800": null,
        "825": null,
        "850": null,
        "875": null,
        "900": null
      }
    },
    {
      "block": 2,
      "line_no": 37,
      "nominal_composition": null,
      "product_form": "Wld. pipe",
      "spec_no": "SA–671",
      "type_grade": "CC60",
      "alloy_desig_uns_no": "K02100",
      "class_condition_temper": null,
      "size_thickness_mm": null,
      "min_tensile_strength_mpa": 415,
      "values": {
        "40": 414,
        "100": 414,
        "150": 414,
