Repository: danivelas0/asme-pcc

File: resources/bpvc_ii_d_metric_2025/table_y_1.json (part 2 of 71)
    "Min. Yield Strength, MPa",
    "Notes"
  ],
  "columns_values": [
      "class_condition_temper": null,
      "size_thickness_mm": "16 < t ≤40",
      "min_tensile_strength_mpa": 360,
      "min_yield_strength_mpa": 225,
      "notes": null,
      "values": {
        "40": 225,
        "65": 212,
        "100": 205,
        "125": 202,
        "150": 199,
        "175": 196,
        "200": 193,
        "225": 189,
        "250": 185,
        "275": 181,
        "300": 176,
        "325": 171,
        "350": 165,
        "375": 160,
        "400": 156,
        "425": 151,
        "450": 147,
        "475": 143,
        "500": 140,
        "525": 136,
        "550": null,
        "575": null,
        "600": null,
        "625": null,
        "650": null,
        "675": null,
        "700": null,
        "725": null,
        "750": null,
        "775": null,
        "800": null,
        "825": null,
        "850": null,
        "875": null,
        "900": null
      }
    },
    {
      "block": 1,
      "line_no": 36,
      "nominal_composition": null,
      "product_form": "Smls. tube",
      "spec_no": "SA/EN 10216–2",
      "type_grade": "P235GH",
      "alloy_desig_uns_no": null,
      "class_condition_temper": null,
      "size_thickness_mm": "t ≤16",
      "min_tensile_strength_mpa": 360,
      "min_yield_strength_mpa": 235,
      "notes": null,
      "values": {
        "40": 235,
        "65": 221,
        "100": 214,
        "125": 211,
        "150": 208,
        "175": 205,
        "200": 201,
        "225": 198,
        "250": 193,
        "275": 189,
        "300": 183,
        "325": 178,
        "350": 173,
        "375": 167,
        "400": 162,
        "425": 158,
        "450": 154,
        "475": 150,
        "500": 146,
        "525": 142,
        "550": null,
        "575": null,
        "600": null,
        "625": null,
        "650": null,
        "675": null,
        "700": null,
        "725": null,
        "750": null,
        "775": null,
        "800": null,
        "825": null,
        "850": null,
        "875": null,
        "900": null
      }
    },
    {
      "block": 1,
      "line_no": 37,
      "nominal_composition": null,
      "product_form": "Sheet, strip",
      "spec_no": "SA–1011",
      "type_grade": 36,
      "alloy_desig_uns_no": "SS",
      "class_condition_temper": "Type 1",
      "size_thickness_mm": "t ≤6",
      "min_tensile_strength_mpa": 365,
      "min_yield_strength_mpa": 250,
      "notes": null,
      "values": {
        "40": 248,
        "65": 233,
        "100": 227,
        "125": 223,
        "150": 219,
        "175": 216,
        "200": 213,
        "225": 209,
        "250": 204,
        "275": 199,
        "300": 194,
        "325": 188,
        "350": 183,
        "375": null,
        "400": null,
        "425": null,
        "450": null,
        "475": null,
        "500": null,
        "525": null,
        "550": null,
        "575": null,
        "600": null,
        "625": null,
        "650": null,
        "675": null,
        "700": null,
        "725": null,
        "750": null,
        "775": null,
        "800": null,
        "825": null,
        "850": null,
        "875": null,
        "900": null
      }
    },
    {
      "block": 1,
      "line_no": 38,
      "nominal_composition": null,
      "product_form": "Plate",
      "spec_no": "SA/EN 10028–3",
      "type_grade": "P275NH",
      "alloy_desig_uns_no": null,
      "class_condition_temper": null,
      "size_thickness_mm": "60 < t ≤100",
      "min_tensile_strength_mpa": 370,
      "min_yield_strength_mpa": 235,
      "notes": null,
      "values": {
        "40": 234,
        "65": 221,
        "100": 213,
        "125": 210,
        "150": 207,
        "175": 204,
        "200": 201,
        "225": 198,
        "250": 193,
        "275": 188,
        "300": 183,
        "325": 178,
        "350": 173,
        "375": 168,
        "400": 163,
        "425": 158,
        "450": 154,
        "475": 150,
        "500": 146,
        "525": 142,
        "550": null,
        "575": null,
        "600": null,
        "625": null,
        "650": null,
        "675": null,
        "700": null,
        "725": null,
        "750": null,
        "775": null,
        "800": null,
        "825": null,
        "850": null,
        "875": null,
        "900": null
      }
    },
    {
      "block": 1,
      "line_no": 39,
      "nominal_composition": null,
      "product_form": "Bar",
      "spec_no": "SA–675",
      "type_grade": 55,
      "alloy_desig_uns_no": null,
      "class_condition_temper": null,
      "size_thickness_mm": null,
      "min_tensile_strength_mpa": 380,
      "min_yield_strength_mpa": 190,
      "notes": null,
      "values": {
        "40": 190,
        "65": 178,
        "100": 173,
        "125": 170,
        "150": 167,
        "175": 165,
        "200": 163,
        "225": 159,
        "250": 156,
        "275": 152,
        "300": 148,
        "325": 144,
        "350": 139,
        "375": 135,
        "400": 131,
        "425": 127,
        "450": 124,
        "475": 121,
        "500": 118,
        "525": 114,
        "550": null,
        "575": null,
        "600": null,
        "625": null,
        "650": null,
        "675": null,
        "700": null,
        "725": null,
        "750": null,
        "775": null,
        "800": null,
        "825": null,
        "850": null,
        "875": null,
        "900": null
      }
    },
    {
      "block": 1,
      "line_no": 40,
      "nominal_composition": null,
      "product_form": "Wld. pipe",
      "spec_no": "SA–134",
      "type_grade": "A283C",
      "alloy_desig_uns_no": "K02401 …",
      "class_condition_temper": null,
      "size_thickness_mm": null,
      "min_tensile_strength_mpa": 380,
      "min_yield_strength_mpa": 205,
      "notes": null,
      "values": {
        "40": 207,
        "65": 195,
        "100": 189,
        "125": 186,
        "150": 183,
        "175": 180,
        "200": 177,
        "225": 174,
        "250": 170,
        "275": 166,
        "300": 161,
        "325": 157,
        "350": 152,
        "375": 148,
        "400": 143,
        "425": 139,
        "450": 135,
        "475": 132,
        "500": 128,
        "525": 125,
        "550": null,
        "575": null,
        "600": null,
        "625": null,
        "650": null,
        "675": null,
        "700": null,
        "725": null,
        "750": null,
        "775": null,
        "800": null,
        "825": null,
        "850": null,
        "875": null,
        "900": null
      }
    },
    {
      "block": 1,
      "line_no": 41,
      "nominal_composition": null,
      "product_form": "Plate",
      "spec_no": "SA–283",
      "type_grade": "C",
      "alloy_desig_uns_no": "K02401 …",
      "class_condition_temper": null,
      "size_thickness_mm": null,
      "min_tensile_strength_mpa": 380,
      "min_yield_strength_mpa": 205,
      "notes": null,
      "values": {
        "40": 207,
        "65": 195,
        "100": 189,
        "125": 186,
        "150": 183,
        "175": 180,
        "200": 177,
        "225": 174,
        "250": 170,
        "275": 166,
        "300": 161,
        "325": 157,
        "350": 152,
        "375": 148,
        "400": 143,
        "425": 139,
        "450": 135,
        "475": 132,
        "500": 128,
        "525": 125,
        "550": null,
        "575": null,
        "600": null,
        "625": null,
        "650": null,
        "675": null,
        "700": null,
        "725": null,
        "750": null,
        "775": null,
        "800": null,
        "825": null,
        "850": null,
        "875": null,
        "900": null
      }
    },
    {
      "block": 1,
      "line_no": 42,
      "nominal_composition": null,
      "product_form": "Plate",
      "spec_no": "SA–285",
      "type_grade": "C",
      "alloy_desig_uns_no": "K02801 …",
      "class_condition_temper": null,
      "size_thickness_mm": null,
      "min_tensile_strength_mpa": 380,
      "min_yield_strength_mpa": 205,
      "notes": null,
      "values": {
        "40": 207,
        "65": 195,
        "100": 189,
        "125": 186,
        "150": 183,
        "175": 180,
        "200": 177,
        "225": 174,
        "250": 170,
        "275": 166,
        "300": 161,
        "325": 157,
        "350": 152,
        "375": 148,
        "400": 143,
        "425": 139,
        "450": 135,
        "475": 132,
        "500": 128,
        "525": 125,
        "550": null,
        "575": null,
        "600": null,
        "625": null,
        "650": null,
        "675": null,
        "700": null,
        "725": null,
        "750": null,
        "775": null,
        "800": null,
        "825": null,
        "850": null,
        "875": null,
        "900": null
      }
    },
    {
      "block": 1,
      "line_no": 43,
      "nominal_composition": null,
      "product_form": "Smls. & wld. pipe",
      "spec_no": "SA–333",
      "type_grade": 1,
      "alloy_desig_uns_no": "K03008 …",
      "class_condition_temper": null,
      "size_thickness_mm": null,
      "min_tensile_strength_mpa": 380,
      "min_yield_strength_mpa": 205,
      "notes": null,
      "values": {
        "40": 207,
        "65": 195,
        "100": 189,
        "125": 186,
        "150": 183,
        "175": 180,
        "200": 177,
        "225": 174,
        "250": 170,
        "275": 166,
        "300": 161,
        "325": 157,
        "350": 152,
        "375": 148,
        "400": 143,
        "425": 139,
        "450": 135,
        "475": 132,
        "500": 128,
        "525": 125,
        "550": null,
        "575": null,
        "600": null,
        "625": null,
        "650": null,
        "675": null,
        "700": null,
        "725": null,
        "750": null,
        "775": null,
        "800": null,
        "825": null,
        "850": null,
        "875": null,
        "900": null
      }
    },
    {
      "block": 1,
      "line_no": 44,
      "nominal_composition": null,
      "product_form": "Smls. & wld. tube",
      "spec_no": "SA–334",
      "type_grade": 1,
      "alloy_desig_uns_no": "K03008 …",
      "class_condition_temper": null,
      "size_thickness_mm": null,
      "min_tensile_strength_mpa": 380,
      "min_yield_strength_mpa": 205,
      "notes": null,
      "values": {
        "40": 207,
        "65": 195,
        "100": 189,
        "125": 186,
        "150": 183,
        "175": 180,
        "200": 177,
        "225": 174,
        "250": 170,
        "275": 166,
        "300": 161,
        "325": 157,
        "350": 152,
        "375": 148,
        "400": 143,
        "425": 139,
        "450": 135,
        "475": 132,
        "500": 128,
        "525": 125,
        "550": null,
        "575": null,
        "600": null,
        "625": null,
        "650": null,
        "675": null,
        "700": null,
        "725": null,
        "750": null,
        "775": null,
        "800": null,
        "825": null,
        "850": null,
        "875": null,
        "900": null
      }
    },
    {
      "block": 1,
      "line_no": 45,
      "nominal_composition": null,
      "product_form": "Plate",
      "spec_no": "SA–516",
      "type_grade": 55,
      "alloy_desig_uns_no": "K01800 …",
      "class_condition_temper": null,
      "size_thickness_mm": null,
      "min_tensile_strength_mpa": 380,
      "min_yield_strength_mpa": 205,
      "notes": null,
      "values": {
        "40": 207,
        "65": 195,
        "100": 189,
        "125": 186,
        "150": 183,
        "175": 180,
        "200": 177,
        "225": 174,
        "250": 170,
        "275": 166,
        "300": 161,
        "325": 157,
        "350": 152,
        "375": 148,
        "400": 143,
        "425": 139,
        "450": 135,
        "475": 132,
        "500": 128,
        "525": 125,
        "550": null,
        "575": null,
        "600": null,
        "625": null,
        "650": null,
        "675": null,
        "700": null,
        "725": null,
        "750": null,
        "775": null,
        "800": null,
        "825": null,
        "850": null,
        "875": null,
        "900": null
      }
    },
    {
      "block": 2,
      "line_no": 1,
      "nominal_composition": null,
      "product_form": "Smls. pipe",
      "spec_no": "SA–524",
      "type_grade": "II",
      "alloy_desig_uns_no": "K02104 …",
      "class_condition_temper": null,
      "size_thickness_mm": null,
      "min_tensile_strength_mpa": 380,
      "min_yield_strength_mpa": 205,
      "notes": null,
      "values": {
        "40": 207,
        "65": 195,
        "100": 189,
        "125": 186,
        "150": 183,
        "175": 180,
        "200": 177,
        "225": 174,
        "250": 170,
        "275": 166,
        "300": 161,
        "325": 157,
        "350": 152,
        "375": 148,
        "400": 143,
        "425": 139,
        "450": 135,
        "475": 132,
        "500": 128,
        "525": 125,
        "550": null,
        "575": null,
        "600": null,
        "625": null,
        "650": null,
        "675": null,
        "700": null,
        "725": null,
        "750": null,
        "775": null,
        "800": null,
        "825": null,
        "850": null,
        "875": null,
        "900": null
      }
    },
    {
      "block": 2,
      "line_no": 2,
      "nominal_composition": null,
      "product_form": "Wld. pipe",
      "spec_no": "SA–671",
      "type_grade": "CA55",
      "alloy_desig_uns_no": "K02801 …",
      "class_condition_temper": null,
      "size_thickness_mm": null,
      "min_tensile_strength_mpa": 380,
      "min_yield_strength_mpa": 205,
      "notes": null,
      "values": {
        "40": 207,
        "65": 195,
        "100": 189,
        "125": 186,
        "150": 183,
        "175": 180,
        "200": 177,
        "225": 174,
        "250": 170,
        "275": 166,
        "300": 161,
        "325": 157,
        "350": 152,
        "375": 148,
        "400": 143,
        "425": 139,
        "450": 135,
        "475": 132,
        "500": 128,
        "525": 125,
        "550": null,
        "575": null,
        "600": null,
        "625": null,
        "650": null,
        "675": null,
        "700": null,
        "725": null,
        "750": null,
        "775": null,
        "800": null,
        "825": null,
        "850": null,
        "875": null,
        "900": null
      }
    },
    {
      "block": 2,
      "line_no": 3,
      "nominal_composition": null,
      "product_form": "Wld. pipe",
      "spec_no": "SA–671",
      "type_grade": "CE55",
      "alloy_desig_uns_no": "K02202 …",
      "class_condition_temper": null,
      "size_thickness_mm": null,
      "min_tensile_strength_mpa": 380,
      "min_yield_strength_mpa": 205,
      "notes": null,
      "values": {
        "40": 207,
        "65": 195,
        "100": 189,
        "125": 186,
        "150": 183,
        "175": 180,
        "200": 177,
        "225": 174,
        "250": 170,
        "275": 166,
        "300": 161,
        "325": 157,
        "350": 152,
        "375": 148,
        "400": 143,
        "425": 139,
        "450": 135,
        "475": 132,
        "500": 128,
        "525": 125,
        "550": null,
        "575": null,
        "600": null,
        "625": null,
        "650": null,
        "675": null,
        "700": null,
        "725": null,
        "750": null,
        "775": null,
        "800": null,
        "825": null,
        "850": null,
        "875": null,
        "900": null
      }
    },
    {
      "block": 2,
      "line_no": 4,
      "nominal_composition": null,
      "product_form": "Wld. pipe",
      "spec_no": "SA–672",
      "type_grade": "A55",
      "alloy_desig_uns_no": "K02801 …",
      "class_condition_temper": null,
      "size_thickness_mm": null,
      "min_tensile_strength_mpa": 380,
      "min_yield_strength_mpa": 205,
      "notes": null,
      "values": {
        "40": 207,
        "65": 195,
        "100": 189,
        "125": 186,
        "150": 183,
        "175": 180,
        "200": 177,
        "225": 174,
        "250": 170,
        "275": 166,
        "300": 161,
        "325": 157,
        "350": 152,
        "375": 148,
        "400": 143,
        "425": 139,
        "450": 135,
        "475": 132,
        "500": 128,
        "525": 125,
        "550": null,
        "575": null,
        "600": null,
        "625": null,
        "650": null,
        "675": null,
        "700": null,
        "725": null,
        "750": null,
        "775": null,
        "800": null,
        "825": null,
        "850": null,
        "875": null,
        "900": null
      }
    },
    {
      "block": 2,
      "line_no": 5,
      "nominal_composition": null,
      "product_form": "Wld. pipe",
      "spec_no": "SA–672",
      "type_grade": "B55",
      "alloy_desig_uns_no": "K02001 …",
      "class_condition_temper": null,
      "size_thickness_mm": null,
      "min_tensile_strength_mpa": 380,
      "min_yield_strength_mpa": 205,
      "notes": null,
      "values": {
        "40": 207,
        "65": 195,
        "100": 189,
        "125": 186,
        "150": 183,
        "175": 180,
        "200": 177,
        "225": 174,
        "250": 170,
        "275": 166,
        "300": 161,
        "325": 157,
        "350": 152,
        "375": 148,
        "400": 143,
        "425": 139,
        "450": 135,
        "475": 132,
        "500": 128,
        "525": 125,
        "550": null,
        "575": null,
        "600": null,
        "625": null,
        "650": null,
        "675": null,
        "700": null,
        "725": null,
        "750": null,
        "775": null,
        "800": null,
        "825": null,
        "850": null,
        "875": null,
        "900": null
      }
    },
    {
      "block": 2,
      "line_no": 6,
      "nominal_composition": null,
      "product_form": "Wld. pipe",
      "spec_no": "SA–672",
      "type_grade": "C55",
      "alloy_desig_uns_no": "K01800 …",
      "class_condition_temper": null,
      "size_thickness_mm": null,
      "min_tensile_strength_mpa": 380,
      "min_yield_strength_mpa": 205,
      "notes": null,
      "values": {
        "40": 207,
        "65": 195,
        "100": 189,
        "125": 186,
        "150": 183,
        "175": 180,
        "200": 177,
        "225": 174,
        "250": 170,
        "275": 166,
        "300": 161,
        "325": 157,
        "350": 152,
        "375": 148,
        "400": 143,
        "425": 139,
        "450": 135,
        "475": 132,
        "500": 128,
        "525": 125,
        "550": null,
        "575": null,
        "600": null,
        "625": null,
        "650": null,
        "675": null,
        "700": null,
        "725": null,
        "750": null,
        "775": null,
        "800": null,
        "825": null,
        "850": null,
        "875": null,
        "900": null
      }
    },
    {
      "block": 2,
      "line_no": 7,
      "nominal_composition": null,
      "product_form": "Wld. pipe",
      "spec_no": "SA–672",
      "type_grade": "E55",
      "alloy_desig_uns_no": "K02202 …",
      "class_condition_temper": null,
      "size_thickness_mm": null,
      "min_tensile_strength_mpa": 380,
      "min_yield_strength_mpa": 205,
      "notes": null,
      "values": {
        "40": 207,
        "65": 195,
        "100": 189,
        "125": 186,
        "150": 183,
        "175": 180,
        "200": 177,
        "225": 174,
        "250": 170,
        "275": 166,
        "300": 161,
        "325": 157,
        "350": 152,
        "375": 148,
        "400": 143,
        "425": 139,
        "450": 135,
        "475": 132,
        "500": 128,
        "525": 125,
        "550": null,
        "575": null,
        "600": null,
        "625": null,
        "650": null,
        "675": null,
        "700": null,
        "725": null,
        "750": null,
        "775": null,
        "800": null,
        "825": null,
        "850": null,
        "875": null,
        "900": null
      }
    },
    {
      "block": 2,
      "line_no": 8,
      "nominal_composition": null,
      "product_form": "Sheet",
      "spec_no": "SA–414",
      "type_grade": "C",
      "alloy_desig_uns_no": "K02503 …",
      "class_condition_temper": null,
      "size_thickness_mm": null,
      "min_tensile_strength_mpa": 380,
      "min_yield_strength_mpa": 230,
      "notes": null,
      "values": {
        "40": 228,
        "65": 214,
        "100": 207,
        "125": 204,
        "150": 201,
        "175": 198,
        "200": 195,
        "225": 191,
        "250": 187,
        "275": 183,
        "300": 178,
        "325": 173,
        "350": 167,
        "375": 162,
        "400": 157,
        "425": 153,
        "450": 149,
        "475": 145,
        "500": 142,
        "525": 137,
        "550": null,
        "575": null,
        "600": null,
        "625": null,
        "650": null,
        "675": null,
        "700": null,
        "725": null,
        "750": null,
        "775": null,
        "800": null,
        "825": null,
        "850": null,
        "875": null,
        "900": null
      }
    },
    {
      "block": 2,
      "line_no": 9,
      "nominal_composition": null,
      "product_form": "Plate",
      "spec_no": "SA/EN 10028–3",
      "type_grade": "P275NH",
      "alloy_desig_uns_no": null,
      "class_condition_temper": null,
      "size_thickness_mm": "40 < t ≤60",
      "min_tensile_strength_mpa": 390,
      "min_yield_strength_mpa": 255,
      "notes": null,
      "values": {
        "40": 255,
        "65": 240,
        "100": 232,
        "125": 229,
        "150": 225,
        "175": 222,
        "200": 218,
        "225": 214,
        "250": 210,
        "275": 204,
        "300": 199,
        "325": 193,
        "350": 187,
        "375": 182,
        "400": 176,
        "425": 171,
        "450": 167,
        "475": 162,
        "500": 158,
        "525": 154,
        "550": null,
        "575": null,
        "600": null,
        "625": null,
        "650": null,
        "675": null,
        "700": null,
        "725": null,
        "750": null,
        "775": null,
        "800": null,
        "825": null,
        "850": null,
        "875": null,
        "900": null
      }
    },
    {
      "block": 2,
      "line_no": 10,
      "nominal_composition": null,
      "product_form": "Sheet, strip",
      "spec_no": "SA–1011",
      "type_grade": 40,
      "alloy_desig_uns_no": "SS …",
      "class_condition_temper": null,
      "size_thickness_mm": "t ≤6",
      "min_tensile_strength_mpa": 380,
      "min_yield_strength_mpa": 275,
      "notes": null,
      "values": {
        "40": 276,
        "65": 259,
        "100": 251,
        "125": 248,
        "150": 244,
        "175": 240,
        "200": 237,
        "225": 232,
        "250": 227,
        "275": 221,
        "300": 216,
        "325": 209,
        "350": 202,
        "375": null,
        "400": null,
        "425": null,
        "450": null,
        "475": null,
        "500": null,
        "525": null,
        "550": null,
        "575": null,
        "600": null,
        "625": null,
        "650": null,
        "675": null,
        "700": null,
        "725": null,
        "750": null,
        "775": null,
        "800": null,
        "825": null,
        "850": null,
        "875": null,
        "900": null
      }
    },
    {
      "block": 2,
      "line_no": 11,
      "nominal_composition": null,
      "product_form": "Sheet, strip",
      "spec_no": "SA–1011",
      "type_grade": 45,
      "alloy_desig_uns_no": "HSLAS 2",
      "class_condition_temper": null,
      "size_thickness_mm": null,
      "min_tensile_strength_mpa": 380,
      "min_yield_strength_mpa": 310,
      "notes": null,
      "values": {
        "40": 310,
        "65": 292,
        "100": 283,
        "125": 279,
        "150": 274,
        "175": 270,
        "200": 266,
        "225": 261,
        "250": 255,
        "275": 249,
        "300": 242,
        "325": 235,
        "350": 228,
        "375": null,
        "400": null,
        "425": null,
        "450": null,
        "475": null,
        "500": null,
        "525": null,
        "550": null,
        "575": null,
        "600": null,
        "625": null,
        "650": null,
        "675": null,
        "700": null,
        "725": null,
        "750": null,
        "775": null,
        "800": null,
        "825": null,
        "850": null,
        "875": null,
        "900": null
      }
    },
    {
      "block": 2,
      "line_no": 12,
      "nominal_composition": null,
      "product_form": "Plate",
      "spec_no": "SA/EN 10028–3",
      "type_grade": "P275NH",
      "alloy_desig_uns_no": null,
      "class_condition_temper": null,
      "size_thickness_mm": "16 < t ≤40",
      "min_tensile_strength_mpa": 390,
      "min_yield_strength_mpa": 265,
      "notes": null,
      "values": {
        "40": 265,
        "65": 250,
        "100": 242,
        "125": 239,
        "150": 235,
        "175": 231,
        "200": 227,
        "225": 224,
        "250": 218,
        "275": 213,
        "300": 207,
        "325": 201,
        "350": 195,
        "375": 189,
        "400": 183,
        "425": 178,
        "450": 173,
        "475": 169,
        "500": 164,
        "525": 160,
        "550": null,
        "575": null,
        "600": null,
        "625": null,
        "650": null,
        "675": null,
        "700": null,
        "725": null,
        "750": null,
        "775": null,
        "800": null,
        "825": null,
        "850": null,
        "875": null,
        "900": null
      }
    },
    {
      "block": 2,
      "line_no": 13,
      "nominal_composition": null,
      "product_form": "Plate",
      "spec_no": "SA/EN 10028–3",
      "type_grade": "P275NH",
      "alloy_desig_uns_no": null,
      "class_condition_temper": null,
      "size_thickness_mm": null,
      "min_tensile_strength_mpa": 390,
      "min_yield_strength_mpa": 275,
      "notes": null,
      "values": {
        "40": 275,
        "65": 258,
        "100": 251,
        "125": 247,
        "150": 243,
        "175": 239,
        "200": 236,
        "225": 231,
        "250": 226,
        "275": 221,
        "300": 215,
        "325": 208,
        "350": 202,
        "375": 196,
        "400": 190,
        "425": 185,
        "450": 180,
        "475": 175,
        "500": 171,
        "525": 166,
        "550": null,
        "575": null,
        "600": null,
        "625": null,
        "650": null,
        "675": null,
        "700": null,
        "725": null,
        "750": null,
        "775": null,
        "800": null,
        "825": null,
        "850": null,
        "875": null,
        "900": null
      }
    },
    {
      "block": 2,
      "line_no": 14,
      "nominal_composition": null,
      "product_form": "Plate, sheet, bar",
      "spec_no": "SA–36",
      "type_grade": null,
      "alloy_desig_uns_no": "K02600 …",
      "class_condition_temper": null,
      "size_thickness_mm": null,
      "min_tensile_strength_mpa": 400,
      "min_yield_strength_mpa": 250,
      "notes": null,
      "values": {
        "40": 248,
        "65": 233,
        "100": 227,
        "125": 223,
        "150": 219,
        "175": 216,
        "200": 213,
        "225": 209,
        "250": 204,
        "275": 199,
        "300": 194,
        "325": 188,
        "350": 183,
        "375": 177,
        "400": 171,
        "425": 166,
        "450": 162,
        "475": 158,
        "500": 154,
        "525": 150,
        "550": null,
        "575": null,
        "600": null,
        "625": null,
        "650": null,
        "675": null,
        "700": null,
        "725": null,
        "750": null,
        "775": null,
        "800": null,
        "825": null,
        "850": null,
        "875": null,
        "900": null
      }
    },
    {
      "block": 2,
      "line_no": 15,
      "nominal_composition": null,
      "product_form": "Plate, sheet",
      "spec_no": "SA–662",
      "type_grade": "A",
      "alloy_desig_uns_no": "K01701 …",
      "class_condition_temper": null,
      "size_thickness_mm": null,
      "min_tensile_strength_mpa": 400,
      "min_yield_strength_mpa": 275,
      "notes": null,
      "values": {
        "40": 276,
        "65": 259,
        "100": 251,
        "125": 248,
        "150": 244,
        "175": 240,
        "200": 237,
        "225": 232,
        "250": 227,
        "275": 221,
        "300": 216,
        "325": 209,
        "350": 202,
        "375": 196,
        "400": 191,
        "425": 185,
        "450": 180,
        "475": 176,
        "500": 171,
        "525": 167,
        "550": null,
        "575": null,
        "600": null,
        "625": null,
        "650": null,
        "675": null,
        "700": null,
        "725": null,
        "750": null,
        "775": null,
        "800": null,
        "825": null,
        "850": null,
        "875": null,
        "900": null
      }
    },
    {
      "block": 2,
      "line_no": 16,
      "nominal_composition": null,
      "product_form": "Sheet, strip",
      "spec_no": "SA–1011",
      "type_grade": 36,
      "alloy_desig_uns_no": "SS",
      "class_condition_temper": "Type 2",
      "size_thickness_mm": "t ≤6",
      "min_tensile_strength_mpa": 400,
      "min_yield_strength_mpa": 250,
      "notes": null,
      "values": {
        "40": 248,
        "65": 233,
        "100": 227,
        "125": 223,
        "150": 219,
        "175": 216,
        "200": 213,
        "225": 209,
        "250": 204,
        "275": 199,
        "300": 194,
        "325": 188,
        "350": 183,
        "375": null,
        "400": null,
        "425": null,
        "450": null,
        "475": null,
        "500": null,
        "525": null,
        "550": null,
        "575": null,
        "600": null,
        "625": null,
        "650": null,
        "675": null,
        "700": null,
        "725": null,
        "750": null,
        "775": null,
        "800": null,
        "825": null,
        "850": null,
        "875": null,
        "900": null
      }
    },
    {
      "block": 2,
      "line_no": 17,
      "nominal_composition": null,
      "product_form": "Plate, bar, shapes",
      "spec_no": "SA/IS 2062",
      "type_grade": "E250A",
      "alloy_desig_uns_no": null,
      "class_condition_temper": null,
      "size_thickness_mm": "t > 40",
      "min_tensile_strength_mpa": 410,
      "min_yield_strength_mpa": 230,
      "notes": null,
      "values": {
        "40": 230,
        "65": 215,
        "100": 209,
        "125": 206,
        "150": 203,
        "175": 201,
        "200": 197,
        "225": 194,
        "250": 189,
        "275": 185,
        "300": 180,
        "325": 174,
        "350": 169,
        "375": null,
        "400": null,
        "425": null,
        "450": null,
        "475": null,
        "500": null,
        "525": null,
        "550": null,
        "575": null,
        "600": null,
        "625": null,
        "650": null,
        "675": null,
        "700": null,
        "725": null,
        "750": null,
        "775": null,
        "800": null,
        "825": null,
        "850": null,
        "875": null,
        "900": null
      }
    },
    {
      "block": 2,
      "line_no": 18,
      "nominal_composition": null,
      "product_form": "Plate, bar, shapes",
      "spec_no": "SA/IS 2062",
      "type_grade": "E250BR",
      "alloy_desig_uns_no": null,
      "class_condition_temper": null,
      "size_thickness_mm": "t > 40",
      "min_tensile_strength_mpa": 410,
      "min_yield_strength_mpa": 230,
      "notes": null,
      "values": {
        "40": 230,
        "65": 215,
        "100": 209,
        "125": 206,
        "150": 203,
        "175": 201,
        "200": 197,
        "225": 194,
        "250": 189,
        "275": 185,
        "300": 180,
        "325": 174,
        "350": 169,
        "375": null,
        "400": null,
        "425": null,
        "450": null,
        "475": null,
        "500": null,
        "525": null,
        "550": null,
        "575": null,
        "600": null,
        "625": null,
        "650": null,
        "675": null,
        "700": null,
        "725": null,
        "750": null,
        "775": null,
        "800": null,
        "825": null,
        "850": null,
        "875": null,
        "900": null
      }
    },
    {
      "block": 2,
      "line_no": 19,
      "nominal_composition": null,
      "product_form": "Plate, bar, shapes",
      "spec_no": "SA/IS 2062",
      "type_grade": "E250 B0",
      "alloy_desig_uns_no": null,
      "class_condition_temper": null,
      "size_thickness_mm": "t > 40",
      "min_tensile_strength_mpa": 410,
      "min_yield_strength_mpa": 230,
      "notes": null,
      "values": {
        "40": 230,
        "65": 215,
        "100": 209,
        "125": 206,
        "150": 203,
        "175": 201,
        "200": 197,
        "225": 194,
        "250": 189,
        "275": 185,
        "300": 180,
        "325": 174,
        "350": 169,
        "375": null,
        "400": null,
        "425": null,
        "450": null,
        "475": null,
        "500": null,
        "525": null,
        "550": null,
        "575": null,
        "600": null,
        "625": null,
        "650": null,
        "675": null,
        "700": null,
        "725": null,
        "750": null,
        "775": null,
        "800": null,
        "825": null,
        "850": null,
        "875": null,
        "900": null
      }
    },
    {
      "block": 2,
      "line_no": 20,
      "nominal_composition": null,
      "product_form": "Plate, bar, shapes",
      "spec_no": "SA/IS 2062",
      "type_grade": "E250C",
      "alloy_desig_uns_no": null,
      "class_condition_temper": null,
      "size_thickness_mm": "t > 40",
      "min_tensile_strength_mpa": 410,
      "min_yield_strength_mpa": 230,
      "notes": null,
      "values": {
        "40": 230,
        "65": 215,
        "100": 209,
        "125": 206,
        "150": 203,
        "175": 201,
        "200": 197,
        "225": 194,
        "250": 189,
        "275": 185,
        "300": 180,
        "325": 174,
        "350": 169,
        "375": null,
        "400": null,
        "425": null,
        "450": null,
        "475": null,
        "500": null,
        "525": null,
        "550": null,
        "575": null,
        "600": null,
        "625": null,
        "650": null,
        "675": null,
        "700": null,
        "725": null,
        "750": null,
        "775": null,
        "800": null,
        "825": null,
        "850": null,
        "875": null,
        "900": null
      }
    },
    {
      "block": 2,
      "line_no": 21,
      "nominal_composition": null,
      "product_form": "Plate, bar, shapes",
      "spec_no": "SA/IS 2062",
      "type_grade": "E250A",
      "alloy_desig_uns_no": null,
      "class_condition_temper": null,
      "size_thickness_mm": "20 < t ≤40",
      "min_tensile_strength_mpa": 410,
      "min_yield_strength_mpa": 240,
      "notes": null,
      "values": {
        "40": 240,
        "65": 225,
        "100": 218,
        "125": 215,
        "150": 212,
        "175": 209,
        "200": 206,
        "225": 202,
        "250": 198,
        "275": 193,
        "300": 187,
        "325": 182,
        "350": 176,
        "375": null,
        "400": null,
        "425": null,
        "450": null,
        "475": null,
        "500": null,
        "525": null,
        "550": null,
        "575": null,
        "600": null,
        "625": null,
        "650": null,
        "675": null,
        "700": null,
        "725": null,
        "750": null,
        "775": null,
        "800": null,
        "825": null,
        "850": null,
        "875": null,
        "900": null
      }
    },
    {
      "block": 2,
      "line_no": 22,
      "nominal_composition": null,
      "product_form": "Plate, bar, shapes",
      "spec_no": "SA/IS 2062",
      "type_grade": "E250BR",
      "alloy_desig_uns_no": null,
      "class_condition_temper": null,
      "size_thickness_mm": "20 < t ≤40",
      "min_tensile_strength_mpa": 410,
      "min_yield_strength_mpa": 240,
      "notes": null,
      "values": {
        "40": 240,
        "65": 225,
        "100": 218,
        "125": 215,
        "150": 212,
        "175": 209,
        "200": 206,
        "225": 202,
        "250": 198,
        "275": 193,
        "300": 187,
        "325": 182,
        "350": 176,
        "375": null,
        "400": null,
        "425": null,
        "450": null,
        "475": null,
        "500": null,
        "525": null,
        "550": null,
        "575": null,
        "600": null,
        "625": null,
        "650": null,
        "675": null,
        "700": null,
        "725": null,
        "750": null,
        "775": null,
        "800": null,
        "825": null,
        "850": null,
        "875": null,
        "900": null
      }
    },
    {
      "block": 2,
      "line_no": 23,
      "nominal_composition": null,
      "product_form": "Plate, bar, shapes",
      "spec_no": "SA/IS 2062",
      "type_grade": "E250 B0",
      "alloy_desig_uns_no": null,
      "class_condition_temper": null,
      "size_thickness_mm": "20 < t ≤40",
      "min_tensile_strength_mpa": 410,
      "min_yield_strength_mpa": 240,
      "notes": null,
      "values": {
        "40": 240,
        "65": 225,
        "100": 218,
        "125": 215,
        "150": 212,
        "175": 209,
        "200": 206,
        "225": 202,
        "250": 198,
        "275": 193,
        "300": 187,
        "325": 182,
        "350": 176,
        "375": null,
        "400": null,
        "425": null,
        "450": null,
        "475": null,
        "500": null,
        "525": null,
        "550": null,
        "575": null,
        "600": null,
        "625": null,
        "650": null,
        "675": null,
        "700": null,
        "725": null,
        "750": null,
        "775": null,
        "800": null,
        "825": null,
        "850": null,
        "875": null,
        "900": null
      }
    },
    {
      "block": 2,
      "line_no": 24,
      "nominal_composition": null,
      "product_form": "Plate, bar, shapes",
      "spec_no": "SA/IS 2062",
      "type_grade": "E250C",
      "alloy_desig_uns_no": null,
      "class_condition_temper": null,
      "size_thickness_mm": "20 < t ≤40",
      "min_tensile_strength_mpa": 410,
      "min_yield_strength_mpa": 240,
      "notes": null,
      "values": {
        "40": 240,
        "65": 225,
        "100": 218,
        "125": 215,
        "150": 212,
        "175": 209,
        "200": 206,
        "225": 202,
        "250": 198,
        "275": 193,
        "300": 187,
        "325": 182,
        "350": 176,
        "375": null,
        "400": null,
        "425": null,
        "450": null,
        "475": null,
        "500": null,
        "525": null,
        "550": null,
        "575": null,
        "600": null,
        "625": null,
        "650": null,
        "675": null,
        "700": null,
        "725": null,
        "750": null,
        "775": null,
        "800": null,
        "825": null,
        "850": null,
        "875": null,
        "900": null
      }
    },
    {
      "block": 2,
      "line_no": 25,
      "nominal_composition": null,
      "product_form": "Plate",
      "spec_no": "SA/EN 10028–2",
      "type_grade": "P265GH",
      "alloy_desig_uns_no": null,
      "class_condition_temper": null,
      "size_thickness_mm": null,
      "min_tensile_strength_mpa": 410,
      "min_yield_strength_mpa": 245,
      "notes": null,
      "values": {
        "40": 245,
        "65": 230,
        "100": 223,
        "125": 220,
        "150": 217,
        "175": 213,
        "200": 210,
        "225": 206,
        "250": 202,
        "275": 197,
        "300": 191,
        "325": 186,
        "350": 180,
        "375": 175,
        "400": 169,
        "425": 165,
