Repository: danivelas0/asme-pcc

File: resources/bpvc_ii_d_metric_2025/table_1a.json (part 3 of 57)
    "External Pressure Chart No.",
    "Notes"
  ],
  "columns_values": [
      "spec_no": "SA–662",
      "type_grade": "A",
      "alloy_desig_uns_no": "K01701",
      "class_condition_temper": null,
      "size_thickness_mm": null,
      "p_no": 1,
      "group_no": 1,
      "min_tensile_strength_mpa": 400,
      "min_yield_strength_mpa": 275,
      "i": "NP",
      "limits_iii": "NP",
      "viii_1": 371,
      "xii": 343,
      "external_pressure_chart_no": "CS–2 T1",
      "notes": null,
      "values": {
        "40": 114,
        "65": 114,
        "100": 114,
        "125": 114,
        "150": 114,
        "200": 114,
        "250": 114,
        "300": 114,
        "325": 114,
        "350": 114,
        "375": 105,
        "400": null,
        "425": null,
        "450": null,
        "475": null,
        "500": null,
        "525": null,
        "550": null,
        "575": null,
        "600": null,
        "625": null,
        "650": null,
        "675": null,
        "700": null,
        "725": null,
        "750": null,
        "775": null,
        "800": null,
        "825": null,
        "850": null,
        "875": null,
        "900": null
      }
    },
    {
      "block": 2,
      "line_no": 19,
      "nominal_composition": "Carbon steel",
      "product_form": "Sheet, strip",
      "spec_no": "SA–1011",
      "type_grade": 36,
      "alloy_desig_uns_no": "SS",
      "class_condition_temper": "Type 2",
      "size_thickness_mm": "t ≤6",
      "p_no": null,
      "group_no": null,
      "min_tensile_strength_mpa": 400,
      "min_yield_strength_mpa": 250,
      "i": "NP",
      "limits_iii": "NP",
      "viii_1": 316,
      "xii": 316,
      "external_pressure_chart_no": "CS–2 …",
      "notes": null,
      "values": {
        "40": 114,
        "65": 114,
        "100": 114,
        "125": 114,
        "150": 114,
        "200": 114,
        "250": 114,
        "300": 114,
        "325": 114,
        "350": 114,
        "375": null,
        "400": null,
        "425": null,
        "450": null,
        "475": null,
        "500": null,
        "525": null,
        "550": null,
        "575": null,
        "600": null,
        "625": null,
        "650": null,
        "675": null,
        "700": null,
        "725": null,
        "750": null,
        "775": null,
        "800": null,
        "825": null,
        "850": null,
        "875": null,
        "900": null
      }
    },
    {
      "block": 2,
      "line_no": 20,
      "nominal_composition": "Carbon steel",
      "product_form": "Plate, bar, shapes",
      "spec_no": "SA/IS 2062",
      "type_grade": "E250A",
      "alloy_desig_uns_no": null,
      "class_condition_temper": null,
      "size_thickness_mm": "t > 40",
      "p_no": 1,
      "group_no": 1,
      "min_tensile_strength_mpa": 410,
      "min_yield_strength_mpa": 230,
      "i": "NP",
      "limits_iii": "NP",
      "viii_1": 343,
      "xii": 343,
      "external_pressure_chart_no": "CS–2 …",
      "notes": null,
      "values": {
        "40": 117,
        "65": 117,
        "100": 117,
        "125": 117,
        "150": 117,
        "200": 117,
        "250": 117,
        "300": 117,
        "325": 116,
        "350": 113,
        "375": null,
        "400": null,
        "425": null,
        "450": null,
        "475": null,
        "500": null,
        "525": null,
        "550": null,
        "575": null,
        "600": null,
        "625": null,
        "650": null,
        "675": null,
        "700": null,
        "725": null,
        "750": null,
        "775": null,
        "800": null,
        "825": null,
        "850": null,
        "875": null,
        "900": null
      }
    },
    {
      "block": 2,
      "line_no": 21,
      "nominal_composition": "Carbon steel",
      "product_form": "Plate, bar, shapes",
      "spec_no": "SA/IS 2062",
      "type_grade": "E250BR",
      "alloy_desig_uns_no": null,
      "class_condition_temper": null,
      "size_thickness_mm": "t > 40",
      "p_no": 1,
      "group_no": 1,
      "min_tensile_strength_mpa": 410,
      "min_yield_strength_mpa": 230,
      "i": "NP",
      "limits_iii": "NP",
      "viii_1": 343,
      "xii": 343,
      "external_pressure_chart_no": "CS–2 …",
      "notes": null,
      "values": {
        "40": 117,
        "65": 117,
        "100": 117,
        "125": 117,
        "150": 117,
        "200": 117,
        "250": 117,
        "300": 117,
        "325": 116,
        "350": 113,
        "375": null,
        "400": null,
        "425": null,
        "450": null,
        "475": null,
        "500": null,
        "525": null,
        "550": null,
        "575": null,
        "600": null,
        "625": null,
        "650": null,
        "675": null,
        "700": null,
        "725": null,
        "750": null,
        "775": null,
        "800": null,
        "825": null,
        "850": null,
        "875": null,
        "900": null
      }
    },
    {
      "block": 2,
      "line_no": 22,
      "nominal_composition": "Carbon steel",
      "product_form": "Plate, bar, shapes",
      "spec_no": "SA/IS 2062",
      "type_grade": "E250 B0",
      "alloy_desig_uns_no": null,
      "class_condition_temper": null,
      "size_thickness_mm": "t > 40",
      "p_no": 1,
      "group_no": 1,
      "min_tensile_strength_mpa": 410,
      "min_yield_strength_mpa": 230,
      "i": "NP",
      "limits_iii": "NP",
      "viii_1": 343,
      "xii": 343,
      "external_pressure_chart_no": "CS–2 …",
      "notes": null,
      "values": {
        "40": 117,
        "65": 117,
        "100": 117,
        "125": 117,
        "150": 117,
        "200": 117,
        "250": 117,
        "300": 117,
        "325": 116,
        "350": 113,
        "375": null,
        "400": null,
        "425": null,
        "450": null,
        "475": null,
        "500": null,
        "525": null,
        "550": null,
        "575": null,
        "600": null,
        "625": null,
        "650": null,
        "675": null,
        "700": null,
        "725": null,
        "750": null,
        "775": null,
        "800": null,
        "825": null,
        "850": null,
        "875": null,
        "900": null
      }
    },
    {
      "block": 2,
      "line_no": 23,
      "nominal_composition": "Carbon steel",
      "product_form": "Plate, bar, shapes",
      "spec_no": "SA/IS 2062",
      "type_grade": "E250C",
      "alloy_desig_uns_no": null,
      "class_condition_temper": null,
      "size_thickness_mm": "t > 40",
      "p_no": 1,
      "group_no": 1,
      "min_tensile_strength_mpa": 410,
      "min_yield_strength_mpa": 230,
      "i": "NP",
      "limits_iii": "NP",
      "viii_1": 343,
      "xii": "NP",
      "external_pressure_chart_no": "CS–2 …",
      "notes": null,
      "values": {
        "40": 117,
        "65": 117,
        "100": 117,
        "125": 117,
        "150": 117,
        "200": 117,
        "250": 117,
        "300": 117,
        "325": 116,
        "350": 113,
        "375": null,
        "400": null,
        "425": null,
        "450": null,
        "475": null,
        "500": null,
        "525": null,
        "550": null,
        "575": null,
        "600": null,
        "625": null,
        "650": null,
        "675": null,
        "700": null,
        "725": null,
        "750": null,
        "775": null,
        "800": null,
        "825": null,
        "850": null,
        "875": null,
        "900": null
      }
    },
    {
      "block": 2,
      "line_no": 24,
      "nominal_composition": "Carbon steel",
      "product_form": "Plate, bar, shapes",
      "spec_no": "SA/IS 2062",
      "type_grade": "E250A",
      "alloy_desig_uns_no": null,
      "class_condition_temper": null,
      "size_thickness_mm": "20 ≤t ≤40",
      "p_no": 1,
      "group_no": 1,
      "min_tensile_strength_mpa": 410,
      "min_yield_strength_mpa": 240,
      "i": "NP",
      "limits_iii": "NP",
      "viii_1": 343,
      "xii": 343,
      "external_pressure_chart_no": "CS–2 …",
      "notes": null,
      "values": {
        "40": 117,
        "65": 117,
        "100": 117,
        "125": 117,
        "150": 117,
        "200": 117,
        "250": 117,
        "300": 117,
        "325": 117,
        "350": 117,
        "375": null,
        "400": null,
        "425": null,
        "450": null,
        "475": null,
        "500": null,
        "525": null,
        "550": null,
        "575": null,
        "600": null,
        "625": null,
        "650": null,
        "675": null,
        "700": null,
        "725": null,
        "750": null,
        "775": null,
        "800": null,
        "825": null,
        "850": null,
        "875": null,
        "900": null
      }
    },
    {
      "block": 2,
      "line_no": 25,
      "nominal_composition": "Carbon steel",
      "product_form": "Plate, bar, shapes",
      "spec_no": "SA/IS 2062",
      "type_grade": "E250BR",
      "alloy_desig_uns_no": null,
      "class_condition_temper": null,
      "size_thickness_mm": "20 ≤t ≤40",
      "p_no": 1,
      "group_no": 1,
      "min_tensile_strength_mpa": 410,
      "min_yield_strength_mpa": 240,
      "i": "NP",
      "limits_iii": "NP",
      "viii_1": 343,
      "xii": 343,
      "external_pressure_chart_no": "CS–2 …",
      "notes": null,
      "values": {
        "40": 117,
        "65": 117,
        "100": 117,
        "125": 117,
        "150": 117,
        "200": 117,
        "250": 117,
        "300": 117,
        "325": 117,
        "350": 117,
        "375": null,
        "400": null,
        "425": null,
        "450": null,
        "475": null,
        "500": null,
        "525": null,
        "550": null,
        "575": null,
        "600": null,
        "625": null,
        "650": null,
        "675": null,
        "700": null,
        "725": null,
        "750": null,
        "775": null,
        "800": null,
        "825": null,
        "850": null,
        "875": null,
        "900": null
      }
    },
    {
      "block": 2,
      "line_no": 26,
      "nominal_composition": "Carbon steel",
      "product_form": "Plate, bar, shapes",
      "spec_no": "SA/IS 2062",
      "type_grade": "E250 B0",
      "alloy_desig_uns_no": null,
      "class_condition_temper": null,
      "size_thickness_mm": "20 ≤t ≤40",
      "p_no": 1,
      "group_no": 1,
      "min_tensile_strength_mpa": 410,
      "min_yield_strength_mpa": 240,
      "i": "NP",
      "limits_iii": "NP",
      "viii_1": 343,
      "xii": 343,
      "external_pressure_chart_no": "CS–2 …",
      "notes": null,
      "values": {
        "40": 117,
        "65": 117,
        "100": 117,
        "125": 117,
        "150": 117,
        "200": 117,
        "250": 117,
        "300": 117,
        "325": 117,
        "350": 117,
        "375": null,
        "400": null,
        "425": null,
        "450": null,
        "475": null,
        "500": null,
        "525": null,
        "550": null,
        "575": null,
        "600": null,
        "625": null,
        "650": null,
        "675": null,
        "700": null,
        "725": null,
        "750": null,
        "775": null,
        "800": null,
        "825": null,
        "850": null,
        "875": null,
        "900": null
      }
    },
    {
      "block": 2,
      "line_no": 27,
      "nominal_composition": "Carbon steel",
      "product_form": "Plate, bar, shapes",
      "spec_no": "SA/IS 2062",
      "type_grade": "E250C",
      "alloy_desig_uns_no": null,
      "class_condition_temper": null,
      "size_thickness_mm": "20 ≤t ≤40",
      "p_no": 1,
      "group_no": 1,
      "min_tensile_strength_mpa": 410,
      "min_yield_strength_mpa": 240,
      "i": "NP",
      "limits_iii": "NP",
      "viii_1": 343,
      "xii": 343,
      "external_pressure_chart_no": "CS–2 …",
      "notes": null,
      "values": {
        "40": 117,
        "65": 117,
        "100": 117,
        "125": 117,
        "150": 117,
        "200": 117,
        "250": 117,
        "300": 117,
        "325": 117,
        "350": 117,
        "375": null,
        "400": null,
        "425": null,
        "450": null,
        "475": null,
        "500": null,
        "525": null,
        "550": null,
        "575": null,
        "600": null,
        "625": null,
        "650": null,
        "675": null,
        "700": null,
        "725": null,
        "750": null,
        "775": null,
        "800": null,
        "825": null,
        "850": null,
        "875": null,
        "900": null
      }
    },
    {
      "block": 2,
      "line_no": 28,
      "nominal_composition": "Carbon steel",
      "product_form": "Plate",
      "spec_no": "SA/EN 10028–2",
      "type_grade": "P265GH",
      "alloy_desig_uns_no": null,
      "class_condition_temper": null,
      "size_thickness_mm": "≤60",
      "p_no": 1,
      "group_no": 1,
      "min_tensile_strength_mpa": 410,
      "min_yield_strength_mpa": 245,
      "i": "NP",
      "limits_iii": "NP",
      "viii_1": 371,
      "xii": "NP",
      "external_pressure_chart_no": "CS–2 T1",
      "notes": null,
      "values": {
        "40": 117,
        "65": 117,
        "100": 117,
        "125": 117,
        "150": 117,
        "200": 117,
        "250": 117,
        "300": 117,
        "325": 117,
        "350": 117,
        "375": 106,
        "400": null,
        "425": null,
        "450": null,
        "475": null,
        "500": null,
        "525": null,
        "550": null,
        "575": null,
        "600": null,
        "625": null,
        "650": null,
        "675": null,
        "700": null,
        "725": null,
        "750": null,
        "775": null,
        "800": null,
        "825": null,
        "850": null,
        "875": null,
        "900": null
      }
    },
    {
      "block": 2,
      "line_no": 29,
      "nominal_composition": "Carbon steel",
      "product_form": "Smls. tube",
      "spec_no": "SA/EN 10216–2",
      "type_grade": "P265GH",
      "alloy_desig_uns_no": null,
      "class_condition_temper": null,
      "size_thickness_mm": "40 < t ≤60",
      "p_no": 1,
      "group_no": 1,
      "min_tensile_strength_mpa": 410,
      "min_yield_strength_mpa": 245,
      "i": 538,
      "limits_iii": "NP",
      "viii_1": 538,
      "xii": "NP",
      "external_pressure_chart_no": "CS–2",
      "notes": "G10, S1, T1",
      "values": {
        "40": 117,
        "65": 117,
        "100": 117,
        "125": 117,
        "150": 117,
        "200": 117,
        "250": 117,
        "300": 117,
        "325": 117,
        "350": 117,
        "375": 105,
        "400": 88.9,
        "425": 75.3,
        "450": 62.7,
        "475": 45.5,
        "500": 31.6,
        "525": 21.9,
        "550": 12.7,
        "575": null,
        "600": null,
        "625": null,
        "650": null,
        "675": null,
        "700": null,
        "725": null,
        "750": null,
        "775": null,
        "800": null,
        "825": null,
        "850": null,
        "875": null,
        "900": null
      }
    },
    {
      "block": 2,
      "line_no": 30,
      "nominal_composition": "Carbon steel",
      "product_form": "Plate, bar, shapes",
      "spec_no": "SA/IS 2062",
      "type_grade": "E250A",
      "alloy_desig_uns_no": null,
      "class_condition_temper": null,
      "size_thickness_mm": "t < 20",
      "p_no": 1,
      "group_no": 1,
      "min_tensile_strength_mpa": 410,
      "min_yield_strength_mpa": 250,
      "i": "NP",
      "limits_iii": "NP",
      "viii_1": 343,
      "xii": 343,
      "external_pressure_chart_no": "CS–2 …",
      "notes": null,
      "values": {
        "40": 117,
        "65": 117,
        "100": 117,
        "125": 117,
        "150": 117,
        "200": 117,
        "250": 117,
        "300": 117,
        "325": 117,
        "350": 117,
        "375": null,
        "400": null,
        "425": null,
        "450": null,
        "475": null,
        "500": null,
        "525": null,
        "550": null,
        "575": null,
        "600": null,
        "625": null,
        "650": null,
        "675": null,
        "700": null,
        "725": null,
        "750": null,
        "775": null,
        "800": null,
        "825": null,
        "850": null,
        "875": null,
        "900": null
      }
    },
    {
      "block": 2,
      "line_no": 31,
      "nominal_composition": "Carbon steel",
      "product_form": "Plate, bar, shapes",
      "spec_no": "SA/IS 2062",
      "type_grade": "E250BR",
      "alloy_desig_uns_no": null,
      "class_condition_temper": null,
      "size_thickness_mm": "t < 20",
      "p_no": 1,
      "group_no": 1,
      "min_tensile_strength_mpa": 410,
      "min_yield_strength_mpa": 250,
      "i": "NP",
      "limits_iii": "NP",
      "viii_1": 343,
      "xii": 343,
      "external_pressure_chart_no": "CS–2 …",
      "notes": null,
      "values": {
        "40": 117,
        "65": 117,
        "100": 117,
        "125": 117,
        "150": 117,
        "200": 117,
        "250": 117,
        "300": 117,
        "325": 117,
        "350": 117,
        "375": null,
        "400": null,
        "425": null,
        "450": null,
        "475": null,
        "500": null,
        "525": null,
        "550": null,
        "575": null,
        "600": null,
        "625": null,
        "650": null,
        "675": null,
        "700": null,
        "725": null,
        "750": null,
        "775": null,
        "800": null,
        "825": null,
        "850": null,
        "875": null,
        "900": null
      }
    },
    {
      "block": 2,
      "line_no": 32,
      "nominal_composition": "Carbon steel",
      "product_form": "Plate, bar, shapes",
      "spec_no": "SA/IS 2062",
      "type_grade": "E250 B0",
      "alloy_desig_uns_no": null,
      "class_condition_temper": null,
      "size_thickness_mm": "t < 20",
      "p_no": 1,
      "group_no": 1,
      "min_tensile_strength_mpa": 410,
      "min_yield_strength_mpa": 250,
      "i": "NP",
      "limits_iii": "NP",
      "viii_1": 343,
      "xii": 343,
      "external_pressure_chart_no": "CS–2 …",
      "notes": null,
      "values": {
        "40": 117,
        "65": 117,
        "100": 117,
        "125": 117,
        "150": 117,
        "200": 117,
        "250": 117,
        "300": 117,
        "325": 117,
        "350": 117,
        "375": null,
        "400": null,
        "425": null,
        "450": null,
        "475": null,
        "500": null,
        "525": null,
        "550": null,
        "575": null,
        "600": null,
        "625": null,
        "650": null,
        "675": null,
        "700": null,
        "725": null,
        "750": null,
        "775": null,
        "800": null,
        "825": null,
        "850": null,
        "875": null,
        "900": null
      }
    },
    {
      "block": 2,
      "line_no": 33,
      "nominal_composition": "Carbon steel",
      "product_form": "Plate, bar, shapes",
      "spec_no": "SA/IS 2062",
      "type_grade": "E250C",
      "alloy_desig_uns_no": null,
      "class_condition_temper": null,
      "size_thickness_mm": "t < 20",
      "p_no": 1,
      "group_no": 1,
      "min_tensile_strength_mpa": 410,
      "min_yield_strength_mpa": 250,
      "i": "NP",
      "limits_iii": "NP",
      "viii_1": 343,
      "xii": 343,
      "external_pressure_chart_no": "CS–2 …",
      "notes": null,
      "values": {
        "40": 117,
        "65": 117,
        "100": 117,
        "125": 117,
        "150": 117,
        "200": 117,
        "250": 117,
        "300": 117,
        "325": 117,
        "350": 117,
        "375": null,
        "400": null,
        "425": null,
        "450": null,
        "475": null,
        "500": null,
        "525": null,
        "550": null,
        "575": null,
        "600": null,
        "625": null,
        "650": null,
        "675": null,
        "700": null,
        "725": null,
        "750": null,
        "775": null,
        "800": null,
        "825": null,
        "850": null,
        "875": null,
        "900": null
      }
    },
    {
      "block": 2,
      "line_no": 34,
      "nominal_composition": "Carbon steel",
      "product_form": "Smls. tube",
      "spec_no": "SA/EN 10216–2",
      "type_grade": "P265GH",
      "alloy_desig_uns_no": null,
      "class_condition_temper": null,
      "size_thickness_mm": "16 < t ≤40",
      "p_no": 1,
      "group_no": 1,
      "min_tensile_strength_mpa": 410,
      "min_yield_strength_mpa": 255,
      "i": 538,
      "limits_iii": "NP",
      "viii_1": 538,
      "xii": "NP",
      "external_pressure_chart_no": "CS–2",
      "notes": "G10, S1, T1",
      "values": {
        "40": 117,
        "65": 117,
        "100": 117,
        "125": 117,
        "150": 117,
        "200": 117,
        "250": 117,
        "300": 117,
        "325": 117,
        "350": 117,
        "375": 105,
        "400": 88.9,
        "425": 75.3,
        "450": 62.7,
        "475": 45.5,
        "500": 31.6,
        "525": 21.9,
        "550": 12.7,
        "575": null,
        "600": null,
        "625": null,
        "650": null,
        "675": null,
        "700": null,
        "725": null,
        "750": null,
        "775": null,
        "800": null,
        "825": null,
        "850": null,
        "875": null,
        "900": null
      }
    },
    {
      "block": 2,
      "line_no": 35,
      "nominal_composition": "Carbon steel",
      "product_form": "Smls. tube",
      "spec_no": "SA/EN 10216–2",
      "type_grade": "P265GH",
      "alloy_desig_uns_no": null,
      "class_condition_temper": null,
      "size_thickness_mm": "t ≤16",
      "p_no": 1,
      "group_no": 1,
      "min_tensile_strength_mpa": 410,
      "min_yield_strength_mpa": 265,
      "i": 538,
      "limits_iii": "NP",
      "viii_1": 538,
      "xii": "NP",
      "external_pressure_chart_no": "CS–2",
      "notes": "G10, S1, T1",
      "values": {
        "40": 117,
        "65": 117,
        "100": 117,
        "125": 117,
        "150": 117,
        "200": 117,
        "250": 117,
        "300": 117,
        "325": 117,
        "350": 117,
        "375": 105,
        "400": 88.9,
        "425": 75.3,
        "450": 62.7,
        "475": 45.5,
        "500": 31.6,
        "525": 21.9,
        "550": 12.7,
        "575": null,
        "600": null,
        "625": null,
        "650": null,
        "675": null,
        "700": null,
        "725": null,
        "750": null,
        "775": null,
        "800": null,
        "825": null,
        "850": null,
        "875": null,
        "900": null
      }
    },
    {
      "block": 2,
      "line_no": 36,
      "nominal_composition": "Carbon steel",
      "product_form": "Forgings",
      "spec_no": "SA–181",
      "type_grade": null,
      "alloy_desig_uns_no": "K03502",
      "class_condition_temper": 60,
      "size_thickness_mm": null,
      "p_no": 1,
      "group_no": 1,
      "min_tensile_strength_mpa": 415,
      "min_yield_strength_mpa": 205,
      "i": 538,
      "limits_iii": 371,
      "viii_1": 538,
      "xii": 343,
      "external_pressure_chart_no": "CS–2",
      "notes": "G10, S1, T2",
      "values": {
        "40": 118,
        "65": 118,
        "100": 118,
        "125": 118,
        "150": 118,
        "200": 118,
        "250": 114,
        "300": 107,
        "325": 104,
        "350": 101,
        "375": 97.8,
        "400": 89.1,
        "425": 75.4,
        "450": 62.6,
        "475": 45.5,
        "500": 31.6,
        "525": 21.9,
        "550": 12.7,
        "575": null,
        "600": null,
        "625": null,
        "650": null,
        "675": null,
        "700": null,
        "725": null,
        "750": null,
        "775": null,
        "800": null,
        "825": null,
        "850": null,
        "875": null,
        "900": null
      }
    },
    {
      "block": 2,
      "line_no": 37,
      "nominal_composition": "Carbon steel",
      "product_form": "Castings",
      "spec_no": "SA–216",
      "type_grade": "WCA",
      "alloy_desig_uns_no": "J02502",
      "class_condition_temper": null,
      "size_thickness_mm": null,
      "p_no": 1,
      "group_no": 1,
      "min_tensile_strength_mpa": 415,
      "min_yield_strength_mpa": 205,
      "i": 538,
      "limits_iii": 371,
      "viii_1": 538,
      "xii": 343,
      "external_pressure_chart_no": "CS–2",
      "notes": "G1, G10, G17, S1, T2",
      "values": {
        "40": 118,
        "65": 118,
        "100": 118,
        "125": 118,
        "150": 118,
        "200": 118,
        "250": 114,
        "300": 107,
        "325": 104,
        "350": 101,
        "375": 97.8,
        "400": 89.1,
        "425": 75.4,
        "450": 62.6,
        "475": 45.5,
        "500": 31.6,
        "525": 21.9,
        "550": 12.7,
        "575": null,
        "600": null,
        "625": null,
        "650": null,
        "675": null,
        "700": null,
        "725": null,
        "750": null,
        "775": null,
        "800": null,
        "825": null,
        "850": null,
        "875": null,
        "900": null
      }
    },
    {
      "block": 2,
      "line_no": 38,
      "nominal_composition": "Carbon steel",
      "product_form": "Forgings",
      "spec_no": "SA–266",
      "type_grade": 1,
      "alloy_desig_uns_no": "K03506",
      "class_condition_temper": null,
      "size_thickness_mm": null,
      "p_no": 1,
      "group_no": 1,
      "min_tensile_strength_mpa": 415,
      "min_yield_strength_mpa": 205,
      "i": 538,
      "limits_iii": 371,
      "viii_1": 538,
      "xii": 343,
      "external_pressure_chart_no": "CS–2",
      "notes": "G10, S1, T2",
      "values": {
        "40": 118,
        "65": 118,
        "100": 118,
        "125": 118,
        "150": 118,
        "200": 118,
        "250": 114,
        "300": 107,
        "325": 104,
        "350": 101,
        "375": 97.8,
        "400": 89.1,
        "425": 75.4,
        "450": 62.6,
        "475": 45.5,
        "500": 31.6,
        "525": 21.9,
        "550": 12.7,
        "575": null,
        "600": null,
        "625": null,
        "650": null,
        "675": null,
        "700": null,
        "725": null,
        "750": null,
        "775": null,
        "800": null,
        "825": null,
        "850": null,
        "875": null,
        "900": null
      }
    },
    {
      "block": 2,
      "line_no": 39,
      "nominal_composition": "Carbon steel",
      "product_form": "Forgings",
      "spec_no": "SA–350",
      "type_grade": "LF1",
      "alloy_desig_uns_no": "K03009",
      "class_condition_temper": 1,
      "size_thickness_mm": null,
      "p_no": 1,
      "group_no": 1,
      "min_tensile_strength_mpa": 415,
      "min_yield_strength_mpa": 205,
      "i": "NP",
      "limits_iii": 371,
      "viii_1": 538,
      "xii": 343,
      "external_pressure_chart_no": "CS–2 G10, T2",
      "notes": null,
      "values": {
        "40": 118,
        "65": 118,
        "100": 118,
        "125": 118,
        "150": 118,
        "200": 118,
        "250": 114,
        "300": 107,
        "325": 104,
        "350": 101,
        "375": 97.8,
        "400": 89.1,
        "425": 75.4,
        "450": 62.6,
        "475": 45.5,
        "500": 31.6,
        "525": 21.9,
        "550": 12.7,
        "575": null,
        "600": null,
        "625": null,
        "650": null,
        "675": null,
        "700": null,
        "725": null,
        "750": null,
        "775": null,
        "800": null,
        "825": null,
        "850": null,
        "875": null,
        "900": null
      }
    },
    {
      "block": 2,
      "line_no": 40,
      "nominal_composition": "Carbon steel",
      "product_form": "Castings",
      "spec_no": "SA–352",
      "type_grade": "LCA",
      "alloy_desig_uns_no": "J02504",
      "class_condition_temper": null,
      "size_thickness_mm": null,
      "p_no": 1,
      "group_no": 1,
      "min_tensile_strength_mpa": 415,
      "min_yield_strength_mpa": 205,
      "i": "NP",
      "limits_iii": 371,
      "viii_1": "NP",
      "xii": "NP",
      "external_pressure_chart_no": "CS–2 G17",
      "notes": null,
      "values": {
        "40": 118,
        "65": 118,
        "100": 118,
        "125": 118,
        "150": 118,
        "200": 118,
        "250": 114,
        "300": 107,
        "325": 104,
        "350": 101,
        "375": 97.8,
        "400": null,
        "425": null,
        "450": null,
        "475": null,
        "500": null,
        "525": null,
        "550": null,
        "575": null,
        "600": null,
        "625": null,
        "650": null,
        "675": null,
        "700": null,
        "725": null,
        "750": null,
        "775": null,
        "800": null,
        "825": null,
        "850": null,
        "875": null,
        "900": null
      }
    },
    {
      "block": 2,
      "line_no": 41,
      "nominal_composition": "Carbon steel",
      "product_form": "Cast pipe",
      "spec_no": "SA–660",
      "type_grade": "WCA",
      "alloy_desig_uns_no": "J02504",
      "class_condition_temper": null,
      "size_thickness_mm": null,
      "p_no": 1,
      "group_no": 1,
      "min_tensile_strength_mpa": 415,
      "min_yield_strength_mpa": 205,
      "i": 538,
      "limits_iii": 371,
      "viii_1": "NP",
      "xii": "NP",
      "external_pressure_chart_no": "CS–2",
      "notes": "G1, G10, G17, S1, T2",
      "values": {
        "40": 118,
        "65": 118,
        "100": 118,
        "125": 118,
        "150": 118,
        "200": 118,
        "250": 114,
        "300": 107,
        "325": 104,
        "350": 101,
        "375": 97.8,
        "400": 89.1,
        "425": 75.4,
        "450": 62.6,
        "475": 45.5,
        "500": 31.6,
        "525": 21.9,
        "550": 12.7,
        "575": null,
        "600": null,
        "625": null,
        "650": null,
        "675": null,
        "700": null,
        "725": null,
        "750": null,
        "775": null,
        "800": null,
        "825": null,
        "850": null,
        "875": null,
        "900": null
      }
    },
    {
      "block": 2,
      "line_no": 42,
      "nominal_composition": "Carbon steel",
      "product_form": "Bar",
      "spec_no": "SA–675",
      "type_grade": 60,
      "alloy_desig_uns_no": null,
      "class_condition_temper": null,
      "size_thickness_mm": null,
      "p_no": 1,
      "group_no": 1,
      "min_tensile_strength_mpa": 415,
      "min_yield_strength_mpa": 205,
      "i": 454,
      "limits_iii": "371 (SPT)",
      "viii_1": "NP",
      "xii": "NP",
      "external_pressure_chart_no": "CS–2",
      "notes": "G10, G15, S1, T2",
      "values": {
        "40": 118,
        "65": 118,
        "100": 118,
        "125": 118,
        "150": 118,
        "200": 118,
        "250": 114,
        "300": 107,
        "325": 104,
        "350": 101,
        "375": 97.8,
        "400": 89.1,
        "425": 75.4,
        "450": 62.6,
        "475": 45.5,
        "500": null,
        "525": null,
        "550": null,
        "575": null,
        "600": null,
        "625": null,
        "650": null,
        "675": null,
        "700": null,
        "725": null,
        "750": null,
        "775": null,
        "800": null,
        "825": null,
        "850": null,
        "875": null,
        "900": null
      }
    },
    {
      "block": 2,
      "line_no": 43,
      "nominal_composition": "Carbon steel",
      "product_form": "Bar",
      "spec_no": "SA–675",
      "type_grade": 60,
      "alloy_desig_uns_no": null,
      "class_condition_temper": null,
      "size_thickness_mm": null,
      "p_no": 1,
      "group_no": 1,
      "min_tensile_strength_mpa": 415,
      "min_yield_strength_mpa": 205,
      "i": "NP",
      "limits_iii": "343 (Cl. 3 only)",
      "viii_1": 482,
      "xii": 343,
      "external_pressure_chart_no": "CS–2",
      "notes": "G10, G22, T2",
      "values": {
        "40": 118,
        "65": 118,
        "100": 118,
        "125": 118,
        "150": 118,
        "200": 118,
        "250": 114,
        "300": 107,
        "325": 104,
        "350": 101,
        "375": 97.8,
        "400": 89.1,
        "425": 75.4,
        "450": 62.6,
        "475": 45.5,
        "500": 31.6,
        "525": null,
        "550": null,
        "575": null,
        "600": null,
        "625": null,
        "650": null,
        "675": null,
        "700": null,
        "725": null,
        "750": null,
        "775": null,
        "800": null,
        "825": null,
        "850": null,
        "875": null,
        "900": null
      }
    },
    {
      "block": 2,
      "line_no": 44,
      "nominal_composition": "Carbon steel",
      "product_form": "Forgings",
      "spec_no": "SA–765",
      "type_grade": "I",
      "alloy_desig_uns_no": "K03046",
      "class_condition_temper": null,
      "size_thickness_mm": null,
      "p_no": 1,
      "group_no": 1,
      "min_tensile_strength_mpa": 415,
      "min_yield_strength_mpa": 205,
      "i": "NP",
      "limits_iii": "NP",
      "viii_1": 538,
      "xii": 343,
      "external_pressure_chart_no": "CS–2 G10, T2",
      "notes": null,
      "values": {
        "40": 118,
        "65": 118,
        "100": 118,
        "125": 118,
        "150": 118,
        "200": 118,
        "250": 114,
        "300": 107,
        "325": 104,
        "350": 101,
        "375": 97.8,
        "400": 89.1,
        "425": 75.4,
        "450": 62.6,
        "475": 45.5,
        "500": 31.6,
        "525": 21.9,
        "550": 12.7,
        "575": null,
        "600": null,
        "625": null,
        "650": null,
        "675": null,
        "700": null,
        "725": null,
        "750": null,
        "775": null,
        "800": null,
        "825": null,
        "850": null,
        "875": null,
        "900": null
      }
    },
    {
      "block": 2,
      "line_no": 45,
      "nominal_composition": "Carbon steel",
      "product_form": "Plate",
      "spec_no": "SA–515",
      "type_grade": 60,
      "alloy_desig_uns_no": "K02401",
      "class_condition_temper": null,
      "size_thickness_mm": null,
      "p_no": 1,
      "group_no": 1,
      "min_tensile_strength_mpa": 415,
      "min_yield_strength_mpa": 220,
      "i": 538,
      "limits_iii": 371,
      "viii_1": 538,
      "xii": 343,
      "external_pressure_chart_no": "CS–2",
      "notes": "G10, S1, T2",
      "values": {
        "40": 118,
        "65": 118,
        "100": 118,
        "125": 118,
        "150": 118,
        "200": 118,
        "250": 118,
        "300": 115,
        "325": 112,
        "350": 108,
        "375": 104,
        "400": 88.9,
        "425": 75.3,
        "450": 62.7,
        "475": 45.5,
        "500": 31.6,
        "525": 21.9,
        "550": 12.7,
        "575": null,
        "600": null,
        "625": null,
        "650": null,
        "675": null,
        "700": null,
        "725": null,
        "750": null,
        "775": null,
        "800": null,
        "825": null,
        "850": null,
        "875": null,
        "900": null
      }
    },
    {
      "block": 3,
      "line_no": 1,
      "nominal_composition": "Carbon steel",
      "product_form": "Plate",
      "spec_no": "SA–516",
      "type_grade": 60,
      "alloy_desig_uns_no": "K02100",
      "class_condition_temper": null,
      "size_thickness_mm": null,
      "p_no": 1,
      "group_no": 1,
      "min_tensile_strength_mpa": 415,
      "min_yield_strength_mpa": 220,
      "i": 454,
      "limits_iii": 371,
      "viii_1": 538,
      "xii": 343,
      "external_pressure_chart_no": "CS–2",
      "notes": "G10, S1, T2",
      "values": {
        "40": 118,
        "65": 118,
        "100": 118,
        "125": 118,
        "150": 118,
        "200": 118,
        "250": 118,
        "300": 115,
        "325": 112,
        "350": 108,
        "375": 104,
        "400": 88.9,
        "425": 75.3,
        "450": 62.7,
        "475": 45.5,
        "500": 31.6,
        "525": 21.9,
        "550": 12.7,
        "575": null,
        "600": null,
        "625": null,
        "650": null,
        "675": null,
        "700": null,
        "725": null,
        "750": null,
        "775": null,
        "800": null,
        "825": null,
        "850": null,
        "875": null,
        "900": null
      }
    },
    {
      "block": 3,
      "line_no": 2,
      "nominal_composition": "Carbon steel",
      "product_form": "Wld. pipe",
      "spec_no": "SA–671",
      "type_grade": "CB60",
      "alloy_desig_uns_no": "K02401",
      "class_condition_temper": null,
      "size_thickness_mm": null,
      "p_no": 1,
      "group_no": 1,
      "min_tensile_strength_mpa": 415,
      "min_yield_strength_mpa": 220,
      "i": "NP",
      "limits_iii": 371,
      "viii_1": "NP",
      "xii": "NP",
      "external_pressure_chart_no": "CS–2",
      "notes": "S6, W10, W12",
      "values": {
        "40": 118,
        "65": 118,
        "100": 118,
        "125": 118,
        "150": 118,
        "200": 118,
        "250": 118,
        "300": 115,
        "325": 112,
        "350": 108,
        "375": 104,
        "400": null,
        "425": null,
        "450": null,
        "475": null,
        "500": null,
        "525": null,
        "550": null,
        "575": null,
        "600": null,
        "625": null,
        "650": null,
        "675": null,
        "700": null,
        "725": null,
        "750": null,
        "775": null,
        "800": null,
        "825": null,
        "850": null,
        "875": null,
        "900": null
      }
    },
    {
      "block": 3,
      "line_no": 3,
      "nominal_composition": "Carbon steel",
      "product_form": "Wld. pipe",
      "spec_no": "SA–671",
      "type_grade": "CC60",
      "alloy_desig_uns_no": "K02100",
      "class_condition_temper": null,
      "size_thickness_mm": null,
      "p_no": 1,
      "group_no": 1,
      "min_tensile_strength_mpa": 415,
      "min_yield_strength_mpa": 220,
      "i": "NP",
      "limits_iii": 371,
      "viii_1": "NP",
      "xii": "NP",
      "external_pressure_chart_no": "CS–2",
      "notes": "S6, W10, W12",
      "values": {
        "40": 118,
        "65": 118,
        "100": 118,
        "125": 118,
        "150": 118,
        "200": 118,
        "250": 118,
        "300": 115,
        "325": 112,
        "350": 108,
        "375": 104,
        "400": null,
        "425": null,
        "450": null,
        "475": null,
        "500": null,
        "525": null,
        "550": null,
        "575": null,
        "600": null,
        "625": null,
        "650": null,
        "675": null,
        "700": null,
        "725": null,
        "750": null,
        "775": null,
        "800": null,
        "825": null,
        "850": null,
        "875": null,
        "900": null
      }
    },
    {
      "block": 3,
      "line_no": 4,
      "nominal_composition": "Carbon steel",
      "product_form": "Wld. pipe",
      "spec_no": "SA–671",
      "type_grade": "CE60",
      "alloy_desig_uns_no": "K02402",
      "class_condition_temper": null,
      "size_thickness_mm": null,
      "p_no": 1,
      "group_no": 1,
      "min_tensile_strength_mpa": 415,
      "min_yield_strength_mpa": 220,
      "i": "NP",
      "limits_iii": 371,
      "viii_1": "NP",
      "xii": "NP",
      "external_pressure_chart_no": "CS–2",
      "notes": "S6, W10, W12",
      "values": {
        "40": 118,
        "65": 118,
        "100": 118,
        "125": 118,
        "150": 118,
        "200": 118,
        "250": 118,
        "300": 115,
        "325": 112,
        "350": 108,
        "375": 104,
        "400": null,
        "425": null,
        "450": null,
        "475": null,
        "500": null,
        "525": null,
        "550": null,
        "575": null,
        "600": null,
        "625": null,
        "650": null,
        "675": null,
        "700": null,
        "725": null,
        "750": null,
        "775": null,
        "800": null,
        "825": null,
        "850": null,
        "875": null,
        "900": null
      }
    },
    {
