Repository: danivelas0/asme-pcc

File: resources/bpvc_ii_d_metric_2025/table_2a.json (part 3 of 24)
    "External Pressure Chart No.",
    "Notes"
  ],
  "columns_values": [
        "475": null,
        "500": null
      }
    },
    {
      "block": 2,
      "line_no": 39,
      "nominal_composition": "Carbon steel",
      "product_form": "Forgings",
      "spec_no": "SA–541",
      "type_grade": 1,
      "alloy_desig_uns_no": "K03506 …",
      "class_condition_temper": null,
      "size_thickness_mm": null,
      "p_no": 1,
      "group_no": 2,
      "min_tensile_strength_mpa": 485,
      "min_yield_strength_mpa": 250,
      "applicability_and_max_temperature_limits_np_not_permitted_spt_supports_only_iii": 371,
      "viii_2": 371,
      "external_pressure_chart_no": "CS–2",
      "notes": null,
      "values": {
        "40": 161,
        "65": 156,
        "100": 151,
        "125": 148,
        "150": 146,
        "200": 142,
        "250": 136,
        "300": 129,
        "325": 125,
        "350": 122,
        "375": 118,
        "400": null,
        "425": null,
        "450": null,
        "475": null,
        "500": null
      }
    },
    {
      "block": 2,
      "line_no": 40,
      "nominal_composition": "Carbon steel",
      "product_form": "Forgings",
      "spec_no": "SA–541",
      "type_grade": "1A",
      "alloy_desig_uns_no": "K03020 …",
      "class_condition_temper": null,
      "size_thickness_mm": null,
      "p_no": 1,
      "group_no": 2,
      "min_tensile_strength_mpa": 485,
      "min_yield_strength_mpa": 250,
      "applicability_and_max_temperature_limits_np_not_permitted_spt_supports_only_iii": 371,
      "viii_2": 371,
      "external_pressure_chart_no": "CS–2",
      "notes": null,
      "values": {
        "40": 161,
        "65": 156,
        "100": 151,
        "125": 148,
        "150": 146,
        "200": 142,
        "250": 136,
        "300": 129,
        "325": 125,
        "350": 122,
        "375": 118,
        "400": null,
        "425": null,
        "450": null,
        "475": null,
        "500": null
      }
    },
    {
      "block": 2,
      "line_no": 41,
      "nominal_composition": "Carbon steel",
      "product_form": "Cast pipe",
      "spec_no": "SA–660",
      "type_grade": "WCB",
      "alloy_desig_uns_no": "J03003",
      "class_condition_temper": null,
      "size_thickness_mm": null,
      "p_no": 1,
      "group_no": 2,
      "min_tensile_strength_mpa": 485,
      "min_yield_strength_mpa": 250,
      "applicability_and_max_temperature_limits_np_not_permitted_spt_supports_only_iii": 371,
      "viii_2": "NP",
      "external_pressure_chart_no": "CS–2",
      "notes": null,
      "values": {
        "40": 161,
        "65": 156,
        "100": 151,
        "125": 148,
        "150": 146,
        "200": 142,
        "250": 136,
        "300": 129,
        "325": 125,
        "350": 122,
        "375": 118,
        "400": null,
        "425": null,
        "450": null,
        "475": null,
        "500": null
      }
    },
    {
      "block": 2,
      "line_no": 42,
      "nominal_composition": "Carbon steel",
      "product_form": "Forgings",
      "spec_no": "SA–765",
      "type_grade": "II",
      "alloy_desig_uns_no": "K03047 …",
      "class_condition_temper": null,
      "size_thickness_mm": null,
      "p_no": 1,
      "group_no": 2,
      "min_tensile_strength_mpa": 485,
      "min_yield_strength_mpa": 250,
      "applicability_and_max_temperature_limits_np_not_permitted_spt_supports_only_iii": "NP",
      "viii_2": 371,
      "external_pressure_chart_no": "CS–2",
      "notes": null,
      "values": {
        "40": 161,
        "65": 156,
        "100": 151,
        "125": 148,
        "150": 146,
        "200": 142,
        "250": 136,
        "300": 129,
        "325": 125,
        "350": 122,
        "375": 118,
        "400": null,
        "425": null,
        "450": null,
        "475": null,
        "500": null
      }
    },
    {
      "block": 2,
      "line_no": 43,
      "nominal_composition": "Carbon steel",
      "product_form": "Plate",
      "spec_no": "SA–515",
      "type_grade": 70,
      "alloy_desig_uns_no": "K03101 …",
      "class_condition_temper": null,
      "size_thickness_mm": null,
      "p_no": 1,
      "group_no": 2,
      "min_tensile_strength_mpa": 485,
      "min_yield_strength_mpa": 260,
      "applicability_and_max_temperature_limits_np_not_permitted_spt_supports_only_iii": 371,
      "viii_2": 371,
      "external_pressure_chart_no": "CS–2",
      "notes": null,
      "values": {
        "40": 161,
        "65": 161,
        "100": 160,
        "125": 157,
        "150": 154,
        "200": 149,
        "250": 143,
        "300": 136,
        "325": 132,
        "350": 129,
        "375": 124,
        "400": null,
        "425": null,
        "450": null,
        "475": null,
        "500": null
      }
    },
    {
      "block": 2,
      "line_no": 44,
      "nominal_composition": "Carbon steel",
      "product_form": "Plate",
      "spec_no": "SA–516",
      "type_grade": 70,
      "alloy_desig_uns_no": "K02700 …",
      "class_condition_temper": null,
      "size_thickness_mm": null,
      "p_no": 1,
      "group_no": 2,
      "min_tensile_strength_mpa": 485,
      "min_yield_strength_mpa": 260,
      "applicability_and_max_temperature_limits_np_not_permitted_spt_supports_only_iii": 371,
      "viii_2": 371,
      "external_pressure_chart_no": "CS–2",
      "notes": null,
      "values": {
        "40": 161,
        "65": 161,
        "100": 160,
        "125": 157,
        "150": 154,
        "200": 149,
        "250": 143,
        "300": 136,
        "325": 132,
        "350": 129,
        "375": 124,
        "400": null,
        "425": null,
        "450": null,
        "475": null,
        "500": null
      }
    },
    {
      "block": 2,
      "line_no": 45,
      "nominal_composition": "Carbon steel",
      "product_form": "Wld. pipe",
      "spec_no": "SA–671",
      "type_grade": "CB70",
      "alloy_desig_uns_no": "K03101 …",
      "class_condition_temper": null,
      "size_thickness_mm": null,
      "p_no": 1,
      "group_no": 2,
      "min_tensile_strength_mpa": 485,
      "min_yield_strength_mpa": 260,
      "applicability_and_max_temperature_limits_np_not_permitted_spt_supports_only_iii": 371,
      "viii_2": "NP",
      "external_pressure_chart_no": "CS–2",
      "notes": "G1, G3",
      "values": {
        "40": 161,
        "65": 160,
        "100": 160,
        "125": 157,
        "150": 154,
        "200": 149,
        "250": 143,
        "300": 136,
        "325": 132,
        "350": 129,
        "375": 124,
        "400": null,
        "425": null,
        "450": null,
        "475": null,
        "500": null
      }
    },
    {
      "block": 3,
      "line_no": 1,
      "nominal_composition": "Carbon steel",
      "product_form": "Wld. pipe",
      "spec_no": "SA–671",
      "type_grade": "CC70",
      "alloy_desig_uns_no": "K02700 …",
      "class_condition_temper": null,
      "size_thickness_mm": null,
      "p_no": 1,
      "group_no": 2,
      "min_tensile_strength_mpa": 485,
      "min_yield_strength_mpa": 260,
      "applicability_and_max_temperature_limits_np_not_permitted_spt_supports_only_iii": 371,
      "viii_2": "NP",
      "external_pressure_chart_no": "CS–2",
      "notes": "G1, G4",
      "values": {
        "40": 161,
        "65": 160,
        "100": 160,
        "125": 157,
        "150": 154,
        "200": 149,
        "250": 143,
        "300": 136,
        "325": 132,
        "350": 129,
        "375": 124,
        "400": null,
        "425": null,
        "450": null,
        "475": null,
        "500": null
      }
    },
    {
      "block": 3,
      "line_no": 2,
      "nominal_composition": "Carbon steel",
      "product_form": "Wld. pipe",
      "spec_no": "SA–672",
      "type_grade": "B70",
      "alloy_desig_uns_no": "K03101 …",
      "class_condition_temper": null,
      "size_thickness_mm": null,
      "p_no": 1,
      "group_no": 2,
      "min_tensile_strength_mpa": 485,
      "min_yield_strength_mpa": 260,
      "applicability_and_max_temperature_limits_np_not_permitted_spt_supports_only_iii": 371,
      "viii_2": "NP",
      "external_pressure_chart_no": "CS–2",
      "notes": "G1, G3",
      "values": {
        "40": 161,
        "65": 160,
        "100": 160,
        "125": 157,
        "150": 154,
        "200": 149,
        "250": 143,
        "300": 136,
        "325": 132,
        "350": 129,
        "375": 124,
        "400": null,
        "425": null,
        "450": null,
        "475": null,
        "500": null
      }
    },
    {
      "block": 3,
      "line_no": 3,
      "nominal_composition": "Carbon steel",
      "product_form": "Wld. pipe",
      "spec_no": "SA–672",
      "type_grade": "C70",
      "alloy_desig_uns_no": "K02700 …",
      "class_condition_temper": null,
      "size_thickness_mm": null,
      "p_no": 1,
      "group_no": 2,
      "min_tensile_strength_mpa": 485,
      "min_yield_strength_mpa": 260,
      "applicability_and_max_temperature_limits_np_not_permitted_spt_supports_only_iii": 371,
      "viii_2": "NP",
      "external_pressure_chart_no": "CS–2",
      "notes": "G1, G4",
      "values": {
        "40": 161,
        "65": 160,
        "100": 160,
        "125": 157,
        "150": 154,
        "200": 149,
        "250": 143,
        "300": 136,
        "325": 132,
        "350": 129,
        "375": 124,
        "400": null,
        "425": null,
        "450": null,
        "475": null,
        "500": null
      }
    },
    {
      "block": 3,
      "line_no": 4,
      "nominal_composition": "Carbon steel",
      "product_form": "Smls. pipe",
      "spec_no": "SA–106",
      "type_grade": "C",
      "alloy_desig_uns_no": "K03501 …",
      "class_condition_temper": null,
      "size_thickness_mm": null,
      "p_no": 1,
      "group_no": 2,
      "min_tensile_strength_mpa": 485,
      "min_yield_strength_mpa": 275,
      "applicability_and_max_temperature_limits_np_not_permitted_spt_supports_only_iii": 371,
      "viii_2": 371,
      "external_pressure_chart_no": "CS–2",
      "notes": "E2",
      "values": {
        "40": 161,
        "65": 161,
        "100": 161,
        "125": 161,
        "150": 161,
        "200": 158,
        "250": 151,
        "300": 143,
        "325": 139,
        "350": 136,
        "375": 132,
        "400": null,
        "425": null,
        "450": null,
        "475": null,
        "500": null
      }
    },
    {
      "block": 3,
      "line_no": 5,
      "nominal_composition": "Carbon steel",
      "product_form": "Smls. tube",
      "spec_no": "SA–210",
      "type_grade": "C",
      "alloy_desig_uns_no": "K03501 …",
      "class_condition_temper": null,
      "size_thickness_mm": null,
      "p_no": 1,
      "group_no": 2,
      "min_tensile_strength_mpa": 485,
      "min_yield_strength_mpa": 275,
      "applicability_and_max_temperature_limits_np_not_permitted_spt_supports_only_iii": "NP",
      "viii_2": 371,
      "external_pressure_chart_no": "CS–2",
      "notes": "E2",
      "values": {
        "40": 161,
        "65": 161,
        "100": 161,
        "125": 161,
        "150": 161,
        "200": 158,
        "250": 151,
        "300": 143,
        "325": 139,
        "350": 136,
        "375": 132,
        "400": null,
        "425": null,
        "450": null,
        "475": null,
        "500": null
      }
    },
    {
      "block": 3,
      "line_no": 6,
      "nominal_composition": "Carbon steel",
      "product_form": "Castings",
      "spec_no": "SA–216",
      "type_grade": "WCC",
      "alloy_desig_uns_no": "K02503 …",
      "class_condition_temper": null,
      "size_thickness_mm": null,
      "p_no": 1,
      "group_no": 2,
      "min_tensile_strength_mpa": 485,
      "min_yield_strength_mpa": 275,
      "applicability_and_max_temperature_limits_np_not_permitted_spt_supports_only_iii": 371,
      "viii_2": 371,
      "external_pressure_chart_no": "CS–2",
      "notes": "E2",
      "values": {
        "40": 161,
        "65": 161,
        "100": 161,
        "125": 161,
        "150": 161,
        "200": 158,
        "250": 151,
        "300": 143,
        "325": 139,
        "350": 136,
        "375": 132,
        "400": null,
        "425": null,
        "450": null,
        "475": null,
        "500": null
      }
    },
    {
      "block": 3,
      "line_no": 7,
      "nominal_composition": "Carbon steel",
      "product_form": "Fittings",
      "spec_no": "SA–234",
      "type_grade": "WPC",
      "alloy_desig_uns_no": "K03501 …",
      "class_condition_temper": null,
      "size_thickness_mm": null,
      "p_no": 1,
      "group_no": 2,
      "min_tensile_strength_mpa": 485,
      "min_yield_strength_mpa": 275,
      "applicability_and_max_temperature_limits_np_not_permitted_spt_supports_only_iii": 371,
      "viii_2": 371,
      "external_pressure_chart_no": "CS–2",
      "notes": "E2",
      "values": {
        "40": 161,
        "65": 161,
        "100": 161,
        "125": 161,
        "150": 161,
        "200": 158,
        "250": 151,
        "300": 143,
        "325": 139,
        "350": 136,
        "375": 132,
        "400": null,
        "425": null,
        "450": null,
        "475": null,
        "500": null
      }
    },
    {
      "block": 3,
      "line_no": 8,
      "nominal_composition": "Carbon steel",
      "product_form": "Wld. fittings",
      "spec_no": "SA–234",
      "type_grade": "WPC",
      "alloy_desig_uns_no": "K03501 W",
      "class_condition_temper": null,
      "size_thickness_mm": null,
      "p_no": 1,
      "group_no": 2,
      "min_tensile_strength_mpa": 485,
      "min_yield_strength_mpa": 275,
      "applicability_and_max_temperature_limits_np_not_permitted_spt_supports_only_iii": 371,
      "viii_2": "NP",
      "external_pressure_chart_no": "CS–2",
      "notes": "E2",
      "values": {
        "40": 161,
        "65": 161,
        "100": 161,
        "125": 161,
        "150": 161,
        "200": 158,
        "250": 151,
        "300": 143,
        "325": 139,
        "350": 136,
        "375": 132,
        "400": null,
        "425": null,
        "450": null,
        "475": null,
        "500": null
      }
    },
    {
      "block": 3,
      "line_no": 9,
      "nominal_composition": "Carbon steel",
      "product_form": "Castings",
      "spec_no": "SA–352",
      "type_grade": "LCC",
      "alloy_desig_uns_no": "J02505",
      "class_condition_temper": null,
      "size_thickness_mm": null,
      "p_no": 1,
      "group_no": 2,
      "min_tensile_strength_mpa": 485,
      "min_yield_strength_mpa": 275,
      "applicability_and_max_temperature_limits_np_not_permitted_spt_supports_only_iii": 371,
      "viii_2": "NP",
      "external_pressure_chart_no": "CS–2",
      "notes": "E2",
      "values": {
        "40": 161,
        "65": 161,
        "100": 161,
        "125": 161,
        "150": 161,
        "200": 158,
        "250": 151,
        "300": 143,
        "325": 139,
        "350": 136,
        "375": 132,
        "400": null,
        "425": null,
        "450": null,
        "475": null,
        "500": null
      }
    },
    {
      "block": 3,
      "line_no": 10,
      "nominal_composition": "Carbon steel",
      "product_form": "Castings",
      "spec_no": "SA–487",
      "type_grade": 16,
      "alloy_desig_uns_no": null,
      "class_condition_temper": "A",
      "size_thickness_mm": null,
      "p_no": 1,
      "group_no": 2,
      "min_tensile_strength_mpa": 485,
      "min_yield_strength_mpa": 275,
      "applicability_and_max_temperature_limits_np_not_permitted_spt_supports_only_iii": 371,
      "viii_2": "NP",
      "external_pressure_chart_no": "CS–2",
      "notes": "E2",
      "values": {
        "40": 161,
        "65": 160,
        "100": 159,
        "125": 155,
        "150": 151,
        "200": 146,
        "250": 142,
        "300": 137,
        "325": 134,
        "350": 131,
        "375": 128,
        "400": null,
        "425": null,
        "450": null,
        "475": null,
        "500": null
      }
    },
    {
      "block": 3,
      "line_no": 11,
      "nominal_composition": "Carbon steel",
      "product_form": "Plate",
      "spec_no": "SA–537",
      "type_grade": null,
      "alloy_desig_uns_no": "K12437 3",
      "class_condition_temper": null,
      "size_thickness_mm": "100 < t ≤150",
      "p_no": 1,
      "group_no": 3,
      "min_tensile_strength_mpa": 485,
      "min_yield_strength_mpa": 275,
      "applicability_and_max_temperature_limits_np_not_permitted_spt_supports_only_iii": "NP",
      "viii_2": 371,
      "external_pressure_chart_no": "CS–2",
      "notes": "E2",
      "values": {
        "40": 161,
        "65": 161,
        "100": 161,
        "125": 160,
        "150": 160,
        "200": 154,
        "250": 148,
        "300": 143,
        "325": 141,
        "350": 139,
        "375": 136,
        "400": null,
        "425": null,
        "450": null,
        "475": null,
        "500": null
      }
    },
    {
      "block": 3,
      "line_no": 12,
      "nominal_composition": "Carbon steel",
      "product_form": "Cast pipe",
      "spec_no": "SA–660",
      "type_grade": "WCC",
      "alloy_desig_uns_no": "J02505",
      "class_condition_temper": null,
      "size_thickness_mm": null,
      "p_no": 1,
      "group_no": 2,
      "min_tensile_strength_mpa": 485,
      "min_yield_strength_mpa": 275,
      "applicability_and_max_temperature_limits_np_not_permitted_spt_supports_only_iii": 371,
      "viii_2": "NP",
      "external_pressure_chart_no": "CS–2",
      "notes": "E2",
      "values": {
        "40": 161,
        "65": 161,
        "100": 161,
        "125": 161,
        "150": 161,
        "200": 158,
        "250": 151,
        "300": 143,
        "325": 139,
        "350": 136,
        "375": 132,
        "400": null,
        "425": null,
        "450": null,
        "475": null,
        "500": null
      }
    },
    {
      "block": 3,
      "line_no": 13,
      "nominal_composition": "Carbon steel",
      "product_form": "Bar",
      "spec_no": "SA–696",
      "type_grade": "C",
      "alloy_desig_uns_no": "K03200 …",
      "class_condition_temper": null,
      "size_thickness_mm": null,
      "p_no": 1,
      "group_no": 2,
      "min_tensile_strength_mpa": 485,
      "min_yield_strength_mpa": 275,
      "applicability_and_max_temperature_limits_np_not_permitted_spt_supports_only_iii": 371,
      "viii_2": "NP",
      "external_pressure_chart_no": "CS–2",
      "notes": "E2",
      "values": {
        "40": 161,
        "65": 161,
        "100": 161,
        "125": 161,
        "150": 161,
        "200": 158,
        "250": 151,
        "300": 143,
        "325": 139,
        "350": 136,
        "375": 132,
        "400": null,
        "425": null,
        "450": null,
        "475": null,
        "500": null
      }
    },
    {
      "block": 3,
      "line_no": 14,
      "nominal_composition": "Carbon steel",
      "product_form": "Plate",
      "spec_no": "SA–662",
      "type_grade": "C",
      "alloy_desig_uns_no": "K02007 …",
      "class_condition_temper": null,
      "size_thickness_mm": null,
      "p_no": 1,
      "group_no": 2,
      "min_tensile_strength_mpa": 485,
      "min_yield_strength_mpa": 295,
      "applicability_and_max_temperature_limits_np_not_permitted_spt_supports_only_iii": "NP",
      "viii_2": 371,
      "external_pressure_chart_no": "CS–3",
      "notes": "E2",
      "values": {
        "40": 161,
        "65": 161,
        "100": 161,
        "125": 161,
        "150": 161,
        "200": 161,
        "250": 161,
        "300": 155,
        "325": 150,
        "350": 145,
        "375": 142,
        "400": null,
        "425": null,
        "450": null,
        "475": null,
        "500": null
      }
    },
    {
      "block": 3,
      "line_no": 15,
      "nominal_composition": "Carbon steel",
      "product_form": "Plate",
      "spec_no": "SA–537",
      "type_grade": null,
      "alloy_desig_uns_no": "K12437 2",
      "class_condition_temper": null,
      "size_thickness_mm": "100 < t ≤150",
      "p_no": 1,
      "group_no": 3,
      "min_tensile_strength_mpa": 485,
      "min_yield_strength_mpa": 315,
      "applicability_and_max_temperature_limits_np_not_permitted_spt_supports_only_iii": 371,
      "viii_2": 371,
      "external_pressure_chart_no": "CS–3",
      "notes": "E2",
      "values": {
        "40": 161,
        "65": 161,
        "100": 161,
        "125": 161,
        "150": 161,
        "200": 161,
        "250": 161,
        "300": 160,
        "325": 159,
        "350": 153,
        "375": 141,
        "400": null,
        "425": null,
        "450": null,
        "475": null,
        "500": null
      }
    },
    {
      "block": 3,
      "line_no": 16,
      "nominal_composition": "Carbon steel",
      "product_form": "Plate",
      "spec_no": "SA–738",
      "type_grade": "C",
      "alloy_desig_uns_no": null,
      "class_condition_temper": null,
      "size_thickness_mm": "100 < t ≤150",
      "p_no": 1,
      "group_no": 3,
      "min_tensile_strength_mpa": 485,
      "min_yield_strength_mpa": 315,
      "applicability_and_max_temperature_limits_np_not_permitted_spt_supports_only_iii": "NP",
      "viii_2": 343,
      "external_pressure_chart_no": "CS–3",
      "notes": null,
      "values": {
        "40": 161,
        "65": 161,
        "100": 161,
        "125": 161,
        "150": 161,
        "200": 161,
        "250": 161,
        "300": 160,
        "325": 159,
        "350": 153,
        "375": null,
        "400": null,
        "425": null,
        "450": null,
        "475": null,
        "500": null
      }
    },
    {
      "block": 3,
      "line_no": 17,
      "nominal_composition": "Carbon steel",
      "product_form": "Plate",
      "spec_no": "SA–537",
      "type_grade": null,
      "alloy_desig_uns_no": "K12437 1",
      "class_condition_temper": null,
      "size_thickness_mm": "≤65",
      "p_no": 1,
      "group_no": 2,
      "min_tensile_strength_mpa": 485,
      "min_yield_strength_mpa": 345,
      "applicability_and_max_temperature_limits_np_not_permitted_spt_supports_only_iii": 371,
      "viii_2": 371,
      "external_pressure_chart_no": "CS–3",
      "notes": "E2",
      "values": {
        "40": 161,
        "65": 161,
        "100": 160,
        "125": 159,
        "150": 157,
        "200": 156,
        "250": 157,
        "300": 156,
        "325": 153,
        "350": 150,
        "375": 147,
        "400": null,
        "425": null,
        "450": null,
        "475": null,
        "500": null
      }
    },
    {
      "block": 3,
      "line_no": 18,
      "nominal_composition": "Carbon steel",
      "product_form": "Wld. pipe",
      "spec_no": "SA–671",
      "type_grade": "CD70",
      "alloy_desig_uns_no": "K12437 …",
      "class_condition_temper": null,
      "size_thickness_mm": "≤65",
      "p_no": 1,
      "group_no": 2,
      "min_tensile_strength_mpa": 485,
      "min_yield_strength_mpa": 345,
      "applicability_and_max_temperature_limits_np_not_permitted_spt_supports_only_iii": 371,
      "viii_2": "NP",
      "external_pressure_chart_no": "CS–3",
      "notes": "E2, G1, G4",
      "values": {
        "40": 161,
        "65": 161,
        "100": 160,
        "125": 159,
        "150": 157,
        "200": 156,
        "250": 157,
        "300": 156,
        "325": 153,
        "350": 150,
        "375": 147,
        "400": null,
        "425": null,
        "450": null,
        "475": null,
        "500": null
      }
    },
    {
      "block": 3,
      "line_no": 19,
      "nominal_composition": "Carbon steel",
      "product_form": "Wld. pipe",
      "spec_no": "SA–672",
      "type_grade": "D70",
      "alloy_desig_uns_no": "K12437 …",
      "class_condition_temper": null,
      "size_thickness_mm": "≤65",
      "p_no": 1,
      "group_no": 2,
      "min_tensile_strength_mpa": 485,
      "min_yield_strength_mpa": 345,
      "applicability_and_max_temperature_limits_np_not_permitted_spt_supports_only_iii": 371,
      "viii_2": "NP",
      "external_pressure_chart_no": "CS–3",
      "notes": "E2, G1, G4",
      "values": {
        "40": 161,
        "65": 161,
        "100": 160,
        "125": 159,
        "150": 157,
        "200": 156,
        "250": 157,
        "300": 156,
        "325": 153,
        "350": 150,
        "375": 147,
        "400": null,
        "425": null,
        "450": null,
        "475": null,
        "500": null
      }
    },
    {
      "block": 3,
      "line_no": 20,
      "nominal_composition": "Carbon steel",
      "product_form": "Wld. pipe",
      "spec_no": "SA–691",
      "type_grade": "CMSH–70",
      "alloy_desig_uns_no": "K12437 …",
      "class_condition_temper": null,
      "size_thickness_mm": "≤65",
      "p_no": 1,
      "group_no": 2,
      "min_tensile_strength_mpa": 485,
      "min_yield_strength_mpa": 345,
      "applicability_and_max_temperature_limits_np_not_permitted_spt_supports_only_iii": 371,
      "viii_2": "NP",
      "external_pressure_chart_no": "CS–3",
      "notes": "E2, G1, G4",
      "values": {
        "40": 161,
        "65": 161,
        "100": 160,
        "125": 159,
        "150": 157,
        "200": 156,
        "250": 157,
        "300": 156,
        "325": 153,
        "350": 150,
        "375": 147,
        "400": null,
        "425": null,
        "450": null,
        "475": null,
        "500": null
      }
    },
    {
      "block": 3,
      "line_no": 21,
      "nominal_composition": "Carbon steel",
      "product_form": "Plate",
      "spec_no": "SA–841",
      "type_grade": "A",
      "alloy_desig_uns_no": null,
      "class_condition_temper": 1,
      "size_thickness_mm": "t ≤100",
      "p_no": 1,
      "group_no": 2,
      "min_tensile_strength_mpa": 485,
      "min_yield_strength_mpa": 345,
      "applicability_and_max_temperature_limits_np_not_permitted_spt_supports_only_iii": "NP",
      "viii_2": 371,
      "external_pressure_chart_no": "CS–3",
      "notes": "E2",
      "values": {
        "40": 161,
        "65": 161,
        "100": 161,
        "125": 161,
        "150": 161,
        "200": 161,
        "250": 161,
        "300": 161,
        "325": 161,
        "350": 156,
        "375": 149,
        "400": null,
        "425": null,
        "450": null,
        "475": null,
        "500": null
      }
    },
    {
      "block": 3,
      "line_no": 22,
      "nominal_composition": "Carbon steel",
      "product_form": "Forgings",
      "spec_no": "SA/EN 10222–2",
      "type_grade": "P305GH",
      "alloy_desig_uns_no": null,
      "class_condition_temper": "N, NT, or QT 70 < t ≤160",
      "size_thickness_mm": null,
      "p_no": 1,
      "group_no": 2,
      "min_tensile_strength_mpa": 490,
      "min_yield_strength_mpa": 280,
      "applicability_and_max_temperature_limits_np_not_permitted_spt_supports_only_iii": "NP",
      "viii_2": 371,
      "external_pressure_chart_no": "CS–2",
      "notes": "E2",
      "values": {
        "40": 163,
        "65": 163,
        "100": 163,
        "125": 163,
        "150": 163,
        "200": 159,
        "250": 153,
        "300": 145,
        "325": 141,
        "350": 136,
        "375": 132,
        "400": 101,
        "425": 83.8,
        "450": 66.8,
        "475": 50.3,
        "500": 33.2
      }
    },
    {
      "block": 3,
      "line_no": 23,
      "nominal_composition": "Carbon steel",
      "product_form": "Forgings",
      "spec_no": "SA/EN 10222–2",
      "type_grade": "P305GH",
      "alloy_desig_uns_no": null,
      "class_condition_temper": "N, NT, or QT 35 < t ≤70",
      "size_thickness_mm": null,
      "p_no": 1,
      "group_no": 2,
      "min_tensile_strength_mpa": 510,
      "min_yield_strength_mpa": 285,
      "applicability_and_max_temperature_limits_np_not_permitted_spt_supports_only_iii": "NP",
      "viii_2": 371,
      "external_pressure_chart_no": "CS–2",
      "notes": "E2",
      "values": {
        "40": 170,
        "65": 170,
        "100": 170,
        "125": 169,
        "150": 167,
        "200": 161,
        "250": 155,
        "300": 147,
        "325": 143,
        "350": 139,
        "375": 135,
        "400": 101,
        "425": 83.8,
        "450": 66.8,
        "475": 50.3,
        "500": 33.2
      }
    },
    {
      "block": 3,
      "line_no": 24,
      "nominal_composition": "Carbon steel",
      "product_form": "Plate",
      "spec_no": "SA/EN 10028–2",
      "type_grade": "P355GH",
      "alloy_desig_uns_no": null,
      "class_condition_temper": null,
      "size_thickness_mm": "60 < t ≤100",
      "p_no": 1,
      "group_no": 2,
      "min_tensile_strength_mpa": 490,
      "min_yield_strength_mpa": 315,
      "applicability_and_max_temperature_limits_np_not_permitted_spt_supports_only_iii": "NP",
      "viii_2": 371,
      "external_pressure_chart_no": "CS–2",
      "notes": "E2",
      "values": {
        "40": 163,
        "65": 163,
        "100": 163,
        "125": 163,
        "150": 163,
        "200": 163,
        "250": 163,
        "300": 163,
        "325": 159,
        "350": 154,
        "375": 123,
        "400": 101,
        "425": 83.8,
        "450": 66.8,
        "475": 50.3,
        "500": 33.2
      }
    },
    {
      "block": 3,
      "line_no": 25,
      "nominal_composition": "Carbon steel",
      "product_form": "Forgings",
      "spec_no": "SA/EN 10222–2",
      "type_grade": "P305GH",
      "alloy_desig_uns_no": null,
      "class_condition_temper": "N, NT, or QT t ≤35",
      "size_thickness_mm": null,
      "p_no": 1,
      "group_no": 2,
      "min_tensile_strength_mpa": 510,
      "min_yield_strength_mpa": 305,
      "applicability_and_max_temperature_limits_np_not_permitted_spt_supports_only_iii": "NP",
      "viii_2": 371,
      "external_pressure_chart_no": "CS–2",
      "notes": "E2",
      "values": {
        "40": 170,
        "65": 170,
        "100": 170,
        "125": 170,
        "150": 170,
        "200": 170,
        "250": 166,
        "300": 157,
        "325": 153,
        "350": 149,
        "375": 136,
        "400": 101,
        "425": 83.3,
        "450": 66.8,
        "475": 50.3,
        "500": 33.2
      }
    },
    {
      "block": 3,
      "line_no": 26,
      "nominal_composition": "Carbon steel",
      "product_form": "Plate",
      "spec_no": "SA/EN 10028–2",
      "type_grade": "P355GH",
      "alloy_desig_uns_no": null,
      "class_condition_temper": null,
      "size_thickness_mm": "40 < t ≤60",
      "p_no": 1,
      "group_no": 2,
      "min_tensile_strength_mpa": 510,
      "min_yield_strength_mpa": 335,
      "applicability_and_max_temperature_limits_np_not_permitted_spt_supports_only_iii": "NP",
      "viii_2": 371,
      "external_pressure_chart_no": "CS–2",
      "notes": "E2",
      "values": {
        "40": 170,
        "65": 170,
        "100": 170,
        "125": 170,
        "150": 170,
        "200": 170,
        "250": 170,
        "300": 170,
        "325": 169,
        "350": 164,
        "375": 123,
        "400": 101.0,
        "425": 83.8,
        "450": 66.8,
        "475": 50.3,
        "500": 33.2
      }
    },
    {
      "block": 3,
      "line_no": 27,
      "nominal_composition": "Carbon steel",
      "product_form": "Plate",
      "spec_no": "SA/EN 10028–2",
      "type_grade": "P355GH",
      "alloy_desig_uns_no": null,
      "class_condition_temper": null,
      "size_thickness_mm": "16 < t ≤40",
      "p_no": 1,
      "group_no": 2,
      "min_tensile_strength_mpa": 510,
      "min_yield_strength_mpa": 345,
      "applicability_and_max_temperature_limits_np_not_permitted_spt_supports_only_iii": "NP",
      "viii_2": 371,
      "external_pressure_chart_no": "CS–2",
      "notes": "E2",
      "values": {
        "40": 170,
        "65": 170,
        "100": 170,
        "125": 170,
        "150": 170,
        "200": 170,
        "250": 170,
        "300": 170,
        "325": 170,
        "350": 169,
        "375": 123,
        "400": 101.0,
        "425": 83.8,
        "450": 66.8,
        "475": 50.3,
        "500": 33.2
      }
    },
    {
      "block": 3,
      "line_no": 28,
      "nominal_composition": "Carbon steel",
      "product_form": "Plate",
      "spec_no": "SA/EN 10028–2",
      "type_grade": "P355GH",
      "alloy_desig_uns_no": null,
      "class_condition_temper": null,
      "size_thickness_mm": "≤16",
      "p_no": 1,
      "group_no": 2,
      "min_tensile_strength_mpa": 510,
      "min_yield_strength_mpa": 355,
      "applicability_and_max_temperature_limits_np_not_permitted_spt_supports_only_iii": "NP",
      "viii_2": 371,
      "external_pressure_chart_no": "CS–2",
      "notes": "E2",
      "values": {
        "40": 170,
        "65": 170,
        "100": 170,
        "125": 170,
        "150": 170,
        "200": 170,
        "250": 170,
        "300": 170,
        "325": 170,
        "350": 170,
        "375": 123,
        "400": 101.0,
        "425": 83.8,
        "450": 66.8,
        "475": 50.3,
        "500": 33.2
      }
    },
    {
      "block": 3,
      "line_no": 29,
      "nominal_composition": "Carbon steel",
      "product_form": "Forgings",
      "spec_no": "SA–266",
      "type_grade": 3,
      "alloy_desig_uns_no": "K05001 …",
      "class_condition_temper": null,
      "size_thickness_mm": null,
      "p_no": 1,
      "group_no": 2,
      "min_tensile_strength_mpa": 515,
      "min_yield_strength_mpa": 260,
      "applicability_and_max_temperature_limits_np_not_permitted_spt_supports_only_iii": 371,
      "viii_2": 371,
      "external_pressure_chart_no": "CS–2",
      "notes": "W6",
      "values": {
        "40": 172,
        "65": 162,
        "100": 157,
        "125": 155,
        "150": 152,
        "200": 148,
        "250": 142,
        "300": 135,
        "325": 131,
        "350": 127,
        "375": 123,
        "400": null,
        "425": null,
        "450": null,
        "475": null,
        "500": null
      }
    },
    {
      "block": 3,
      "line_no": 30,
      "nominal_composition": "Carbon steel",
      "product_form": "Plate",
      "spec_no": "SA–299",
      "type_grade": "A",
      "alloy_desig_uns_no": "K02803 …",
      "class_condition_temper": null,
      "size_thickness_mm": ">25",
      "p_no": 1,
      "group_no": 2,
      "min_tensile_strength_mpa": 515,
      "min_yield_strength_mpa": 275,
      "applicability_and_max_temperature_limits_np_not_permitted_spt_supports_only_iii": 371,
      "viii_2": 371,
      "external_pressure_chart_no": "CS–2",
      "notes": null,
      "values": {
        "40": 172,
        "65": 172,
        "100": 167,
        "125": 164,
        "150": 163,
        "200": 158,
        "250": 151,
        "300": 143,
        "325": 139,
        "350": 135,
        "375": 131,
        "400": null,
        "425": null,
        "450": null,
        "475": null,
        "500": null
      }
    },
    {
      "block": 3,
      "line_no": 31,
      "nominal_composition": "Carbon steel",
      "product_form": "Wld. pipe",
      "spec_no": "SA–691",
      "type_grade": "CMS–75",
      "alloy_desig_uns_no": "K02803 …",
      "class_condition_temper": null,
      "size_thickness_mm": ">25",
      "p_no": 1,
      "group_no": 2,
      "min_tensile_strength_mpa": 515,
      "min_yield_strength_mpa": 275,
      "applicability_and_max_temperature_limits_np_not_permitted_spt_supports_only_iii": 371,
      "viii_2": "NP",
      "external_pressure_chart_no": "CS–2",
      "notes": "G1, G4",
      "values": {
        "40": 172,
        "65": 170,
        "100": 168,
        "125": 165,
        "150": 163,
        "200": 158,
        "250": 151,
        "300": 143,
        "325": 139,
        "350": 135,
        "375": 131,
        "400": null,
        "425": null,
        "450": null,
        "475": null,
        "500": null
      }
    },
    {
      "block": 3,
      "line_no": 32,
      "nominal_composition": "Carbon steel",
      "product_form": "Plate",
      "spec_no": "SA–299",
      "type_grade": "A",
      "alloy_desig_uns_no": "K02803 …",
      "class_condition_temper": null,
      "size_thickness_mm": "≤25",
      "p_no": 1,
      "group_no": 2,
      "min_tensile_strength_mpa": 515,
      "min_yield_strength_mpa": 290,
      "applicability_and_max_temperature_limits_np_not_permitted_spt_supports_only_iii": 371,
      "viii_2": 371,
      "external_pressure_chart_no": "CS–2",
      "notes": "E2",
      "values": {
        "40": 172,
        "65": 172,
        "100": 172,
        "125": 172,
        "150": 171,
        "200": 165,
        "250": 159,
        "300": 151,
        "325": 147,
        "350": 142,
        "375": 139,
        "400": null,
        "425": null,
        "450": null,
        "475": null,
        "500": null
      }
    },
    {
      "block": 3,
      "line_no": 33,
      "nominal_composition": "Carbon steel",
      "product_form": "Wld. pipe",
      "spec_no": "SA–671",
      "type_grade": "CK75",
      "alloy_desig_uns_no": "K02803 …",
      "class_condition_temper": null,
      "size_thickness_mm": "≤25",
      "p_no": 1,
      "group_no": 2,
      "min_tensile_strength_mpa": 515,
      "min_yield_strength_mpa": 290,
      "applicability_and_max_temperature_limits_np_not_permitted_spt_supports_only_iii": 371,
      "viii_2": "NP",
      "external_pressure_chart_no": "CS–2",
      "notes": "E2, G1",
      "values": {
        "40": 172,
        "65": 172,
        "100": 172,
        "125": 172,
        "150": 171,
        "200": 165,
        "250": 159,
        "300": 151,
        "325": 147,
        "350": 142,
        "375": 139,
        "400": null,
        "425": null,
        "450": null,
        "475": null,
        "500": null
      }
    },
    {
      "block": 3,
      "line_no": 34,
      "nominal_composition": "Carbon steel",
      "product_form": "Wld. pipe",
      "spec_no": "SA–672",
      "type_grade": "N75",
      "alloy_desig_uns_no": "K02803 …",
      "class_condition_temper": null,
      "size_thickness_mm": "≤25",
      "p_no": 1,
      "group_no": 2,
      "min_tensile_strength_mpa": 515,
      "min_yield_strength_mpa": 290,
      "applicability_and_max_temperature_limits_np_not_permitted_spt_supports_only_iii": 371,
      "viii_2": "NP",
      "external_pressure_chart_no": "CS–2",
      "notes": "E2, G1",
      "values": {
        "40": 172,
        "65": 172,
        "100": 172,
        "125": 172,
        "150": 171,
        "200": 165,
        "250": 159,
        "300": 151,
        "325": 147,
        "350": 142,
        "375": 139,
        "400": null,
        "425": null,
        "450": null,
        "475": null,
        "500": null
      }
    },
    {
      "block": 3,
      "line_no": 35,
      "nominal_composition": "Carbon steel",
      "product_form": "Wld. pipe",
      "spec_no": "SA–691",
      "type_grade": "CMS–75",
      "alloy_desig_uns_no": "K02803 …",
      "class_condition_temper": null,
      "size_thickness_mm": "≤25",
      "p_no": 1,
      "group_no": 2,
      "min_tensile_strength_mpa": 515,
      "min_yield_strength_mpa": 290,
      "applicability_and_max_temperature_limits_np_not_permitted_spt_supports_only_iii": 371,
      "viii_2": "NP",
      "external_pressure_chart_no": "CS–2",
      "notes": "E2, G1",
      "values": {
        "40": 172,
        "65": 172,
        "100": 172,
        "125": 172,
        "150": 171,
        "200": 165,
        "250": 159,
        "300": 151,
        "325": 147,
        "350": 142,
        "375": 139,
        "400": null,
        "425": null,
        "450": null,
        "475": null,
        "500": null
      }
    },
    {
      "block": 3,
      "line_no": 36,
      "nominal_composition": "Carbon steel",
      "product_form": "Forgings",
      "spec_no": "SA–372",
      "type_grade": "B",
      "alloy_desig_uns_no": "K04001 …",
      "class_condition_temper": null,
      "size_thickness_mm": null,
      "p_no": 1,
      "group_no": 2,
      "min_tensile_strength_mpa": 515,
