Repository: danivelas0/asme-pcc

File: resources/bpvc_ii_d_metric_2025/table_tcd.json (part 3 of 7)
{
      "high_nickel_alloys_ni_cr_mo_fe_n06002_tc": 15.4,
      "high_nickel_ni_cr_mo_fe_n06002_td": 3.77,
      "high_nickel_alloys_ni_cr_fe_mo_cu_n06007_tc": 14.7,
      "high_nickel_ni_cr_fe_n06007_td": 3.55,
      "high_nickel_alloys_n06022_tc": 16.0,
      "high_nickel_n06022_td": null,
      "high_nickel_alloys_n06030_tc": 17.2,
      "high_nickel_n06030_td": null
    },
    {
      "temp_c": 350,
      "high_nickel_tc": 32.0,
      "high_nickel_alloys_ni_cu_n04405_td": null,
      "high_nickel_alloys_ni_cr_mo_fe_n06002_tc": 15.9,
      "high_nickel_ni_cr_mo_fe_n06002_td": 3.86,
      "high_nickel_alloys_ni_cr_fe_mo_cu_n06007_tc": 15.1,
      "high_nickel_ni_cr_fe_n06007_td": 3.61,
      "high_nickel_alloys_n06022_tc": 16.5,
      "high_nickel_n06022_td": null,
      "high_nickel_alloys_n06030_tc": 17.7,
      "high_nickel_n06030_td": null
    },
    {
      "temp_c": 375,
      "high_nickel_tc": 32.8,
      "high_nickel_alloys_ni_cu_n04405_td": null,
      "high_nickel_alloys_ni_cr_mo_fe_n06002_tc": 16.4,
      "high_nickel_ni_cr_mo_fe_n06002_td": 3.95,
      "high_nickel_alloys_ni_cr_fe_mo_cu_n06007_tc": 15.5,
      "high_nickel_ni_cr_fe_n06007_td": 3.68,
      "high_nickel_alloys_n06022_tc": 16.9,
      "high_nickel_n06022_td": null,
      "high_nickel_alloys_n06030_tc": 18.3,
      "high_nickel_n06030_td": null
    },
    {
      "temp_c": 400,
      "high_nickel_tc": 33.5,
      "high_nickel_alloys_ni_cu_n04405_td": null,
      "high_nickel_alloys_ni_cr_mo_fe_n06002_tc": 16.9,
      "high_nickel_ni_cr_mo_fe_n06002_td": 4.03,
      "high_nickel_alloys_ni_cr_fe_mo_cu_n06007_tc": 15.9,
      "high_nickel_ni_cr_fe_n06007_td": 3.75,
      "high_nickel_alloys_n06022_tc": 17.4,
      "high_nickel_n06022_td": null,
      "high_nickel_alloys_n06030_tc": 18.8,
      "high_nickel_n06030_td": null
    },
    {
      "temp_c": 425,
      "high_nickel_tc": 34.3,
      "high_nickel_alloys_ni_cu_n04405_td": null,
      "high_nickel_alloys_ni_cr_mo_fe_n06002_tc": 17.4,
      "high_nickel_ni_cr_mo_fe_n06002_td": 4.11,
      "high_nickel_alloys_ni_cr_fe_mo_cu_n06007_tc": 16.3,
      "high_nickel_ni_cr_fe_n06007_td": 3.81,
      "high_nickel_alloys_n06022_tc": 17.9,
      "high_nickel_n06022_td": null,
      "high_nickel_alloys_n06030_tc": 19.2,
      "high_nickel_n06030_td": null
    },
    {
      "temp_c": 450,
      "high_nickel_tc": 35.1,
      "high_nickel_alloys_ni_cu_n04405_td": null,
      "high_nickel_alloys_ni_cr_mo_fe_n06002_tc": 17.9,
      "high_nickel_ni_cr_mo_fe_n06002_td": 4.19,
      "high_nickel_alloys_ni_cr_fe_mo_cu_n06007_tc": 16.7,
      "high_nickel_ni_cr_fe_n06007_td": 3.88,
      "high_nickel_alloys_n06022_tc": 18.4,
      "high_nickel_n06022_td": null,
      "high_nickel_alloys_n06030_tc": 19.7,
      "high_nickel_n06030_td": null
    },
    {
      "temp_c": 475,
      "high_nickel_tc": 36.0,
      "high_nickel_alloys_ni_cu_n04405_td": null,
      "high_nickel_alloys_ni_cr_mo_fe_n06002_tc": 18.4,
      "high_nickel_ni_cr_mo_fe_n06002_td": 4.26,
      "high_nickel_alloys_ni_cr_fe_mo_cu_n06007_tc": 17.1,
      "high_nickel_ni_cr_fe_n06007_td": 3.95,
      "high_nickel_alloys_n06022_tc": 18.9,
      "high_nickel_n06022_td": null,
      "high_nickel_alloys_n06030_tc": 20.0,
      "high_nickel_n06030_td": null
    },
    {
      "temp_c": 500,
      "high_nickel_tc": 36.8,
      "high_nickel_alloys_ni_cu_n04405_td": null,
      "high_nickel_alloys_ni_cr_mo_fe_n06002_tc": 18.9,
      "high_nickel_ni_cr_mo_fe_n06002_td": 4.33,
      "high_nickel_alloys_ni_cr_fe_mo_cu_n06007_tc": 17.5,
      "high_nickel_ni_cr_fe_n06007_td": 4.02,
      "high_nickel_alloys_n06022_tc": 19.5,
      "high_nickel_n06022_td": null,
      "high_nickel_alloys_n06030_tc": 20.4,
      "high_nickel_n06030_td": null
    },
    {
      "temp_c": 525,
      "high_nickel_tc": 37.7,
      "high_nickel_alloys_ni_cu_n04405_td": null,
      "high_nickel_alloys_ni_cr_mo_fe_n06002_tc": 19.4,
      "high_nickel_ni_cr_mo_fe_n06002_td": 4.39,
      "high_nickel_alloys_ni_cr_fe_mo_cu_n06007_tc": 17.9,
      "high_nickel_ni_cr_fe_n06007_td": 4.09,
      "high_nickel_alloys_n06022_tc": 20.0,
      "high_nickel_n06022_td": null,
      "high_nickel_alloys_n06030_tc": 20.7,
      "high_nickel_n06030_td": null
    },
    {
      "temp_c": 550,
      "high_nickel_tc": null,
      "high_nickel_alloys_ni_cu_n04405_td": null,
      "high_nickel_alloys_ni_cr_mo_fe_n06002_tc": 19.9,
      "high_nickel_ni_cr_mo_fe_n06002_td": 4.46,
      "high_nickel_alloys_ni_cr_fe_mo_cu_n06007_tc": null,
      "high_nickel_ni_cr_fe_n06007_td": 4.16,
      "high_nickel_alloys_n06022_tc": 20.5,
      "high_nickel_n06022_td": null,
      "high_nickel_alloys_n06030_tc": 21.0,
      "high_nickel_n06030_td": null
    },
    {
      "temp_c": 575,
      "high_nickel_tc": null,
      "high_nickel_alloys_ni_cu_n04405_td": null,
      "high_nickel_alloys_ni_cr_mo_fe_n06002_tc": 20.4,
      "high_nickel_ni_cr_mo_fe_n06002_td": 4.51,
      "high_nickel_alloys_ni_cr_fe_mo_cu_n06007_tc": null,
      "high_nickel_ni_cr_fe_n06007_td": 4.22,
      "high_nickel_alloys_n06022_tc": null,
      "high_nickel_n06022_td": null,
      "high_nickel_alloys_n06030_tc": null,
      "high_nickel_n06030_td": null
    },
    {
      "temp_c": 600,
      "high_nickel_tc": null,
      "high_nickel_alloys_ni_cu_n04405_td": null,
      "high_nickel_alloys_ni_cr_mo_fe_n06002_tc": 20.9,
      "high_nickel_ni_cr_mo_fe_n06002_td": 4.56,
      "high_nickel_alloys_ni_cr_fe_mo_cu_n06007_tc": null,
      "high_nickel_ni_cr_fe_n06007_td": 4.29,
      "high_nickel_alloys_n06022_tc": null,
      "high_nickel_n06022_td": null,
      "high_nickel_alloys_n06030_tc": null,
      "high_nickel_n06030_td": null
    },
    {
      "temp_c": 625,
      "high_nickel_tc": null,
      "high_nickel_alloys_ni_cu_n04405_td": null,
      "high_nickel_alloys_ni_cr_mo_fe_n06002_tc": 21.4,
      "high_nickel_ni_cr_mo_fe_n06002_td": 4.61,
      "high_nickel_alloys_ni_cr_fe_mo_cu_n06007_tc": null,
      "high_nickel_ni_cr_fe_n06007_td": null,
      "high_nickel_alloys_n06022_tc": null,
      "high_nickel_n06022_td": null,
      "high_nickel_alloys_n06030_tc": null,
      "high_nickel_n06030_td": null
    },
    {
      "temp_c": 650,
      "high_nickel_tc": null,
      "high_nickel_alloys_ni_cu_n04405_td": null,
      "high_nickel_alloys_ni_cr_mo_fe_n06002_tc": 21.9,
      "high_nickel_ni_cr_mo_fe_n06002_td": 4.65,
      "high_nickel_alloys_ni_cr_fe_mo_cu_n06007_tc": null,
      "high_nickel_ni_cr_fe_n06007_td": null,
      "high_nickel_alloys_n06022_tc": null,
      "high_nickel_n06022_td": null,
      "high_nickel_alloys_n06030_tc": null,
      "high_nickel_n06030_td": null
    },
    {
      "temp_c": 675,
      "high_nickel_tc": null,
      "high_nickel_alloys_ni_cu_n04405_td": null,
      "high_nickel_alloys_ni_cr_mo_fe_n06002_tc": 22.4,
      "high_nickel_ni_cr_mo_fe_n06002_td": 4.68,
      "high_nickel_alloys_ni_cr_fe_mo_cu_n06007_tc": null,
      "high_nickel_ni_cr_fe_n06007_td": null,
      "high_nickel_alloys_n06022_tc": null,
      "high_nickel_n06022_td": null,
      "high_nickel_alloys_n06030_tc": null,
      "high_nickel_n06030_td": null
    },
    {
      "temp_c": 700,
      "high_nickel_tc": null,
      "high_nickel_alloys_ni_cu_n04405_td": null,
      "high_nickel_alloys_ni_cr_mo_fe_n06002_tc": 22.8,
      "high_nickel_ni_cr_mo_fe_n06002_td": 4.71,
      "high_nickel_alloys_ni_cr_fe_mo_cu_n06007_tc": null,
      "high_nickel_ni_cr_fe_n06007_td": null,
      "high_nickel_alloys_n06022_tc": null,
      "high_nickel_n06022_td": null,
      "high_nickel_alloys_n06030_tc": null,
      "high_nickel_n06030_td": null
    },
    {
      "temp_c": 725,
      "high_nickel_tc": null,
      "high_nickel_alloys_ni_cu_n04405_td": null,
      "high_nickel_alloys_ni_cr_mo_fe_n06002_tc": 23.3,
      "high_nickel_ni_cr_mo_fe_n06002_td": 4.73,
      "high_nickel_alloys_ni_cr_fe_mo_cu_n06007_tc": null,
      "high_nickel_ni_cr_fe_n06007_td": null,
      "high_nickel_alloys_n06022_tc": null,
      "high_nickel_n06022_td": null,
      "high_nickel_alloys_n06030_tc": null,
      "high_nickel_n06030_td": null
    },
    {
      "temp_c": 750,
      "high_nickel_tc": null,
      "high_nickel_alloys_ni_cu_n04405_td": null,
      "high_nickel_alloys_ni_cr_mo_fe_n06002_tc": 23.8,
      "high_nickel_ni_cr_mo_fe_n06002_td": 4.74,
      "high_nickel_alloys_ni_cr_fe_mo_cu_n06007_tc": null,
      "high_nickel_ni_cr_fe_n06007_td": null,
      "high_nickel_alloys_n06022_tc": null,
      "high_nickel_n06022_td": null,
      "high_nickel_alloys_n06030_tc": null,
      "high_nickel_n06030_td": null
    },
    {
      "temp_c": 775,
      "high_nickel_tc": null,
      "high_nickel_alloys_ni_cu_n04405_td": null,
      "high_nickel_alloys_ni_cr_mo_fe_n06002_tc": null,
      "high_nickel_ni_cr_mo_fe_n06002_td": null,
      "high_nickel_alloys_ni_cr_fe_mo_cu_n06007_tc": null,
      "high_nickel_ni_cr_fe_n06007_td": null,
      "high_nickel_alloys_n06022_tc": null,
      "high_nickel_n06022_td": null,
      "high_nickel_alloys_n06030_tc": null,
      "high_nickel_n06030_td": null
    },
    {
      "temp_c": 800,
      "high_nickel_tc": null,
      "high_nickel_alloys_ni_cu_n04405_td": null,
      "high_nickel_alloys_ni_cr_mo_fe_n06002_tc": null,
      "high_nickel_ni_cr_mo_fe_n06002_td": null,
      "high_nickel_alloys_ni_cr_fe_mo_cu_n06007_tc": null,
      "high_nickel_ni_cr_fe_n06007_td": null,
      "high_nickel_alloys_n06022_tc": null,
      "high_nickel_n06022_td": null,
      "high_nickel_alloys_n06030_tc": null,
      "high_nickel_n06030_td": null
    },
    {
      "temp_c": 825,
      "high_nickel_tc": null,
      "high_nickel_alloys_ni_cu_n04405_td": null,
      "high_nickel_alloys_ni_cr_mo_fe_n06002_tc": null,
      "high_nickel_ni_cr_mo_fe_n06002_td": null,
      "high_nickel_alloys_ni_cr_fe_mo_cu_n06007_tc": null,
      "high_nickel_ni_cr_fe_n06007_td": null,
      "high_nickel_alloys_n06022_tc": null,
      "high_nickel_n06022_td": null,
      "high_nickel_alloys_n06030_tc": null,
      "high_nickel_n06030_td": null
    },
    {
      "temp_c": 850,
      "high_nickel_tc": null,
      "high_nickel_alloys_ni_cu_n04405_td": null,
      "high_nickel_alloys_ni_cr_mo_fe_n06002_tc": null,
      "high_nickel_ni_cr_mo_fe_n06002_td": null,
      "high_nickel_alloys_ni_cr_fe_mo_cu_n06007_tc": null,
      "high_nickel_ni_cr_fe_n06007_td": null,
      "high_nickel_alloys_n06022_tc": null,
      "high_nickel_n06022_td": null,
      "high_nickel_alloys_n06030_tc": null,
      "high_nickel_n06030_td": null
    },
    {
      "temp_c": 875,
      "high_nickel_tc": null,
      "high_nickel_alloys_ni_cu_n04405_td": null,
      "high_nickel_alloys_ni_cr_mo_fe_n06002_tc": null,
      "high_nickel_ni_cr_mo_fe_n06002_td": null,
      "high_nickel_alloys_ni_cr_fe_mo_cu_n06007_tc": null,
      "high_nickel_ni_cr_fe_n06007_td": null,
      "high_nickel_alloys_n06022_tc": null,
      "high_nickel_n06022_td": null,
      "high_nickel_alloys_n06030_tc": null,
      "high_nickel_n06030_td": null
    },
    {
      "temp_c": 900,
      "high_nickel_tc": null,
      "high_nickel_alloys_ni_cu_n04405_td": null,
      "high_nickel_alloys_ni_cr_mo_fe_n06002_tc": null,
      "high_nickel_ni_cr_mo_fe_n06002_td": null,
      "high_nickel_alloys_ni_cr_fe_mo_cu_n06007_tc": null,
      "high_nickel_ni_cr_fe_n06007_td": null,
      "high_nickel_alloys_n06022_tc": null,
      "high_nickel_n06022_td": null,
      "high_nickel_alloys_n06030_tc": null,
      "high_nickel_n06030_td": null
    },
    {
      "temp_c": 925,
      "high_nickel_tc": null,
      "high_nickel_alloys_ni_cu_n04405_td": null,
      "high_nickel_alloys_ni_cr_mo_fe_n06002_tc": null,
      "high_nickel_ni_cr_mo_fe_n06002_td": null,
      "high_nickel_alloys_ni_cr_fe_mo_cu_n06007_tc": null,
      "high_nickel_ni_cr_fe_n06007_td": null,
      "high_nickel_alloys_n06022_tc": null,
      "high_nickel_n06022_td": null,
      "high_nickel_alloys_n06030_tc": null,
      "high_nickel_n06030_td": null
    },
    {
      "temp_c": 950,
      "high_nickel_tc": null,
      "high_nickel_alloys_ni_cu_n04405_td": null,
      "high_nickel_alloys_ni_cr_mo_fe_n06002_tc": null,
      "high_nickel_ni_cr_mo_fe_n06002_td": null,
      "high_nickel_alloys_ni_cr_fe_mo_cu_n06007_tc": null,
      "high_nickel_ni_cr_fe_n06007_td": null,
      "high_nickel_alloys_n06022_tc": null,
      "high_nickel_n06022_td": null,
      "high_nickel_alloys_n06030_tc": null,
      "high_nickel_n06030_td": null
    },
    {
      "temp_c": 975,
      "high_nickel_tc": null,
      "high_nickel_alloys_ni_cu_n04405_td": null,
      "high_nickel_alloys_ni_cr_mo_fe_n06002_tc": null,
      "high_nickel_ni_cr_mo_fe_n06002_td": null,
      "high_nickel_alloys_ni_cr_fe_mo_cu_n06007_tc": null,
      "high_nickel_ni_cr_fe_n06007_td": null,
      "high_nickel_alloys_n06022_tc": null,
      "high_nickel_n06022_td": null,
      "high_nickel_alloys_n06030_tc": null,
      "high_nickel_n06030_td": null
    },
    {
      "temp_c": 20,
      "high_nickel_alloys_tc": 12.97,
      "high_nickel_n06045_td": 3.22,
      "high_nickel_n06059_tc": 10.4,
      "high_nickel_alloys_n06059_td": 2.92,
      "high_nickel_n06230_tc": 9.0,
      "high_nickel_alloys_n06230_td": 2.44,
      "high_nickel_alloys_ni_mo_cr_low_c_n06455_and_n06686_tc": 10.0,
      "high_nickel_ni_mo_cr_n06455_and_n06686_td": 2.85,
      "high_nickel_alloys_ni_cr_fe_n06600_tc": 14.9,
      "high_nickel_ni_cr_fe_n06600_td": 3.97
    },
    {
      "temp_c": 50,
      "high_nickel_alloys_tc": null,
      "high_nickel_n06045_td": null,
      "high_nickel_n06059_tc": 11.1,
      "high_nickel_alloys_n06059_td": null,
      "high_nickel_n06230_tc": 9.5,
      "high_nickel_alloys_n06230_td": 2.54,
      "high_nickel_alloys_ni_mo_cr_low_c_n06455_and_n06686_tc": 10.5,
      "high_nickel_ni_mo_cr_n06455_and_n06686_td": 2.92,
      "high_nickel_alloys_ni_cr_fe_n06600_tc": 15.2,
      "high_nickel_ni_cr_fe_n06600_td": 3.98
    },
    {
      "temp_c": 75,
      "high_nickel_alloys_tc": null,
      "high_nickel_n06045_td": null,
      "high_nickel_n06059_tc": 11.6,
      "high_nickel_alloys_n06059_td": null,
      "high_nickel_n06230_tc": 9.9,
      "high_nickel_alloys_n06230_td": 2.62,
      "high_nickel_alloys_ni_mo_cr_low_c_n06455_and_n06686_tc": 10.9,
      "high_nickel_ni_mo_cr_n06455_and_n06686_td": 2.98,
      "high_nickel_alloys_ni_cr_fe_n06600_tc": 15.5,
      "high_nickel_ni_cr_fe_n06600_td": 4.01
    },
    {
      "temp_c": 100,
      "high_nickel_alloys_tc": null,
      "high_nickel_n06045_td": null,
      "high_nickel_n06059_tc": 12.1,
      "high_nickel_alloys_n06059_td": null,
      "high_nickel_n06230_tc": 10.4,
      "high_nickel_alloys_n06230_td": 2.7,
      "high_nickel_alloys_ni_mo_cr_low_c_n06455_and_n06686_tc": 11.4,
      "high_nickel_ni_mo_cr_n06455_and_n06686_td": 3.05,
      "high_nickel_alloys_ni_cr_fe_n06600_tc": 15.9,
      "high_nickel_ni_cr_fe_n06600_td": 4.05
    },
    {
      "temp_c": 125,
      "high_nickel_alloys_tc": null,
      "high_nickel_n06045_td": null,
      "high_nickel_n06059_tc": 12.5,
      "high_nickel_alloys_n06059_td": null,
      "high_nickel_n06230_tc": 10.9,
      "high_nickel_alloys_n06230_td": 2.78,
      "high_nickel_alloys_ni_mo_cr_low_c_n06455_and_n06686_tc": 11.8,
      "high_nickel_ni_mo_cr_n06455_and_n06686_td": 3.13,
      "high_nickel_alloys_ni_cr_fe_n06600_tc": 16.2,
      "high_nickel_ni_cr_fe_n06600_td": 4.09
    },
    {
      "temp_c": 150,
      "high_nickel_alloys_tc": null,
      "high_nickel_n06045_td": null,
      "high_nickel_n06059_tc": 12.9,
      "high_nickel_alloys_n06059_td": null,
      "high_nickel_n06230_tc": 11.4,
      "high_nickel_alloys_n06230_td": 2.86,
      "high_nickel_alloys_ni_mo_cr_low_c_n06455_and_n06686_tc": 12.3,
      "high_nickel_ni_mo_cr_n06455_and_n06686_td": 3.2,
      "high_nickel_alloys_ni_cr_fe_n06600_tc": 16.6,
      "high_nickel_ni_cr_fe_n06600_td": 4.14
    },
    {
      "temp_c": 175,
      "high_nickel_alloys_tc": null,
      "high_nickel_n06045_td": null,
      "high_nickel_n06059_tc": 13.3,
      "high_nickel_alloys_n06059_td": null,
      "high_nickel_n06230_tc": 11.9,
      "high_nickel_alloys_n06230_td": 2.94,
      "high_nickel_alloys_ni_mo_cr_low_c_n06455_and_n06686_tc": 12.7,
      "high_nickel_ni_mo_cr_n06455_and_n06686_td": 3.28,
      "high_nickel_alloys_ni_cr_fe_n06600_tc": 17.0,
      "high_nickel_ni_cr_fe_n06600_td": 4.19
    },
    {
      "temp_c": 200,
      "high_nickel_alloys_tc": null,
      "high_nickel_n06045_td": null,
      "high_nickel_n06059_tc": 13.7,
      "high_nickel_alloys_n06059_td": null,
      "high_nickel_n06230_tc": 12.4,
      "high_nickel_alloys_n06230_td": 3.02,
      "high_nickel_alloys_ni_mo_cr_low_c_n06455_and_n06686_tc": 13.2,
      "high_nickel_ni_mo_cr_n06455_and_n06686_td": 3.35,
      "high_nickel_alloys_ni_cr_fe_n06600_tc": 17.3,
      "high_nickel_ni_cr_fe_n06600_td": 4.25
    },
    {
      "temp_c": 225,
      "high_nickel_alloys_tc": null,
      "high_nickel_n06045_td": null,
      "high_nickel_n06059_tc": 14.1,
      "high_nickel_alloys_n06059_td": null,
      "high_nickel_n06230_tc": 12.9,
      "high_nickel_alloys_n06230_td": 3.09,
      "high_nickel_alloys_ni_mo_cr_low_c_n06455_and_n06686_tc": 13.6,
      "high_nickel_ni_mo_cr_n06455_and_n06686_td": 3.43,
      "high_nickel_alloys_ni_cr_fe_n06600_tc": 17.7,
      "high_nickel_ni_cr_fe_n06600_td": 4.31
    },
    {
      "temp_c": 250,
      "high_nickel_alloys_tc": null,
      "high_nickel_n06045_td": null,
      "high_nickel_n06059_tc": 14.5,
      "high_nickel_alloys_n06059_td": null,
      "high_nickel_n06230_tc": 13.4,
      "high_nickel_alloys_n06230_td": 3.16,
      "high_nickel_alloys_ni_mo_cr_low_c_n06455_and_n06686_tc": 14.1,
      "high_nickel_ni_mo_cr_n06455_and_n06686_td": 3.51,
      "high_nickel_alloys_ni_cr_fe_n06600_tc": 18.1,
      "high_nickel_ni_cr_fe_n06600_td": 4.36
    },
    {
      "temp_c": 275,
      "high_nickel_alloys_tc": null,
      "high_nickel_n06045_td": null,
      "high_nickel_n06059_tc": 14.9,
      "high_nickel_alloys_n06059_td": null,
      "high_nickel_n06230_tc": 13.9,
      "high_nickel_alloys_n06230_td": 3.24,
      "high_nickel_alloys_ni_mo_cr_low_c_n06455_and_n06686_tc": 14.5,
      "high_nickel_ni_mo_cr_n06455_and_n06686_td": 3.58,
      "high_nickel_alloys_ni_cr_fe_n06600_tc": 18.5,
      "high_nickel_ni_cr_fe_n06600_td": 4.42
    },
    {
      "temp_c": 300,
      "high_nickel_alloys_tc": null,
      "high_nickel_n06045_td": null,
      "high_nickel_n06059_tc": 15.3,
      "high_nickel_alloys_n06059_td": null,
      "high_nickel_n06230_tc": 14.5,
      "high_nickel_alloys_n06230_td": 3.31,
      "high_nickel_alloys_ni_mo_cr_low_c_n06455_and_n06686_tc": 14.9,
      "high_nickel_ni_mo_cr_n06455_and_n06686_td": 3.66,
      "high_nickel_alloys_ni_cr_fe_n06600_tc": 18.9,
      "high_nickel_ni_cr_fe_n06600_td": 4.47
    },
    {
      "temp_c": 325,
      "high_nickel_alloys_tc": null,
      "high_nickel_n06045_td": null,
      "high_nickel_n06059_tc": 15.7,
      "high_nickel_alloys_n06059_td": null,
      "high_nickel_n06230_tc": 15.0,
      "high_nickel_alloys_n06230_td": 3.38,
      "high_nickel_alloys_ni_mo_cr_low_c_n06455_and_n06686_tc": 15.4,
      "high_nickel_ni_mo_cr_n06455_and_n06686_td": 3.74,
      "high_nickel_alloys_ni_cr_fe_n06600_tc": 19.3,
      "high_nickel_ni_cr_fe_n06600_td": 4.53
    },
    {
      "temp_c": 350,
      "high_nickel_alloys_tc": null,
      "high_nickel_n06045_td": null,
      "high_nickel_n06059_tc": 16.1,
      "high_nickel_alloys_n06059_td": null,
      "high_nickel_n06230_tc": 15.5,
      "high_nickel_alloys_n06230_td": 3.44,
      "high_nickel_alloys_ni_mo_cr_low_c_n06455_and_n06686_tc": 15.8,
      "high_nickel_ni_mo_cr_n06455_and_n06686_td": 3.82,
      "high_nickel_alloys_ni_cr_fe_n06600_tc": 19.7,
      "high_nickel_ni_cr_fe_n06600_td": 4.58
    },
    {
      "temp_c": 375,
      "high_nickel_alloys_tc": null,
      "high_nickel_n06045_td": null,
      "high_nickel_n06059_tc": 16.6,
      "high_nickel_alloys_n06059_td": null,
      "high_nickel_n06230_tc": 16.0,
      "high_nickel_alloys_n06230_td": 3.51,
      "high_nickel_alloys_ni_mo_cr_low_c_n06455_and_n06686_tc": 16.2,
      "high_nickel_ni_mo_cr_n06455_and_n06686_td": 3.9,
      "high_nickel_alloys_ni_cr_fe_n06600_tc": 20.1,
      "high_nickel_ni_cr_fe_n06600_td": 4.62
    },
    {
      "temp_c": 400,
      "high_nickel_alloys_tc": null,
      "high_nickel_n06045_td": null,
      "high_nickel_n06059_tc": 17.0,
      "high_nickel_alloys_n06059_td": null,
      "high_nickel_n06230_tc": 16.5,
      "high_nickel_alloys_n06230_td": 3.58,
      "high_nickel_alloys_ni_mo_cr_low_c_n06455_and_n06686_tc": 16.7,
      "high_nickel_ni_mo_cr_n06455_and_n06686_td": 3.98,
      "high_nickel_alloys_ni_cr_fe_n06600_tc": 20.5,
      "high_nickel_ni_cr_fe_n06600_td": 4.67
    },
    {
      "temp_c": 425,
      "high_nickel_alloys_tc": null,
      "high_nickel_n06045_td": null,
      "high_nickel_n06059_tc": 17.4,
      "high_nickel_alloys_n06059_td": null,
      "high_nickel_n06230_tc": 17.0,
      "high_nickel_alloys_n06230_td": 3.64,
      "high_nickel_alloys_ni_mo_cr_low_c_n06455_and_n06686_tc": 17.1,
      "high_nickel_ni_mo_cr_n06455_and_n06686_td": 4.06,
      "high_nickel_alloys_ni_cr_fe_n06600_tc": 20.9,
      "high_nickel_ni_cr_fe_n06600_td": 4.71
    },
    {
      "temp_c": 450,
      "high_nickel_alloys_tc": null,
      "high_nickel_n06045_td": null,
      "high_nickel_n06059_tc": 17.8,
      "high_nickel_alloys_n06059_td": null,
      "high_nickel_n06230_tc": 17.5,
      "high_nickel_alloys_n06230_td": 3.71,
      "high_nickel_alloys_ni_mo_cr_low_c_n06455_and_n06686_tc": 17.5,
      "high_nickel_ni_mo_cr_n06455_and_n06686_td": 4.15,
      "high_nickel_alloys_ni_cr_fe_n06600_tc": 21.3,
      "high_nickel_ni_cr_fe_n06600_td": 4.75
    },
    {
      "temp_c": 475,
      "high_nickel_alloys_tc": null,
      "high_nickel_n06045_td": null,
      "high_nickel_n06059_tc": 18.2,
      "high_nickel_alloys_n06059_td": null,
      "high_nickel_n06230_tc": 18.0,
      "high_nickel_alloys_n06230_td": 3.77,
      "high_nickel_alloys_ni_mo_cr_low_c_n06455_and_n06686_tc": 18.0,
      "high_nickel_ni_mo_cr_n06455_and_n06686_td": 4.23,
      "high_nickel_alloys_ni_cr_fe_n06600_tc": 21.7,
      "high_nickel_ni_cr_fe_n06600_td": 4.79
    },
    {
      "temp_c": 500,
      "high_nickel_alloys_tc": null,
      "high_nickel_n06045_td": null,
      "high_nickel_n06059_tc": 18.6,
      "high_nickel_alloys_n06059_td": null,
      "high_nickel_n06230_tc": 18.5,
      "high_nickel_alloys_n06230_td": 3.84,
      "high_nickel_alloys_ni_mo_cr_low_c_n06455_and_n06686_tc": 18.5,
      "high_nickel_ni_mo_cr_n06455_and_n06686_td": 4.32,
      "high_nickel_alloys_ni_cr_fe_n06600_tc": 22.1,
      "high_nickel_ni_cr_fe_n06600_td": 4.83
    },
    {
      "temp_c": 525,
      "high_nickel_alloys_tc": null,
      "high_nickel_n06045_td": null,
      "high_nickel_n06059_tc": 19.0,
      "high_nickel_alloys_n06059_td": null,
      "high_nickel_n06230_tc": 19.0,
      "high_nickel_alloys_n06230_td": 3.9,
      "high_nickel_alloys_ni_mo_cr_low_c_n06455_and_n06686_tc": 19.0,
      "high_nickel_ni_mo_cr_n06455_and_n06686_td": 4.41,
      "high_nickel_alloys_ni_cr_fe_n06600_tc": 22.6,
      "high_nickel_ni_cr_fe_n06600_td": 4.86
    },
    {
      "temp_c": 550,
      "high_nickel_alloys_tc": null,
      "high_nickel_n06045_td": null,
      "high_nickel_n06059_tc": 19.4,
      "high_nickel_alloys_n06059_td": null,
      "high_nickel_n06230_tc": 19.4,
      "high_nickel_alloys_n06230_td": 3.97,
      "high_nickel_alloys_ni_mo_cr_low_c_n06455_and_n06686_tc": 19.5,
      "high_nickel_ni_mo_cr_n06455_and_n06686_td": 4.5,
      "high_nickel_alloys_ni_cr_fe_n06600_tc": 23.0,
      "high_nickel_ni_cr_fe_n06600_td": 4.9
    },
    {
      "temp_c": 575,
      "high_nickel_alloys_tc": null,
      "high_nickel_n06045_td": null,
      "high_nickel_n06059_tc": null,
      "high_nickel_alloys_n06059_td": null,
      "high_nickel_n06230_tc": 19.9,
      "high_nickel_alloys_n06230_td": 4.03,
      "high_nickel_alloys_ni_mo_cr_low_c_n06455_and_n06686_tc": 20.0,
      "high_nickel_ni_mo_cr_n06455_and_n06686_td": 4.59,
      "high_nickel_alloys_ni_cr_fe_n06600_tc": 23.4,
      "high_nickel_ni_cr_fe_n06600_td": 4.94
    },
    {
      "temp_c": 600,
      "high_nickel_alloys_tc": null,
      "high_nickel_n06045_td": null,
      "high_nickel_n06059_tc": null,
      "high_nickel_alloys_n06059_td": null,
      "high_nickel_n06230_tc": 20.4,
      "high_nickel_alloys_n06230_td": 4.09,
      "high_nickel_alloys_ni_mo_cr_low_c_n06455_and_n06686_tc": 20.6,
      "high_nickel_ni_mo_cr_n06455_and_n06686_td": 4.69,
      "high_nickel_alloys_ni_cr_fe_n06600_tc": 23.9,
      "high_nickel_ni_cr_fe_n06600_td": 4.97
    },
    {
      "temp_c": 625,
      "high_nickel_alloys_tc": null,
      "high_nickel_n06045_td": null,
      "high_nickel_n06059_tc": null,
      "high_nickel_alloys_n06059_td": null,
      "high_nickel_n06230_tc": 20.9,
      "high_nickel_alloys_n06230_td": 4.14,
      "high_nickel_alloys_ni_mo_cr_low_c_n06455_and_n06686_tc": null,
      "high_nickel_ni_mo_cr_n06455_and_n06686_td": null,
      "high_nickel_alloys_ni_cr_fe_n06600_tc": 24.3,
      "high_nickel_ni_cr_fe_n06600_td": 5.01
    },
    {
      "temp_c": 650,
      "high_nickel_alloys_tc": null,
      "high_nickel_n06045_td": null,
      "high_nickel_n06059_tc": null,
      "high_nickel_alloys_n06059_td": null,
      "high_nickel_n06230_tc": 21.4,
      "high_nickel_alloys_n06230_td": 4.2,
      "high_nickel_alloys_ni_mo_cr_low_c_n06455_and_n06686_tc": null,
      "high_nickel_ni_mo_cr_n06455_and_n06686_td": null,
      "high_nickel_alloys_ni_cr_fe_n06600_tc": 24.8,
      "high_nickel_ni_cr_fe_n06600_td": 5.05
    },
    {
      "temp_c": 675,
      "high_nickel_alloys_tc": null,
      "high_nickel_n06045_td": null,
      "high_nickel_n06059_tc": null,
      "high_nickel_alloys_n06059_td": null,
      "high_nickel_n06230_tc": 21.9,
      "high_nickel_alloys_n06230_td": 4.25,
      "high_nickel_alloys_ni_mo_cr_low_c_n06455_and_n06686_tc": null,
      "high_nickel_ni_mo_cr_n06455_and_n06686_td": null,
      "high_nickel_alloys_ni_cr_fe_n06600_tc": 25.3,
      "high_nickel_ni_cr_fe_n06600_td": 5.09
    },
    {
      "temp_c": 700,
      "high_nickel_alloys_tc": null,
      "high_nickel_n06045_td": null,
      "high_nickel_n06059_tc": null,
      "high_nickel_alloys_n06059_td": null,
      "high_nickel_n06230_tc": 22.4,
      "high_nickel_alloys_n06230_td": 4.29,
      "high_nickel_alloys_ni_mo_cr_low_c_n06455_and_n06686_tc": null,
      "high_nickel_ni_mo_cr_n06455_and_n06686_td": null,
      "high_nickel_alloys_ni_cr_fe_n06600_tc": 25.7,
      "high_nickel_ni_cr_fe_n06600_td": 5.14
    },
    {
      "temp_c": 725,
      "high_nickel_alloys_tc": null,
      "high_nickel_n06045_td": null,
      "high_nickel_n06059_tc": null,
      "high_nickel_alloys_n06059_td": null,
      "high_nickel_n06230_tc": 22.9,
      "high_nickel_alloys_n06230_td": 4.32,
      "high_nickel_alloys_ni_mo_cr_low_c_n06455_and_n06686_tc": null,
      "high_nickel_ni_mo_cr_n06455_and_n06686_td": null,
      "high_nickel_alloys_ni_cr_fe_n06600_tc": 26.2,
      "high_nickel_ni_cr_fe_n06600_td": 5.18
    },
    {
      "temp_c": 750,
      "high_nickel_alloys_tc": null,
      "high_nickel_n06045_td": null,
      "high_nickel_n06059_tc": null,
      "high_nickel_alloys_n06059_td": null,
      "high_nickel_n06230_tc": 23.3,
      "high_nickel_alloys_n06230_td": 4.34,
      "high_nickel_alloys_ni_mo_cr_low_c_n06455_and_n06686_tc": null,
      "high_nickel_ni_mo_cr_n06455_and_n06686_td": null,
      "high_nickel_alloys_ni_cr_fe_n06600_tc": 26.6,
      "high_nickel_ni_cr_fe_n06600_td": 5.23
    },
    {
      "temp_c": 775,
      "high_nickel_alloys_tc": null,
      "high_nickel_n06045_td": null,
      "high_nickel_n06059_tc": null,
      "high_nickel_alloys_n06059_td": null,
      "high_nickel_n06230_tc": 23.8,
      "high_nickel_alloys_n06230_td": 4.35,
      "high_nickel_alloys_ni_mo_cr_low_c_n06455_and_n06686_tc": null,
      "high_nickel_ni_mo_cr_n06455_and_n06686_td": null,
      "high_nickel_alloys_ni_cr_fe_n06600_tc": null,
      "high_nickel_ni_cr_fe_n06600_td": null
    },
    {
      "temp_c": 800,
      "high_nickel_alloys_tc": null,
      "high_nickel_n06045_td": null,
      "high_nickel_n06059_tc": null,
      "high_nickel_alloys_n06059_td": null,
      "high_nickel_n06230_tc": 24.3,
      "high_nickel_alloys_n06230_td": 4.34,
      "high_nickel_alloys_ni_mo_cr_low_c_n06455_and_n06686_tc": null,
      "high_nickel_ni_mo_cr_n06455_and_n06686_td": null,
      "high_nickel_alloys_ni_cr_fe_n06600_tc": null,
      "high_nickel_ni_cr_fe_n06600_td": null
    },
    {
      "temp_c": 825,
      "high_nickel_alloys_tc": null,
      "high_nickel_n06045_td": null,
      "high_nickel_n06059_tc": null,
      "high_nickel_alloys_n06059_td": null,
      "high_nickel_n06230_tc": 24.8,
      "high_nickel_alloys_n06230_td": 4.3,
      "high_nickel_alloys_ni_mo_cr_low_c_n06455_and_n06686_tc": null,
      "high_nickel_ni_mo_cr_n06455_and_n06686_td": null,
      "high_nickel_alloys_ni_cr_fe_n06600_tc": null,
      "high_nickel_ni_cr_fe_n06600_td": null
    },
    {
      "temp_c": 850,
      "high_nickel_alloys_tc": null,
      "high_nickel_n06045_td": null,
      "high_nickel_n06059_tc": null,
      "high_nickel_alloys_n06059_td": null,
      "high_nickel_n06230_tc": 25.2,
      "high_nickel_alloys_n06230_td": 4.25,
      "high_nickel_alloys_ni_mo_cr_low_c_n06455_and_n06686_tc": null,
      "high_nickel_ni_mo_cr_n06455_and_n06686_td": null,
      "high_nickel_alloys_ni_cr_fe_n06600_tc": null,
      "high_nickel_ni_cr_fe_n06600_td": null
    },
    {
      "temp_c": 875,
      "high_nickel_alloys_tc": null,
      "high_nickel_n06045_td": null,
      "high_nickel_n06059_tc": null,
      "high_nickel_alloys_n06059_td": null,
      "high_nickel_n06230_tc": 25.6,
      "high_nickel_alloys_n06230_td": 4.17,
      "high_nickel_alloys_ni_mo_cr_low_c_n06455_and_n06686_tc": null,
      "high_nickel_ni_mo_cr_n06455_and_n06686_td": null,
      "high_nickel_alloys_ni_cr_fe_n06600_tc": null,
      "high_nickel_ni_cr_fe_n06600_td": null
    },
    {
      "temp_c": 900,
      "high_nickel_alloys_tc": null,
      "high_nickel_n06045_td": null,
      "high_nickel_n06059_tc": null,
      "high_nickel_alloys_n06059_td": null,
      "high_nickel_n06230_tc": 25.9,
      "high_nickel_alloys_n06230_td": 4.06,
      "high_nickel_alloys_ni_mo_cr_low_c_n06455_and_n06686_tc": null,
      "high_nickel_ni_mo_cr_n06455_and_n06686_td": null,
      "high_nickel_alloys_ni_cr_fe_n06600_tc": null,
      "high_nickel_ni_cr_fe_n06600_td": null
    },
    {
      "temp_c": 925,
      "high_nickel_alloys_tc": null,
      "high_nickel_n06045_td": null,
      "high_nickel_n06059_tc": null,
      "high_nickel_alloys_n06059_td": null,
      "high_nickel_n06230_tc": null,
      "high_nickel_alloys_n06230_td": null,
      "high_nickel_alloys_ni_mo_cr_low_c_n06455_and_n06686_tc": null,
      "high_nickel_ni_mo_cr_n06455_and_n06686_td": null,
      "high_nickel_alloys_ni_cr_fe_n06600_tc": null,
      "high_nickel_ni_cr_fe_n06600_td": null
    },
    {
      "temp_c": 950,
      "high_nickel_alloys_tc": null,
      "high_nickel_n06045_td": null,
      "high_nickel_n06059_tc": null,
      "high_nickel_alloys_n06059_td": null,
      "high_nickel_n06230_tc": null,
      "high_nickel_alloys_n06230_td": null,
      "high_nickel_alloys_ni_mo_cr_low_c_n06455_and_n06686_tc": null,
      "high_nickel_ni_mo_cr_n06455_and_n06686_td": null,
      "high_nickel_alloys_ni_cr_fe_n06600_tc": null,
      "high_nickel_ni_cr_fe_n06600_td": null
    },
    {
      "temp_c": 975,
      "high_nickel_alloys_tc": null,
      "high_nickel_n06045_td": null,
      "high_nickel_n06059_tc": null,
      "high_nickel_alloys_n06059_td": null,
      "high_nickel_n06230_tc": null,
      "high_nickel_alloys_n06230_td": null,
      "high_nickel_alloys_ni_mo_cr_low_c_n06455_and_n06686_tc": null,
      "high_nickel_ni_mo_cr_n06455_and_n06686_td": null,
      "high_nickel_alloys_ni_cr_fe_n06600_tc": null,
      "high_nickel_ni_cr_fe_n06600_td": null
    },
    {
      "temp_c": 20,
      "high_nickel_alloys_52ni_22cr_13co_9mo_n06617_tc": 10.5,
      "high_nickel_52ni_22cr_13co_9mo_td": 2.88,
      "high_nickel_ni_cr_mo_cb_n06625_tc": 9.8,
      "high_nickel_alloys_ni_cr_mo_cb_n06625_td": 2.85,
      "high_nickel_alloys_ni_cr_fe_n06690_tc": 11.8,
      "high_nickel_ni_cr_fe_n06690_td": 3.23,
      "high_nickel_alloys_ni_cr_fe_mo_cb_n07718_tc": 11.1,
      "high_nickel_ni_cr_fe_n07718_td": 3.05,
      "high_nickel_alloys_70ni_16cr_7fe_ti_al_n07750_tc": 11.9,
      "high_nickel_70ni_16cr_7fe_ti_al_n07750_td": 3.41,
      "high_nickel_cr_ni_fe_mo_cu_cb_n08020_tc": null,
      "high_nickel_alloys_cr_ni_fe_mo_cu_cb_n08020_td": 3.06
    },
    {
      "temp_c": 50,
      "high_nickel_alloys_52ni_22cr_13co_9mo_n06617_tc": 11.1,
      "high_nickel_52ni_22cr_13co_9mo_td": 2.99,
      "high_nickel_ni_cr_mo_cb_n06625_tc": 10.2,
      "high_nickel_alloys_ni_cr_mo_cb_n06625_td": 2.95,
      "high_nickel_alloys_ni_cr_fe_n06690_tc": 12.3,
      "high_nickel_ni_cr_fe_n06690_td": 3.33,
      "high_nickel_alloys_ni_cr_fe_mo_cb_n07718_tc": 11.6,
      "high_nickel_ni_cr_fe_n07718_td": 3.21,
      "high_nickel_alloys_70ni_16cr_7fe_ti_al_n07750_tc": 12.3,
      "high_nickel_70ni_16cr_7fe_ti_al_n07750_td": 3.41,
      "high_nickel_cr_ni_fe_mo_cu_cb_n08020_tc": 12.2,
      "high_nickel_alloys_cr_ni_fe_mo_cu_cb_n08020_td": 3.16
    },
    {
      "temp_c": 75,
      "high_nickel_alloys_52ni_22cr_13co_9mo_n06617_tc": 11.6,
      "high_nickel_52ni_22cr_13co_9mo_td": 3.08,
      "high_nickel_ni_cr_mo_cb_n06625_tc": 10.6,
      "high_nickel_alloys_ni_cr_mo_cb_n06625_td": 3.02,
      "high_nickel_alloys_ni_cr_fe_n06690_tc": 12.8,
      "high_nickel_ni_cr_fe_n06690_td": 3.4,
      "high_nickel_alloys_ni_cr_fe_mo_cb_n07718_tc": 12.0,
      "high_nickel_ni_cr_fe_n07718_td": 3.3,
      "high_nickel_alloys_70ni_16cr_7fe_ti_al_n07750_tc": 12.6,
      "high_nickel_70ni_16cr_7fe_ti_al_n07750_td": 3.42,
      "high_nickel_cr_ni_fe_mo_cu_cb_n08020_tc": 12.7,
      "high_nickel_alloys_cr_ni_fe_mo_cu_cb_n08020_td": 3.23
    },
    {
      "temp_c": 100,
      "high_nickel_alloys_52ni_22cr_13co_9mo_n06617_tc": 12.1,
      "high_nickel_52ni_22cr_13co_9mo_td": 3.17,
      "high_nickel_ni_cr_mo_cb_n06625_tc": 10.9,
      "high_nickel_alloys_ni_cr_mo_cb_n06625_td": 3.08,
      "high_nickel_alloys_ni_cr_fe_n06690_tc": 13.3,
      "high_nickel_ni_cr_fe_n06690_td": 3.48,
      "high_nickel_alloys_ni_cr_fe_mo_cb_n07718_tc": 12.4,
      "high_nickel_ni_cr_fe_n07718_td": 3.37,
      "high_nickel_alloys_70ni_16cr_7fe_ti_al_n07750_tc": 12.9,
      "high_nickel_70ni_16cr_7fe_ti_al_n07750_td": 3.43,
      "high_nickel_cr_ni_fe_mo_cu_cb_n08020_tc": 13.1,
      "high_nickel_alloys_cr_ni_fe_mo_cu_cb_n08020_td": 3.31
    },
    {
      "temp_c": 125,
      "high_nickel_alloys_52ni_22cr_13co_9mo_n06617_tc": 12.6,
      "high_nickel_52ni_22cr_13co_9mo_td": 3.25,
      "high_nickel_ni_cr_mo_cb_n06625_tc": 11.3,
      "high_nickel_alloys_ni_cr_mo_cb_n06625_td": 3.14,
      "high_nickel_alloys_ni_cr_fe_n06690_tc": 13.8,
      "high_nickel_ni_cr_fe_n06690_td": 3.55,
      "high_nickel_alloys_ni_cr_fe_mo_cb_n07718_tc": 12.9,
      "high_nickel_ni_cr_fe_n07718_td": 3.43,
      "high_nickel_alloys_70ni_16cr_7fe_ti_al_n07750_tc": 13.2,
      "high_nickel_70ni_16cr_7fe_ti_al_n07750_td": 3.45,
      "high_nickel_cr_ni_fe_mo_cu_cb_n08020_tc": 13.5,
      "high_nickel_alloys_cr_ni_fe_mo_cu_cb_n08020_td": 3.39
    },
    {
      "temp_c": 150,
      "high_nickel_alloys_52ni_22cr_13co_9mo_n06617_tc": 13.0,
      "high_nickel_52ni_22cr_13co_9mo_td": 3.33,
      "high_nickel_ni_cr_mo_cb_n06625_tc": 11.7,
      "high_nickel_alloys_ni_cr_mo_cb_n06625_td": 3.19,
      "high_nickel_alloys_ni_cr_fe_n06690_tc": 14.2,
      "high_nickel_ni_cr_fe_n06690_td": 3.63,
      "high_nickel_alloys_ni_cr_fe_mo_cb_n07718_tc": 13.3,
      "high_nickel_ni_cr_fe_n07718_td": 3.49,
      "high_nickel_alloys_70ni_16cr_7fe_ti_al_n07750_tc": 13.5,
      "high_nickel_70ni_16cr_7fe_ti_al_n07750_td": 3.48,
      "high_nickel_cr_ni_fe_mo_cu_cb_n08020_tc": 13.9,
      "high_nickel_alloys_cr_ni_fe_mo_cu_cb_n08020_td": 3.47
    },
    {
      "temp_c": 175,
      "high_nickel_alloys_52ni_22cr_13co_9mo_n06617_tc": 13.5,
      "high_nickel_52ni_22cr_13co_9mo_td": 3.41,
      "high_nickel_ni_cr_mo_cb_n06625_tc": 12.0,
      "high_nickel_alloys_ni_cr_mo_cb_n06625_td": 3.24,
      "high_nickel_alloys_ni_cr_fe_n06690_tc": 14.7,
      "high_nickel_ni_cr_fe_n06690_td": 3.7,
      "high_nickel_alloys_ni_cr_fe_mo_cb_n07718_tc": 13.7,
      "high_nickel_ni_cr_fe_n07718_td": 3.55,
      "high_nickel_alloys_70ni_16cr_7fe_ti_al_n07750_tc": 13.8,
      "high_nickel_70ni_16cr_7fe_ti_al_n07750_td": 3.52,
      "high_nickel_cr_ni_fe_mo_cu_cb_n08020_tc": 14.3,
      "high_nickel_alloys_cr_ni_fe_mo_cu_cb_n08020_td": 3.54
    },
    {
      "temp_c": 200,
      "high_nickel_alloys_52ni_22cr_13co_9mo_n06617_tc": 14.0,
      "high_nickel_52ni_22cr_13co_9mo_td": 3.49,
      "high_nickel_ni_cr_mo_cb_n06625_tc": 12.4,
      "high_nickel_alloys_ni_cr_mo_cb_n06625_td": 3.29,
      "high_nickel_alloys_ni_cr_fe_n06690_tc": 15.1,
      "high_nickel_ni_cr_fe_n06690_td": 3.78,
      "high_nickel_alloys_ni_cr_fe_mo_cb_n07718_tc": 14.1,
      "high_nickel_ni_cr_fe_n07718_td": 3.61,
      "high_nickel_alloys_70ni_16cr_7fe_ti_al_n07750_tc": 14.1,
      "high_nickel_70ni_16cr_7fe_ti_al_n07750_td": 3.56,
      "high_nickel_cr_ni_fe_mo_cu_cb_n08020_tc": 14.7,
      "high_nickel_alloys_cr_ni_fe_mo_cu_cb_n08020_td": 3.62
    },
    {
      "temp_c": 225,
      "high_nickel_alloys_52ni_22cr_13co_9mo_n06617_tc": 14.4,
      "high_nickel_52ni_22cr_13co_9mo_td": 3.57,
      "high_nickel_ni_cr_mo_cb_n06625_tc": 12.8,
      "high_nickel_alloys_ni_cr_mo_cb_n06625_td": 3.33,
      "high_nickel_alloys_ni_cr_fe_n06690_tc": 15.6,
      "high_nickel_ni_cr_fe_n06690_td": 3.86,
      "high_nickel_alloys_ni_cr_fe_mo_cb_n07718_tc": 14.6,
      "high_nickel_ni_cr_fe_n07718_td": 3.68,
      "high_nickel_alloys_70ni_16cr_7fe_ti_al_n07750_tc": 14.4,
      "high_nickel_70ni_16cr_7fe_ti_al_n07750_td": 3.61,
      "high_nickel_cr_ni_fe_mo_cu_cb_n08020_tc": 15.2,
      "high_nickel_alloys_cr_ni_fe_mo_cu_cb_n08020_td": 3.7
    },
    {
      "temp_c": 250,
      "high_nickel_alloys_52ni_22cr_13co_9mo_n06617_tc": 14.9,
      "high_nickel_52ni_22cr_13co_9mo_td": 3.64,
      "high_nickel_ni_cr_mo_cb_n06625_tc": 13.2,
      "high_nickel_alloys_ni_cr_mo_cb_n06625_td": 3.38,
      "high_nickel_alloys_ni_cr_fe_n06690_tc": 16.1,
      "high_nickel_ni_cr_fe_n06690_td": 3.93,
      "high_nickel_alloys_ni_cr_fe_mo_cb_n07718_tc": 15.0,
      "high_nickel_ni_cr_fe_n07718_td": 3.76,
      "high_nickel_alloys_70ni_16cr_7fe_ti_al_n07750_tc": 14.8,
      "high_nickel_70ni_16cr_7fe_ti_al_n07750_td": 3.67,
      "high_nickel_cr_ni_fe_mo_cu_cb_n08020_tc": 15.6,
      "high_nickel_alloys_cr_ni_fe_mo_cu_cb_n08020_td": 3.78
    },
    {
      "temp_c": 275,
      "high_nickel_alloys_52ni_22cr_13co_9mo_n06617_tc": 15.3,
      "high_nickel_52ni_22cr_13co_9mo_td": 3.71,
      "high_nickel_ni_cr_mo_cb_n06625_tc": 13.5,
      "high_nickel_alloys_ni_cr_mo_cb_n06625_td": 3.43,
      "high_nickel_alloys_ni_cr_fe_n06690_tc": 16.5,
      "high_nickel_ni_cr_fe_n06690_td": 4.01,
      "high_nickel_alloys_ni_cr_fe_mo_cb_n07718_tc": 15.4,
      "high_nickel_ni_cr_fe_n07718_td": 3.84,
      "high_nickel_alloys_70ni_16cr_7fe_ti_al_n07750_tc": 15.1,
      "high_nickel_70ni_16cr_7fe_ti_al_n07750_td": 3.73,
      "high_nickel_cr_ni_fe_mo_cu_cb_n08020_tc": 16.0,
      "high_nickel_alloys_cr_ni_fe_mo_cu_cb_n08020_td": 3.85
    },
    {
      "temp_c": 300,
      "high_nickel_alloys_52ni_22cr_13co_9mo_n06617_tc": 15.8,
