Repository: danivelas0/asme-pcc

File: resources/bpvc_ii_d_metric_2025/table_te_1.json (part 3 of 3)
{
      "coefficients_for_austenitic_stainless_steels_group_3_c": 13.6,
      "coefficients_for_other_austenitic_stainless_steels_group_4_a": 20.7,
      "coefficients_for_other_austenitic_stainless_steels_group_4_b": 18.0,
      "coefficients_for_other_austenitic_stainless_steels_group_4_c": 12.7
    },
    {
      "temperature_c": 750,
      "a": 12.4,
      "coefficients_for_27cr_steels_b": 10.8,
      "coefficients_for_27cr_steels_c": 7.9,
      "coefficients_for_austenitic_stainless_steels_group_3_a": 21.2,
      "coefficients_for_austenitic_stainless_steels_group_3_b": 19.4,
      "coefficients_for_austenitic_stainless_steels_group_3_c": 14.1,
      "coefficients_for_other_austenitic_stainless_steels_group_4_a": 20.9,
      "coefficients_for_other_austenitic_stainless_steels_group_4_b": 18.1,
      "coefficients_for_other_austenitic_stainless_steels_group_4_c": 13.2
    },
    {
      "temperature_c": 775,
      "a": 12.9,
      "coefficients_for_27cr_steels_b": 10.8,
      "coefficients_for_27cr_steels_c": 8.2,
      "coefficients_for_austenitic_stainless_steels_group_3_a": 20.6,
      "coefficients_for_austenitic_stainless_steels_group_3_b": 19.4,
      "coefficients_for_austenitic_stainless_steels_group_3_c": 14.7,
      "coefficients_for_other_austenitic_stainless_steels_group_4_a": 21.2,
      "coefficients_for_other_austenitic_stainless_steels_group_4_b": 18.2,
      "coefficients_for_other_austenitic_stainless_steels_group_4_c": 13.7
    },
    {
      "temperature_c": 800,
      "a": 13.4,
      "coefficients_for_27cr_steels_b": 10.9,
      "coefficients_for_27cr_steels_c": 8.5,
      "coefficients_for_austenitic_stainless_steels_group_3_a": 19.7,
      "coefficients_for_austenitic_stainless_steels_group_3_b": 19.4,
      "coefficients_for_austenitic_stainless_steels_group_3_c": 15.2,
      "coefficients_for_other_austenitic_stainless_steels_group_4_a": 21.4,
      "coefficients_for_other_austenitic_stainless_steels_group_4_b": 18.3,
      "coefficients_for_other_austenitic_stainless_steels_group_4_c": 14.3
    },
    {
      "temperature_c": 825,
      "a": 14.2,
      "coefficients_for_27cr_steels_b": 11.0,
      "coefficients_for_27cr_steels_c": 8.8,
      "coefficients_for_austenitic_stainless_steels_group_3_a": 18.4,
      "coefficients_for_austenitic_stainless_steels_group_3_b": 19.4,
      "coefficients_for_austenitic_stainless_steels_group_3_c": 15.6,
      "coefficients_for_other_austenitic_stainless_steels_group_4_a": 21.6,
      "coefficients_for_other_austenitic_stainless_steels_group_4_b": 18.4,
      "coefficients_for_other_austenitic_stainless_steels_group_4_c": 14.8
    },
    {
      "temperature_c": 20,
      "coefficients_for_ductile_cast_iron_a": 10.3,
      "coefficients_for_ductile_cast_iron_b": 10.3,
      "coefficients_for_ductile_cast_iron_c": 0,
      "coefficients_for_precipitation_hardened_17cr_4ni_4cu_stainless_a": 11.5,
      "coefficients_for_precipitation_hardened_17cr_4ni_4cu_stainless_steels_condition_1075_b": 11.1,
      "coefficients_for_precipitation_hardened_17cr_4ni_4cu_stainless_c": 0,
      "coefficients_for_precipitation_hardened_17cr_4ni_4cu_stainless_steels_condition_1150_b": 11.5
    },
    {
      "temperature_c": 50,
      "coefficients_for_ductile_cast_iron_a": 10.7,
      "coefficients_for_ductile_cast_iron_b": 10.5,
      "coefficients_for_ductile_cast_iron_c": 0.32,
      "coefficients_for_precipitation_hardened_17cr_4ni_4cu_stainless_a": 11.8,
      "coefficients_for_precipitation_hardened_17cr_4ni_4cu_stainless_steels_condition_1075_b": 11.2,
      "coefficients_for_precipitation_hardened_17cr_4ni_4cu_stainless_c": 0.35,
      "coefficients_for_precipitation_hardened_17cr_4ni_4cu_stainless_steels_condition_1150_b": 11.6
    },
    {
      "temperature_c": 75,
      "coefficients_for_ductile_cast_iron_a": 11.1,
      "coefficients_for_ductile_cast_iron_b": 10.7,
      "coefficients_for_ductile_cast_iron_c": 0.59,
      "coefficients_for_precipitation_hardened_17cr_4ni_4cu_stainless_a": 12.0,
      "coefficients_for_precipitation_hardened_17cr_4ni_4cu_stainless_steels_condition_1075_b": 11.3,
      "coefficients_for_precipitation_hardened_17cr_4ni_4cu_stainless_c": 0.65,
      "coefficients_for_precipitation_hardened_17cr_4ni_4cu_stainless_steels_condition_1150_b": 11.8
    },
    {
      "temperature_c": 100,
      "coefficients_for_ductile_cast_iron_a": 11.6,
      "coefficients_for_ductile_cast_iron_b": 10.9,
      "coefficients_for_ductile_cast_iron_c": 0.87,
      "coefficients_for_precipitation_hardened_17cr_4ni_4cu_stainless_a": 12.3,
      "coefficients_for_precipitation_hardened_17cr_4ni_4cu_stainless_steels_condition_1075_b": 11.4,
      "coefficients_for_precipitation_hardened_17cr_4ni_4cu_stainless_c": 0.95,
      "coefficients_for_precipitation_hardened_17cr_4ni_4cu_stainless_steels_condition_1150_b": 11.9
    },
    {
      "temperature_c": 125,
      "coefficients_for_ductile_cast_iron_a": 12.1,
      "coefficients_for_ductile_cast_iron_b": 11.1,
      "coefficients_for_ductile_cast_iron_c": 1.2,
      "coefficients_for_precipitation_hardened_17cr_4ni_4cu_stainless_a": 12.5,
      "coefficients_for_precipitation_hardened_17cr_4ni_4cu_stainless_steels_condition_1075_b": 11.4,
      "coefficients_for_precipitation_hardened_17cr_4ni_4cu_stainless_c": 1.3,
      "coefficients_for_precipitation_hardened_17cr_4ni_4cu_stainless_steels_condition_1150_b": 12.0
    },
    {
      "temperature_c": 150,
      "coefficients_for_ductile_cast_iron_a": 12.5,
      "coefficients_for_ductile_cast_iron_b": 11.3,
      "coefficients_for_ductile_cast_iron_c": 1.5,
      "coefficients_for_precipitation_hardened_17cr_4ni_4cu_stainless_a": 12.7,
      "coefficients_for_precipitation_hardened_17cr_4ni_4cu_stainless_steels_condition_1075_b": 11.5,
      "coefficients_for_precipitation_hardened_17cr_4ni_4cu_stainless_c": 1.6,
      "coefficients_for_precipitation_hardened_17cr_4ni_4cu_stainless_steels_condition_1150_b": 12.1
    },
    {
      "temperature_c": 175,
      "coefficients_for_ductile_cast_iron_a": 13.0,
      "coefficients_for_ductile_cast_iron_b": 11.6,
      "coefficients_for_ductile_cast_iron_c": 1.8,
      "coefficients_for_precipitation_hardened_17cr_4ni_4cu_stainless_a": 12.9,
      "coefficients_for_precipitation_hardened_17cr_4ni_4cu_stainless_steels_condition_1075_b": 11.6,
      "coefficients_for_precipitation_hardened_17cr_4ni_4cu_stainless_c": 1.9,
      "coefficients_for_precipitation_hardened_17cr_4ni_4cu_stainless_steels_condition_1150_b": 12.2
    },
    {
      "temperature_c": 200,
      "coefficients_for_ductile_cast_iron_a": 13.3,
      "coefficients_for_ductile_cast_iron_b": 11.8,
      "coefficients_for_ductile_cast_iron_c": 2.1,
      "coefficients_for_precipitation_hardened_17cr_4ni_4cu_stainless_a": 13.1,
      "coefficients_for_precipitation_hardened_17cr_4ni_4cu_stainless_steels_condition_1075_b": 11.6,
      "coefficients_for_precipitation_hardened_17cr_4ni_4cu_stainless_c": 2.2,
      "coefficients_for_precipitation_hardened_17cr_4ni_4cu_stainless_steels_condition_1150_b": 12.3
    },
    {
      "temperature_c": 225,
      "coefficients_for_ductile_cast_iron_a": 13.6,
      "coefficients_for_ductile_cast_iron_b": 12.0,
      "coefficients_for_ductile_cast_iron_c": 2.5,
      "coefficients_for_precipitation_hardened_17cr_4ni_4cu_stainless_a": 13.2,
      "coefficients_for_precipitation_hardened_17cr_4ni_4cu_stainless_steels_condition_1075_b": 11.7,
      "coefficients_for_precipitation_hardened_17cr_4ni_4cu_stainless_c": 2.6,
      "coefficients_for_precipitation_hardened_17cr_4ni_4cu_stainless_steels_condition_1150_b": 12.4
    },
    {
      "temperature_c": 250,
      "coefficients_for_ductile_cast_iron_a": 13.9,
      "coefficients_for_ductile_cast_iron_b": 12.2,
      "coefficients_for_ductile_cast_iron_c": 2.8,
      "coefficients_for_precipitation_hardened_17cr_4ni_4cu_stainless_a": 13.4,
      "coefficients_for_precipitation_hardened_17cr_4ni_4cu_stainless_steels_condition_1075_b": 11.8,
      "coefficients_for_precipitation_hardened_17cr_4ni_4cu_stainless_c": 2.9,
      "coefficients_for_precipitation_hardened_17cr_4ni_4cu_stainless_steels_condition_1150_b": 12.5
    },
    {
      "temperature_c": 275,
      "coefficients_for_ductile_cast_iron_a": 14.1,
      "coefficients_for_ductile_cast_iron_b": 12.4,
      "coefficients_for_ductile_cast_iron_c": 3.1,
      "coefficients_for_precipitation_hardened_17cr_4ni_4cu_stainless_a": 13.5,
      "coefficients_for_precipitation_hardened_17cr_4ni_4cu_stainless_steels_condition_1075_b": 11.8,
      "coefficients_for_precipitation_hardened_17cr_4ni_4cu_stainless_c": 3.2,
      "coefficients_for_precipitation_hardened_17cr_4ni_4cu_stainless_steels_condition_1150_b": 12.6
    },
    {
      "temperature_c": 300,
      "coefficients_for_ductile_cast_iron_a": 14.2,
      "coefficients_for_ductile_cast_iron_b": 12.5,
      "coefficients_for_ductile_cast_iron_c": 3.5,
      "coefficients_for_precipitation_hardened_17cr_4ni_4cu_stainless_a": 13.5,
      "coefficients_for_precipitation_hardened_17cr_4ni_4cu_stainless_steels_condition_1075_b": 11.9,
      "coefficients_for_precipitation_hardened_17cr_4ni_4cu_stainless_c": 3.6,
      "coefficients_for_precipitation_hardened_17cr_4ni_4cu_stainless_steels_condition_1150_b": 12.7
    },
    {
      "temperature_c": 325,
      "coefficients_for_ductile_cast_iron_a": 14.2,
      "coefficients_for_ductile_cast_iron_b": 12.6,
      "coefficients_for_ductile_cast_iron_c": 3.9,
      "coefficients_for_precipitation_hardened_17cr_4ni_4cu_stainless_a": 13.6,
      "coefficients_for_precipitation_hardened_17cr_4ni_4cu_stainless_steels_condition_1075_b": 11.9,
      "coefficients_for_precipitation_hardened_17cr_4ni_4cu_stainless_c": 3.9,
      "coefficients_for_precipitation_hardened_17cr_4ni_4cu_stainless_steels_condition_1150_b": 12.8
    },
    {
      "temperature_c": 350,
      "coefficients_for_ductile_cast_iron_a": 14.3,
      "coefficients_for_ductile_cast_iron_b": 12.8,
      "coefficients_for_ductile_cast_iron_c": 4.2,
      "coefficients_for_precipitation_hardened_17cr_4ni_4cu_stainless_a": 13.6,
      "coefficients_for_precipitation_hardened_17cr_4ni_4cu_stainless_steels_condition_1075_b": 12.0,
      "coefficients_for_precipitation_hardened_17cr_4ni_4cu_stainless_c": 4.2,
      "coefficients_for_precipitation_hardened_17cr_4ni_4cu_stainless_steels_condition_1150_b": 12.8
    },
    {
      "temperature_c": 375,
      "coefficients_for_ductile_cast_iron_a": 14.3,
      "coefficients_for_ductile_cast_iron_b": 12.9,
      "coefficients_for_ductile_cast_iron_c": 4.6,
      "coefficients_for_precipitation_hardened_17cr_4ni_4cu_stainless_a": 13.6,
      "coefficients_for_precipitation_hardened_17cr_4ni_4cu_stainless_steels_condition_1075_b": 12.1,
      "coefficients_for_precipitation_hardened_17cr_4ni_4cu_stainless_c": 4.6,
      "coefficients_for_precipitation_hardened_17cr_4ni_4cu_stainless_steels_condition_1150_b": 12.9
    },
    {
      "temperature_c": 400,
      "coefficients_for_ductile_cast_iron_a": 14.4,
      "coefficients_for_ductile_cast_iron_b": 13.0,
      "coefficients_for_ductile_cast_iron_c": 4.9,
      "coefficients_for_precipitation_hardened_17cr_4ni_4cu_stainless_a": 13.6,
      "coefficients_for_precipitation_hardened_17cr_4ni_4cu_stainless_steels_condition_1075_b": 12.1,
      "coefficients_for_precipitation_hardened_17cr_4ni_4cu_stainless_c": 4.9,
      "coefficients_for_precipitation_hardened_17cr_4ni_4cu_stainless_steels_condition_1150_b": 12.9
    },
    {
      "temperature_c": 425,
      "coefficients_for_ductile_cast_iron_a": 14.5,
      "coefficients_for_ductile_cast_iron_b": 13.1,
      "coefficients_for_ductile_cast_iron_c": 5.3,
      "coefficients_for_precipitation_hardened_17cr_4ni_4cu_stainless_a": 13.7,
      "coefficients_for_precipitation_hardened_17cr_4ni_4cu_stainless_steels_condition_1075_b": 12.2,
      "coefficients_for_precipitation_hardened_17cr_4ni_4cu_stainless_c": 5.3,
      "coefficients_for_precipitation_hardened_17cr_4ni_4cu_stainless_steels_condition_1150_b": 13.0
    },
    {
      "temperature_c": 450,
      "coefficients_for_ductile_cast_iron_a": 14.6,
      "coefficients_for_ductile_cast_iron_b": 13.2,
      "coefficients_for_ductile_cast_iron_c": 5.7,
      "coefficients_for_precipitation_hardened_17cr_4ni_4cu_stainless_a": 13.8,
      "coefficients_for_precipitation_hardened_17cr_4ni_4cu_stainless_steels_condition_1075_b": 12.2,
      "coefficients_for_precipitation_hardened_17cr_4ni_4cu_stainless_c": 5.6,
      "coefficients_for_precipitation_hardened_17cr_4ni_4cu_stainless_steels_condition_1150_b": 13.0
    },
    {
      "temperature_c": 475,
      "coefficients_for_ductile_cast_iron_a": 14.9,
      "coefficients_for_ductile_cast_iron_b": 13.2,
      "coefficients_for_ductile_cast_iron_c": 6.0,
      "coefficients_for_precipitation_hardened_17cr_4ni_4cu_stainless_a": 13.9,
      "coefficients_for_precipitation_hardened_17cr_4ni_4cu_stainless_steels_condition_1075_b": 12.3,
      "coefficients_for_precipitation_hardened_17cr_4ni_4cu_stainless_c": 5.9,
      "coefficients_for_precipitation_hardened_17cr_4ni_4cu_stainless_steels_condition_1150_b": 13.1
    },
    {
      "temperature_c": 500,
      "coefficients_for_ductile_cast_iron_a": 15.1,
      "coefficients_for_ductile_cast_iron_b": 13.3,
      "coefficients_for_ductile_cast_iron_c": 6.4,
      "coefficients_for_precipitation_hardened_17cr_4ni_4cu_stainless_a": 14.3,
      "coefficients_for_precipitation_hardened_17cr_4ni_4cu_stainless_steels_condition_1075_b": null,
      "coefficients_for_precipitation_hardened_17cr_4ni_4cu_stainless_c": 6.3,
      "coefficients_for_precipitation_hardened_17cr_4ni_4cu_stainless_steels_condition_1150_b": 13.1
    },
    {
      "temperature_c": 525,
      "coefficients_for_ductile_cast_iron_a": 15.5,
      "coefficients_for_ductile_cast_iron_b": 13.4,
      "coefficients_for_ductile_cast_iron_c": 6.8,
      "coefficients_for_precipitation_hardened_17cr_4ni_4cu_stainless_a": 14.8,
      "coefficients_for_precipitation_hardened_17cr_4ni_4cu_stainless_steels_condition_1075_b": null,
      "coefficients_for_precipitation_hardened_17cr_4ni_4cu_stainless_c": 6.7,
      "coefficients_for_precipitation_hardened_17cr_4ni_4cu_stainless_steels_condition_1150_b": 13.2
    },
    {
      "temperature_c": 550,
      "coefficients_for_ductile_cast_iron_a": 16.0,
      "coefficients_for_ductile_cast_iron_b": 13.5,
      "coefficients_for_ductile_cast_iron_c": 7.2,
      "coefficients_for_precipitation_hardened_17cr_4ni_4cu_stainless_a": 15.6,
      "coefficients_for_precipitation_hardened_17cr_4ni_4cu_stainless_steels_condition_1075_b": null,
      "coefficients_for_precipitation_hardened_17cr_4ni_4cu_stainless_c": 7.0,
      "coefficients_for_precipitation_hardened_17cr_4ni_4cu_stainless_steels_condition_1150_b": 13.3
    },
    {
      "temperature_c": 575,
      "coefficients_for_ductile_cast_iron_a": null,
      "coefficients_for_ductile_cast_iron_b": null,
      "coefficients_for_ductile_cast_iron_c": null,
      "coefficients_for_precipitation_hardened_17cr_4ni_4cu_stainless_a": null,
      "coefficients_for_precipitation_hardened_17cr_4ni_4cu_stainless_steels_condition_1075_b": null,
      "coefficients_for_precipitation_hardened_17cr_4ni_4cu_stainless_c": null,
      "coefficients_for_precipitation_hardened_17cr_4ni_4cu_stainless_steels_condition_1150_b": null
    },
    {
      "temperature_c": 600,
      "coefficients_for_ductile_cast_iron_a": null,
      "coefficients_for_ductile_cast_iron_b": null,
      "coefficients_for_ductile_cast_iron_c": null,
      "coefficients_for_precipitation_hardened_17cr_4ni_4cu_stainless_a": null,
      "coefficients_for_precipitation_hardened_17cr_4ni_4cu_stainless_steels_condition_1075_b": null,
      "coefficients_for_precipitation_hardened_17cr_4ni_4cu_stainless_c": null,
      "coefficients_for_precipitation_hardened_17cr_4ni_4cu_stainless_steels_condition_1150_b": null
    },
    {
      "temperature_c": 625,
      "coefficients_for_ductile_cast_iron_a": null,
      "coefficients_for_ductile_cast_iron_b": null,
      "coefficients_for_ductile_cast_iron_c": null,
      "coefficients_for_precipitation_hardened_17cr_4ni_4cu_stainless_a": null,
      "coefficients_for_precipitation_hardened_17cr_4ni_4cu_stainless_steels_condition_1075_b": null,
      "coefficients_for_precipitation_hardened_17cr_4ni_4cu_stainless_c": null,
      "coefficients_for_precipitation_hardened_17cr_4ni_4cu_stainless_steels_condition_1150_b": null
    },
    {
      "temperature_c": 650,
      "coefficients_for_ductile_cast_iron_a": null,
      "coefficients_for_ductile_cast_iron_b": null,
      "coefficients_for_ductile_cast_iron_c": null,
      "coefficients_for_precipitation_hardened_17cr_4ni_4cu_stainless_a": null,
      "coefficients_for_precipitation_hardened_17cr_4ni_4cu_stainless_steels_condition_1075_b": null,
      "coefficients_for_precipitation_hardened_17cr_4ni_4cu_stainless_c": null,
      "coefficients_for_precipitation_hardened_17cr_4ni_4cu_stainless_steels_condition_1150_b": null
    },
    {
      "temperature_c": 675,
      "coefficients_for_ductile_cast_iron_a": null,
      "coefficients_for_ductile_cast_iron_b": null,
      "coefficients_for_ductile_cast_iron_c": null,
      "coefficients_for_precipitation_hardened_17cr_4ni_4cu_stainless_a": null,
      "coefficients_for_precipitation_hardened_17cr_4ni_4cu_stainless_steels_condition_1075_b": null,
      "coefficients_for_precipitation_hardened_17cr_4ni_4cu_stainless_c": null,
      "coefficients_for_precipitation_hardened_17cr_4ni_4cu_stainless_steels_condition_1150_b": null
    },
    {
      "temperature_c": 700,
      "coefficients_for_ductile_cast_iron_a": null,
      "coefficients_for_ductile_cast_iron_b": null,
      "coefficients_for_ductile_cast_iron_c": null,
      "coefficients_for_precipitation_hardened_17cr_4ni_4cu_stainless_a": null,
      "coefficients_for_precipitation_hardened_17cr_4ni_4cu_stainless_steels_condition_1075_b": null,
      "coefficients_for_precipitation_hardened_17cr_4ni_4cu_stainless_c": null,
      "coefficients_for_precipitation_hardened_17cr_4ni_4cu_stainless_steels_condition_1150_b": null
    },
    {
      "temperature_c": 725,
      "coefficients_for_ductile_cast_iron_a": null,
      "coefficients_for_ductile_cast_iron_b": null,
      "coefficients_for_ductile_cast_iron_c": null,
      "coefficients_for_precipitation_hardened_17cr_4ni_4cu_stainless_a": null,
      "coefficients_for_precipitation_hardened_17cr_4ni_4cu_stainless_steels_condition_1075_b": null,
      "coefficients_for_precipitation_hardened_17cr_4ni_4cu_stainless_c": null,
      "coefficients_for_precipitation_hardened_17cr_4ni_4cu_stainless_steels_condition_1150_b": null
    },
    {
      "temperature_c": 750,
      "coefficients_for_ductile_cast_iron_a": null,
      "coefficients_for_ductile_cast_iron_b": null,
      "coefficients_for_ductile_cast_iron_c": null,
      "coefficients_for_precipitation_hardened_17cr_4ni_4cu_stainless_a": null,
      "coefficients_for_precipitation_hardened_17cr_4ni_4cu_stainless_steels_condition_1075_b": null,
      "coefficients_for_precipitation_hardened_17cr_4ni_4cu_stainless_c": null,
      "coefficients_for_precipitation_hardened_17cr_4ni_4cu_stainless_steels_condition_1150_b": null
    },
    {
      "temperature_c": 775,
      "coefficients_for_ductile_cast_iron_a": null,
      "coefficients_for_ductile_cast_iron_b": null,
      "coefficients_for_ductile_cast_iron_c": null,
      "coefficients_for_precipitation_hardened_17cr_4ni_4cu_stainless_a": null,
      "coefficients_for_precipitation_hardened_17cr_4ni_4cu_stainless_steels_condition_1075_b": null,
      "coefficients_for_precipitation_hardened_17cr_4ni_4cu_stainless_c": null,
      "coefficients_for_precipitation_hardened_17cr_4ni_4cu_stainless_steels_condition_1150_b": null
    },
    {
      "temperature_c": 800,
      "coefficients_for_ductile_cast_iron_a": null,
      "coefficients_for_ductile_cast_iron_b": null,
      "coefficients_for_ductile_cast_iron_c": null,
      "coefficients_for_precipitation_hardened_17cr_4ni_4cu_stainless_a": null,
      "coefficients_for_precipitation_hardened_17cr_4ni_4cu_stainless_steels_condition_1075_b": null,
      "coefficients_for_precipitation_hardened_17cr_4ni_4cu_stainless_c": null,
      "coefficients_for_precipitation_hardened_17cr_4ni_4cu_stainless_steels_condition_1150_b": null
    },
    {
      "temperature_c": 825,
      "coefficients_for_ductile_cast_iron_a": null,
      "coefficients_for_ductile_cast_iron_b": null,
      "coefficients_for_ductile_cast_iron_c": null,
      "coefficients_for_precipitation_hardened_17cr_4ni_4cu_stainless_a": null,
      "coefficients_for_precipitation_hardened_17cr_4ni_4cu_stainless_steels_condition_1075_b": null,
      "coefficients_for_precipitation_hardened_17cr_4ni_4cu_stainless_c": null,
      "coefficients_for_precipitation_hardened_17cr_4ni_4cu_stainless_steels_condition_1150_b": null
    }
  ],
  "subpart": "Subpart 2 - Physical Properties Tables"
}
