Repository: danivelas0/asme-pcc

File: resources/bpvc_ii_d_metric_2025/table_u.json (part 3 of 61)
    "Size/Thickness, mm",
    "Min. Tensile Strength, MPa"
  ],
  "columns_values": [
        "200": 414,
        "250": 414,
        "300": 414,
        "325": 414,
        "350": 414,
        "375": 414,
        "400": 408,
        "425": 382,
        "450": 352,
        "475": 319,
        "500": 285,
        "525": 253,
        "550": null,
        "575": null,
        "600": null,
        "625": null,
        "650": null,
        "675": null,
        "700": null,
        "725": null,
        "750": null,
        "775": null,
        "800": null,
        "825": null,
        "850": null,
        "875": null,
        "900": null
      }
    },
    {
      "block": 2,
      "line_no": 38,
      "nominal_composition": null,
      "product_form": "Wld. pipe",
      "spec_no": "SA–671",
      "type_grade": "CE60",
      "alloy_desig_uns_no": "K02402",
      "class_condition_temper": null,
      "size_thickness_mm": null,
      "min_tensile_strength_mpa": 415,
      "values": {
        "40": 414,
        "100": 414,
        "150": 414,
        "200": 414,
        "250": 414,
        "300": 414,
        "325": 414,
        "350": 414,
        "375": 414,
        "400": 408,
        "425": 382,
        "450": 352,
        "475": 319,
        "500": 285,
        "525": 253,
        "550": null,
        "575": null,
        "600": null,
        "625": null,
        "650": null,
        "675": null,
        "700": null,
        "725": null,
        "750": null,
        "775": null,
        "800": null,
        "825": null,
        "850": null,
        "875": null,
        "900": null
      }
    },
    {
      "block": 2,
      "line_no": 39,
      "nominal_composition": null,
      "product_form": "Wld. pipe",
      "spec_no": "SA–672",
      "type_grade": "B60",
      "alloy_desig_uns_no": "K02401",
      "class_condition_temper": null,
      "size_thickness_mm": null,
      "min_tensile_strength_mpa": 415,
      "values": {
        "40": 414,
        "100": 414,
        "150": 414,
        "200": 414,
        "250": 414,
        "300": 414,
        "325": 414,
        "350": 414,
        "375": 414,
        "400": 408,
        "425": 382,
        "450": 352,
        "475": 319,
        "500": 285,
        "525": 253,
        "550": null,
        "575": null,
        "600": null,
        "625": null,
        "650": null,
        "675": null,
        "700": null,
        "725": null,
        "750": null,
        "775": null,
        "800": null,
        "825": null,
        "850": null,
        "875": null,
        "900": null
      }
    },
    {
      "block": 2,
      "line_no": 40,
      "nominal_composition": null,
      "product_form": "Wld. pipe",
      "spec_no": "SA–672",
      "type_grade": "C60",
      "alloy_desig_uns_no": "K02100",
      "class_condition_temper": null,
      "size_thickness_mm": null,
      "min_tensile_strength_mpa": 415,
      "values": {
        "40": 414,
        "100": 414,
        "150": 414,
        "200": 414,
        "250": 414,
        "300": 414,
        "325": 414,
        "350": 414,
        "375": 414,
        "400": 408,
        "425": 382,
        "450": 352,
        "475": 319,
        "500": 285,
        "525": 253,
        "550": null,
        "575": null,
        "600": null,
        "625": null,
        "650": null,
        "675": null,
        "700": null,
        "725": null,
        "750": null,
        "775": null,
        "800": null,
        "825": null,
        "850": null,
        "875": null,
        "900": null
      }
    },
    {
      "block": 2,
      "line_no": 41,
      "nominal_composition": null,
      "product_form": "Wld. pipe",
      "spec_no": "SA–672",
      "type_grade": "E60",
      "alloy_desig_uns_no": "K02402",
      "class_condition_temper": null,
      "size_thickness_mm": null,
      "min_tensile_strength_mpa": 415,
      "values": {
        "40": 414,
        "100": 414,
        "150": 414,
        "200": 414,
        "250": 414,
        "300": 414,
        "325": 414,
        "350": 414,
        "375": 414,
        "400": 408,
        "425": 382,
        "450": 352,
        "475": 319,
        "500": 285,
        "525": 253,
        "550": null,
        "575": null,
        "600": null,
        "625": null,
        "650": null,
        "675": null,
        "700": null,
        "725": null,
        "750": null,
        "775": null,
        "800": null,
        "825": null,
        "850": null,
        "875": null,
        "900": null
      }
    },
    {
      "block": 2,
      "line_no": 42,
      "nominal_composition": null,
      "product_form": "Wld. pipe",
      "spec_no": "SA–134",
      "type_grade": "A283D",
      "alloy_desig_uns_no": "K02702",
      "class_condition_temper": null,
      "size_thickness_mm": null,
      "min_tensile_strength_mpa": 415,
      "values": {
        "40": 414,
        "100": 414,
        "150": 414,
        "200": 414,
        "250": 414,
        "300": 414,
        "325": 414,
        "350": 414,
        "375": 414,
        "400": 408,
        "425": 382,
        "450": 352,
        "475": 319,
        "500": 285,
        "525": 253,
        "550": null,
        "575": null,
        "600": null,
        "625": null,
        "650": null,
        "675": null,
        "700": null,
        "725": null,
        "750": null,
        "775": null,
        "800": null,
        "825": null,
        "850": null,
        "875": null,
        "900": null
      }
    },
    {
      "block": 2,
      "line_no": 43,
      "nominal_composition": null,
      "product_form": "Plate",
      "spec_no": "SA–283",
      "type_grade": "D",
      "alloy_desig_uns_no": "K02702",
      "class_condition_temper": null,
      "size_thickness_mm": null,
      "min_tensile_strength_mpa": 415,
      "values": {
        "40": 414,
        "100": 414,
        "150": 414,
        "200": 414,
        "250": 414,
        "300": 414,
        "325": 414,
        "350": 414,
        "375": 414,
        "400": 408,
        "425": 382,
        "450": 352,
        "475": 319,
        "500": 285,
        "525": 253,
        "550": null,
        "575": null,
        "600": null,
        "625": null,
        "650": null,
        "675": null,
        "700": null,
        "725": null,
        "750": null,
        "775": null,
        "800": null,
        "825": null,
        "850": null,
        "875": null,
        "900": null
      }
    },
    {
      "block": 2,
      "line_no": 44,
      "nominal_composition": null,
      "product_form": "Wld. pipe",
      "spec_no": "SA–53",
      "type_grade": "E/B",
      "alloy_desig_uns_no": "K03005",
      "class_condition_temper": null,
      "size_thickness_mm": null,
      "min_tensile_strength_mpa": 415,
      "values": {
        "40": 414,
        "100": 414,
        "150": 414,
        "200": 414,
        "250": 414,
        "300": 414,
        "325": 414,
        "350": 414,
        "375": 414,
        "400": 408,
        "425": 382,
        "450": 352,
        "475": 319,
        "500": 285,
        "525": 253,
        "550": null,
        "575": null,
        "600": null,
        "625": null,
        "650": null,
        "675": null,
        "700": null,
        "725": null,
        "750": null,
        "775": null,
        "800": null,
        "825": null,
        "850": null,
        "875": null,
        "900": null
      }
    },
    {
      "block": 2,
      "line_no": 45,
      "nominal_composition": null,
      "product_form": "Smls. pipe",
      "spec_no": "SA–53",
      "type_grade": "S/B",
      "alloy_desig_uns_no": "K03005",
      "class_condition_temper": null,
      "size_thickness_mm": null,
      "min_tensile_strength_mpa": 415,
      "values": {
        "40": 414,
        "100": 414,
        "150": 414,
        "200": 414,
        "250": 414,
        "300": 414,
        "325": 414,
        "350": 414,
        "375": 414,
        "400": 408,
        "425": 382,
        "450": 352,
        "475": 319,
        "500": 285,
        "525": 253,
        "550": null,
        "575": null,
        "600": null,
        "625": null,
        "650": null,
        "675": null,
        "700": null,
        "725": null,
        "750": null,
        "775": null,
        "800": null,
        "825": null,
        "850": null,
        "875": null,
        "900": null
      }
    },
    {
      "block": 3,
      "line_no": 1,
      "nominal_composition": null,
      "product_form": "Smls. pipe",
      "spec_no": "SA–106",
      "type_grade": "B",
      "alloy_desig_uns_no": "K03006",
      "class_condition_temper": null,
      "size_thickness_mm": null,
      "min_tensile_strength_mpa": 415,
      "values": {
        "40": 414,
        "100": 414,
        "150": 414,
        "200": 414,
        "250": 414,
        "300": 414,
        "325": 414,
        "350": 414,
        "375": 414,
        "400": 408,
        "425": 382,
        "450": 352,
        "475": 319,
        "500": 285,
        "525": 253,
        "550": null,
        "575": null,
        "600": null,
        "625": null,
        "650": null,
        "675": null,
        "700": null,
        "725": null,
        "750": null,
        "775": null,
        "800": null,
        "825": null,
        "850": null,
        "875": null,
        "900": null
      }
    },
    {
      "block": 3,
      "line_no": 2,
      "nominal_composition": null,
      "product_form": "Wld. pipe",
      "spec_no": "SA–135",
      "type_grade": "B",
      "alloy_desig_uns_no": null,
      "class_condition_temper": null,
      "size_thickness_mm": null,
      "min_tensile_strength_mpa": 415,
      "values": {
        "40": 414,
        "100": 414,
        "150": 414,
        "200": 414,
        "250": 414,
        "300": 414,
        "325": 414,
        "350": 414,
        "375": 414,
        "400": 408,
        "425": 382,
        "450": 352,
        "475": 319,
        "500": 285,
        "525": 253,
        "550": null,
        "575": null,
        "600": null,
        "625": null,
        "650": null,
        "675": null,
        "700": null,
        "725": null,
        "750": null,
        "775": null,
        "800": null,
        "825": null,
        "850": null,
        "875": null,
        "900": null
      }
    },
    {
      "block": 3,
      "line_no": 3,
      "nominal_composition": null,
      "product_form": "Smls. & wld. ftgs.",
      "spec_no": "SA–234",
      "type_grade": "WPB",
      "alloy_desig_uns_no": "K03006",
      "class_condition_temper": null,
      "size_thickness_mm": null,
      "min_tensile_strength_mpa": 415,
      "values": {
        "40": 414,
        "100": 414,
        "150": 414,
        "200": 414,
        "250": 414,
        "300": 414,
        "325": 414,
        "350": 414,
        "375": 414,
        "400": 408,
        "425": 382,
        "450": 352,
        "475": 319,
        "500": 285,
        "525": 253,
        "550": null,
        "575": null,
        "600": null,
        "625": null,
        "650": null,
        "675": null,
        "700": null,
        "725": null,
        "750": null,
        "775": null,
        "800": null,
        "825": null,
        "850": null,
        "875": null,
        "900": null
      }
    },
    {
      "block": 3,
      "line_no": 4,
      "nominal_composition": null,
      "product_form": "Smls. & wld. pipe",
      "spec_no": "SA–333",
      "type_grade": 6,
      "alloy_desig_uns_no": "K03006",
      "class_condition_temper": null,
      "size_thickness_mm": null,
      "min_tensile_strength_mpa": 415,
      "values": {
        "40": 414,
        "100": 414,
        "150": 414,
        "200": 414,
        "250": 414,
        "300": 414,
        "325": 414,
        "350": 414,
        "375": 414,
        "400": 408,
        "425": 382,
        "450": 352,
        "475": 319,
        "500": 285,
        "525": 253,
        "550": null,
        "575": null,
        "600": null,
        "625": null,
        "650": null,
        "675": null,
        "700": null,
        "725": null,
        "750": null,
        "775": null,
        "800": null,
        "825": null,
        "850": null,
        "875": null,
        "900": null
      }
    },
    {
      "block": 3,
      "line_no": 5,
      "nominal_composition": null,
      "product_form": "Smls. & wld. tube",
      "spec_no": "SA–334",
      "type_grade": 6,
      "alloy_desig_uns_no": "K03006",
      "class_condition_temper": null,
      "size_thickness_mm": null,
      "min_tensile_strength_mpa": 415,
      "values": {
        "40": 414,
        "100": 414,
        "150": 414,
        "200": 414,
        "250": 414,
        "300": 414,
        "325": 414,
        "350": 414,
        "375": 414,
        "400": 408,
        "425": 382,
        "450": 352,
        "475": 319,
        "500": 285,
        "525": 253,
        "550": null,
        "575": null,
        "600": null,
        "625": null,
        "650": null,
        "675": null,
        "700": null,
        "725": null,
        "750": null,
        "775": null,
        "800": null,
        "825": null,
        "850": null,
        "875": null,
        "900": null
      }
    },
    {
      "block": 3,
      "line_no": 6,
      "nominal_composition": null,
      "product_form": "Forged pipe",
      "spec_no": "SA–369",
      "type_grade": "FPB",
      "alloy_desig_uns_no": "K03006",
      "class_condition_temper": null,
      "size_thickness_mm": null,
      "min_tensile_strength_mpa": 415,
      "values": {
        "40": 414,
        "100": 414,
        "150": 414,
        "200": 414,
        "250": 414,
        "300": 414,
        "325": 414,
        "350": 414,
        "375": 414,
        "400": 408,
        "425": 382,
        "450": 352,
        "475": 319,
        "500": 285,
        "525": 253,
        "550": null,
        "575": null,
        "600": null,
        "625": null,
        "650": null,
        "675": null,
        "700": null,
        "725": null,
        "750": null,
        "775": null,
        "800": null,
        "825": null,
        "850": null,
        "875": null,
        "900": null
      }
    },
    {
      "block": 3,
      "line_no": 7,
      "nominal_composition": null,
      "product_form": "Forgings",
      "spec_no": "SA–372",
      "type_grade": "A",
      "alloy_desig_uns_no": "K03002",
      "class_condition_temper": null,
      "size_thickness_mm": null,
      "min_tensile_strength_mpa": 415,
      "values": {
        "40": 414,
        "100": 414,
        "150": 414,
        "200": 414,
        "250": 414,
        "300": 414,
        "325": 414,
        "350": 414,
        "375": 414,
        "400": 408,
        "425": 382,
        "450": 352,
        "475": 319,
        "500": 285,
        "525": 253,
        "550": null,
        "575": null,
        "600": null,
        "625": null,
        "650": null,
        "675": null,
        "700": null,
        "725": null,
        "750": null,
        "775": null,
        "800": null,
        "825": null,
        "850": null,
        "875": null,
        "900": null
      }
    },
    {
      "block": 3,
      "line_no": 8,
      "nominal_composition": null,
      "product_form": "Sheet",
      "spec_no": "SA–414",
      "type_grade": "D",
      "alloy_desig_uns_no": "K02505",
      "class_condition_temper": null,
      "size_thickness_mm": null,
      "min_tensile_strength_mpa": 415,
      "values": {
        "40": 414,
        "100": 414,
        "150": 414,
        "200": 414,
        "250": 414,
        "300": 414,
        "325": 414,
        "350": 414,
        "375": 414,
        "400": 408,
        "425": 382,
        "450": 352,
        "475": 319,
        "500": 285,
        "525": 253,
        "550": null,
        "575": null,
        "600": null,
        "625": null,
        "650": null,
        "675": null,
        "700": null,
        "725": null,
        "750": null,
        "775": null,
        "800": null,
        "825": null,
        "850": null,
        "875": null,
        "900": null
      }
    },
    {
      "block": 3,
      "line_no": 9,
      "nominal_composition": null,
      "product_form": "Smls. & wld. ftgs.",
      "spec_no": "SA–420",
      "type_grade": "WPL6",
      "alloy_desig_uns_no": null,
      "class_condition_temper": null,
      "size_thickness_mm": null,
      "min_tensile_strength_mpa": 415,
      "values": {
        "40": 414,
        "100": 414,
        "150": 414,
        "200": 414,
        "250": 414,
        "300": 414,
        "325": 414,
        "350": 414,
        "375": 414,
        "400": 408,
        "425": 382,
        "450": 352,
        "475": 319,
        "500": 285,
        "525": 253,
        "550": null,
        "575": null,
        "600": null,
        "625": null,
        "650": null,
        "675": null,
        "700": null,
        "725": null,
        "750": null,
        "775": null,
        "800": null,
        "825": null,
        "850": null,
        "875": null,
        "900": null
      }
    },
    {
      "block": 3,
      "line_no": 10,
      "nominal_composition": null,
      "product_form": "Smls. pipe",
      "spec_no": "SA–524",
      "type_grade": "I",
      "alloy_desig_uns_no": "K02104",
      "class_condition_temper": null,
      "size_thickness_mm": null,
      "min_tensile_strength_mpa": 415,
      "values": {
        "40": 414,
        "100": 414,
        "150": 414,
        "200": 414,
        "250": 414,
        "300": 414,
        "325": 414,
        "350": 414,
        "375": 414,
        "400": 408,
        "425": 382,
        "450": 352,
        "475": 319,
        "500": 285,
        "525": 253,
        "550": null,
        "575": null,
        "600": null,
        "625": null,
        "650": null,
        "675": null,
        "700": null,
        "725": null,
        "750": null,
        "775": null,
        "800": null,
        "825": null,
        "850": null,
        "875": null,
        "900": null
      }
    },
    {
      "block": 3,
      "line_no": 11,
      "nominal_composition": null,
      "product_form": "Bar",
      "spec_no": "SA–696",
      "type_grade": "B",
      "alloy_desig_uns_no": "K03200",
      "class_condition_temper": null,
      "size_thickness_mm": null,
      "min_tensile_strength_mpa": 415,
      "values": {
        "40": 414,
        "100": 414,
        "150": 414,
        "200": 414,
        "250": 414,
        "300": 414,
        "325": 414,
        "350": 414,
        "375": 414,
        "400": 408,
        "425": 382,
        "450": 352,
        "475": 319,
        "500": 285,
        "525": 253,
        "550": null,
        "575": null,
        "600": null,
        "625": null,
        "650": null,
        "675": null,
        "700": null,
        "725": null,
        "750": null,
        "775": null,
        "800": null,
        "825": null,
        "850": null,
        "875": null,
        "900": null
      }
    },
    {
      "block": 3,
      "line_no": 12,
      "nominal_composition": null,
      "product_form": "Forgings",
      "spec_no": "SA–727",
      "type_grade": null,
      "alloy_desig_uns_no": "K02506",
      "class_condition_temper": null,
      "size_thickness_mm": null,
      "min_tensile_strength_mpa": 415,
      "values": {
        "40": 414,
        "100": 414,
        "150": 414,
        "200": 414,
        "250": 414,
        "300": 414,
        "325": 414,
        "350": 414,
        "375": 414,
        "400": 408,
        "425": 382,
        "450": 352,
        "475": 319,
        "500": 285,
        "525": 253,
        "550": null,
        "575": null,
        "600": null,
        "625": null,
        "650": null,
        "675": null,
        "700": null,
        "725": null,
        "750": null,
        "775": null,
        "800": null,
        "825": null,
        "850": null,
        "875": null,
        "900": null
      }
    },
    {
      "block": 3,
      "line_no": 13,
      "nominal_composition": null,
      "product_form": "Wld. tube",
      "spec_no": "SA–178",
      "type_grade": "C",
      "alloy_desig_uns_no": "K03503",
      "class_condition_temper": null,
      "size_thickness_mm": null,
      "min_tensile_strength_mpa": 415,
      "values": {
        "40": 414,
        "100": 414,
        "150": 414,
        "200": 414,
        "250": 414,
        "300": 414,
        "325": 414,
        "350": 414,
        "375": 414,
        "400": 408,
        "425": 382,
        "450": 352,
        "475": 319,
        "500": 285,
        "525": 253,
        "550": null,
        "575": null,
        "600": null,
        "625": null,
        "650": null,
        "675": null,
        "700": null,
        "725": null,
        "750": null,
        "775": null,
        "800": null,
        "825": null,
        "850": null,
        "875": null,
        "900": null
      }
    },
    {
      "block": 3,
      "line_no": 14,
      "nominal_composition": null,
      "product_form": "Smls. tube",
      "spec_no": "SA–210",
      "type_grade": "A–1",
      "alloy_desig_uns_no": "K02707",
      "class_condition_temper": null,
      "size_thickness_mm": null,
      "min_tensile_strength_mpa": 415,
      "values": {
        "40": 414,
        "100": 414,
        "150": 414,
        "200": 414,
        "250": 414,
        "300": 414,
        "325": 414,
        "350": 414,
        "375": 414,
        "400": 408,
        "425": 382,
        "450": 352,
        "475": 319,
        "500": 285,
        "525": 253,
        "550": null,
        "575": null,
        "600": null,
        "625": null,
        "650": null,
        "675": null,
        "700": null,
        "725": null,
        "750": null,
        "775": null,
        "800": null,
        "825": null,
        "850": null,
        "875": null,
        "900": null
      }
    },
    {
      "block": 3,
      "line_no": 15,
      "nominal_composition": null,
      "product_form": "Smls. tube",
      "spec_no": "SA–556",
      "type_grade": "B2",
      "alloy_desig_uns_no": "K02707",
      "class_condition_temper": null,
      "size_thickness_mm": null,
      "min_tensile_strength_mpa": 415,
      "values": {
        "40": 414,
        "100": 414,
        "150": 414,
        "200": 414,
        "250": 414,
        "300": 414,
        "325": 414,
        "350": 414,
        "375": 414,
        "400": 408,
        "425": 382,
        "450": 352,
        "475": 319,
        "500": 285,
        "525": 253,
        "550": null,
        "575": null,
        "600": null,
        "625": null,
        "650": null,
        "675": null,
        "700": null,
        "725": null,
        "750": null,
        "775": null,
        "800": null,
        "825": null,
        "850": null,
        "875": null,
        "900": null
      }
    },
    {
      "block": 3,
      "line_no": 16,
      "nominal_composition": null,
      "product_form": null,
      "spec_no": null,
      "type_grade": null,
      "alloy_desig_uns_no": null,
      "class_condition_temper": null,
      "size_thickness_mm": null,
      "min_tensile_strength_mpa": null,
      "values": {
        "40": null,
        "100": null,
        "150": null,
        "200": null,
        "250": null,
        "300": null,
        "325": null,
        "350": null,
        "375": null,
        "400": null,
        "425": null,
        "450": null,
        "475": null,
        "500": null,
        "525": null,
        "550": null,
        "575": null,
        "600": null,
        "625": null,
        "650": null,
        "675": null,
        "700": null,
        "725": null,
        "750": null,
        "775": null,
        "800": null,
        "825": null,
        "850": null,
        "875": null,
        "900": null
      }
    },
    {
      "block": 3,
      "line_no": 17,
      "nominal_composition": null,
      "product_form": "Plate, bar",
      "spec_no": "SA/CSA–G40.21",
      "type_grade": "38W",
      "alloy_desig_uns_no": null,
      "class_condition_temper": null,
      "size_thickness_mm": null,
      "min_tensile_strength_mpa": 415,
      "values": {
        "40": 414,
        "100": 400,
        "150": 400,
        "200": 400,
        "250": 400,
        "300": 400,
        "325": 400,
        "350": 400,
        "375": 399,
        "400": 395,
        "425": 370,
        "450": 340,
        "475": 308,
        "500": 275,
        "525": 245,
        "550": null,
        "575": null,
        "600": null,
        "625": null,
        "650": null,
        "675": null,
        "700": null,
        "725": null,
        "750": null,
        "775": null,
        "800": null,
        "825": null,
        "850": null,
        "875": null,
        "900": null
      }
    },
    {
      "block": 3,
      "line_no": 18,
      "nominal_composition": null,
      "product_form": "Plate, sheet, bar",
      "spec_no": "SA–572",
      "type_grade": 42,
      "alloy_desig_uns_no": null,
      "class_condition_temper": null,
      "size_thickness_mm": "t ≤150",
      "min_tensile_strength_mpa": 415,
      "values": {
        "40": 414,
        "100": 414,
        "150": 414,
        "200": 414,
        "250": 414,
        "300": 414,
        "325": 414,
        "350": 414,
        "375": null,
        "400": null,
        "425": null,
        "450": null,
        "475": null,
        "500": null,
        "525": null,
        "550": null,
        "575": null,
        "600": null,
        "625": null,
        "650": null,
        "675": null,
        "700": null,
        "725": null,
        "750": null,
        "775": null,
        "800": null,
        "825": null,
        "850": null,
        "875": null,
        "900": null
      }
    },
    {
      "block": 3,
      "line_no": 19,
      "nominal_composition": null,
      "product_form": "Sheet, strip",
      "spec_no": "SA–1011",
      "type_grade": 45,
      "alloy_desig_uns_no": "HSLAS",
      "class_condition_temper": 1,
      "size_thickness_mm": null,
      "min_tensile_strength_mpa": 410,
      "values": {
        "40": 414,
        "100": 414,
        "150": 414,
        "200": 414,
        "250": 414,
        "300": 414,
        "325": 414,
        "350": 414,
        "375": null,
        "400": null,
        "425": null,
        "450": null,
        "475": null,
        "500": null,
        "525": null,
        "550": null,
        "575": null,
        "600": null,
        "625": null,
        "650": null,
        "675": null,
        "700": null,
        "725": null,
        "750": null,
        "775": null,
        "800": null,
        "825": null,
        "850": null,
        "875": null,
        "900": null
      }
    },
    {
      "block": 3,
      "line_no": 20,
      "nominal_composition": null,
      "product_form": "Sheet, strip",
      "spec_no": "SA–1011",
      "type_grade": 45,
      "alloy_desig_uns_no": "SS",
      "class_condition_temper": null,
      "size_thickness_mm": "t ≤6",
      "min_tensile_strength_mpa": 410,
      "values": {
        "40": 414,
        "100": 414,
        "150": 414,
        "200": 414,
        "250": 414,
        "300": 414,
        "325": 414,
        "350": 414,
        "375": null,
        "400": null,
        "425": null,
        "450": null,
        "475": null,
        "500": null,
        "525": null,
        "550": null,
        "575": null,
        "600": null,
        "625": null,
        "650": null,
        "675": null,
        "700": null,
        "725": null,
        "750": null,
        "775": null,
        "800": null,
        "825": null,
        "850": null,
        "875": null,
        "900": null
      }
    },
    {
      "block": 3,
      "line_no": 21,
      "nominal_composition": null,
      "product_form": "Sheet, strip",
      "spec_no": "SA–1011",
      "type_grade": 50,
      "alloy_desig_uns_no": "HSLAS",
      "class_condition_temper": 2,
      "size_thickness_mm": null,
      "min_tensile_strength_mpa": 410,
      "values": {
        "40": 414,
        "100": 414,
        "150": 414,
        "200": 414,
        "250": 414,
        "300": 414,
        "325": 414,
        "350": 414,
        "375": null,
        "400": null,
        "425": null,
        "450": null,
        "475": null,
        "500": null,
        "525": null,
        "550": null,
        "575": null,
        "600": null,
        "625": null,
        "650": null,
        "675": null,
        "700": null,
        "725": null,
        "750": null,
        "775": null,
        "800": null,
        "825": null,
        "850": null,
        "875": null,
        "900": null
      }
    },
    {
      "block": 3,
      "line_no": 22,
      "nominal_composition": null,
      "product_form": "Plate",
      "spec_no": "SA/AS 1548",
      "type_grade": "PT430",
      "alloy_desig_uns_no": null,
      "class_condition_temper": null,
      "size_thickness_mm": "≤150",
      "min_tensile_strength_mpa": 430,
      "values": {
        "40": 431,
        "100": 431,
        "150": 431,
        "200": 431,
        "250": 431,
        "300": 431,
        "325": 431,
        "350": 431,
        "375": 431,
        "400": 425,
        "425": 398,
        "450": 366,
        "475": 332,
        "500": 296,
        "525": 264,
        "550": null,
        "575": null,
        "600": null,
        "625": null,
        "650": null,
        "675": null,
        "700": null,
        "725": null,
        "750": null,
        "775": null,
        "800": null,
        "825": null,
        "850": null,
        "875": null,
        "900": null
      }
    },
    {
      "block": 3,
      "line_no": 23,
      "nominal_composition": null,
      "product_form": "Plate",
      "spec_no": "SA/EN 10028–2",
      "type_grade": "P295GH",
      "alloy_desig_uns_no": null,
      "class_condition_temper": null,
      "size_thickness_mm": "150 < t ≤250",
      "min_tensile_strength_mpa": 430,
      "values": {
        "40": 430,
        "100": 430,
        "150": 430,
        "200": 430,
        "250": 430,
        "300": 430,
        "325": 430,
        "350": 430,
        "375": 430,
        "400": 424,
        "425": 397,
        "450": 366,
        "475": 331,
        "500": 296,
        "525": 263,
        "550": null,
        "575": null,
        "600": null,
        "625": null,
        "650": null,
        "675": null,
        "700": null,
        "725": null,
        "750": null,
        "775": null,
        "800": null,
        "825": null,
        "850": null,
        "875": null,
        "900": null
      }
    },
    {
      "block": 3,
      "line_no": 24,
      "nominal_composition": null,
      "product_form": "Plate",
      "spec_no": "SA/EN 10028–2",
      "type_grade": "P295GH",
      "alloy_desig_uns_no": null,
      "class_condition_temper": null,
      "size_thickness_mm": "100 < t ≤150",
      "min_tensile_strength_mpa": 440,
      "values": {
        "40": 441,
        "100": 441,
        "150": 441,
        "200": 441,
        "250": 441,
        "300": 441,
        "325": 441,
        "350": 441,
        "375": 441,
        "400": 435,
        "425": 408,
        "450": 375,
        "475": 338,
        "500": 303,
        "525": 270,
        "550": null,
        "575": null,
        "600": null,
        "625": null,
        "650": null,
        "675": null,
        "700": null,
        "725": null,
        "750": null,
        "775": null,
        "800": null,
        "825": null,
        "850": null,
        "875": null,
        "900": null
      }
    },
    {
      "block": 3,
      "line_no": 25,
      "nominal_composition": null,
      "product_form": "Bar",
      "spec_no": "SA–675",
      "type_grade": 65,
      "alloy_desig_uns_no": null,
      "class_condition_temper": null,
      "size_thickness_mm": null,
      "min_tensile_strength_mpa": 450,
      "values": {
        "40": 448,
        "100": 448,
        "150": 448,
        "200": 448,
        "250": 448,
        "300": 448,
        "325": 448,
        "350": 448,
        "375": 448,
        "400": 442,
        "425": 414,
        "450": 381,
        "475": 345,
        "500": 308,
        "525": 274,
        "550": null,
        "575": null,
        "600": null,
        "625": null,
        "650": null,
        "675": null,
        "700": null,
        "725": null,
        "750": null,
        "775": null,
        "800": null,
        "825": null,
        "850": null,
        "875": null,
        "900": null
      }
    },
    {
      "block": 3,
      "line_no": 26,
      "nominal_composition": null,
      "product_form": "Castings",
      "spec_no": "SA–352",
      "type_grade": "LCB",
      "alloy_desig_uns_no": "J03003",
      "class_condition_temper": null,
      "size_thickness_mm": null,
      "min_tensile_strength_mpa": 450,
      "values": {
        "40": 448,
        "100": 448,
        "150": 448,
        "200": 448,
        "250": 448,
        "300": 448,
        "325": 448,
        "350": 448,
        "375": 448,
        "400": 442,
        "425": 414,
        "450": 381,
        "475": 345,
        "500": 308,
        "525": 274,
        "550": null,
        "575": null,
        "600": null,
        "625": null,
        "650": null,
        "675": null,
        "700": null,
        "725": null,
        "750": null,
        "775": null,
        "800": null,
        "825": null,
        "850": null,
        "875": null,
        "900": null
      }
    },
    {
      "block": 3,
      "line_no": 27,
      "nominal_composition": null,
      "product_form": "Plate",
      "spec_no": "SA–515",
      "type_grade": 65,
      "alloy_desig_uns_no": "K02800",
      "class_condition_temper": null,
      "size_thickness_mm": null,
      "min_tensile_strength_mpa": 450,
      "values": {
        "40": 448,
        "100": 448,
        "150": 448,
        "200": 448,
        "250": 448,
        "300": 448,
        "325": 448,
        "350": 448,
        "375": 448,
        "400": 442,
        "425": 414,
        "450": 381,
        "475": 345,
        "500": 308,
        "525": 274,
        "550": null,
        "575": null,
        "600": null,
        "625": null,
        "650": null,
        "675": null,
        "700": null,
        "725": null,
        "750": null,
        "775": null,
        "800": null,
        "825": null,
        "850": null,
        "875": null,
        "900": null
      }
    },
    {
      "block": 3,
      "line_no": 28,
      "nominal_composition": null,
      "product_form": "Plate",
      "spec_no": "SA–516",
      "type_grade": 65,
      "alloy_desig_uns_no": "K02403",
      "class_condition_temper": null,
      "size_thickness_mm": null,
      "min_tensile_strength_mpa": 450,
      "values": {
        "40": 448,
        "100": 448,
        "150": 448,
        "200": 448,
        "250": 448,
        "300": 448,
        "325": 448,
        "350": 448,
        "375": 448,
        "400": 442,
        "425": 414,
        "450": 381,
        "475": 345,
        "500": 308,
        "525": 274,
        "550": null,
        "575": null,
        "600": null,
        "625": null,
        "650": null,
        "675": null,
        "700": null,
        "725": null,
        "750": null,
        "775": null,
        "800": null,
        "825": null,
        "850": null,
        "875": null,
        "900": null
      }
    },
    {
      "block": 3,
      "line_no": 29,
      "nominal_composition": null,
      "product_form": "Wld. pipe",
      "spec_no": "SA–671",
      "type_grade": "CB65",
      "alloy_desig_uns_no": "K02800",
      "class_condition_temper": null,
      "size_thickness_mm": null,
      "min_tensile_strength_mpa": 450,
      "values": {
        "40": 448,
        "100": 448,
        "150": 448,
        "200": 448,
        "250": 448,
        "300": 448,
        "325": 448,
        "350": 448,
        "375": 448,
        "400": 442,
        "425": 414,
        "450": 381,
        "475": 345,
        "500": 308,
        "525": 274,
        "550": null,
        "575": null,
        "600": null,
        "625": null,
        "650": null,
        "675": null,
        "700": null,
        "725": null,
        "750": null,
        "775": null,
        "800": null,
        "825": null,
        "850": null,
        "875": null,
        "900": null
      }
    },
    {
      "block": 3,
      "line_no": 30,
      "nominal_composition": null,
      "product_form": "Wld. pipe",
      "spec_no": "SA–671",
      "type_grade": "CC65",
      "alloy_desig_uns_no": "K02403",
      "class_condition_temper": null,
      "size_thickness_mm": null,
      "min_tensile_strength_mpa": 450,
      "values": {
        "40": 448,
        "100": 448,
        "150": 448,
        "200": 448,
        "250": 448,
        "300": 448,
        "325": 448,
        "350": 448,
        "375": 448,
        "400": 442,
        "425": 414,
        "450": 381,
        "475": 345,
        "500": 308,
        "525": 274,
        "550": null,
        "575": null,
        "600": null,
        "625": null,
        "650": null,
        "675": null,
        "700": null,
        "725": null,
        "750": null,
        "775": null,
        "800": null,
        "825": null,
        "850": null,
        "875": null,
        "900": null
      }
    },
    {
      "block": 3,
      "line_no": 31,
      "nominal_composition": null,
      "product_form": "Wld. pipe",
      "spec_no": "SA–672",
      "type_grade": "B65",
      "alloy_desig_uns_no": "K02800",
      "class_condition_temper": null,
      "size_thickness_mm": null,
      "min_tensile_strength_mpa": 450,
      "values": {
        "40": 448,
        "100": 448,
        "150": 448,
        "200": 448,
        "250": 448,
        "300": 448,
        "325": 448,
        "350": 448,
        "375": 448,
        "400": 442,
        "425": 414,
        "450": 381,
        "475": 345,
        "500": 308,
        "525": 274,
        "550": null,
        "575": null,
        "600": null,
        "625": null,
        "650": null,
        "675": null,
        "700": null,
        "725": null,
        "750": null,
        "775": null,
        "800": null,
        "825": null,
        "850": null,
        "875": null,
        "900": null
      }
    },
    {
      "block": 3,
      "line_no": 32,
      "nominal_composition": null,
      "product_form": "Wld. pipe",
      "spec_no": "SA–672",
      "type_grade": "C65",
      "alloy_desig_uns_no": "K02403",
      "class_condition_temper": null,
      "size_thickness_mm": null,
      "min_tensile_strength_mpa": 450,
      "values": {
        "40": 448,
        "100": 448,
        "150": 448,
        "200": 448,
        "250": 448,
        "300": 448,
        "325": 448,
        "350": 448,
        "375": 448,
        "400": 442,
        "425": 414,
        "450": 381,
        "475": 345,
        "500": 308,
        "525": 274,
        "550": null,
        "575": null,
        "600": null,
        "625": null,
        "650": null,
        "675": null,
        "700": null,
        "725": null,
        "750": null,
        "775": null,
        "800": null,
        "825": null,
        "850": null,
        "875": null,
        "900": null
      }
    },
    {
      "block": 3,
      "line_no": 33,
      "nominal_composition": null,
      "product_form": "Sheet",
      "spec_no": "SA–414",
      "type_grade": "E",
      "alloy_desig_uns_no": "K02704",
      "class_condition_temper": null,
      "size_thickness_mm": null,
      "min_tensile_strength_mpa": 450,
      "values": {
        "40": 448,
        "100": 448,
        "150": 448,
        "200": 448,
        "250": 448,
        "300": 448,
        "325": 448,
        "350": 448,
        "375": 448,
        "400": 442,
        "425": 414,
        "450": 381,
        "475": 345,
        "500": 308,
        "525": 274,
        "550": null,
        "575": null,
        "600": null,
        "625": null,
        "650": null,
        "675": null,
        "700": null,
        "725": null,
        "750": null,
        "775": null,
        "800": null,
        "825": null,
