Repository: danivelas0/asme-pcc

File: resources/bpvc_ii_d_metric_2025/table_y_1.json (part 3 of 71)
    "Min. Yield Strength, MPa",
    "Notes"
  ],
  "columns_values": [
        "450": 160,
        "475": 156,
        "500": 152,
        "525": 148,
        "550": null,
        "575": null,
        "600": null,
        "625": null,
        "650": null,
        "675": null,
        "700": null,
        "725": null,
        "750": null,
        "775": null,
        "800": null,
        "825": null,
        "850": null,
        "875": null,
        "900": null
      }
    },
    {
      "block": 2,
      "line_no": 26,
      "nominal_composition": null,
      "product_form": "Smls. tube",
      "spec_no": "SA/EN 10216–2",
      "type_grade": "P265GH",
      "alloy_desig_uns_no": null,
      "class_condition_temper": null,
      "size_thickness_mm": "40 < t ≤60",
      "min_tensile_strength_mpa": 410,
      "min_yield_strength_mpa": 245,
      "notes": null,
      "values": {
        "40": 245,
        "65": 230,
        "100": 223,
        "125": 220,
        "150": 217,
        "175": 213,
        "200": 210,
        "225": 206,
        "250": 202,
        "275": 197,
        "300": 191,
        "325": 186,
        "350": 180,
        "375": 175,
        "400": 169,
        "425": 165,
        "450": 160,
        "475": 156,
        "500": 152,
        "525": 148,
        "550": null,
        "575": null,
        "600": null,
        "625": null,
        "650": null,
        "675": null,
        "700": null,
        "725": null,
        "750": null,
        "775": null,
        "800": null,
        "825": null,
        "850": null,
        "875": null,
        "900": null
      }
    },
    {
      "block": 2,
      "line_no": 27,
      "nominal_composition": null,
      "product_form": "Plate, bar, shapes",
      "spec_no": "SA/IS 2062",
      "type_grade": "E250A",
      "alloy_desig_uns_no": null,
      "class_condition_temper": null,
      "size_thickness_mm": "t ≤20",
      "min_tensile_strength_mpa": 410,
      "min_yield_strength_mpa": 250,
      "notes": null,
      "values": {
        "40": 250,
        "65": 234,
        "100": 227,
        "125": 224,
        "150": 221,
        "175": 218,
        "200": 215,
        "225": 211,
        "250": 206,
        "275": 201,
        "300": 195,
        "325": 189,
        "350": 183,
        "375": null,
        "400": null,
        "425": null,
        "450": null,
        "475": null,
        "500": null,
        "525": null,
        "550": null,
        "575": null,
        "600": null,
        "625": null,
        "650": null,
        "675": null,
        "700": null,
        "725": null,
        "750": null,
        "775": null,
        "800": null,
        "825": null,
        "850": null,
        "875": null,
        "900": null
      }
    },
    {
      "block": 2,
      "line_no": 28,
      "nominal_composition": null,
      "product_form": "Plate, bar, shapes",
      "spec_no": "SA/IS 2062",
      "type_grade": "E250BR",
      "alloy_desig_uns_no": null,
      "class_condition_temper": null,
      "size_thickness_mm": "t ≤20",
      "min_tensile_strength_mpa": 410,
      "min_yield_strength_mpa": 250,
      "notes": null,
      "values": {
        "40": 250,
        "65": 234,
        "100": 227,
        "125": 224,
        "150": 221,
        "175": 218,
        "200": 215,
        "225": 211,
        "250": 206,
        "275": 201,
        "300": 195,
        "325": 189,
        "350": 183,
        "375": null,
        "400": null,
        "425": null,
        "450": null,
        "475": null,
        "500": null,
        "525": null,
        "550": null,
        "575": null,
        "600": null,
        "625": null,
        "650": null,
        "675": null,
        "700": null,
        "725": null,
        "750": null,
        "775": null,
        "800": null,
        "825": null,
        "850": null,
        "875": null,
        "900": null
      }
    },
    {
      "block": 2,
      "line_no": 29,
      "nominal_composition": null,
      "product_form": "Plate, bar, shapes",
      "spec_no": "SA/IS 2062",
      "type_grade": "E250 B0",
      "alloy_desig_uns_no": null,
      "class_condition_temper": null,
      "size_thickness_mm": "t ≤20",
      "min_tensile_strength_mpa": 410,
      "min_yield_strength_mpa": 250,
      "notes": null,
      "values": {
        "40": 250,
        "65": 234,
        "100": 227,
        "125": 224,
        "150": 221,
        "175": 218,
        "200": 215,
        "225": 211,
        "250": 206,
        "275": 201,
        "300": 195,
        "325": 189,
        "350": 183,
        "375": null,
        "400": null,
        "425": null,
        "450": null,
        "475": null,
        "500": null,
        "525": null,
        "550": null,
        "575": null,
        "600": null,
        "625": null,
        "650": null,
        "675": null,
        "700": null,
        "725": null,
        "750": null,
        "775": null,
        "800": null,
        "825": null,
        "850": null,
        "875": null,
        "900": null
      }
    },
    {
      "block": 2,
      "line_no": 30,
      "nominal_composition": null,
      "product_form": "Plate, bar, shapes",
      "spec_no": "SA/IS 2062",
      "type_grade": "E250C",
      "alloy_desig_uns_no": null,
      "class_condition_temper": null,
      "size_thickness_mm": "t ≤20",
      "min_tensile_strength_mpa": 410,
      "min_yield_strength_mpa": 250,
      "notes": null,
      "values": {
        "40": 250,
        "65": 234,
        "100": 227,
        "125": 224,
        "150": 221,
        "175": 218,
        "200": 215,
        "225": 211,
        "250": 206,
        "275": 201,
        "300": 195,
        "325": 189,
        "350": 183,
        "375": null,
        "400": null,
        "425": null,
        "450": null,
        "475": null,
        "500": null,
        "525": null,
        "550": null,
        "575": null,
        "600": null,
        "625": null,
        "650": null,
        "675": null,
        "700": null,
        "725": null,
        "750": null,
        "775": null,
        "800": null,
        "825": null,
        "850": null,
        "875": null,
        "900": null
      }
    },
    {
      "block": 2,
      "line_no": 31,
      "nominal_composition": null,
      "product_form": "Smls. tube",
      "spec_no": "SA/EN 10216–2",
      "type_grade": "P265GH",
      "alloy_desig_uns_no": null,
      "class_condition_temper": null,
      "size_thickness_mm": "16 < t ≤40",
      "min_tensile_strength_mpa": 410,
      "min_yield_strength_mpa": 255,
      "notes": null,
      "values": {
        "40": 255,
        "65": 240,
        "100": 232,
        "125": 229,
        "150": 225,
        "175": 222,
        "200": 219,
        "225": 214,
        "250": 210,
        "275": 205,
        "300": 199,
        "325": 193,
        "350": 187,
        "375": 182,
        "400": 176,
        "425": 171,
        "450": 167,
        "475": 162,
        "500": 158,
        "525": 154,
        "550": null,
        "575": null,
        "600": null,
        "625": null,
        "650": null,
        "675": null,
        "700": null,
        "725": null,
        "750": null,
        "775": null,
        "800": null,
        "825": null,
        "850": null,
        "875": null,
        "900": null
      }
    },
    {
      "block": 2,
      "line_no": 32,
      "nominal_composition": null,
      "product_form": "Smls. tube",
      "spec_no": "SA/EN 10216–2",
      "type_grade": "P265GH",
      "alloy_desig_uns_no": null,
      "class_condition_temper": null,
      "size_thickness_mm": "t ≤16",
      "min_tensile_strength_mpa": 410,
      "min_yield_strength_mpa": 265,
      "notes": null,
      "values": {
        "40": 265,
        "65": 249,
        "100": 242,
        "125": 238,
        "150": 234,
        "175": 231,
        "200": 227,
        "225": 223,
        "250": 218,
        "275": 213,
        "300": 207,
        "325": 201,
        "350": 195,
        "375": 189,
        "400": 183,
        "425": 178,
        "450": 173,
        "475": 169,
        "500": 164,
        "525": 160,
        "550": null,
        "575": null,
        "600": null,
        "625": null,
        "650": null,
        "675": null,
        "700": null,
        "725": null,
        "750": null,
        "775": null,
        "800": null,
        "825": null,
        "850": null,
        "875": null,
        "900": null
      }
    },
    {
      "block": 2,
      "line_no": 33,
      "nominal_composition": null,
      "product_form": "Forgings",
      "spec_no": "SA–181",
      "type_grade": null,
      "alloy_desig_uns_no": "K03502",
      "class_condition_temper": 60,
      "size_thickness_mm": null,
      "min_tensile_strength_mpa": 415,
      "min_yield_strength_mpa": 205,
      "notes": null,
      "values": {
        "40": 207,
        "65": 195,
        "100": 189,
        "125": 186,
        "150": 183,
        "175": 180,
        "200": 177,
        "225": 174,
        "250": 170,
        "275": 166,
        "300": 161,
        "325": 157,
        "350": 152,
        "375": 148,
        "400": 143,
        "425": 139,
        "450": 135,
        "475": 132,
        "500": 128,
        "525": 125,
        "550": null,
        "575": null,
        "600": null,
        "625": null,
        "650": null,
        "675": null,
        "700": null,
        "725": null,
        "750": null,
        "775": null,
        "800": null,
        "825": null,
        "850": null,
        "875": null,
        "900": null
      }
    },
    {
      "block": 2,
      "line_no": 34,
      "nominal_composition": null,
      "product_form": "Castings",
      "spec_no": "SA–216",
      "type_grade": "WCA",
      "alloy_desig_uns_no": "J02502 …",
      "class_condition_temper": null,
      "size_thickness_mm": null,
      "min_tensile_strength_mpa": 415,
      "min_yield_strength_mpa": 205,
      "notes": null,
      "values": {
        "40": 207,
        "65": 195,
        "100": 189,
        "125": 186,
        "150": 183,
        "175": 180,
        "200": 177,
        "225": 174,
        "250": 170,
        "275": 166,
        "300": 161,
        "325": 157,
        "350": 152,
        "375": 148,
        "400": 143,
        "425": 139,
        "450": 135,
        "475": 132,
        "500": 128,
        "525": 125,
        "550": null,
        "575": null,
        "600": null,
        "625": null,
        "650": null,
        "675": null,
        "700": null,
        "725": null,
        "750": null,
        "775": null,
        "800": null,
        "825": null,
        "850": null,
        "875": null,
        "900": null
      }
    },
    {
      "block": 2,
      "line_no": 35,
      "nominal_composition": null,
      "product_form": "Forgings",
      "spec_no": "SA–266",
      "type_grade": 1,
      "alloy_desig_uns_no": "K03506 …",
      "class_condition_temper": null,
      "size_thickness_mm": null,
      "min_tensile_strength_mpa": 415,
      "min_yield_strength_mpa": 205,
      "notes": null,
      "values": {
        "40": 207,
        "65": 195,
        "100": 189,
        "125": 186,
        "150": 183,
        "175": 180,
        "200": 177,
        "225": 174,
        "250": 170,
        "275": 166,
        "300": 161,
        "325": 157,
        "350": 152,
        "375": 148,
        "400": 143,
        "425": 139,
        "450": 135,
        "475": 132,
        "500": 128,
        "525": 125,
        "550": null,
        "575": null,
        "600": null,
        "625": null,
        "650": null,
        "675": null,
        "700": null,
        "725": null,
        "750": null,
        "775": null,
        "800": null,
        "825": null,
        "850": null,
        "875": null,
        "900": null
      }
    },
    {
      "block": 2,
      "line_no": 36,
      "nominal_composition": null,
      "product_form": "Forgings",
      "spec_no": "SA–350",
      "type_grade": "LF1",
      "alloy_desig_uns_no": "K03009 1",
      "class_condition_temper": null,
      "size_thickness_mm": null,
      "min_tensile_strength_mpa": 415,
      "min_yield_strength_mpa": 205,
      "notes": null,
      "values": {
        "40": 207,
        "65": 195,
        "100": 189,
        "125": 186,
        "150": 183,
        "175": 180,
        "200": 177,
        "225": 174,
        "250": 170,
        "275": 166,
        "300": 161,
        "325": 157,
        "350": 152,
        "375": 148,
        "400": 143,
        "425": 139,
        "450": 135,
        "475": 132,
        "500": 128,
        "525": 125,
        "550": null,
        "575": null,
        "600": null,
        "625": null,
        "650": null,
        "675": null,
        "700": null,
        "725": null,
        "750": null,
        "775": null,
        "800": null,
        "825": null,
        "850": null,
        "875": null,
        "900": null
      }
    },
    {
      "block": 2,
      "line_no": 37,
      "nominal_composition": null,
      "product_form": "Castings",
      "spec_no": "SA–352",
      "type_grade": "LCA",
      "alloy_desig_uns_no": "J02504 …",
      "class_condition_temper": null,
      "size_thickness_mm": null,
      "min_tensile_strength_mpa": 415,
      "min_yield_strength_mpa": 205,
      "notes": null,
      "values": {
        "40": 207,
        "65": 195,
        "100": 189,
        "125": 186,
        "150": 183,
        "175": 180,
        "200": 177,
        "225": 174,
        "250": 170,
        "275": 166,
        "300": 161,
        "325": 157,
        "350": 152,
        "375": 148,
        "400": 143,
        "425": 139,
        "450": 135,
        "475": 132,
        "500": 128,
        "525": 125,
        "550": null,
        "575": null,
        "600": null,
        "625": null,
        "650": null,
        "675": null,
        "700": null,
        "725": null,
        "750": null,
        "775": null,
        "800": null,
        "825": null,
        "850": null,
        "875": null,
        "900": null
      }
    },
    {
      "block": 2,
      "line_no": 38,
      "nominal_composition": null,
      "product_form": "Cast pipe",
      "spec_no": "SA–660",
      "type_grade": "WCA",
      "alloy_desig_uns_no": "J02504 …",
      "class_condition_temper": null,
      "size_thickness_mm": null,
      "min_tensile_strength_mpa": 415,
      "min_yield_strength_mpa": 205,
      "notes": null,
      "values": {
        "40": 207,
        "65": 195,
        "100": 189,
        "125": 186,
        "150": 183,
        "175": 180,
        "200": 177,
        "225": 174,
        "250": 170,
        "275": 166,
        "300": 161,
        "325": 157,
        "350": 152,
        "375": 148,
        "400": 143,
        "425": 139,
        "450": 135,
        "475": 132,
        "500": 128,
        "525": 125,
        "550": null,
        "575": null,
        "600": null,
        "625": null,
        "650": null,
        "675": null,
        "700": null,
        "725": null,
        "750": null,
        "775": null,
        "800": null,
        "825": null,
        "850": null,
        "875": null,
        "900": null
      }
    },
    {
      "block": 2,
      "line_no": 39,
      "nominal_composition": null,
      "product_form": "Bar",
      "spec_no": "SA–675",
      "type_grade": 60,
      "alloy_desig_uns_no": null,
      "class_condition_temper": null,
      "size_thickness_mm": null,
      "min_tensile_strength_mpa": 415,
      "min_yield_strength_mpa": 205,
      "notes": null,
      "values": {
        "40": 207,
        "65": 195,
        "100": 189,
        "125": 186,
        "150": 183,
        "175": 180,
        "200": 177,
        "225": 174,
        "250": 170,
        "275": 166,
        "300": 161,
        "325": 157,
        "350": 152,
        "375": 148,
        "400": 143,
        "425": 139,
        "450": 135,
        "475": 132,
        "500": 128,
        "525": 125,
        "550": null,
        "575": null,
        "600": null,
        "625": null,
        "650": null,
        "675": null,
        "700": null,
        "725": null,
        "750": null,
        "775": null,
        "800": null,
        "825": null,
        "850": null,
        "875": null,
        "900": null
      }
    },
    {
      "block": 2,
      "line_no": 40,
      "nominal_composition": null,
      "product_form": "Forgings",
      "spec_no": "SA–765",
      "type_grade": "I",
      "alloy_desig_uns_no": "K03046 …",
      "class_condition_temper": null,
      "size_thickness_mm": null,
      "min_tensile_strength_mpa": 415,
      "min_yield_strength_mpa": 205,
      "notes": null,
      "values": {
        "40": 207,
        "65": 195,
        "100": 189,
        "125": 186,
        "150": 183,
        "175": 180,
        "200": 177,
        "225": 174,
        "250": 170,
        "275": 166,
        "300": 161,
        "325": 157,
        "350": 152,
        "375": 148,
        "400": 143,
        "425": 139,
        "450": 135,
        "475": 132,
        "500": 128,
        "525": 125,
        "550": null,
        "575": null,
        "600": null,
        "625": null,
        "650": null,
        "675": null,
        "700": null,
        "725": null,
        "750": null,
        "775": null,
        "800": null,
        "825": null,
        "850": null,
        "875": null,
        "900": null
      }
    },
    {
      "block": 2,
      "line_no": 41,
      "nominal_composition": null,
      "product_form": "Plate",
      "spec_no": "SA–515",
      "type_grade": 60,
      "alloy_desig_uns_no": "K02401 …",
      "class_condition_temper": null,
      "size_thickness_mm": null,
      "min_tensile_strength_mpa": 415,
      "min_yield_strength_mpa": 220,
      "notes": null,
      "values": {
        "40": 221,
        "65": 208,
        "100": 201,
        "125": 198,
        "150": 195,
        "175": 192,
        "200": 189,
        "225": 185,
        "250": 182,
        "275": 177,
        "300": 172,
        "325": 167,
        "350": 162,
        "375": 157,
        "400": 153,
        "425": 149,
        "450": 144,
        "475": 140,
        "500": 137,
        "525": 133,
        "550": null,
        "575": null,
        "600": null,
        "625": null,
        "650": null,
        "675": null,
        "700": null,
        "725": null,
        "750": null,
        "775": null,
        "800": null,
        "825": null,
        "850": null,
        "875": null,
        "900": null
      }
    },
    {
      "block": 2,
      "line_no": 42,
      "nominal_composition": null,
      "product_form": "Plate",
      "spec_no": "SA–516",
      "type_grade": 60,
      "alloy_desig_uns_no": "K02100 …",
      "class_condition_temper": null,
      "size_thickness_mm": null,
      "min_tensile_strength_mpa": 415,
      "min_yield_strength_mpa": 220,
      "notes": null,
      "values": {
        "40": 221,
        "65": 208,
        "100": 201,
        "125": 198,
        "150": 195,
        "175": 192,
        "200": 189,
        "225": 185,
        "250": 182,
        "275": 177,
        "300": 172,
        "325": 167,
        "350": 162,
        "375": 157,
        "400": 153,
        "425": 149,
        "450": 144,
        "475": 140,
        "500": 137,
        "525": 133,
        "550": null,
        "575": null,
        "600": null,
        "625": null,
        "650": null,
        "675": null,
        "700": null,
        "725": null,
        "750": null,
        "775": null,
        "800": null,
        "825": null,
        "850": null,
        "875": null,
        "900": null
      }
    },
    {
      "block": 2,
      "line_no": 43,
      "nominal_composition": null,
      "product_form": "Wld. pipe",
      "spec_no": "SA–671",
      "type_grade": "CB60",
      "alloy_desig_uns_no": "K02401 …",
      "class_condition_temper": null,
      "size_thickness_mm": null,
      "min_tensile_strength_mpa": 415,
      "min_yield_strength_mpa": 220,
      "notes": null,
      "values": {
        "40": 221,
        "65": 208,
        "100": 201,
        "125": 198,
        "150": 195,
        "175": 192,
        "200": 189,
        "225": 185,
        "250": 182,
        "275": 177,
        "300": 172,
        "325": 167,
        "350": 162,
        "375": 157,
        "400": 153,
        "425": 149,
        "450": 144,
        "475": 140,
        "500": 137,
        "525": 133,
        "550": null,
        "575": null,
        "600": null,
        "625": null,
        "650": null,
        "675": null,
        "700": null,
        "725": null,
        "750": null,
        "775": null,
        "800": null,
        "825": null,
        "850": null,
        "875": null,
        "900": null
      }
    },
    {
      "block": 2,
      "line_no": 44,
      "nominal_composition": null,
      "product_form": "Wld. pipe",
      "spec_no": "SA–671",
      "type_grade": "CC60",
      "alloy_desig_uns_no": "K02100 …",
      "class_condition_temper": null,
      "size_thickness_mm": null,
      "min_tensile_strength_mpa": 415,
      "min_yield_strength_mpa": 220,
      "notes": null,
      "values": {
        "40": 221,
        "65": 208,
        "100": 201,
        "125": 198,
        "150": 195,
        "175": 192,
        "200": 189,
        "225": 185,
        "250": 182,
        "275": 177,
        "300": 172,
        "325": 167,
        "350": 162,
        "375": 157,
        "400": 153,
        "425": 149,
        "450": 144,
        "475": 140,
        "500": 137,
        "525": 133,
        "550": null,
        "575": null,
        "600": null,
        "625": null,
        "650": null,
        "675": null,
        "700": null,
        "725": null,
        "750": null,
        "775": null,
        "800": null,
        "825": null,
        "850": null,
        "875": null,
        "900": null
      }
    },
    {
      "block": 2,
      "line_no": 45,
      "nominal_composition": null,
      "product_form": "Wld. pipe",
      "spec_no": "SA–671",
      "type_grade": "CE60",
      "alloy_desig_uns_no": "K02402 …",
      "class_condition_temper": null,
      "size_thickness_mm": null,
      "min_tensile_strength_mpa": 415,
      "min_yield_strength_mpa": 220,
      "notes": null,
      "values": {
        "40": 221,
        "65": 208,
        "100": 201,
        "125": 198,
        "150": 195,
        "175": 192,
        "200": 189,
        "225": 185,
        "250": 182,
        "275": 177,
        "300": 172,
        "325": 167,
        "350": 162,
        "375": 157,
        "400": 153,
        "425": 149,
        "450": 144,
        "475": 140,
        "500": 137,
        "525": 133,
        "550": null,
        "575": null,
        "600": null,
        "625": null,
        "650": null,
        "675": null,
        "700": null,
        "725": null,
        "750": null,
        "775": null,
        "800": null,
        "825": null,
        "850": null,
        "875": null,
        "900": null
      }
    },
    {
      "block": 3,
      "line_no": 1,
      "nominal_composition": null,
      "product_form": "Wld. pipe",
      "spec_no": "SA–672",
      "type_grade": "B60",
      "alloy_desig_uns_no": "K02401 …",
      "class_condition_temper": null,
      "size_thickness_mm": null,
      "min_tensile_strength_mpa": 415,
      "min_yield_strength_mpa": 220,
      "notes": null,
      "values": {
        "40": 221,
        "65": 208,
        "100": 201,
        "125": 198,
        "150": 195,
        "175": 192,
        "200": 189,
        "225": 185,
        "250": 182,
        "275": 177,
        "300": 172,
        "325": 167,
        "350": 162,
        "375": 157,
        "400": 153,
        "425": 149,
        "450": 144,
        "475": 140,
        "500": 137,
        "525": 133,
        "550": null,
        "575": null,
        "600": null,
        "625": null,
        "650": null,
        "675": null,
        "700": null,
        "725": null,
        "750": null,
        "775": null,
        "800": null,
        "825": null,
        "850": null,
        "875": null,
        "900": null
      }
    },
    {
      "block": 3,
      "line_no": 2,
      "nominal_composition": null,
      "product_form": "Wld. pipe",
      "spec_no": "SA–672",
      "type_grade": "C60",
      "alloy_desig_uns_no": "K02100 …",
      "class_condition_temper": null,
      "size_thickness_mm": null,
      "min_tensile_strength_mpa": 415,
      "min_yield_strength_mpa": 220,
      "notes": null,
      "values": {
        "40": 221,
        "65": 208,
        "100": 201,
        "125": 198,
        "150": 195,
        "175": 192,
        "200": 189,
        "225": 185,
        "250": 182,
        "275": 177,
        "300": 172,
        "325": 167,
        "350": 162,
        "375": 157,
        "400": 153,
        "425": 149,
        "450": 144,
        "475": 140,
        "500": 137,
        "525": 133,
        "550": null,
        "575": null,
        "600": null,
        "625": null,
        "650": null,
        "675": null,
        "700": null,
        "725": null,
        "750": null,
        "775": null,
        "800": null,
        "825": null,
        "850": null,
        "875": null,
        "900": null
      }
    },
    {
      "block": 3,
      "line_no": 3,
      "nominal_composition": null,
      "product_form": "Wld. pipe",
      "spec_no": "SA–672",
      "type_grade": "E60",
      "alloy_desig_uns_no": "K02402 …",
      "class_condition_temper": null,
      "size_thickness_mm": null,
      "min_tensile_strength_mpa": 415,
      "min_yield_strength_mpa": 220,
      "notes": null,
      "values": {
        "40": 221,
        "65": 208,
        "100": 201,
        "125": 198,
        "150": 195,
        "175": 192,
        "200": 189,
        "225": 185,
        "250": 182,
        "275": 177,
        "300": 172,
        "325": 167,
        "350": 162,
        "375": 157,
        "400": 153,
        "425": 149,
        "450": 144,
        "475": 140,
        "500": 137,
        "525": 133,
        "550": null,
        "575": null,
        "600": null,
        "625": null,
        "650": null,
        "675": null,
        "700": null,
        "725": null,
        "750": null,
        "775": null,
        "800": null,
        "825": null,
        "850": null,
        "875": null,
        "900": null
      }
    },
    {
      "block": 3,
      "line_no": 4,
      "nominal_composition": null,
      "product_form": "Wld. pipe",
      "spec_no": "SA–134",
      "type_grade": "A283D",
      "alloy_desig_uns_no": "K02702 …",
      "class_condition_temper": null,
      "size_thickness_mm": null,
      "min_tensile_strength_mpa": 415,
      "min_yield_strength_mpa": 230,
      "notes": null,
      "values": {
        "40": 228,
        "65": 214,
        "100": 207,
        "125": 204,
        "150": 201,
        "175": 198,
        "200": 195,
        "225": 191,
        "250": 187,
        "275": 183,
        "300": 178,
        "325": 173,
        "350": 167,
        "375": 162,
        "400": 157,
        "425": 153,
        "450": 149,
        "475": 145,
        "500": 142,
        "525": 137,
        "550": null,
        "575": null,
        "600": null,
        "625": null,
        "650": null,
        "675": null,
        "700": null,
        "725": null,
        "750": null,
        "775": null,
        "800": null,
        "825": null,
        "850": null,
        "875": null,
        "900": null
      }
    },
    {
      "block": 3,
      "line_no": 5,
      "nominal_composition": null,
      "product_form": "Plate",
      "spec_no": "SA–283",
      "type_grade": "D",
      "alloy_desig_uns_no": "K02702 …",
      "class_condition_temper": null,
      "size_thickness_mm": null,
      "min_tensile_strength_mpa": 415,
      "min_yield_strength_mpa": 230,
      "notes": null,
      "values": {
        "40": 228,
        "65": 214,
        "100": 207,
        "125": 204,
        "150": 201,
        "175": 198,
        "200": 195,
        "225": 191,
        "250": 187,
        "275": 183,
        "300": 178,
        "325": 173,
        "350": 167,
        "375": 162,
        "400": 157,
        "425": 153,
        "450": 149,
        "475": 145,
        "500": 142,
        "525": 137,
        "550": null,
        "575": null,
        "600": null,
        "625": null,
        "650": null,
        "675": null,
        "700": null,
        "725": null,
        "750": null,
        "775": null,
        "800": null,
        "825": null,
        "850": null,
        "875": null,
        "900": null
      }
    },
    {
      "block": 3,
      "line_no": 6,
      "nominal_composition": null,
      "product_form": "Wld. pipe",
      "spec_no": "SA–53",
      "type_grade": "E/B",
      "alloy_desig_uns_no": "K03005 …",
      "class_condition_temper": null,
      "size_thickness_mm": null,
      "min_tensile_strength_mpa": 415,
      "min_yield_strength_mpa": 240,
      "notes": null,
      "values": {
        "40": 241,
        "65": 227,
        "100": 220,
        "125": 217,
        "150": 214,
        "175": 210,
        "200": 207,
        "225": 203,
        "250": 198,
        "275": 194,
        "300": 188,
        "325": 183,
        "350": 177,
        "375": 172,
        "400": 167,
        "425": 162,
        "450": 158,
        "475": 154,
        "500": 150,
        "525": 146,
        "550": null,
        "575": null,
        "600": null,
        "625": null,
        "650": null,
        "675": null,
        "700": null,
        "725": null,
        "750": null,
        "775": null,
        "800": null,
        "825": null,
        "850": null,
        "875": null,
        "900": null
      }
    },
    {
      "block": 3,
      "line_no": 7,
      "nominal_composition": null,
      "product_form": "Smls. pipe",
      "spec_no": "SA–53",
      "type_grade": "S/B",
      "alloy_desig_uns_no": "K03005 …",
      "class_condition_temper": null,
      "size_thickness_mm": null,
      "min_tensile_strength_mpa": 415,
      "min_yield_strength_mpa": 240,
      "notes": null,
      "values": {
        "40": 241,
        "65": 227,
        "100": 220,
        "125": 217,
        "150": 214,
        "175": 210,
        "200": 207,
        "225": 203,
        "250": 198,
        "275": 194,
        "300": 188,
        "325": 183,
        "350": 177,
        "375": 172,
        "400": 167,
        "425": 162,
        "450": 158,
        "475": 154,
        "500": 150,
        "525": 146,
        "550": null,
        "575": null,
        "600": null,
        "625": null,
        "650": null,
        "675": null,
        "700": null,
        "725": null,
        "750": null,
        "775": null,
        "800": null,
        "825": null,
        "850": null,
        "875": null,
        "900": null
      }
    },
    {
      "block": 3,
      "line_no": 8,
      "nominal_composition": null,
      "product_form": "Smls. pipe",
      "spec_no": "SA–106",
      "type_grade": "B",
      "alloy_desig_uns_no": "K03006 …",
      "class_condition_temper": null,
      "size_thickness_mm": null,
      "min_tensile_strength_mpa": 415,
      "min_yield_strength_mpa": 240,
      "notes": null,
      "values": {
        "40": 241,
        "65": 227,
        "100": 220,
        "125": 217,
        "150": 214,
        "175": 210,
        "200": 207,
        "225": 203,
        "250": 198,
        "275": 194,
        "300": 188,
        "325": 183,
        "350": 177,
        "375": 172,
        "400": 167,
        "425": 162,
        "450": 158,
        "475": 154,
        "500": 150,
        "525": 146,
        "550": null,
        "575": null,
        "600": null,
        "625": null,
        "650": null,
        "675": null,
        "700": null,
        "725": null,
        "750": null,
        "775": null,
        "800": null,
        "825": null,
        "850": null,
        "875": null,
        "900": null
      }
    },
    {
      "block": 3,
      "line_no": 9,
      "nominal_composition": null,
      "product_form": "Wld. pipe",
      "spec_no": "SA–135",
      "type_grade": "B",
      "alloy_desig_uns_no": null,
      "class_condition_temper": null,
      "size_thickness_mm": null,
      "min_tensile_strength_mpa": 415,
      "min_yield_strength_mpa": 240,
      "notes": null,
      "values": {
        "40": 241,
        "65": 227,
        "100": 220,
        "125": 217,
        "150": 214,
        "175": 210,
        "200": 207,
        "225": 203,
        "250": 198,
        "275": 194,
        "300": 188,
        "325": 183,
        "350": 177,
        "375": 172,
        "400": 167,
        "425": 162,
        "450": 158,
        "475": 154,
        "500": 150,
        "525": 146,
        "550": null,
        "575": null,
        "600": null,
        "625": null,
        "650": null,
        "675": null,
        "700": null,
        "725": null,
        "750": null,
        "775": null,
        "800": null,
        "825": null,
        "850": null,
        "875": null,
        "900": null
      }
    },
    {
      "block": 3,
      "line_no": 10,
      "nominal_composition": null,
      "product_form": "Smls. & wld. fittings",
      "spec_no": "SA–234",
      "type_grade": "WPB",
      "alloy_desig_uns_no": "K03006 …",
      "class_condition_temper": null,
      "size_thickness_mm": null,
      "min_tensile_strength_mpa": 415,
      "min_yield_strength_mpa": 240,
      "notes": null,
      "values": {
        "40": 241,
        "65": 227,
        "100": 220,
        "125": 217,
        "150": 214,
        "175": 210,
        "200": 207,
        "225": 203,
        "250": 198,
        "275": 194,
        "300": 188,
        "325": 183,
        "350": 177,
        "375": 172,
        "400": 167,
        "425": 162,
        "450": 158,
        "475": 154,
        "500": 150,
        "525": 146,
        "550": null,
        "575": null,
        "600": null,
        "625": null,
        "650": null,
        "675": null,
        "700": null,
        "725": null,
        "750": null,
        "775": null,
        "800": null,
        "825": null,
        "850": null,
        "875": null,
        "900": null
      }
    },
    {
      "block": 3,
      "line_no": 11,
      "nominal_composition": null,
      "product_form": "Smls. & wld. pipe",
      "spec_no": "SA–333",
      "type_grade": 6,
      "alloy_desig_uns_no": "K03006 …",
      "class_condition_temper": null,
      "size_thickness_mm": null,
      "min_tensile_strength_mpa": 415,
      "min_yield_strength_mpa": 240,
      "notes": null,
      "values": {
        "40": 241,
        "65": 227,
        "100": 220,
        "125": 217,
        "150": 214,
        "175": 210,
        "200": 207,
        "225": 203,
        "250": 198,
        "275": 194,
        "300": 188,
        "325": 183,
        "350": 177,
        "375": 172,
        "400": 167,
        "425": 162,
        "450": 158,
        "475": 154,
        "500": 150,
        "525": 146,
        "550": null,
        "575": null,
        "600": null,
        "625": null,
        "650": null,
        "675": null,
        "700": null,
        "725": null,
        "750": null,
        "775": null,
        "800": null,
        "825": null,
        "850": null,
        "875": null,
        "900": null
      }
    },
    {
      "block": 3,
      "line_no": 12,
      "nominal_composition": null,
      "product_form": "Smls. & wld. tube",
      "spec_no": "SA–334",
      "type_grade": 6,
      "alloy_desig_uns_no": "K03006 …",
      "class_condition_temper": null,
      "size_thickness_mm": null,
      "min_tensile_strength_mpa": 415,
      "min_yield_strength_mpa": 240,
      "notes": null,
      "values": {
        "40": 241,
        "65": 227,
        "100": 220,
        "125": 217,
        "150": 214,
        "175": 210,
        "200": 207,
        "225": 203,
        "250": 198,
        "275": 194,
        "300": 188,
        "325": 183,
        "350": 177,
        "375": 172,
        "400": 167,
        "425": 162,
        "450": 158,
        "475": 154,
        "500": 150,
        "525": 146,
        "550": null,
        "575": null,
        "600": null,
        "625": null,
        "650": null,
        "675": null,
        "700": null,
        "725": null,
        "750": null,
        "775": null,
        "800": null,
        "825": null,
        "850": null,
        "875": null,
        "900": null
      }
    },
    {
      "block": 3,
      "line_no": 13,
      "nominal_composition": null,
      "product_form": "Forged pipe",
      "spec_no": "SA–369",
      "type_grade": "FPB",
      "alloy_desig_uns_no": "K03006 …",
      "class_condition_temper": null,
      "size_thickness_mm": null,
      "min_tensile_strength_mpa": 415,
      "min_yield_strength_mpa": 240,
      "notes": null,
      "values": {
        "40": 241,
        "65": 227,
        "100": 220,
        "125": 217,
        "150": 214,
        "175": 210,
        "200": 207,
        "225": 203,
        "250": 198,
        "275": 194,
        "300": 188,
        "325": 183,
        "350": 177,
        "375": 172,
        "400": 167,
        "425": 162,
        "450": 158,
        "475": 154,
        "500": 150,
        "525": 146,
        "550": null,
        "575": null,
        "600": null,
        "625": null,
        "650": null,
        "675": null,
        "700": null,
        "725": null,
        "750": null,
        "775": null,
        "800": null,
        "825": null,
        "850": null,
        "875": null,
        "900": null
      }
    },
    {
      "block": 3,
      "line_no": 14,
      "nominal_composition": null,
      "product_form": "Forgings",
      "spec_no": "SA–372",
      "type_grade": "A",
      "alloy_desig_uns_no": "K03002 …",
      "class_condition_temper": null,
      "size_thickness_mm": null,
      "min_tensile_strength_mpa": 415,
      "min_yield_strength_mpa": 240,
      "notes": null,
      "values": {
        "40": 241,
        "65": 227,
        "100": 220,
        "125": 217,
        "150": 214,
        "175": 210,
        "200": 207,
        "225": 203,
        "250": 198,
        "275": 194,
        "300": 188,
        "325": 183,
        "350": 177,
        "375": 172,
        "400": 167,
        "425": 162,
        "450": 158,
        "475": 154,
        "500": 150,
        "525": 146,
        "550": null,
        "575": null,
        "600": null,
        "625": null,
        "650": null,
        "675": null,
        "700": null,
        "725": null,
        "750": null,
        "775": null,
        "800": null,
        "825": null,
        "850": null,
        "875": null,
        "900": null
      }
    },
    {
      "block": 3,
      "line_no": 15,
      "nominal_composition": null,
      "product_form": "Sheet",
      "spec_no": "SA–414",
      "type_grade": "D",
      "alloy_desig_uns_no": "K02505 …",
      "class_condition_temper": null,
      "size_thickness_mm": null,
      "min_tensile_strength_mpa": 415,
      "min_yield_strength_mpa": 240,
      "notes": null,
      "values": {
        "40": 241,
        "65": 227,
        "100": 220,
        "125": 217,
        "150": 214,
        "175": 210,
        "200": 207,
        "225": 203,
        "250": 198,
        "275": 194,
        "300": 188,
        "325": 183,
        "350": 177,
        "375": 172,
        "400": 167,
        "425": 162,
        "450": 158,
        "475": 154,
        "500": 150,
        "525": 146,
        "550": null,
        "575": null,
        "600": null,
        "625": null,
        "650": null,
        "675": null,
        "700": null,
        "725": null,
        "750": null,
        "775": null,
        "800": null,
        "825": null,
        "850": null,
        "875": null,
        "900": null
      }
    },
    {
      "block": 3,
      "line_no": 16,
      "nominal_composition": null,
      "product_form": "Smls. & wld. fittings",
      "spec_no": "SA–420",
      "type_grade": "WPL6",
      "alloy_desig_uns_no": null,
      "class_condition_temper": null,
