Repository: danivelas0/asme-pcc

File: resources/bpvc_ii_d_metric_2025/table_1a.json (part 4 of 57)
    "External Pressure Chart No.",
    "Notes"
  ],
  "columns_values": [
      "block": 3,
      "line_no": 5,
      "nominal_composition": "Carbon steel",
      "product_form": "Wld. pipe",
      "spec_no": "SA–672",
      "type_grade": "B60",
      "alloy_desig_uns_no": "K02401",
      "class_condition_temper": null,
      "size_thickness_mm": null,
      "p_no": 1,
      "group_no": 1,
      "min_tensile_strength_mpa": 415,
      "min_yield_strength_mpa": 220,
      "i": "NP",
      "limits_iii": 371,
      "viii_1": "NP",
      "xii": "NP",
      "external_pressure_chart_no": "CS–2",
      "notes": "S6, W10, W12",
      "values": {
        "40": 118,
        "65": 118,
        "100": 118,
        "125": 118,
        "150": 118,
        "200": 118,
        "250": 118,
        "300": 115,
        "325": 112,
        "350": 108,
        "375": 104,
        "400": null,
        "425": null,
        "450": null,
        "475": null,
        "500": null,
        "525": null,
        "550": null,
        "575": null,
        "600": null,
        "625": null,
        "650": null,
        "675": null,
        "700": null,
        "725": null,
        "750": null,
        "775": null,
        "800": null,
        "825": null,
        "850": null,
        "875": null,
        "900": null
      }
    },
    {
      "block": 3,
      "line_no": 6,
      "nominal_composition": "Carbon steel",
      "product_form": "Wld. pipe",
      "spec_no": "SA–672",
      "type_grade": "C60",
      "alloy_desig_uns_no": "K02100",
      "class_condition_temper": null,
      "size_thickness_mm": null,
      "p_no": 1,
      "group_no": 1,
      "min_tensile_strength_mpa": 415,
      "min_yield_strength_mpa": 220,
      "i": "NP",
      "limits_iii": 371,
      "viii_1": "NP",
      "xii": "NP",
      "external_pressure_chart_no": "CS–2",
      "notes": "S6, W10, W12",
      "values": {
        "40": 118,
        "65": 118,
        "100": 118,
        "125": 118,
        "150": 118,
        "200": 118,
        "250": 118,
        "300": 115,
        "325": 112,
        "350": 108,
        "375": 104,
        "400": null,
        "425": null,
        "450": null,
        "475": null,
        "500": null,
        "525": null,
        "550": null,
        "575": null,
        "600": null,
        "625": null,
        "650": null,
        "675": null,
        "700": null,
        "725": null,
        "750": null,
        "775": null,
        "800": null,
        "825": null,
        "850": null,
        "875": null,
        "900": null
      }
    },
    {
      "block": 3,
      "line_no": 7,
      "nominal_composition": "Carbon steel",
      "product_form": "Wld. pipe",
      "spec_no": "SA–672",
      "type_grade": "E60",
      "alloy_desig_uns_no": "K02402",
      "class_condition_temper": null,
      "size_thickness_mm": null,
      "p_no": 1,
      "group_no": 1,
      "min_tensile_strength_mpa": 415,
      "min_yield_strength_mpa": 220,
      "i": "NP",
      "limits_iii": 371,
      "viii_1": "NP",
      "xii": "NP",
      "external_pressure_chart_no": "CS–2",
      "notes": "S6, W10, W12",
      "values": {
        "40": 118,
        "65": 118,
        "100": 118,
        "125": 118,
        "150": 118,
        "200": 118,
        "250": 118,
        "300": 115,
        "325": 112,
        "350": 108,
        "375": 104,
        "400": null,
        "425": null,
        "450": null,
        "475": null,
        "500": null,
        "525": null,
        "550": null,
        "575": null,
        "600": null,
        "625": null,
        "650": null,
        "675": null,
        "700": null,
        "725": null,
        "750": null,
        "775": null,
        "800": null,
        "825": null,
        "850": null,
        "875": null,
        "900": null
      }
    },
    {
      "block": 3,
      "line_no": 8,
      "nominal_composition": "Carbon steel",
      "product_form": "Wld. pipe",
      "spec_no": "SA–134",
      "type_grade": "A283D",
      "alloy_desig_uns_no": "K02702",
      "class_condition_temper": null,
      "size_thickness_mm": null,
      "p_no": 1,
      "group_no": 1,
      "min_tensile_strength_mpa": 415,
      "min_yield_strength_mpa": 230,
      "i": "NP",
      "limits_iii": "149 (Cl. 3 only)",
      "viii_1": "NP",
      "xii": "NP",
      "external_pressure_chart_no": "CS–2 W12",
      "notes": null,
      "values": {
        "40": 118,
        "65": 118,
        "100": 118,
        "125": 118,
        "150": 118,
        "200": null,
        "250": null,
        "300": null,
        "325": null,
        "350": null,
        "375": null,
        "400": null,
        "425": null,
        "450": null,
        "475": null,
        "500": null,
        "525": null,
        "550": null,
        "575": null,
        "600": null,
        "625": null,
        "650": null,
        "675": null,
        "700": null,
        "725": null,
        "750": null,
        "775": null,
        "800": null,
        "825": null,
        "850": null,
        "875": null,
        "900": null
      }
    },
    {
      "block": 3,
      "line_no": 9,
      "nominal_composition": "Carbon steel",
      "product_form": "Plate",
      "spec_no": "SA–283",
      "type_grade": "D",
      "alloy_desig_uns_no": "K02702",
      "class_condition_temper": null,
      "size_thickness_mm": null,
      "p_no": 1,
      "group_no": 1,
      "min_tensile_strength_mpa": 415,
      "min_yield_strength_mpa": 230,
      "i": "NP",
      "limits_iii": "149 (Cl. 3 only)",
      "viii_1": 343,
      "xii": 343,
      "external_pressure_chart_no": "CS–2 …",
      "notes": null,
      "values": {
        "40": 118,
        "65": 118,
        "100": 118,
        "125": 118,
        "150": 118,
        "200": 118,
        "250": 118,
        "300": 118,
        "325": 115,
        "350": 111,
        "375": null,
        "400": null,
        "425": null,
        "450": null,
        "475": null,
        "500": null,
        "525": null,
        "550": null,
        "575": null,
        "600": null,
        "625": null,
        "650": null,
        "675": null,
        "700": null,
        "725": null,
        "750": null,
        "775": null,
        "800": null,
        "825": null,
        "850": null,
        "875": null,
        "900": null
      }
    },
    {
      "block": 3,
      "line_no": 10,
      "nominal_composition": "Carbon steel",
      "product_form": "Wld. pipe",
      "spec_no": "SA–53",
      "type_grade": "E/B",
      "alloy_desig_uns_no": "K03005",
      "class_condition_temper": null,
      "size_thickness_mm": null,
      "p_no": 1,
      "group_no": 1,
      "min_tensile_strength_mpa": 415,
      "min_yield_strength_mpa": 240,
      "i": 482,
      "limits_iii": "149 (Cl. 3 only)",
      "viii_1": "NP",
      "xii": "NP",
      "external_pressure_chart_no": "CS–2",
      "notes": "G10, S1, T1, W12, W13",
      "values": {
        "40": 118,
        "65": 118,
        "100": 118,
        "125": 118,
        "150": 118,
        "200": 118,
        "250": 118,
        "300": 118,
        "325": 118,
        "350": 117,
        "375": 105,
        "400": 88.9,
        "425": 75.3,
        "450": 62.7,
        "475": 45.5,
        "500": 31.6,
        "525": null,
        "550": null,
        "575": null,
        "600": null,
        "625": null,
        "650": null,
        "675": null,
        "700": null,
        "725": null,
        "750": null,
        "775": null,
        "800": null,
        "825": null,
        "850": null,
        "875": null,
        "900": null
      }
    },
    {
      "block": 3,
      "line_no": 11,
      "nominal_composition": "Carbon steel",
      "product_form": "Wld. pipe",
      "spec_no": "SA–53",
      "type_grade": "E/B",
      "alloy_desig_uns_no": "K03005",
      "class_condition_temper": null,
      "size_thickness_mm": null,
      "p_no": 1,
      "group_no": 1,
      "min_tensile_strength_mpa": 415,
      "min_yield_strength_mpa": 240,
      "i": 482,
      "limits_iii": "NP",
      "viii_1": 482,
      "xii": 343,
      "external_pressure_chart_no": "CS–2",
      "notes": "G10, G24, S1, T1, W6",
      "values": {
        "40": 101,
        "65": 101,
        "100": 101,
        "125": 101,
        "150": 101,
        "200": 101,
        "250": 101,
        "300": 101,
        "325": 101,
        "350": 99.7,
        "375": 89.7,
        "400": 75.9,
        "425": 64.1,
        "450": 53.3,
        "475": 38.6,
        "500": 26.8,
        "525": null,
        "550": null,
        "575": null,
        "600": null,
        "625": null,
        "650": null,
        "675": null,
        "700": null,
        "725": null,
        "750": null,
        "775": null,
        "800": null,
        "825": null,
        "850": null,
        "875": null,
        "900": null
      }
    },
    {
      "block": 3,
      "line_no": 12,
      "nominal_composition": "Carbon steel",
      "product_form": "Smls. pipe",
      "spec_no": "SA–53",
      "type_grade": "S/B",
      "alloy_desig_uns_no": "K03005",
      "class_condition_temper": null,
      "size_thickness_mm": null,
      "p_no": 1,
      "group_no": 1,
      "min_tensile_strength_mpa": 415,
      "min_yield_strength_mpa": 240,
      "i": 482,
      "limits_iii": "149 (Cl. 3 only)",
      "viii_1": "NP",
      "xii": "NP",
      "external_pressure_chart_no": "CS–2",
      "notes": "G10, S1, T1",
      "values": {
        "40": 118,
        "65": 118,
        "100": 118,
        "125": 118,
        "150": 118,
        "200": 118,
        "250": 118,
        "300": 118,
        "325": 118,
        "350": 117,
        "375": 105,
        "400": 88.9,
        "425": 75.3,
        "450": 62.7,
        "475": 45.5,
        "500": 31.6,
        "525": null,
        "550": null,
        "575": null,
        "600": null,
        "625": null,
        "650": null,
        "675": null,
        "700": null,
        "725": null,
        "750": null,
        "775": null,
        "800": null,
        "825": null,
        "850": null,
        "875": null,
        "900": null
      }
    },
    {
      "block": 3,
      "line_no": 13,
      "nominal_composition": "Carbon steel",
      "product_form": "Smls. pipe",
      "spec_no": "SA–53",
      "type_grade": "S/B",
      "alloy_desig_uns_no": "K03005",
      "class_condition_temper": null,
      "size_thickness_mm": null,
      "p_no": 1,
      "group_no": 1,
      "min_tensile_strength_mpa": 415,
      "min_yield_strength_mpa": 240,
      "i": "NP",
      "limits_iii": "371 (SPT)",
      "viii_1": 482,
      "xii": 343,
      "external_pressure_chart_no": "CS–2 G10, T1",
      "notes": null,
      "values": {
        "40": 118,
        "65": 118,
        "100": 118,
        "125": 118,
        "150": 118,
        "200": 118,
        "250": 118,
        "300": 118,
        "325": 118,
        "350": 117,
        "375": 105,
        "400": 88.9,
        "425": 75.3,
        "450": 62.7,
        "475": 45.5,
        "500": 31.6,
        "525": null,
        "550": null,
        "575": null,
        "600": null,
        "625": null,
        "650": null,
        "675": null,
        "700": null,
        "725": null,
        "750": null,
        "775": null,
        "800": null,
        "825": null,
        "850": null,
        "875": null,
        "900": null
      }
    },
    {
      "block": 3,
      "line_no": 14,
      "nominal_composition": "Carbon steel",
      "product_form": "Smls. pipe",
      "spec_no": "SA–106",
      "type_grade": "B",
      "alloy_desig_uns_no": "K03006",
      "class_condition_temper": null,
      "size_thickness_mm": null,
      "p_no": 1,
      "group_no": 1,
      "min_tensile_strength_mpa": 415,
      "min_yield_strength_mpa": 240,
      "i": 538,
      "limits_iii": 371,
      "viii_1": 538,
      "xii": 343,
      "external_pressure_chart_no": "CS–2",
      "notes": "G10, S1, T1",
      "values": {
        "40": 118,
        "65": 118,
        "100": 118,
        "125": 118,
        "150": 118,
        "200": 118,
        "250": 118,
        "300": 118,
        "325": 118,
        "350": 117,
        "375": 105,
        "400": 88.9,
        "425": 75.3,
        "450": 62.7,
        "475": 45.5,
        "500": 31.6,
        "525": 21.9,
        "550": 12.7,
        "575": null,
        "600": null,
        "625": null,
        "650": null,
        "675": null,
        "700": null,
        "725": null,
        "750": null,
        "775": null,
        "800": null,
        "825": null,
        "850": null,
        "875": null,
        "900": null
      }
    },
    {
      "block": 3,
      "line_no": 15,
      "nominal_composition": "Carbon steel",
      "product_form": "Wld. pipe",
      "spec_no": "SA–135",
      "type_grade": "B",
      "alloy_desig_uns_no": null,
      "class_condition_temper": null,
      "size_thickness_mm": null,
      "p_no": 1,
      "group_no": 1,
      "min_tensile_strength_mpa": 415,
      "min_yield_strength_mpa": 240,
      "i": "NP",
      "limits_iii": "NP",
      "viii_1": 482,
      "xii": 343,
      "external_pressure_chart_no": "CS–2",
      "notes": "G24, T1, W6",
      "values": {
        "40": 101,
        "65": 101,
        "100": 101,
        "125": 101,
        "150": 101,
        "200": 101,
        "250": 101,
        "300": 101,
        "325": 101,
        "350": 99.7,
        "375": 89.7,
        "400": 75.9,
        "425": 64.1,
        "450": 53.3,
        "475": 38.6,
        "500": 26.8,
        "525": null,
        "550": null,
        "575": null,
        "600": null,
        "625": null,
        "650": null,
        "675": null,
        "700": null,
        "725": null,
        "750": null,
        "775": null,
        "800": null,
        "825": null,
        "850": null,
        "875": null,
        "900": null
      }
    },
    {
      "block": 3,
      "line_no": 16,
      "nominal_composition": "Carbon steel",
      "product_form": "Smls. & wld. fittings",
      "spec_no": "SA–234",
      "type_grade": "WPB",
      "alloy_desig_uns_no": "K03006",
      "class_condition_temper": null,
      "size_thickness_mm": null,
      "p_no": 1,
      "group_no": 1,
      "min_tensile_strength_mpa": 415,
      "min_yield_strength_mpa": 240,
      "i": 538,
      "limits_iii": 371,
      "viii_1": 538,
      "xii": 343,
      "external_pressure_chart_no": "CS–2",
      "notes": "G10, S1, T1",
      "values": {
        "40": 118,
        "65": 118,
        "100": 118,
        "125": 118,
        "150": 118,
        "200": 118,
        "250": 118,
        "300": 118,
        "325": 118,
        "350": 117,
        "375": 105,
        "400": 88.9,
        "425": 75.3,
        "450": 62.7,
        "475": 45.5,
        "500": 31.6,
        "525": 21.9,
        "550": 12.7,
        "575": null,
        "600": null,
        "625": null,
        "650": null,
        "675": null,
        "700": null,
        "725": null,
        "750": null,
        "775": null,
        "800": null,
        "825": null,
        "850": null,
        "875": null,
        "900": null
      }
    },
    {
      "block": 3,
      "line_no": 17,
      "nominal_composition": "Carbon steel",
      "product_form": "Smls. & wld. pipe",
      "spec_no": "SA–333",
      "type_grade": 6,
      "alloy_desig_uns_no": "K03006",
      "class_condition_temper": null,
      "size_thickness_mm": null,
      "p_no": 1,
      "group_no": 1,
      "min_tensile_strength_mpa": 415,
      "min_yield_strength_mpa": 240,
      "i": 371,
      "limits_iii": 371,
      "viii_1": 538,
      "xii": 343,
      "external_pressure_chart_no": "CS–2",
      "notes": "G10, T1, W12, W13, W14",
      "values": {
        "40": 118,
        "65": 118,
        "100": 118,
        "125": 118,
        "150": 118,
        "200": 118,
        "250": 118,
        "300": 118,
        "325": 118,
        "350": 117,
        "375": 105,
        "400": 88.9,
        "425": 75.3,
        "450": 62.7,
        "475": 45.5,
        "500": 31.6,
        "525": 21.9,
        "550": 12.7,
        "575": null,
        "600": null,
        "625": null,
        "650": null,
        "675": null,
        "700": null,
        "725": null,
        "750": null,
        "775": null,
        "800": null,
        "825": null,
        "850": null,
        "875": null,
        "900": null
      }
    },
    {
      "block": 3,
      "line_no": 18,
      "nominal_composition": "Carbon steel",
      "product_form": "Wld. pipe",
      "spec_no": "SA–333",
      "type_grade": 6,
      "alloy_desig_uns_no": "K03006",
      "class_condition_temper": null,
      "size_thickness_mm": null,
      "p_no": 1,
      "group_no": 1,
      "min_tensile_strength_mpa": 415,
      "min_yield_strength_mpa": 240,
      "i": 371,
      "limits_iii": "NP",
      "viii_1": "NP",
      "xii": "NP",
      "external_pressure_chart_no": "CS–2 T1",
      "notes": null,
      "values": {
        "40": 101,
        "65": 101,
        "100": 101,
        "125": 101,
        "150": 101,
        "200": 101,
        "250": 101,
        "300": 101,
        "325": 101,
        "350": 99.7,
        "375": 89.7,
        "400": null,
        "425": null,
        "450": null,
        "475": null,
        "500": null,
        "525": null,
        "550": null,
        "575": null,
        "600": null,
        "625": null,
        "650": null,
        "675": null,
        "700": null,
        "725": null,
        "750": null,
        "775": null,
        "800": null,
        "825": null,
        "850": null,
        "875": null,
        "900": null
      }
    },
    {
      "block": 3,
      "line_no": 19,
      "nominal_composition": "Carbon steel",
      "product_form": "Smls. & wld. tube",
      "spec_no": "SA–334",
      "type_grade": 6,
      "alloy_desig_uns_no": "K03006",
      "class_condition_temper": null,
      "size_thickness_mm": null,
      "p_no": 1,
      "group_no": 1,
      "min_tensile_strength_mpa": 415,
      "min_yield_strength_mpa": 240,
      "i": "NP",
      "limits_iii": 371,
      "viii_1": 343,
      "xii": 343,
      "external_pressure_chart_no": "CS–2",
      "notes": "T1, W12, W14",
      "values": {
        "40": 118,
        "65": 118,
        "100": 118,
        "125": 118,
        "150": 118,
        "200": 118,
        "250": 118,
        "300": 118,
        "325": 118,
        "350": 117,
        "375": 105,
        "400": null,
        "425": null,
        "450": null,
        "475": null,
        "500": null,
        "525": null,
        "550": null,
        "575": null,
        "600": null,
        "625": null,
        "650": null,
        "675": null,
        "700": null,
        "725": null,
        "750": null,
        "775": null,
        "800": null,
        "825": null,
        "850": null,
        "875": null,
        "900": null
      }
    },
    {
      "block": 3,
      "line_no": 20,
      "nominal_composition": "Carbon steel",
      "product_form": "Wld. tube",
      "spec_no": "SA–334",
      "type_grade": 6,
      "alloy_desig_uns_no": "K03006",
      "class_condition_temper": null,
      "size_thickness_mm": null,
      "p_no": 1,
      "group_no": 1,
      "min_tensile_strength_mpa": 415,
      "min_yield_strength_mpa": 240,
      "i": "NP",
      "limits_iii": "NP",
      "viii_1": 343,
      "xii": 343,
      "external_pressure_chart_no": "CS–2 G24, W6",
      "notes": null,
      "values": {
        "40": 101,
        "65": 101,
        "100": 101,
        "125": 101,
        "150": 101,
        "200": 101,
        "250": 101,
        "300": 101,
        "325": 101,
        "350": 101,
        "375": null,
        "400": null,
        "425": null,
        "450": null,
        "475": null,
        "500": null,
        "525": null,
        "550": null,
        "575": null,
        "600": null,
        "625": null,
        "650": null,
        "675": null,
        "700": null,
        "725": null,
        "750": null,
        "775": null,
        "800": null,
        "825": null,
        "850": null,
        "875": null,
        "900": null
      }
    },
    {
      "block": 3,
      "line_no": 21,
      "nominal_composition": "Carbon steel",
      "product_form": "Forged pipe",
      "spec_no": "SA–369",
      "type_grade": "FPB",
      "alloy_desig_uns_no": "K03006",
      "class_condition_temper": null,
      "size_thickness_mm": null,
      "p_no": 1,
      "group_no": 1,
      "min_tensile_strength_mpa": 415,
      "min_yield_strength_mpa": 240,
      "i": 538,
      "limits_iii": "NP",
      "viii_1": "NP",
      "xii": "NP",
      "external_pressure_chart_no": "CS–2",
      "notes": "G10, S1, T1",
      "values": {
        "40": 118,
        "65": 118,
        "100": 118,
        "125": 118,
        "150": 118,
        "200": 118,
        "250": 118,
        "300": 118,
        "325": 118,
        "350": 117,
        "375": 105,
        "400": 88.9,
        "425": 75.3,
        "450": 62.7,
        "475": 45.5,
        "500": 31.6,
        "525": 21.9,
        "550": 12.7,
        "575": null,
        "600": null,
        "625": null,
        "650": null,
        "675": null,
        "700": null,
        "725": null,
        "750": null,
        "775": null,
        "800": null,
        "825": null,
        "850": null,
        "875": null,
        "900": null
      }
    },
    {
      "block": 3,
      "line_no": 22,
      "nominal_composition": "Carbon steel",
      "product_form": "Forgings",
      "spec_no": "SA–372",
      "type_grade": "A",
      "alloy_desig_uns_no": "K03002",
      "class_condition_temper": null,
      "size_thickness_mm": null,
      "p_no": 1,
      "group_no": 1,
      "min_tensile_strength_mpa": 415,
      "min_yield_strength_mpa": 240,
      "i": "NP",
      "limits_iii": "NP",
      "viii_1": 343,
      "xii": 343,
      "external_pressure_chart_no": "CS–2 …",
      "notes": null,
      "values": {
        "40": 118,
        "65": 118,
        "100": 118,
        "125": 118,
        "150": 118,
        "200": 118,
        "250": 118,
        "300": 118,
        "325": 118,
        "350": 118,
        "375": null,
        "400": null,
        "425": null,
        "450": null,
        "475": null,
        "500": null,
        "525": null,
        "550": null,
        "575": null,
        "600": null,
        "625": null,
        "650": null,
        "675": null,
        "700": null,
        "725": null,
        "750": null,
        "775": null,
        "800": null,
        "825": null,
        "850": null,
        "875": null,
        "900": null
      }
    },
    {
      "block": 3,
      "line_no": 23,
      "nominal_composition": "Carbon steel",
      "product_form": "Sheet",
      "spec_no": "SA–414",
      "type_grade": "D",
      "alloy_desig_uns_no": "K02505",
      "class_condition_temper": null,
      "size_thickness_mm": null,
      "p_no": 1,
      "group_no": 1,
      "min_tensile_strength_mpa": 415,
      "min_yield_strength_mpa": 240,
      "i": "NP",
      "limits_iii": "NP",
      "viii_1": 482,
      "xii": 343,
      "external_pressure_chart_no": "CS–2 G10, T1",
      "notes": null,
      "values": {
        "40": 118,
        "65": 118,
        "100": 118,
        "125": 118,
        "150": 118,
        "200": 118,
        "250": 118,
        "300": 118,
        "325": 118,
        "350": 117,
        "375": 105,
        "400": 88.9,
        "425": 75.3,
        "450": 62.7,
        "475": 45.5,
        "500": 31.6,
        "525": null,
        "550": null,
        "575": null,
        "600": null,
        "625": null,
        "650": null,
        "675": null,
        "700": null,
        "725": null,
        "750": null,
        "775": null,
        "800": null,
        "825": null,
        "850": null,
        "875": null,
        "900": null
      }
    },
    {
      "block": 3,
      "line_no": 24,
      "nominal_composition": "Carbon steel",
      "product_form": "Smls. & wld. fittings",
      "spec_no": "SA–420",
      "type_grade": "WPL6",
      "alloy_desig_uns_no": null,
      "class_condition_temper": null,
      "size_thickness_mm": null,
      "p_no": 1,
      "group_no": 1,
      "min_tensile_strength_mpa": 415,
      "min_yield_strength_mpa": 240,
      "i": "NP",
      "limits_iii": 371,
      "viii_1": 454,
      "xii": 343,
      "external_pressure_chart_no": "CS–2",
      "notes": "G10, T1, W14",
      "values": {
        "40": 118,
        "65": 118,
        "100": 118,
        "125": 118,
        "150": 118,
        "200": 118,
        "250": 118,
        "300": 118,
        "325": 118,
        "350": 117,
        "375": 105,
        "400": 88.9,
        "425": 75.3,
        "450": 62.7,
        "475": 45.5,
        "500": null,
        "525": null,
        "550": null,
        "575": null,
        "600": null,
        "625": null,
        "650": null,
        "675": null,
        "700": null,
        "725": null,
        "750": null,
        "775": null,
        "800": null,
        "825": null,
        "850": null,
        "875": null,
        "900": null
      }
    },
    {
      "block": 3,
      "line_no": 25,
      "nominal_composition": "Carbon steel",
      "product_form": "Smls. pipe",
      "spec_no": "SA–524",
      "type_grade": "I",
      "alloy_desig_uns_no": "K02104",
      "class_condition_temper": null,
      "size_thickness_mm": null,
      "p_no": 1,
      "group_no": 1,
      "min_tensile_strength_mpa": 415,
      "min_yield_strength_mpa": 240,
      "i": "NP",
      "limits_iii": "NP",
      "viii_1": 538,
      "xii": 343,
      "external_pressure_chart_no": "CS–2 G10, T1",
      "notes": null,
      "values": {
        "40": 118,
        "65": 118,
        "100": 118,
        "125": 118,
        "150": 118,
        "200": 118,
        "250": 118,
        "300": 118,
        "325": 118,
        "350": 117,
        "375": 105,
        "400": 88.9,
        "425": 75.3,
        "450": 62.7,
        "475": 45.5,
        "500": 31.6,
        "525": 21.9,
        "550": 12.7,
        "575": null,
        "600": null,
        "625": null,
        "650": null,
        "675": null,
        "700": null,
        "725": null,
        "750": null,
        "775": null,
        "800": null,
        "825": null,
        "850": null,
        "875": null,
        "900": null
      }
    },
    {
      "block": 3,
      "line_no": 26,
      "nominal_composition": "Carbon steel",
      "product_form": "Bar",
      "spec_no": "SA–696",
      "type_grade": "B",
      "alloy_desig_uns_no": "K03200",
      "class_condition_temper": null,
      "size_thickness_mm": null,
      "p_no": 1,
      "group_no": 1,
      "min_tensile_strength_mpa": 415,
      "min_yield_strength_mpa": 240,
      "i": "NP",
      "limits_iii": 371,
      "viii_1": "NP",
      "xii": "NP",
      "external_pressure_chart_no": "CS–2 T1",
      "notes": null,
      "values": {
        "40": 118,
        "65": 118,
        "100": 118,
        "125": 118,
        "150": 118,
        "200": 118,
        "250": 118,
        "300": 118,
        "325": 118,
        "350": 117,
        "375": 105,
        "400": null,
        "425": null,
        "450": null,
        "475": null,
        "500": null,
        "525": null,
        "550": null,
        "575": null,
        "600": null,
        "625": null,
        "650": null,
        "675": null,
        "700": null,
        "725": null,
        "750": null,
        "775": null,
        "800": null,
        "825": null,
        "850": null,
        "875": null,
        "900": null
      }
    },
    {
      "block": 3,
      "line_no": 27,
      "nominal_composition": "Carbon steel",
      "product_form": "Forgings",
      "spec_no": "SA–727",
      "type_grade": null,
      "alloy_desig_uns_no": "K02506",
      "class_condition_temper": null,
      "size_thickness_mm": null,
      "p_no": 1,
      "group_no": 1,
      "min_tensile_strength_mpa": 415,
      "min_yield_strength_mpa": 250,
      "i": "NP",
      "limits_iii": 371,
      "viii_1": 538,
      "xii": 343,
      "external_pressure_chart_no": "CS–2 G10, T1",
      "notes": null,
      "values": {
        "40": 118,
        "65": 118,
        "100": 118,
        "125": 118,
        "150": 118,
        "200": 118,
        "250": 118,
        "300": 118,
        "325": 118,
        "350": 117,
        "375": 105,
        "400": 88.9,
        "425": 75.3,
        "450": 62.7,
        "475": 45.5,
        "500": 31.6,
        "525": 21.9,
        "550": 12.7,
        "575": null,
        "600": null,
        "625": null,
        "650": null,
        "675": null,
        "700": null,
        "725": null,
        "750": null,
        "775": null,
        "800": null,
        "825": null,
        "850": null,
        "875": null,
        "900": null
      }
    },
    {
      "block": 3,
      "line_no": 28,
      "nominal_composition": "Carbon steel",
      "product_form": "Wld. tube",
      "spec_no": "SA–178",
      "type_grade": "C",
      "alloy_desig_uns_no": "K03503",
      "class_condition_temper": null,
      "size_thickness_mm": null,
      "p_no": 1,
      "group_no": 1,
      "min_tensile_strength_mpa": 415,
      "min_yield_strength_mpa": 255,
      "i": 538,
      "limits_iii": "NP",
      "viii_1": "NP",
      "xii": "NP",
      "external_pressure_chart_no": "CS–2",
      "notes": "G4, G10, S1, T2",
      "values": {
        "40": 118,
        "65": 118,
        "100": 118,
        "125": 118,
        "150": 118,
        "200": 118,
        "250": 118,
        "300": 118,
        "325": 118,
        "350": 117,
        "375": 105,
        "400": 88.9,
        "425": 75.2,
        "450": 63.2,
        "475": 40.5,
        "500": 26.2,
        "525": 18.8,
        "550": 10.5,
        "575": null,
        "600": null,
        "625": null,
        "650": null,
        "675": null,
        "700": null,
        "725": null,
        "750": null,
        "775": null,
        "800": null,
        "825": null,
        "850": null,
        "875": null,
        "900": null
      }
    },
    {
      "block": 3,
      "line_no": 29,
      "nominal_composition": "Carbon steel",
      "product_form": "Wld. tube",
      "spec_no": "SA–178",
      "type_grade": "C",
      "alloy_desig_uns_no": "K03503",
      "class_condition_temper": null,
      "size_thickness_mm": null,
      "p_no": 1,
      "group_no": 1,
      "min_tensile_strength_mpa": 415,
      "min_yield_strength_mpa": 255,
      "i": 538,
      "limits_iii": 371,
      "viii_1": "NP",
      "xii": "NP",
      "external_pressure_chart_no": "CS–2",
      "notes": "G10, S1, T1, W13",
      "values": {
        "40": 118,
        "65": 118,
        "100": 118,
        "125": 118,
        "150": 118,
        "200": 118,
        "250": 118,
        "300": 118,
        "325": 118,
        "350": 117,
        "375": 105,
        "400": 88.9,
        "425": 75.3,
        "450": 62.7,
        "475": 45.5,
        "500": 31.6,
        "525": 21.9,
        "550": 12.7,
        "575": null,
        "600": null,
        "625": null,
        "650": null,
        "675": null,
        "700": null,
        "725": null,
        "750": null,
        "775": null,
        "800": null,
        "825": null,
        "850": null,
        "875": null,
        "900": null
      }
    },
    {
      "block": 3,
      "line_no": 30,
      "nominal_composition": "Carbon steel",
      "product_form": "Wld. tube",
      "spec_no": "SA–178",
      "type_grade": "C",
      "alloy_desig_uns_no": "K03503",
      "class_condition_temper": null,
      "size_thickness_mm": null,
      "p_no": 1,
      "group_no": 1,
      "min_tensile_strength_mpa": 415,
      "min_yield_strength_mpa": 255,
      "i": 538,
      "limits_iii": "NP",
      "viii_1": 538,
      "xii": 343,
      "external_pressure_chart_no": "CS–2",
      "notes": "G10, G24, S1, T2, W6",
      "values": {
        "40": 101,
        "65": 101,
        "100": 101,
        "125": 101,
        "150": 101,
        "200": 101,
        "250": 101,
        "300": 101,
        "325": 101,
        "350": 99.7,
        "375": 89.7,
        "400": 75.9,
        "425": 64.1,
        "450": 53.3,
        "475": 38.6,
        "500": 26.8,
        "525": 18.6,
        "550": 10.5,
        "575": null,
        "600": null,
        "625": null,
        "650": null,
        "675": null,
        "700": null,
        "725": null,
        "750": null,
        "775": null,
        "800": null,
        "825": null,
        "850": null,
        "875": null,
        "900": null
      }
    },
    {
      "block": 3,
      "line_no": 31,
      "nominal_composition": "Carbon steel",
      "product_form": "Smls. tube",
      "spec_no": "SA–210",
      "type_grade": "A–1",
      "alloy_desig_uns_no": "K02707",
      "class_condition_temper": null,
      "size_thickness_mm": null,
      "p_no": 1,
      "group_no": 1,
      "min_tensile_strength_mpa": 415,
      "min_yield_strength_mpa": 255,
      "i": 538,
      "limits_iii": 371,
      "viii_1": 538,
      "xii": 343,
      "external_pressure_chart_no": "CS–2",
      "notes": "G10, S1, T1",
      "values": {
        "40": 118,
        "65": 118,
        "100": 118,
        "125": 118,
        "150": 118,
        "200": 118,
        "250": 118,
        "300": 118,
        "325": 118,
        "350": 117,
        "375": 105,
        "400": 88.9,
        "425": 75.3,
        "450": 62.7,
        "475": 45.5,
        "500": 31.6,
        "525": 21.9,
        "550": 12.7,
        "575": null,
        "600": null,
        "625": null,
        "650": null,
        "675": null,
        "700": null,
        "725": null,
        "750": null,
        "775": null,
        "800": null,
        "825": null,
        "850": null,
        "875": null,
        "900": null
      }
    },
    {
      "block": 3,
      "line_no": 32,
      "nominal_composition": "Carbon steel",
      "product_form": "Smls. tube",
      "spec_no": "SA–556",
      "type_grade": "B2",
      "alloy_desig_uns_no": "K02707",
      "class_condition_temper": null,
      "size_thickness_mm": null,
      "p_no": 1,
      "group_no": 1,
      "min_tensile_strength_mpa": 415,
      "min_yield_strength_mpa": 255,
      "i": "NP",
      "limits_iii": "NP",
      "viii_1": 538,
      "xii": 343,
      "external_pressure_chart_no": "CS–2 G10, T1",
      "notes": null,
      "values": {
        "40": 118,
        "65": 118,
        "100": 118,
        "125": 118,
        "150": 118,
        "200": 118,
        "250": 118,
        "300": 118,
        "325": 118,
        "350": 117,
        "375": 105,
        "400": 88.9,
        "425": 75.3,
        "450": 62.7,
        "475": 45.5,
        "500": 31.6,
        "525": 21.9,
        "550": 12.7,
        "575": null,
        "600": null,
        "625": null,
        "650": null,
        "675": null,
        "700": null,
        "725": null,
        "750": null,
        "775": null,
        "800": null,
        "825": null,
        "850": null,
        "875": null,
        "900": null
      }
    },
    {
      "block": 3,
      "line_no": 33,
      "nominal_composition": null,
      "product_form": null,
      "spec_no": null,
      "type_grade": null,
      "alloy_desig_uns_no": null,
      "class_condition_temper": null,
      "size_thickness_mm": null,
      "p_no": null,
      "group_no": null,
      "min_tensile_strength_mpa": null,
      "min_yield_strength_mpa": null,
      "i": null,
      "limits_iii": null,
      "viii_1": null,
      "xii": null,
      "external_pressure_chart_no": null,
      "notes": null,
      "values": {
        "40": null,
        "65": null,
        "100": null,
        "125": null,
        "150": null,
        "200": null,
        "250": null,
        "300": null,
        "325": null,
        "350": null,
        "375": null,
        "400": null,
        "425": null,
        "450": null,
        "475": null,
        "500": null,
        "525": null,
        "550": null,
        "575": null,
        "600": null,
        "625": null,
        "650": null,
        "675": null,
        "700": null,
        "725": null,
        "750": null,
        "775": null,
        "800": null,
        "825": null,
        "850": null,
        "875": null,
        "900": null
      }
    },
    {
      "block": 3,
      "line_no": 34,
      "nominal_composition": "Carbon steel",
      "product_form": "Plate, bar",
      "spec_no": "SA/CSA–G40.21",
      "type_grade": "38W",
      "alloy_desig_uns_no": null,
      "class_condition_temper": null,
      "size_thickness_mm": null,
      "p_no": 1,
      "group_no": 1,
      "min_tensile_strength_mpa": 415,
      "min_yield_strength_mpa": 260,
      "i": "NP",
      "limits_iii": "NP",
      "viii_1": 343,
      "xii": 343,
      "external_pressure_chart_no": "CS–2 …",
      "notes": null,
      "values": {
        "40": 118,
        "65": 118,
        "100": 118,
        "125": 118,
        "150": 118,
        "200": 118,
        "250": 118,
        "300": 118,
        "325": 118,
        "350": 118,
        "375": null,
        "400": null,
        "425": null,
        "450": null,
        "475": null,
        "500": null,
        "525": null,
        "550": null,
        "575": null,
        "600": null,
        "625": null,
        "650": null,
        "675": null,
        "700": null,
        "725": null,
        "750": null,
        "775": null,
        "800": null,
        "825": null,
        "850": null,
        "875": null,
        "900": null
      }
    },
    {
      "block": 3,
      "line_no": 35,
      "nominal_composition": "Carbon steel",
      "product_form": "Plate, sheet, bar",
      "spec_no": "SA–572",
      "type_grade": 42,
      "alloy_desig_uns_no": null,
      "class_condition_temper": null,
      "size_thickness_mm": "t ≤150",
      "p_no": null,
      "group_no": null,
      "min_tensile_strength_mpa": 415,
      "min_yield_strength_mpa": 290,
      "i": "NP",
      "limits_iii": "NP",
      "viii_1": 316,
      "xii": 316,
      "external_pressure_chart_no": "CS–3 …",
      "notes": null,
      "values": {
        "40": 118,
        "65": 118,
        "100": 118,
        "125": 118,
        "150": 118,
        "200": 118,
        "250": 118,
        "300": 118,
        "325": 118,
        "350": null,
        "375": null,
        "400": null,
        "425": null,
        "450": null,
        "475": null,
        "500": null,
        "525": null,
        "550": null,
        "575": null,
        "600": null,
        "625": null,
        "650": null,
        "675": null,
        "700": null,
        "725": null,
        "750": null,
        "775": null,
        "800": null,
        "825": null,
        "850": null,
        "875": null,
        "900": null
      }
    },
    {
      "block": 3,
      "line_no": 36,
      "nominal_composition": "Carbon steel",
      "product_form": "Sheet, strip",
      "spec_no": "SA–1011",
      "type_grade": 45,
      "alloy_desig_uns_no": "HSLAS",
      "class_condition_temper": 1,
      "size_thickness_mm": null,
      "p_no": null,
      "group_no": null,
      "min_tensile_strength_mpa": 410,
      "min_yield_strength_mpa": 310,
      "i": "NP",
      "limits_iii": "NP",
      "viii_1": 316,
      "xii": 316,
      "external_pressure_chart_no": "CS–3 …",
      "notes": null,
      "values": {
        "40": 118,
        "65": 118,
        "100": 118,
        "125": 118,
        "150": 118,
        "200": 118,
        "250": 118,
        "300": 118,
        "325": 118,
        "350": null,
        "375": null,
        "400": null,
        "425": null,
        "450": null,
        "475": null,
        "500": null,
        "525": null,
        "550": null,
        "575": null,
        "600": null,
        "625": null,
        "650": null,
        "675": null,
        "700": null,
        "725": null,
        "750": null,
        "775": null,
        "800": null,
        "825": null,
        "850": null,
        "875": null,
