Repository: danivelas0/asme-pcc

File: resources/bpvc_ii_d_metric_2025/table_2a.json (part 4 of 24)
    "External Pressure Chart No.",
    "Notes"
  ],
  "columns_values": [
      "min_yield_strength_mpa": 310,
      "applicability_and_max_temperature_limits_np_not_permitted_spt_supports_only_iii": "NP",
      "viii_2": 38,
      "external_pressure_chart_no": "CS–3",
      "notes": "G19, H5, W5, W6",
      "values": {
        "40": 172,
        "65": null,
        "100": null,
        "125": null,
        "150": null,
        "200": null,
        "250": null,
        "300": null,
        "325": null,
        "350": null,
        "375": null,
        "400": null,
        "425": null,
        "450": null,
        "475": null,
        "500": null
      }
    },
    {
      "block": 3,
      "line_no": 37,
      "nominal_composition": "Carbon steel",
      "product_form": "Plate",
      "spec_no": "SA–738",
      "type_grade": "A",
      "alloy_desig_uns_no": "K12447 N",
      "class_condition_temper": null,
      "size_thickness_mm": "≤65",
      "p_no": 1,
      "group_no": 2,
      "min_tensile_strength_mpa": 515,
      "min_yield_strength_mpa": 310,
      "applicability_and_max_temperature_limits_np_not_permitted_spt_supports_only_iii": "NP",
      "viii_2": 371,
      "external_pressure_chart_no": "CS–2",
      "notes": null,
      "values": {
        "40": 172,
        "65": 172,
        "100": 172,
        "125": 171,
        "150": 167,
        "200": 157,
        "250": 148,
        "300": 141,
        "325": 138,
        "350": 135,
        "375": 133,
        "400": null,
        "425": null,
        "450": null,
        "475": null,
        "500": null
      }
    },
    {
      "block": 3,
      "line_no": 38,
      "nominal_composition": "Carbon steel",
      "product_form": "Plate",
      "spec_no": "SA–738",
      "type_grade": "A",
      "alloy_desig_uns_no": "K12447 QT",
      "class_condition_temper": null,
      "size_thickness_mm": null,
      "p_no": 1,
      "group_no": 2,
      "min_tensile_strength_mpa": 515,
      "min_yield_strength_mpa": 310,
      "applicability_and_max_temperature_limits_np_not_permitted_spt_supports_only_iii": "NP",
      "viii_2": 371,
      "external_pressure_chart_no": "CS–2",
      "notes": null,
      "values": {
        "40": 172,
        "65": 172,
        "100": 172,
        "125": 172,
        "150": 172,
        "200": 172,
        "250": 167,
        "300": 161,
        "325": 158,
        "350": 156,
        "375": 153,
        "400": null,
        "425": null,
        "450": null,
        "475": null,
        "500": null
      }
    },
    {
      "block": 3,
      "line_no": 39,
      "nominal_composition": "Carbon steel",
      "product_form": "Plate",
      "spec_no": "SA–537",
      "type_grade": null,
      "alloy_desig_uns_no": "K12437 3",
      "class_condition_temper": null,
      "size_thickness_mm": "65 < t ≤100",
      "p_no": 1,
      "group_no": 3,
      "min_tensile_strength_mpa": 515,
      "min_yield_strength_mpa": 345,
      "applicability_and_max_temperature_limits_np_not_permitted_spt_supports_only_iii": "NP",
      "viii_2": 371,
      "external_pressure_chart_no": "CS–5",
      "notes": "E2",
      "values": {
        "40": 172,
        "65": 172,
        "100": 172,
        "125": 172,
        "150": 172,
        "200": 172,
        "250": 172,
        "300": 172,
        "325": 167,
        "350": 152,
        "375": 147,
        "400": null,
        "425": null,
        "450": null,
        "475": null,
        "500": null
      }
    },
    {
      "block": 3,
      "line_no": 40,
      "nominal_composition": "Carbon steel",
      "product_form": "Plate",
      "spec_no": "SA–537",
      "type_grade": null,
      "alloy_desig_uns_no": "K12437 2",
      "class_condition_temper": null,
      "size_thickness_mm": "65 < t ≤100",
      "p_no": 1,
      "group_no": 3,
      "min_tensile_strength_mpa": 515,
      "min_yield_strength_mpa": 380,
      "applicability_and_max_temperature_limits_np_not_permitted_spt_supports_only_iii": 371,
      "viii_2": 371,
      "external_pressure_chart_no": "CS–5",
      "notes": "E2",
      "values": {
        "40": 172,
        "65": 172,
        "100": 172,
        "125": 172,
        "150": 172,
        "200": 172,
        "250": 172,
        "300": 172,
        "325": 170,
        "350": 168,
        "375": 167,
        "400": null,
        "425": null,
        "450": null,
        "475": null,
        "500": null
      }
    },
    {
      "block": 3,
      "line_no": 41,
      "nominal_composition": "Carbon steel",
      "product_form": "Wld. pipe",
      "spec_no": "SA–691",
      "type_grade": "CMSH–80",
      "alloy_desig_uns_no": "K12437 …",
      "class_condition_temper": null,
      "size_thickness_mm": "65 < t ≤100",
      "p_no": 1,
      "group_no": 3,
      "min_tensile_strength_mpa": 515,
      "min_yield_strength_mpa": 380,
      "applicability_and_max_temperature_limits_np_not_permitted_spt_supports_only_iii": 371,
      "viii_2": "NP",
      "external_pressure_chart_no": "CS–5",
      "notes": "E2",
      "values": {
        "40": 172,
        "65": 172,
        "100": 172,
        "125": 172,
        "150": 172,
        "200": 172,
        "250": 172,
        "300": 172,
        "325": 170,
        "350": 168,
        "375": 167,
        "400": null,
        "425": null,
        "450": null,
        "475": null,
        "500": null
      }
    },
    {
      "block": 3,
      "line_no": 42,
      "nominal_composition": "Carbon steel",
      "product_form": "Plate",
      "spec_no": "SA–738",
      "type_grade": "C",
      "alloy_desig_uns_no": null,
      "class_condition_temper": null,
      "size_thickness_mm": "65 < t ≤100",
      "p_no": 1,
      "group_no": 3,
      "min_tensile_strength_mpa": 515,
      "min_yield_strength_mpa": 380,
      "applicability_and_max_temperature_limits_np_not_permitted_spt_supports_only_iii": "NP",
      "viii_2": 343,
      "external_pressure_chart_no": "CS–5",
      "notes": null,
      "values": {
        "40": 172,
        "65": 172,
        "100": 172,
        "125": 172,
        "150": 172,
        "200": 172,
        "250": 172,
        "300": 172,
        "325": 170,
        "350": 168,
        "375": null,
        "400": null,
        "425": null,
        "450": null,
        "475": null,
        "500": null
      }
    },
    {
      "block": 3,
      "line_no": 43,
      "nominal_composition": "Carbon steel",
      "product_form": "Plate",
      "spec_no": "SA–299",
      "type_grade": "B",
      "alloy_desig_uns_no": "K02803 …",
      "class_condition_temper": null,
      "size_thickness_mm": "t > 25",
      "p_no": 1,
      "group_no": 3,
      "min_tensile_strength_mpa": 550,
      "min_yield_strength_mpa": 310,
      "applicability_and_max_temperature_limits_np_not_permitted_spt_supports_only_iii": "NP",
      "viii_2": 371,
      "external_pressure_chart_no": "CS–3",
      "notes": "E2",
      "values": {
        "40": 183,
        "65": 183,
        "100": 183,
        "125": 183,
        "150": 183,
        "200": 177,
        "250": 170,
        "300": 161,
        "325": 157,
        "350": 152,
        "375": 133,
        "400": null,
        "425": null,
        "450": null,
        "475": null,
        "500": null
      }
    },
    {
      "block": 3,
      "line_no": 44,
      "nominal_composition": "Carbon steel",
      "product_form": "Plate",
      "spec_no": "SA–299",
      "type_grade": "B",
      "alloy_desig_uns_no": "K02803 …",
      "class_condition_temper": null,
      "size_thickness_mm": "t ≤25",
      "p_no": 1,
      "group_no": 3,
      "min_tensile_strength_mpa": 550,
      "min_yield_strength_mpa": 325,
      "applicability_and_max_temperature_limits_np_not_permitted_spt_supports_only_iii": "NP",
      "viii_2": 371,
      "external_pressure_chart_no": "CS–3",
      "notes": "E2",
      "values": {
        "40": 183,
        "65": 183,
        "100": 183,
        "125": 183,
        "150": 183,
        "200": 177,
        "250": 170,
        "300": 161,
        "325": 157,
        "350": 152,
        "375": 133,
        "400": null,
        "425": null,
        "450": null,
        "475": null,
        "500": null
      }
    },
    {
      "block": 3,
      "line_no": 45,
      "nominal_composition": "Carbon steel",
      "product_form": "Forgings",
      "spec_no": "SA–765",
      "type_grade": "IV",
      "alloy_desig_uns_no": "K02009 …",
      "class_condition_temper": null,
      "size_thickness_mm": null,
      "p_no": 1,
      "group_no": 3,
      "min_tensile_strength_mpa": 550,
      "min_yield_strength_mpa": 345,
      "applicability_and_max_temperature_limits_np_not_permitted_spt_supports_only_iii": "NP",
      "viii_2": 371,
      "external_pressure_chart_no": "CS–3",
      "notes": null,
      "values": {
        "40": 184,
        "65": 184,
        "100": 184,
        "125": 184,
        "150": 184,
        "200": 182,
        "250": 182,
        "300": 178,
        "325": 175,
        "350": 172,
        "375": 170,
        "400": null,
        "425": null,
        "450": null,
        "475": null,
        "500": null
      }
    },
    {
      "block": 4,
      "line_no": 1,
      "nominal_composition": "Carbon steel",
      "product_form": "Plate",
      "spec_no": "SA–537",
      "type_grade": null,
      "alloy_desig_uns_no": "K12437 3",
      "class_condition_temper": null,
      "size_thickness_mm": "≤65",
      "p_no": 1,
      "group_no": 3,
      "min_tensile_strength_mpa": 550,
      "min_yield_strength_mpa": 380,
      "applicability_and_max_temperature_limits_np_not_permitted_spt_supports_only_iii": "NP",
      "viii_2": 371,
      "external_pressure_chart_no": "CS–5",
      "notes": "E1",
      "values": {
        "40": 184,
        "65": 184,
        "100": 184,
        "125": 184,
        "150": 184,
        "200": 184,
        "250": 184,
        "300": 183,
        "325": 182,
        "350": 177,
        "375": 166,
        "400": null,
        "425": null,
        "450": null,
        "475": null,
        "500": null
      }
    },
    {
      "block": 4,
      "line_no": 2,
      "nominal_composition": "Carbon steel",
      "product_form": "Plate",
      "spec_no": "SA–537",
      "type_grade": null,
      "alloy_desig_uns_no": "K12437 2",
      "class_condition_temper": null,
      "size_thickness_mm": "≤65",
      "p_no": 1,
      "group_no": 3,
      "min_tensile_strength_mpa": 550,
      "min_yield_strength_mpa": 415,
      "applicability_and_max_temperature_limits_np_not_permitted_spt_supports_only_iii": 371,
      "viii_2": 371,
      "external_pressure_chart_no": "CS–5",
      "notes": "E1",
      "values": {
        "40": 184,
        "65": 184,
        "100": 184,
        "125": 184,
        "150": 184,
        "200": 184,
        "250": 184,
        "300": 183,
        "325": 182,
        "350": 177,
        "375": 166,
        "400": null,
        "425": null,
        "450": null,
        "475": null,
        "500": null
      }
    },
    {
      "block": 4,
      "line_no": 3,
      "nominal_composition": "Carbon steel",
      "product_form": "Wld. pipe",
      "spec_no": "SA–671",
      "type_grade": "CD80",
      "alloy_desig_uns_no": "K12437 …",
      "class_condition_temper": null,
      "size_thickness_mm": "≤65",
      "p_no": 1,
      "group_no": 3,
      "min_tensile_strength_mpa": 550,
      "min_yield_strength_mpa": 415,
      "applicability_and_max_temperature_limits_np_not_permitted_spt_supports_only_iii": 371,
      "viii_2": "NP",
      "external_pressure_chart_no": "CS–5",
      "notes": "E1, G1, G4",
      "values": {
        "40": 184,
        "65": 184,
        "100": 184,
        "125": 184,
        "150": 184,
        "200": 184,
        "250": 184,
        "300": 183,
        "325": 182,
        "350": 177,
        "375": 166,
        "400": null,
        "425": null,
        "450": null,
        "475": null,
        "500": null
      }
    },
    {
      "block": 4,
      "line_no": 4,
      "nominal_composition": "Carbon steel",
      "product_form": "Wld. pipe",
      "spec_no": "SA–672",
      "type_grade": "D80",
      "alloy_desig_uns_no": "K12437 …",
      "class_condition_temper": null,
      "size_thickness_mm": "≤65",
      "p_no": 1,
      "group_no": 3,
      "min_tensile_strength_mpa": 550,
      "min_yield_strength_mpa": 415,
      "applicability_and_max_temperature_limits_np_not_permitted_spt_supports_only_iii": 371,
      "viii_2": "NP",
      "external_pressure_chart_no": "CS–5",
      "notes": "E1, G1, G4",
      "values": {
        "40": 184,
        "65": 184,
        "100": 184,
        "125": 184,
        "150": 184,
        "200": 184,
        "250": 184,
        "300": 183,
        "325": 182,
        "350": 177,
        "375": 166,
        "400": null,
        "425": null,
        "450": null,
        "475": null,
        "500": null
      }
    },
    {
      "block": 4,
      "line_no": 5,
      "nominal_composition": "Carbon steel",
      "product_form": "Wld. pipe",
      "spec_no": "SA–691",
      "type_grade": "CMSH–80",
      "alloy_desig_uns_no": "K12437 …",
      "class_condition_temper": null,
      "size_thickness_mm": "≤65",
      "p_no": 1,
      "group_no": 3,
      "min_tensile_strength_mpa": 550,
      "min_yield_strength_mpa": 415,
      "applicability_and_max_temperature_limits_np_not_permitted_spt_supports_only_iii": 371,
      "viii_2": "NP",
      "external_pressure_chart_no": "CS–5",
      "notes": "E1, G1, G4",
      "values": {
        "40": 184,
        "65": 184,
        "100": 184,
        "125": 184,
        "150": 184,
        "200": 184,
        "250": 184,
        "300": 183,
        "325": 182,
        "350": 177,
        "375": 166,
        "400": null,
        "425": null,
        "450": null,
        "475": null,
        "500": null
      }
    },
    {
      "block": 4,
      "line_no": 6,
      "nominal_composition": "Carbon steel",
      "product_form": "Plate",
      "spec_no": "SA–738",
      "type_grade": "C",
      "alloy_desig_uns_no": null,
      "class_condition_temper": null,
      "size_thickness_mm": "≤65",
      "p_no": 1,
      "group_no": 3,
      "min_tensile_strength_mpa": 550,
      "min_yield_strength_mpa": 415,
      "applicability_and_max_temperature_limits_np_not_permitted_spt_supports_only_iii": "NP",
      "viii_2": 343,
      "external_pressure_chart_no": "CS–5",
      "notes": "E1",
      "values": {
        "40": 184,
        "65": 184,
        "100": 184,
        "125": 184,
        "150": 184,
        "200": 184,
        "250": 184,
        "300": 183,
        "325": 182,
        "350": 177,
        "375": null,
        "400": null,
        "425": null,
        "450": null,
        "475": null,
        "500": null
      }
    },
    {
      "block": 4,
      "line_no": 7,
      "nominal_composition": "Carbon steel",
      "product_form": "Plate",
      "spec_no": "SA–841",
      "type_grade": "B",
      "alloy_desig_uns_no": null,
      "class_condition_temper": 2,
      "size_thickness_mm": "t ≤100",
      "p_no": 1,
      "group_no": 3,
      "min_tensile_strength_mpa": 550,
      "min_yield_strength_mpa": 415,
      "applicability_and_max_temperature_limits_np_not_permitted_spt_supports_only_iii": "NP",
      "viii_2": 343,
      "external_pressure_chart_no": "CS–3",
      "notes": null,
      "values": {
        "40": 183,
        "65": 183,
        "100": 183,
        "125": 183,
        "150": 183,
        "200": 183,
        "250": 183,
        "300": 183,
        "325": 183,
        "350": 178,
        "375": 166,
        "400": 161,
        "425": 215,
        "450": null,
        "475": null,
        "500": null
      }
    },
    {
      "block": 4,
      "line_no": 8,
      "nominal_composition": "Carbon steel",
      "product_form": "Plate",
      "spec_no": "SA–612",
      "type_grade": null,
      "alloy_desig_uns_no": "K02900 N",
      "class_condition_temper": null,
      "size_thickness_mm": "12.5 < t ≤25",
      "p_no": "10C",
      "group_no": 1,
      "min_tensile_strength_mpa": 560,
      "min_yield_strength_mpa": 345,
      "applicability_and_max_temperature_limits_np_not_permitted_spt_supports_only_iii": "NP",
      "viii_2": 343,
      "external_pressure_chart_no": "CS–3",
      "notes": null,
      "values": {
        "40": 186,
        "65": 186,
        "100": 186,
        "125": 185,
        "150": 183,
        "200": 173,
        "250": 164,
        "300": 158,
        "325": 155,
        "350": 151,
        "375": null,
        "400": null,
        "425": null,
        "450": null,
        "475": null,
        "500": null
      }
    },
    {
      "block": 4,
      "line_no": 9,
      "nominal_composition": "Carbon steel",
      "product_form": "Plate",
      "spec_no": "SA–612",
      "type_grade": null,
      "alloy_desig_uns_no": "K02900 N",
      "class_condition_temper": null,
      "size_thickness_mm": "≤12.5",
      "p_no": "10C",
      "group_no": 1,
      "min_tensile_strength_mpa": 570,
      "min_yield_strength_mpa": 345,
      "applicability_and_max_temperature_limits_np_not_permitted_spt_supports_only_iii": "NP",
      "viii_2": 343,
      "external_pressure_chart_no": "CS–3",
      "notes": null,
      "values": {
        "40": 191,
        "65": 191,
        "100": 191,
        "125": 190,
        "150": 187,
        "200": 174,
        "250": 163,
        "300": 158,
        "325": 154,
        "350": 151,
        "375": null,
        "400": null,
        "425": null,
        "450": null,
        "475": null,
        "500": null
      }
    },
    {
      "block": 4,
      "line_no": 10,
      "nominal_composition": "Carbon steel",
      "product_form": "Plate",
      "spec_no": "SA–738",
      "type_grade": "B",
      "alloy_desig_uns_no": "K12007 …",
      "class_condition_temper": null,
      "size_thickness_mm": null,
      "p_no": 1,
      "group_no": 3,
      "min_tensile_strength_mpa": 585,
      "min_yield_strength_mpa": 415,
      "applicability_and_max_temperature_limits_np_not_permitted_spt_supports_only_iii": 343,
      "viii_2": 316,
      "external_pressure_chart_no": "CS–5",
      "notes": null,
      "values": {
        "40": 195,
        "65": 195,
        "100": 195,
        "125": 195,
        "150": 195,
        "200": 195,
        "250": 195,
        "300": 195,
        "325": 193,
        "350": 190,
        "375": null,
        "400": null,
        "425": null,
        "450": null,
        "475": null,
        "500": null
      }
    },
    {
      "block": 4,
      "line_no": 11,
      "nominal_composition": null,
      "product_form": null,
      "spec_no": null,
      "type_grade": null,
      "alloy_desig_uns_no": null,
      "class_condition_temper": null,
      "size_thickness_mm": null,
      "p_no": null,
      "group_no": null,
      "min_tensile_strength_mpa": null,
      "min_yield_strength_mpa": null,
      "applicability_and_max_temperature_limits_np_not_permitted_spt_supports_only_iii": null,
      "viii_2": null,
      "external_pressure_chart_no": null,
      "notes": null,
      "values": {
        "40": null,
        "65": null,
        "100": null,
        "125": null,
        "150": null,
        "200": null,
        "250": null,
        "300": null,
        "325": null,
        "350": null,
        "375": null,
        "400": null,
        "425": null,
        "450": null,
        "475": null,
        "500": null
      }
    },
    {
      "block": 4,
      "line_no": 12,
      "nominal_composition": "Carbon steel",
      "product_form": "Forgings",
      "spec_no": "SA–372",
      "type_grade": "C",
      "alloy_desig_uns_no": "K04801 …",
      "class_condition_temper": null,
      "size_thickness_mm": null,
      "p_no": null,
      "group_no": null,
      "min_tensile_strength_mpa": 620,
      "min_yield_strength_mpa": 380,
      "applicability_and_max_temperature_limits_np_not_permitted_spt_supports_only_iii": "NP",
      "viii_2": 38,
      "external_pressure_chart_no": "CS–3",
      "notes": "G19, H5, W5, W6",
      "values": {
        "40": 207,
        "65": null,
        "100": null,
        "125": null,
        "150": null,
        "200": null,
        "250": null,
        "300": null,
        "325": null,
        "350": null,
        "375": null,
        "400": null,
        "425": null,
        "450": null,
        "475": null,
        "500": null
      }
    },
    {
      "block": 4,
      "line_no": 13,
      "nominal_composition": "Carbon steel",
      "product_form": "Plate",
      "spec_no": "SA–724",
      "type_grade": "A",
      "alloy_desig_uns_no": "K11831 …",
      "class_condition_temper": null,
      "size_thickness_mm": null,
      "p_no": 1,
      "group_no": 4,
      "min_tensile_strength_mpa": 620,
      "min_yield_strength_mpa": 485,
      "applicability_and_max_temperature_limits_np_not_permitted_spt_supports_only_iii": "NP",
      "viii_2": 371,
      "external_pressure_chart_no": "CS–5",
      "notes": "E1",
      "values": {
        "40": 207,
        "65": 207,
        "100": 207,
        "125": 207,
        "150": 207,
        "200": 207,
        "250": 207,
        "300": 206,
        "325": 197,
        "350": 180,
        "375": 178,
        "400": null,
        "425": null,
        "450": null,
        "475": null,
        "500": null
      }
    },
    {
      "block": 4,
      "line_no": 14,
      "nominal_composition": "Carbon steel",
      "product_form": "Plate",
      "spec_no": "SA–724",
      "type_grade": "C",
      "alloy_desig_uns_no": "K12037 …",
      "class_condition_temper": null,
      "size_thickness_mm": null,
      "p_no": 1,
      "group_no": 4,
      "min_tensile_strength_mpa": 620,
      "min_yield_strength_mpa": 485,
      "applicability_and_max_temperature_limits_np_not_permitted_spt_supports_only_iii": "NP",
      "viii_2": 371,
      "external_pressure_chart_no": "CS–5",
      "notes": "E1",
      "values": {
        "40": 207,
        "65": 207,
        "100": 207,
        "125": 207,
        "150": 207,
        "200": 207,
        "250": 207,
        "300": 206,
        "325": 197,
        "350": 180,
        "375": 178,
        "400": null,
        "425": null,
        "450": null,
        "475": null,
        "500": null
      }
    },
    {
      "block": 4,
      "line_no": 15,
      "nominal_composition": "Carbon steel",
      "product_form": "Plate",
      "spec_no": "SA–724",
      "type_grade": "B",
      "alloy_desig_uns_no": "K12031 …",
      "class_condition_temper": null,
      "size_thickness_mm": null,
      "p_no": 1,
      "group_no": 4,
      "min_tensile_strength_mpa": 655,
      "min_yield_strength_mpa": 515,
      "applicability_and_max_temperature_limits_np_not_permitted_spt_supports_only_iii": "NP",
      "viii_2": 371,
      "external_pressure_chart_no": "CS–5",
      "notes": "E1",
      "values": {
        "40": 219,
        "65": 219,
        "100": 219,
        "125": 219,
        "150": 219,
        "200": 219,
        "250": 219,
        "300": 218,
        "325": 204,
        "350": 180,
        "375": 178,
        "400": null,
        "425": null,
        "450": null,
        "475": null,
        "500": null
      }
    },
    {
      "block": 4,
      "line_no": 16,
      "nominal_composition": "Ductile cast iron",
      "product_form": "Castings",
      "spec_no": "SA–874",
      "type_grade": null,
      "alloy_desig_uns_no": null,
      "class_condition_temper": null,
      "size_thickness_mm": "300 < t < 530",
      "p_no": null,
      "group_no": null,
      "min_tensile_strength_mpa": 300,
      "min_yield_strength_mpa": 200,
      "applicability_and_max_temperature_limits_np_not_permitted_spt_supports_only_iii": 343,
      "viii_2": "NP",
      "external_pressure_chart_no": "CD–2",
      "notes": "G17, W1",
      "values": {
        "40": 75.0,
        "65": 75.0,
        "100": 74.3,
        "125": null,
        "150": 71.2,
        "200": 68.9,
        "250": 67.6,
        "300": 66.7,
        "325": 65.8,
        "350": 64.2,
        "375": null,
        "400": null,
        "425": null,
        "450": null,
        "475": null,
        "500": null
      }
    },
    {
      "block": 4,
      "line_no": 17,
      "nominal_composition": "Ductile cast iron",
      "product_form": "Castings",
      "spec_no": "SA/JIS G5504",
      "type_grade": "FCD 300 LT",
      "alloy_desig_uns_no": null,
      "class_condition_temper": null,
      "size_thickness_mm": "300 < t < 530",
      "p_no": null,
      "group_no": null,
      "min_tensile_strength_mpa": 300,
      "min_yield_strength_mpa": 200,
      "applicability_and_max_temperature_limits_np_not_permitted_spt_supports_only_iii": 343,
      "viii_2": "NP",
      "external_pressure_chart_no": "CD–2",
      "notes": "G17, W1",
      "values": {
        "40": 75.0,
        "65": 75.0,
        "100": 74.3,
        "125": null,
        "150": 71.2,
        "200": 68.9,
        "250": 67.6,
        "300": 66.7,
        "325": 65.8,
        "350": 64.2,
        "375": null,
        "400": null,
        "425": null,
        "450": null,
        "475": null,
        "500": null
      }
    },
    {
      "block": 4,
      "line_no": 18,
      "nominal_composition": "C–Mn–Si–Cb",
      "product_form": "Plate",
      "spec_no": "SA–737",
      "type_grade": "B",
      "alloy_desig_uns_no": "K12001 …",
      "class_condition_temper": null,
      "size_thickness_mm": null,
      "p_no": 1,
      "group_no": 2,
      "min_tensile_strength_mpa": 485,
      "min_yield_strength_mpa": 345,
      "applicability_and_max_temperature_limits_np_not_permitted_spt_supports_only_iii": 371,
      "viii_2": 371,
      "external_pressure_chart_no": "CS–3",
      "notes": "E2",
      "values": {
        "40": 161,
        "65": 161,
        "100": 161,
        "125": 161,
        "150": 161,
        "200": 161,
        "250": 161,
        "300": 157,
        "325": 155,
        "350": 153,
        "375": 152,
        "400": null,
        "425": null,
        "450": null,
        "475": null,
        "500": null
      }
    },
    {
      "block": 4,
      "line_no": 19,
      "nominal_composition": "C–Mn–Si–V",
      "product_form": "Plate",
      "spec_no": "SA–737",
      "type_grade": "C",
      "alloy_desig_uns_no": "K12202 …",
      "class_condition_temper": null,
      "size_thickness_mm": null,
      "p_no": 1,
      "group_no": 3,
      "min_tensile_strength_mpa": 550,
      "min_yield_strength_mpa": 415,
      "applicability_and_max_temperature_limits_np_not_permitted_spt_supports_only_iii": 371,
      "viii_2": 371,
      "external_pressure_chart_no": "CS–3",
      "notes": "E1",
      "values": {
        "40": 184,
        "65": 184,
        "100": 184,
        "125": 184,
        "150": 184,
        "200": 184,
        "250": 184,
        "300": 184,
        "325": 183,
        "350": 180,
        "375": 178,
        "400": null,
        "425": null,
        "450": null,
        "475": null,
        "500": null
      }
    },
    {
      "block": 4,
      "line_no": 20,
      "nominal_composition": null,
      "product_form": "Smls. tube",
      "spec_no": "SA–209",
      "type_grade": "T1b",
      "alloy_desig_uns_no": "K11422 …",
      "class_condition_temper": null,
      "size_thickness_mm": null,
      "p_no": 3,
      "group_no": 1,
      "min_tensile_strength_mpa": 365,
      "min_yield_strength_mpa": 195,
      "applicability_and_max_temperature_limits_np_not_permitted_spt_supports_only_iii": "NP",
      "viii_2": 371,
      "external_pressure_chart_no": "CS–1",
      "notes": null,
      "values": {
        "40": 122,
        "65": 122,
        "100": 120,
        "125": 118,
        "150": 116,
        "200": 113,
        "250": 110,
        "300": 107,
        "325": 105,
        "350": 103,
        "375": 101,
        "400": null,
        "425": null,
        "450": null,
        "475": null,
        "500": null
      }
    },
    {
      "block": 4,
      "line_no": 21,
      "nominal_composition": null,
      "product_form": "Smls. tube",
      "spec_no": "SA–209",
      "type_grade": "T1",
      "alloy_desig_uns_no": "K11522 …",
      "class_condition_temper": null,
      "size_thickness_mm": null,
      "p_no": 3,
      "group_no": 1,
      "min_tensile_strength_mpa": 380,
      "min_yield_strength_mpa": 205,
      "applicability_and_max_temperature_limits_np_not_permitted_spt_supports_only_iii": "NP",
      "viii_2": 371,
      "external_pressure_chart_no": "CS–2",
      "notes": null,
      "values": {
        "40": 126,
        "65": 126,
        "100": 126,
        "125": 125,
        "150": 124,
        "200": 120,
        "250": 117,
        "300": 114,
        "325": 112,
        "350": 110,
        "375": 108,
        "400": null,
        "425": null,
        "450": null,
        "475": null,
        "500": null
      }
    },
    {
      "block": 4,
      "line_no": 22,
      "nominal_composition": null,
      "product_form": "Fittings",
      "spec_no": "SA–234",
      "type_grade": "WP1",
      "alloy_desig_uns_no": "K12821 …",
      "class_condition_temper": null,
      "size_thickness_mm": null,
      "p_no": 3,
      "group_no": 1,
      "min_tensile_strength_mpa": 380,
      "min_yield_strength_mpa": 205,
      "applicability_and_max_temperature_limits_np_not_permitted_spt_supports_only_iii": 371,
      "viii_2": 371,
      "external_pressure_chart_no": "CS–2",
      "notes": null,
      "values": {
        "40": 126,
        "65": 126,
        "100": 126,
        "125": 125,
        "150": 124,
        "200": 120,
        "250": 117,
        "300": 114,
        "325": 112,
        "350": 110,
        "375": 108,
        "400": null,
        "425": null,
        "450": null,
        "475": null,
        "500": null
      }
    },
    {
      "block": 4,
      "line_no": 23,
      "nominal_composition": null,
      "product_form": "Wld. fittings",
      "spec_no": "SA–234",
      "type_grade": "WP1",
      "alloy_desig_uns_no": "K12821 W",
      "class_condition_temper": null,
      "size_thickness_mm": null,
      "p_no": 3,
      "group_no": 1,
      "min_tensile_strength_mpa": 380,
      "min_yield_strength_mpa": 205,
      "applicability_and_max_temperature_limits_np_not_permitted_spt_supports_only_iii": 371,
      "viii_2": "NP",
      "external_pressure_chart_no": "CS–2",
      "notes": null,
      "values": {
        "40": 126,
        "65": 126,
        "100": 126,
        "125": 125,
        "150": 124,
        "200": 120,
        "250": 117,
        "300": 114,
        "325": 112,
        "350": 110,
        "375": 108,
        "400": null,
        "425": null,
        "450": null,
        "475": null,
        "500": null
      }
    },
    {
      "block": 4,
      "line_no": 24,
      "nominal_composition": null,
      "product_form": "Smls. pipe",
      "spec_no": "SA–335",
      "type_grade": "P1",
      "alloy_desig_uns_no": "K11522 …",
      "class_condition_temper": null,
      "size_thickness_mm": null,
      "p_no": 3,
      "group_no": 1,
      "min_tensile_strength_mpa": 380,
      "min_yield_strength_mpa": 205,
      "applicability_and_max_temperature_limits_np_not_permitted_spt_supports_only_iii": 371,
      "viii_2": 371,
      "external_pressure_chart_no": "CS–2",
      "notes": null,
      "values": {
        "40": 126,
        "65": 126,
        "100": 126,
        "125": 125,
        "150": 124,
        "200": 120,
        "250": 117,
        "300": 114,
        "325": 112,
        "350": 110,
        "375": 108,
        "400": null,
        "425": null,
        "450": null,
        "475": null,
        "500": null
      }
    },
    {
      "block": 4,
      "line_no": 25,
      "nominal_composition": null,
      "product_form": "Forged pipe",
      "spec_no": "SA–369",
      "type_grade": "FP1",
      "alloy_desig_uns_no": "K11522 …",
      "class_condition_temper": null,
      "size_thickness_mm": null,
      "p_no": 3,
      "group_no": 1,
      "min_tensile_strength_mpa": 380,
      "min_yield_strength_mpa": 205,
      "applicability_and_max_temperature_limits_np_not_permitted_spt_supports_only_iii": 371,
      "viii_2": 371,
      "external_pressure_chart_no": "CS–2",
      "notes": null,
      "values": {
        "40": 126,
        "65": 126,
        "100": 126,
        "125": 125,
        "150": 124,
        "200": 120,
        "250": 117,
        "300": 114,
        "325": 112,
        "350": 110,
        "375": 108,
        "400": null,
        "425": null,
        "450": null,
        "475": null,
        "500": null
      }
    },
    {
      "block": 4,
      "line_no": 26,
      "nominal_composition": null,
      "product_form": "Smls. tube",
      "spec_no": "SA–209",
      "type_grade": "T1a",
      "alloy_desig_uns_no": "K12023 …",
      "class_condition_temper": null,
      "size_thickness_mm": null,
      "p_no": 3,
      "group_no": 1,
      "min_tensile_strength_mpa": 415,
      "min_yield_strength_mpa": 220,
      "applicability_and_max_temperature_limits_np_not_permitted_spt_supports_only_iii": "NP",
      "viii_2": 371,
      "external_pressure_chart_no": "CS–2",
      "notes": null,
      "values": {
        "40": 138,
        "65": 138,
        "100": 138,
        "125": 135,
        "150": 132,
        "200": 129,
        "250": 125,
        "300": 121,
        "325": 119,
        "350": 117,
        "375": 116,
        "400": null,
        "425": null,
        "450": null,
        "475": null,
        "500": null
      }
    },
    {
      "block": 4,
      "line_no": 27,
      "nominal_composition": null,
      "product_form": "Castings",
      "spec_no": "SA–217",
      "type_grade": "WC1",
      "alloy_desig_uns_no": "J12524",
      "class_condition_temper": null,
      "size_thickness_mm": null,
      "p_no": 3,
      "group_no": 1,
      "min_tensile_strength_mpa": 450,
      "min_yield_strength_mpa": 240,
      "applicability_and_max_temperature_limits_np_not_permitted_spt_supports_only_iii": 371,
      "viii_2": 371,
      "external_pressure_chart_no": "CS–2",
      "notes": null,
      "values": {
        "40": 150,
        "65": 150,
        "100": 149,
        "125": 147,
        "150": 145,
        "200": 140,
        "250": 137,
        "300": 133,
        "325": 131,
        "350": 128,
        "375": 127,
        "400": null,
        "425": null,
        "450": null,
        "475": null,
        "500": null
      }
    },
    {
      "block": 4,
      "line_no": 28,
      "nominal_composition": null,
      "product_form": "Castings",
      "spec_no": "SA–352",
      "type_grade": "LC1",
      "alloy_desig_uns_no": "J12522",
      "class_condition_temper": null,
      "size_thickness_mm": null,
      "p_no": 3,
      "group_no": 1,
      "min_tensile_strength_mpa": 450,
      "min_yield_strength_mpa": 240,
      "applicability_and_max_temperature_limits_np_not_permitted_spt_supports_only_iii": 371,
      "viii_2": 371,
      "external_pressure_chart_no": "CS–2",
      "notes": null,
      "values": {
        "40": 150,
        "65": 150,
        "100": 149,
        "125": 147,
        "150": 145,
        "200": 140,
        "250": 137,
        "300": 133,
        "325": 131,
        "350": 128,
        "375": 127,
        "400": null,
        "425": null,
        "450": null,
        "475": null,
        "500": null
      }
    },
    {
      "block": 4,
      "line_no": 29,
      "nominal_composition": null,
      "product_form": "Cast pipe",
      "spec_no": "SA–426",
      "type_grade": "CP1",
      "alloy_desig_uns_no": "J12521",
      "class_condition_temper": null,
      "size_thickness_mm": null,
      "p_no": 3,
      "group_no": 1,
      "min_tensile_strength_mpa": 450,
      "min_yield_strength_mpa": 240,
      "applicability_and_max_temperature_limits_np_not_permitted_spt_supports_only_iii": 371,
      "viii_2": "NP",
      "external_pressure_chart_no": "CS–2",
      "notes": null,
      "values": {
        "40": 150,
        "65": 150,
        "100": 149,
        "125": 147,
        "150": 145,
        "200": 140,
        "250": 137,
        "300": 133,
        "325": 131,
        "350": 128,
        "375": 127,
        "400": null,
        "425": null,
        "450": null,
        "475": null,
        "500": null
      }
    },
    {
      "block": 4,
      "line_no": 30,
      "nominal_composition": null,
      "product_form": "Plate",
      "spec_no": "SA–204",
      "type_grade": "A",
      "alloy_desig_uns_no": "K11820 …",
      "class_condition_temper": null,
      "size_thickness_mm": null,
      "p_no": 3,
      "group_no": 1,
      "min_tensile_strength_mpa": 450,
      "min_yield_strength_mpa": 255,
      "applicability_and_max_temperature_limits_np_not_permitted_spt_supports_only_iii": 371,
      "viii_2": 371,
      "external_pressure_chart_no": "CS–2",
      "notes": null,
      "values": {
        "40": 150,
        "65": 150,
        "100": 150,
        "125": 150,
        "150": 150,
        "200": 148,
        "250": 144,
        "300": 141,
        "325": 138,
        "350": 136,
        "375": 133,
        "400": null,
        "425": null,
        "450": null,
        "475": null,
        "500": null
      }
    },
    {
      "block": 4,
      "line_no": 31,
      "nominal_composition": null,
      "product_form": "Wld. pipe",
      "spec_no": "SA–672",
      "type_grade": "L65",
      "alloy_desig_uns_no": "K11820 …",
      "class_condition_temper": null,
      "size_thickness_mm": null,
      "p_no": 3,
      "group_no": 1,
      "min_tensile_strength_mpa": 450,
      "min_yield_strength_mpa": 255,
      "applicability_and_max_temperature_limits_np_not_permitted_spt_supports_only_iii": 371,
      "viii_2": "NP",
      "external_pressure_chart_no": "CS–2",
      "notes": "G1, G2",
      "values": {
        "40": 150,
        "65": 150,
        "100": 150,
        "125": 150,
        "150": 150,
        "200": 148,
        "250": 144,
        "300": 141,
        "325": 138,
        "350": 136,
        "375": 133,
        "400": null,
        "425": null,
        "450": null,
        "475": null,
        "500": null
      }
    },
    {
      "block": 4,
      "line_no": 32,
      "nominal_composition": null,
      "product_form": "Wld. pipe",
      "spec_no": "SA–691",
      "type_grade": "CM–65",
      "alloy_desig_uns_no": "K11820 …",
      "class_condition_temper": null,
      "size_thickness_mm": null,
      "p_no": 3,
      "group_no": 1,
      "min_tensile_strength_mpa": 450,
      "min_yield_strength_mpa": 255,
      "applicability_and_max_temperature_limits_np_not_permitted_spt_supports_only_iii": 371,
      "viii_2": "NP",
      "external_pressure_chart_no": "CS–2",
      "notes": "G1, G2",
      "values": {
        "40": 150,
        "65": 150,
        "100": 150,
        "125": 150,
        "150": 150,
        "200": 148,
        "250": 144,
        "300": 141,
        "325": 138,
        "350": 136,
        "375": 133,
        "400": null,
        "425": null,
        "450": null,
        "475": null,
        "500": null
      }
    },
    {
      "block": 4,
      "line_no": 33,
      "nominal_composition": null,
      "product_form": "Forgings",
      "spec_no": "SA–182",
      "type_grade": "F1",
      "alloy_desig_uns_no": "K12822 …",
      "class_condition_temper": null,
      "size_thickness_mm": null,
      "p_no": 3,
      "group_no": 2,
      "min_tensile_strength_mpa": 485,
      "min_yield_strength_mpa": 275,
      "applicability_and_max_temperature_limits_np_not_permitted_spt_supports_only_iii": 371,
      "viii_2": 371,
      "external_pressure_chart_no": "CS–2",
      "notes": null,
      "values": {
        "40": 161,
        "65": 161,
        "100": 161,
        "125": 161,
        "150": 161,
        "200": 160,
        "250": 156,
        "300": 152,
        "325": 149,
        "350": 147,
        "375": 144,
        "400": null,
        "425": null,
        "450": null,
        "475": null,
        "500": null
      }
    },
    {
