Repository: danivelas0/asme-pcc

File: resources/bpvc_ii_d_metric_2025/table_tcd.json (part 4 of 7)
{
      "high_nickel_52ni_22cr_13co_9mo_td": 3.79,
      "high_nickel_ni_cr_mo_cb_n06625_tc": 13.9,
      "high_nickel_alloys_ni_cr_mo_cb_n06625_td": 3.47,
      "high_nickel_alloys_ni_cr_fe_n06690_tc": 17.0,
      "high_nickel_ni_cr_fe_n06690_td": 4.09,
      "high_nickel_alloys_ni_cr_fe_mo_cb_n07718_tc": 15.8,
      "high_nickel_ni_cr_fe_n07718_td": 3.94,
      "high_nickel_alloys_70ni_16cr_7fe_ti_al_n07750_tc": 15.5,
      "high_nickel_70ni_16cr_7fe_ti_al_n07750_td": 3.79,
      "high_nickel_cr_ni_fe_mo_cu_cb_n08020_tc": 16.5,
      "high_nickel_alloys_cr_ni_fe_mo_cu_cb_n08020_td": 3.93
    },
    {
      "temp_c": 325,
      "high_nickel_alloys_52ni_22cr_13co_9mo_n06617_tc": 16.2,
      "high_nickel_52ni_22cr_13co_9mo_td": 3.86,
      "high_nickel_ni_cr_mo_cb_n06625_tc": 14.3,
      "high_nickel_alloys_ni_cr_mo_cb_n06625_td": 3.52,
      "high_nickel_alloys_ni_cr_fe_n06690_tc": 17.5,
      "high_nickel_ni_cr_fe_n06690_td": 4.17,
      "high_nickel_alloys_ni_cr_fe_mo_cb_n07718_tc": 16.3,
      "high_nickel_ni_cr_fe_n07718_td": 4.05,
      "high_nickel_alloys_70ni_16cr_7fe_ti_al_n07750_tc": 15.8,
      "high_nickel_70ni_16cr_7fe_ti_al_n07750_td": 3.85,
      "high_nickel_cr_ni_fe_mo_cu_cb_n08020_tc": 16.9,
      "high_nickel_alloys_cr_ni_fe_mo_cu_cb_n08020_td": 4.01
    },
    {
      "temp_c": 350,
      "high_nickel_alloys_52ni_22cr_13co_9mo_n06617_tc": 16.6,
      "high_nickel_52ni_22cr_13co_9mo_td": 3.93,
      "high_nickel_ni_cr_mo_cb_n06625_tc": 14.7,
      "high_nickel_alloys_ni_cr_mo_cb_n06625_td": 3.57,
      "high_nickel_alloys_ni_cr_fe_n06690_tc": 17.9,
      "high_nickel_ni_cr_fe_n06690_td": 4.25,
      "high_nickel_alloys_ni_cr_fe_mo_cb_n07718_tc": 16.7,
      "high_nickel_ni_cr_fe_n07718_td": 4.15,
      "high_nickel_alloys_70ni_16cr_7fe_ti_al_n07750_tc": 16.2,
      "high_nickel_70ni_16cr_7fe_ti_al_n07750_td": 3.91,
      "high_nickel_cr_ni_fe_mo_cu_cb_n08020_tc": 17.4,
      "high_nickel_alloys_cr_ni_fe_mo_cu_cb_n08020_td": 4.09
    },
    {
      "temp_c": 375,
      "high_nickel_alloys_52ni_22cr_13co_9mo_n06617_tc": 17.0,
      "high_nickel_52ni_22cr_13co_9mo_td": 4.01,
      "high_nickel_ni_cr_mo_cb_n06625_tc": 15.0,
      "high_nickel_alloys_ni_cr_mo_cb_n06625_td": 3.62,
      "high_nickel_alloys_ni_cr_fe_n06690_tc": 18.4,
      "high_nickel_ni_cr_fe_n06690_td": 4.33,
      "high_nickel_alloys_ni_cr_fe_mo_cb_n07718_tc": 17.1,
      "high_nickel_ni_cr_fe_n07718_td": 4.27,
      "high_nickel_alloys_70ni_16cr_7fe_ti_al_n07750_tc": 16.5,
      "high_nickel_70ni_16cr_7fe_ti_al_n07750_td": 3.96,
      "high_nickel_cr_ni_fe_mo_cu_cb_n08020_tc": 17.8,
      "high_nickel_alloys_cr_ni_fe_mo_cu_cb_n08020_td": 4.16
    },
    {
      "temp_c": 400,
      "high_nickel_alloys_52ni_22cr_13co_9mo_n06617_tc": 17.4,
      "high_nickel_52ni_22cr_13co_9mo_td": 4.08,
      "high_nickel_ni_cr_mo_cb_n06625_tc": 15.4,
      "high_nickel_alloys_ni_cr_mo_cb_n06625_td": 3.66,
      "high_nickel_alloys_ni_cr_fe_n06690_tc": 18.9,
      "high_nickel_ni_cr_fe_n06690_td": 4.41,
      "high_nickel_alloys_ni_cr_fe_mo_cb_n07718_tc": 17.5,
      "high_nickel_ni_cr_fe_n07718_td": 4.38,
      "high_nickel_alloys_70ni_16cr_7fe_ti_al_n07750_tc": 16.9,
      "high_nickel_70ni_16cr_7fe_ti_al_n07750_td": 4.02,
      "high_nickel_cr_ni_fe_mo_cu_cb_n08020_tc": 18.2,
      "high_nickel_alloys_cr_ni_fe_mo_cu_cb_n08020_td": 4.24
    },
    {
      "temp_c": 425,
      "high_nickel_alloys_52ni_22cr_13co_9mo_n06617_tc": 17.8,
      "high_nickel_52ni_22cr_13co_9mo_td": 4.15,
      "high_nickel_ni_cr_mo_cb_n06625_tc": 15.8,
      "high_nickel_alloys_ni_cr_mo_cb_n06625_td": 3.71,
      "high_nickel_alloys_ni_cr_fe_n06690_tc": 19.4,
      "high_nickel_ni_cr_fe_n06690_td": 4.49,
      "high_nickel_alloys_ni_cr_fe_mo_cb_n07718_tc": 18.0,
      "high_nickel_ni_cr_fe_n07718_td": 4.48,
      "high_nickel_alloys_70ni_16cr_7fe_ti_al_n07750_tc": 17.3,
      "high_nickel_70ni_16cr_7fe_ti_al_n07750_td": 4.07,
      "high_nickel_cr_ni_fe_mo_cu_cb_n08020_tc": 18.6,
      "high_nickel_alloys_cr_ni_fe_mo_cu_cb_n08020_td": 4.32
    },
    {
      "temp_c": 450,
      "high_nickel_alloys_52ni_22cr_13co_9mo_n06617_tc": 18.2,
      "high_nickel_52ni_22cr_13co_9mo_td": 4.22,
      "high_nickel_ni_cr_mo_cb_n06625_tc": 16.1,
      "high_nickel_alloys_ni_cr_mo_cb_n06625_td": 3.76,
      "high_nickel_alloys_ni_cr_fe_n06690_tc": 19.9,
      "high_nickel_ni_cr_fe_n06690_td": 4.57,
      "high_nickel_alloys_ni_cr_fe_mo_cb_n07718_tc": 18.4,
      "high_nickel_ni_cr_fe_n07718_td": 4.57,
      "high_nickel_alloys_70ni_16cr_7fe_ti_al_n07750_tc": 17.7,
      "high_nickel_70ni_16cr_7fe_ti_al_n07750_td": 4.12,
      "high_nickel_cr_ni_fe_mo_cu_cb_n08020_tc": 19.0,
      "high_nickel_alloys_cr_ni_fe_mo_cu_cb_n08020_td": 4.4
    },
    {
      "temp_c": 475,
      "high_nickel_alloys_52ni_22cr_13co_9mo_n06617_tc": 18.6,
      "high_nickel_52ni_22cr_13co_9mo_td": 4.3,
      "high_nickel_ni_cr_mo_cb_n06625_tc": 16.5,
      "high_nickel_alloys_ni_cr_mo_cb_n06625_td": 3.81,
      "high_nickel_alloys_ni_cr_fe_n06690_tc": 20.4,
      "high_nickel_ni_cr_fe_n06690_td": 4.64,
      "high_nickel_alloys_ni_cr_fe_mo_cb_n07718_tc": 18.8,
      "high_nickel_ni_cr_fe_n07718_td": 4.65,
      "high_nickel_alloys_70ni_16cr_7fe_ti_al_n07750_tc": 18.0,
      "high_nickel_70ni_16cr_7fe_ti_al_n07750_td": 4.17,
      "high_nickel_cr_ni_fe_mo_cu_cb_n08020_tc": 19.4,
      "high_nickel_alloys_cr_ni_fe_mo_cu_cb_n08020_td": null
    },
    {
      "temp_c": 500,
      "high_nickel_alloys_52ni_22cr_13co_9mo_n06617_tc": 18.9,
      "high_nickel_52ni_22cr_13co_9mo_td": 4.37,
      "high_nickel_ni_cr_mo_cb_n06625_tc": 16.9,
      "high_nickel_alloys_ni_cr_mo_cb_n06625_td": 3.86,
      "high_nickel_alloys_ni_cr_fe_n06690_tc": 20.8,
      "high_nickel_ni_cr_fe_n06690_td": 4.71,
      "high_nickel_alloys_ni_cr_fe_mo_cb_n07718_tc": 19.3,
      "high_nickel_ni_cr_fe_n07718_td": 4.7,
      "high_nickel_alloys_70ni_16cr_7fe_ti_al_n07750_tc": 18.4,
      "high_nickel_70ni_16cr_7fe_ti_al_n07750_td": 4.23,
      "high_nickel_cr_ni_fe_mo_cu_cb_n08020_tc": 19.9,
      "high_nickel_alloys_cr_ni_fe_mo_cu_cb_n08020_td": null
    },
    {
      "temp_c": 525,
      "high_nickel_alloys_52ni_22cr_13co_9mo_n06617_tc": 19.3,
      "high_nickel_52ni_22cr_13co_9mo_td": 4.45,
      "high_nickel_ni_cr_mo_cb_n06625_tc": 17.2,
      "high_nickel_alloys_ni_cr_mo_cb_n06625_td": 3.91,
      "high_nickel_alloys_ni_cr_fe_n06690_tc": 21.3,
      "high_nickel_ni_cr_fe_n06690_td": 4.78,
      "high_nickel_alloys_ni_cr_fe_mo_cb_n07718_tc": 19.7,
      "high_nickel_ni_cr_fe_n07718_td": 4.74,
      "high_nickel_alloys_70ni_16cr_7fe_ti_al_n07750_tc": null,
      "high_nickel_70ni_16cr_7fe_ti_al_n07750_td": null,
      "high_nickel_cr_ni_fe_mo_cu_cb_n08020_tc": null,
      "high_nickel_alloys_cr_ni_fe_mo_cu_cb_n08020_td": null
    },
    {
      "temp_c": 550,
      "high_nickel_alloys_52ni_22cr_13co_9mo_n06617_tc": 19.6,
      "high_nickel_52ni_22cr_13co_9mo_td": 4.53,
      "high_nickel_ni_cr_mo_cb_n06625_tc": 17.6,
      "high_nickel_alloys_ni_cr_mo_cb_n06625_td": 3.95,
      "high_nickel_alloys_ni_cr_fe_n06690_tc": 21.8,
      "high_nickel_ni_cr_fe_n06690_td": 4.85,
      "high_nickel_alloys_ni_cr_fe_mo_cb_n07718_tc": 20.1,
      "high_nickel_ni_cr_fe_n07718_td": 4.74,
      "high_nickel_alloys_70ni_16cr_7fe_ti_al_n07750_tc": null,
      "high_nickel_70ni_16cr_7fe_ti_al_n07750_td": null,
      "high_nickel_cr_ni_fe_mo_cu_cb_n08020_tc": null,
      "high_nickel_alloys_cr_ni_fe_mo_cu_cb_n08020_td": null
    },
    {
      "temp_c": 575,
      "high_nickel_alloys_52ni_22cr_13co_9mo_n06617_tc": 21.7,
      "high_nickel_52ni_22cr_13co_9mo_td": 4.6,
      "high_nickel_ni_cr_mo_cb_n06625_tc": 18.0,
      "high_nickel_alloys_ni_cr_mo_cb_n06625_td": 3.99,
      "high_nickel_alloys_ni_cr_fe_n06690_tc": 22.3,
      "high_nickel_ni_cr_fe_n06690_td": 4.91,
      "high_nickel_alloys_ni_cr_fe_mo_cb_n07718_tc": 20.5,
      "high_nickel_ni_cr_fe_n07718_td": 4.72,
      "high_nickel_alloys_70ni_16cr_7fe_ti_al_n07750_tc": null,
      "high_nickel_70ni_16cr_7fe_ti_al_n07750_td": null,
      "high_nickel_cr_ni_fe_mo_cu_cb_n08020_tc": null,
      "high_nickel_alloys_cr_ni_fe_mo_cu_cb_n08020_td": null
    },
    {
      "temp_c": 600,
      "high_nickel_alloys_52ni_22cr_13co_9mo_n06617_tc": 23.3,
      "high_nickel_52ni_22cr_13co_9mo_td": 4.69,
      "high_nickel_ni_cr_mo_cb_n06625_tc": 18.4,
      "high_nickel_alloys_ni_cr_mo_cb_n06625_td": 4.04,
      "high_nickel_alloys_ni_cr_fe_n06690_tc": 22.8,
      "high_nickel_ni_cr_fe_n06690_td": 4.97,
      "high_nickel_alloys_ni_cr_fe_mo_cb_n07718_tc": 20.9,
      "high_nickel_ni_cr_fe_n07718_td": 4.67,
      "high_nickel_alloys_70ni_16cr_7fe_ti_al_n07750_tc": null,
      "high_nickel_70ni_16cr_7fe_ti_al_n07750_td": null,
      "high_nickel_cr_ni_fe_mo_cu_cb_n08020_tc": null,
      "high_nickel_alloys_cr_ni_fe_mo_cu_cb_n08020_td": null
    },
    {
      "temp_c": 625,
      "high_nickel_alloys_52ni_22cr_13co_9mo_n06617_tc": 24.5,
      "high_nickel_52ni_22cr_13co_9mo_td": 4.77,
      "high_nickel_ni_cr_mo_cb_n06625_tc": 18.7,
      "high_nickel_alloys_ni_cr_mo_cb_n06625_td": 4.08,
      "high_nickel_alloys_ni_cr_fe_n06690_tc": 23.3,
      "high_nickel_ni_cr_fe_n06690_td": 5.03,
      "high_nickel_alloys_ni_cr_fe_mo_cb_n07718_tc": 21.4,
      "high_nickel_ni_cr_fe_n07718_td": 4.6,
      "high_nickel_alloys_70ni_16cr_7fe_ti_al_n07750_tc": null,
      "high_nickel_70ni_16cr_7fe_ti_al_n07750_td": null,
      "high_nickel_cr_ni_fe_mo_cu_cb_n08020_tc": null,
      "high_nickel_alloys_cr_ni_fe_mo_cu_cb_n08020_td": null
    },
    {
      "temp_c": 650,
      "high_nickel_alloys_52ni_22cr_13co_9mo_n06617_tc": 25.3,
      "high_nickel_52ni_22cr_13co_9mo_td": 4.85,
      "high_nickel_ni_cr_mo_cb_n06625_tc": 19.1,
      "high_nickel_alloys_ni_cr_mo_cb_n06625_td": 4.12,
      "high_nickel_alloys_ni_cr_fe_n06690_tc": 23.7,
      "high_nickel_ni_cr_fe_n06690_td": 5.08,
      "high_nickel_alloys_ni_cr_fe_mo_cb_n07718_tc": 21.8,
      "high_nickel_ni_cr_fe_n07718_td": 4.52,
      "high_nickel_alloys_70ni_16cr_7fe_ti_al_n07750_tc": null,
      "high_nickel_70ni_16cr_7fe_ti_al_n07750_td": null,
      "high_nickel_cr_ni_fe_mo_cu_cb_n08020_tc": null,
      "high_nickel_alloys_cr_ni_fe_mo_cu_cb_n08020_td": null
    },
    {
      "temp_c": 675,
      "high_nickel_alloys_52ni_22cr_13co_9mo_n06617_tc": 25.7,
      "high_nickel_52ni_22cr_13co_9mo_td": 4.94,
      "high_nickel_ni_cr_mo_cb_n06625_tc": 19.5,
      "high_nickel_alloys_ni_cr_mo_cb_n06625_td": 4.15,
      "high_nickel_alloys_ni_cr_fe_n06690_tc": 24.2,
      "high_nickel_ni_cr_fe_n06690_td": 5.13,
      "high_nickel_alloys_ni_cr_fe_mo_cb_n07718_tc": 22.2,
      "high_nickel_ni_cr_fe_n07718_td": 4.42,
      "high_nickel_alloys_70ni_16cr_7fe_ti_al_n07750_tc": null,
      "high_nickel_70ni_16cr_7fe_ti_al_n07750_td": null,
      "high_nickel_cr_ni_fe_mo_cu_cb_n08020_tc": null,
      "high_nickel_alloys_cr_ni_fe_mo_cu_cb_n08020_td": null
    },
    {
      "temp_c": 700,
      "high_nickel_alloys_52ni_22cr_13co_9mo_n06617_tc": 25.7,
      "high_nickel_52ni_22cr_13co_9mo_td": 5.03,
      "high_nickel_ni_cr_mo_cb_n06625_tc": 19.9,
      "high_nickel_alloys_ni_cr_mo_cb_n06625_td": 4.19,
      "high_nickel_alloys_ni_cr_fe_n06690_tc": 24.7,
      "high_nickel_ni_cr_fe_n06690_td": 5.17,
      "high_nickel_alloys_ni_cr_fe_mo_cb_n07718_tc": 22.6,
      "high_nickel_ni_cr_fe_n07718_td": 4.32,
      "high_nickel_alloys_70ni_16cr_7fe_ti_al_n07750_tc": null,
      "high_nickel_70ni_16cr_7fe_ti_al_n07750_td": null,
      "high_nickel_cr_ni_fe_mo_cu_cb_n08020_tc": null,
      "high_nickel_alloys_cr_ni_fe_mo_cu_cb_n08020_td": null
    },
    {
      "temp_c": 725,
      "high_nickel_alloys_52ni_22cr_13co_9mo_n06617_tc": 25.4,
      "high_nickel_52ni_22cr_13co_9mo_td": 4.94,
      "high_nickel_ni_cr_mo_cb_n06625_tc": 20.3,
      "high_nickel_alloys_ni_cr_mo_cb_n06625_td": 4.23,
      "high_nickel_alloys_ni_cr_fe_n06690_tc": 25.1,
      "high_nickel_ni_cr_fe_n06690_td": 5.22,
      "high_nickel_alloys_ni_cr_fe_mo_cb_n07718_tc": 23.0,
      "high_nickel_ni_cr_fe_n07718_td": 4.23,
      "high_nickel_alloys_70ni_16cr_7fe_ti_al_n07750_tc": null,
      "high_nickel_70ni_16cr_7fe_ti_al_n07750_td": null,
      "high_nickel_cr_ni_fe_mo_cu_cb_n08020_tc": null,
      "high_nickel_alloys_cr_ni_fe_mo_cu_cb_n08020_td": null
    },
    {
      "temp_c": 750,
      "high_nickel_alloys_52ni_22cr_13co_9mo_n06617_tc": 25.3,
      "high_nickel_52ni_22cr_13co_9mo_td": 4.89,
      "high_nickel_ni_cr_mo_cb_n06625_tc": 20.7,
      "high_nickel_alloys_ni_cr_mo_cb_n06625_td": 4.28,
      "high_nickel_alloys_ni_cr_fe_n06690_tc": 25.6,
      "high_nickel_ni_cr_fe_n06690_td": 5.26,
      "high_nickel_alloys_ni_cr_fe_mo_cb_n07718_tc": 23.4,
      "high_nickel_ni_cr_fe_n07718_td": 4.15,
      "high_nickel_alloys_70ni_16cr_7fe_ti_al_n07750_tc": null,
      "high_nickel_70ni_16cr_7fe_ti_al_n07750_td": null,
      "high_nickel_cr_ni_fe_mo_cu_cb_n08020_tc": null,
      "high_nickel_alloys_cr_ni_fe_mo_cu_cb_n08020_td": null
    },
    {
      "temp_c": 775,
      "high_nickel_alloys_52ni_22cr_13co_9mo_n06617_tc": 25.2,
      "high_nickel_52ni_22cr_13co_9mo_td": 4.86,
      "high_nickel_ni_cr_mo_cb_n06625_tc": null,
      "high_nickel_alloys_ni_cr_mo_cb_n06625_td": null,
      "high_nickel_alloys_ni_cr_fe_n06690_tc": null,
      "high_nickel_ni_cr_fe_n06690_td": null,
      "high_nickel_alloys_ni_cr_fe_mo_cb_n07718_tc": null,
      "high_nickel_ni_cr_fe_n07718_td": null,
      "high_nickel_alloys_70ni_16cr_7fe_ti_al_n07750_tc": null,
      "high_nickel_70ni_16cr_7fe_ti_al_n07750_td": null,
      "high_nickel_cr_ni_fe_mo_cu_cb_n08020_tc": null,
      "high_nickel_alloys_cr_ni_fe_mo_cu_cb_n08020_td": null
    },
    {
      "temp_c": 800,
      "high_nickel_alloys_52ni_22cr_13co_9mo_n06617_tc": 25.2,
      "high_nickel_52ni_22cr_13co_9mo_td": 4.87,
      "high_nickel_ni_cr_mo_cb_n06625_tc": null,
      "high_nickel_alloys_ni_cr_mo_cb_n06625_td": null,
      "high_nickel_alloys_ni_cr_fe_n06690_tc": null,
      "high_nickel_ni_cr_fe_n06690_td": null,
      "high_nickel_alloys_ni_cr_fe_mo_cb_n07718_tc": null,
      "high_nickel_ni_cr_fe_n07718_td": null,
      "high_nickel_alloys_70ni_16cr_7fe_ti_al_n07750_tc": null,
      "high_nickel_70ni_16cr_7fe_ti_al_n07750_td": null,
      "high_nickel_cr_ni_fe_mo_cu_cb_n08020_tc": null,
      "high_nickel_alloys_cr_ni_fe_mo_cu_cb_n08020_td": null
    },
    {
      "temp_c": 825,
      "high_nickel_alloys_52ni_22cr_13co_9mo_n06617_tc": 25.3,
      "high_nickel_52ni_22cr_13co_9mo_td": 4.9,
      "high_nickel_ni_cr_mo_cb_n06625_tc": null,
      "high_nickel_alloys_ni_cr_mo_cb_n06625_td": null,
      "high_nickel_alloys_ni_cr_fe_n06690_tc": null,
      "high_nickel_ni_cr_fe_n06690_td": null,
      "high_nickel_alloys_ni_cr_fe_mo_cb_n07718_tc": null,
      "high_nickel_ni_cr_fe_n07718_td": null,
      "high_nickel_alloys_70ni_16cr_7fe_ti_al_n07750_tc": null,
      "high_nickel_70ni_16cr_7fe_ti_al_n07750_td": null,
      "high_nickel_cr_ni_fe_mo_cu_cb_n08020_tc": null,
      "high_nickel_alloys_cr_ni_fe_mo_cu_cb_n08020_td": null
    },
    {
      "temp_c": 850,
      "high_nickel_alloys_52ni_22cr_13co_9mo_n06617_tc": 25.5,
      "high_nickel_52ni_22cr_13co_9mo_td": 4.94,
      "high_nickel_ni_cr_mo_cb_n06625_tc": null,
      "high_nickel_alloys_ni_cr_mo_cb_n06625_td": null,
      "high_nickel_alloys_ni_cr_fe_n06690_tc": null,
      "high_nickel_ni_cr_fe_n06690_td": null,
      "high_nickel_alloys_ni_cr_fe_mo_cb_n07718_tc": null,
      "high_nickel_ni_cr_fe_n07718_td": null,
      "high_nickel_alloys_70ni_16cr_7fe_ti_al_n07750_tc": null,
      "high_nickel_70ni_16cr_7fe_ti_al_n07750_td": null,
      "high_nickel_cr_ni_fe_mo_cu_cb_n08020_tc": null,
      "high_nickel_alloys_cr_ni_fe_mo_cu_cb_n08020_td": null
    },
    {
      "temp_c": 875,
      "high_nickel_alloys_52ni_22cr_13co_9mo_n06617_tc": 25.8,
      "high_nickel_52ni_22cr_13co_9mo_td": 5.0,
      "high_nickel_ni_cr_mo_cb_n06625_tc": null,
      "high_nickel_alloys_ni_cr_mo_cb_n06625_td": null,
      "high_nickel_alloys_ni_cr_fe_n06690_tc": null,
      "high_nickel_ni_cr_fe_n06690_td": null,
      "high_nickel_alloys_ni_cr_fe_mo_cb_n07718_tc": null,
      "high_nickel_ni_cr_fe_n07718_td": null,
      "high_nickel_alloys_70ni_16cr_7fe_ti_al_n07750_tc": null,
      "high_nickel_70ni_16cr_7fe_ti_al_n07750_td": null,
      "high_nickel_cr_ni_fe_mo_cu_cb_n08020_tc": null,
      "high_nickel_alloys_cr_ni_fe_mo_cu_cb_n08020_td": null
    },
    {
      "temp_c": 900,
      "high_nickel_alloys_52ni_22cr_13co_9mo_n06617_tc": 26.2,
      "high_nickel_52ni_22cr_13co_9mo_td": 5.07,
      "high_nickel_ni_cr_mo_cb_n06625_tc": null,
      "high_nickel_alloys_ni_cr_mo_cb_n06625_td": null,
      "high_nickel_alloys_ni_cr_fe_n06690_tc": null,
      "high_nickel_ni_cr_fe_n06690_td": null,
      "high_nickel_alloys_ni_cr_fe_mo_cb_n07718_tc": null,
      "high_nickel_ni_cr_fe_n07718_td": null,
      "high_nickel_alloys_70ni_16cr_7fe_ti_al_n07750_tc": null,
      "high_nickel_70ni_16cr_7fe_ti_al_n07750_td": null,
      "high_nickel_cr_ni_fe_mo_cu_cb_n08020_tc": null,
      "high_nickel_alloys_cr_ni_fe_mo_cu_cb_n08020_td": null
    },
    {
      "temp_c": 925,
      "high_nickel_alloys_52ni_22cr_13co_9mo_n06617_tc": 26.7,
      "high_nickel_52ni_22cr_13co_9mo_td": 5.14,
      "high_nickel_ni_cr_mo_cb_n06625_tc": null,
      "high_nickel_alloys_ni_cr_mo_cb_n06625_td": null,
      "high_nickel_alloys_ni_cr_fe_n06690_tc": null,
      "high_nickel_ni_cr_fe_n06690_td": null,
      "high_nickel_alloys_ni_cr_fe_mo_cb_n07718_tc": null,
      "high_nickel_ni_cr_fe_n07718_td": null,
      "high_nickel_alloys_70ni_16cr_7fe_ti_al_n07750_tc": null,
      "high_nickel_70ni_16cr_7fe_ti_al_n07750_td": null,
      "high_nickel_cr_ni_fe_mo_cu_cb_n08020_tc": null,
      "high_nickel_alloys_cr_ni_fe_mo_cu_cb_n08020_td": null
    },
    {
      "temp_c": 950,
      "high_nickel_alloys_52ni_22cr_13co_9mo_n06617_tc": 27.4,
      "high_nickel_52ni_22cr_13co_9mo_td": 5.22,
      "high_nickel_ni_cr_mo_cb_n06625_tc": null,
      "high_nickel_alloys_ni_cr_mo_cb_n06625_td": null,
      "high_nickel_alloys_ni_cr_fe_n06690_tc": null,
      "high_nickel_ni_cr_fe_n06690_td": null,
      "high_nickel_alloys_ni_cr_fe_mo_cb_n07718_tc": null,
      "high_nickel_ni_cr_fe_n07718_td": null,
      "high_nickel_alloys_70ni_16cr_7fe_ti_al_n07750_tc": null,
      "high_nickel_70ni_16cr_7fe_ti_al_n07750_td": null,
      "high_nickel_cr_ni_fe_mo_cu_cb_n08020_tc": null,
      "high_nickel_alloys_cr_ni_fe_mo_cu_cb_n08020_td": null
    },
    {
      "temp_c": 975,
      "high_nickel_alloys_52ni_22cr_13co_9mo_n06617_tc": 28.1,
      "high_nickel_52ni_22cr_13co_9mo_td": 5.29,
      "high_nickel_ni_cr_mo_cb_n06625_tc": null,
      "high_nickel_alloys_ni_cr_mo_cb_n06625_td": null,
      "high_nickel_alloys_ni_cr_fe_n06690_tc": null,
      "high_nickel_ni_cr_fe_n06690_td": null,
      "high_nickel_alloys_ni_cr_fe_mo_cb_n07718_tc": null,
      "high_nickel_ni_cr_fe_n07718_td": null,
      "high_nickel_alloys_70ni_16cr_7fe_ti_al_n07750_tc": null,
      "high_nickel_70ni_16cr_7fe_ti_al_n07750_td": null,
      "high_nickel_cr_ni_fe_mo_cu_cb_n08020_tc": null,
      "high_nickel_alloys_cr_ni_fe_mo_cu_cb_n08020_td": null
    },
    {
      "temp_c": 20,
      "high_nickel_alloys_n08031_and_tc": 11.6,
      "high_nickel_n08031_and_n08367_td": 3.15,
      "high_nickel_alloys_ni_fe_cr_si_n08330_tc": 12.4,
      "high_nickel_ni_fe_cr_si_n08330_td": 3.39,
      "high_nickel_alloys_n08354_tc": 11.2,
      "high_nickel_td": 2.97,
      "high_nickel_ni_fe_cr_n08800_n08801_n08810_n08811_tc": 11.5,
      "high_nickel_alloys_ni_fe_cr_n08800_n08801_n08810_n08811_td": 3.14,
      "high_nickel_ni_fe_cr_mo_cu_n08825_tc": null,
      "high_nickel_alloys_ni_fe_cr_n08825_td": null,
      "high_nickel_alloys_ni_mo_n10001_tc": null,
      "high_nickel_n10001_td": null
    },
    {
      "temp_c": 50,
      "high_nickel_alloys_n08031_and_tc": 12.2,
      "high_nickel_n08031_and_n08367_td": null,
      "high_nickel_alloys_ni_fe_cr_si_n08330_tc": 12.7,
      "high_nickel_ni_fe_cr_si_n08330_td": 3.43,
      "high_nickel_alloys_n08354_tc": 11.9,
      "high_nickel_td": 3.19,
      "high_nickel_ni_fe_cr_n08800_n08801_n08810_n08811_tc": 12.1,
      "high_nickel_alloys_ni_fe_cr_n08800_n08801_n08810_n08811_td": 3.27,
      "high_nickel_ni_fe_cr_mo_cu_n08825_tc": null,
      "high_nickel_alloys_ni_fe_cr_n08825_td": null,
      "high_nickel_alloys_ni_mo_n10001_tc": 10.6,
      "high_nickel_n10001_td": 2.96
    },
    {
      "temp_c": 75,
      "high_nickel_alloys_n08031_and_tc": 12.6,
      "high_nickel_n08031_and_n08367_td": null,
      "high_nickel_alloys_ni_fe_cr_si_n08330_tc": 13.0,
      "high_nickel_ni_fe_cr_si_n08330_td": 3.53,
      "high_nickel_alloys_n08354_tc": 12.5,
      "high_nickel_td": 3.2,
      "high_nickel_ni_fe_cr_n08800_n08801_n08810_n08811_tc": 12.5,
      "high_nickel_alloys_ni_fe_cr_n08800_n08801_n08810_n08811_td": 3.37,
      "high_nickel_ni_fe_cr_mo_cu_n08825_tc": 11.9,
      "high_nickel_alloys_ni_fe_cr_n08825_td": 3.26,
      "high_nickel_alloys_ni_mo_n10001_tc": 10.9,
      "high_nickel_n10001_td": 2.97
    },
    {
      "temp_c": 100,
      "high_nickel_alloys_n08031_and_tc": 13.1,
      "high_nickel_n08031_and_n08367_td": null,
      "high_nickel_alloys_ni_fe_cr_si_n08330_tc": 13.4,
      "high_nickel_ni_fe_cr_si_n08330_td": 3.63,
      "high_nickel_alloys_n08354_tc": 13.1,
      "high_nickel_td": 3.3,
      "high_nickel_ni_fe_cr_n08800_n08801_n08810_n08811_tc": 13.0,
      "high_nickel_alloys_ni_fe_cr_n08800_n08801_n08810_n08811_td": 3.46,
      "high_nickel_ni_fe_cr_mo_cu_n08825_tc": 12.4,
      "high_nickel_alloys_ni_fe_cr_n08825_td": 3.25,
      "high_nickel_alloys_ni_mo_n10001_tc": 11.1,
      "high_nickel_n10001_td": 2.98
    },
    {
      "temp_c": 125,
      "high_nickel_alloys_n08031_and_tc": 13.6,
      "high_nickel_n08031_and_n08367_td": null,
      "high_nickel_alloys_ni_fe_cr_si_n08330_tc": 13.8,
      "high_nickel_ni_fe_cr_si_n08330_td": null,
      "high_nickel_alloys_n08354_tc": 13.7,
      "high_nickel_td": 3.41,
      "high_nickel_ni_fe_cr_n08800_n08801_n08810_n08811_tc": 13.4,
      "high_nickel_alloys_ni_fe_cr_n08800_n08801_n08810_n08811_td": 3.54,
      "high_nickel_ni_fe_cr_mo_cu_n08825_tc": 12.8,
      "high_nickel_alloys_ni_fe_cr_n08825_td": 3.27,
      "high_nickel_alloys_ni_mo_n10001_tc": 11.3,
      "high_nickel_n10001_td": 3.0
    },
    {
      "temp_c": 150,
      "high_nickel_alloys_n08031_and_tc": 14.1,
      "high_nickel_n08031_and_n08367_td": null,
      "high_nickel_alloys_ni_fe_cr_si_n08330_tc": 14.2,
      "high_nickel_ni_fe_cr_si_n08330_td": null,
      "high_nickel_alloys_n08354_tc": 14.3,
      "high_nickel_td": 3.51,
      "high_nickel_ni_fe_cr_n08800_n08801_n08810_n08811_tc": 13.9,
      "high_nickel_alloys_ni_fe_cr_n08800_n08801_n08810_n08811_td": 3.63,
      "high_nickel_ni_fe_cr_mo_cu_n08825_tc": 13.2,
      "high_nickel_alloys_ni_fe_cr_n08825_td": 3.3,
      "high_nickel_alloys_ni_mo_n10001_tc": 11.6,
      "high_nickel_n10001_td": 3.02
    },
    {
      "temp_c": 175,
      "high_nickel_alloys_n08031_and_tc": 14.5,
      "high_nickel_n08031_and_n08367_td": null,
      "high_nickel_alloys_ni_fe_cr_si_n08330_tc": 14.7,
      "high_nickel_ni_fe_cr_si_n08330_td": null,
      "high_nickel_alloys_n08354_tc": 14.8,
      "high_nickel_td": 3.61,
      "high_nickel_ni_fe_cr_n08800_n08801_n08810_n08811_tc": 14.3,
      "high_nickel_alloys_ni_fe_cr_n08800_n08801_n08810_n08811_td": 3.71,
      "high_nickel_ni_fe_cr_mo_cu_n08825_tc": 13.6,
      "high_nickel_alloys_ni_fe_cr_n08825_td": 3.33,
      "high_nickel_alloys_ni_mo_n10001_tc": 11.8,
      "high_nickel_n10001_td": 3.05
    },
    {
      "temp_c": 200,
      "high_nickel_alloys_n08031_and_tc": 15.0,
      "high_nickel_n08031_and_n08367_td": null,
      "high_nickel_alloys_ni_fe_cr_si_n08330_tc": 15.1,
      "high_nickel_ni_fe_cr_si_n08330_td": null,
      "high_nickel_alloys_n08354_tc": 15.4,
      "high_nickel_td": 3.7,
      "high_nickel_ni_fe_cr_n08800_n08801_n08810_n08811_tc": 14.7,
      "high_nickel_alloys_ni_fe_cr_n08800_n08801_n08810_n08811_td": 3.78,
      "high_nickel_ni_fe_cr_mo_cu_n08825_tc": 14.0,
      "high_nickel_alloys_ni_fe_cr_n08825_td": 3.36,
      "high_nickel_alloys_ni_mo_n10001_tc": 12.1,
      "high_nickel_n10001_td": 3.07
    },
    {
      "temp_c": 225,
      "high_nickel_alloys_n08031_and_tc": 15.4,
      "high_nickel_n08031_and_n08367_td": null,
      "high_nickel_alloys_ni_fe_cr_si_n08330_tc": 15.6,
      "high_nickel_ni_fe_cr_si_n08330_td": null,
      "high_nickel_alloys_n08354_tc": 15.9,
      "high_nickel_td": 3.8,
      "high_nickel_ni_fe_cr_n08800_n08801_n08810_n08811_tc": 15.1,
      "high_nickel_alloys_ni_fe_cr_n08800_n08801_n08810_n08811_td": 3.85,
      "high_nickel_ni_fe_cr_mo_cu_n08825_tc": 14.4,
      "high_nickel_alloys_ni_fe_cr_n08825_td": 3.39,
      "high_nickel_alloys_ni_mo_n10001_tc": 12.3,
      "high_nickel_n10001_td": 3.09
    },
    {
      "temp_c": 250,
      "high_nickel_alloys_n08031_and_tc": 15.9,
      "high_nickel_n08031_and_n08367_td": null,
      "high_nickel_alloys_ni_fe_cr_si_n08330_tc": 16.1,
      "high_nickel_ni_fe_cr_si_n08330_td": null,
      "high_nickel_alloys_n08354_tc": 16.4,
      "high_nickel_td": 3.89,
      "high_nickel_ni_fe_cr_n08800_n08801_n08810_n08811_tc": 15.5,
      "high_nickel_alloys_ni_fe_cr_n08800_n08801_n08810_n08811_td": 3.92,
      "high_nickel_ni_fe_cr_mo_cu_n08825_tc": 14.8,
      "high_nickel_alloys_ni_fe_cr_n08825_td": 3.41,
      "high_nickel_alloys_ni_mo_n10001_tc": 12.6,
      "high_nickel_n10001_td": 3.12
    },
    {
      "temp_c": 275,
      "high_nickel_alloys_n08031_and_tc": 16.3,
      "high_nickel_n08031_and_n08367_td": null,
      "high_nickel_alloys_ni_fe_cr_si_n08330_tc": 16.6,
      "high_nickel_ni_fe_cr_si_n08330_td": null,
      "high_nickel_alloys_n08354_tc": 16.9,
      "high_nickel_td": 3.97,
      "high_nickel_ni_fe_cr_n08800_n08801_n08810_n08811_tc": 16.0,
      "high_nickel_alloys_ni_fe_cr_n08800_n08801_n08810_n08811_td": 3.99,
      "high_nickel_ni_fe_cr_mo_cu_n08825_tc": 15.2,
      "high_nickel_alloys_ni_fe_cr_n08825_td": 3.42,
      "high_nickel_alloys_ni_mo_n10001_tc": 12.9,
      "high_nickel_n10001_td": 3.15
    },
    {
      "temp_c": 300,
      "high_nickel_alloys_n08031_and_tc": 16.8,
      "high_nickel_n08031_and_n08367_td": null,
      "high_nickel_alloys_ni_fe_cr_si_n08330_tc": 17.0,
      "high_nickel_ni_fe_cr_si_n08330_td": null,
      "high_nickel_alloys_n08354_tc": 17.4,
      "high_nickel_td": 4.05,
      "high_nickel_ni_fe_cr_n08800_n08801_n08810_n08811_tc": 16.4,
      "high_nickel_alloys_ni_fe_cr_n08800_n08801_n08810_n08811_td": 4.05,
      "high_nickel_ni_fe_cr_mo_cu_n08825_tc": 15.5,
      "high_nickel_alloys_ni_fe_cr_n08825_td": 3.44,
      "high_nickel_alloys_ni_mo_n10001_tc": 13.2,
      "high_nickel_n10001_td": 3.18
    },
    {
      "temp_c": 325,
      "high_nickel_alloys_n08031_and_tc": 17.2,
      "high_nickel_n08031_and_n08367_td": null,
      "high_nickel_alloys_ni_fe_cr_si_n08330_tc": 17.5,
      "high_nickel_ni_fe_cr_si_n08330_td": null,
      "high_nickel_alloys_n08354_tc": 17.9,
      "high_nickel_td": 4.13,
      "high_nickel_ni_fe_cr_n08800_n08801_n08810_n08811_tc": 16.7,
      "high_nickel_alloys_ni_fe_cr_n08800_n08801_n08810_n08811_td": 4.12,
      "high_nickel_ni_fe_cr_mo_cu_n08825_tc": 15.9,
      "high_nickel_alloys_ni_fe_cr_n08825_td": 3.44,
      "high_nickel_alloys_ni_mo_n10001_tc": 13.5,
      "high_nickel_n10001_td": 3.21
    },
    {
      "temp_c": 350,
      "high_nickel_alloys_n08031_and_tc": 17.6,
      "high_nickel_n08031_and_n08367_td": null,
      "high_nickel_alloys_ni_fe_cr_si_n08330_tc": 18.0,
      "high_nickel_ni_fe_cr_si_n08330_td": null,
      "high_nickel_alloys_n08354_tc": 18.3,
      "high_nickel_td": 4.19,
      "high_nickel_ni_fe_cr_n08800_n08801_n08810_n08811_tc": 17.1,
      "high_nickel_alloys_ni_fe_cr_n08800_n08801_n08810_n08811_td": 4.18,
      "high_nickel_ni_fe_cr_mo_cu_n08825_tc": 16.3,
      "high_nickel_alloys_ni_fe_cr_n08825_td": 3.44,
      "high_nickel_alloys_ni_mo_n10001_tc": 13.9,
      "high_nickel_n10001_td": 3.25
    },
    {
      "temp_c": 375,
      "high_nickel_alloys_n08031_and_tc": 18.0,
      "high_nickel_n08031_and_n08367_td": null,
      "high_nickel_alloys_ni_fe_cr_si_n08330_tc": 18.4,
      "high_nickel_ni_fe_cr_si_n08330_td": null,
      "high_nickel_alloys_n08354_tc": 18.8,
      "high_nickel_td": 4.25,
      "high_nickel_ni_fe_cr_n08800_n08801_n08810_n08811_tc": 17.5,
      "high_nickel_alloys_ni_fe_cr_n08800_n08801_n08810_n08811_td": 4.24,
      "high_nickel_ni_fe_cr_mo_cu_n08825_tc": 16.6,
      "high_nickel_alloys_ni_fe_cr_n08825_td": 3.44,
      "high_nickel_alloys_ni_mo_n10001_tc": 14.2,
      "high_nickel_n10001_td": 3.29
    },
    {
      "temp_c": 400,
      "high_nickel_alloys_n08031_and_tc": 18.4,
      "high_nickel_n08031_and_n08367_td": null,
      "high_nickel_alloys_ni_fe_cr_si_n08330_tc": 18.9,
      "high_nickel_ni_fe_cr_si_n08330_td": null,
      "high_nickel_alloys_n08354_tc": 19.2,
      "high_nickel_td": 4.3,
      "high_nickel_ni_fe_cr_n08800_n08801_n08810_n08811_tc": 17.9,
      "high_nickel_alloys_ni_fe_cr_n08800_n08801_n08810_n08811_td": 4.3,
      "high_nickel_ni_fe_cr_mo_cu_n08825_tc": 17.0,
      "high_nickel_alloys_ni_fe_cr_n08825_td": 3.44,
      "high_nickel_alloys_ni_mo_n10001_tc": 14.6,
      "high_nickel_n10001_td": 3.34
    },
    {
      "temp_c": 425,
      "high_nickel_alloys_n08031_and_tc": 18.9,
      "high_nickel_n08031_and_n08367_td": null,
      "high_nickel_alloys_ni_fe_cr_si_n08330_tc": 19.4,
      "high_nickel_ni_fe_cr_si_n08330_td": null,
      "high_nickel_alloys_n08354_tc": 19.6,
      "high_nickel_td": 4.35,
      "high_nickel_ni_fe_cr_n08800_n08801_n08810_n08811_tc": 18.3,
      "high_nickel_alloys_ni_fe_cr_n08800_n08801_n08810_n08811_td": 4.36,
      "high_nickel_ni_fe_cr_mo_cu_n08825_tc": 17.3,
      "high_nickel_alloys_ni_fe_cr_n08825_td": 3.43,
      "high_nickel_alloys_ni_mo_n10001_tc": 15.0,
      "high_nickel_n10001_td": 3.4
    },
    {
      "temp_c": 450,
      "high_nickel_alloys_n08031_and_tc": 19.3,
      "high_nickel_n08031_and_n08367_td": null,
      "high_nickel_alloys_ni_fe_cr_si_n08330_tc": 19.8,
      "high_nickel_ni_fe_cr_si_n08330_td": null,
      "high_nickel_alloys_n08354_tc": 19.9,
      "high_nickel_td": 4.38,
      "high_nickel_ni_fe_cr_n08800_n08801_n08810_n08811_tc": 18.7,
      "high_nickel_alloys_ni_fe_cr_n08800_n08801_n08810_n08811_td": 4.42,
      "high_nickel_ni_fe_cr_mo_cu_n08825_tc": 17.6,
      "high_nickel_alloys_ni_fe_cr_n08825_td": 3.42,
      "high_nickel_alloys_ni_mo_n10001_tc": 15.5,
      "high_nickel_n10001_td": 3.47
    },
    {
      "temp_c": 475,
      "high_nickel_alloys_n08031_and_tc": 19.7,
      "high_nickel_n08031_and_n08367_td": null,
      "high_nickel_alloys_ni_fe_cr_si_n08330_tc": 20.3,
      "high_nickel_ni_fe_cr_si_n08330_td": null,
      "high_nickel_alloys_n08354_tc": null,
      "high_nickel_td": null,
      "high_nickel_ni_fe_cr_n08800_n08801_n08810_n08811_tc": 19.1,
      "high_nickel_alloys_ni_fe_cr_n08800_n08801_n08810_n08811_td": 4.47,
      "high_nickel_ni_fe_cr_mo_cu_n08825_tc": 18.0,
      "high_nickel_alloys_ni_fe_cr_n08825_td": 3.41,
      "high_nickel_alloys_ni_mo_n10001_tc": 16.0,
      "high_nickel_n10001_td": 3.54
    },
    {
      "temp_c": 500,
      "high_nickel_alloys_n08031_and_tc": 20.2,
      "high_nickel_n08031_and_n08367_td": null,
      "high_nickel_alloys_ni_fe_cr_si_n08330_tc": 20.7,
      "high_nickel_ni_fe_cr_si_n08330_td": null,
      "high_nickel_alloys_n08354_tc": null,
      "high_nickel_td": null,
      "high_nickel_ni_fe_cr_n08800_n08801_n08810_n08811_tc": 19.4,
      "high_nickel_alloys_ni_fe_cr_n08800_n08801_n08810_n08811_td": 4.53,
      "high_nickel_ni_fe_cr_mo_cu_n08825_tc": 18.3,
      "high_nickel_alloys_ni_fe_cr_n08825_td": 3.38,
      "high_nickel_alloys_ni_mo_n10001_tc": 16.5,
      "high_nickel_n10001_td": 3.62
    },
    {
      "temp_c": 525,
      "high_nickel_alloys_n08031_and_tc": 20.6,
      "high_nickel_n08031_and_n08367_td": null,
      "high_nickel_alloys_ni_fe_cr_si_n08330_tc": 21.2,
      "high_nickel_ni_fe_cr_si_n08330_td": null,
      "high_nickel_alloys_n08354_tc": null,
      "high_nickel_td": null,
      "high_nickel_ni_fe_cr_n08800_n08801_n08810_n08811_tc": 19.8,
      "high_nickel_alloys_ni_fe_cr_n08800_n08801_n08810_n08811_td": 4.58,
      "high_nickel_ni_fe_cr_mo_cu_n08825_tc": 18.7,
      "high_nickel_alloys_ni_fe_cr_n08825_td": null,
      "high_nickel_alloys_ni_mo_n10001_tc": 17.0,
      "high_nickel_n10001_td": 3.71
    },
    {
      "temp_c": 550,
      "high_nickel_alloys_n08031_and_tc": 21.0,
      "high_nickel_n08031_and_n08367_td": null,
      "high_nickel_alloys_ni_fe_cr_si_n08330_tc": 21.7,
      "high_nickel_ni_fe_cr_si_n08330_td": null,
      "high_nickel_alloys_n08354_tc": null,
      "high_nickel_td": null,
      "high_nickel_ni_fe_cr_n08800_n08801_n08810_n08811_tc": 20.3,
      "high_nickel_alloys_ni_fe_cr_n08800_n08801_n08810_n08811_td": 4.63,
      "high_nickel_ni_fe_cr_mo_cu_n08825_tc": 19.0,
      "high_nickel_alloys_ni_fe_cr_n08825_td": null,
      "high_nickel_alloys_ni_mo_n10001_tc": 17.6,
      "high_nickel_n10001_td": 3.8
    },
    {
      "temp_c": 575,
      "high_nickel_alloys_n08031_and_tc": null,
      "high_nickel_n08031_and_n08367_td": null,
      "high_nickel_alloys_ni_fe_cr_si_n08330_tc": 22.1,
      "high_nickel_ni_fe_cr_si_n08330_td": null,
      "high_nickel_alloys_n08354_tc": null,
      "high_nickel_td": null,
      "high_nickel_ni_fe_cr_n08800_n08801_n08810_n08811_tc": 20.7,
      "high_nickel_alloys_ni_fe_cr_n08800_n08801_n08810_n08811_td": 4.68,
      "high_nickel_ni_fe_cr_mo_cu_n08825_tc": 19.4,
      "high_nickel_alloys_ni_fe_cr_n08825_td": null,
      "high_nickel_alloys_ni_mo_n10001_tc": 18.2,
      "high_nickel_n10001_td": 3.89
    },
    {
      "temp_c": 600,
      "high_nickel_alloys_n08031_and_tc": null,
      "high_nickel_n08031_and_n08367_td": null,
      "high_nickel_alloys_ni_fe_cr_si_n08330_tc": 22.6,
      "high_nickel_ni_fe_cr_si_n08330_td": null,
      "high_nickel_alloys_n08354_tc": null,
      "high_nickel_td": null,
      "high_nickel_ni_fe_cr_n08800_n08801_n08810_n08811_tc": 21.1,
      "high_nickel_alloys_ni_fe_cr_n08800_n08801_n08810_n08811_td": 4.73,
      "high_nickel_ni_fe_cr_mo_cu_n08825_tc": 19.7,
      "high_nickel_alloys_ni_fe_cr_n08825_td": null,
      "high_nickel_alloys_ni_mo_n10001_tc": null,
      "high_nickel_n10001_td": null
    },
    {
      "temp_c": 625,
      "high_nickel_alloys_n08031_and_tc": null,
      "high_nickel_n08031_and_n08367_td": null,
      "high_nickel_alloys_ni_fe_cr_si_n08330_tc": 23.0,
      "high_nickel_ni_fe_cr_si_n08330_td": null,
      "high_nickel_alloys_n08354_tc": null,
      "high_nickel_td": null,
      "high_nickel_ni_fe_cr_n08800_n08801_n08810_n08811_tc": 21.5,
      "high_nickel_alloys_ni_fe_cr_n08800_n08801_n08810_n08811_td": 4.78,
      "high_nickel_ni_fe_cr_mo_cu_n08825_tc": 20.1,
      "high_nickel_alloys_ni_fe_cr_n08825_td": null,
      "high_nickel_alloys_ni_mo_n10001_tc": null,
      "high_nickel_n10001_td": null
    },
    {
      "temp_c": 650,
      "high_nickel_alloys_n08031_and_tc": null,
      "high_nickel_n08031_and_n08367_td": null,
      "high_nickel_alloys_ni_fe_cr_si_n08330_tc": null,
      "high_nickel_ni_fe_cr_si_n08330_td": null,
      "high_nickel_alloys_n08354_tc": null,
      "high_nickel_td": null,
      "high_nickel_ni_fe_cr_n08800_n08801_n08810_n08811_tc": 22.0,
      "high_nickel_alloys_ni_fe_cr_n08800_n08801_n08810_n08811_td": 4.82,
      "high_nickel_ni_fe_cr_mo_cu_n08825_tc": 20.5,
      "high_nickel_alloys_ni_fe_cr_n08825_td": null,
      "high_nickel_alloys_ni_mo_n10001_tc": null,
      "high_nickel_n10001_td": null
    },
    {
      "temp_c": 675,
      "high_nickel_alloys_n08031_and_tc": null,
      "high_nickel_n08031_and_n08367_td": null,
      "high_nickel_alloys_ni_fe_cr_si_n08330_tc": null,
      "high_nickel_ni_fe_cr_si_n08330_td": null,
      "high_nickel_alloys_n08354_tc": null,
      "high_nickel_td": null,
      "high_nickel_ni_fe_cr_n08800_n08801_n08810_n08811_tc": 22.4,
      "high_nickel_alloys_ni_fe_cr_n08800_n08801_n08810_n08811_td": 4.87,
      "high_nickel_ni_fe_cr_mo_cu_n08825_tc": 20.9,
      "high_nickel_alloys_ni_fe_cr_n08825_td": null,
      "high_nickel_alloys_ni_mo_n10001_tc": null,
      "high_nickel_n10001_td": null
    },
    {
      "temp_c": 700,
      "high_nickel_alloys_n08031_and_tc": null,
      "high_nickel_n08031_and_n08367_td": null,
      "high_nickel_alloys_ni_fe_cr_si_n08330_tc": null,
      "high_nickel_ni_fe_cr_si_n08330_td": null,
      "high_nickel_alloys_n08354_tc": null,
      "high_nickel_td": null,
      "high_nickel_ni_fe_cr_n08800_n08801_n08810_n08811_tc": 22.9,
      "high_nickel_alloys_ni_fe_cr_n08800_n08801_n08810_n08811_td": 4.91,
      "high_nickel_ni_fe_cr_mo_cu_n08825_tc": 21.4,
      "high_nickel_alloys_ni_fe_cr_n08825_td": null,
      "high_nickel_alloys_ni_mo_n10001_tc": null,
      "high_nickel_n10001_td": null
    },
    {
      "temp_c": 725,
      "high_nickel_alloys_n08031_and_tc": null,
      "high_nickel_n08031_and_n08367_td": null,
      "high_nickel_alloys_ni_fe_cr_si_n08330_tc": null,
      "high_nickel_ni_fe_cr_si_n08330_td": null,
      "high_nickel_alloys_n08354_tc": null,
      "high_nickel_td": null,
      "high_nickel_ni_fe_cr_n08800_n08801_n08810_n08811_tc": 23.3,
      "high_nickel_alloys_ni_fe_cr_n08800_n08801_n08810_n08811_td": 4.96,
      "high_nickel_ni_fe_cr_mo_cu_n08825_tc": 21.8,
      "high_nickel_alloys_ni_fe_cr_n08825_td": null,
      "high_nickel_alloys_ni_mo_n10001_tc": null,
      "high_nickel_n10001_td": null
    },
    {
      "temp_c": 750,
      "high_nickel_alloys_n08031_and_tc": null,
      "high_nickel_n08031_and_n08367_td": null,
      "high_nickel_alloys_ni_fe_cr_si_n08330_tc": null,
      "high_nickel_ni_fe_cr_si_n08330_td": null,
      "high_nickel_alloys_n08354_tc": null,
      "high_nickel_td": null,
      "high_nickel_ni_fe_cr_n08800_n08801_n08810_n08811_tc": 23.8,
      "high_nickel_alloys_ni_fe_cr_n08800_n08801_n08810_n08811_td": 5.0,
      "high_nickel_ni_fe_cr_mo_cu_n08825_tc": 22.3,
      "high_nickel_alloys_ni_fe_cr_n08825_td": null,
      "high_nickel_alloys_ni_mo_n10001_tc": null,
      "high_nickel_n10001_td": null
    },
    {
      "temp_c": 775,
      "high_nickel_alloys_n08031_and_tc": null,
      "high_nickel_n08031_and_n08367_td": null,
      "high_nickel_alloys_ni_fe_cr_si_n08330_tc": null,
      "high_nickel_ni_fe_cr_si_n08330_td": null,
      "high_nickel_alloys_n08354_tc": null,
      "high_nickel_td": null,
      "high_nickel_ni_fe_cr_n08800_n08801_n08810_n08811_tc": null,
      "high_nickel_alloys_ni_fe_cr_n08800_n08801_n08810_n08811_td": null,
      "high_nickel_ni_fe_cr_mo_cu_n08825_tc": null,
      "high_nickel_alloys_ni_fe_cr_n08825_td": null,
      "high_nickel_alloys_ni_mo_n10001_tc": null,
      "high_nickel_n10001_td": null
    },
    {
      "temp_c": 800,
      "high_nickel_alloys_n08031_and_tc": null,
      "high_nickel_n08031_and_n08367_td": null,
      "high_nickel_alloys_ni_fe_cr_si_n08330_tc": null,
      "high_nickel_ni_fe_cr_si_n08330_td": null,
      "high_nickel_alloys_n08354_tc": null,
      "high_nickel_td": null,
      "high_nickel_ni_fe_cr_n08800_n08801_n08810_n08811_tc": null,
      "high_nickel_alloys_ni_fe_cr_n08800_n08801_n08810_n08811_td": null,
      "high_nickel_ni_fe_cr_mo_cu_n08825_tc": null,
      "high_nickel_alloys_ni_fe_cr_n08825_td": null,
      "high_nickel_alloys_ni_mo_n10001_tc": null,
      "high_nickel_n10001_td": null
    },
    {
      "temp_c": 825,
      "high_nickel_alloys_n08031_and_tc": null,
      "high_nickel_n08031_and_n08367_td": null,
      "high_nickel_alloys_ni_fe_cr_si_n08330_tc": null,
