Repository: danivelas0/asme-pcc

File: resources/bpvc_ii_d_metric_2025/table_u.json (part 4 of 61)
    "Size/Thickness, mm",
    "Min. Tensile Strength, MPa"
  ],
  "columns_values": [
        "850": null,
        "875": null,
        "900": null
      }
    },
    {
      "block": 3,
      "line_no": 34,
      "nominal_composition": null,
      "product_form": "Plate",
      "spec_no": "SA–662",
      "type_grade": "B",
      "alloy_desig_uns_no": "K02203",
      "class_condition_temper": null,
      "size_thickness_mm": null,
      "min_tensile_strength_mpa": 450,
      "values": {
        "40": 448,
        "100": 448,
        "150": 448,
        "200": 448,
        "250": 448,
        "300": 448,
        "325": 448,
        "350": 448,
        "375": 448,
        "400": 442,
        "425": 414,
        "450": 381,
        "475": 345,
        "500": 308,
        "525": 274,
        "550": null,
        "575": null,
        "600": null,
        "625": null,
        "650": null,
        "675": null,
        "700": null,
        "725": null,
        "750": null,
        "775": null,
        "800": null,
        "825": null,
        "850": null,
        "875": null,
        "900": null
      }
    },
    {
      "block": 3,
      "line_no": 35,
      "nominal_composition": null,
      "product_form": "Plate",
      "spec_no": "SA–537",
      "type_grade": null,
      "alloy_desig_uns_no": "K12437",
      "class_condition_temper": 1,
      "size_thickness_mm": "65 < t ≤100",
      "min_tensile_strength_mpa": 450,
      "values": {
        "40": 448,
        "100": 448,
        "150": 448,
        "200": 448,
        "250": 448,
        "300": 448,
        "325": 448,
        "350": 448,
        "375": 448,
        "400": 442,
        "425": 414,
        "450": 381,
        "475": 345,
        "500": 308,
        "525": 274,
        "550": null,
        "575": null,
        "600": null,
        "625": null,
        "650": null,
        "675": null,
        "700": null,
        "725": null,
        "750": null,
        "775": null,
        "800": null,
        "825": null,
        "850": null,
        "875": null,
        "900": null
      }
    },
    {
      "block": 3,
      "line_no": 36,
      "nominal_composition": null,
      "product_form": "Wld. pipe",
      "spec_no": "SA–691",
      "type_grade": "CMSH–70",
      "alloy_desig_uns_no": "K12437",
      "class_condition_temper": null,
      "size_thickness_mm": "65 < t ≤100",
      "min_tensile_strength_mpa": 450,
      "values": {
        "40": 448,
        "100": 448,
        "150": 448,
        "200": 448,
        "250": 448,
        "300": 448,
        "325": 448,
        "350": 448,
        "375": 448,
        "400": 442,
        "425": 414,
        "450": 381,
        "475": 345,
        "500": 308,
        "525": 274,
        "550": null,
        "575": null,
        "600": null,
        "625": null,
        "650": null,
        "675": null,
        "700": null,
        "725": null,
        "750": null,
        "775": null,
        "800": null,
        "825": null,
        "850": null,
        "875": null,
        "900": null
      }
    },
    {
      "block": 3,
      "line_no": 37,
      "nominal_composition": null,
      "product_form": "Plate, bar",
      "spec_no": "SA/CSA–G40.21",
      "type_grade": "44W",
      "alloy_desig_uns_no": null,
      "class_condition_temper": null,
      "size_thickness_mm": "t ≤200",
      "min_tensile_strength_mpa": 450,
      "values": {
        "40": 448,
        "100": 448,
        "150": 448,
        "200": 448,
        "250": 448,
        "300": 448,
        "325": 448,
        "350": 448,
        "375": 448,
        "400": 441,
        "425": 414,
        "450": 382,
        "475": 346,
        "500": 309,
        "525": 274,
        "550": null,
        "575": null,
        "600": null,
        "625": null,
        "650": null,
        "675": null,
        "700": null,
        "725": null,
        "750": null,
        "775": null,
        "800": null,
        "825": null,
        "850": null,
        "875": null,
        "900": null
      }
    },
    {
      "block": 3,
      "line_no": 38,
      "nominal_composition": null,
      "product_form": "Plate, bar",
      "spec_no": "SA/CSA–G40.21",
      "type_grade": "50W",
      "alloy_desig_uns_no": null,
      "class_condition_temper": null,
      "size_thickness_mm": "t ≤150",
      "min_tensile_strength_mpa": 450,
      "values": {
        "40": 448,
        "100": 448,
        "150": 448,
        "200": 448,
        "250": 448,
        "300": 448,
        "325": 448,
        "350": 448,
        "375": 448,
        "400": 441,
        "425": 414,
        "450": 382,
        "475": 346,
        "500": 309,
        "525": 274,
        "550": null,
        "575": null,
        "600": null,
        "625": null,
        "650": null,
        "675": null,
        "700": null,
        "725": null,
        "750": null,
        "775": null,
        "800": null,
        "825": null,
        "850": null,
        "875": null,
        "900": null
      }
    },
    {
      "block": 3,
      "line_no": 39,
      "nominal_composition": null,
      "product_form": "Plate, sheet, bar",
      "spec_no": "SA–572",
      "type_grade": 50,
      "alloy_desig_uns_no": null,
      "class_condition_temper": null,
      "size_thickness_mm": "t ≤100",
      "min_tensile_strength_mpa": 450,
      "values": {
        "40": 452,
        "100": 448,
        "150": 448,
        "200": 448,
        "250": 448,
        "300": 448,
        "325": 448,
        "350": 448,
        "375": null,
        "400": null,
        "425": null,
        "450": null,
        "475": null,
        "500": null,
        "525": null,
        "550": null,
        "575": null,
        "600": null,
        "625": null,
        "650": null,
        "675": null,
        "700": null,
        "725": null,
        "750": null,
        "775": null,
        "800": null,
        "825": null,
        "850": null,
        "875": null,
        "900": null
      }
    },
    {
      "block": 3,
      "line_no": 40,
      "nominal_composition": null,
      "product_form": "Round bar",
      "spec_no": "SA–572",
      "type_grade": 50,
      "alloy_desig_uns_no": null,
      "class_condition_temper": null,
      "size_thickness_mm": "t ≤275",
      "min_tensile_strength_mpa": 450,
      "values": {
        "40": 452,
        "100": 448,
        "150": 448,
        "200": 448,
        "250": 448,
        "300": 448,
        "325": 448,
        "350": 448,
        "375": null,
        "400": null,
        "425": null,
        "450": null,
        "475": null,
        "500": null,
        "525": null,
        "550": null,
        "575": null,
        "600": null,
        "625": null,
        "650": null,
        "675": null,
        "700": null,
        "725": null,
        "750": null,
        "775": null,
        "800": null,
        "825": null,
        "850": null,
        "875": null,
        "900": null
      }
    },
    {
      "block": 3,
      "line_no": 41,
      "nominal_composition": null,
      "product_form": "Sheet, strip",
      "spec_no": "SA–1011",
      "type_grade": 50,
      "alloy_desig_uns_no": "SS",
      "class_condition_temper": null,
      "size_thickness_mm": "t ≤6",
      "min_tensile_strength_mpa": 450,
      "values": {
        "40": 452,
        "100": 448,
        "150": 448,
        "200": 448,
        "250": 448,
        "300": 448,
        "325": 448,
        "350": 448,
        "375": null,
        "400": null,
        "425": null,
        "450": null,
        "475": null,
        "500": null,
        "525": null,
        "550": null,
        "575": null,
        "600": null,
        "625": null,
        "650": null,
        "675": null,
        "700": null,
        "725": null,
        "750": null,
        "775": null,
        "800": null,
        "825": null,
        "850": null,
        "875": null,
        "900": null
      }
    },
    {
      "block": 3,
      "line_no": 42,
      "nominal_composition": null,
      "product_form": "Sheet, strip",
      "spec_no": "SA–1011",
      "type_grade": 50,
      "alloy_desig_uns_no": "HSLAS",
      "class_condition_temper": 1,
      "size_thickness_mm": null,
      "min_tensile_strength_mpa": 450,
      "values": {
        "40": 452,
        "100": 448,
        "150": 448,
        "200": 448,
        "250": 448,
        "300": 448,
        "325": 448,
        "350": 448,
        "375": null,
        "400": null,
        "425": null,
        "450": null,
        "475": null,
        "500": null,
        "525": null,
        "550": null,
        "575": null,
        "600": null,
        "625": null,
        "650": null,
        "675": null,
        "700": null,
        "725": null,
        "750": null,
        "775": null,
        "800": null,
        "825": null,
        "850": null,
        "875": null,
        "900": null
      }
    },
    {
      "block": 3,
      "line_no": 43,
      "nominal_composition": null,
      "product_form": "Bolting",
      "spec_no": "SA–311",
      "type_grade": 1018,
      "alloy_desig_uns_no": "G10180",
      "class_condition_temper": "A",
      "size_thickness_mm": "20 < t ≤30",
      "min_tensile_strength_mpa": 450,
      "values": {
        "40": 448,
        "100": 448,
        "150": 448,
        "200": 448,
        "250": 448,
        "300": 448,
        "325": 448,
        "350": 448,
        "375": 448,
        "400": 442,
        "425": 434,
        "450": 381,
        "475": 345,
        "500": 309,
        "525": 274,
        "550": null,
        "575": null,
        "600": null,
        "625": null,
        "650": null,
        "675": null,
        "700": null,
        "725": null,
        "750": null,
        "775": null,
        "800": null,
        "825": null,
        "850": null,
        "875": null,
        "900": null
      }
    },
    {
      "block": 3,
      "line_no": 44,
      "nominal_composition": null,
      "product_form": "Sheet, strip",
      "spec_no": "SA–1011",
      "type_grade": 55,
      "alloy_desig_uns_no": "HSLAS",
      "class_condition_temper": 2,
      "size_thickness_mm": null,
      "min_tensile_strength_mpa": 450,
      "values": {
        "40": 452,
        "100": 448,
        "150": 448,
        "200": 448,
        "250": 448,
        "300": 448,
        "325": 448,
        "350": 448,
        "375": null,
        "400": null,
        "425": null,
        "450": null,
        "475": null,
        "500": null,
        "525": null,
        "550": null,
        "575": null,
        "600": null,
        "625": null,
        "650": null,
        "675": null,
        "700": null,
        "725": null,
        "750": null,
        "775": null,
        "800": null,
        "825": null,
        "850": null,
        "875": null,
        "900": null
      }
    },
    {
      "block": 3,
      "line_no": 45,
      "nominal_composition": null,
      "product_form": "Plate",
      "spec_no": "SA/AS 1548",
      "type_grade": "PT460",
      "alloy_desig_uns_no": null,
      "class_condition_temper": null,
      "size_thickness_mm": "≤150",
      "min_tensile_strength_mpa": 460,
      "values": {
        "40": 458,
        "100": 458,
        "150": 458,
        "200": 458,
        "250": 458,
        "300": 458,
        "325": 458,
        "350": 458,
        "375": 458,
        "400": 452,
        "425": 424,
        "450": 389,
        "475": 353,
        "500": 315,
        "525": 281,
        "550": null,
        "575": null,
        "600": null,
        "625": null,
        "650": null,
        "675": null,
        "700": null,
        "725": null,
        "750": null,
        "775": null,
        "800": null,
        "825": null,
        "850": null,
        "875": null,
        "900": null
      }
    },
    {
      "block": 4,
      "line_no": 1,
      "nominal_composition": null,
      "product_form": "Plate",
      "spec_no": "SA/EN 10028–2",
      "type_grade": "P295GH",
      "alloy_desig_uns_no": null,
      "class_condition_temper": null,
      "size_thickness_mm": "≤100",
      "min_tensile_strength_mpa": 460,
      "values": {
        "40": 458,
        "100": 458,
        "150": 458,
        "200": 458,
        "250": 458,
        "300": 458,
        "325": 458,
        "350": 458,
        "375": 458,
        "400": 452,
        "425": 424,
        "450": 389,
        "475": 353,
        "500": 315,
        "525": 281,
        "550": null,
        "575": null,
        "600": null,
        "625": null,
        "650": null,
        "675": null,
        "700": null,
        "725": null,
        "750": null,
        "775": null,
        "800": null,
        "825": null,
        "850": null,
        "875": null,
        "900": null
      }
    },
    {
      "block": 4,
      "line_no": 2,
      "nominal_composition": null,
      "product_form": "Forgings",
      "spec_no": "SA/EN 10222–2",
      "type_grade": "P280GH",
      "alloy_desig_uns_no": null,
      "class_condition_temper": "N, NT, or QT",
      "size_thickness_mm": "t ≤160",
      "min_tensile_strength_mpa": 460,
      "values": {
        "40": 460,
        "100": 460,
        "150": 460,
        "200": 460,
        "250": 460,
        "300": 460,
        "325": 460,
        "350": 460,
        "375": 460,
        "400": 452,
        "425": 424,
        "450": 391,
        "475": 354,
        "500": 316,
        "525": 279,
        "550": null,
        "575": null,
        "600": null,
        "625": null,
        "650": null,
        "675": null,
        "700": null,
        "725": null,
        "750": null,
        "775": null,
        "800": null,
        "825": null,
        "850": null,
        "875": null,
        "900": null
      }
    },
    {
      "block": 4,
      "line_no": 3,
      "nominal_composition": null,
      "product_form": "Plate",
      "spec_no": "SA/EN 10028–2",
      "type_grade": "P355GH",
      "alloy_desig_uns_no": null,
      "class_condition_temper": null,
      "size_thickness_mm": "150 < t ≤250",
      "min_tensile_strength_mpa": 470,
      "values": {
        "40": 470,
        "100": 470,
        "150": 470,
        "200": 470,
        "250": 470,
        "300": 470,
        "325": 470,
        "350": 470,
        "375": 470,
        "400": 451,
        "425": 430,
        "450": 402,
        "475": 368,
        "500": 327,
        "525": 283,
        "550": null,
        "575": null,
        "600": null,
        "625": null,
        "650": null,
        "675": null,
        "700": null,
        "725": null,
        "750": null,
        "775": null,
        "800": null,
        "825": null,
        "850": null,
        "875": null,
        "900": null
      }
    },
    {
      "block": 4,
      "line_no": 4,
      "nominal_composition": null,
      "product_form": "Plate",
      "spec_no": "SA/GB 713",
      "type_grade": "Q345R",
      "alloy_desig_uns_no": null,
      "class_condition_temper": null,
      "size_thickness_mm": "150 < t ≤250",
      "min_tensile_strength_mpa": 470,
      "values": {
        "40": 470,
        "100": 470,
        "150": 470,
        "200": 470,
        "250": 470,
        "300": 470,
        "325": 470,
        "350": 470,
        "375": 470,
        "400": 463,
        "425": 433,
        "450": 399,
        "475": 361,
        "500": 322,
        "525": 286,
        "550": null,
        "575": null,
        "600": null,
        "625": null,
        "650": null,
        "675": null,
        "700": null,
        "725": null,
        "750": null,
        "775": null,
        "800": null,
        "825": null,
        "850": null,
        "875": null,
        "900": null
      }
    },
    {
      "block": 4,
      "line_no": 5,
      "nominal_composition": null,
      "product_form": "Plate",
      "spec_no": "SA/EN 10025–2",
      "type_grade": "S355J2+N",
      "alloy_desig_uns_no": null,
      "class_condition_temper": null,
      "size_thickness_mm": "3 ≤t ≤80",
      "min_tensile_strength_mpa": 470,
      "values": {
        "40": 470,
        "100": null,
        "150": null,
        "200": null,
        "250": null,
        "300": null,
        "325": null,
        "350": null,
        "375": null,
        "400": null,
        "425": null,
        "450": null,
        "475": null,
        "500": null,
        "525": null,
        "550": null,
        "575": null,
        "600": null,
        "625": null,
        "650": null,
        "675": null,
        "700": null,
        "725": null,
        "750": null,
        "775": null,
        "800": null,
        "825": null,
        "850": null,
        "875": null,
        "900": null
      }
    },
    {
      "block": 4,
      "line_no": 6,
      "nominal_composition": null,
      "product_form": "Plate",
      "spec_no": "SA/EN 10028–2",
      "type_grade": "P355GH",
      "alloy_desig_uns_no": null,
      "class_condition_temper": null,
      "size_thickness_mm": "100 < t ≤150",
      "min_tensile_strength_mpa": 480,
      "values": {
        "40": 480,
        "100": 480,
        "150": 480,
        "200": 480,
        "250": 480,
        "300": 480,
        "325": 480,
        "350": 480,
        "375": 480,
        "400": 461,
        "425": 439,
        "450": 411,
        "475": 376,
        "500": 334,
        "525": 289,
        "550": null,
        "575": null,
        "600": null,
        "625": null,
        "650": null,
        "675": null,
        "700": null,
        "725": null,
        "750": null,
        "775": null,
        "800": null,
        "825": null,
        "850": null,
        "875": null,
        "900": null
      }
    },
    {
      "block": 4,
      "line_no": 7,
      "nominal_composition": null,
      "product_form": "Plate",
      "spec_no": "SA/GB 713",
      "type_grade": "Q345R",
      "alloy_desig_uns_no": null,
      "class_condition_temper": null,
      "size_thickness_mm": "100 < t ≤150",
      "min_tensile_strength_mpa": 480,
      "values": {
        "40": 480,
        "100": 480,
        "150": 480,
        "200": 480,
        "250": 480,
        "300": 480,
        "325": 480,
        "350": 480,
        "375": 480,
        "400": 473,
        "425": 443,
        "450": 407,
        "475": 368,
        "500": 329,
        "525": 293,
        "550": null,
        "575": null,
        "600": null,
        "625": null,
        "650": null,
        "675": null,
        "700": null,
        "725": null,
        "750": null,
        "775": null,
        "800": null,
        "825": null,
        "850": null,
        "875": null,
        "900": null
      }
    },
    {
      "block": 4,
      "line_no": 8,
      "nominal_composition": null,
      "product_form": "Plate",
      "spec_no": "SA–455",
      "type_grade": null,
      "alloy_desig_uns_no": "K03300",
      "class_condition_temper": null,
      "size_thickness_mm": "15 < t ≤20",
      "min_tensile_strength_mpa": 485,
      "values": {
        "40": 483,
        "100": 483,
        "150": 483,
        "200": 483,
        "250": 483,
        "300": 483,
        "325": 483,
        "350": 483,
        "375": 483,
        "400": 476,
        "425": 446,
        "450": 411,
        "475": 372,
        "500": 332,
        "525": 296,
        "550": null,
        "575": null,
        "600": null,
        "625": null,
        "650": null,
        "675": null,
        "700": null,
        "725": null,
        "750": null,
        "775": null,
        "800": null,
        "825": null,
        "850": null,
        "875": null,
        "900": null
      }
    },
    {
      "block": 4,
      "line_no": 9,
      "nominal_composition": null,
      "product_form": "Bar",
      "spec_no": "SA–675",
      "type_grade": 70,
      "alloy_desig_uns_no": null,
      "class_condition_temper": null,
      "size_thickness_mm": null,
      "min_tensile_strength_mpa": 485,
      "values": {
        "40": 483,
        "100": 483,
        "150": 483,
        "200": 483,
        "250": 483,
        "300": 483,
        "325": 483,
        "350": 483,
        "375": 483,
        "400": 476,
        "425": 446,
        "450": 411,
        "475": 372,
        "500": 332,
        "525": 296,
        "550": null,
        "575": null,
        "600": null,
        "625": null,
        "650": null,
        "675": null,
        "700": null,
        "725": null,
        "750": null,
        "775": null,
        "800": null,
        "825": null,
        "850": null,
        "875": null,
        "900": null
      }
    },
    {
      "block": 4,
      "line_no": 10,
      "nominal_composition": null,
      "product_form": "Forgings",
      "spec_no": "SA–105",
      "type_grade": null,
      "alloy_desig_uns_no": "K03504",
      "class_condition_temper": null,
      "size_thickness_mm": null,
      "min_tensile_strength_mpa": 485,
      "values": {
        "40": 483,
        "100": 483,
        "150": 483,
        "200": 483,
        "250": 483,
        "300": 483,
        "325": 483,
        "350": 483,
        "375": 483,
        "400": 476,
        "425": 446,
        "450": 411,
        "475": 372,
        "500": 332,
        "525": 296,
        "550": null,
        "575": null,
        "600": null,
        "625": null,
        "650": null,
        "675": null,
        "700": null,
        "725": null,
        "750": null,
        "775": null,
        "800": null,
        "825": null,
        "850": null,
        "875": null,
        "900": null
      }
    },
    {
      "block": 4,
      "line_no": 11,
      "nominal_composition": null,
      "product_form": "Forgings",
      "spec_no": "SA–181",
      "type_grade": null,
      "alloy_desig_uns_no": "K03502",
      "class_condition_temper": 70,
      "size_thickness_mm": null,
      "min_tensile_strength_mpa": 485,
      "values": {
        "40": 483,
        "100": 483,
        "150": 483,
        "200": 483,
        "250": 483,
        "300": 483,
        "325": 483,
        "350": 483,
        "375": 483,
        "400": 476,
        "425": 446,
        "450": 411,
        "475": 372,
        "500": 332,
        "525": 296,
        "550": null,
        "575": null,
        "600": null,
        "625": null,
        "650": null,
        "675": null,
        "700": null,
        "725": null,
        "750": null,
        "775": null,
        "800": null,
        "825": null,
        "850": null,
        "875": null,
        "900": null
      }
    },
    {
      "block": 4,
      "line_no": 12,
      "nominal_composition": null,
      "product_form": "Castings",
      "spec_no": "SA–216",
      "type_grade": "WCB",
      "alloy_desig_uns_no": "J03002",
      "class_condition_temper": null,
      "size_thickness_mm": null,
      "min_tensile_strength_mpa": 485,
      "values": {
        "40": 483,
        "100": 483,
        "150": 483,
        "200": 483,
        "250": 483,
        "300": 483,
        "325": 483,
        "350": 483,
        "375": 483,
        "400": 476,
        "425": 446,
        "450": 411,
        "475": 372,
        "500": 332,
        "525": 296,
        "550": null,
        "575": null,
        "600": null,
        "625": null,
        "650": null,
        "675": null,
        "700": null,
        "725": null,
        "750": null,
        "775": null,
        "800": null,
        "825": null,
        "850": null,
        "875": null,
        "900": null
      }
    },
    {
      "block": 4,
      "line_no": 13,
      "nominal_composition": null,
      "product_form": "Forgings",
      "spec_no": "SA–266",
      "type_grade": 2,
      "alloy_desig_uns_no": "K03506",
      "class_condition_temper": null,
      "size_thickness_mm": null,
      "min_tensile_strength_mpa": 485,
      "values": {
        "40": 483,
        "100": 483,
        "150": 483,
        "200": 483,
        "250": 483,
        "300": 483,
        "325": 483,
        "350": 483,
        "375": 483,
        "400": 476,
        "425": 446,
        "450": 411,
        "475": 372,
        "500": 332,
        "525": 296,
        "550": null,
        "575": null,
        "600": null,
        "625": null,
        "650": null,
        "675": null,
        "700": null,
        "725": null,
        "750": null,
        "775": null,
        "800": null,
        "825": null,
        "850": null,
        "875": null,
        "900": null
      }
    },
    {
      "block": 4,
      "line_no": 14,
      "nominal_composition": null,
      "product_form": "Forgings",
      "spec_no": "SA–266",
      "type_grade": 4,
      "alloy_desig_uns_no": "K03017",
      "class_condition_temper": null,
      "size_thickness_mm": null,
      "min_tensile_strength_mpa": 485,
      "values": {
        "40": 483,
        "100": 483,
        "150": 483,
        "200": 483,
        "250": 483,
        "300": 483,
        "325": 483,
        "350": 483,
        "375": 483,
        "400": 476,
        "425": 446,
        "450": 411,
        "475": 372,
        "500": 332,
        "525": 296,
        "550": null,
        "575": null,
        "600": null,
        "625": null,
        "650": null,
        "675": null,
        "700": null,
        "725": null,
        "750": null,
        "775": null,
        "800": null,
        "825": null,
        "850": null,
        "875": null,
        "900": null
      }
    },
    {
      "block": 4,
      "line_no": 15,
      "nominal_composition": null,
      "product_form": "Forgings",
      "spec_no": "SA–350",
      "type_grade": "LF2",
      "alloy_desig_uns_no": "K03011",
      "class_condition_temper": null,
      "size_thickness_mm": null,
      "min_tensile_strength_mpa": 485,
      "values": {
        "40": 483,
        "100": 483,
        "150": 483,
        "200": 483,
        "250": 483,
        "300": 483,
        "325": 483,
        "350": 483,
        "375": 483,
        "400": 476,
        "425": 446,
        "450": 411,
        "475": 372,
        "500": 332,
        "525": 296,
        "550": null,
        "575": null,
        "600": null,
        "625": null,
        "650": null,
        "675": null,
        "700": null,
        "725": null,
        "750": null,
        "775": null,
        "800": null,
        "825": null,
        "850": null,
        "875": null,
        "900": null
      }
    },
    {
      "block": 4,
      "line_no": 16,
      "nominal_composition": null,
      "product_form": "Forgings",
      "spec_no": "SA–508",
      "type_grade": 1,
      "alloy_desig_uns_no": "K13502",
      "class_condition_temper": null,
      "size_thickness_mm": null,
      "min_tensile_strength_mpa": 485,
      "values": {
        "40": 483,
        "100": 483,
        "150": 483,
        "200": 483,
        "250": 483,
        "300": 483,
        "325": 483,
        "350": 483,
        "375": 483,
        "400": 476,
        "425": 446,
        "450": 411,
        "475": 372,
        "500": 332,
        "525": 296,
        "550": null,
        "575": null,
        "600": null,
        "625": null,
        "650": null,
        "675": null,
        "700": null,
        "725": null,
        "750": null,
        "775": null,
        "800": null,
        "825": null,
        "850": null,
        "875": null,
        "900": null
      }
    },
    {
      "block": 4,
      "line_no": 17,
      "nominal_composition": null,
      "product_form": "Forgings",
      "spec_no": "SA–508",
      "type_grade": "1A",
      "alloy_desig_uns_no": "K13502",
      "class_condition_temper": null,
      "size_thickness_mm": null,
      "min_tensile_strength_mpa": 485,
      "values": {
        "40": 483,
        "100": 483,
        "150": 483,
        "200": 483,
        "250": 483,
        "300": 483,
        "325": 483,
        "350": 483,
        "375": 483,
        "400": 476,
        "425": 446,
        "450": 411,
        "475": 372,
        "500": 332,
        "525": 296,
        "550": null,
        "575": null,
        "600": null,
        "625": null,
        "650": null,
        "675": null,
        "700": null,
        "725": null,
        "750": null,
        "775": null,
        "800": null,
        "825": null,
        "850": null,
        "875": null,
        "900": null
      }
    },
    {
      "block": 4,
      "line_no": 18,
      "nominal_composition": null,
      "product_form": "Forgings",
      "spec_no": "SA–541",
      "type_grade": 1,
      "alloy_desig_uns_no": "K03506",
      "class_condition_temper": null,
      "size_thickness_mm": null,
      "min_tensile_strength_mpa": 485,
      "values": {
        "40": 483,
        "100": 483,
        "150": 483,
        "200": 483,
        "250": 483,
        "300": 483,
        "325": 483,
        "350": 483,
        "375": 483,
        "400": 476,
        "425": 446,
        "450": 411,
        "475": 372,
        "500": 332,
        "525": 296,
        "550": null,
        "575": null,
        "600": null,
        "625": null,
        "650": null,
        "675": null,
        "700": null,
        "725": null,
        "750": null,
        "775": null,
        "800": null,
        "825": null,
        "850": null,
        "875": null,
        "900": null
      }
    },
    {
      "block": 4,
      "line_no": 19,
      "nominal_composition": null,
      "product_form": "Forgings",
      "spec_no": "SA–541",
      "type_grade": "1A",
      "alloy_desig_uns_no": "K03020",
      "class_condition_temper": null,
      "size_thickness_mm": null,
      "min_tensile_strength_mpa": 485,
      "values": {
        "40": 483,
        "100": 483,
        "150": 483,
        "200": 483,
        "250": 483,
        "300": 483,
        "325": 483,
        "350": 483,
        "375": 483,
        "400": 476,
        "425": 446,
        "450": 411,
        "475": 372,
        "500": 332,
        "525": 296,
        "550": null,
        "575": null,
        "600": null,
        "625": null,
        "650": null,
        "675": null,
        "700": null,
        "725": null,
        "750": null,
        "775": null,
        "800": null,
        "825": null,
        "850": null,
        "875": null,
        "900": null
      }
    },
    {
      "block": 4,
      "line_no": 20,
      "nominal_composition": null,
      "product_form": "Cast pipe",
      "spec_no": "SA–660",
      "type_grade": "WCB",
      "alloy_desig_uns_no": "J03003",
      "class_condition_temper": null,
      "size_thickness_mm": null,
      "min_tensile_strength_mpa": 485,
      "values": {
        "40": 483,
        "100": 483,
        "150": 483,
        "200": 483,
        "250": 483,
        "300": 483,
        "325": 483,
        "350": 483,
        "375": 483,
        "400": 476,
        "425": 446,
        "450": 411,
        "475": 372,
        "500": 332,
        "525": 296,
        "550": null,
        "575": null,
        "600": null,
        "625": null,
        "650": null,
        "675": null,
        "700": null,
        "725": null,
        "750": null,
        "775": null,
        "800": null,
        "825": null,
        "850": null,
        "875": null,
        "900": null
      }
    },
    {
      "block": 4,
      "line_no": 21,
      "nominal_composition": null,
      "product_form": "Forgings",
      "spec_no": "SA–765",
      "type_grade": "II",
      "alloy_desig_uns_no": "K03047",
      "class_condition_temper": null,
      "size_thickness_mm": null,
      "min_tensile_strength_mpa": 485,
      "values": {
        "40": 483,
        "100": 483,
        "150": 483,
        "200": 483,
        "250": 483,
        "300": 483,
        "325": 483,
        "350": 483,
        "375": 483,
        "400": 476,
        "425": 446,
        "450": 411,
        "475": 372,
        "500": 332,
        "525": 296,
        "550": null,
        "575": null,
        "600": null,
        "625": null,
        "650": null,
        "675": null,
        "700": null,
        "725": null,
        "750": null,
        "775": null,
        "800": null,
        "825": null,
        "850": null,
        "875": null,
        "900": null
      }
    },
    {
      "block": 4,
      "line_no": 22,
      "nominal_composition": null,
      "product_form": "Plate",
      "spec_no": "SA–515",
      "type_grade": 70,
      "alloy_desig_uns_no": "K03101",
      "class_condition_temper": null,
      "size_thickness_mm": null,
      "min_tensile_strength_mpa": 485,
      "values": {
        "40": 483,
        "100": 483,
        "150": 483,
        "200": 483,
        "250": 483,
        "300": 483,
        "325": 483,
        "350": 483,
        "375": 483,
        "400": 476,
        "425": 446,
        "450": 411,
        "475": 372,
        "500": 332,
        "525": 296,
        "550": null,
        "575": null,
        "600": null,
        "625": null,
        "650": null,
        "675": null,
        "700": null,
        "725": null,
        "750": null,
        "775": null,
        "800": null,
        "825": null,
        "850": null,
        "875": null,
        "900": null
      }
    },
    {
      "block": 4,
      "line_no": 23,
      "nominal_composition": null,
      "product_form": "Plate",
      "spec_no": "SA–516",
      "type_grade": 70,
      "alloy_desig_uns_no": "K02700",
      "class_condition_temper": null,
      "size_thickness_mm": null,
      "min_tensile_strength_mpa": 485,
      "values": {
        "40": 483,
        "100": 483,
        "150": 483,
        "200": 483,
        "250": 483,
        "300": 483,
        "325": 483,
        "350": 483,
        "375": 483,
        "400": 476,
        "425": 446,
        "450": 411,
        "475": 372,
        "500": 332,
        "525": 296,
        "550": null,
        "575": null,
        "600": null,
        "625": null,
        "650": null,
        "675": null,
        "700": null,
        "725": null,
        "750": null,
        "775": null,
        "800": null,
        "825": null,
        "850": null,
        "875": null,
        "900": null
      }
    },
    {
      "block": 4,
      "line_no": 24,
      "nominal_composition": null,
      "product_form": "Wld. pipe",
      "spec_no": "SA–671",
      "type_grade": "CB70",
      "alloy_desig_uns_no": "K03101",
      "class_condition_temper": null,
      "size_thickness_mm": null,
      "min_tensile_strength_mpa": 485,
      "values": {
        "40": 483,
        "100": 483,
        "150": 483,
        "200": 483,
        "250": 483,
        "300": 483,
        "325": 483,
        "350": 483,
        "375": 483,
        "400": 476,
        "425": 446,
        "450": 411,
        "475": 372,
        "500": 332,
        "525": 296,
        "550": null,
        "575": null,
        "600": null,
        "625": null,
        "650": null,
        "675": null,
        "700": null,
        "725": null,
        "750": null,
        "775": null,
        "800": null,
        "825": null,
        "850": null,
        "875": null,
        "900": null
      }
    },
    {
      "block": 4,
      "line_no": 25,
      "nominal_composition": null,
      "product_form": "Wld. pipe",
      "spec_no": "SA–671",
      "type_grade": "CC70",
      "alloy_desig_uns_no": "K02700",
      "class_condition_temper": null,
      "size_thickness_mm": null,
      "min_tensile_strength_mpa": 485,
      "values": {
        "40": 483,
        "100": 483,
        "150": 483,
        "200": 483,
        "250": 483,
        "300": 483,
        "325": 483,
        "350": 483,
        "375": 483,
        "400": 476,
        "425": 446,
        "450": 411,
        "475": 372,
        "500": 332,
        "525": 296,
        "550": null,
        "575": null,
        "600": null,
        "625": null,
        "650": null,
        "675": null,
        "700": null,
        "725": null,
        "750": null,
        "775": null,
        "800": null,
        "825": null,
        "850": null,
        "875": null,
        "900": null
      }
    },
    {
      "block": 4,
      "line_no": 26,
      "nominal_composition": null,
      "product_form": "Wld. pipe",
      "spec_no": "SA–672",
      "type_grade": "B70",
      "alloy_desig_uns_no": "K03101",
      "class_condition_temper": null,
      "size_thickness_mm": null,
      "min_tensile_strength_mpa": 485,
      "values": {
        "40": 483,
        "100": 483,
        "150": 483,
        "200": 483,
        "250": 483,
        "300": 483,
        "325": 483,
        "350": 483,
        "375": 483,
        "400": 476,
        "425": 446,
        "450": 411,
        "475": 372,
        "500": 332,
        "525": 296,
        "550": null,
        "575": null,
        "600": null,
        "625": null,
        "650": null,
        "675": null,
        "700": null,
        "725": null,
        "750": null,
        "775": null,
        "800": null,
        "825": null,
        "850": null,
        "875": null,
        "900": null
      }
    },
    {
      "block": 4,
      "line_no": 27,
      "nominal_composition": null,
      "product_form": "Wld. pipe",
      "spec_no": "SA–672",
      "type_grade": "C70",
      "alloy_desig_uns_no": "K02700",
      "class_condition_temper": null,
      "size_thickness_mm": null,
      "min_tensile_strength_mpa": 485,
      "values": {
        "40": 483,
        "100": 483,
        "150": 483,
        "200": 483,
        "250": 483,
        "300": 483,
        "325": 483,
        "350": 483,
        "375": 483,
        "400": 476,
        "425": 446,
        "450": 411,
        "475": 372,
        "500": 332,
        "525": 296,
        "550": null,
        "575": null,
        "600": null,
        "625": null,
        "650": null,
        "675": null,
        "700": null,
        "725": null,
        "750": null,
        "775": null,
        "800": null,
        "825": null,
        "850": null,
        "875": null,
        "900": null
      }
    },
    {
      "block": 4,
      "line_no": 28,
      "nominal_composition": null,
      "product_form": "Smls. pipe",
      "spec_no": "SA–106",
      "type_grade": "C",
      "alloy_desig_uns_no": "K03501",
      "class_condition_temper": null,
      "size_thickness_mm": null,
      "min_tensile_strength_mpa": 485,
      "values": {
        "40": 483,
        "100": 483,
        "150": 483,
        "200": 483,
        "250": 483,
        "300": 483,
        "325": 483,
        "350": 483,
        "375": 483,
        "400": 476,
        "425": 446,
        "450": 411,
        "475": 372,
        "500": 332,
        "525": 296,
        "550": null,
        "575": null,
        "600": null,
        "625": null,
        "650": null,
        "675": null,
        "700": null,
        "725": null,
        "750": null,
        "775": null,
        "800": null,
        "825": null,
        "850": null,
        "875": null,
        "900": null
      }
    },
    {
      "block": 4,
      "line_no": 29,
      "nominal_composition": null,
      "product_form": "Wld. tube",
      "spec_no": "SA–178",
      "type_grade": "D",
      "alloy_desig_uns_no": null,
      "class_condition_temper": null,
      "size_thickness_mm": null,
      "min_tensile_strength_mpa": 485,
      "values": {
        "40": 483,
        "100": 483,
        "150": 483,
        "200": 483,
        "250": 483,
        "300": 483,
        "325": 483,
        "350": 483,
        "375": 483,
        "400": 476,
        "425": 446,
        "450": 411,
        "475": 372,
        "500": 332,
        "525": 296,
        "550": null,
        "575": null,
        "600": null,
        "625": null,
        "650": null,
        "675": null,
        "700": null,
        "725": null,
        "750": null,
        "775": null,
        "800": null,
        "825": null,
        "850": null,
        "875": null,
        "900": null
      }
    },
    {
      "block": 4,
      "line_no": 30,
      "nominal_composition": null,
      "product_form": "Smls. tube",
      "spec_no": "SA–210",
      "type_grade": "C",
      "alloy_desig_uns_no": "K03501",
      "class_condition_temper": null,
      "size_thickness_mm": null,
      "min_tensile_strength_mpa": 485,
      "values": {
        "40": 483,
