Repository: danivelas0/asme-pcc

File: resources/bpvc_ii_d_metric_2025/table_y_1.json (part 4 of 71)
    "Min. Yield Strength, MPa",
    "Notes"
  ],
  "columns_values": [
      "size_thickness_mm": null,
      "min_tensile_strength_mpa": 415,
      "min_yield_strength_mpa": 240,
      "notes": null,
      "values": {
        "40": 241,
        "65": 227,
        "100": 220,
        "125": 217,
        "150": 214,
        "175": 210,
        "200": 207,
        "225": 203,
        "250": 198,
        "275": 194,
        "300": 188,
        "325": 183,
        "350": 177,
        "375": 172,
        "400": 167,
        "425": 162,
        "450": 158,
        "475": 154,
        "500": 150,
        "525": 146,
        "550": null,
        "575": null,
        "600": null,
        "625": null,
        "650": null,
        "675": null,
        "700": null,
        "725": null,
        "750": null,
        "775": null,
        "800": null,
        "825": null,
        "850": null,
        "875": null,
        "900": null
      }
    },
    {
      "block": 3,
      "line_no": 17,
      "nominal_composition": null,
      "product_form": "Smls. pipe",
      "spec_no": "SA–524",
      "type_grade": "I",
      "alloy_desig_uns_no": "K02104 …",
      "class_condition_temper": null,
      "size_thickness_mm": null,
      "min_tensile_strength_mpa": 415,
      "min_yield_strength_mpa": 240,
      "notes": null,
      "values": {
        "40": 241,
        "65": 227,
        "100": 220,
        "125": 217,
        "150": 214,
        "175": 210,
        "200": 207,
        "225": 203,
        "250": 198,
        "275": 194,
        "300": 188,
        "325": 183,
        "350": 177,
        "375": 172,
        "400": 167,
        "425": 162,
        "450": 158,
        "475": 154,
        "500": 150,
        "525": 146,
        "550": null,
        "575": null,
        "600": null,
        "625": null,
        "650": null,
        "675": null,
        "700": null,
        "725": null,
        "750": null,
        "775": null,
        "800": null,
        "825": null,
        "850": null,
        "875": null,
        "900": null
      }
    },
    {
      "block": 3,
      "line_no": 18,
      "nominal_composition": null,
      "product_form": "Bar",
      "spec_no": "SA–696",
      "type_grade": "B",
      "alloy_desig_uns_no": "K03200 …",
      "class_condition_temper": null,
      "size_thickness_mm": null,
      "min_tensile_strength_mpa": 415,
      "min_yield_strength_mpa": 240,
      "notes": null,
      "values": {
        "40": 241,
        "65": 227,
        "100": 220,
        "125": 217,
        "150": 214,
        "175": 210,
        "200": 207,
        "225": 203,
        "250": 198,
        "275": 194,
        "300": 188,
        "325": 183,
        "350": 177,
        "375": 172,
        "400": 167,
        "425": 162,
        "450": 158,
        "475": 154,
        "500": 150,
        "525": 146,
        "550": null,
        "575": null,
        "600": null,
        "625": null,
        "650": null,
        "675": null,
        "700": null,
        "725": null,
        "750": null,
        "775": null,
        "800": null,
        "825": null,
        "850": null,
        "875": null,
        "900": null
      }
    },
    {
      "block": 3,
      "line_no": 19,
      "nominal_composition": null,
      "product_form": "Bolting",
      "spec_no": "SA–307",
      "type_grade": "A",
      "alloy_desig_uns_no": null,
      "class_condition_temper": null,
      "size_thickness_mm": "6 ≤t ≤100",
      "min_tensile_strength_mpa": 415,
      "min_yield_strength_mpa": 250,
      "notes": null,
      "values": {
        "40": 248,
        "65": 233,
        "100": 227,
        "125": 223,
        "150": 219,
        "175": 216,
        "200": 213,
        "225": 209,
        "250": 204,
        "275": 199,
        "300": 194,
        "325": 188,
        "350": 183,
        "375": 177,
        "400": 171,
        "425": null,
        "450": null,
        "475": null,
        "500": null,
        "525": null,
        "550": null,
        "575": null,
        "600": null,
        "625": null,
        "650": null,
        "675": null,
        "700": null,
        "725": null,
        "750": null,
        "775": null,
        "800": null,
        "825": null,
        "850": null,
        "875": null,
        "900": null
      }
    },
    {
      "block": 3,
      "line_no": 20,
      "nominal_composition": null,
      "product_form": "Bolting",
      "spec_no": "SA–307",
      "type_grade": "B",
      "alloy_desig_uns_no": null,
      "class_condition_temper": null,
      "size_thickness_mm": null,
      "min_tensile_strength_mpa": 415,
      "min_yield_strength_mpa": 250,
      "notes": null,
      "values": {
        "40": 248,
        "65": 233,
        "100": 227,
        "125": 223,
        "150": 219,
        "175": 216,
        "200": 213,
        "225": 209,
        "250": 204,
        "275": 199,
        "300": 194,
        "325": 188,
        "350": 183,
        "375": 177,
        "400": 171,
        "425": null,
        "450": null,
        "475": null,
        "500": null,
        "525": null,
        "550": null,
        "575": null,
        "600": null,
        "625": null,
        "650": null,
        "675": null,
        "700": null,
        "725": null,
        "750": null,
        "775": null,
        "800": null,
        "825": null,
        "850": null,
        "875": null,
        "900": null
      }
    },
    {
      "block": 3,
      "line_no": 21,
      "nominal_composition": null,
      "product_form": "Forgings",
      "spec_no": "SA–727",
      "type_grade": null,
      "alloy_desig_uns_no": "K02506 …",
      "class_condition_temper": null,
      "size_thickness_mm": null,
      "min_tensile_strength_mpa": 415,
      "min_yield_strength_mpa": 250,
      "notes": null,
      "values": {
        "40": 248,
        "65": 233,
        "100": 227,
        "125": 223,
        "150": 219,
        "175": 216,
        "200": 213,
        "225": 209,
        "250": 204,
        "275": 199,
        "300": 194,
        "325": 188,
        "350": 183,
        "375": 177,
        "400": 171,
        "425": 166,
        "450": 162,
        "475": 158,
        "500": 154,
        "525": 150,
        "550": null,
        "575": null,
        "600": null,
        "625": null,
        "650": null,
        "675": null,
        "700": null,
        "725": null,
        "750": null,
        "775": null,
        "800": null,
        "825": null,
        "850": null,
        "875": null,
        "900": null
      }
    },
    {
      "block": 3,
      "line_no": 22,
      "nominal_composition": null,
      "product_form": "Wld. tube",
      "spec_no": "SA–178",
      "type_grade": "C",
      "alloy_desig_uns_no": "K03503 …",
      "class_condition_temper": null,
      "size_thickness_mm": null,
      "min_tensile_strength_mpa": 415,
      "min_yield_strength_mpa": 255,
      "notes": null,
      "values": {
        "40": 255,
        "65": 240,
        "100": 233,
        "125": 229,
        "150": 225,
        "175": 222,
        "200": 219,
        "225": 215,
        "250": 210,
        "275": 205,
        "300": 200,
        "325": 193,
        "350": 187,
        "375": 182,
        "400": 176,
        "425": 171,
        "450": 167,
        "475": 163,
        "500": 158,
        "525": 154,
        "550": null,
        "575": null,
        "600": null,
        "625": null,
        "650": null,
        "675": null,
        "700": null,
        "725": null,
        "750": null,
        "775": null,
        "800": null,
        "825": null,
        "850": null,
        "875": null,
        "900": null
      }
    },
    {
      "block": 3,
      "line_no": 23,
      "nominal_composition": null,
      "product_form": "Smls. tube",
      "spec_no": "SA–210",
      "type_grade": "A–1",
      "alloy_desig_uns_no": "K02707 …",
      "class_condition_temper": null,
      "size_thickness_mm": null,
      "min_tensile_strength_mpa": 415,
      "min_yield_strength_mpa": 255,
      "notes": null,
      "values": {
        "40": 255,
        "65": 240,
        "100": 233,
        "125": 229,
        "150": 225,
        "175": 222,
        "200": 219,
        "225": 215,
        "250": 210,
        "275": 205,
        "300": 200,
        "325": 193,
        "350": 187,
        "375": 182,
        "400": 176,
        "425": 171,
        "450": 167,
        "475": 163,
        "500": 158,
        "525": 154,
        "550": null,
        "575": null,
        "600": null,
        "625": null,
        "650": null,
        "675": null,
        "700": null,
        "725": null,
        "750": null,
        "775": null,
        "800": null,
        "825": null,
        "850": null,
        "875": null,
        "900": null
      }
    },
    {
      "block": 3,
      "line_no": 24,
      "nominal_composition": null,
      "product_form": "Smls. tube",
      "spec_no": "SA–556",
      "type_grade": "B2",
      "alloy_desig_uns_no": "K02707 …",
      "class_condition_temper": null,
      "size_thickness_mm": null,
      "min_tensile_strength_mpa": 415,
      "min_yield_strength_mpa": 255,
      "notes": null,
      "values": {
        "40": 255,
        "65": 240,
        "100": 233,
        "125": 229,
        "150": 225,
        "175": 222,
        "200": 219,
        "225": 215,
        "250": 210,
        "275": 205,
        "300": 200,
        "325": 193,
        "350": 187,
        "375": 182,
        "400": 176,
        "425": 171,
        "450": 167,
        "475": 163,
        "500": 158,
        "525": 154,
        "550": null,
        "575": null,
        "600": null,
        "625": null,
        "650": null,
        "675": null,
        "700": null,
        "725": null,
        "750": null,
        "775": null,
        "800": null,
        "825": null,
        "850": null,
        "875": null,
        "900": null
      }
    },
    {
      "block": 3,
      "line_no": 25,
      "nominal_composition": null,
      "product_form": null,
      "spec_no": null,
      "type_grade": null,
      "alloy_desig_uns_no": null,
      "class_condition_temper": null,
      "size_thickness_mm": null,
      "min_tensile_strength_mpa": null,
      "min_yield_strength_mpa": null,
      "notes": null,
      "values": {
        "40": null,
        "65": null,
        "100": null,
        "125": null,
        "150": null,
        "175": null,
        "200": null,
        "225": null,
        "250": null,
        "275": null,
        "300": null,
        "325": null,
        "350": null,
        "375": null,
        "400": null,
        "425": null,
        "450": null,
        "475": null,
        "500": null,
        "525": null,
        "550": null,
        "575": null,
        "600": null,
        "625": null,
        "650": null,
        "675": null,
        "700": null,
        "725": null,
        "750": null,
        "775": null,
        "800": null,
        "825": null,
        "850": null,
        "875": null,
        "900": null
      }
    },
    {
      "block": 3,
      "line_no": 26,
      "nominal_composition": null,
      "product_form": "Plate, bar",
      "spec_no": "SA/CSA–G40.21",
      "type_grade": "38W",
      "alloy_desig_uns_no": null,
      "class_condition_temper": null,
      "size_thickness_mm": null,
      "min_tensile_strength_mpa": 415,
      "min_yield_strength_mpa": 260,
      "notes": null,
      "values": {
        "40": 262,
        "65": 246,
        "100": 239,
        "125": 235,
        "150": 232,
        "175": 228,
        "200": 225,
        "225": 221,
        "250": 216,
        "275": 210,
        "300": 204,
        "325": 199,
        "350": 193,
        "375": 187,
        "400": 181,
        "425": 176,
        "450": 171,
        "475": 167,
        "500": 163,
        "525": 154,
        "550": null,
        "575": null,
        "600": null,
        "625": null,
        "650": null,
        "675": null,
        "700": null,
        "725": null,
        "750": null,
        "775": null,
        "800": null,
        "825": null,
        "850": null,
        "875": null,
        "900": null
      }
    },
    {
      "block": 3,
      "line_no": 27,
      "nominal_composition": null,
      "product_form": "Plate, sheet, bar",
      "spec_no": "SA–572",
      "type_grade": 42,
      "alloy_desig_uns_no": null,
      "class_condition_temper": null,
      "size_thickness_mm": "t ≤150",
      "min_tensile_strength_mpa": 415,
      "min_yield_strength_mpa": 290,
      "notes": null,
      "values": {
        "40": 290,
        "65": 273,
        "100": 264,
        "125": 260,
        "150": 256,
        "175": 253,
        "200": 248,
        "225": 243,
        "250": 238,
        "275": 232,
        "300": 226,
        "325": 219,
        "350": 213,
        "375": null,
        "400": null,
        "425": null,
        "450": null,
        "475": null,
        "500": null,
        "525": null,
        "550": null,
        "575": null,
        "600": null,
        "625": null,
        "650": null,
        "675": null,
        "700": null,
        "725": null,
        "750": null,
        "775": null,
        "800": null,
        "825": null,
        "850": null,
        "875": null,
        "900": null
      }
    },
    {
      "block": 3,
      "line_no": 28,
      "nominal_composition": null,
      "product_form": "Sheet, strip",
      "spec_no": "SA–1011",
      "type_grade": 45,
      "alloy_desig_uns_no": "HSLAS 1",
      "class_condition_temper": null,
      "size_thickness_mm": null,
      "min_tensile_strength_mpa": 410,
      "min_yield_strength_mpa": 310,
      "notes": null,
      "values": {
        "40": 310,
        "65": 292,
        "100": 283,
        "125": 279,
        "150": 274,
        "175": 270,
        "200": 266,
        "225": 261,
        "250": 255,
        "275": 249,
        "300": 242,
        "325": 235,
        "350": 228,
        "375": null,
        "400": null,
        "425": null,
        "450": null,
        "475": null,
        "500": null,
        "525": null,
        "550": null,
        "575": null,
        "600": null,
        "625": null,
        "650": null,
        "675": null,
        "700": null,
        "725": null,
        "750": null,
        "775": null,
        "800": null,
        "825": null,
        "850": null,
        "875": null,
        "900": null
      }
    },
    {
      "block": 3,
      "line_no": 29,
      "nominal_composition": null,
      "product_form": "Sheet, strip",
      "spec_no": "SA–1011",
      "type_grade": 45,
      "alloy_desig_uns_no": "SS …",
      "class_condition_temper": null,
      "size_thickness_mm": "t ≤6",
      "min_tensile_strength_mpa": 410,
      "min_yield_strength_mpa": 310,
      "notes": null,
      "values": {
        "40": 310,
        "65": 292,
        "100": 283,
        "125": 279,
        "150": 274,
        "175": 270,
        "200": 266,
        "225": 261,
        "250": 255,
        "275": 249,
        "300": 242,
        "325": 235,
        "350": 228,
        "375": null,
        "400": null,
        "425": null,
        "450": null,
        "475": null,
        "500": null,
        "525": null,
        "550": null,
        "575": null,
        "600": null,
        "625": null,
        "650": null,
        "675": null,
        "700": null,
        "725": null,
        "750": null,
        "775": null,
        "800": null,
        "825": null,
        "850": null,
        "875": null,
        "900": null
      }
    },
    {
      "block": 3,
      "line_no": 30,
      "nominal_composition": null,
      "product_form": "Sheet, strip",
      "spec_no": "SA–1011",
      "type_grade": 50,
      "alloy_desig_uns_no": "HSLAS 2",
      "class_condition_temper": null,
      "size_thickness_mm": null,
      "min_tensile_strength_mpa": 410,
      "min_yield_strength_mpa": 340,
      "notes": null,
      "values": {
        "40": 345,
        "65": 328,
        "100": 313,
        "125": 306,
        "150": 300,
        "175": 293,
        "200": 287,
        "225": 281,
        "250": 276,
        "275": 271,
        "300": 266,
        "325": 262,
        "350": 259,
        "375": null,
        "400": null,
        "425": null,
        "450": null,
        "475": null,
        "500": null,
        "525": null,
        "550": null,
        "575": null,
        "600": null,
        "625": null,
        "650": null,
        "675": null,
        "700": null,
        "725": null,
        "750": null,
        "775": null,
        "800": null,
        "825": null,
        "850": null,
        "875": null,
        "900": null
      }
    },
    {
      "block": 3,
      "line_no": 31,
      "nominal_composition": null,
      "product_form": "Plate",
      "spec_no": "SA/EN 10028–2",
      "type_grade": "P295GH",
      "alloy_desig_uns_no": null,
      "class_condition_temper": null,
      "size_thickness_mm": "150 < t ≤250",
      "min_tensile_strength_mpa": 430,
      "min_yield_strength_mpa": 220,
      "notes": null,
      "values": {
        "40": 220,
        "65": 220,
        "100": 201,
        "125": 197,
        "150": 195,
        "175": 192,
        "200": 189,
        "225": 185,
        "250": 181,
        "275": 177,
        "300": 172,
        "325": 167,
        "350": 162,
        "375": 157,
        "400": 152,
        "425": 148,
        "450": 144,
        "475": 140,
        "500": 137,
        "525": 133,
        "550": null,
        "575": null,
        "600": null,
        "625": null,
        "650": null,
        "675": null,
        "700": null,
        "725": null,
        "750": null,
        "775": null,
        "800": null,
        "825": null,
        "850": null,
        "875": null,
        "900": null
      }
    },
    {
      "block": 3,
      "line_no": 32,
      "nominal_composition": null,
      "product_form": "Plate",
      "spec_no": "SA/AS 1548",
      "type_grade": "PT430",
      "alloy_desig_uns_no": null,
      "class_condition_temper": null,
      "size_thickness_mm": "80 < t ≤150",
      "min_tensile_strength_mpa": 430,
      "min_yield_strength_mpa": 250,
      "notes": null,
      "values": {
        "40": 252,
        "65": 240,
        "100": 229,
        "125": 225,
        "150": 223,
        "175": 220,
        "200": 216,
        "225": 212,
        "250": 207,
        "275": 202,
        "300": 196,
        "325": 191,
        "350": 185,
        "375": 179,
        "400": 174,
        "425": 169,
        "450": 164,
        "475": 160,
        "500": 156,
        "525": 152,
        "550": null,
        "575": null,
        "600": null,
        "625": null,
        "650": null,
        "675": null,
        "700": null,
        "725": null,
        "750": null,
        "775": null,
        "800": null,
        "825": null,
        "850": null,
        "875": null,
        "900": null
      }
    },
    {
      "block": 3,
      "line_no": 33,
      "nominal_composition": null,
      "product_form": "Plate",
      "spec_no": "SA/AS 1548",
      "type_grade": "PT430",
      "alloy_desig_uns_no": null,
      "class_condition_temper": null,
      "size_thickness_mm": "40 < t ≤80",
      "min_tensile_strength_mpa": 430,
      "min_yield_strength_mpa": 270,
      "notes": null,
      "values": {
        "40": 269,
        "65": 256,
        "100": 244,
        "125": 240,
        "150": 238,
        "175": 234,
        "200": 230,
        "225": 226,
        "250": 221,
        "275": 216,
        "300": 210,
        "325": 204,
        "350": 198,
        "375": 191,
        "400": 186,
        "425": 180,
        "450": 176,
        "475": 172,
        "500": 167,
        "525": 163,
        "550": null,
        "575": null,
        "600": null,
        "625": null,
        "650": null,
        "675": null,
        "700": null,
        "725": null,
        "750": null,
        "775": null,
        "800": null,
        "825": null,
        "850": null,
        "875": null,
        "900": null
      }
    },
    {
      "block": 3,
      "line_no": 34,
      "nominal_composition": null,
      "product_form": "Plate",
      "spec_no": "SA/AS 1548",
      "type_grade": "PT430",
      "alloy_desig_uns_no": null,
      "class_condition_temper": null,
      "size_thickness_mm": "16 < t ≤40",
      "min_tensile_strength_mpa": 430,
      "min_yield_strength_mpa": 280,
      "notes": null,
      "values": {
        "40": 279,
        "65": 266,
        "100": 254,
        "125": 250,
        "150": 247,
        "175": 243,
        "200": 239,
        "225": 235,
        "250": 230,
        "275": 224,
        "300": 218,
        "325": 211,
        "350": 205,
        "375": 199,
        "400": 193,
        "425": 187,
        "450": 182,
        "475": 178,
        "500": 173,
        "525": 169,
        "550": null,
        "575": null,
        "600": null,
        "625": null,
        "650": null,
        "675": null,
        "700": null,
        "725": null,
        "750": null,
        "775": null,
        "800": null,
        "825": null,
        "850": null,
        "875": null,
        "900": null
      }
    },
    {
      "block": 3,
      "line_no": 35,
      "nominal_composition": null,
      "product_form": "Plate",
      "spec_no": "SA/AS 1548",
      "type_grade": "PT430",
      "alloy_desig_uns_no": null,
      "class_condition_temper": null,
      "size_thickness_mm": null,
      "min_tensile_strength_mpa": 430,
      "min_yield_strength_mpa": 300,
      "notes": null,
      "values": {
        "40": 300,
        "65": 286,
        "100": 273,
        "125": 268,
        "150": 265,
        "175": 262,
        "200": 257,
        "225": 252,
        "250": 247,
        "275": 240,
        "300": 234,
        "325": 227,
        "350": 220,
        "375": 213,
        "400": 207,
        "425": 202,
        "450": 196,
        "475": 191,
        "500": 186,
        "525": 181,
        "550": null,
        "575": null,
        "600": null,
        "625": null,
        "650": null,
        "675": null,
        "700": null,
        "725": null,
        "750": null,
        "775": null,
        "800": null,
        "825": null,
        "850": null,
        "875": null,
        "900": null
      }
    },
    {
      "block": 3,
      "line_no": 36,
      "nominal_composition": null,
      "product_form": "Plate",
      "spec_no": "SA/EN 10028–2",
      "type_grade": "P295GH",
      "alloy_desig_uns_no": null,
      "class_condition_temper": null,
      "size_thickness_mm": "100 < t ≤150",
      "min_tensile_strength_mpa": 440,
      "min_yield_strength_mpa": 235,
      "notes": null,
      "values": {
        "40": 234,
        "65": 221,
        "100": 214,
        "125": 211,
        "150": 207,
        "175": 204,
        "200": 201,
        "225": 197,
        "250": 193,
        "275": 188,
        "300": 183,
        "325": 178,
        "350": 172,
        "375": 167,
        "400": 162,
        "425": 157,
        "450": 153,
        "475": 149,
        "500": 146,
        "525": 142,
        "550": null,
        "575": null,
        "600": null,
        "625": null,
        "650": null,
        "675": null,
        "700": null,
        "725": null,
        "750": null,
        "775": null,
        "800": null,
        "825": null,
        "850": null,
        "875": null,
        "900": null
      }
    },
    {
      "block": 3,
      "line_no": 37,
      "nominal_composition": null,
      "product_form": "Bar",
      "spec_no": "SA–675",
      "type_grade": 65,
      "alloy_desig_uns_no": null,
      "class_condition_temper": null,
      "size_thickness_mm": null,
      "min_tensile_strength_mpa": 450,
      "min_yield_strength_mpa": 225,
      "notes": null,
      "values": {
        "40": 224,
        "65": 210,
        "100": 205,
        "125": 201,
        "150": 198,
        "175": 196,
        "200": 192,
        "225": 189,
        "250": 184,
        "275": 180,
        "300": 175,
        "325": 170,
        "350": 165,
        "375": 160,
        "400": 155,
        "425": 151,
        "450": 146,
        "475": 142,
        "500": 139,
        "525": 135,
        "550": null,
        "575": null,
        "600": null,
        "625": null,
        "650": null,
        "675": null,
        "700": null,
        "725": null,
        "750": null,
        "775": null,
        "800": null,
        "825": null,
        "850": null,
        "875": null,
        "900": null
      }
    },
    {
      "block": 3,
      "line_no": 38,
      "nominal_composition": null,
      "product_form": "Castings",
      "spec_no": "SA–352",
      "type_grade": "LCB",
      "alloy_desig_uns_no": "J03003 …",
      "class_condition_temper": null,
      "size_thickness_mm": null,
      "min_tensile_strength_mpa": 450,
      "min_yield_strength_mpa": 240,
      "notes": null,
      "values": {
        "40": 241,
        "65": 227,
        "100": 220,
        "125": 217,
        "150": 214,
        "175": 210,
        "200": 207,
        "225": 203,
        "250": 198,
        "275": 194,
        "300": 188,
        "325": 183,
        "350": 177,
        "375": 172,
        "400": 167,
        "425": 162,
        "450": 158,
        "475": 154,
        "500": 150,
        "525": 146,
        "550": null,
        "575": null,
        "600": null,
        "625": null,
        "650": null,
        "675": null,
        "700": null,
        "725": null,
        "750": null,
        "775": null,
        "800": null,
        "825": null,
        "850": null,
        "875": null,
        "900": null
      }
    },
    {
      "block": 3,
      "line_no": 39,
      "nominal_composition": null,
      "product_form": "Plate",
      "spec_no": "SA–515",
      "type_grade": 65,
      "alloy_desig_uns_no": "K02800 …",
      "class_condition_temper": null,
      "size_thickness_mm": null,
      "min_tensile_strength_mpa": 450,
      "min_yield_strength_mpa": 240,
      "notes": null,
      "values": {
        "40": 241,
        "65": 227,
        "100": 220,
        "125": 217,
        "150": 214,
        "175": 210,
        "200": 207,
        "225": 203,
        "250": 198,
        "275": 194,
        "300": 188,
        "325": 183,
        "350": 177,
        "375": 172,
        "400": 167,
        "425": 162,
        "450": 158,
        "475": 154,
        "500": 150,
        "525": 146,
        "550": null,
        "575": null,
        "600": null,
        "625": null,
        "650": null,
        "675": null,
        "700": null,
        "725": null,
        "750": null,
        "775": null,
        "800": null,
        "825": null,
        "850": null,
        "875": null,
        "900": null
      }
    },
    {
      "block": 3,
      "line_no": 40,
      "nominal_composition": null,
      "product_form": "Plate",
      "spec_no": "SA–516",
      "type_grade": 65,
      "alloy_desig_uns_no": "K02403 …",
      "class_condition_temper": null,
      "size_thickness_mm": null,
      "min_tensile_strength_mpa": 450,
      "min_yield_strength_mpa": 240,
      "notes": null,
      "values": {
        "40": 241,
        "65": 227,
        "100": 220,
        "125": 217,
        "150": 214,
        "175": 210,
        "200": 207,
        "225": 203,
        "250": 198,
        "275": 194,
        "300": 188,
        "325": 183,
        "350": 177,
        "375": 172,
        "400": 167,
        "425": 162,
        "450": 158,
        "475": 154,
        "500": 150,
        "525": 146,
        "550": null,
        "575": null,
        "600": null,
        "625": null,
        "650": null,
        "675": null,
        "700": null,
        "725": null,
        "750": null,
        "775": null,
        "800": null,
        "825": null,
        "850": null,
        "875": null,
        "900": null
      }
    },
    {
      "block": 3,
      "line_no": 41,
      "nominal_composition": null,
      "product_form": "Wld. pipe",
      "spec_no": "SA–671",
      "type_grade": "CB65",
      "alloy_desig_uns_no": "K02800 …",
      "class_condition_temper": null,
      "size_thickness_mm": null,
      "min_tensile_strength_mpa": 450,
      "min_yield_strength_mpa": 240,
      "notes": null,
      "values": {
        "40": 241,
        "65": 227,
        "100": 220,
        "125": 217,
        "150": 214,
        "175": 210,
        "200": 207,
        "225": 203,
        "250": 198,
        "275": 194,
        "300": 188,
        "325": 183,
        "350": 177,
        "375": 172,
        "400": 167,
        "425": 162,
        "450": 158,
        "475": 154,
        "500": 150,
        "525": 146,
        "550": null,
        "575": null,
        "600": null,
        "625": null,
        "650": null,
        "675": null,
        "700": null,
        "725": null,
        "750": null,
        "775": null,
        "800": null,
        "825": null,
        "850": null,
        "875": null,
        "900": null
      }
    },
    {
      "block": 3,
      "line_no": 42,
      "nominal_composition": null,
      "product_form": "Wld. pipe",
      "spec_no": "SA–671",
      "type_grade": "CC65",
      "alloy_desig_uns_no": "K02403 …",
      "class_condition_temper": null,
      "size_thickness_mm": null,
      "min_tensile_strength_mpa": 450,
      "min_yield_strength_mpa": 240,
      "notes": null,
      "values": {
        "40": 241,
        "65": 227,
        "100": 220,
        "125": 217,
        "150": 214,
        "175": 210,
        "200": 207,
        "225": 203,
        "250": 198,
        "275": 194,
        "300": 188,
        "325": 183,
        "350": 177,
        "375": 172,
        "400": 167,
        "425": 162,
        "450": 158,
        "475": 154,
        "500": 150,
        "525": 146,
        "550": null,
        "575": null,
        "600": null,
        "625": null,
        "650": null,
        "675": null,
        "700": null,
        "725": null,
        "750": null,
        "775": null,
        "800": null,
        "825": null,
        "850": null,
        "875": null,
        "900": null
      }
    },
    {
      "block": 3,
      "line_no": 43,
      "nominal_composition": null,
      "product_form": "Wld. pipe",
      "spec_no": "SA–672",
      "type_grade": "B65",
      "alloy_desig_uns_no": "K02800 …",
      "class_condition_temper": null,
      "size_thickness_mm": null,
      "min_tensile_strength_mpa": 450,
      "min_yield_strength_mpa": 240,
      "notes": null,
      "values": {
        "40": 241,
        "65": 227,
        "100": 220,
        "125": 217,
        "150": 214,
        "175": 210,
        "200": 207,
        "225": 203,
        "250": 198,
        "275": 194,
        "300": 188,
        "325": 183,
        "350": 177,
        "375": 172,
        "400": 167,
        "425": 162,
        "450": 158,
        "475": 154,
        "500": 150,
        "525": 146,
        "550": null,
        "575": null,
        "600": null,
        "625": null,
        "650": null,
        "675": null,
        "700": null,
        "725": null,
        "750": null,
        "775": null,
        "800": null,
        "825": null,
        "850": null,
        "875": null,
        "900": null
      }
    },
    {
      "block": 3,
      "line_no": 44,
      "nominal_composition": null,
      "product_form": "Wld. pipe",
      "spec_no": "SA–672",
      "type_grade": "C65",
      "alloy_desig_uns_no": "K02403 …",
      "class_condition_temper": null,
      "size_thickness_mm": null,
      "min_tensile_strength_mpa": 450,
      "min_yield_strength_mpa": 240,
      "notes": null,
      "values": {
        "40": 241,
        "65": 227,
        "100": 220,
        "125": 217,
        "150": 214,
        "175": 210,
        "200": 207,
        "225": 203,
        "250": 198,
        "275": 194,
        "300": 188,
        "325": 183,
        "350": 177,
        "375": 172,
        "400": 167,
        "425": 162,
        "450": 158,
        "475": 154,
        "500": 150,
        "525": 146,
        "550": null,
        "575": null,
        "600": null,
        "625": null,
        "650": null,
        "675": null,
        "700": null,
        "725": null,
        "750": null,
        "775": null,
        "800": null,
        "825": null,
        "850": null,
        "875": null,
        "900": null
      }
    },
    {
      "block": 3,
      "line_no": 45,
      "nominal_composition": null,
      "product_form": "Sheet",
      "spec_no": "SA–414",
      "type_grade": "E",
      "alloy_desig_uns_no": "K02704 …",
      "class_condition_temper": null,
      "size_thickness_mm": null,
      "min_tensile_strength_mpa": 450,
      "min_yield_strength_mpa": 260,
      "notes": null,
      "values": {
        "40": 262,
        "65": 246,
        "100": 239,
        "125": 235,
        "150": 232,
        "175": 228,
        "200": 225,
        "225": 221,
        "250": 216,
        "275": 210,
        "300": 204,
        "325": 199,
        "350": 193,
        "375": 187,
        "400": 181,
        "425": 176,
        "450": 171,
        "475": 167,
        "500": 162,
        "525": 158,
        "550": null,
        "575": null,
        "600": null,
        "625": null,
        "650": null,
        "675": null,
        "700": null,
        "725": null,
        "750": null,
        "775": null,
        "800": null,
        "825": null,
        "850": null,
        "875": null,
        "900": null
      }
    },
    {
      "block": 4,
      "line_no": 1,
      "nominal_composition": null,
      "product_form": "Plate",
      "spec_no": "SA–662",
      "type_grade": "B",
      "alloy_desig_uns_no": "K02203 …",
      "class_condition_temper": null,
      "size_thickness_mm": null,
      "min_tensile_strength_mpa": 450,
      "min_yield_strength_mpa": 275,
      "notes": null,
      "values": {
        "40": 276,
        "65": 259,
        "100": 251,
        "125": 248,
        "150": 244,
        "175": 240,
        "200": 237,
        "225": 232,
        "250": 227,
        "275": 221,
        "300": 216,
        "325": 209,
        "350": 202,
        "375": 196,
        "400": 191,
        "425": 185,
        "450": 180,
        "475": 176,
        "500": 171,
        "525": 167,
        "550": null,
        "575": null,
        "600": null,
        "625": null,
        "650": null,
        "675": null,
        "700": null,
        "725": null,
        "750": null,
        "775": null,
        "800": null,
        "825": null,
        "850": null,
        "875": null,
        "900": null
      }
    },
    {
      "block": 4,
      "line_no": 2,
      "nominal_composition": null,
      "product_form": "Plate, bar",
      "spec_no": "SA/CSA–G40.21",
      "type_grade": "44W",
      "alloy_desig_uns_no": null,
      "class_condition_temper": null,
      "size_thickness_mm": "64 < t ≤200",
      "min_tensile_strength_mpa": 450,
      "min_yield_strength_mpa": 275,
      "notes": null,
      "values": {
        "40": 276,
        "65": 261,
        "100": 253,
        "125": 248,
        "150": 244,
        "175": 240,
        "200": 236,
        "225": 231,
        "250": 226,
        "275": 221,
        "300": 215,
        "325": 209,
        "350": 203,
        "375": 197,
        "400": 191,
        "425": 185,
        "450": 180,
        "475": 175,
        "500": 171,
        "525": 166,
        "550": null,
        "575": null,
        "600": null,
        "625": null,
        "650": null,
        "675": null,
        "700": null,
        "725": null,
        "750": null,
        "775": null,
        "800": null,
        "825": null,
        "850": null,
        "875": null,
        "900": null
      }
    },
    {
      "block": 4,
      "line_no": 3,
      "nominal_composition": null,
      "product_form": "Plate, bar",
      "spec_no": "SA/CSA–G40.21",
      "type_grade": "44W",
      "alloy_desig_uns_no": null,
      "class_condition_temper": null,
      "size_thickness_mm": "t ≤64",
      "min_tensile_strength_mpa": 450,
      "min_yield_strength_mpa": 305,
      "notes": null,
      "values": {
        "40": 303,
        "65": 287,
        "100": 278,
        "125": 273,
        "150": 268,
        "175": 264,
        "200": 259,
        "225": 254,
        "250": 249,
        "275": 243,
        "300": 237,
        "325": 230,
        "350": 223,
        "375": 217,
        "400": 210,
        "425": 204,
        "450": 198,
        "475": 193,
        "500": 188,
        "525": 183,
        "550": null,
        "575": null,
        "600": null,
        "625": null,
        "650": null,
        "675": null,
        "700": null,
        "725": null,
        "750": null,
        "775": null,
        "800": null,
        "825": null,
        "850": null,
        "875": null,
        "900": null
      }
    },
    {
      "block": 4,
      "line_no": 4,
      "nominal_composition": null,
      "product_form": "Plate",
      "spec_no": "SA–537",
      "type_grade": null,
      "alloy_desig_uns_no": "K12437 1",
      "class_condition_temper": null,
      "size_thickness_mm": "65 < t ≤100",
      "min_tensile_strength_mpa": 450,
      "min_yield_strength_mpa": 310,
      "notes": null,
      "values": {
        "40": 310,
        "65": 292,
        "100": 283,
        "125": 279,
        "150": 274,
        "175": 270,
        "200": 266,
        "225": 261,
        "250": 255,
        "275": 249,
        "300": 242,
        "325": 235,
        "350": 228,
        "375": 221,
        "400": 215,
        "425": 209,
        "450": 203,
        "475": 197,
        "500": 192,
        "525": 187,
        "550": null,
        "575": null,
        "600": null,
        "625": null,
        "650": null,
        "675": null,
        "700": null,
        "725": null,
        "750": null,
        "775": null,
        "800": null,
        "825": null,
        "850": null,
        "875": null,
        "900": null
      }
    },
    {
      "block": 4,
      "line_no": 5,
      "nominal_composition": null,
      "product_form": "Wld. pipe",
      "spec_no": "SA–691",
      "type_grade": "CMSH–70",
      "alloy_desig_uns_no": "K12437 …",
      "class_condition_temper": null,
      "size_thickness_mm": "65 < t ≤100",
      "min_tensile_strength_mpa": 450,
      "min_yield_strength_mpa": 310,
      "notes": null,
      "values": {
        "40": 310,
        "65": 292,
        "100": 283,
        "125": 279,
        "150": 274,
        "175": 270,
        "200": 266,
        "225": 261,
        "250": 255,
        "275": 249,
        "300": 242,
        "325": 235,
        "350": 228,
        "375": 221,
        "400": 215,
        "425": 209,
        "450": 203,
        "475": 197,
        "500": 192,
        "525": 187,
        "550": null,
        "575": null,
        "600": null,
        "625": null,
        "650": null,
        "675": null,
        "700": null,
        "725": null,
        "750": null,
        "775": null,
        "800": null,
        "825": null,
        "850": null,
        "875": null,
        "900": null
      }
    },
    {
      "block": 4,
      "line_no": 6,
      "nominal_composition": null,
      "product_form": "Plate, bar",
      "spec_no": "SA/CSA–G40.21",
      "type_grade": "50W",
      "alloy_desig_uns_no": null,
      "class_condition_temper": null,
      "size_thickness_mm": "64 < t ≤150",
      "min_tensile_strength_mpa": 450,
      "min_yield_strength_mpa": 315,
      "notes": null,
      "values": {
        "40": 317,
        "65": 300,
        "100": 291,
        "125": 285,
        "150": 281,
        "175": 276,
        "200": 271,
        "225": 266,
        "250": 260,
        "275": 254,
        "300": 247,
        "325": 241,
        "350": 234,
        "375": 227,
        "400": 220,
        "425": 213,
        "450": 207,
        "475": 201,
        "500": 196,
        "525": 191,
        "550": null,
        "575": null,
        "600": null,
        "625": null,
        "650": null,
        "675": null,
