Repository: danivelas0/asme-pcc

File: resources/bpvc_ii_d_metric_2025/table_1a.json (part 5 of 57)
    "External Pressure Chart No.",
    "Notes"
  ],
  "columns_values": [
        "900": null
      }
    },
    {
      "block": 3,
      "line_no": 37,
      "nominal_composition": "Carbon steel",
      "product_form": "Sheet, strip",
      "spec_no": "SA–1011",
      "type_grade": 45,
      "alloy_desig_uns_no": "SS",
      "class_condition_temper": null,
      "size_thickness_mm": "t ≤6",
      "p_no": null,
      "group_no": null,
      "min_tensile_strength_mpa": 410,
      "min_yield_strength_mpa": 310,
      "i": "NP",
      "limits_iii": "NP",
      "viii_1": 316,
      "xii": 316,
      "external_pressure_chart_no": "CS–3 …",
      "notes": null,
      "values": {
        "40": 118,
        "65": 118,
        "100": 118,
        "125": 118,
        "150": 118,
        "200": 118,
        "250": 118,
        "300": 118,
        "325": 118,
        "350": null,
        "375": null,
        "400": null,
        "425": null,
        "450": null,
        "475": null,
        "500": null,
        "525": null,
        "550": null,
        "575": null,
        "600": null,
        "625": null,
        "650": null,
        "675": null,
        "700": null,
        "725": null,
        "750": null,
        "775": null,
        "800": null,
        "825": null,
        "850": null,
        "875": null,
        "900": null
      }
    },
    {
      "block": 3,
      "line_no": 38,
      "nominal_composition": "Carbon steel",
      "product_form": "Sheet, strip",
      "spec_no": "SA–1011",
      "type_grade": 50,
      "alloy_desig_uns_no": "HSLAS",
      "class_condition_temper": 2,
      "size_thickness_mm": null,
      "p_no": null,
      "group_no": null,
      "min_tensile_strength_mpa": 410,
      "min_yield_strength_mpa": 340,
      "i": "NP",
      "limits_iii": "NP",
      "viii_1": 316,
      "xii": 316,
      "external_pressure_chart_no": "CS–3 …",
      "notes": null,
      "values": {
        "40": 118,
        "65": 118,
        "100": 118,
        "125": 118,
        "150": 118,
        "200": 118,
        "250": 118,
        "300": 118,
        "325": 118,
        "350": null,
        "375": null,
        "400": null,
        "425": null,
        "450": null,
        "475": null,
        "500": null,
        "525": null,
        "550": null,
        "575": null,
        "600": null,
        "625": null,
        "650": null,
        "675": null,
        "700": null,
        "725": null,
        "750": null,
        "775": null,
        "800": null,
        "825": null,
        "850": null,
        "875": null,
        "900": null
      }
    },
    {
      "block": 3,
      "line_no": 39,
      "nominal_composition": "Carbon steel",
      "product_form": "Plate",
      "spec_no": "SA/AS 1548",
      "type_grade": "PT430N",
      "alloy_desig_uns_no": null,
      "class_condition_temper": "Normalized",
      "size_thickness_mm": "≤150",
      "p_no": 1,
      "group_no": 1,
      "min_tensile_strength_mpa": 430,
      "min_yield_strength_mpa": null,
      "i": 538,
      "limits_iii": "NP",
      "viii_1": 538,
      "xii": "NP",
      "external_pressure_chart_no": "CS–2",
      "notes": "G10, G18, S1, T1",
      "values": {
        "40": 123,
        "65": 123,
        "100": 123,
        "125": 123,
        "150": 123,
        "200": 123,
        "250": 123,
        "300": 123,
        "325": 123,
        "350": 123,
        "375": 114,
        "400": 95.0,
        "425": 79.6,
        "450": 63.2,
        "475": 45.3,
        "500": 31.7,
        "525": 21.9,
        "550": 12.7,
        "575": null,
        "600": null,
        "625": null,
        "650": null,
        "675": null,
        "700": null,
        "725": null,
        "750": null,
        "775": null,
        "800": null,
        "825": null,
        "850": null,
        "875": null,
        "900": null
      }
    },
    {
      "block": 3,
      "line_no": 40,
      "nominal_composition": "Carbon steel",
      "product_form": "Plate",
      "spec_no": "SA/AS 1548",
      "type_grade": "PT430NR",
      "alloy_desig_uns_no": null,
      "class_condition_temper": "Norm. rld.",
      "size_thickness_mm": "≤150",
      "p_no": 1,
      "group_no": 1,
      "min_tensile_strength_mpa": 430,
      "min_yield_strength_mpa": null,
      "i": 538,
      "limits_iii": "NP",
      "viii_1": 538,
      "xii": "NP",
      "external_pressure_chart_no": "CS–2",
      "notes": "G10, G18, S1, T1",
      "values": {
        "40": 123,
        "65": 123,
        "100": 123,
        "125": 123,
        "150": 123,
        "200": 123,
        "250": 123,
        "300": 123,
        "325": 123,
        "350": 123,
        "375": 114,
        "400": 95.0,
        "425": 79.6,
        "450": 63.2,
        "475": 45.3,
        "500": 31.7,
        "525": 21.9,
        "550": 12.7,
        "575": null,
        "600": null,
        "625": null,
        "650": null,
        "675": null,
        "700": null,
        "725": null,
        "750": null,
        "775": null,
        "800": null,
        "825": null,
        "850": null,
        "875": null,
        "900": null
      }
    },
    {
      "block": 3,
      "line_no": 41,
      "nominal_composition": "Carbon steel",
      "product_form": "Plate",
      "spec_no": "SA/EN 10028–2",
      "type_grade": "P295GH",
      "alloy_desig_uns_no": null,
      "class_condition_temper": null,
      "size_thickness_mm": "150 < t ≤250",
      "p_no": 1,
      "group_no": 1,
      "min_tensile_strength_mpa": 430,
      "min_yield_strength_mpa": 220,
      "i": 454,
      "limits_iii": "NP",
      "viii_1": 538,
      "xii": "NP",
      "external_pressure_chart_no": "CS–2",
      "notes": "G10, S1, T2",
      "values": {
        "40": 123,
        "65": 123,
        "100": 123,
        "125": 123,
        "150": 123,
        "200": 123,
        "250": 121,
        "300": 114,
        "325": 111,
        "350": 108,
        "375": 105,
        "400": 96.2,
        "425": 79.1,
        "450": 62.1,
        "475": 46.0,
        "500": 32.1,
        "525": 21.2,
        "550": 14.4,
        "575": null,
        "600": null,
        "625": null,
        "650": null,
        "675": null,
        "700": null,
        "725": null,
        "750": null,
        "775": null,
        "800": null,
        "825": null,
        "850": null,
        "875": null,
        "900": null
      }
    },
    {
      "block": 3,
      "line_no": 42,
      "nominal_composition": "Carbon steel",
      "product_form": "Plate",
      "spec_no": "SA/EN 10028–2",
      "type_grade": "P295GH",
      "alloy_desig_uns_no": null,
      "class_condition_temper": null,
      "size_thickness_mm": "100 < t ≤150",
      "p_no": 1,
      "group_no": 1,
      "min_tensile_strength_mpa": 440,
      "min_yield_strength_mpa": 235,
      "i": 454,
      "limits_iii": "NP",
      "viii_1": 538,
      "xii": "NP",
      "external_pressure_chart_no": "CS–2",
      "notes": "G10, S1, T2",
      "values": {
        "40": 126,
        "65": 126,
        "100": 126,
        "125": 126,
        "150": 126,
        "200": 126,
        "250": 126,
        "300": 122,
        "325": 119,
        "350": 115,
        "375": 112,
        "400": 96.2,
        "425": 79.1,
        "450": 62.1,
        "475": 46.0,
        "500": 32.1,
        "525": 21.2,
        "550": 14.4,
        "575": null,
        "600": null,
        "625": null,
        "650": null,
        "675": null,
        "700": null,
        "725": null,
        "750": null,
        "775": null,
        "800": null,
        "825": null,
        "850": null,
        "875": null,
        "900": null
      }
    },
    {
      "block": 3,
      "line_no": 43,
      "nominal_composition": "Carbon steel",
      "product_form": "Bar",
      "spec_no": "SA–675",
      "type_grade": 65,
      "alloy_desig_uns_no": null,
      "class_condition_temper": null,
      "size_thickness_mm": null,
      "p_no": 1,
      "group_no": 1,
      "min_tensile_strength_mpa": 450,
      "min_yield_strength_mpa": 225,
      "i": 454,
      "limits_iii": "343 (Cl. 3 only)",
      "viii_1": 538,
      "xii": 343,
      "external_pressure_chart_no": "CS–2",
      "notes": "G10, G15, G22, S1, T2",
      "values": {
        "40": 128,
        "65": 128,
        "100": 128,
        "125": 128,
        "150": 128,
        "200": 128,
        "250": 123,
        "300": 117,
        "325": 113,
        "350": 110,
        "375": 106,
        "400": 95.2,
        "425": 79.6,
        "450": 63.8,
        "475": 39.2,
        "500": 30.1,
        "525": 22.4,
        "550": 12.5,
        "575": null,
        "600": null,
        "625": null,
        "650": null,
        "675": null,
        "700": null,
        "725": null,
        "750": null,
        "775": null,
        "800": null,
        "825": null,
        "850": null,
        "875": null,
        "900": null
      }
    },
    {
      "block": 3,
      "line_no": 44,
      "nominal_composition": "Carbon steel",
      "product_form": "Castings",
      "spec_no": "SA–352",
      "type_grade": "LCB",
      "alloy_desig_uns_no": "J03003",
      "class_condition_temper": null,
      "size_thickness_mm": null,
      "p_no": 1,
      "group_no": 1,
      "min_tensile_strength_mpa": 450,
      "min_yield_strength_mpa": 240,
      "i": "NP",
      "limits_iii": 371,
      "viii_1": 343,
      "xii": 343,
      "external_pressure_chart_no": "CS–2 G1, G17",
      "notes": null,
      "values": {
        "40": 128,
        "65": 128,
        "100": 128,
        "125": 128,
        "150": 128,
        "200": 128,
        "250": 128,
        "300": 125,
        "325": 122,
        "350": 118,
        "375": 114,
        "400": null,
        "425": null,
        "450": null,
        "475": null,
        "500": null,
        "525": null,
        "550": null,
        "575": null,
        "600": null,
        "625": null,
        "650": null,
        "675": null,
        "700": null,
        "725": null,
        "750": null,
        "775": null,
        "800": null,
        "825": null,
        "850": null,
        "875": null,
        "900": null
      }
    },
    {
      "block": 3,
      "line_no": 45,
      "nominal_composition": "Carbon steel",
      "product_form": "Plate",
      "spec_no": "SA–515",
      "type_grade": 65,
      "alloy_desig_uns_no": "K02800",
      "class_condition_temper": null,
      "size_thickness_mm": null,
      "p_no": 1,
      "group_no": 1,
      "min_tensile_strength_mpa": 450,
      "min_yield_strength_mpa": 240,
      "i": 538,
      "limits_iii": 371,
      "viii_1": 538,
      "xii": 343,
      "external_pressure_chart_no": "CS–2",
      "notes": "G10, S1, T2",
      "values": {
        "40": 128,
        "65": 128,
        "100": 128,
        "125": 128,
        "150": 128,
        "200": 128,
        "250": 128,
        "300": 125,
        "325": 122,
        "350": 118,
        "375": 114,
        "400": 95.0,
        "425": 79.6,
        "450": 63.2,
        "475": 45.3,
        "500": 31.7,
        "525": 21.9,
        "550": 12.7,
        "575": null,
        "600": null,
        "625": null,
        "650": null,
        "675": null,
        "700": null,
        "725": null,
        "750": null,
        "775": null,
        "800": null,
        "825": null,
        "850": null,
        "875": null,
        "900": null
      }
    },
    {
      "block": 4,
      "line_no": 1,
      "nominal_composition": "Carbon steel",
      "product_form": "Plate",
      "spec_no": "SA–516",
      "type_grade": 65,
      "alloy_desig_uns_no": "K02403",
      "class_condition_temper": null,
      "size_thickness_mm": null,
      "p_no": 1,
      "group_no": 1,
      "min_tensile_strength_mpa": 450,
      "min_yield_strength_mpa": 240,
      "i": 454,
      "limits_iii": 371,
      "viii_1": 538,
      "xii": 343,
      "external_pressure_chart_no": "CS–2",
      "notes": "G10, S1, T2",
      "values": {
        "40": 128,
        "65": 128,
        "100": 128,
        "125": 128,
        "150": 128,
        "200": 128,
        "250": 128,
        "300": 125,
        "325": 122,
        "350": 118,
        "375": 114,
        "400": 95.0,
        "425": 79.6,
        "450": 63.2,
        "475": 45.3,
        "500": 31.7,
        "525": 21.9,
        "550": 12.7,
        "575": null,
        "600": null,
        "625": null,
        "650": null,
        "675": null,
        "700": null,
        "725": null,
        "750": null,
        "775": null,
        "800": null,
        "825": null,
        "850": null,
        "875": null,
        "900": null
      }
    },
    {
      "block": 4,
      "line_no": 2,
      "nominal_composition": "Carbon steel",
      "product_form": "Wld. pipe",
      "spec_no": "SA–671",
      "type_grade": "CB65",
      "alloy_desig_uns_no": "K02800",
      "class_condition_temper": null,
      "size_thickness_mm": null,
      "p_no": 1,
      "group_no": 1,
      "min_tensile_strength_mpa": 450,
      "min_yield_strength_mpa": 240,
      "i": "NP",
      "limits_iii": 371,
      "viii_1": "NP",
      "xii": "NP",
      "external_pressure_chart_no": "CS–2",
      "notes": "S6, W10, W12",
      "values": {
        "40": 128,
        "65": 128,
        "100": 128,
        "125": 128,
        "150": 128,
        "200": 128,
        "250": 128,
        "300": 125,
        "325": 122,
        "350": 118,
        "375": 114,
        "400": null,
        "425": null,
        "450": null,
        "475": null,
        "500": null,
        "525": null,
        "550": null,
        "575": null,
        "600": null,
        "625": null,
        "650": null,
        "675": null,
        "700": null,
        "725": null,
        "750": null,
        "775": null,
        "800": null,
        "825": null,
        "850": null,
        "875": null,
        "900": null
      }
    },
    {
      "block": 4,
      "line_no": 3,
      "nominal_composition": "Carbon steel",
      "product_form": "Wld. pipe",
      "spec_no": "SA–671",
      "type_grade": "CC65",
      "alloy_desig_uns_no": "K02403",
      "class_condition_temper": null,
      "size_thickness_mm": null,
      "p_no": 1,
      "group_no": 1,
      "min_tensile_strength_mpa": 450,
      "min_yield_strength_mpa": 240,
      "i": "NP",
      "limits_iii": 371,
      "viii_1": "NP",
      "xii": "NP",
      "external_pressure_chart_no": "CS–2",
      "notes": "S6, W10, W12",
      "values": {
        "40": 128,
        "65": 128,
        "100": 128,
        "125": 128,
        "150": 128,
        "200": 128,
        "250": 128,
        "300": 125,
        "325": 122,
        "350": 118,
        "375": 114,
        "400": null,
        "425": null,
        "450": null,
        "475": null,
        "500": null,
        "525": null,
        "550": null,
        "575": null,
        "600": null,
        "625": null,
        "650": null,
        "675": null,
        "700": null,
        "725": null,
        "750": null,
        "775": null,
        "800": null,
        "825": null,
        "850": null,
        "875": null,
        "900": null
      }
    },
    {
      "block": 4,
      "line_no": 4,
      "nominal_composition": "Carbon steel",
      "product_form": "Wld. pipe",
      "spec_no": "SA–672",
      "type_grade": "B65",
      "alloy_desig_uns_no": "K02800",
      "class_condition_temper": null,
      "size_thickness_mm": null,
      "p_no": 1,
      "group_no": 1,
      "min_tensile_strength_mpa": 450,
      "min_yield_strength_mpa": 240,
      "i": "NP",
      "limits_iii": 371,
      "viii_1": "NP",
      "xii": "NP",
      "external_pressure_chart_no": "CS–2",
      "notes": "S6, W10, W12",
      "values": {
        "40": 128,
        "65": 128,
        "100": 128,
        "125": 128,
        "150": 128,
        "200": 128,
        "250": 128,
        "300": 125,
        "325": 122,
        "350": 118,
        "375": 114,
        "400": null,
        "425": null,
        "450": null,
        "475": null,
        "500": null,
        "525": null,
        "550": null,
        "575": null,
        "600": null,
        "625": null,
        "650": null,
        "675": null,
        "700": null,
        "725": null,
        "750": null,
        "775": null,
        "800": null,
        "825": null,
        "850": null,
        "875": null,
        "900": null
      }
    },
    {
      "block": 4,
      "line_no": 5,
      "nominal_composition": "Carbon steel",
      "product_form": "Wld. pipe",
      "spec_no": "SA–672",
      "type_grade": "C65",
      "alloy_desig_uns_no": "K02403",
      "class_condition_temper": null,
      "size_thickness_mm": null,
      "p_no": 1,
      "group_no": 1,
      "min_tensile_strength_mpa": 450,
      "min_yield_strength_mpa": 240,
      "i": "NP",
      "limits_iii": 371,
      "viii_1": "NP",
      "xii": "NP",
      "external_pressure_chart_no": "CS–2",
      "notes": "S6, W10, W12",
      "values": {
        "40": 128,
        "65": 128,
        "100": 128,
        "125": 128,
        "150": 128,
        "200": 128,
        "250": 128,
        "300": 125,
        "325": 122,
        "350": 118,
        "375": 114,
        "400": null,
        "425": null,
        "450": null,
        "475": null,
        "500": null,
        "525": null,
        "550": null,
        "575": null,
        "600": null,
        "625": null,
        "650": null,
        "675": null,
        "700": null,
        "725": null,
        "750": null,
        "775": null,
        "800": null,
        "825": null,
        "850": null,
        "875": null,
        "900": null
      }
    },
    {
      "block": 4,
      "line_no": 6,
      "nominal_composition": "Carbon steel",
      "product_form": "Sheet",
      "spec_no": "SA–414",
      "type_grade": "E",
      "alloy_desig_uns_no": "K02704",
      "class_condition_temper": null,
      "size_thickness_mm": null,
      "p_no": 1,
      "group_no": 1,
      "min_tensile_strength_mpa": 450,
      "min_yield_strength_mpa": 260,
      "i": "NP",
      "limits_iii": "NP",
      "viii_1": 482,
      "xii": 343,
      "external_pressure_chart_no": "CS–2 G10, T1",
      "notes": null,
      "values": {
        "40": 128,
        "65": 128,
        "100": 128,
        "125": 128,
        "150": 128,
        "200": 128,
        "250": 128,
        "300": 128,
        "325": 128,
        "350": 127,
        "375": 114,
        "400": 95.1,
        "425": 79.6,
        "450": 63.1,
        "475": 45.7,
        "500": 28.3,
        "525": null,
        "550": null,
        "575": null,
        "600": null,
        "625": null,
        "650": null,
        "675": null,
        "700": null,
        "725": null,
        "750": null,
        "775": null,
        "800": null,
        "825": null,
        "850": null,
        "875": null,
        "900": null
      }
    },
    {
      "block": 4,
      "line_no": 7,
      "nominal_composition": "Carbon steel",
      "product_form": "Plate",
      "spec_no": "SA–662",
      "type_grade": "B",
      "alloy_desig_uns_no": "K02203",
      "class_condition_temper": null,
      "size_thickness_mm": null,
      "p_no": 1,
      "group_no": 1,
      "min_tensile_strength_mpa": 450,
      "min_yield_strength_mpa": 275,
      "i": "NP",
      "limits_iii": "NP",
      "viii_1": 371,
      "xii": 343,
      "external_pressure_chart_no": "CS–2 T1",
      "notes": null,
      "values": {
        "40": 128,
        "65": 128,
        "100": 128,
        "125": 128,
        "150": 128,
        "200": 128,
        "250": 128,
        "300": 128,
        "325": 128,
        "350": 127,
        "375": 114,
        "400": null,
        "425": null,
        "450": null,
        "475": null,
        "500": null,
        "525": null,
        "550": null,
        "575": null,
        "600": null,
        "625": null,
        "650": null,
        "675": null,
        "700": null,
        "725": null,
        "750": null,
        "775": null,
        "800": null,
        "825": null,
        "850": null,
        "875": null,
        "900": null
      }
    },
    {
      "block": 4,
      "line_no": 8,
      "nominal_composition": "Carbon steel",
      "product_form": "Plate",
      "spec_no": "SA–537",
      "type_grade": null,
      "alloy_desig_uns_no": "K12437",
      "class_condition_temper": 1,
      "size_thickness_mm": "65 < t ≤100",
      "p_no": 1,
      "group_no": 2,
      "min_tensile_strength_mpa": 450,
      "min_yield_strength_mpa": 310,
      "i": "NP",
      "limits_iii": 371,
      "viii_1": 343,
      "xii": 343,
      "external_pressure_chart_no": "CS–2 T1",
      "notes": null,
      "values": {
        "40": 128,
        "65": 128,
        "100": 128,
        "125": 128,
        "150": 128,
        "200": 128,
        "250": 128,
        "300": 128,
        "325": 128,
        "350": 127,
        "375": 114,
        "400": null,
        "425": null,
        "450": null,
        "475": null,
        "500": null,
        "525": null,
        "550": null,
        "575": null,
        "600": null,
        "625": null,
        "650": null,
        "675": null,
        "700": null,
        "725": null,
        "750": null,
        "775": null,
        "800": null,
        "825": null,
        "850": null,
        "875": null,
        "900": null
      }
    },
    {
      "block": 4,
      "line_no": 9,
      "nominal_composition": "Carbon steel",
      "product_form": "Wld. pipe",
      "spec_no": "SA–691",
      "type_grade": "CMSH–70",
      "alloy_desig_uns_no": "K12437",
      "class_condition_temper": null,
      "size_thickness_mm": "65 < t ≤100",
      "p_no": 1,
      "group_no": 2,
      "min_tensile_strength_mpa": 450,
      "min_yield_strength_mpa": 310,
      "i": "NP",
      "limits_iii": 371,
      "viii_1": "NP",
      "xii": "NP",
      "external_pressure_chart_no": "CS–2",
      "notes": "G26, T1, W10, W12",
      "values": {
        "40": 128,
        "65": 128,
        "100": 128,
        "125": 128,
        "150": 128,
        "200": 128,
        "250": 128,
        "300": 128,
        "325": 128,
        "350": 127,
        "375": 114,
        "400": null,
        "425": null,
        "450": null,
        "475": null,
        "500": null,
        "525": null,
        "550": null,
        "575": null,
        "600": null,
        "625": null,
        "650": null,
        "675": null,
        "700": null,
        "725": null,
        "750": null,
        "775": null,
        "800": null,
        "825": null,
        "850": null,
        "875": null,
        "900": null
      }
    },
    {
      "block": 4,
      "line_no": 10,
      "nominal_composition": "Carbon steel",
      "product_form": "Plate, bar",
      "spec_no": "SA/CSA–G40.21",
      "type_grade": "44W",
      "alloy_desig_uns_no": null,
      "class_condition_temper": null,
      "size_thickness_mm": "t ≤200",
      "p_no": 1,
      "group_no": 1,
      "min_tensile_strength_mpa": 450,
      "min_yield_strength_mpa": null,
      "i": 343,
      "limits_iii": "NP",
      "viii_1": 343,
      "xii": 343,
      "external_pressure_chart_no": "CS–2 G18",
      "notes": null,
      "values": {
        "40": 128,
        "65": 128,
        "100": 128,
        "125": 128,
        "150": 128,
        "200": 128,
        "250": 128,
        "300": 128,
        "325": 128,
        "350": 128,
        "375": null,
        "400": null,
        "425": null,
        "450": null,
        "475": null,
        "500": null,
        "525": null,
        "550": null,
        "575": null,
        "600": null,
        "625": null,
        "650": null,
        "675": null,
        "700": null,
        "725": null,
        "750": null,
        "775": null,
        "800": null,
        "825": null,
        "850": null,
        "875": null,
        "900": null
      }
    },
    {
      "block": 4,
      "line_no": 11,
      "nominal_composition": "Carbon steel",
      "product_form": "Plate, bar",
      "spec_no": "SA/CSA–G40.21",
      "type_grade": "50W",
      "alloy_desig_uns_no": null,
      "class_condition_temper": null,
      "size_thickness_mm": "t ≤150",
      "p_no": 1,
      "group_no": 1,
      "min_tensile_strength_mpa": 450,
      "min_yield_strength_mpa": null,
      "i": 343,
      "limits_iii": "NP",
      "viii_1": 343,
      "xii": 343,
      "external_pressure_chart_no": "CS–2 G18",
      "notes": null,
      "values": {
        "40": 128,
        "65": 128,
        "100": 128,
        "125": 128,
        "150": 128,
        "200": 128,
        "250": 128,
        "300": 128,
        "325": 128,
        "350": 128,
        "375": null,
        "400": null,
        "425": null,
        "450": null,
        "475": null,
        "500": null,
        "525": null,
        "550": null,
        "575": null,
        "600": null,
        "625": null,
        "650": null,
        "675": null,
        "700": null,
        "725": null,
        "750": null,
        "775": null,
        "800": null,
        "825": null,
        "850": null,
        "875": null,
        "900": null
      }
    },
    {
      "block": 4,
      "line_no": 12,
      "nominal_composition": "Carbon steel",
      "product_form": "Plate, sheet, bar",
      "spec_no": "SA–572",
      "type_grade": 50,
      "alloy_desig_uns_no": null,
      "class_condition_temper": null,
      "size_thickness_mm": "t ≤100",
      "p_no": null,
      "group_no": null,
      "min_tensile_strength_mpa": 450,
      "min_yield_strength_mpa": 345,
      "i": "NP",
      "limits_iii": "NP",
      "viii_1": 316,
      "xii": 316,
      "external_pressure_chart_no": "CS–3 …",
      "notes": null,
      "values": {
        "40": 128,
        "65": 128,
        "100": 128,
        "125": 128,
        "150": 128,
        "200": 128,
        "250": 128,
        "300": 128,
        "325": 128,
        "350": 127,
        "375": null,
        "400": null,
        "425": null,
        "450": null,
        "475": null,
        "500": null,
        "525": null,
        "550": null,
        "575": null,
        "600": null,
        "625": null,
        "650": null,
        "675": null,
        "700": null,
        "725": null,
        "750": null,
        "775": null,
        "800": null,
        "825": null,
        "850": null,
        "875": null,
        "900": null
      }
    },
    {
      "block": 4,
      "line_no": 13,
      "nominal_composition": "Carbon steel",
      "product_form": "Round bar",
      "spec_no": "SA–572",
      "type_grade": 50,
      "alloy_desig_uns_no": null,
      "class_condition_temper": null,
      "size_thickness_mm": "t ≤275",
      "p_no": null,
      "group_no": null,
      "min_tensile_strength_mpa": 450,
      "min_yield_strength_mpa": 345,
      "i": "NP",
      "limits_iii": "NP",
      "viii_1": 316,
      "xii": 316,
      "external_pressure_chart_no": "CS–3 …",
      "notes": null,
      "values": {
        "40": 128,
        "65": 128,
        "100": 128,
        "125": 128,
        "150": 128,
        "200": 128,
        "250": 128,
        "300": 128,
        "325": 128,
        "350": 127,
        "375": null,
        "400": null,
        "425": null,
        "450": null,
        "475": null,
        "500": null,
        "525": null,
        "550": null,
        "575": null,
        "600": null,
        "625": null,
        "650": null,
        "675": null,
        "700": null,
        "725": null,
        "750": null,
        "775": null,
        "800": null,
        "825": null,
        "850": null,
        "875": null,
        "900": null
      }
    },
    {
      "block": 4,
      "line_no": 14,
      "nominal_composition": "Carbon steel",
      "product_form": "Sheet, strip",
      "spec_no": "SA–1011",
      "type_grade": 50,
      "alloy_desig_uns_no": "SS",
      "class_condition_temper": null,
      "size_thickness_mm": "t ≤6",
      "p_no": null,
      "group_no": null,
      "min_tensile_strength_mpa": 450,
      "min_yield_strength_mpa": 340,
      "i": "NP",
      "limits_iii": "NP",
      "viii_1": 316,
      "xii": 316,
      "external_pressure_chart_no": "CS–3 …",
      "notes": null,
      "values": {
        "40": 128,
        "65": 128,
        "100": 128,
        "125": 128,
        "150": 128,
        "200": 128,
        "250": 128,
        "300": 128,
        "325": 128,
        "350": 127,
        "375": null,
        "400": null,
        "425": null,
        "450": null,
        "475": null,
        "500": null,
        "525": null,
        "550": null,
        "575": null,
        "600": null,
        "625": null,
        "650": null,
        "675": null,
        "700": null,
        "725": null,
        "750": null,
        "775": null,
        "800": null,
        "825": null,
        "850": null,
        "875": null,
        "900": null
      }
    },
    {
      "block": 4,
      "line_no": 15,
      "nominal_composition": "Carbon steel",
      "product_form": "Sheet, strip",
      "spec_no": "SA–1011",
      "type_grade": 50,
      "alloy_desig_uns_no": "HSLAS",
      "class_condition_temper": 1,
      "size_thickness_mm": null,
      "p_no": null,
      "group_no": null,
      "min_tensile_strength_mpa": 450,
      "min_yield_strength_mpa": 340,
      "i": "NP",
      "limits_iii": "NP",
      "viii_1": 316,
      "xii": 316,
      "external_pressure_chart_no": "CS–3 …",
      "notes": null,
      "values": {
        "40": 128,
        "65": 128,
        "100": 128,
        "125": 128,
        "150": 128,
        "200": 128,
        "250": 128,
        "300": 128,
        "325": 128,
        "350": 127,
        "375": null,
        "400": null,
        "425": null,
        "450": null,
        "475": null,
        "500": null,
        "525": null,
        "550": null,
        "575": null,
        "600": null,
        "625": null,
        "650": null,
        "675": null,
        "700": null,
        "725": null,
        "750": null,
        "775": null,
        "800": null,
        "825": null,
        "850": null,
        "875": null,
        "900": null
      }
    },
    {
      "block": 4,
      "line_no": 16,
      "nominal_composition": "Carbon steel",
      "product_form": "Sheet, strip",
      "spec_no": "SA–1011",
      "type_grade": 55,
      "alloy_desig_uns_no": "HSLAS",
      "class_condition_temper": 2,
      "size_thickness_mm": null,
      "p_no": null,
      "group_no": null,
      "min_tensile_strength_mpa": 450,
      "min_yield_strength_mpa": 380,
      "i": "NP",
      "limits_iii": "NP",
      "viii_1": 316,
      "xii": 316,
      "external_pressure_chart_no": "CS–3 …",
      "notes": null,
      "values": {
        "40": 128,
        "65": 128,
        "100": 128,
        "125": 128,
        "150": 128,
        "200": 128,
        "250": 128,
        "300": 128,
        "325": 128,
        "350": 127,
        "375": null,
        "400": null,
        "425": null,
        "450": null,
        "475": null,
        "500": null,
        "525": null,
        "550": null,
        "575": null,
        "600": null,
        "625": null,
        "650": null,
        "675": null,
        "700": null,
        "725": null,
        "750": null,
        "775": null,
        "800": null,
        "825": null,
        "850": null,
        "875": null,
        "900": null
      }
    },
    {
      "block": 4,
      "line_no": 17,
      "nominal_composition": "Carbon steel",
      "product_form": "Plate",
      "spec_no": "SA/AS 1548",
      "type_grade": "PT460N",
      "alloy_desig_uns_no": null,
      "class_condition_temper": "Normalized",
      "size_thickness_mm": "≤150",
      "p_no": 1,
      "group_no": 1,
      "min_tensile_strength_mpa": 460,
      "min_yield_strength_mpa": null,
      "i": 538,
      "limits_iii": "NP",
      "viii_1": 538,
      "xii": "NP",
      "external_pressure_chart_no": "CS–2",
      "notes": "G10, G18, S1, T1",
      "values": {
        "40": 131,
        "65": 131,
        "100": 131,
        "125": 131,
        "150": 131,
        "200": 131,
        "250": 131,
        "300": 131,
        "325": 131,
        "350": 129,
        "375": 114,
        "400": 95.1,
        "425": 79.6,
        "450": 63.2,
        "475": 45.3,
        "500": 31.7,
        "525": 21.9,
        "550": 12.7,
        "575": null,
        "600": null,
        "625": null,
        "650": null,
        "675": null,
        "700": null,
        "725": null,
        "750": null,
        "775": null,
        "800": null,
        "825": null,
        "850": null,
        "875": null,
        "900": null
      }
    },
    {
      "block": 4,
      "line_no": 18,
      "nominal_composition": "Carbon steel",
      "product_form": "Plate",
      "spec_no": "SA/AS 1548",
      "type_grade": "PT460NR",
      "alloy_desig_uns_no": null,
      "class_condition_temper": "Norm. rld.",
      "size_thickness_mm": "≤150",
      "p_no": 1,
      "group_no": 1,
      "min_tensile_strength_mpa": 460,
      "min_yield_strength_mpa": null,
      "i": 538,
      "limits_iii": "NP",
      "viii_1": 538,
      "xii": "NP",
      "external_pressure_chart_no": "CS–2",
      "notes": "G10, G18, S1, T1",
      "values": {
        "40": 131,
        "65": 131,
        "100": 131,
        "125": 131,
        "150": 131,
        "200": 131,
        "250": 131,
        "300": 131,
        "325": 131,
        "350": 129,
        "375": 114,
        "400": 95.1,
        "425": 79.6,
        "450": 63.2,
        "475": 45.3,
        "500": 31.7,
        "525": 21.9,
        "550": 12.7,
        "575": null,
        "600": null,
        "625": null,
        "650": null,
        "675": null,
        "700": null,
        "725": null,
        "750": null,
        "775": null,
        "800": null,
        "825": null,
        "850": null,
        "875": null,
        "900": null
      }
    },
    {
      "block": 4,
      "line_no": 19,
      "nominal_composition": "Carbon steel",
      "product_form": "Forgings",
      "spec_no": "SA/EN 10222–2",
      "type_grade": "P280GH",
      "alloy_desig_uns_no": null,
      "class_condition_temper": "N, NT, or QT",
      "size_thickness_mm": "35 < t ≤160",
      "p_no": 1,
      "group_no": 1,
      "min_tensile_strength_mpa": 460,
      "min_yield_strength_mpa": 255,
      "i": 538,
      "limits_iii": "NP",
      "viii_1": 538,
      "xii": "NP",
      "external_pressure_chart_no": "CS–2",
      "notes": "G10, S1, T2",
      "values": {
        "40": 131,
        "65": 131,
        "100": 131,
        "125": 131,
        "150": 131,
        "200": 131,
        "250": 131,
        "300": 131,
        "325": 128,
        "350": 124,
        "375": 120,
        "400": 101,
        "425": 83.9,
        "450": 67.0,
        "475": 51.1,
        "500": 33.6,
        "525": 21.3,
        "550": 12.9,
        "575": null,
        "600": null,
        "625": null,
        "650": null,
        "675": null,
        "700": null,
        "725": null,
        "750": null,
        "775": null,
        "800": null,
        "825": null,
        "850": null,
        "875": null,
        "900": null
      }
    },
    {
      "block": 4,
      "line_no": 20,
      "nominal_composition": "Carbon steel",
      "product_form": "Plate",
      "spec_no": "SA/EN 10028–2",
      "type_grade": "P295GH",
      "alloy_desig_uns_no": null,
      "class_condition_temper": null,
      "size_thickness_mm": "60 < t ≤100",
      "p_no": 1,
      "group_no": 1,
      "min_tensile_strength_mpa": 460,
      "min_yield_strength_mpa": 260,
      "i": 454,
      "limits_iii": "NP",
      "viii_1": 538,
      "xii": "NP",
      "external_pressure_chart_no": "CS–2",
      "notes": "G10, S1, T1",
      "values": {
        "40": 131,
        "65": 131,
        "100": 131,
        "125": 131,
        "150": 131,
        "200": 131,
        "250": 131,
        "300": 131,
        "325": 131,
        "350": 127,
        "375": 112,
        "400": 96.2,
        "425": 79.1,
        "450": 62.1,
        "475": 46.0,
        "500": 32.1,
        "525": 21.2,
        "550": 14.4,
        "575": null,
        "600": null,
        "625": null,
        "650": null,
        "675": null,
        "700": null,
        "725": null,
        "750": null,
        "775": null,
        "800": null,
        "825": null,
        "850": null,
        "875": null,
        "900": null
      }
    },
    {
      "block": 4,
      "line_no": 21,
      "nominal_composition": "Carbon steel",
      "product_form": "Plate",
      "spec_no": "SA/EN 10028–2",
      "type_grade": "P295GH",
      "alloy_desig_uns_no": null,
      "class_condition_temper": null,
      "size_thickness_mm": "≤60",
      "p_no": 1,
      "group_no": 1,
      "min_tensile_strength_mpa": 460,
      "min_yield_strength_mpa": null,
      "i": 454,
      "limits_iii": "NP",
      "viii_1": 538,
      "xii": 343,
      "external_pressure_chart_no": "CS–2",
      "notes": "G10, G18, S1, T1",
      "values": {
        "40": 131,
        "65": 131,
        "100": 131,
        "125": 131,
        "150": 131,
        "200": 131,
        "250": 131,
        "300": 131,
        "325": 131,
        "350": 127,
        "375": 112,
        "400": 96.2,
        "425": 79.1,
        "450": 62.1,
        "475": 46.0,
        "500": 32.1,
        "525": 21.2,
        "550": 14.4,
        "575": null,
        "600": null,
        "625": null,
        "650": null,
        "675": null,
        "700": null,
        "725": null,
        "750": null,
        "775": null,
        "800": null,
        "825": null,
        "850": null,
        "875": null,
        "900": null
      }
    },
    {
      "block": 4,
      "line_no": 22,
      "nominal_composition": "Carbon steel",
      "product_form": "Forgings",
      "spec_no": "SA/EN 10222–2",
      "type_grade": "P280GH",
      "alloy_desig_uns_no": null,
      "class_condition_temper": "N, NT, or QT",
      "size_thickness_mm": "t ≤35",
      "p_no": 1,
      "group_no": 1,
      "min_tensile_strength_mpa": 460,
      "min_yield_strength_mpa": 280,
      "i": 538,
      "limits_iii": "NP",
      "viii_1": 538,
      "xii": "NP",
      "external_pressure_chart_no": "CS–2",
      "notes": "G10, S1, T2",
      "values": {
        "40": 131,
        "65": 131,
        "100": 131,
        "125": 131,
        "150": 131,
        "200": 131,
        "250": 131,
        "300": 131,
        "325": 131,
        "350": 131,
        "375": 131,
        "400": 101,
        "425": 83.9,
        "450": 67.0,
        "475": 51.1,
        "500": 33.6,
        "525": 21.3,
        "550": 12.9,
        "575": null,
        "600": null,
        "625": null,
        "650": null,
        "675": null,
        "700": null,
        "725": null,
        "750": null,
        "775": null,
        "800": null,
        "825": null,
        "850": null,
        "875": null,
        "900": null
      }
    },
    {
      "block": 4,
      "line_no": 23,
      "nominal_composition": "Carbon steel",
      "product_form": "Plate",
      "spec_no": "SA/GB 713",
      "type_grade": "Q345R",
      "alloy_desig_uns_no": null,
      "class_condition_temper": null,
      "size_thickness_mm": "150 < t ≤250",
      "p_no": 1,
      "group_no": 2,
      "min_tensile_strength_mpa": 470,
      "min_yield_strength_mpa": 265,
      "i": 427,
      "limits_iii": "NP",
      "viii_1": 427,
      "xii": "NP",
      "external_pressure_chart_no": "CS–2 T1",
      "notes": null,
      "values": {
        "40": 134,
        "65": 134,
        "100": 134,
        "125": 134,
        "150": 134,
        "200": 134,
        "250": 134,
        "300": 134,
        "325": 134,
        "350": 130,
        "375": 123,
        "400": 101,
        "425": 83.8,
        "450": 67.1,
        "475": null,
        "500": null,
        "525": null,
        "550": null,
        "575": null,
        "600": null,
        "625": null,
        "650": null,
        "675": null,
        "700": null,
        "725": null,
        "750": null,
