Repository: danivelas0/asme-pcc

File: resources/bpvc_ii_d_metric_2025/table_2a.json (part 5 of 24)
    "External Pressure Chart No.",
    "Notes"
  ],
  "columns_values": [
      "block": 4,
      "line_no": 34,
      "nominal_composition": null,
      "product_form": "Plate",
      "spec_no": "SA–204",
      "type_grade": "B",
      "alloy_desig_uns_no": "K12020 …",
      "class_condition_temper": null,
      "size_thickness_mm": null,
      "p_no": 3,
      "group_no": 2,
      "min_tensile_strength_mpa": 485,
      "min_yield_strength_mpa": 275,
      "applicability_and_max_temperature_limits_np_not_permitted_spt_supports_only_iii": 371,
      "viii_2": 371,
      "external_pressure_chart_no": "CS–2",
      "notes": null,
      "values": {
        "40": 161,
        "65": 161,
        "100": 161,
        "125": 161,
        "150": 161,
        "200": 160,
        "250": 156,
        "300": 152,
        "325": 149,
        "350": 147,
        "375": 144,
        "400": null,
        "425": null,
        "450": null,
        "475": null,
        "500": null
      }
    },
    {
      "block": 4,
      "line_no": 35,
      "nominal_composition": null,
      "product_form": "Forgings",
      "spec_no": "SA–336",
      "type_grade": "F1",
      "alloy_desig_uns_no": "K12520 …",
      "class_condition_temper": null,
      "size_thickness_mm": null,
      "p_no": 3,
      "group_no": 2,
      "min_tensile_strength_mpa": 485,
      "min_yield_strength_mpa": 275,
      "applicability_and_max_temperature_limits_np_not_permitted_spt_supports_only_iii": 371,
      "viii_2": 371,
      "external_pressure_chart_no": "CS–2",
      "notes": null,
      "values": {
        "40": 161,
        "65": 161,
        "100": 161,
        "125": 161,
        "150": 161,
        "200": 160,
        "250": 156,
        "300": 152,
        "325": 149,
        "350": 147,
        "375": 144,
        "400": null,
        "425": null,
        "450": null,
        "475": null,
        "500": null
      }
    },
    {
      "block": 4,
      "line_no": 36,
      "nominal_composition": null,
      "product_form": "Wld. pipe",
      "spec_no": "SA–672",
      "type_grade": "L70",
      "alloy_desig_uns_no": "K12020 …",
      "class_condition_temper": null,
      "size_thickness_mm": null,
      "p_no": 3,
      "group_no": 2,
      "min_tensile_strength_mpa": 485,
      "min_yield_strength_mpa": 275,
      "applicability_and_max_temperature_limits_np_not_permitted_spt_supports_only_iii": 371,
      "viii_2": "NP",
      "external_pressure_chart_no": "CS–2",
      "notes": "G1, G2",
      "values": {
        "40": 161,
        "65": 161,
        "100": 161,
        "125": 161,
        "150": 161,
        "200": 160,
        "250": 156,
        "300": 152,
        "325": 149,
        "350": 147,
        "375": 144,
        "400": null,
        "425": null,
        "450": null,
        "475": null,
        "500": null
      }
    },
    {
      "block": 4,
      "line_no": 37,
      "nominal_composition": null,
      "product_form": "Wld. pipe",
      "spec_no": "SA–691",
      "type_grade": "CM–70",
      "alloy_desig_uns_no": "K12020 …",
      "class_condition_temper": null,
      "size_thickness_mm": null,
      "p_no": 3,
      "group_no": 2,
      "min_tensile_strength_mpa": 485,
      "min_yield_strength_mpa": 275,
      "applicability_and_max_temperature_limits_np_not_permitted_spt_supports_only_iii": 371,
      "viii_2": "NP",
      "external_pressure_chart_no": "CS–2",
      "notes": "G1, G2",
      "values": {
        "40": 161,
        "65": 161,
        "100": 161,
        "125": 161,
        "150": 161,
        "200": 160,
        "250": 156,
        "300": 152,
        "325": 149,
        "350": 147,
        "375": 144,
        "400": null,
        "425": null,
        "450": null,
        "475": null,
        "500": null
      }
    },
    {
      "block": 4,
      "line_no": 38,
      "nominal_composition": null,
      "product_form": "Plate",
      "spec_no": "SA–204",
      "type_grade": "C",
      "alloy_desig_uns_no": "K12320 …",
      "class_condition_temper": null,
      "size_thickness_mm": null,
      "p_no": 3,
      "group_no": 2,
      "min_tensile_strength_mpa": 515,
      "min_yield_strength_mpa": 295,
      "applicability_and_max_temperature_limits_np_not_permitted_spt_supports_only_iii": 371,
      "viii_2": 371,
      "external_pressure_chart_no": "CS–2",
      "notes": null,
      "values": {
        "40": 172,
        "65": 172,
        "100": 172,
        "125": 172,
        "150": 172,
        "200": 172,
        "250": 168,
        "300": 163,
        "325": 160,
        "350": 158,
        "375": 155,
        "400": null,
        "425": null,
        "450": null,
        "475": null,
        "500": null
      }
    },
    {
      "block": 4,
      "line_no": 39,
      "nominal_composition": null,
      "product_form": "Wld. pipe",
      "spec_no": "SA–672",
      "type_grade": "L75",
      "alloy_desig_uns_no": "K12320 …",
      "class_condition_temper": null,
      "size_thickness_mm": null,
      "p_no": 3,
      "group_no": 2,
      "min_tensile_strength_mpa": 515,
      "min_yield_strength_mpa": 295,
      "applicability_and_max_temperature_limits_np_not_permitted_spt_supports_only_iii": 371,
      "viii_2": "NP",
      "external_pressure_chart_no": "CS–2",
      "notes": "G1, G2",
      "values": {
        "40": 172,
        "65": 172,
        "100": 172,
        "125": 172,
        "150": 172,
        "200": 172,
        "250": 168,
        "300": 163,
        "325": 160,
        "350": 158,
        "375": 155,
        "400": null,
        "425": null,
        "450": null,
        "475": null,
        "500": null
      }
    },
    {
      "block": 4,
      "line_no": 40,
      "nominal_composition": null,
      "product_form": "Wld. pipe",
      "spec_no": "SA–691",
      "type_grade": "CM–75",
      "alloy_desig_uns_no": "K12320 …",
      "class_condition_temper": null,
      "size_thickness_mm": null,
      "p_no": 3,
      "group_no": 2,
      "min_tensile_strength_mpa": 515,
      "min_yield_strength_mpa": 295,
      "applicability_and_max_temperature_limits_np_not_permitted_spt_supports_only_iii": 371,
      "viii_2": "NP",
      "external_pressure_chart_no": "CS–2",
      "notes": "G1, G2",
      "values": {
        "40": 172,
        "65": 172,
        "100": 172,
        "125": 172,
        "150": 172,
        "200": 172,
        "250": 168,
        "300": 163,
        "325": 160,
        "350": 158,
        "375": 155,
        "400": null,
        "425": null,
        "450": null,
        "475": null,
        "500": null
      }
    },
    {
      "block": 4,
      "line_no": 41,
      "nominal_composition": "1/2Cr–1/5Mo",
      "product_form": "Forgings",
      "spec_no": "SA–372",
      "type_grade": "G",
      "alloy_desig_uns_no": "K13049 70",
      "class_condition_temper": null,
      "size_thickness_mm": null,
      "p_no": null,
      "group_no": null,
      "min_tensile_strength_mpa": 825,
      "min_yield_strength_mpa": 485,
      "applicability_and_max_temperature_limits_np_not_permitted_spt_supports_only_iii": "NP",
      "viii_2": 38,
      "external_pressure_chart_no": "CS–3",
      "notes": "G19, H4, W5, W6",
      "values": {
        "40": 276,
        "65": null,
        "100": null,
        "125": null,
        "150": null,
        "200": null,
        "250": null,
        "300": null,
        "325": null,
        "350": null,
        "375": null,
        "400": null,
        "425": null,
        "450": null,
        "475": null,
        "500": null
      }
    },
    {
      "block": 4,
      "line_no": 42,
      "nominal_composition": "1/2Cr–1/5Mo",
      "product_form": "Forgings",
      "spec_no": "SA–372",
      "type_grade": "H",
      "alloy_desig_uns_no": "K13547 70",
      "class_condition_temper": null,
      "size_thickness_mm": null,
      "p_no": null,
      "group_no": null,
      "min_tensile_strength_mpa": 825,
      "min_yield_strength_mpa": 485,
      "applicability_and_max_temperature_limits_np_not_permitted_spt_supports_only_iii": "NP",
      "viii_2": 38,
      "external_pressure_chart_no": "CS–3",
      "notes": "G19, H4, W5, W6",
      "values": {
        "40": 276,
        "65": null,
        "100": null,
        "125": null,
        "150": null,
        "200": null,
        "250": null,
        "300": null,
        "325": null,
        "350": null,
        "375": null,
        "400": null,
        "425": null,
        "450": null,
        "475": null,
        "500": null
      }
    },
    {
      "block": 4,
      "line_no": 43,
      "nominal_composition": "1/2Cr–1/5Mo–V",
      "product_form": "Plate",
      "spec_no": "SA–517",
      "type_grade": "B",
      "alloy_desig_uns_no": "K11630 …",
      "class_condition_temper": null,
      "size_thickness_mm": "≤32",
      "p_no": "11B",
      "group_no": 4,
      "min_tensile_strength_mpa": 795,
      "min_yield_strength_mpa": 690,
      "applicability_and_max_temperature_limits_np_not_permitted_spt_supports_only_iii": "371 (SPT)",
      "viii_2": 371,
      "external_pressure_chart_no": "HT–1",
      "notes": null,
      "values": {
        "40": 264,
        "65": 264,
        "100": 264,
        "125": 264,
        "150": 264,
        "200": 264,
        "250": 264,
        "300": 264,
        "325": 264,
        "350": 263,
        "375": 258,
        "400": null,
        "425": null,
        "450": null,
        "475": null,
        "500": null
      }
    },
    {
      "block": 4,
      "line_no": 44,
      "nominal_composition": "1/2Cr–1/4Mo–Si",
      "product_form": "Forgings",
      "spec_no": "SA–592",
      "type_grade": "A",
      "alloy_desig_uns_no": "K11856 …",
      "class_condition_temper": null,
      "size_thickness_mm": "65 < t ≤100",
      "p_no": "11B",
      "group_no": 1,
      "min_tensile_strength_mpa": 725,
      "min_yield_strength_mpa": 620,
      "applicability_and_max_temperature_limits_np_not_permitted_spt_supports_only_iii": "371 (SPT)",
      "viii_2": "NP",
      "external_pressure_chart_no": "CS–5",
      "notes": null,
      "values": {
        "40": 241,
        "65": 241,
        "100": 241,
        "125": 241,
        "150": 241,
        "200": 241,
        "250": 241,
        "300": 240,
        "325": 239,
        "350": 233,
        "375": 228,
        "400": null,
        "425": null,
        "450": null,
        "475": null,
        "500": null
      }
    },
    {
      "block": 4,
      "line_no": 45,
      "nominal_composition": "1/2Cr–1/4Mo–Si",
      "product_form": "Plate",
      "spec_no": "SA–517",
      "type_grade": "A",
      "alloy_desig_uns_no": "K11856 …",
      "class_condition_temper": null,
      "size_thickness_mm": "≤32",
      "p_no": "11B",
      "group_no": 1,
      "min_tensile_strength_mpa": 795,
      "min_yield_strength_mpa": 690,
      "applicability_and_max_temperature_limits_np_not_permitted_spt_supports_only_iii": "371 (SPT)",
      "viii_2": 371,
      "external_pressure_chart_no": "HT–1",
      "notes": null,
      "values": {
        "40": 264,
        "65": 264,
        "100": 264,
        "125": 264,
        "150": 264,
        "200": 264,
        "250": 264,
        "300": 264,
        "325": 264,
        "350": 263,
        "375": 258,
        "400": null,
        "425": null,
        "450": null,
        "475": null,
        "500": null
      }
    },
    {
      "block": 5,
      "line_no": 1,
      "nominal_composition": "1/2Cr–1/4Mo–Si",
      "product_form": "Forgings",
      "spec_no": "SA–592",
      "type_grade": "A",
      "alloy_desig_uns_no": "K11856 …",
      "class_condition_temper": null,
      "size_thickness_mm": "≤65",
      "p_no": "11B",
      "group_no": 1,
      "min_tensile_strength_mpa": 795,
      "min_yield_strength_mpa": 690,
      "applicability_and_max_temperature_limits_np_not_permitted_spt_supports_only_iii": "NP",
      "viii_2": 371,
      "external_pressure_chart_no": "HT–1",
      "notes": null,
      "values": {
        "40": 264,
        "65": 264,
        "100": 264,
        "125": 264,
        "150": 264,
        "200": 264,
        "250": 264,
        "300": 264,
        "325": 264,
        "350": 263,
        "375": 258,
        "400": null,
        "425": null,
        "450": null,
        "475": null,
        "500": null
      }
    },
    {
      "block": 5,
      "line_no": 2,
      "nominal_composition": "1/2Cr–1/2Mo",
      "product_form": "Smls. pipe",
      "spec_no": "SA–335",
      "type_grade": "P2",
      "alloy_desig_uns_no": "K11547 …",
      "class_condition_temper": null,
      "size_thickness_mm": null,
      "p_no": 3,
      "group_no": 1,
      "min_tensile_strength_mpa": 380,
      "min_yield_strength_mpa": 205,
      "applicability_and_max_temperature_limits_np_not_permitted_spt_supports_only_iii": 371,
      "viii_2": 371,
      "external_pressure_chart_no": "CS–2",
      "notes": null,
      "values": {
        "40": 126,
        "65": 126,
        "100": 126,
        "125": 125,
        "150": 124,
        "200": 120,
        "250": 117,
        "300": 114,
        "325": 112,
        "350": 110,
        "375": 108,
        "400": null,
        "425": null,
        "450": null,
        "475": null,
        "500": null
      }
    },
    {
      "block": 5,
      "line_no": 3,
      "nominal_composition": "1/2Cr–1/2Mo",
      "product_form": "Forged pipe",
      "spec_no": "SA–369",
      "type_grade": "FP2",
      "alloy_desig_uns_no": "K11547 …",
      "class_condition_temper": null,
      "size_thickness_mm": null,
      "p_no": 3,
      "group_no": 1,
      "min_tensile_strength_mpa": 380,
      "min_yield_strength_mpa": 205,
      "applicability_and_max_temperature_limits_np_not_permitted_spt_supports_only_iii": 371,
      "viii_2": 371,
      "external_pressure_chart_no": "CS–2",
      "notes": null,
      "values": {
        "40": 126,
        "65": 126,
        "100": 126,
        "125": 125,
        "150": 124,
        "200": 120,
        "250": 117,
        "300": 114,
        "325": 112,
        "350": 110,
        "375": 108,
        "400": null,
        "425": null,
        "450": null,
        "475": null,
        "500": null
      }
    },
    {
      "block": 5,
      "line_no": 4,
      "nominal_composition": "1/2Cr–1/2Mo",
      "product_form": "Plate",
      "spec_no": "SA–387",
      "type_grade": 2,
      "alloy_desig_uns_no": "K12143 1",
      "class_condition_temper": null,
      "size_thickness_mm": null,
      "p_no": 3,
      "group_no": 1,
      "min_tensile_strength_mpa": 380,
      "min_yield_strength_mpa": 230,
      "applicability_and_max_temperature_limits_np_not_permitted_spt_supports_only_iii": 371,
      "viii_2": 371,
      "external_pressure_chart_no": "CS–2",
      "notes": null,
      "values": {
        "40": 126,
        "65": 126,
        "100": 126,
        "125": 126,
        "150": 126,
        "200": 126,
        "250": 126,
        "300": 125,
        "325": 123,
        "350": 121,
        "375": 119,
        "400": null,
        "425": null,
        "450": null,
        "475": null,
        "500": null
      }
    },
    {
      "block": 5,
      "line_no": 5,
      "nominal_composition": "1/2Cr–1/2Mo",
      "product_form": "Wld. pipe",
      "spec_no": "SA–691",
      "type_grade": "1/2CR",
      "alloy_desig_uns_no": "K12143 …",
      "class_condition_temper": null,
      "size_thickness_mm": null,
      "p_no": 3,
      "group_no": 1,
      "min_tensile_strength_mpa": 380,
      "min_yield_strength_mpa": 230,
      "applicability_and_max_temperature_limits_np_not_permitted_spt_supports_only_iii": 371,
      "viii_2": "NP",
      "external_pressure_chart_no": "CS–2",
      "notes": "G1, G2",
      "values": {
        "40": 126,
        "65": 126,
        "100": 126,
        "125": 126,
        "150": 126,
        "200": 126,
        "250": 126,
        "300": 125,
        "325": 123,
        "350": 121,
        "375": 119,
        "400": null,
        "425": null,
        "450": null,
        "475": null,
        "500": null
      }
    },
    {
      "block": 5,
      "line_no": 6,
      "nominal_composition": "1/2Cr–1/2Mo",
      "product_form": "Smls. tube",
      "spec_no": "SA–213",
      "type_grade": "T2",
      "alloy_desig_uns_no": "K11547 …",
      "class_condition_temper": null,
      "size_thickness_mm": null,
      "p_no": 3,
      "group_no": 1,
      "min_tensile_strength_mpa": 415,
      "min_yield_strength_mpa": 205,
      "applicability_and_max_temperature_limits_np_not_permitted_spt_supports_only_iii": 371,
      "viii_2": 371,
      "external_pressure_chart_no": "CS–2",
      "notes": null,
      "values": {
        "40": 138,
        "65": 134,
        "100": 129,
        "125": 126,
        "150": 124,
        "200": 120,
        "250": 117,
        "300": 114,
        "325": 112,
        "350": 110,
        "375": 108,
        "400": null,
        "425": null,
        "450": null,
        "475": null,
        "500": null
      }
    },
    {
      "block": 5,
      "line_no": 7,
      "nominal_composition": "1/2Cr–1/2Mo",
      "product_form": "Cast pipe",
      "spec_no": "SA–426",
      "type_grade": "CP2",
      "alloy_desig_uns_no": "J11547",
      "class_condition_temper": null,
      "size_thickness_mm": null,
      "p_no": 3,
      "group_no": 1,
      "min_tensile_strength_mpa": 415,
      "min_yield_strength_mpa": 205,
      "applicability_and_max_temperature_limits_np_not_permitted_spt_supports_only_iii": 371,
      "viii_2": "NP",
      "external_pressure_chart_no": "CS–2",
      "notes": null,
      "values": {
        "40": 138,
        "65": 134,
        "100": 129,
        "125": 126,
        "150": 124,
        "200": 120,
        "250": 117,
        "300": 114,
        "325": 112,
        "350": 110,
        "375": 108,
        "400": null,
        "425": null,
        "450": null,
        "475": null,
        "500": null
      }
    },
    {
      "block": 5,
      "line_no": 8,
      "nominal_composition": "1/2Cr–1/2Mo",
      "product_form": "Forgings",
      "spec_no": "SA–182",
      "type_grade": "F2",
      "alloy_desig_uns_no": "K12122 …",
      "class_condition_temper": null,
      "size_thickness_mm": null,
      "p_no": 3,
      "group_no": 2,
      "min_tensile_strength_mpa": 485,
      "min_yield_strength_mpa": 275,
      "applicability_and_max_temperature_limits_np_not_permitted_spt_supports_only_iii": "NP",
      "viii_2": 371,
      "external_pressure_chart_no": "CS–2",
      "notes": null,
      "values": {
        "40": 161,
        "65": 161,
        "100": 161,
        "125": 161,
        "150": 161,
        "200": 160,
        "250": 156,
        "300": 152,
        "325": 149,
        "350": 147,
        "375": 144,
        "400": null,
        "425": null,
        "450": null,
        "475": null,
        "500": null
      }
    },
    {
      "block": 5,
      "line_no": 9,
      "nominal_composition": "1/2Cr–1/2Mo",
      "product_form": "Plate",
      "spec_no": "SA–387",
      "type_grade": 2,
      "alloy_desig_uns_no": "K12143 2/NT",
      "class_condition_temper": null,
      "size_thickness_mm": null,
      "p_no": 3,
      "group_no": 2,
      "min_tensile_strength_mpa": 485,
      "min_yield_strength_mpa": 310,
      "applicability_and_max_temperature_limits_np_not_permitted_spt_supports_only_iii": "NP",
      "viii_2": 38,
      "external_pressure_chart_no": "CS–3",
      "notes": null,
      "values": {
        "40": 161,
        "65": null,
        "100": null,
        "125": null,
        "150": null,
        "200": null,
        "250": null,
        "300": null,
        "325": null,
        "350": null,
        "375": null,
        "400": null,
        "425": null,
        "450": null,
        "475": null,
        "500": null
      }
    },
    {
      "block": 5,
      "line_no": 10,
      "nominal_composition": "3/4Cr–1/2Ni–Cu",
      "product_form": "Smls. tube",
      "spec_no": "SA–423",
      "type_grade": 1,
      "alloy_desig_uns_no": "K11535 …",
      "class_condition_temper": null,
      "size_thickness_mm": null,
      "p_no": 4,
      "group_no": 2,
      "min_tensile_strength_mpa": 415,
      "min_yield_strength_mpa": 255,
      "applicability_and_max_temperature_limits_np_not_permitted_spt_supports_only_iii": "NP",
      "viii_2": 371,
      "external_pressure_chart_no": "CS–2",
      "notes": null,
      "values": {
        "40": 138,
        "65": 138,
        "100": 138,
        "125": 138,
        "150": 138,
        "200": 138,
        "250": 138,
        "300": 138,
        "325": 138,
        "350": 138,
        "375": 138,
        "400": null,
        "425": null,
        "450": null,
        "475": null,
        "500": null
      }
    },
    {
      "block": 5,
      "line_no": 11,
      "nominal_composition": "3/4Cr–3/4Ni–Cu–Al",
      "product_form": "Smls. pipe",
      "spec_no": "SA–333",
      "type_grade": 4,
      "alloy_desig_uns_no": "K11267 …",
      "class_condition_temper": null,
      "size_thickness_mm": null,
      "p_no": 4,
      "group_no": 2,
      "min_tensile_strength_mpa": 415,
      "min_yield_strength_mpa": 240,
      "applicability_and_max_temperature_limits_np_not_permitted_spt_supports_only_iii": "NP",
      "viii_2": 38,
      "external_pressure_chart_no": "CS–2",
      "notes": null,
      "values": {
        "40": 138,
        "65": null,
        "100": null,
        "125": null,
        "150": null,
        "200": null,
        "250": null,
        "300": null,
        "325": null,
        "350": null,
        "375": null,
        "400": null,
        "425": null,
        "450": null,
        "475": null,
        "500": null
      }
    },
    {
      "block": 5,
      "line_no": 12,
      "nominal_composition": "1Cr–1/5Mo",
      "product_form": "Forgings",
      "spec_no": "SA–372",
      "type_grade": "E",
      "alloy_desig_uns_no": "K13047 70",
      "class_condition_temper": null,
      "size_thickness_mm": null,
      "p_no": null,
      "group_no": null,
      "min_tensile_strength_mpa": 825,
      "min_yield_strength_mpa": 485,
      "applicability_and_max_temperature_limits_np_not_permitted_spt_supports_only_iii": "NP",
      "viii_2": 343,
      "external_pressure_chart_no": "CS–5",
      "notes": "G19, H4, W5, W6",
      "values": {
        "40": 276,
        "65": 276,
        "100": 276,
        "125": 276,
        "150": 276,
        "200": 276,
        "250": 273,
        "300": 265,
        "325": 259,
        "350": 253,
        "375": null,
        "400": null,
        "425": null,
        "450": null,
        "475": null,
        "500": null
      }
    },
    {
      "block": 5,
      "line_no": 13,
      "nominal_composition": "1Cr–1/5Mo",
      "product_form": "Forgings",
      "spec_no": "SA–372",
      "type_grade": "F",
      "alloy_desig_uns_no": "G41350 70",
      "class_condition_temper": null,
      "size_thickness_mm": null,
      "p_no": null,
      "group_no": null,
      "min_tensile_strength_mpa": 825,
      "min_yield_strength_mpa": 485,
      "applicability_and_max_temperature_limits_np_not_permitted_spt_supports_only_iii": "NP",
      "viii_2": 343,
      "external_pressure_chart_no": "CS–5",
      "notes": "G19, H4, W5, W6",
      "values": {
        "40": 276,
        "65": 276,
        "100": 276,
        "125": 276,
        "150": 276,
        "200": 276,
        "250": 273,
        "300": 265,
        "325": 259,
        "350": 253,
        "375": null,
        "400": null,
        "425": null,
        "450": null,
        "475": null,
        "500": null
      }
    },
    {
      "block": 5,
      "line_no": 14,
      "nominal_composition": "1Cr–1/5Mo",
      "product_form": "Forgings",
      "spec_no": "SA–372",
      "type_grade": "J",
      "alloy_desig_uns_no": "K13548 70",
      "class_condition_temper": null,
      "size_thickness_mm": null,
      "p_no": null,
      "group_no": null,
      "min_tensile_strength_mpa": 825,
      "min_yield_strength_mpa": 485,
      "applicability_and_max_temperature_limits_np_not_permitted_spt_supports_only_iii": "NP",
      "viii_2": 343,
      "external_pressure_chart_no": "CS–5",
      "notes": "G19, H4, W5, W6",
      "values": {
        "40": 276,
        "65": 276,
        "100": 276,
        "125": 276,
        "150": 276,
        "200": 276,
        "250": 273,
        "300": 265,
        "325": 259,
        "350": 253,
        "375": null,
        "400": null,
        "425": null,
        "450": null,
        "475": null,
        "500": null
      }
    },
    {
      "block": 5,
      "line_no": 15,
      "nominal_composition": "1Cr–1/5Mo",
      "product_form": "Forgings",
      "spec_no": "SA–372",
      "type_grade": "J",
      "alloy_desig_uns_no": "G41370 110",
      "class_condition_temper": null,
      "size_thickness_mm": null,
      "p_no": null,
      "group_no": null,
      "min_tensile_strength_mpa": 930,
      "min_yield_strength_mpa": 760,
      "applicability_and_max_temperature_limits_np_not_permitted_spt_supports_only_iii": "NP",
      "viii_2": 343,
      "external_pressure_chart_no": "HT–1",
      "notes": "H4, W5, W6",
      "values": {
        "40": 310,
        "65": 304,
        "100": 297,
        "125": 296,
        "150": 295,
        "200": 293,
        "250": 291,
        "300": 289,
        "325": 286,
        "350": 272,
        "375": null,
        "400": null,
        "425": null,
        "450": null,
        "475": null,
        "500": null
      }
    },
    {
      "block": 5,
      "line_no": 16,
      "nominal_composition": "1Cr–1/2Mo",
      "product_form": "Plate",
      "spec_no": "SA–387",
      "type_grade": 12,
      "alloy_desig_uns_no": "K11757 1",
      "class_condition_temper": null,
      "size_thickness_mm": null,
      "p_no": 4,
      "group_no": 1,
      "min_tensile_strength_mpa": 380,
      "min_yield_strength_mpa": 230,
      "applicability_and_max_temperature_limits_np_not_permitted_spt_supports_only_iii": 371,
      "viii_2": 482,
      "external_pressure_chart_no": "CS–2",
      "notes": null,
      "values": {
        "40": 126,
        "65": 125,
        "100": 124,
        "125": 122,
        "150": 121,
        "200": 121,
        "250": 119,
        "300": 117,
        "325": 115,
        "350": 113,
        "375": 112,
        "400": 110,
        "425": 108,
        "450": 107,
        "475": 104,
        "500": 102
      }
    },
    {
      "block": 5,
      "line_no": 17,
      "nominal_composition": "1Cr–1/2Mo",
      "product_form": "Wld. pipe",
      "spec_no": "SA–691",
      "type_grade": "1CR",
      "alloy_desig_uns_no": "K11757 22",
      "class_condition_temper": null,
      "size_thickness_mm": null,
      "p_no": 4,
      "group_no": 1,
      "min_tensile_strength_mpa": 380,
      "min_yield_strength_mpa": 230,
      "applicability_and_max_temperature_limits_np_not_permitted_spt_supports_only_iii": 371,
      "viii_2": "NP",
      "external_pressure_chart_no": "CS–2",
      "notes": "G15",
      "values": {
        "40": 126,
        "65": 125,
        "100": 124,
        "125": 122,
        "150": 121,
        "200": 121,
        "250": 119,
        "300": 117,
        "325": 115,
        "350": 113,
        "375": 112,
        "400": null,
        "425": null,
        "450": null,
        "475": null,
        "500": null
      }
    },
    {
      "block": 5,
      "line_no": 18,
      "nominal_composition": "1Cr–1/2Mo",
      "product_form": "Cast pipe",
      "spec_no": "SA–426",
      "type_grade": "CP12",
      "alloy_desig_uns_no": "J11562",
      "class_condition_temper": null,
      "size_thickness_mm": null,
      "p_no": 4,
      "group_no": 1,
      "min_tensile_strength_mpa": 415,
      "min_yield_strength_mpa": 205,
      "applicability_and_max_temperature_limits_np_not_permitted_spt_supports_only_iii": 371,
      "viii_2": "NP",
      "external_pressure_chart_no": "CS–2",
      "notes": null,
      "values": {
        "40": 138,
        "65": 131,
        "100": 124,
        "125": 120,
        "150": 117,
        "200": 112,
        "250": 109,
        "300": 106,
        "325": 104,
        "350": 103,
        "375": 102,
        "400": null,
        "425": null,
        "450": null,
        "475": null,
        "500": null
      }
    },
    {
      "block": 5,
      "line_no": 19,
      "nominal_composition": "1Cr–1/2Mo",
      "product_form": "Forgings",
      "spec_no": "SA–182",
      "type_grade": "F12",
      "alloy_desig_uns_no": "K11562 1",
      "class_condition_temper": null,
      "size_thickness_mm": null,
      "p_no": 4,
      "group_no": 1,
      "min_tensile_strength_mpa": 415,
      "min_yield_strength_mpa": 220,
      "applicability_and_max_temperature_limits_np_not_permitted_spt_supports_only_iii": "NP",
      "viii_2": 482,
      "external_pressure_chart_no": "CS–2",
      "notes": null,
      "values": {
        "40": 138,
        "65": 136,
        "100": 132,
        "125": 128,
        "150": 125,
        "200": 120,
        "250": 116,
        "300": 113,
        "325": 112,
        "350": 110,
        "375": 109,
        "400": 107,
        "425": 106,
        "450": 103,
        "475": 101,
        "500": 98.2
      }
    },
    {
      "block": 5,
      "line_no": 20,
      "nominal_composition": "1Cr–1/2Mo",
      "product_form": "Smls. tube",
      "spec_no": "SA–213",
      "type_grade": "T12",
      "alloy_desig_uns_no": "K11562 …",
      "class_condition_temper": null,
      "size_thickness_mm": null,
      "p_no": 4,
      "group_no": 1,
      "min_tensile_strength_mpa": 415,
      "min_yield_strength_mpa": 220,
      "applicability_and_max_temperature_limits_np_not_permitted_spt_supports_only_iii": 371,
      "viii_2": 482,
      "external_pressure_chart_no": "CS–2",
      "notes": null,
      "values": {
        "40": 138,
        "65": 136,
        "100": 132,
        "125": 128,
        "150": 125,
        "200": 120,
        "250": 116,
        "300": 113,
        "325": 112,
        "350": 110,
        "375": 109,
        "400": 107,
        "425": 106,
        "450": 103,
        "475": 101,
        "500": 98.2
      }
    },
    {
      "block": 5,
      "line_no": 21,
      "nominal_composition": "1Cr–1/2Mo",
      "product_form": "Fittings",
      "spec_no": "SA–234",
      "type_grade": "WP12",
      "alloy_desig_uns_no": "K12062 1",
      "class_condition_temper": null,
      "size_thickness_mm": null,
      "p_no": 4,
      "group_no": 1,
      "min_tensile_strength_mpa": 415,
      "min_yield_strength_mpa": 220,
      "applicability_and_max_temperature_limits_np_not_permitted_spt_supports_only_iii": 371,
      "viii_2": 482,
      "external_pressure_chart_no": "CS–2",
      "notes": null,
      "values": {
        "40": 138,
        "65": 136,
        "100": 132,
        "125": 128,
        "150": 125,
        "200": 120,
        "250": 116,
        "300": 113,
        "325": 112,
        "350": 110,
        "375": 109,
        "400": 107,
        "425": 106,
        "450": 103,
        "475": 101,
        "500": 98.2
      }
    },
    {
      "block": 5,
      "line_no": 22,
      "nominal_composition": "1Cr–1/2Mo",
      "product_form": "Smls. pipe",
      "spec_no": "SA–335",
      "type_grade": "P12",
      "alloy_desig_uns_no": "K11562 …",
      "class_condition_temper": null,
      "size_thickness_mm": null,
      "p_no": 4,
      "group_no": 1,
      "min_tensile_strength_mpa": 415,
      "min_yield_strength_mpa": 220,
      "applicability_and_max_temperature_limits_np_not_permitted_spt_supports_only_iii": 371,
      "viii_2": 482,
      "external_pressure_chart_no": "CS–2",
      "notes": null,
      "values": {
        "40": 138,
        "65": 136,
        "100": 132,
        "125": 128,
        "150": 125,
        "200": 120,
        "250": 116,
        "300": 113,
        "325": 112,
        "350": 110,
        "375": 109,
        "400": 107,
        "425": 106,
        "450": 103,
        "475": 101,
        "500": 98.2
      }
    },
    {
      "block": 5,
      "line_no": 23,
      "nominal_composition": "1Cr–1/2Mo",
      "product_form": "Forged pipe",
      "spec_no": "SA–369",
      "type_grade": "FP12",
      "alloy_desig_uns_no": "K11562 …",
      "class_condition_temper": null,
      "size_thickness_mm": null,
      "p_no": 4,
      "group_no": 1,
      "min_tensile_strength_mpa": 415,
      "min_yield_strength_mpa": 220,
      "applicability_and_max_temperature_limits_np_not_permitted_spt_supports_only_iii": 371,
      "viii_2": 482,
      "external_pressure_chart_no": "CS–2",
      "notes": null,
      "values": {
        "40": 138,
        "65": 136,
        "100": 132,
        "125": 128,
        "150": 125,
        "200": 120,
        "250": 116,
        "300": 113,
        "325": 112,
        "350": 110,
        "375": 109,
        "400": 107,
        "425": 106,
        "450": 103,
        "475": 101,
        "500": 98.2
      }
    },
    {
      "block": 5,
      "line_no": 24,
      "nominal_composition": "1Cr–1/2Mo",
      "product_form": "Forgings",
      "spec_no": "SA/EN 10222–2",
      "type_grade": "13CrMo4–5",
      "alloy_desig_uns_no": null,
      "class_condition_temper": "NT or QT",
      "size_thickness_mm": "250 < t ≤500",
      "p_no": 4,
      "group_no": 1,
      "min_tensile_strength_mpa": 420,
      "min_yield_strength_mpa": 240,
      "applicability_and_max_temperature_limits_np_not_permitted_spt_supports_only_iii": "NP",
      "viii_2": 482,
      "external_pressure_chart_no": "CS–2",
      "notes": "E4",
      "values": {
        "40": 140,
        "65": 139,
        "100": 138,
        "125": 136,
        "150": 134,
        "200": 131,
        "250": 127,
        "300": 123,
        "325": 122,
        "350": 121,
        "375": 119,
        "400": 117,
        "425": 115,
        "450": 113,
        "475": 110,
        "500": 97.2
      }
    },
    {
      "block": 5,
      "line_no": 25,
      "nominal_composition": "1Cr–1/2Mo",
      "product_form": "Plate",
      "spec_no": "SA/EN 10028–2",
      "type_grade": "13CrMo4–5",
      "alloy_desig_uns_no": null,
      "class_condition_temper": null,
      "size_thickness_mm": "150 < t ≤250",
      "p_no": 4,
      "group_no": 1,
      "min_tensile_strength_mpa": 420,
      "min_yield_strength_mpa": 245,
      "applicability_and_max_temperature_limits_np_not_permitted_spt_supports_only_iii": "NP",
      "viii_2": 482,
      "external_pressure_chart_no": "CS–2",
      "notes": "E4",
      "values": {
        "40": 140,
        "65": 139,
        "100": 137,
        "125": 136,
        "150": 136,
        "200": 133,
        "250": 129,
        "300": 125,
        "325": 124,
        "350": 123,
        "375": 121,
        "400": 119,
        "425": 117,
        "450": 115,
        "475": 112,
        "500": 94.4
      }
    },
    {
      "block": 5,
      "line_no": 26,
      "nominal_composition": "1Cr–1/2Mo",
      "product_form": "Plate",
      "spec_no": "SA/EN 10028–2",
      "type_grade": "13CrMo4–5",
      "alloy_desig_uns_no": null,
      "class_condition_temper": null,
      "size_thickness_mm": "100 < t ≤150",
      "p_no": 4,
      "group_no": 1,
      "min_tensile_strength_mpa": 430,
      "min_yield_strength_mpa": 255,
      "applicability_and_max_temperature_limits_np_not_permitted_spt_supports_only_iii": "NP",
      "viii_2": 482,
      "external_pressure_chart_no": "CS–2",
      "notes": "E4",
      "values": {
        "40": 143,
        "65": 142,
        "100": 140,
        "125": 139,
        "150": 139,
        "200": 138,
        "250": 134,
        "300": 131,
        "325": 129,
        "350": 127,
        "375": 125,
        "400": 124,
        "425": 121,
        "450": 119,
        "475": 117,
        "500": 94.4
      }
    },
    {
      "block": 5,
      "line_no": 27,
      "nominal_composition": "1Cr–1/2Mo",
      "product_form": "Forgings",
      "spec_no": "SA/EN 10222–2",
      "type_grade": "13CrMo4–5",
      "alloy_desig_uns_no": null,
      "class_condition_temper": "NT or QT",
      "size_thickness_mm": "100 < t ≤250",
      "p_no": 4,
      "group_no": 1,
      "min_tensile_strength_mpa": 440,
      "min_yield_strength_mpa": 265,
      "applicability_and_max_temperature_limits_np_not_permitted_spt_supports_only_iii": "NP",
      "viii_2": 482,
      "external_pressure_chart_no": "CS–2",
      "notes": "E4",
      "values": {
        "40": 147,
        "65": 145,
        "100": 143,
        "125": 143,
        "150": 142,
        "200": 141,
        "250": 140,
        "300": 136,
        "325": 135,
        "350": 133,
        "375": 131,
        "400": 129,
        "425": 127,
        "450": 124,
        "475": 121,
        "500": 97.2
      }
    },
    {
      "block": 5,
      "line_no": 28,
      "nominal_composition": "1Cr–1/2Mo",
      "product_form": "Plate",
      "spec_no": "SA/EN 10028–2",
      "type_grade": "13CrMo4–5",
      "alloy_desig_uns_no": null,
      "class_condition_temper": null,
      "size_thickness_mm": "60 < t ≤100",
      "p_no": 4,
      "group_no": 1,
      "min_tensile_strength_mpa": 440,
      "min_yield_strength_mpa": 270,
      "applicability_and_max_temperature_limits_np_not_permitted_spt_supports_only_iii": "NP",
      "viii_2": 482,
      "external_pressure_chart_no": "CS–2",
      "notes": "E4",
      "values": {
        "40": 147,
        "65": 147,
        "100": 147,
        "125": 147,
        "150": 147,
        "200": 147,
        "250": 142,
        "300": 138,
        "325": 137,
        "350": 135,
        "375": 133,
        "400": 131,
        "425": 129,
        "450": 126,
        "475": 123,
        "500": 94.4
      }
    },
    {
      "block": 5,
      "line_no": 29,
      "nominal_composition": "1Cr–1/2Mo",
      "product_form": "Forgings",
      "spec_no": "SA/EN 10222–2",
      "type_grade": "13CrMo4–5",
      "alloy_desig_uns_no": null,
      "class_condition_temper": "NT or QT",
      "size_thickness_mm": "70 < t ≤100",
      "p_no": 4,
      "group_no": 1,
      "min_tensile_strength_mpa": 440,
      "min_yield_strength_mpa": 275,
      "applicability_and_max_temperature_limits_np_not_permitted_spt_supports_only_iii": "NP",
      "viii_2": 482,
      "external_pressure_chart_no": "CS–2",
      "notes": "E4",
      "values": {
        "40": 147,
        "65": 145,
        "100": 144,
        "125": 143,
        "150": 141,
        "200": 140,
        "250": 140,
        "300": 140,
        "325": 140,
        "350": 138,
        "375": 136,
        "400": 134,
        "425": 132,
        "450": 129,
        "475": 126,
        "500": 97.2
      }
    },
    {
      "block": 5,
      "line_no": 30,
      "nominal_composition": "1Cr–1/2Mo",
      "product_form": "Forgings",
      "spec_no": "SA/EN 10222–2",
      "type_grade": "13CrMo4–5",
      "alloy_desig_uns_no": null,
      "class_condition_temper": "NT or QT",
      "size_thickness_mm": "35 < t ≤70",
      "p_no": 4,
      "group_no": 1,
      "min_tensile_strength_mpa": 440,
      "min_yield_strength_mpa": 285,
      "applicability_and_max_temperature_limits_np_not_permitted_spt_supports_only_iii": "NP",
      "viii_2": 482,
      "external_pressure_chart_no": "CS–2",
      "notes": "E4",
      "values": {
        "40": 147,
        "65": 145,
        "100": 144,
        "125": 143,
        "150": 141,
        "200": 140,
        "250": 140,
        "300": 140,
        "325": 140,
        "350": 140,
        "375": 140,
        "400": 139,
        "425": 137,
        "450": 133,
        "475": 131,
        "500": 97.2
      }
    },
    {
      "block": 5,
      "line_no": 31,
      "nominal_composition": "1Cr–1/2Mo",
      "product_form": "Forgings",
      "spec_no": "SA/EN 10222–2",
      "type_grade": "13CrMo4–5",
      "alloy_desig_uns_no": null,
      "class_condition_temper": "NT or QT",
      "size_thickness_mm": "t ≤35",
      "p_no": 4,
      "group_no": 1,
      "min_tensile_strength_mpa": 440,
      "min_yield_strength_mpa": 295,
