Repository: danivelas0/asme-pcc

File: resources/bpvc_ii_d_metric_2025/table_tcd.json (part 5 of 7)
{
      "high_nickel_ni_fe_cr_si_n08330_td": null,
      "high_nickel_alloys_n08354_tc": null,
      "high_nickel_td": null,
      "high_nickel_ni_fe_cr_n08800_n08801_n08810_n08811_tc": null,
      "high_nickel_alloys_ni_fe_cr_n08800_n08801_n08810_n08811_td": null,
      "high_nickel_ni_fe_cr_mo_cu_n08825_tc": null,
      "high_nickel_alloys_ni_fe_cr_n08825_td": null,
      "high_nickel_alloys_ni_mo_n10001_tc": null,
      "high_nickel_n10001_td": null
    },
    {
      "temp_c": 850,
      "high_nickel_alloys_n08031_and_tc": null,
      "high_nickel_n08031_and_n08367_td": null,
      "high_nickel_alloys_ni_fe_cr_si_n08330_tc": null,
      "high_nickel_ni_fe_cr_si_n08330_td": null,
      "high_nickel_alloys_n08354_tc": null,
      "high_nickel_td": null,
      "high_nickel_ni_fe_cr_n08800_n08801_n08810_n08811_tc": null,
      "high_nickel_alloys_ni_fe_cr_n08800_n08801_n08810_n08811_td": null,
      "high_nickel_ni_fe_cr_mo_cu_n08825_tc": null,
      "high_nickel_alloys_ni_fe_cr_n08825_td": null,
      "high_nickel_alloys_ni_mo_n10001_tc": null,
      "high_nickel_n10001_td": null
    },
    {
      "temp_c": 875,
      "high_nickel_alloys_n08031_and_tc": null,
      "high_nickel_n08031_and_n08367_td": null,
      "high_nickel_alloys_ni_fe_cr_si_n08330_tc": null,
      "high_nickel_ni_fe_cr_si_n08330_td": null,
      "high_nickel_alloys_n08354_tc": null,
      "high_nickel_td": null,
      "high_nickel_ni_fe_cr_n08800_n08801_n08810_n08811_tc": null,
      "high_nickel_alloys_ni_fe_cr_n08800_n08801_n08810_n08811_td": null,
      "high_nickel_ni_fe_cr_mo_cu_n08825_tc": null,
      "high_nickel_alloys_ni_fe_cr_n08825_td": null,
      "high_nickel_alloys_ni_mo_n10001_tc": null,
      "high_nickel_n10001_td": null
    },
    {
      "temp_c": 900,
      "high_nickel_alloys_n08031_and_tc": null,
      "high_nickel_n08031_and_n08367_td": null,
      "high_nickel_alloys_ni_fe_cr_si_n08330_tc": null,
      "high_nickel_ni_fe_cr_si_n08330_td": null,
      "high_nickel_alloys_n08354_tc": null,
      "high_nickel_td": null,
      "high_nickel_ni_fe_cr_n08800_n08801_n08810_n08811_tc": null,
      "high_nickel_alloys_ni_fe_cr_n08800_n08801_n08810_n08811_td": null,
      "high_nickel_ni_fe_cr_mo_cu_n08825_tc": null,
      "high_nickel_alloys_ni_fe_cr_n08825_td": null,
      "high_nickel_alloys_ni_mo_n10001_tc": null,
      "high_nickel_n10001_td": null
    },
    {
      "temp_c": 925,
      "high_nickel_alloys_n08031_and_tc": null,
      "high_nickel_n08031_and_n08367_td": null,
      "high_nickel_alloys_ni_fe_cr_si_n08330_tc": null,
      "high_nickel_ni_fe_cr_si_n08330_td": null,
      "high_nickel_alloys_n08354_tc": null,
      "high_nickel_td": null,
      "high_nickel_ni_fe_cr_n08800_n08801_n08810_n08811_tc": null,
      "high_nickel_alloys_ni_fe_cr_n08800_n08801_n08810_n08811_td": null,
      "high_nickel_ni_fe_cr_mo_cu_n08825_tc": null,
      "high_nickel_alloys_ni_fe_cr_n08825_td": null,
      "high_nickel_alloys_ni_mo_n10001_tc": null,
      "high_nickel_n10001_td": null
    },
    {
      "temp_c": 950,
      "high_nickel_alloys_n08031_and_tc": null,
      "high_nickel_n08031_and_n08367_td": null,
      "high_nickel_alloys_ni_fe_cr_si_n08330_tc": null,
      "high_nickel_ni_fe_cr_si_n08330_td": null,
      "high_nickel_alloys_n08354_tc": null,
      "high_nickel_td": null,
      "high_nickel_ni_fe_cr_n08800_n08801_n08810_n08811_tc": null,
      "high_nickel_alloys_ni_fe_cr_n08800_n08801_n08810_n08811_td": null,
      "high_nickel_ni_fe_cr_mo_cu_n08825_tc": null,
      "high_nickel_alloys_ni_fe_cr_n08825_td": null,
      "high_nickel_alloys_ni_mo_n10001_tc": null,
      "high_nickel_n10001_td": null
    },
    {
      "temp_c": 975,
      "high_nickel_alloys_n08031_and_tc": null,
      "high_nickel_n08031_and_n08367_td": null,
      "high_nickel_alloys_ni_fe_cr_si_n08330_tc": null,
      "high_nickel_ni_fe_cr_si_n08330_td": null,
      "high_nickel_alloys_n08354_tc": null,
      "high_nickel_td": null,
      "high_nickel_ni_fe_cr_n08800_n08801_n08810_n08811_tc": null,
      "high_nickel_alloys_ni_fe_cr_n08800_n08801_n08810_n08811_td": null,
      "high_nickel_ni_fe_cr_mo_cu_n08825_tc": null,
      "high_nickel_alloys_ni_fe_cr_n08825_td": null,
      "high_nickel_alloys_ni_mo_n10001_tc": null,
      "high_nickel_n10001_td": null
    },
    {
      "temp_c": 20,
      "high_nickel_ni_mo_cr_fe_tc": null,
      "high_nickel_alloys_ni_mo_cr_fe_n10003_td": null,
      "high_nickel_alloys_65ni_25mo_8cr_2fe_n10242_tc": 10.9,
      "high_nickel_65ni_25mo_8cr_2fe_n10242_td": 3.0,
      "high_nickel_alloys_ni_mo_cr_n10276_tc": null,
      "high_nickel_ni_mo_cr_n10276_td": null,
      "high_nickel_n10629_tc": 11.0,
      "high_nickel_alloys_n10629_td": 3.2,
      "high_nickel_n10665_tc": null,
      "high_nickel_alloys_ni_mo_n10665_td": null
    },
    {
      "temp_c": 50,
      "high_nickel_ni_mo_cr_fe_tc": null,
      "high_nickel_alloys_ni_mo_cr_fe_n10003_td": null,
      "high_nickel_alloys_65ni_25mo_8cr_2fe_n10242_tc": 11.3,
      "high_nickel_65ni_25mo_8cr_2fe_n10242_td": 3.14,
      "high_nickel_alloys_ni_mo_cr_n10276_tc": 10.4,
      "high_nickel_ni_mo_cr_n10276_td": null,
      "high_nickel_n10629_tc": 11.5,
      "high_nickel_alloys_n10629_td": null,
      "high_nickel_n10665_tc": null,
      "high_nickel_alloys_ni_mo_n10665_td": null
    },
    {
      "temp_c": 75,
      "high_nickel_ni_mo_cr_fe_tc": 10.9,
      "high_nickel_alloys_ni_mo_cr_fe_n10003_td": 3.0,
      "high_nickel_alloys_65ni_25mo_8cr_2fe_n10242_tc": 11.7,
      "high_nickel_65ni_25mo_8cr_2fe_n10242_td": 3.24,
      "high_nickel_alloys_ni_mo_cr_n10276_tc": 10.8,
      "high_nickel_ni_mo_cr_n10276_td": null,
      "high_nickel_n10629_tc": 11.9,
      "high_nickel_alloys_n10629_td": null,
      "high_nickel_n10665_tc": null,
      "high_nickel_alloys_ni_mo_n10665_td": null
    },
    {
      "temp_c": 100,
      "high_nickel_ni_mo_cr_fe_tc": 11.3,
      "high_nickel_alloys_ni_mo_cr_fe_n10003_td": 3.13,
      "high_nickel_alloys_65ni_25mo_8cr_2fe_n10242_tc": 12.1,
      "high_nickel_65ni_25mo_8cr_2fe_n10242_td": 3.33,
      "high_nickel_alloys_ni_mo_cr_n10276_tc": 11.2,
      "high_nickel_ni_mo_cr_n10276_td": null,
      "high_nickel_n10629_tc": 12.2,
      "high_nickel_alloys_n10629_td": null,
      "high_nickel_n10665_tc": 12.2,
      "high_nickel_alloys_ni_mo_n10665_td": 3.37
    },
    {
      "temp_c": 125,
      "high_nickel_ni_mo_cr_fe_tc": 11.8,
      "high_nickel_alloys_ni_mo_cr_fe_n10003_td": 3.21,
      "high_nickel_alloys_65ni_25mo_8cr_2fe_n10242_tc": 12.5,
      "high_nickel_65ni_25mo_8cr_2fe_n10242_td": 3.4,
      "high_nickel_alloys_ni_mo_cr_n10276_tc": 11.7,
      "high_nickel_ni_mo_cr_n10276_td": null,
      "high_nickel_n10629_tc": 12.5,
      "high_nickel_alloys_n10629_td": null,
      "high_nickel_n10665_tc": 12.4,
      "high_nickel_alloys_ni_mo_n10665_td": 3.41
    },
    {
      "temp_c": 150,
      "high_nickel_ni_mo_cr_fe_tc": 12.1,
      "high_nickel_alloys_ni_mo_cr_fe_n10003_td": 3.26,
      "high_nickel_alloys_65ni_25mo_8cr_2fe_n10242_tc": 13.0,
      "high_nickel_65ni_25mo_8cr_2fe_n10242_td": 3.47,
      "high_nickel_alloys_ni_mo_cr_n10276_tc": 12.1,
      "high_nickel_ni_mo_cr_n10276_td": null,
      "high_nickel_n10629_tc": 12.8,
      "high_nickel_alloys_n10629_td": null,
      "high_nickel_n10665_tc": 12.7,
      "high_nickel_alloys_ni_mo_n10665_td": 3.45
    },
    {
      "temp_c": 175,
      "high_nickel_ni_mo_cr_fe_tc": 12.5,
      "high_nickel_alloys_ni_mo_cr_fe_n10003_td": 3.29,
      "high_nickel_alloys_65ni_25mo_8cr_2fe_n10242_tc": 13.4,
      "high_nickel_65ni_25mo_8cr_2fe_n10242_td": 3.53,
      "high_nickel_alloys_ni_mo_cr_n10276_tc": 12.5,
      "high_nickel_ni_mo_cr_n10276_td": null,
      "high_nickel_n10629_tc": 13.1,
      "high_nickel_alloys_n10629_td": null,
      "high_nickel_n10665_tc": 12.9,
      "high_nickel_alloys_ni_mo_n10665_td": 3.49
    },
    {
      "temp_c": 200,
      "high_nickel_ni_mo_cr_fe_tc": 12.8,
      "high_nickel_alloys_ni_mo_cr_fe_n10003_td": 3.32,
      "high_nickel_alloys_65ni_25mo_8cr_2fe_n10242_tc": 13.8,
      "high_nickel_65ni_25mo_8cr_2fe_n10242_td": 3.6,
      "high_nickel_alloys_ni_mo_cr_n10276_tc": 12.9,
      "high_nickel_ni_mo_cr_n10276_td": null,
      "high_nickel_n10629_tc": 13.4,
      "high_nickel_alloys_n10629_td": null,
      "high_nickel_n10665_tc": 13.2,
      "high_nickel_alloys_ni_mo_n10665_td": 3.53
    },
    {
      "temp_c": 225,
      "high_nickel_ni_mo_cr_fe_tc": 13.1,
      "high_nickel_alloys_ni_mo_cr_fe_n10003_td": 3.36,
      "high_nickel_alloys_65ni_25mo_8cr_2fe_n10242_tc": 14.2,
      "high_nickel_65ni_25mo_8cr_2fe_n10242_td": 3.66,
      "high_nickel_alloys_ni_mo_cr_n10276_tc": 13.4,
      "high_nickel_ni_mo_cr_n10276_td": null,
      "high_nickel_n10629_tc": 13.7,
      "high_nickel_alloys_n10629_td": null,
      "high_nickel_n10665_tc": 13.4,
      "high_nickel_alloys_ni_mo_n10665_td": 3.58
    },
    {
      "temp_c": 250,
      "high_nickel_ni_mo_cr_fe_tc": 13.5,
      "high_nickel_alloys_ni_mo_cr_fe_n10003_td": 3.4,
      "high_nickel_alloys_65ni_25mo_8cr_2fe_n10242_tc": 14.6,
      "high_nickel_65ni_25mo_8cr_2fe_n10242_td": 3.72,
      "high_nickel_alloys_ni_mo_cr_n10276_tc": 13.8,
      "high_nickel_ni_mo_cr_n10276_td": null,
      "high_nickel_n10629_tc": 14.0,
      "high_nickel_alloys_n10629_td": null,
      "high_nickel_n10665_tc": 13.7,
      "high_nickel_alloys_ni_mo_n10665_td": 3.63
    },
    {
      "temp_c": 275,
      "high_nickel_ni_mo_cr_fe_tc": 13.8,
      "high_nickel_alloys_ni_mo_cr_fe_n10003_td": 3.46,
      "high_nickel_alloys_65ni_25mo_8cr_2fe_n10242_tc": 15.0,
      "high_nickel_65ni_25mo_8cr_2fe_n10242_td": 3.79,
      "high_nickel_alloys_ni_mo_cr_n10276_tc": 14.3,
      "high_nickel_ni_mo_cr_n10276_td": null,
      "high_nickel_n10629_tc": 14.4,
      "high_nickel_alloys_n10629_td": null,
      "high_nickel_n10665_tc": 14.0,
      "high_nickel_alloys_ni_mo_n10665_td": 3.68
    },
    {
      "temp_c": 300,
      "high_nickel_ni_mo_cr_fe_tc": 14.1,
      "high_nickel_alloys_ni_mo_cr_fe_n10003_td": 3.53,
      "high_nickel_alloys_65ni_25mo_8cr_2fe_n10242_tc": 15.4,
      "high_nickel_65ni_25mo_8cr_2fe_n10242_td": 3.86,
      "high_nickel_alloys_ni_mo_cr_n10276_tc": 14.7,
      "high_nickel_ni_mo_cr_n10276_td": null,
      "high_nickel_n10629_tc": 14.7,
      "high_nickel_alloys_n10629_td": null,
      "high_nickel_n10665_tc": 14.3,
      "high_nickel_alloys_ni_mo_n10665_td": 3.74
    },
    {
      "temp_c": 325,
      "high_nickel_ni_mo_cr_fe_tc": 14.5,
      "high_nickel_alloys_ni_mo_cr_fe_n10003_td": 3.62,
      "high_nickel_alloys_65ni_25mo_8cr_2fe_n10242_tc": 15.8,
      "high_nickel_65ni_25mo_8cr_2fe_n10242_td": 3.94,
      "high_nickel_alloys_ni_mo_cr_n10276_tc": 15.1,
      "high_nickel_ni_mo_cr_n10276_td": null,
      "high_nickel_n10629_tc": 15.1,
      "high_nickel_alloys_n10629_td": null,
      "high_nickel_n10665_tc": 14.7,
      "high_nickel_alloys_ni_mo_n10665_td": 3.79
    },
    {
      "temp_c": 350,
      "high_nickel_ni_mo_cr_fe_tc": 14.8,
      "high_nickel_alloys_ni_mo_cr_fe_n10003_td": 3.71,
      "high_nickel_alloys_65ni_25mo_8cr_2fe_n10242_tc": 16.2,
      "high_nickel_65ni_25mo_8cr_2fe_n10242_td": 4.02,
      "high_nickel_alloys_ni_mo_cr_n10276_tc": 15.6,
      "high_nickel_ni_mo_cr_n10276_td": null,
      "high_nickel_n10629_tc": 15.5,
      "high_nickel_alloys_n10629_td": null,
      "high_nickel_n10665_tc": 15.0,
      "high_nickel_alloys_ni_mo_n10665_td": 3.85
    },
    {
      "temp_c": 375,
      "high_nickel_ni_mo_cr_fe_tc": 15.2,
      "high_nickel_alloys_ni_mo_cr_fe_n10003_td": 3.81,
      "high_nickel_alloys_65ni_25mo_8cr_2fe_n10242_tc": 16.6,
      "high_nickel_65ni_25mo_8cr_2fe_n10242_td": 4.11,
      "high_nickel_alloys_ni_mo_cr_n10276_tc": 16.0,
      "high_nickel_ni_mo_cr_n10276_td": null,
      "high_nickel_n10629_tc": 15.8,
      "high_nickel_alloys_n10629_td": null,
      "high_nickel_n10665_tc": 15.4,
      "high_nickel_alloys_ni_mo_n10665_td": 3.92
    },
    {
      "temp_c": 400,
      "high_nickel_ni_mo_cr_fe_tc": 15.6,
      "high_nickel_alloys_ni_mo_cr_fe_n10003_td": 3.91,
      "high_nickel_alloys_65ni_25mo_8cr_2fe_n10242_tc": 17.0,
      "high_nickel_65ni_25mo_8cr_2fe_n10242_td": 4.2,
      "high_nickel_alloys_ni_mo_cr_n10276_tc": 16.5,
      "high_nickel_ni_mo_cr_n10276_td": null,
      "high_nickel_n10629_tc": 16.2,
      "high_nickel_alloys_n10629_td": null,
      "high_nickel_n10665_tc": 15.8,
      "high_nickel_alloys_ni_mo_n10665_td": 3.98
    },
    {
      "temp_c": 425,
      "high_nickel_ni_mo_cr_fe_tc": 16.0,
      "high_nickel_alloys_ni_mo_cr_fe_n10003_td": 3.99,
      "high_nickel_alloys_65ni_25mo_8cr_2fe_n10242_tc": 17.4,
      "high_nickel_65ni_25mo_8cr_2fe_n10242_td": 4.29,
      "high_nickel_alloys_ni_mo_cr_n10276_tc": 16.9,
      "high_nickel_ni_mo_cr_n10276_td": null,
      "high_nickel_n10629_tc": 16.5,
      "high_nickel_alloys_n10629_td": null,
      "high_nickel_n10665_tc": 16.2,
      "high_nickel_alloys_ni_mo_n10665_td": 4.05
    },
    {
      "temp_c": 450,
      "high_nickel_ni_mo_cr_fe_tc": 16.4,
      "high_nickel_alloys_ni_mo_cr_fe_n10003_td": 4.06,
      "high_nickel_alloys_65ni_25mo_8cr_2fe_n10242_tc": 17.8,
      "high_nickel_65ni_25mo_8cr_2fe_n10242_td": 4.39,
      "high_nickel_alloys_ni_mo_cr_n10276_tc": 17.4,
      "high_nickel_ni_mo_cr_n10276_td": null,
      "high_nickel_n10629_tc": 16.8,
      "high_nickel_alloys_n10629_td": null,
      "high_nickel_n10665_tc": 16.6,
      "high_nickel_alloys_ni_mo_n10665_td": 4.13
    },
    {
      "temp_c": 475,
      "high_nickel_ni_mo_cr_fe_tc": 16.9,
      "high_nickel_alloys_ni_mo_cr_fe_n10003_td": 4.11,
      "high_nickel_alloys_65ni_25mo_8cr_2fe_n10242_tc": 18.2,
      "high_nickel_65ni_25mo_8cr_2fe_n10242_td": 4.48,
      "high_nickel_alloys_ni_mo_cr_n10276_tc": 17.9,
      "high_nickel_ni_mo_cr_n10276_td": null,
      "high_nickel_n10629_tc": 17.0,
      "high_nickel_alloys_n10629_td": null,
      "high_nickel_n10665_tc": 17.1,
      "high_nickel_alloys_ni_mo_n10665_td": 4.2
    },
    {
      "temp_c": 500,
      "high_nickel_ni_mo_cr_fe_tc": 17.3,
      "high_nickel_alloys_ni_mo_cr_fe_n10003_td": 4.14,
      "high_nickel_alloys_65ni_25mo_8cr_2fe_n10242_tc": 18.6,
      "high_nickel_65ni_25mo_8cr_2fe_n10242_td": 4.57,
      "high_nickel_alloys_ni_mo_cr_n10276_tc": 18.3,
      "high_nickel_ni_mo_cr_n10276_td": null,
      "high_nickel_n10629_tc": 17.3,
      "high_nickel_alloys_n10629_td": null,
      "high_nickel_n10665_tc": 17.6,
      "high_nickel_alloys_ni_mo_n10665_td": 4.28
    },
    {
      "temp_c": 525,
      "high_nickel_ni_mo_cr_fe_tc": 17.8,
      "high_nickel_alloys_ni_mo_cr_fe_n10003_td": 4.14,
      "high_nickel_alloys_65ni_25mo_8cr_2fe_n10242_tc": 19.0,
      "high_nickel_65ni_25mo_8cr_2fe_n10242_td": 4.66,
      "high_nickel_alloys_ni_mo_cr_n10276_tc": 18.8,
      "high_nickel_ni_mo_cr_n10276_td": null,
      "high_nickel_n10629_tc": 17.6,
      "high_nickel_alloys_n10629_td": null,
      "high_nickel_n10665_tc": 18.2,
      "high_nickel_alloys_ni_mo_n10665_td": 4.37
    },
    {
      "temp_c": 550,
      "high_nickel_ni_mo_cr_fe_tc": 18.3,
      "high_nickel_alloys_ni_mo_cr_fe_n10003_td": 4.13,
      "high_nickel_alloys_65ni_25mo_8cr_2fe_n10242_tc": 19.4,
      "high_nickel_65ni_25mo_8cr_2fe_n10242_td": 4.74,
      "high_nickel_alloys_ni_mo_cr_n10276_tc": 19.2,
      "high_nickel_ni_mo_cr_n10276_td": null,
      "high_nickel_n10629_tc": 17.9,
      "high_nickel_alloys_n10629_td": null,
      "high_nickel_n10665_tc": 18.7,
      "high_nickel_alloys_ni_mo_n10665_td": 4.46
    },
    {
      "temp_c": 575,
      "high_nickel_ni_mo_cr_fe_tc": 18.8,
      "high_nickel_alloys_ni_mo_cr_fe_n10003_td": 4.09,
      "high_nickel_alloys_65ni_25mo_8cr_2fe_n10242_tc": 19.8,
      "high_nickel_65ni_25mo_8cr_2fe_n10242_td": 4.81,
      "high_nickel_alloys_ni_mo_cr_n10276_tc": 19.7,
      "high_nickel_ni_mo_cr_n10276_td": null,
      "high_nickel_n10629_tc": 18.3,
      "high_nickel_alloys_n10629_td": null,
      "high_nickel_n10665_tc": 19.3,
      "high_nickel_alloys_ni_mo_n10665_td": 4.55
    },
    {
      "temp_c": 600,
      "high_nickel_ni_mo_cr_fe_tc": 19.3,
      "high_nickel_alloys_ni_mo_cr_fe_n10003_td": 4.06,
      "high_nickel_alloys_65ni_25mo_8cr_2fe_n10242_tc": 20.2,
      "high_nickel_65ni_25mo_8cr_2fe_n10242_td": 4.87,
      "high_nickel_alloys_ni_mo_cr_n10276_tc": 20.1,
      "high_nickel_ni_mo_cr_n10276_td": null,
      "high_nickel_n10629_tc": 18.9,
      "high_nickel_alloys_n10629_td": null,
      "high_nickel_n10665_tc": 19.9,
      "high_nickel_alloys_ni_mo_n10665_td": 4.65
    },
    {
      "temp_c": 625,
      "high_nickel_ni_mo_cr_fe_tc": 19.8,
      "high_nickel_alloys_ni_mo_cr_fe_n10003_td": 4.04,
      "high_nickel_alloys_65ni_25mo_8cr_2fe_n10242_tc": 20.6,
      "high_nickel_65ni_25mo_8cr_2fe_n10242_td": 4.91,
      "high_nickel_alloys_ni_mo_cr_n10276_tc": null,
      "high_nickel_ni_mo_cr_n10276_td": null,
      "high_nickel_n10629_tc": null,
      "high_nickel_alloys_n10629_td": null,
      "high_nickel_n10665_tc": null,
      "high_nickel_alloys_ni_mo_n10665_td": null
    },
    {
      "temp_c": 650,
      "high_nickel_ni_mo_cr_fe_tc": 20.4,
      "high_nickel_alloys_ni_mo_cr_fe_n10003_td": null,
      "high_nickel_alloys_65ni_25mo_8cr_2fe_n10242_tc": 21.0,
      "high_nickel_65ni_25mo_8cr_2fe_n10242_td": 4.92,
      "high_nickel_alloys_ni_mo_cr_n10276_tc": null,
      "high_nickel_ni_mo_cr_n10276_td": null,
      "high_nickel_n10629_tc": null,
      "high_nickel_alloys_n10629_td": null,
      "high_nickel_n10665_tc": null,
      "high_nickel_alloys_ni_mo_n10665_td": null
    },
    {
      "temp_c": 675,
      "high_nickel_ni_mo_cr_fe_tc": 20.9,
      "high_nickel_alloys_ni_mo_cr_fe_n10003_td": null,
      "high_nickel_alloys_65ni_25mo_8cr_2fe_n10242_tc": 21.4,
      "high_nickel_65ni_25mo_8cr_2fe_n10242_td": 4.92,
      "high_nickel_alloys_ni_mo_cr_n10276_tc": null,
      "high_nickel_ni_mo_cr_n10276_td": null,
      "high_nickel_n10629_tc": null,
      "high_nickel_alloys_n10629_td": null,
      "high_nickel_n10665_tc": null,
      "high_nickel_alloys_ni_mo_n10665_td": null
    },
    {
      "temp_c": 700,
      "high_nickel_ni_mo_cr_fe_tc": 21.5,
      "high_nickel_alloys_ni_mo_cr_fe_n10003_td": null,
      "high_nickel_alloys_65ni_25mo_8cr_2fe_n10242_tc": 21.8,
      "high_nickel_65ni_25mo_8cr_2fe_n10242_td": 4.89,
      "high_nickel_alloys_ni_mo_cr_n10276_tc": null,
      "high_nickel_ni_mo_cr_n10276_td": null,
      "high_nickel_n10629_tc": null,
      "high_nickel_alloys_n10629_td": null,
      "high_nickel_n10665_tc": null,
      "high_nickel_alloys_ni_mo_n10665_td": null
    },
    {
      "temp_c": 725,
      "high_nickel_ni_mo_cr_fe_tc": 22.1,
      "high_nickel_alloys_ni_mo_cr_fe_n10003_td": null,
      "high_nickel_alloys_65ni_25mo_8cr_2fe_n10242_tc": 22.2,
      "high_nickel_65ni_25mo_8cr_2fe_n10242_td": 4.84,
      "high_nickel_alloys_ni_mo_cr_n10276_tc": null,
      "high_nickel_ni_mo_cr_n10276_td": null,
      "high_nickel_n10629_tc": null,
      "high_nickel_alloys_n10629_td": null,
      "high_nickel_n10665_tc": null,
      "high_nickel_alloys_ni_mo_n10665_td": null
    },
    {
      "temp_c": 750,
      "high_nickel_ni_mo_cr_fe_tc": 22.7,
      "high_nickel_alloys_ni_mo_cr_fe_n10003_td": null,
      "high_nickel_alloys_65ni_25mo_8cr_2fe_n10242_tc": 22.6,
      "high_nickel_65ni_25mo_8cr_2fe_n10242_td": 4.76,
      "high_nickel_alloys_ni_mo_cr_n10276_tc": null,
      "high_nickel_ni_mo_cr_n10276_td": null,
      "high_nickel_n10629_tc": null,
      "high_nickel_alloys_n10629_td": null,
      "high_nickel_n10665_tc": null,
      "high_nickel_alloys_ni_mo_n10665_td": null
    },
    {
      "temp_c": 775,
      "high_nickel_ni_mo_cr_fe_tc": null,
      "high_nickel_alloys_ni_mo_cr_fe_n10003_td": null,
      "high_nickel_alloys_65ni_25mo_8cr_2fe_n10242_tc": 23.0,
      "high_nickel_65ni_25mo_8cr_2fe_n10242_td": 4.66,
      "high_nickel_alloys_ni_mo_cr_n10276_tc": null,
      "high_nickel_ni_mo_cr_n10276_td": null,
      "high_nickel_n10629_tc": null,
      "high_nickel_alloys_n10629_td": null,
      "high_nickel_n10665_tc": null,
      "high_nickel_alloys_ni_mo_n10665_td": null
    },
    {
      "temp_c": 800,
      "high_nickel_ni_mo_cr_fe_tc": null,
      "high_nickel_alloys_ni_mo_cr_fe_n10003_td": null,
      "high_nickel_alloys_65ni_25mo_8cr_2fe_n10242_tc": 23.4,
      "high_nickel_65ni_25mo_8cr_2fe_n10242_td": 4.53,
      "high_nickel_alloys_ni_mo_cr_n10276_tc": null,
      "high_nickel_ni_mo_cr_n10276_td": null,
      "high_nickel_n10629_tc": null,
      "high_nickel_alloys_n10629_td": null,
      "high_nickel_n10665_tc": null,
      "high_nickel_alloys_ni_mo_n10665_td": null
    },
    {
      "temp_c": 825,
      "high_nickel_ni_mo_cr_fe_tc": null,
      "high_nickel_alloys_ni_mo_cr_fe_n10003_td": null,
      "high_nickel_alloys_65ni_25mo_8cr_2fe_n10242_tc": 23.8,
      "high_nickel_65ni_25mo_8cr_2fe_n10242_td": 4.38,
      "high_nickel_alloys_ni_mo_cr_n10276_tc": null,
      "high_nickel_ni_mo_cr_n10276_td": null,
      "high_nickel_n10629_tc": null,
      "high_nickel_alloys_n10629_td": null,
      "high_nickel_n10665_tc": null,
      "high_nickel_alloys_ni_mo_n10665_td": null
    },
    {
      "temp_c": 850,
      "high_nickel_ni_mo_cr_fe_tc": null,
      "high_nickel_alloys_ni_mo_cr_fe_n10003_td": null,
      "high_nickel_alloys_65ni_25mo_8cr_2fe_n10242_tc": 24.2,
      "high_nickel_65ni_25mo_8cr_2fe_n10242_td": 4.21,
      "high_nickel_alloys_ni_mo_cr_n10276_tc": null,
      "high_nickel_ni_mo_cr_n10276_td": null,
      "high_nickel_n10629_tc": null,
      "high_nickel_alloys_n10629_td": null,
      "high_nickel_n10665_tc": null,
      "high_nickel_alloys_ni_mo_n10665_td": null
    },
    {
      "temp_c": 875,
      "high_nickel_ni_mo_cr_fe_tc": null,
      "high_nickel_alloys_ni_mo_cr_fe_n10003_td": null,
      "high_nickel_alloys_65ni_25mo_8cr_2fe_n10242_tc": 24.6,
      "high_nickel_65ni_25mo_8cr_2fe_n10242_td": 4.02,
      "high_nickel_alloys_ni_mo_cr_n10276_tc": null,
      "high_nickel_ni_mo_cr_n10276_td": null,
      "high_nickel_n10629_tc": null,
      "high_nickel_alloys_n10629_td": null,
      "high_nickel_n10665_tc": null,
      "high_nickel_alloys_ni_mo_n10665_td": null
    },
    {
      "temp_c": 900,
      "high_nickel_ni_mo_cr_fe_tc": null,
      "high_nickel_alloys_ni_mo_cr_fe_n10003_td": null,
      "high_nickel_alloys_65ni_25mo_8cr_2fe_n10242_tc": 25.0,
      "high_nickel_65ni_25mo_8cr_2fe_n10242_td": 3.82,
      "high_nickel_alloys_ni_mo_cr_n10276_tc": null,
      "high_nickel_ni_mo_cr_n10276_td": null,
      "high_nickel_n10629_tc": null,
      "high_nickel_alloys_n10629_td": null,
      "high_nickel_n10665_tc": null,
      "high_nickel_alloys_ni_mo_n10665_td": null
    },
    {
      "temp_c": 925,
      "high_nickel_ni_mo_cr_fe_tc": null,
      "high_nickel_alloys_ni_mo_cr_fe_n10003_td": null,
      "high_nickel_alloys_65ni_25mo_8cr_2fe_n10242_tc": null,
      "high_nickel_65ni_25mo_8cr_2fe_n10242_td": null,
      "high_nickel_alloys_ni_mo_cr_n10276_tc": null,
      "high_nickel_ni_mo_cr_n10276_td": null,
      "high_nickel_n10629_tc": null,
      "high_nickel_alloys_n10629_td": null,
      "high_nickel_n10665_tc": null,
      "high_nickel_alloys_ni_mo_n10665_td": null
    },
    {
      "temp_c": 950,
      "high_nickel_ni_mo_cr_fe_tc": null,
      "high_nickel_alloys_ni_mo_cr_fe_n10003_td": null,
      "high_nickel_alloys_65ni_25mo_8cr_2fe_n10242_tc": null,
      "high_nickel_65ni_25mo_8cr_2fe_n10242_td": null,
      "high_nickel_alloys_ni_mo_cr_n10276_tc": null,
      "high_nickel_ni_mo_cr_n10276_td": null,
      "high_nickel_n10629_tc": null,
      "high_nickel_alloys_n10629_td": null,
      "high_nickel_n10665_tc": null,
      "high_nickel_alloys_ni_mo_n10665_td": null
    },
    {
      "temp_c": 975,
      "high_nickel_ni_mo_cr_fe_tc": null,
      "high_nickel_alloys_ni_mo_cr_fe_n10003_td": null,
      "high_nickel_alloys_65ni_25mo_8cr_2fe_n10242_tc": null,
      "high_nickel_65ni_25mo_8cr_2fe_n10242_td": null,
      "high_nickel_alloys_ni_mo_cr_n10276_tc": null,
      "high_nickel_ni_mo_cr_n10276_td": null,
      "high_nickel_n10629_tc": null,
      "high_nickel_alloys_n10629_td": null,
      "high_nickel_n10665_tc": null,
      "high_nickel_alloys_ni_mo_n10665_td": null
    },
    {
      "temp_c": 20,
      "high_nickel_alloys_tc": 11.2,
      "high_nickel_n10675_td": 2.98,
      "high_nickel_n12160_tc": 10.9,
      "high_nickel_alloys_n12160_td": 2.97,
      "high_nickel_r20033_tc": 13.3,
      "high_nickel_alloys_r20033_td": 3.35,
      "titanium_alloys_titanium_gr_1_2_2h_3_7_7h_11_12_16_16h_17_26_26h_and_27_tc": 22.0,
      "titanium_titanium_gr_1_2_2h_3_7_7h_11_12_16_16h_17_26_26h_and_27_td": 9.27,
      "titanium_alloys_titanium_grades_9_and_28_tc": 8.8,
      "titanium_titanium_grades_9_and_td": 3.74
    },
    {
      "temp_c": 50,
      "high_nickel_alloys_tc": 11.5,
      "high_nickel_n10675_td": 3.05,
      "high_nickel_n12160_tc": 11.2,
      "high_nickel_alloys_n12160_td": 3.01,
      "high_nickel_r20033_tc": 13.8,
      "high_nickel_alloys_r20033_td": null,
      "titanium_alloys_titanium_gr_1_2_2h_3_7_7h_11_12_16_16h_17_26_26h_and_27_tc": 21.4,
      "titanium_titanium_gr_1_2_2h_3_7_7h_11_12_16_16h_17_26_26h_and_27_td": 8.95,
      "titanium_alloys_titanium_grades_9_and_28_tc": 9.2,
      "titanium_titanium_grades_9_and_td": 3.83
    },
    {
      "temp_c": 75,
      "high_nickel_alloys_tc": 11.8,
      "high_nickel_n10675_td": 3.12,
      "high_nickel_n12160_tc": 11.6,
      "high_nickel_alloys_n12160_td": 3.04,
      "high_nickel_r20033_tc": 14.2,
      "high_nickel_alloys_r20033_td": null,
      "titanium_alloys_titanium_gr_1_2_2h_3_7_7h_11_12_16_16h_17_26_26h_and_27_tc": 21.1,
      "titanium_titanium_gr_1_2_2h_3_7_7h_11_12_16_16h_17_26_26h_and_27_td": 8.7,
      "titanium_alloys_titanium_grades_9_and_28_tc": 9.6,
      "titanium_titanium_grades_9_and_td": 3.89
    },
    {
      "temp_c": 100,
      "high_nickel_alloys_tc": 12.1,
      "high_nickel_n10675_td": 3.19,
      "high_nickel_n12160_tc": 11.9,
      "high_nickel_alloys_n12160_td": 3.09,
      "high_nickel_r20033_tc": 14.6,
      "high_nickel_alloys_r20033_td": null,
      "titanium_alloys_titanium_gr_1_2_2h_3_7_7h_11_12_16_16h_17_26_26h_and_27_tc": 20.7,
      "titanium_titanium_gr_1_2_2h_3_7_7h_11_12_16_16h_17_26_26h_and_27_td": 8.47,
      "titanium_alloys_titanium_grades_9_and_28_tc": 9.9,
      "titanium_titanium_grades_9_and_td": 3.95
    },
    {
      "temp_c": 125,
      "high_nickel_alloys_tc": 12.4,
      "high_nickel_n10675_td": 3.26,
      "high_nickel_n12160_tc": 12.3,
      "high_nickel_alloys_n12160_td": 3.15,
      "high_nickel_r20033_tc": 14.9,
      "high_nickel_alloys_r20033_td": null,
      "titanium_alloys_titanium_gr_1_2_2h_3_7_7h_11_12_16_16h_17_26_26h_and_27_tc": 20.5,
      "titanium_titanium_gr_1_2_2h_3_7_7h_11_12_16_16h_17_26_26h_and_27_td": 8.26,
      "titanium_alloys_titanium_grades_9_and_28_tc": 10.2,
      "titanium_titanium_grades_9_and_td": 4.01
    },
    {
      "temp_c": 150,
      "high_nickel_alloys_tc": 12.7,
      "high_nickel_n10675_td": 3.33,
      "high_nickel_n12160_tc": 12.7,
      "high_nickel_alloys_n12160_td": 3.21,
      "high_nickel_r20033_tc": 15.3,
      "high_nickel_alloys_r20033_td": null,
      "titanium_alloys_titanium_gr_1_2_2h_3_7_7h_11_12_16_16h_17_26_26h_and_27_tc": 20.2,
      "titanium_titanium_gr_1_2_2h_3_7_7h_11_12_16_16h_17_26_26h_and_27_td": 8.07,
      "titanium_alloys_titanium_grades_9_and_28_tc": 10.5,
      "titanium_titanium_grades_9_and_td": 4.07
    },
    {
      "temp_c": 175,
      "high_nickel_alloys_tc": 13.0,
      "high_nickel_n10675_td": 3.4,
      "high_nickel_n12160_tc": 13.1,
      "high_nickel_alloys_n12160_td": 3.28,
      "high_nickel_r20033_tc": 15.7,
      "high_nickel_alloys_r20033_td": null,
      "titanium_alloys_titanium_gr_1_2_2h_3_7_7h_11_12_16_16h_17_26_26h_and_27_tc": 20.0,
      "titanium_titanium_gr_1_2_2h_3_7_7h_11_12_16_16h_17_26_26h_and_27_td": 7.9,
      "titanium_alloys_titanium_grades_9_and_28_tc": 10.8,
      "titanium_titanium_grades_9_and_td": 4.13
    },
    {
      "temp_c": 200,
      "high_nickel_alloys_tc": 13.3,
      "high_nickel_n10675_td": 3.46,
      "high_nickel_n12160_tc": 13.5,
      "high_nickel_alloys_n12160_td": 3.35,
      "high_nickel_r20033_tc": 16.0,
      "high_nickel_alloys_r20033_td": null,
      "titanium_alloys_titanium_gr_1_2_2h_3_7_7h_11_12_16_16h_17_26_26h_and_27_tc": 19.9,
      "titanium_titanium_gr_1_2_2h_3_7_7h_11_12_16_16h_17_26_26h_and_27_td": 7.76,
      "titanium_alloys_titanium_grades_9_and_28_tc": 11.0,
      "titanium_titanium_grades_9_and_td": 4.2
    },
    {
      "temp_c": 225,
      "high_nickel_alloys_tc": 13.7,
      "high_nickel_n10675_td": 3.53,
      "high_nickel_n12160_tc": 14.0,
      "high_nickel_alloys_n12160_td": 3.43,
      "high_nickel_r20033_tc": 16.4,
      "high_nickel_alloys_r20033_td": null,
      "titanium_alloys_titanium_gr_1_2_2h_3_7_7h_11_12_16_16h_17_26_26h_and_27_tc": 19.7,
      "titanium_titanium_gr_1_2_2h_3_7_7h_11_12_16_16h_17_26_26h_and_27_td": 7.63,
      "titanium_alloys_titanium_grades_9_and_28_tc": 11.3,
      "titanium_titanium_grades_9_and_td": 4.26
    },
    {
      "temp_c": 250,
      "high_nickel_alloys_tc": 14.0,
      "high_nickel_n10675_td": 3.59,
      "high_nickel_n12160_tc": 14.5,
      "high_nickel_alloys_n12160_td": 3.52,
      "high_nickel_r20033_tc": 16.8,
      "high_nickel_alloys_r20033_td": null,
      "titanium_alloys_titanium_gr_1_2_2h_3_7_7h_11_12_16_16h_17_26_26h_and_27_tc": 19.6,
      "titanium_titanium_gr_1_2_2h_3_7_7h_11_12_16_16h_17_26_26h_and_27_td": 7.52,
      "titanium_alloys_titanium_grades_9_and_28_tc": 11.5,
      "titanium_titanium_grades_9_and_td": 4.32
    },
    {
      "temp_c": 275,
      "high_nickel_alloys_tc": 14.4,
      "high_nickel_n10675_td": 3.66,
      "high_nickel_n12160_tc": 14.9,
      "high_nickel_alloys_n12160_td": 3.61,
      "high_nickel_r20033_tc": 17.1,
      "high_nickel_alloys_r20033_td": null,
      "titanium_alloys_titanium_gr_1_2_2h_3_7_7h_11_12_16_16h_17_26_26h_and_27_tc": 19.5,
      "titanium_titanium_gr_1_2_2h_3_7_7h_11_12_16_16h_17_26_26h_and_27_td": 7.42,
      "titanium_alloys_titanium_grades_9_and_28_tc": 11.7,
      "titanium_titanium_grades_9_and_td": 4.37
    },
    {
      "temp_c": 300,
      "high_nickel_alloys_tc": 14.8,
      "high_nickel_n10675_td": 3.72,
      "high_nickel_n12160_tc": 15.4,
      "high_nickel_alloys_n12160_td": 3.7,
      "high_nickel_r20033_tc": 17.5,
      "high_nickel_alloys_r20033_td": null,
      "titanium_alloys_titanium_gr_1_2_2h_3_7_7h_11_12_16_16h_17_26_26h_and_27_tc": 19.4,
      "titanium_titanium_gr_1_2_2h_3_7_7h_11_12_16_16h_17_26_26h_and_27_td": 7.34,
      "titanium_alloys_titanium_grades_9_and_28_tc": 11.9,
      "titanium_titanium_grades_9_and_td": 4.41
    },
    {
      "temp_c": 325,
      "high_nickel_alloys_tc": 15.1,
      "high_nickel_n10675_td": 3.79,
      "high_nickel_n12160_tc": 16.0,
      "high_nickel_alloys_n12160_td": 3.79,
      "high_nickel_r20033_tc": 17.9,
      "high_nickel_alloys_r20033_td": null,
      "titanium_alloys_titanium_gr_1_2_2h_3_7_7h_11_12_16_16h_17_26_26h_and_27_tc": 19.4,
      "titanium_titanium_gr_1_2_2h_3_7_7h_11_12_16_16h_17_26_26h_and_27_td": 7.27,
      "titanium_alloys_titanium_grades_9_and_28_tc": null,
      "titanium_titanium_grades_9_and_td": null
    },
    {
      "temp_c": 350,
      "high_nickel_alloys_tc": 15.5,
      "high_nickel_n10675_td": 3.85,
      "high_nickel_n12160_tc": 16.5,
      "high_nickel_alloys_n12160_td": 3.89,
      "high_nickel_r20033_tc": 18.3,
      "high_nickel_alloys_r20033_td": null,
      "titanium_alloys_titanium_gr_1_2_2h_3_7_7h_11_12_16_16h_17_26_26h_and_27_tc": 19.3,
      "titanium_titanium_gr_1_2_2h_3_7_7h_11_12_16_16h_17_26_26h_and_27_td": 7.22,
      "titanium_alloys_titanium_grades_9_and_28_tc": null,
      "titanium_titanium_grades_9_and_td": null
    },
    {
      "temp_c": 375,
      "high_nickel_alloys_tc": 15.9,
      "high_nickel_n10675_td": 3.92,
      "high_nickel_n12160_tc": 17.0,
      "high_nickel_alloys_n12160_td": 3.98,
      "high_nickel_r20033_tc": 18.7,
      "high_nickel_alloys_r20033_td": null,
      "titanium_alloys_titanium_gr_1_2_2h_3_7_7h_11_12_16_16h_17_26_26h_and_27_tc": 19.3,
      "titanium_titanium_gr_1_2_2h_3_7_7h_11_12_16_16h_17_26_26h_and_27_td": 7.17,
      "titanium_alloys_titanium_grades_9_and_28_tc": null,
      "titanium_titanium_grades_9_and_td": null
    },
    {
      "temp_c": 400,
      "high_nickel_alloys_tc": 16.3,
      "high_nickel_n10675_td": 3.99,
      "high_nickel_n12160_tc": 17.6,
      "high_nickel_alloys_n12160_td": 4.08,
      "high_nickel_r20033_tc": 19.0,
      "high_nickel_alloys_r20033_td": null,
      "titanium_alloys_titanium_gr_1_2_2h_3_7_7h_11_12_16_16h_17_26_26h_and_27_tc": 19.3,
      "titanium_titanium_gr_1_2_2h_3_7_7h_11_12_16_16h_17_26_26h_and_27_td": 7.13,
      "titanium_alloys_titanium_grades_9_and_28_tc": null,
      "titanium_titanium_grades_9_and_td": null
    },
    {
      "temp_c": 425,
      "high_nickel_alloys_tc": 16.7,
      "high_nickel_n10675_td": 4.06,
      "high_nickel_n12160_tc": 18.1,
      "high_nickel_alloys_n12160_td": 4.16,
      "high_nickel_r20033_tc": 19.4,
      "high_nickel_alloys_r20033_td": null,
      "titanium_alloys_titanium_gr_1_2_2h_3_7_7h_11_12_16_16h_17_26_26h_and_27_tc": 19.4,
      "titanium_titanium_gr_1_2_2h_3_7_7h_11_12_16_16h_17_26_26h_and_27_td": 7.1,
      "titanium_alloys_titanium_grades_9_and_28_tc": null,
      "titanium_titanium_grades_9_and_td": null
    },
    {
      "temp_c": 450,
      "high_nickel_alloys_tc": 17.1,
      "high_nickel_n10675_td": 4.13,
      "high_nickel_n12160_tc": 18.7,
      "high_nickel_alloys_n12160_td": 4.25,
      "high_nickel_r20033_tc": null,
      "high_nickel_alloys_r20033_td": null,
      "titanium_alloys_titanium_gr_1_2_2h_3_7_7h_11_12_16_16h_17_26_26h_and_27_tc": 19.4,
      "titanium_titanium_gr_1_2_2h_3_7_7h_11_12_16_16h_17_26_26h_and_27_td": 7.07,
      "titanium_alloys_titanium_grades_9_and_28_tc": null,
      "titanium_titanium_grades_9_and_td": null
    },
    {
      "temp_c": 475,
      "high_nickel_alloys_tc": 17.5,
      "high_nickel_n10675_td": 4.21,
      "high_nickel_n12160_tc": 19.3,
      "high_nickel_alloys_n12160_td": 4.33,
      "high_nickel_r20033_tc": null,
      "high_nickel_alloys_r20033_td": null,
      "titanium_alloys_titanium_gr_1_2_2h_3_7_7h_11_12_16_16h_17_26_26h_and_27_tc": 19.5,
      "titanium_titanium_gr_1_2_2h_3_7_7h_11_12_16_16h_17_26_26h_and_27_td": 7.05,
      "titanium_alloys_titanium_grades_9_and_28_tc": null,
      "titanium_titanium_grades_9_and_td": null
    },
    {
      "temp_c": 500,
      "high_nickel_alloys_tc": 18.0,
      "high_nickel_n10675_td": 4.28,
      "high_nickel_n12160_tc": 19.9,
      "high_nickel_alloys_n12160_td": 4.4,
      "high_nickel_r20033_tc": null,
      "high_nickel_alloys_r20033_td": null,
      "titanium_alloys_titanium_gr_1_2_2h_3_7_7h_11_12_16_16h_17_26_26h_and_27_tc": 19.6,
      "titanium_titanium_gr_1_2_2h_3_7_7h_11_12_16_16h_17_26_26h_and_27_td": 7.02,
      "titanium_alloys_titanium_grades_9_and_28_tc": null,
      "titanium_titanium_grades_9_and_td": null
    },
    {
      "temp_c": 525,
      "high_nickel_alloys_tc": 18.4,
      "high_nickel_n10675_td": 4.36,
      "high_nickel_n12160_tc": 20.4,
      "high_nickel_alloys_n12160_td": 4.46,
      "high_nickel_r20033_tc": null,
      "high_nickel_alloys_r20033_td": null,
      "titanium_alloys_titanium_gr_1_2_2h_3_7_7h_11_12_16_16h_17_26_26h_and_27_tc": 19.7,
      "titanium_titanium_gr_1_2_2h_3_7_7h_11_12_16_16h_17_26_26h_and_27_td": 7.01,
      "titanium_alloys_titanium_grades_9_and_28_tc": null,
      "titanium_titanium_grades_9_and_td": null
    },
    {
      "temp_c": 550,
      "high_nickel_alloys_tc": 18.8,
      "high_nickel_n10675_td": 4.44,
      "high_nickel_n12160_tc": 21.0,
      "high_nickel_alloys_n12160_td": 4.52,
      "high_nickel_r20033_tc": null,
      "high_nickel_alloys_r20033_td": null,
      "titanium_alloys_titanium_gr_1_2_2h_3_7_7h_11_12_16_16h_17_26_26h_and_27_tc": 19.8,
      "titanium_titanium_gr_1_2_2h_3_7_7h_11_12_16_16h_17_26_26h_and_27_td": 6.99,
      "titanium_alloys_titanium_grades_9_and_28_tc": null,
      "titanium_titanium_grades_9_and_td": null
    },
    {
      "temp_c": 575,
      "high_nickel_alloys_tc": 19.2,
      "high_nickel_n10675_td": 4.52,
      "high_nickel_n12160_tc": 21.6,
      "high_nickel_alloys_n12160_td": 4.57,
      "high_nickel_r20033_tc": null,
      "high_nickel_alloys_r20033_td": null,
      "titanium_alloys_titanium_gr_1_2_2h_3_7_7h_11_12_16_16h_17_26_26h_and_27_tc": null,
      "titanium_titanium_gr_1_2_2h_3_7_7h_11_12_16_16h_17_26_26h_and_27_td": null,
      "titanium_alloys_titanium_grades_9_and_28_tc": null,
      "titanium_titanium_grades_9_and_td": null
    },
    {
      "temp_c": 600,
      "high_nickel_alloys_tc": 19.6,
      "high_nickel_n10675_td": 4.59,
      "high_nickel_n12160_tc": 22.2,
      "high_nickel_alloys_n12160_td": 4.61,
      "high_nickel_r20033_tc": null,
      "high_nickel_alloys_r20033_td": null,
      "titanium_alloys_titanium_gr_1_2_2h_3_7_7h_11_12_16_16h_17_26_26h_and_27_tc": null,
      "titanium_titanium_gr_1_2_2h_3_7_7h_11_12_16_16h_17_26_26h_and_27_td": null,
      "titanium_alloys_titanium_grades_9_and_28_tc": null,
      "titanium_titanium_grades_9_and_td": null
    },
    {
      "temp_c": 625,
      "high_nickel_alloys_tc": 20.1,
      "high_nickel_n10675_td": 4.66,
      "high_nickel_n12160_tc": 22.8,
      "high_nickel_alloys_n12160_td": 4.64,
      "high_nickel_r20033_tc": null,
      "high_nickel_alloys_r20033_td": null,
      "titanium_alloys_titanium_gr_1_2_2h_3_7_7h_11_12_16_16h_17_26_26h_and_27_tc": null,
      "titanium_titanium_gr_1_2_2h_3_7_7h_11_12_16_16h_17_26_26h_and_27_td": null,
      "titanium_alloys_titanium_grades_9_and_28_tc": null,
      "titanium_titanium_grades_9_and_td": null
    },
    {
      "temp_c": 650,
      "high_nickel_alloys_tc": 20.5,
      "high_nickel_n10675_td": 4.73,
      "high_nickel_n12160_tc": 23.4,
      "high_nickel_alloys_n12160_td": 4.67,
      "high_nickel_r20033_tc": null,
      "high_nickel_alloys_r20033_td": null,
      "titanium_alloys_titanium_gr_1_2_2h_3_7_7h_11_12_16_16h_17_26_26h_and_27_tc": null,
      "titanium_titanium_gr_1_2_2h_3_7_7h_11_12_16_16h_17_26_26h_and_27_td": null,
      "titanium_alloys_titanium_grades_9_and_28_tc": null,
      "titanium_titanium_grades_9_and_td": null
    },
    {
      "temp_c": 675,
      "high_nickel_alloys_tc": 20.9,
      "high_nickel_n10675_td": 4.78,
      "high_nickel_n12160_tc": 23.9,
      "high_nickel_alloys_n12160_td": 4.69,
      "high_nickel_r20033_tc": null,
      "high_nickel_alloys_r20033_td": null,
      "titanium_alloys_titanium_gr_1_2_2h_3_7_7h_11_12_16_16h_17_26_26h_and_27_tc": null,
      "titanium_titanium_gr_1_2_2h_3_7_7h_11_12_16_16h_17_26_26h_and_27_td": null,
      "titanium_alloys_titanium_grades_9_and_28_tc": null,
      "titanium_titanium_grades_9_and_td": null
    },
    {
      "temp_c": 700,
      "high_nickel_alloys_tc": 21.4,
      "high_nickel_n10675_td": 4.82,
      "high_nickel_n12160_tc": 24.5,
      "high_nickel_alloys_n12160_td": 4.71,
      "high_nickel_r20033_tc": null,
      "high_nickel_alloys_r20033_td": null,
      "titanium_alloys_titanium_gr_1_2_2h_3_7_7h_11_12_16_16h_17_26_26h_and_27_tc": null,
      "titanium_titanium_gr_1_2_2h_3_7_7h_11_12_16_16h_17_26_26h_and_27_td": null,
      "titanium_alloys_titanium_grades_9_and_28_tc": null,
      "titanium_titanium_grades_9_and_td": null
    },
    {
      "temp_c": 725,
      "high_nickel_alloys_tc": 21.8,
      "high_nickel_n10675_td": 4.85,
      "high_nickel_n12160_tc": 24.9,
      "high_nickel_alloys_n12160_td": 4.73,
      "high_nickel_r20033_tc": null,
