Repository: danivelas0/asme-pcc

File: resources/bpvc_ii_d_metric_2025/table_u.json (part 5 of 61)
    "Size/Thickness, mm",
    "Min. Tensile Strength, MPa"
  ],
  "columns_values": [
        "100": 483,
        "150": 483,
        "200": 483,
        "250": 483,
        "300": 483,
        "325": 483,
        "350": 483,
        "375": 483,
        "400": 476,
        "425": 446,
        "450": 411,
        "475": 372,
        "500": 332,
        "525": 296,
        "550": null,
        "575": null,
        "600": null,
        "625": null,
        "650": null,
        "675": null,
        "700": null,
        "725": null,
        "750": null,
        "775": null,
        "800": null,
        "825": null,
        "850": null,
        "875": null,
        "900": null
      }
    },
    {
      "block": 4,
      "line_no": 31,
      "nominal_composition": null,
      "product_form": "Castings",
      "spec_no": "SA–216",
      "type_grade": "WCC",
      "alloy_desig_uns_no": "J02503",
      "class_condition_temper": null,
      "size_thickness_mm": null,
      "min_tensile_strength_mpa": 485,
      "values": {
        "40": 483,
        "100": 483,
        "150": 483,
        "200": 483,
        "250": 483,
        "300": 483,
        "325": 483,
        "350": 483,
        "375": 483,
        "400": 476,
        "425": 446,
        "450": 411,
        "475": 372,
        "500": 332,
        "525": 296,
        "550": null,
        "575": null,
        "600": null,
        "625": null,
        "650": null,
        "675": null,
        "700": null,
        "725": null,
        "750": null,
        "775": null,
        "800": null,
        "825": null,
        "850": null,
        "875": null,
        "900": null
      }
    },
    {
      "block": 4,
      "line_no": 32,
      "nominal_composition": null,
      "product_form": "Smls. & wld. fittings",
      "spec_no": "SA–234",
      "type_grade": "WPC",
      "alloy_desig_uns_no": "K03501",
      "class_condition_temper": null,
      "size_thickness_mm": null,
      "min_tensile_strength_mpa": 485,
      "values": {
        "40": 483,
        "100": 483,
        "150": 483,
        "200": 483,
        "250": 483,
        "300": 483,
        "325": 483,
        "350": 483,
        "375": 483,
        "400": 476,
        "425": 446,
        "450": 411,
        "475": 372,
        "500": 332,
        "525": 296,
        "550": null,
        "575": null,
        "600": null,
        "625": null,
        "650": null,
        "675": null,
        "700": null,
        "725": null,
        "750": null,
        "775": null,
        "800": null,
        "825": null,
        "850": null,
        "875": null,
        "900": null
      }
    },
    {
      "block": 4,
      "line_no": 33,
      "nominal_composition": null,
      "product_form": "Castings",
      "spec_no": "SA–352",
      "type_grade": "LCC",
      "alloy_desig_uns_no": "J02505",
      "class_condition_temper": null,
      "size_thickness_mm": null,
      "min_tensile_strength_mpa": 485,
      "values": {
        "40": 483,
        "100": 483,
        "150": 483,
        "200": 483,
        "250": 483,
        "300": 483,
        "325": 483,
        "350": 483,
        "375": 483,
        "400": 476,
        "425": 446,
        "450": 411,
        "475": 372,
        "500": 332,
        "525": 296,
        "550": null,
        "575": null,
        "600": null,
        "625": null,
        "650": null,
        "675": null,
        "700": null,
        "725": null,
        "750": null,
        "775": null,
        "800": null,
        "825": null,
        "850": null,
        "875": null,
        "900": null
      }
    },
    {
      "block": 4,
      "line_no": 34,
      "nominal_composition": null,
      "product_form": "Castings",
      "spec_no": "SA–487",
      "type_grade": 16,
      "alloy_desig_uns_no": null,
      "class_condition_temper": "A",
      "size_thickness_mm": null,
      "min_tensile_strength_mpa": 485,
      "values": {
        "40": 483,
        "100": 477,
        "150": 452,
        "200": 437,
        "250": 432,
        "300": 432,
        "325": 432,
        "350": 432,
        "375": 431,
        "400": 429,
        "425": 410,
        "450": 390,
        "475": null,
        "500": null,
        "525": null,
        "550": null,
        "575": null,
        "600": null,
        "625": null,
        "650": null,
        "675": null,
        "700": null,
        "725": null,
        "750": null,
        "775": null,
        "800": null,
        "825": null,
        "850": null,
        "875": null,
        "900": null
      }
    },
    {
      "block": 4,
      "line_no": 35,
      "nominal_composition": null,
      "product_form": "Plate",
      "spec_no": "SA–537",
      "type_grade": null,
      "alloy_desig_uns_no": "K12437",
      "class_condition_temper": 3,
      "size_thickness_mm": "100 < t ≤150",
      "min_tensile_strength_mpa": 485,
      "values": {
        "40": 483,
        "100": 482,
        "150": 476,
        "200": 472,
        "250": 472,
        "300": 472,
        "325": 472,
        "350": 472,
        "375": 471,
        "400": 466,
        "425": 452,
        "450": 437,
        "475": null,
        "500": null,
        "525": null,
        "550": null,
        "575": null,
        "600": null,
        "625": null,
        "650": null,
        "675": null,
        "700": null,
        "725": null,
        "750": null,
        "775": null,
        "800": null,
        "825": null,
        "850": null,
        "875": null,
        "900": null
      }
    },
    {
      "block": 4,
      "line_no": 36,
      "nominal_composition": null,
      "product_form": "Smls. tube",
      "spec_no": "SA–556",
      "type_grade": "C2",
      "alloy_desig_uns_no": "K03006",
      "class_condition_temper": null,
      "size_thickness_mm": null,
      "min_tensile_strength_mpa": 485,
      "values": {
        "40": 483,
        "100": 483,
        "150": 483,
        "200": 483,
        "250": 483,
        "300": 483,
        "325": 483,
        "350": 483,
        "375": 483,
        "400": 476,
        "425": 446,
        "450": 411,
        "475": 372,
        "500": 332,
        "525": 296,
        "550": null,
        "575": null,
        "600": null,
        "625": null,
        "650": null,
        "675": null,
        "700": null,
        "725": null,
        "750": null,
        "775": null,
        "800": null,
        "825": null,
        "850": null,
        "875": null,
        "900": null
      }
    },
    {
      "block": 4,
      "line_no": 37,
      "nominal_composition": null,
      "product_form": null,
      "spec_no": null,
      "type_grade": null,
      "alloy_desig_uns_no": null,
      "class_condition_temper": null,
      "size_thickness_mm": null,
      "min_tensile_strength_mpa": null,
      "values": {
        "40": null,
        "100": null,
        "150": null,
        "200": null,
        "250": null,
        "300": null,
        "325": null,
        "350": null,
        "375": null,
        "400": null,
        "425": null,
        "450": null,
        "475": null,
        "500": null,
        "525": null,
        "550": null,
        "575": null,
        "600": null,
        "625": null,
        "650": null,
        "675": null,
        "700": null,
        "725": null,
        "750": null,
        "775": null,
        "800": null,
        "825": null,
        "850": null,
        "875": null,
        "900": null
      }
    },
    {
      "block": 4,
      "line_no": 38,
      "nominal_composition": null,
      "product_form": "Cast pipe",
      "spec_no": "SA–660",
      "type_grade": "WCC",
      "alloy_desig_uns_no": "J02505",
      "class_condition_temper": null,
      "size_thickness_mm": null,
      "min_tensile_strength_mpa": 485,
      "values": {
        "40": 483,
        "100": 483,
        "150": 483,
        "200": 483,
        "250": 483,
        "300": 483,
        "325": 483,
        "350": 483,
        "375": 483,
        "400": 476,
        "425": 446,
        "450": 411,
        "475": 372,
        "500": 332,
        "525": 296,
        "550": null,
        "575": null,
        "600": null,
        "625": null,
        "650": null,
        "675": null,
        "700": null,
        "725": null,
        "750": null,
        "775": null,
        "800": null,
        "825": null,
        "850": null,
        "875": null,
        "900": null
      }
    },
    {
      "block": 4,
      "line_no": 39,
      "nominal_composition": null,
      "product_form": "Bar",
      "spec_no": "SA–696",
      "type_grade": "C",
      "alloy_desig_uns_no": "K03200",
      "class_condition_temper": null,
      "size_thickness_mm": null,
      "min_tensile_strength_mpa": 485,
      "values": {
        "40": 483,
        "100": 483,
        "150": 483,
        "200": 483,
        "250": 483,
        "300": 483,
        "325": 483,
        "350": 483,
        "375": 483,
        "400": 476,
        "425": 446,
        "450": 411,
        "475": 372,
        "500": 332,
        "525": 296,
        "550": null,
        "575": null,
        "600": null,
        "625": null,
        "650": null,
        "675": null,
        "700": null,
        "725": null,
        "750": null,
        "775": null,
        "800": null,
        "825": null,
        "850": null,
        "875": null,
        "900": null
      }
    },
    {
      "block": 4,
      "line_no": 40,
      "nominal_composition": null,
      "product_form": "Sheet",
      "spec_no": "SA–414",
      "type_grade": "F",
      "alloy_desig_uns_no": "K03102",
      "class_condition_temper": null,
      "size_thickness_mm": null,
      "min_tensile_strength_mpa": 485,
      "values": {
        "40": 483,
        "100": 483,
        "150": 483,
        "200": 483,
        "250": 483,
        "300": 483,
        "325": 483,
        "350": 483,
        "375": 483,
        "400": 476,
        "425": 446,
        "450": 411,
        "475": 372,
        "500": 332,
        "525": 296,
        "550": null,
        "575": null,
        "600": null,
        "625": null,
        "650": null,
        "675": null,
        "700": null,
        "725": null,
        "750": null,
        "775": null,
        "800": null,
        "825": null,
        "850": null,
        "875": null,
        "900": null
      }
    },
    {
      "block": 4,
      "line_no": 41,
      "nominal_composition": null,
      "product_form": "Plate",
      "spec_no": "SA–662",
      "type_grade": "C",
      "alloy_desig_uns_no": "K02007",
      "class_condition_temper": null,
      "size_thickness_mm": null,
      "min_tensile_strength_mpa": 485,
      "values": {
        "40": 483,
        "100": 483,
        "150": 483,
        "200": 483,
        "250": 483,
        "300": 483,
        "325": 483,
        "350": 483,
        "375": 483,
        "400": 476,
        "425": 446,
        "450": 411,
        "475": 372,
        "500": 332,
        "525": 296,
        "550": null,
        "575": null,
        "600": null,
        "625": null,
        "650": null,
        "675": null,
        "700": null,
        "725": null,
        "750": null,
        "775": null,
        "800": null,
        "825": null,
        "850": null,
        "875": null,
        "900": null
      }
    },
    {
      "block": 4,
      "line_no": 42,
      "nominal_composition": null,
      "product_form": "Plate",
      "spec_no": "SA–537",
      "type_grade": null,
      "alloy_desig_uns_no": "K12437",
      "class_condition_temper": 2,
      "size_thickness_mm": "100 < t ≤150",
      "min_tensile_strength_mpa": 485,
      "values": {
        "40": 483,
        "100": 482,
        "150": 476,
        "200": 472,
        "250": 472,
        "300": 472,
        "325": 472,
        "350": 472,
        "375": 471,
        "400": 466,
        "425": 452,
        "450": 437,
        "475": null,
        "500": null,
        "525": null,
        "550": null,
        "575": null,
        "600": null,
        "625": null,
        "650": null,
        "675": null,
        "700": null,
        "725": null,
        "750": null,
        "775": null,
        "800": null,
        "825": null,
        "850": null,
        "875": null,
        "900": null
      }
    },
    {
      "block": 4,
      "line_no": 43,
      "nominal_composition": null,
      "product_form": "Plate",
      "spec_no": "SA–738",
      "type_grade": "C",
      "alloy_desig_uns_no": "K02008",
      "class_condition_temper": null,
      "size_thickness_mm": "100 < t ≤150",
      "min_tensile_strength_mpa": 485,
      "values": {
        "40": 483,
        "100": 482,
        "150": 476,
        "200": 472,
        "250": 472,
        "300": 472,
        "325": 472,
        "350": 472,
        "375": 471,
        "400": 466,
        "425": 452,
        "450": 437,
        "475": null,
        "500": null,
        "525": null,
        "550": null,
        "575": null,
        "600": null,
        "625": null,
        "650": null,
        "675": null,
        "700": null,
        "725": null,
        "750": null,
        "775": null,
        "800": null,
        "825": null,
        "850": null,
        "875": null,
        "900": null
      }
    },
    {
      "block": 4,
      "line_no": 44,
      "nominal_composition": null,
      "product_form": "Plate",
      "spec_no": "SA–537",
      "type_grade": null,
      "alloy_desig_uns_no": "K12437",
      "class_condition_temper": 1,
      "size_thickness_mm": "≤65",
      "min_tensile_strength_mpa": 485,
      "values": {
        "40": 483,
        "100": 482,
        "150": 476,
        "200": 472,
        "250": 472,
        "300": 472,
        "325": 472,
        "350": 472,
        "375": 471,
        "400": 466,
        "425": 452,
        "450": 437,
        "475": null,
        "500": null,
        "525": null,
        "550": null,
        "575": null,
        "600": null,
        "625": null,
        "650": null,
        "675": null,
        "700": null,
        "725": null,
        "750": null,
        "775": null,
        "800": null,
        "825": null,
        "850": null,
        "875": null,
        "900": null
      }
    },
    {
      "block": 4,
      "line_no": 45,
      "nominal_composition": null,
      "product_form": "Wld. pipe",
      "spec_no": "SA–671",
      "type_grade": "CD70",
      "alloy_desig_uns_no": "K12437",
      "class_condition_temper": null,
      "size_thickness_mm": "≤65",
      "min_tensile_strength_mpa": 485,
      "values": {
        "40": 483,
        "100": 482,
        "150": 476,
        "200": 472,
        "250": 472,
        "300": 472,
        "325": 472,
        "350": 472,
        "375": 471,
        "400": 466,
        "425": 452,
        "450": 437,
        "475": null,
        "500": null,
        "525": null,
        "550": null,
        "575": null,
        "600": null,
        "625": null,
        "650": null,
        "675": null,
        "700": null,
        "725": null,
        "750": null,
        "775": null,
        "800": null,
        "825": null,
        "850": null,
        "875": null,
        "900": null
      }
    },
    {
      "block": 5,
      "line_no": 1,
      "nominal_composition": null,
      "product_form": "Wld. pipe",
      "spec_no": "SA–672",
      "type_grade": "D70",
      "alloy_desig_uns_no": "K12437",
      "class_condition_temper": null,
      "size_thickness_mm": "≤65",
      "min_tensile_strength_mpa": 485,
      "values": {
        "40": 483,
        "100": 482,
        "150": 476,
        "200": 472,
        "250": 472,
        "300": 472,
        "325": 472,
        "350": 472,
        "375": 471,
        "400": 466,
        "425": 452,
        "450": 437,
        "475": null,
        "500": null,
        "525": null,
        "550": null,
        "575": null,
        "600": null,
        "625": null,
        "650": null,
        "675": null,
        "700": null,
        "725": null,
        "750": null,
        "775": null,
        "800": null,
        "825": null,
        "850": null,
        "875": null,
        "900": null
      }
    },
    {
      "block": 5,
      "line_no": 2,
      "nominal_composition": null,
      "product_form": "Wld. pipe",
      "spec_no": "SA–691",
      "type_grade": "CMSH–70",
      "alloy_desig_uns_no": "K12437",
      "class_condition_temper": null,
      "size_thickness_mm": "≤65",
      "min_tensile_strength_mpa": 485,
      "values": {
        "40": 483,
        "100": 482,
        "150": 476,
        "200": 472,
        "250": 472,
        "300": 472,
        "325": 472,
        "350": 472,
        "375": 471,
        "400": 466,
        "425": 452,
        "450": 437,
        "475": null,
        "500": null,
        "525": null,
        "550": null,
        "575": null,
        "600": null,
        "625": null,
        "650": null,
        "675": null,
        "700": null,
        "725": null,
        "750": null,
        "775": null,
        "800": null,
        "825": null,
        "850": null,
        "875": null,
        "900": null
      }
    },
    {
      "block": 5,
      "line_no": 3,
      "nominal_composition": null,
      "product_form": "Plate",
      "spec_no": "SA–841",
      "type_grade": "A",
      "alloy_desig_uns_no": null,
      "class_condition_temper": 1,
      "size_thickness_mm": "≤65",
      "min_tensile_strength_mpa": 485,
      "values": {
        "40": 483,
        "100": 483,
        "150": 483,
        "200": 483,
        "250": 483,
        "300": 483,
        "325": 480,
        "350": 468,
        "375": 448,
        "400": 421,
        "425": null,
        "450": null,
        "475": null,
        "500": null,
        "525": null,
        "550": null,
        "575": null,
        "600": null,
        "625": null,
        "650": null,
        "675": null,
        "700": null,
        "725": null,
        "750": null,
        "775": null,
        "800": null,
        "825": null,
        "850": null,
        "875": null,
        "900": null
      }
    },
    {
      "block": 5,
      "line_no": 4,
      "nominal_composition": null,
      "product_form": "Plate, sheet, bar",
      "spec_no": "SA–572",
      "type_grade": 55,
      "alloy_desig_uns_no": null,
      "class_condition_temper": null,
      "size_thickness_mm": "t ≤50",
      "min_tensile_strength_mpa": 485,
      "values": {
        "40": 487,
        "100": 483,
        "150": 483,
        "200": 483,
        "250": 483,
        "300": 483,
        "325": 483,
        "350": 483,
        "375": null,
        "400": null,
        "425": null,
        "450": null,
        "475": null,
        "500": null,
        "525": null,
        "550": null,
        "575": null,
        "600": null,
        "625": null,
        "650": null,
        "675": null,
        "700": null,
        "725": null,
        "750": null,
        "775": null,
        "800": null,
        "825": null,
        "850": null,
        "875": null,
        "900": null
      }
    },
    {
      "block": 5,
      "line_no": 5,
      "nominal_composition": null,
      "product_form": "Round bar",
      "spec_no": "SA–572",
      "type_grade": 55,
      "alloy_desig_uns_no": null,
      "class_condition_temper": null,
      "size_thickness_mm": "t ≤90",
      "min_tensile_strength_mpa": 485,
      "values": {
        "40": 487,
        "100": 483,
        "150": 483,
        "200": 483,
        "250": 483,
        "300": 483,
        "325": 483,
        "350": 483,
        "375": null,
        "400": null,
        "425": null,
        "450": null,
        "475": null,
        "500": null,
        "525": null,
        "550": null,
        "575": null,
        "600": null,
        "625": null,
        "650": null,
        "675": null,
        "700": null,
        "725": null,
        "750": null,
        "775": null,
        "800": null,
        "825": null,
        "850": null,
        "875": null,
        "900": null
      }
    },
    {
      "block": 5,
      "line_no": 6,
      "nominal_composition": null,
      "product_form": "Sheet, strip",
      "spec_no": "SA–1011",
      "type_grade": 55,
      "alloy_desig_uns_no": "HSLAS",
      "class_condition_temper": 1,
      "size_thickness_mm": null,
      "min_tensile_strength_mpa": 480,
      "values": {
        "40": 482,
        "100": 483,
        "150": 483,
        "200": 483,
        "250": 483,
        "300": 483,
        "325": 483,
        "350": 483,
        "375": null,
        "400": null,
        "425": null,
        "450": null,
        "475": null,
        "500": null,
        "525": null,
        "550": null,
        "575": null,
        "600": null,
        "625": null,
        "650": null,
        "675": null,
        "700": null,
        "725": null,
        "750": null,
        "775": null,
        "800": null,
        "825": null,
        "850": null,
        "875": null,
        "900": null
      }
    },
    {
      "block": 5,
      "line_no": 7,
      "nominal_composition": null,
      "product_form": "Bolting",
      "spec_no": "SA–311",
      "type_grade": 1018,
      "alloy_desig_uns_no": "G10180",
      "class_condition_temper": "A",
      "size_thickness_mm": "t ≤20",
      "min_tensile_strength_mpa": 485,
      "values": {
        "40": 483,
        "100": 483,
        "150": 483,
        "200": 483,
        "250": 483,
        "300": 483,
        "325": 483,
        "350": 483,
        "375": 483,
        "400": 476,
        "425": 445,
        "450": 410,
        "475": 372,
        "500": 332,
        "525": 295,
        "550": null,
        "575": null,
        "600": null,
        "625": null,
        "650": null,
        "675": null,
        "700": null,
        "725": null,
        "750": null,
        "775": null,
        "800": null,
        "825": null,
        "850": null,
        "875": null,
        "900": null
      }
    },
    {
      "block": 5,
      "line_no": 8,
      "nominal_composition": null,
      "product_form": "Sheet, strip",
      "spec_no": "SA–1011",
      "type_grade": 60,
      "alloy_desig_uns_no": "HSLAS",
      "class_condition_temper": 2,
      "size_thickness_mm": null,
      "min_tensile_strength_mpa": 480,
      "values": {
        "40": 482,
        "100": 483,
        "150": 483,
        "200": 483,
        "250": 483,
        "300": 483,
        "325": 483,
        "350": 483,
        "375": null,
        "400": null,
        "425": null,
        "450": null,
        "475": null,
        "500": null,
        "525": null,
        "550": null,
        "575": null,
        "600": null,
        "625": null,
        "650": null,
        "675": null,
        "700": null,
        "725": null,
        "750": null,
        "775": null,
        "800": null,
        "825": null,
        "850": null,
        "875": null,
        "900": null
      }
    },
    {
      "block": 5,
      "line_no": 9,
      "nominal_composition": null,
      "product_form": "Forgings",
      "spec_no": "SA/EN 10222–2",
      "type_grade": "P305GH",
      "alloy_desig_uns_no": null,
      "class_condition_temper": "N, NT, or QT",
      "size_thickness_mm": "70 < t ≤160",
      "min_tensile_strength_mpa": 490,
      "values": {
        "40": 490,
        "100": 490,
        "150": 490,
        "200": 490,
        "250": 490,
        "300": 490,
        "325": 490,
        "350": 490,
        "375": 490,
        "400": 482,
        "425": 452,
        "450": 416,
        "475": 377,
        "500": 336,
        "525": 298,
        "550": null,
        "575": null,
        "600": null,
        "625": null,
        "650": null,
        "675": null,
        "700": null,
        "725": null,
        "750": null,
        "775": null,
        "800": null,
        "825": null,
        "850": null,
        "875": null,
        "900": null
      }
    },
    {
      "block": 5,
      "line_no": 10,
      "nominal_composition": null,
      "product_form": "Plate",
      "spec_no": "SA/EN 10028–2",
      "type_grade": "P355GH",
      "alloy_desig_uns_no": null,
      "class_condition_temper": null,
      "size_thickness_mm": "60 < t ≤100",
      "min_tensile_strength_mpa": 490,
      "values": {
        "40": 490,
        "100": 490,
        "150": 490,
        "200": 490,
        "250": 490,
        "300": 490,
        "325": 490,
        "350": 490,
        "375": 490,
        "400": 470,
        "425": 449,
        "450": 419,
        "475": 383,
        "500": 341,
        "525": 295,
        "550": null,
        "575": null,
        "600": null,
        "625": null,
        "650": null,
        "675": null,
        "700": null,
        "725": null,
        "750": null,
        "775": null,
        "800": null,
        "825": null,
        "850": null,
        "875": null,
        "900": null
      }
    },
    {
      "block": 5,
      "line_no": 11,
      "nominal_composition": null,
      "product_form": "Plate",
      "spec_no": "SA/GB 713",
      "type_grade": "Q345R",
      "alloy_desig_uns_no": null,
      "class_condition_temper": null,
      "size_thickness_mm": "36 < t ≤100",
      "min_tensile_strength_mpa": 490,
      "values": {
        "40": 490,
        "100": 490,
        "150": 490,
        "200": 490,
        "250": 490,
        "300": 490,
        "325": 490,
        "350": 490,
        "375": 490,
        "400": 482,
        "425": 452,
        "450": 416,
        "475": 376,
        "500": 336,
        "525": 299,
        "550": null,
        "575": null,
        "600": null,
        "625": null,
        "650": null,
        "675": null,
        "700": null,
        "725": null,
        "750": null,
        "775": null,
        "800": null,
        "825": null,
        "850": null,
        "875": null,
        "900": null
      }
    },
    {
      "block": 5,
      "line_no": 12,
      "nominal_composition": null,
      "product_form": "Plate",
      "spec_no": "SA/GB 713",
      "type_grade": "Q345R",
      "alloy_desig_uns_no": null,
      "class_condition_temper": null,
      "size_thickness_mm": "16 < t ≤36",
      "min_tensile_strength_mpa": 500,
      "values": {
        "40": 500,
        "100": 500,
        "150": 500,
        "200": 500,
        "250": 500,
        "300": 500,
        "325": 500,
        "350": 500,
        "375": 500,
        "400": 492,
        "425": 461,
        "450": 424,
        "475": 384,
        "500": 342,
        "525": 305,
        "550": null,
        "575": null,
        "600": null,
        "625": null,
        "650": null,
        "675": null,
        "700": null,
        "725": null,
        "750": null,
        "775": null,
        "800": null,
        "825": null,
        "850": null,
        "875": null,
        "900": null
      }
    },
    {
      "block": 5,
      "line_no": 13,
      "nominal_composition": null,
      "product_form": "Plate",
      "spec_no": "SA–455",
      "type_grade": null,
      "alloy_desig_uns_no": "K03300",
      "class_condition_temper": null,
      "size_thickness_mm": "9.5 < t ≤15",
      "min_tensile_strength_mpa": 505,
      "values": {
        "40": 503,
        "100": 503,
        "150": 503,
        "200": 503,
        "250": 503,
        "300": 503,
        "325": 503,
        "350": 503,
        "375": 503,
        "400": 496,
        "425": 465,
        "450": 428,
        "475": 388,
        "500": 346,
        "525": 308,
        "550": null,
        "575": null,
        "600": null,
        "625": null,
        "650": null,
        "675": null,
        "700": null,
        "725": null,
        "750": null,
        "775": null,
        "800": null,
        "825": null,
        "850": null,
        "875": null,
        "900": null
      }
    },
    {
      "block": 5,
      "line_no": 14,
      "nominal_composition": null,
      "product_form": "Forgings",
      "spec_no": "SA/EN 10222–2",
      "type_grade": "P305GH",
      "alloy_desig_uns_no": null,
      "class_condition_temper": "N, NT, or QT",
      "size_thickness_mm": "t ≤70",
      "min_tensile_strength_mpa": 510,
      "values": {
        "40": 510,
        "100": 510,
        "150": 510,
        "200": 510,
        "250": 510,
        "300": 510,
        "325": 510,
        "350": 510,
        "375": 510,
        "400": 501,
        "425": 470,
        "450": 433,
        "475": 393,
        "500": 350,
        "525": 310,
        "550": null,
        "575": null,
        "600": null,
        "625": null,
        "650": null,
        "675": null,
        "700": null,
        "725": null,
        "750": null,
        "775": null,
        "800": null,
        "825": null,
        "850": null,
        "875": null,
        "900": null
      }
    },
    {
      "block": 5,
      "line_no": 15,
      "nominal_composition": null,
      "product_form": "Plate",
      "spec_no": "SA/EN 10028–2",
      "type_grade": "P355GH",
      "alloy_desig_uns_no": null,
      "class_condition_temper": null,
      "size_thickness_mm": "≤60",
      "min_tensile_strength_mpa": 510,
      "values": {
        "40": 510,
        "100": 510,
        "150": 510,
        "200": 510,
        "250": 510,
        "300": 510,
        "325": 510,
        "350": 510,
        "375": 510,
        "400": 490,
        "425": 467,
        "450": 437,
        "475": 399,
        "500": 355,
        "525": 307,
        "550": null,
        "575": null,
        "600": null,
        "625": null,
        "650": null,
        "675": null,
        "700": null,
        "725": null,
        "750": null,
        "775": null,
        "800": null,
        "825": null,
        "850": null,
        "875": null,
        "900": null
      }
    },
    {
      "block": 5,
      "line_no": 16,
      "nominal_composition": null,
      "product_form": "Plate",
      "spec_no": "SA/GB 713",
      "type_grade": "Q345R",
      "alloy_desig_uns_no": null,
      "class_condition_temper": null,
      "size_thickness_mm": "3 ≤t ≤16",
      "min_tensile_strength_mpa": 510,
      "values": {
        "40": 510,
        "100": 510,
        "150": 510,
        "200": 510,
        "250": 510,
        "300": 510,
        "325": 510,
        "350": 510,
        "375": 510,
        "400": 502,
        "425": 470,
        "450": 433,
        "475": 391,
        "500": 349,
        "525": 311,
        "550": null,
        "575": null,
        "600": null,
        "625": null,
        "650": null,
        "675": null,
        "700": null,
        "725": null,
        "750": null,
        "775": null,
        "800": null,
        "825": null,
        "850": null,
        "875": null,
        "900": null
      }
    },
    {
      "block": 5,
      "line_no": 17,
      "nominal_composition": null,
      "product_form": "Plate",
      "spec_no": "SA/EN 10025–2",
      "type_grade": "S355J2+N",
      "alloy_desig_uns_no": null,
      "class_condition_temper": null,
      "size_thickness_mm": "t < 3",
      "min_tensile_strength_mpa": 510,
      "values": {
        "40": 510,
        "100": null,
        "150": null,
        "200": null,
        "250": null,
        "300": null,
        "325": null,
        "350": null,
        "375": null,
        "400": null,
        "425": null,
        "450": null,
        "475": null,
        "500": null,
        "525": null,
        "550": null,
        "575": null,
        "600": null,
        "625": null,
        "650": null,
        "675": null,
        "700": null,
        "725": null,
        "750": null,
        "775": null,
        "800": null,
        "825": null,
        "850": null,
        "875": null,
        "900": null
      }
    },
    {
      "block": 5,
      "line_no": 18,
      "nominal_composition": null,
      "product_form": "Forgings",
      "spec_no": "SA–266",
      "type_grade": 3,
      "alloy_desig_uns_no": "K05001",
      "class_condition_temper": null,
      "size_thickness_mm": null,
      "min_tensile_strength_mpa": 515,
      "values": {
        "40": 517,
        "100": 517,
        "150": 517,
        "200": 517,
        "250": 517,
        "300": 517,
        "325": 517,
        "350": 517,
        "375": 516,
        "400": 510,
        "425": 478,
        "450": 440,
        "475": 399,
        "500": 356,
        "525": 316,
        "550": null,
        "575": null,
        "600": null,
        "625": null,
        "650": null,
        "675": null,
        "700": null,
        "725": null,
        "750": null,
        "775": null,
        "800": null,
        "825": null,
        "850": null,
        "875": null,
        "900": null
      }
    },
    {
      "block": 5,
      "line_no": 19,
      "nominal_composition": null,
      "product_form": "Plate",
      "spec_no": "SA–455",
      "type_grade": null,
      "alloy_desig_uns_no": "K03300",
      "class_condition_temper": null,
      "size_thickness_mm": "≤9.5",
      "min_tensile_strength_mpa": 515,
      "values": {
        "40": 517,
        "100": 517,
        "150": 517,
        "200": 517,
        "250": 517,
        "300": 517,
        "325": 517,
        "350": 517,
        "375": 516,
        "400": 510,
        "425": 478,
        "450": 440,
        "475": 399,
        "500": 356,
        "525": 316,
        "550": null,
        "575": null,
        "600": null,
        "625": null,
        "650": null,
        "675": null,
        "700": null,
        "725": null,
        "750": null,
        "775": null,
        "800": null,
        "825": null,
        "850": null,
        "875": null,
        "900": null
      }
    },
    {
      "block": 5,
      "line_no": 20,
      "nominal_composition": null,
      "product_form": "Plate",
      "spec_no": "SA–299",
      "type_grade": "A",
      "alloy_desig_uns_no": "K02803",
      "class_condition_temper": null,
      "size_thickness_mm": ">25",
      "min_tensile_strength_mpa": 515,
      "values": {
        "40": 517,
        "100": 517,
        "150": 517,
        "200": 517,
        "250": 517,
        "300": 517,
        "325": 517,
        "350": 517,
        "375": 516,
        "400": 510,
        "425": 478,
        "450": 440,
        "475": 399,
        "500": 356,
        "525": 316,
        "550": null,
        "575": null,
        "600": null,
        "625": null,
        "650": null,
        "675": null,
        "700": null,
        "725": null,
        "750": null,
        "775": null,
        "800": null,
        "825": null,
        "850": null,
        "875": null,
        "900": null
      }
    },
    {
      "block": 5,
      "line_no": 21,
      "nominal_composition": null,
      "product_form": "Wld. pipe",
      "spec_no": "SA–671",
      "type_grade": "CK75",
      "alloy_desig_uns_no": "K02803",
      "class_condition_temper": null,
      "size_thickness_mm": ">25",
      "min_tensile_strength_mpa": 515,
      "values": {
        "40": 517,
        "100": 517,
        "150": 517,
        "200": 517,
        "250": 517,
        "300": 517,
        "325": 517,
        "350": 517,
        "375": 516,
        "400": 510,
        "425": 478,
        "450": 440,
        "475": 399,
        "500": 356,
        "525": 316,
        "550": null,
        "575": null,
        "600": null,
        "625": null,
        "650": null,
        "675": null,
        "700": null,
        "725": null,
        "750": null,
        "775": null,
        "800": null,
        "825": null,
        "850": null,
        "875": null,
        "900": null
      }
    },
    {
      "block": 5,
      "line_no": 22,
      "nominal_composition": null,
      "product_form": "Wld. pipe",
      "spec_no": "SA–672",
      "type_grade": "N75",
      "alloy_desig_uns_no": "K02803",
      "class_condition_temper": null,
      "size_thickness_mm": ">25",
      "min_tensile_strength_mpa": 515,
      "values": {
        "40": 517,
        "100": 517,
        "150": 517,
        "200": 517,
        "250": 517,
        "300": 517,
        "325": 517,
        "350": 517,
        "375": 516,
        "400": 510,
        "425": 478,
        "450": 440,
        "475": 399,
        "500": 356,
        "525": 316,
        "550": null,
        "575": null,
        "600": null,
        "625": null,
        "650": null,
        "675": null,
        "700": null,
        "725": null,
        "750": null,
        "775": null,
        "800": null,
        "825": null,
        "850": null,
        "875": null,
        "900": null
      }
    },
    {
      "block": 5,
      "line_no": 23,
      "nominal_composition": null,
      "product_form": "Wld. pipe",
      "spec_no": "SA–691",
      "type_grade": "CMS–75",
      "alloy_desig_uns_no": "K02803",
      "class_condition_temper": null,
      "size_thickness_mm": ">25",
      "min_tensile_strength_mpa": 515,
      "values": {
        "40": 517,
        "100": 517,
        "150": 517,
        "200": 517,
        "250": 517,
        "300": 517,
        "325": 517,
        "350": 517,
        "375": 516,
        "400": 510,
        "425": 478,
        "450": 440,
        "475": 399,
        "500": 356,
        "525": 316,
        "550": null,
        "575": null,
        "600": null,
        "625": null,
        "650": null,
        "675": null,
        "700": null,
        "725": null,
        "750": null,
        "775": null,
        "800": null,
        "825": null,
        "850": null,
        "875": null,
        "900": null
      }
    },
    {
      "block": 5,
      "line_no": 24,
      "nominal_composition": null,
      "product_form": "Plate",
      "spec_no": "SA–299",
      "type_grade": "A",
      "alloy_desig_uns_no": "K02803",
      "class_condition_temper": null,
      "size_thickness_mm": "≤25",
      "min_tensile_strength_mpa": 515,
      "values": {
        "40": 517,
        "100": 517,
        "150": 517,
        "200": 517,
        "250": 517,
        "300": 517,
        "325": 517,
        "350": 517,
        "375": 516,
        "400": 510,
        "425": 478,
        "450": 440,
        "475": 399,
        "500": 356,
        "525": 316,
        "550": null,
        "575": null,
        "600": null,
        "625": null,
        "650": null,
        "675": null,
        "700": null,
        "725": null,
        "750": null,
        "775": null,
        "800": null,
        "825": null,
        "850": null,
        "875": null,
        "900": null
      }
    },
    {
      "block": 5,
      "line_no": 25,
      "nominal_composition": null,
      "product_form": "Wld. pipe",
      "spec_no": "SA–691",
      "type_grade": "CMS–75",
      "alloy_desig_uns_no": "K02803",
      "class_condition_temper": null,
      "size_thickness_mm": "≤25",
      "min_tensile_strength_mpa": 515,
      "values": {
        "40": 517,
        "100": 517,
        "150": 517,
        "200": 517,
        "250": 517,
        "300": 517,
        "325": 517,
        "350": 517,
        "375": 516,
        "400": 510,
        "425": 478,
        "450": 440,
        "475": 399,
        "500": 356,
        "525": 316,
        "550": null,
        "575": null,
        "600": null,
        "625": null,
        "650": null,
        "675": null,
        "700": null,
        "725": null,
        "750": null,
        "775": null,
        "800": null,
        "825": null,
        "850": null,
        "875": null,
        "900": null
      }
    },
    {
      "block": 5,
      "line_no": 26,
      "nominal_composition": null,
      "product_form": "Forgings",
      "spec_no": "SA–372",
      "type_grade": "B",
      "alloy_desig_uns_no": "K04001",
      "class_condition_temper": null,
      "size_thickness_mm": null,
      "min_tensile_strength_mpa": 515,
      "values": {
        "40": 517,
        "100": 517,
        "150": 517,
        "200": 517,
        "250": 517,
        "300": 517,
        "325": 517,
        "350": 517,
        "375": 516,
        "400": 510,
        "425": 478,
        "450": 440,
        "475": 399,
        "500": 356,
        "525": 316,
        "550": null,
        "575": null,
        "600": null,
        "625": null,
        "650": null,
        "675": null,
