Repository: danivelas0/asme-pcc

File: resources/bpvc_ii_d_metric_2025/table_y_1.json (part 5 of 71)
    "Min. Yield Strength, MPa",
    "Notes"
  ],
  "columns_values": [
        "700": null,
        "725": null,
        "750": null,
        "775": null,
        "800": null,
        "825": null,
        "850": null,
        "875": null,
        "900": null
      }
    },
    {
      "block": 4,
      "line_no": 7,
      "nominal_composition": null,
      "product_form": "Plate, bar",
      "spec_no": "SA/CSA–G40.21",
      "type_grade": "50W",
      "alloy_desig_uns_no": null,
      "class_condition_temper": null,
      "size_thickness_mm": "t ≤64",
      "min_tensile_strength_mpa": 450,
      "min_yield_strength_mpa": 345,
      "notes": null,
      "values": {
        "40": 345,
        "65": 326,
        "100": 316,
        "125": 310,
        "150": 305,
        "175": 300,
        "200": 295,
        "225": 289,
        "250": 283,
        "275": 276,
        "300": 269,
        "325": 261,
        "350": 254,
        "375": 246,
        "400": 239,
        "425": 232,
        "450": 225,
        "475": 219,
        "500": 213,
        "525": 208,
        "550": null,
        "575": null,
        "600": null,
        "625": null,
        "650": null,
        "675": null,
        "700": null,
        "725": null,
        "750": null,
        "775": null,
        "800": null,
        "825": null,
        "850": null,
        "875": null,
        "900": null
      }
    },
    {
      "block": 4,
      "line_no": 8,
      "nominal_composition": null,
      "product_form": "Plate, sheet, bar",
      "spec_no": "SA–572",
      "type_grade": 50,
      "alloy_desig_uns_no": null,
      "class_condition_temper": null,
      "size_thickness_mm": "t ≤100",
      "min_tensile_strength_mpa": 450,
      "min_yield_strength_mpa": 345,
      "notes": null,
      "values": {
        "40": 345,
        "65": 328,
        "100": 313,
        "125": 306,
        "150": 300,
        "175": 293,
        "200": 287,
        "225": 281,
        "250": 276,
        "275": 271,
        "300": 266,
        "325": 262,
        "350": 259,
        "375": null,
        "400": null,
        "425": null,
        "450": null,
        "475": null,
        "500": null,
        "525": null,
        "550": null,
        "575": null,
        "600": null,
        "625": null,
        "650": null,
        "675": null,
        "700": null,
        "725": null,
        "750": null,
        "775": null,
        "800": null,
        "825": null,
        "850": null,
        "875": null,
        "900": null
      }
    },
    {
      "block": 4,
      "line_no": 9,
      "nominal_composition": null,
      "product_form": "Round bar",
      "spec_no": "SA–572",
      "type_grade": 50,
      "alloy_desig_uns_no": null,
      "class_condition_temper": null,
      "size_thickness_mm": "t ≤275",
      "min_tensile_strength_mpa": 450,
      "min_yield_strength_mpa": 345,
      "notes": null,
      "values": {
        "40": 345,
        "65": 328,
        "100": 313,
        "125": 306,
        "150": 300,
        "175": 293,
        "200": 287,
        "225": 281,
        "250": 276,
        "275": 271,
        "300": 266,
        "325": 262,
        "350": 259,
        "375": null,
        "400": null,
        "425": null,
        "450": null,
        "475": null,
        "500": null,
        "525": null,
        "550": null,
        "575": null,
        "600": null,
        "625": null,
        "650": null,
        "675": null,
        "700": null,
        "725": null,
        "750": null,
        "775": null,
        "800": null,
        "825": null,
        "850": null,
        "875": null,
        "900": null
      }
    },
    {
      "block": 4,
      "line_no": 10,
      "nominal_composition": null,
      "product_form": "Sheet, strip",
      "spec_no": "SA–1011",
      "type_grade": 50,
      "alloy_desig_uns_no": "SS …",
      "class_condition_temper": null,
      "size_thickness_mm": "t ≤6",
      "min_tensile_strength_mpa": 450,
      "min_yield_strength_mpa": 340,
      "notes": null,
      "values": {
        "40": 345,
        "65": 328,
        "100": 313,
        "125": 306,
        "150": 300,
        "175": 293,
        "200": 287,
        "225": 281,
        "250": 276,
        "275": 271,
        "300": 266,
        "325": 262,
        "350": 259,
        "375": null,
        "400": null,
        "425": null,
        "450": null,
        "475": null,
        "500": null,
        "525": null,
        "550": null,
        "575": null,
        "600": null,
        "625": null,
        "650": null,
        "675": null,
        "700": null,
        "725": null,
        "750": null,
        "775": null,
        "800": null,
        "825": null,
        "850": null,
        "875": null,
        "900": null
      }
    },
    {
      "block": 4,
      "line_no": 11,
      "nominal_composition": null,
      "product_form": "Sheet, strip",
      "spec_no": "SA–1011",
      "type_grade": 50,
      "alloy_desig_uns_no": "HSLAS 1",
      "class_condition_temper": null,
      "size_thickness_mm": null,
      "min_tensile_strength_mpa": 450,
      "min_yield_strength_mpa": 340,
      "notes": null,
      "values": {
        "40": 345,
        "65": 328,
        "100": 313,
        "125": 306,
        "150": 300,
        "175": 293,
        "200": 287,
        "225": 281,
        "250": 276,
        "275": 271,
        "300": 266,
        "325": 262,
        "350": 259,
        "375": null,
        "400": null,
        "425": null,
        "450": null,
        "475": null,
        "500": null,
        "525": null,
        "550": null,
        "575": null,
        "600": null,
        "625": null,
        "650": null,
        "675": null,
        "700": null,
        "725": null,
        "750": null,
        "775": null,
        "800": null,
        "825": null,
        "850": null,
        "875": null,
        "900": null
      }
    },
    {
      "block": 4,
      "line_no": 12,
      "nominal_composition": null,
      "product_form": "Bolting",
      "spec_no": "SA–311",
      "type_grade": 1018,
      "alloy_desig_uns_no": "G10180 A",
      "class_condition_temper": null,
      "size_thickness_mm": "20 < t ≤30",
      "min_tensile_strength_mpa": 450,
      "min_yield_strength_mpa": 380,
      "notes": null,
      "values": {
        "40": 379,
        "65": 356,
        "100": 347,
        "125": 341,
        "150": 335,
        "175": 330,
        "200": 326,
        "225": 320,
        "250": 312,
        "275": 304,
        "300": 297,
        "325": 288,
        "350": 280,
        "375": 271,
        "400": 262,
        "425": null,
        "450": null,
        "475": null,
        "500": null,
        "525": null,
        "550": null,
        "575": null,
        "600": null,
        "625": null,
        "650": null,
        "675": null,
        "700": null,
        "725": null,
        "750": null,
        "775": null,
        "800": null,
        "825": null,
        "850": null,
        "875": null,
        "900": null
      }
    },
    {
      "block": 4,
      "line_no": 13,
      "nominal_composition": null,
      "product_form": "Sheet, strip",
      "spec_no": "SA–1011",
      "type_grade": 55,
      "alloy_desig_uns_no": "HSLAS 2",
      "class_condition_temper": null,
      "size_thickness_mm": null,
      "min_tensile_strength_mpa": 450,
      "min_yield_strength_mpa": 380,
      "notes": null,
      "values": {
        "40": 379,
        "65": 352,
        "100": 331,
        "125": 318,
        "150": 306,
        "175": 296,
        "200": 286,
        "225": 278,
        "250": 271,
        "275": 265,
        "300": 259,
        "325": 254,
        "350": 249,
        "375": null,
        "400": null,
        "425": null,
        "450": null,
        "475": null,
        "500": null,
        "525": null,
        "550": null,
        "575": null,
        "600": null,
        "625": null,
        "650": null,
        "675": null,
        "700": null,
        "725": null,
        "750": null,
        "775": null,
        "800": null,
        "825": null,
        "850": null,
        "875": null,
        "900": null
      }
    },
    {
      "block": 4,
      "line_no": 14,
      "nominal_composition": null,
      "product_form": "Forgings",
      "spec_no": "SA/EN 10222–2",
      "type_grade": "P280GH",
      "alloy_desig_uns_no": null,
      "class_condition_temper": "N, NT, or QT",
      "size_thickness_mm": "35 < t ≤160",
      "min_tensile_strength_mpa": 460,
      "min_yield_strength_mpa": 255,
      "notes": null,
      "values": {
        "40": 255,
        "65": 239,
        "100": 231,
        "125": 227,
        "150": 224,
        "175": 221,
        "200": 217,
        "225": 213,
        "250": 208,
        "275": 203,
        "300": 198,
        "325": 192,
        "350": 186,
        "375": 180,
        "400": 175,
        "425": 170,
        "450": 165,
        "475": 161,
        "500": 157,
        "525": 153,
        "550": null,
        "575": null,
        "600": null,
        "625": null,
        "650": null,
        "675": null,
        "700": null,
        "725": null,
        "750": null,
        "775": null,
        "800": null,
        "825": null,
        "850": null,
        "875": null,
        "900": null
      }
    },
    {
      "block": 4,
      "line_no": 15,
      "nominal_composition": null,
      "product_form": "Plate",
      "spec_no": "SA/EN 10028–2",
      "type_grade": "P295GH",
      "alloy_desig_uns_no": null,
      "class_condition_temper": null,
      "size_thickness_mm": "60 < t ≤100",
      "min_tensile_strength_mpa": 460,
      "min_yield_strength_mpa": 260,
      "notes": null,
      "values": {
        "40": 259,
        "65": 243,
        "100": 236,
        "125": 232,
        "150": 229,
        "175": 225,
        "200": 221,
        "225": 217,
        "250": 213,
        "275": 208,
        "300": 202,
        "325": 196,
        "350": 190,
        "375": 185,
        "400": 179,
        "425": 173,
        "450": 169,
        "475": 165,
        "500": 160,
        "525": 156,
        "550": null,
        "575": null,
        "600": null,
        "625": null,
        "650": null,
        "675": null,
        "700": null,
        "725": null,
        "750": null,
        "775": null,
        "800": null,
        "825": null,
        "850": null,
        "875": null,
        "900": null
      }
    },
    {
      "block": 4,
      "line_no": 16,
      "nominal_composition": null,
      "product_form": "Plate",
      "spec_no": "SA/AS 1548",
      "type_grade": "PT460",
      "alloy_desig_uns_no": null,
      "class_condition_temper": null,
      "size_thickness_mm": "80 < t ≤150",
      "min_tensile_strength_mpa": 460,
      "min_yield_strength_mpa": 265,
      "notes": null,
      "values": {
        "40": 265,
        "65": 253,
        "100": 242,
        "125": 238,
        "150": 235,
        "175": 232,
        "200": 228,
        "225": 223,
        "250": 219,
        "275": 213,
        "300": 207,
        "325": 201,
        "350": 195,
        "375": 189,
        "400": 184,
        "425": 178,
        "450": 173,
        "475": 169,
        "500": 164,
        "525": 160,
        "550": null,
        "575": null,
        "600": null,
        "625": null,
        "650": null,
        "675": null,
        "700": null,
        "725": null,
        "750": null,
        "775": null,
        "800": null,
        "825": null,
        "850": null,
        "875": null,
        "900": null
      }
    },
    {
      "block": 4,
      "line_no": 17,
      "nominal_composition": null,
      "product_form": "Plate",
      "spec_no": "SA/AS 1548",
      "type_grade": "PT460",
      "alloy_desig_uns_no": null,
      "class_condition_temper": null,
      "size_thickness_mm": "40 < t ≤80",
      "min_tensile_strength_mpa": 460,
      "min_yield_strength_mpa": 275,
      "notes": null,
      "values": {
        "40": 276,
        "65": 263,
        "100": 251,
        "125": 247,
        "150": 244,
        "175": 241,
        "200": 237,
        "225": 232,
        "250": 227,
        "275": 221,
        "300": 216,
        "325": 209,
        "350": 202,
        "375": 196,
        "400": 191,
        "425": 185,
        "450": 180,
        "475": 176,
        "500": 171,
        "525": 167,
        "550": null,
        "575": null,
        "600": null,
        "625": null,
        "650": null,
        "675": null,
        "700": null,
        "725": null,
        "750": null,
        "775": null,
        "800": null,
        "825": null,
        "850": null,
        "875": null,
        "900": null
      }
    },
    {
      "block": 4,
      "line_no": 18,
      "nominal_composition": null,
      "product_form": "Forgings",
      "spec_no": "SA/EN 10222–2",
      "type_grade": "P280GH",
      "alloy_desig_uns_no": null,
      "class_condition_temper": "N, NT, or QT",
      "size_thickness_mm": "t ≤35",
      "min_tensile_strength_mpa": 460,
      "min_yield_strength_mpa": 280,
      "notes": null,
      "values": {
        "40": 280,
        "65": 262,
        "100": 254,
        "125": 250,
        "150": 246,
        "175": 242,
        "200": 238,
        "225": 234,
        "250": 229,
        "275": 223,
        "300": 217,
        "325": 211,
        "350": 204,
        "375": 198,
        "400": 192,
        "425": 186,
        "450": 181,
        "475": 177,
        "500": 172,
        "525": 168,
        "550": null,
        "575": null,
        "600": null,
        "625": null,
        "650": null,
        "675": null,
        "700": null,
        "725": null,
        "750": null,
        "775": null,
        "800": null,
        "825": null,
        "850": null,
        "875": null,
        "900": null
      }
    },
    {
      "block": 4,
      "line_no": 19,
      "nominal_composition": null,
      "product_form": "Plate",
      "spec_no": "SA/EN 10028–2",
      "type_grade": "P295GH",
      "alloy_desig_uns_no": null,
      "class_condition_temper": null,
      "size_thickness_mm": "40 < t ≤60",
      "min_tensile_strength_mpa": 460,
      "min_yield_strength_mpa": 285,
      "notes": null,
      "values": {
        "40": 286,
        "65": 269,
        "100": 261,
        "125": 257,
        "150": 253,
        "175": 249,
        "200": 246,
        "225": 241,
        "250": 235,
        "275": 229,
        "300": 223,
        "325": 217,
        "350": 211,
        "375": 204,
        "400": 198,
        "425": 192,
        "450": 187,
        "475": 182,
        "500": 178,
        "525": 173,
        "550": null,
        "575": null,
        "600": null,
        "625": null,
        "650": null,
        "675": null,
        "700": null,
        "725": null,
        "750": null,
        "775": null,
        "800": null,
        "825": null,
        "850": null,
        "875": null,
        "900": null
      }
    },
    {
      "block": 4,
      "line_no": 20,
      "nominal_composition": null,
      "product_form": "Plate",
      "spec_no": "SA/EN 10028–2",
      "type_grade": "P295GH",
      "alloy_desig_uns_no": null,
      "class_condition_temper": null,
      "size_thickness_mm": "16 < t ≤40",
      "min_tensile_strength_mpa": 460,
      "min_yield_strength_mpa": 290,
      "notes": null,
      "values": {
        "40": 290,
        "65": 273,
        "100": 264,
        "125": 260,
        "150": 256,
        "175": 253,
        "200": 248,
        "225": 243,
        "250": 238,
        "275": 232,
        "300": 226,
        "325": 219,
        "350": 213,
        "375": 207,
        "400": 200,
        "425": 195,
        "450": 189,
        "475": 184,
        "500": 180,
        "525": 175,
        "550": null,
        "575": null,
        "600": null,
        "625": null,
        "650": null,
        "675": null,
        "700": null,
        "725": null,
        "750": null,
        "775": null,
        "800": null,
        "825": null,
        "850": null,
        "875": null,
        "900": null
      }
    },
    {
      "block": 4,
      "line_no": 21,
      "nominal_composition": null,
      "product_form": "Plate",
      "spec_no": "SA/AS 1548",
      "type_grade": "PT460",
      "alloy_desig_uns_no": null,
      "class_condition_temper": null,
      "size_thickness_mm": "16 < t ≤40",
      "min_tensile_strength_mpa": 460,
      "min_yield_strength_mpa": 295,
      "notes": null,
      "values": {
        "40": 296,
        "65": 283,
        "100": 270,
        "125": 265,
        "150": 262,
        "175": 258,
        "200": 254,
        "225": 249,
        "250": 244,
        "275": 238,
        "300": 232,
        "325": 225,
        "350": 218,
        "375": 211,
        "400": 205,
        "425": 199,
        "450": 194,
        "475": 189,
        "500": 184,
        "525": 179,
        "550": null,
        "575": null,
        "600": null,
        "625": null,
        "650": null,
        "675": null,
        "700": null,
        "725": null,
        "750": null,
        "775": null,
        "800": null,
        "825": null,
        "850": null,
        "875": null,
        "900": null
      }
    },
    {
      "block": 4,
      "line_no": 22,
      "nominal_composition": null,
      "product_form": "Plate",
      "spec_no": "SA/EN 10028–2",
      "type_grade": "P295GH",
      "alloy_desig_uns_no": null,
      "class_condition_temper": null,
      "size_thickness_mm": null,
      "min_tensile_strength_mpa": 460,
      "min_yield_strength_mpa": 295,
      "notes": null,
      "values": {
        "40": 296,
        "65": 279,
        "100": 271,
        "125": 266,
        "150": 262,
        "175": 258,
        "200": 254,
        "225": 249,
        "250": 244,
        "275": 238,
        "300": 232,
        "325": 225,
        "350": 218,
        "375": 211,
        "400": 205,
        "425": 199,
        "450": 194,
        "475": 189,
        "500": 184,
        "525": 179,
        "550": null,
        "575": null,
        "600": null,
        "625": null,
        "650": null,
        "675": null,
        "700": null,
        "725": null,
        "750": null,
        "775": null,
        "800": null,
        "825": null,
        "850": null,
        "875": null,
        "900": null
      }
    },
    {
      "block": 4,
      "line_no": 23,
      "nominal_composition": null,
      "product_form": "Plate",
      "spec_no": "SA/AS 1548",
      "type_grade": "PT460",
      "alloy_desig_uns_no": null,
      "class_condition_temper": null,
      "size_thickness_mm": null,
      "min_tensile_strength_mpa": 460,
      "min_yield_strength_mpa": 305,
      "notes": null,
      "values": {
        "40": 303,
        "65": 289,
        "100": 276,
        "125": 271,
        "150": 268,
        "175": 264,
        "200": 260,
        "225": 255,
        "250": 250,
        "275": 244,
        "300": 237,
        "325": 230,
        "350": 223,
        "375": 216,
        "400": 210,
        "425": 204,
        "450": 198,
        "475": 193,
        "500": 188,
        "525": 183,
        "550": null,
        "575": null,
        "600": null,
        "625": null,
        "650": null,
        "675": null,
        "700": null,
        "725": null,
        "750": null,
        "775": null,
        "800": null,
        "825": null,
        "850": null,
        "875": null,
        "900": null
      }
    },
    {
      "block": 4,
      "line_no": 24,
      "nominal_composition": null,
      "product_form": "Plate",
      "spec_no": "SA/GB 713",
      "type_grade": "Q345R",
      "alloy_desig_uns_no": null,
      "class_condition_temper": null,
      "size_thickness_mm": "150 < t ≤250",
      "min_tensile_strength_mpa": 470,
      "min_yield_strength_mpa": 265,
      "notes": null,
      "values": {
        "40": 265,
        "65": 249,
        "100": 242,
        "125": 238,
        "150": 235,
        "175": 231,
        "200": 227,
        "225": 223,
        "250": 218,
        "275": 213,
        "300": 207,
        "325": 201,
        "350": 195,
        "375": 189,
        "400": 183,
        "425": 178,
        "450": 173,
        "475": 169,
        "500": 164,
        "525": 160,
        "550": null,
        "575": null,
        "600": null,
        "625": null,
        "650": null,
        "675": null,
        "700": null,
        "725": null,
        "750": null,
        "775": null,
        "800": null,
        "825": null,
        "850": null,
        "875": null,
        "900": null
      }
    },
    {
      "block": 4,
      "line_no": 25,
      "nominal_composition": null,
      "product_form": "Plate",
      "spec_no": "SA/EN 10028–2",
      "type_grade": "P355GH",
      "alloy_desig_uns_no": null,
      "class_condition_temper": null,
      "size_thickness_mm": "150 < t ≤250",
      "min_tensile_strength_mpa": 470,
      "min_yield_strength_mpa": 280,
      "notes": null,
      "values": {
        "40": 280,
        "65": 262,
        "100": 255,
        "125": 251,
        "150": 248,
        "175": 244,
        "200": 240,
        "225": 236,
        "250": 231,
        "275": 225,
        "300": 219,
        "325": 212,
        "350": 205,
        "375": 199,
        "400": 193,
        "425": 188,
        "450": 183,
        "475": 178,
        "500": 174,
        "525": 169,
        "550": null,
        "575": null,
        "600": null,
        "625": null,
        "650": null,
        "675": null,
        "700": null,
        "725": null,
        "750": null,
        "775": null,
        "800": null,
        "825": null,
        "850": null,
        "875": null,
        "900": null
      }
    },
    {
      "block": 4,
      "line_no": 26,
      "nominal_composition": null,
      "product_form": "Plate",
      "spec_no": "SA/EN 10025–2",
      "type_grade": "S355J2+N",
      "alloy_desig_uns_no": null,
      "class_condition_temper": null,
      "size_thickness_mm": "63 < t ≤80",
      "min_tensile_strength_mpa": 470,
      "min_yield_strength_mpa": 325,
      "notes": null,
      "values": {
        "40": 325,
        "65": null,
        "100": null,
        "125": null,
        "150": null,
        "175": null,
        "200": null,
        "225": null,
        "250": null,
        "275": null,
        "300": null,
        "325": null,
        "350": null,
        "375": null,
        "400": null,
        "425": null,
        "450": null,
        "475": null,
        "500": null,
        "525": null,
        "550": null,
        "575": null,
        "600": null,
        "625": null,
        "650": null,
        "675": null,
        "700": null,
        "725": null,
        "750": null,
        "775": null,
        "800": null,
        "825": null,
        "850": null,
        "875": null,
        "900": null
      }
    },
    {
      "block": 4,
      "line_no": 27,
      "nominal_composition": null,
      "product_form": "Plate",
      "spec_no": "SA/EN 10025–2",
      "type_grade": "S355J2+N",
      "alloy_desig_uns_no": null,
      "class_condition_temper": null,
      "size_thickness_mm": "40 < t ≤63",
      "min_tensile_strength_mpa": 470,
      "min_yield_strength_mpa": 335,
      "notes": null,
      "values": {
        "40": 335,
        "65": null,
        "100": null,
        "125": null,
        "150": null,
        "175": null,
        "200": null,
        "225": null,
        "250": null,
        "275": null,
        "300": null,
        "325": null,
        "350": null,
        "375": null,
        "400": null,
        "425": null,
        "450": null,
        "475": null,
        "500": null,
        "525": null,
        "550": null,
        "575": null,
        "600": null,
        "625": null,
        "650": null,
        "675": null,
        "700": null,
        "725": null,
        "750": null,
        "775": null,
        "800": null,
        "825": null,
        "850": null,
        "875": null,
        "900": null
      }
    },
    {
      "block": 4,
      "line_no": 28,
      "nominal_composition": null,
      "product_form": "Plate",
      "spec_no": "SA/EN 10025–2",
      "type_grade": "S355J2+N",
      "alloy_desig_uns_no": null,
      "class_condition_temper": null,
      "size_thickness_mm": "16 < t ≤40",
      "min_tensile_strength_mpa": 470,
      "min_yield_strength_mpa": 345,
      "notes": null,
      "values": {
        "40": 345,
        "65": null,
        "100": null,
        "125": null,
        "150": null,
        "175": null,
        "200": null,
        "225": null,
        "250": null,
        "275": null,
        "300": null,
        "325": null,
        "350": null,
        "375": null,
        "400": null,
        "425": null,
        "450": null,
        "475": null,
        "500": null,
        "525": null,
        "550": null,
        "575": null,
        "600": null,
        "625": null,
        "650": null,
        "675": null,
        "700": null,
        "725": null,
        "750": null,
        "775": null,
        "800": null,
        "825": null,
        "850": null,
        "875": null,
        "900": null
      }
    },
    {
      "block": 4,
      "line_no": 29,
      "nominal_composition": null,
      "product_form": "Plate",
      "spec_no": "SA/EN 10025–2",
      "type_grade": "S355J2+N",
      "alloy_desig_uns_no": null,
      "class_condition_temper": null,
      "size_thickness_mm": "3 ≤t ≤16",
      "min_tensile_strength_mpa": 470,
      "min_yield_strength_mpa": 355,
      "notes": null,
      "values": {
        "40": 355,
        "65": null,
        "100": null,
        "125": null,
        "150": null,
        "175": null,
        "200": null,
        "225": null,
        "250": null,
        "275": null,
        "300": null,
        "325": null,
        "350": null,
        "375": null,
        "400": null,
        "425": null,
        "450": null,
        "475": null,
        "500": null,
        "525": null,
        "550": null,
        "575": null,
        "600": null,
        "625": null,
        "650": null,
        "675": null,
        "700": null,
        "725": null,
        "750": null,
        "775": null,
        "800": null,
        "825": null,
        "850": null,
        "875": null,
        "900": null
      }
    },
    {
      "block": 4,
      "line_no": 30,
      "nominal_composition": null,
      "product_form": "Plate",
      "spec_no": "SA/GB 713",
      "type_grade": "Q345R",
      "alloy_desig_uns_no": null,
      "class_condition_temper": null,
      "size_thickness_mm": "100 < t ≤150",
      "min_tensile_strength_mpa": 480,
      "min_yield_strength_mpa": 285,
      "notes": null,
      "values": {
        "40": 285,
        "65": 268,
        "100": 260,
        "125": 256,
        "150": 252,
        "175": 249,
        "200": 245,
        "225": 240,
        "250": 235,
        "275": 229,
        "300": 223,
        "325": 216,
        "350": 210,
        "375": 203,
        "400": 197,
        "425": 191,
        "450": 186,
        "475": 181,
        "500": 177,
        "525": 172,
        "550": null,
        "575": null,
        "600": null,
        "625": null,
        "650": null,
        "675": null,
        "700": null,
        "725": null,
        "750": null,
        "775": null,
        "800": null,
        "825": null,
        "850": null,
        "875": null,
        "900": null
      }
    },
    {
      "block": 4,
      "line_no": 31,
      "nominal_composition": null,
      "product_form": "Plate",
      "spec_no": "SA/EN 10028–2",
      "type_grade": "P355GH",
      "alloy_desig_uns_no": null,
      "class_condition_temper": null,
      "size_thickness_mm": "100 < t ≤150",
      "min_tensile_strength_mpa": 480,
      "min_yield_strength_mpa": 295,
      "notes": null,
      "values": {
        "40": 295,
        "65": 276,
        "100": 268,
        "125": 264,
        "150": 261,
        "175": 257,
        "200": 253,
        "225": 248,
        "250": 243,
        "275": 237,
        "300": 230,
        "325": 223,
        "350": 216,
        "375": 210,
        "400": 204,
        "425": 198,
        "450": 193,
        "475": 188,
        "500": 183,
        "525": 178,
        "550": null,
        "575": null,
        "600": null,
        "625": null,
        "650": null,
        "675": null,
        "700": null,
        "725": null,
        "750": null,
        "775": null,
        "800": null,
        "825": null,
        "850": null,
        "875": null,
        "900": null
      }
    },
    {
      "block": 4,
      "line_no": 32,
      "nominal_composition": null,
      "product_form": "Plate",
      "spec_no": "SA–455",
      "type_grade": null,
      "alloy_desig_uns_no": "K03300 …",
      "class_condition_temper": null,
      "size_thickness_mm": "15 < t ≤20",
      "min_tensile_strength_mpa": 485,
      "min_yield_strength_mpa": 240,
      "notes": null,
      "values": {
        "40": 241,
        "65": 227,
        "100": 220,
        "125": 217,
        "150": 214,
        "175": 210,
        "200": 207,
        "225": 203,
        "250": 198,
        "275": 194,
        "300": 188,
        "325": 183,
        "350": 177,
        "375": 172,
        "400": 167,
        "425": 162,
        "450": 158,
        "475": 154,
        "500": 150,
        "525": 146,
        "550": null,
        "575": null,
        "600": null,
        "625": null,
        "650": null,
        "675": null,
        "700": null,
        "725": null,
        "750": null,
        "775": null,
        "800": null,
        "825": null,
        "850": null,
        "875": null,
        "900": null
      }
    },
    {
      "block": 4,
      "line_no": 33,
      "nominal_composition": null,
      "product_form": "Bar",
      "spec_no": "SA–675",
      "type_grade": 70,
      "alloy_desig_uns_no": null,
      "class_condition_temper": null,
      "size_thickness_mm": null,
      "min_tensile_strength_mpa": 485,
      "min_yield_strength_mpa": 240,
      "notes": null,
      "values": {
        "40": 241,
        "65": 227,
        "100": 220,
        "125": 217,
        "150": 214,
        "175": 210,
        "200": 207,
        "225": 203,
        "250": 198,
        "275": 194,
        "300": 188,
        "325": 183,
        "350": 177,
        "375": 172,
        "400": 167,
        "425": 162,
        "450": 158,
        "475": 154,
        "500": 150,
        "525": 146,
        "550": null,
        "575": null,
        "600": null,
        "625": null,
        "650": null,
        "675": null,
        "700": null,
        "725": null,
        "750": null,
        "775": null,
        "800": null,
        "825": null,
        "850": null,
        "875": null,
        "900": null
      }
    },
    {
      "block": 4,
      "line_no": 34,
      "nominal_composition": null,
      "product_form": "Forgings",
      "spec_no": "SA–105",
      "type_grade": null,
      "alloy_desig_uns_no": "K03504 …",
      "class_condition_temper": null,
      "size_thickness_mm": null,
      "min_tensile_strength_mpa": 485,
      "min_yield_strength_mpa": 250,
      "notes": null,
      "values": {
        "40": 248,
        "65": 233,
        "100": 227,
        "125": 223,
        "150": 219,
        "175": 216,
        "200": 213,
        "225": 209,
        "250": 204,
        "275": 199,
        "300": 194,
        "325": 188,
        "350": 183,
        "375": 177,
        "400": 171,
        "425": 166,
        "450": 162,
        "475": 158,
        "500": 154,
        "525": 150,
        "550": null,
        "575": null,
        "600": null,
        "625": null,
        "650": null,
        "675": null,
        "700": null,
        "725": null,
        "750": null,
        "775": null,
        "800": null,
        "825": null,
        "850": null,
        "875": null,
        "900": null
      }
    },
    {
      "block": 4,
      "line_no": 35,
      "nominal_composition": null,
      "product_form": "Forgings",
      "spec_no": "SA–181",
      "type_grade": null,
      "alloy_desig_uns_no": "K03502",
      "class_condition_temper": 70,
      "size_thickness_mm": null,
      "min_tensile_strength_mpa": 485,
      "min_yield_strength_mpa": 250,
      "notes": null,
      "values": {
        "40": 248,
        "65": 233,
        "100": 227,
        "125": 223,
        "150": 219,
        "175": 216,
        "200": 213,
        "225": 209,
        "250": 204,
        "275": 199,
        "300": 194,
        "325": 188,
        "350": 183,
        "375": 177,
        "400": 171,
        "425": 166,
        "450": 162,
        "475": 158,
        "500": 154,
        "525": 150,
        "550": null,
        "575": null,
        "600": null,
        "625": null,
        "650": null,
        "675": null,
        "700": null,
        "725": null,
        "750": null,
        "775": null,
        "800": null,
        "825": null,
        "850": null,
        "875": null,
        "900": null
      }
    },
    {
      "block": 4,
      "line_no": 36,
      "nominal_composition": null,
      "product_form": "Castings",
      "spec_no": "SA–216",
      "type_grade": "WCB",
      "alloy_desig_uns_no": "J03002 …",
      "class_condition_temper": null,
      "size_thickness_mm": null,
      "min_tensile_strength_mpa": 485,
      "min_yield_strength_mpa": 250,
      "notes": null,
      "values": {
        "40": 248,
        "65": 233,
        "100": 227,
        "125": 223,
        "150": 219,
        "175": 216,
        "200": 213,
        "225": 209,
        "250": 204,
        "275": 199,
        "300": 194,
        "325": 188,
        "350": 183,
        "375": 177,
        "400": 171,
        "425": 166,
        "450": 162,
        "475": 158,
        "500": 154,
        "525": 150,
        "550": null,
        "575": null,
        "600": null,
        "625": null,
        "650": null,
        "675": null,
        "700": null,
        "725": null,
        "750": null,
        "775": null,
        "800": null,
        "825": null,
        "850": null,
        "875": null,
        "900": null
      }
    },
    {
      "block": 4,
      "line_no": 37,
      "nominal_composition": null,
      "product_form": "Forgings",
      "spec_no": "SA–266",
      "type_grade": 2,
      "alloy_desig_uns_no": "K03506 …",
      "class_condition_temper": null,
      "size_thickness_mm": null,
      "min_tensile_strength_mpa": 485,
      "min_yield_strength_mpa": 250,
      "notes": null,
      "values": {
        "40": 248,
        "65": 233,
        "100": 227,
        "125": 223,
        "150": 219,
        "175": 216,
        "200": 213,
        "225": 209,
        "250": 204,
        "275": 199,
        "300": 194,
        "325": 188,
        "350": 183,
        "375": 177,
        "400": 171,
        "425": 166,
        "450": 162,
        "475": 158,
        "500": 154,
        "525": 150,
        "550": null,
        "575": null,
        "600": null,
        "625": null,
        "650": null,
        "675": null,
        "700": null,
        "725": null,
        "750": null,
        "775": null,
        "800": null,
        "825": null,
        "850": null,
        "875": null,
        "900": null
      }
    },
    {
      "block": 4,
      "line_no": 38,
      "nominal_composition": null,
      "product_form": "Forgings",
      "spec_no": "SA–266",
      "type_grade": 4,
      "alloy_desig_uns_no": "K03017 …",
      "class_condition_temper": null,
      "size_thickness_mm": null,
      "min_tensile_strength_mpa": 485,
      "min_yield_strength_mpa": 250,
      "notes": null,
      "values": {
        "40": 248,
        "65": 233,
        "100": 227,
        "125": 223,
        "150": 219,
        "175": 216,
        "200": 213,
        "225": 209,
        "250": 204,
        "275": 199,
        "300": 194,
        "325": 188,
        "350": 183,
        "375": 177,
        "400": 171,
        "425": 166,
        "450": 162,
        "475": 158,
        "500": 154,
        "525": 150,
        "550": null,
        "575": null,
        "600": null,
        "625": null,
        "650": null,
        "675": null,
        "700": null,
        "725": null,
        "750": null,
        "775": null,
        "800": null,
        "825": null,
        "850": null,
        "875": null,
        "900": null
      }
    },
    {
      "block": 4,
      "line_no": 39,
      "nominal_composition": null,
      "product_form": "Forgings",
      "spec_no": "SA–350",
      "type_grade": "LF2",
      "alloy_desig_uns_no": "K03011 …",
      "class_condition_temper": null,
      "size_thickness_mm": null,
      "min_tensile_strength_mpa": 485,
      "min_yield_strength_mpa": 250,
      "notes": null,
      "values": {
        "40": 248,
        "65": 233,
        "100": 227,
        "125": 223,
        "150": 219,
        "175": 216,
        "200": 213,
        "225": 209,
        "250": 204,
        "275": 199,
        "300": 194,
        "325": 188,
        "350": 183,
        "375": 177,
        "400": 171,
        "425": 166,
        "450": 162,
        "475": 158,
        "500": 154,
        "525": 150,
        "550": null,
        "575": null,
        "600": null,
        "625": null,
        "650": null,
        "675": null,
        "700": null,
        "725": null,
        "750": null,
        "775": null,
        "800": null,
        "825": null,
        "850": null,
        "875": null,
        "900": null
      }
    },
    {
      "block": 4,
      "line_no": 40,
      "nominal_composition": null,
      "product_form": "Forgings",
      "spec_no": "SA–508",
      "type_grade": 1,
      "alloy_desig_uns_no": "K13502 …",
      "class_condition_temper": null,
      "size_thickness_mm": null,
      "min_tensile_strength_mpa": 485,
      "min_yield_strength_mpa": 250,
      "notes": null,
      "values": {
        "40": 248,
        "65": 233,
        "100": 227,
        "125": 223,
        "150": 219,
        "175": 216,
        "200": 213,
        "225": 209,
        "250": 204,
        "275": 199,
        "300": 194,
        "325": 188,
        "350": 183,
        "375": 177,
        "400": 171,
        "425": 166,
        "450": 162,
        "475": 158,
        "500": 154,
        "525": 150,
        "550": null,
        "575": null,
        "600": null,
        "625": null,
        "650": null,
        "675": null,
        "700": null,
        "725": null,
        "750": null,
        "775": null,
        "800": null,
        "825": null,
        "850": null,
        "875": null,
        "900": null
      }
    },
    {
      "block": 4,
      "line_no": 41,
      "nominal_composition": null,
      "product_form": "Forgings",
      "spec_no": "SA–508",
      "type_grade": "1A",
      "alloy_desig_uns_no": "K13502 …",
      "class_condition_temper": null,
      "size_thickness_mm": null,
      "min_tensile_strength_mpa": 485,
      "min_yield_strength_mpa": 250,
      "notes": null,
      "values": {
        "40": 248,
        "65": 233,
        "100": 227,
        "125": 223,
        "150": 219,
        "175": 216,
        "200": 213,
        "225": 209,
        "250": 204,
        "275": 199,
        "300": 194,
        "325": 188,
        "350": 183,
        "375": 177,
        "400": 171,
        "425": 166,
        "450": 162,
        "475": 158,
        "500": 154,
        "525": 150,
        "550": null,
        "575": null,
        "600": null,
        "625": null,
        "650": null,
        "675": null,
        "700": null,
        "725": null,
        "750": null,
        "775": null,
        "800": null,
        "825": null,
        "850": null,
        "875": null,
        "900": null
      }
    },
    {
      "block": 4,
      "line_no": 42,
      "nominal_composition": null,
      "product_form": "Forgings",
      "spec_no": "SA–541",
      "type_grade": 1,
      "alloy_desig_uns_no": "K03506 …",
      "class_condition_temper": null,
      "size_thickness_mm": null,
