Repository: danivelas0/asme-pcc

File: resources/bpvc_ii_d_metric_2025/table_1a.json (part 6 of 57)
    "External Pressure Chart No.",
    "Notes"
  ],
  "columns_values": [
        "775": null,
        "800": null,
        "825": null,
        "850": null,
        "875": null,
        "900": null
      }
    },
    {
      "block": 4,
      "line_no": 24,
      "nominal_composition": "Carbon steel",
      "product_form": "Plate",
      "spec_no": "SA/EN 10028–2",
      "type_grade": "P355GH",
      "alloy_desig_uns_no": null,
      "class_condition_temper": null,
      "size_thickness_mm": "150 < t ≤250",
      "p_no": 1,
      "group_no": 2,
      "min_tensile_strength_mpa": 470,
      "min_yield_strength_mpa": 280,
      "i": 454,
      "limits_iii": "NP",
      "viii_1": 538,
      "xii": "NP",
      "external_pressure_chart_no": "CS–2",
      "notes": "G10, S1, T1",
      "values": {
        "40": 134,
        "65": 134,
        "100": 134,
        "125": 134,
        "150": 134,
        "200": 134,
        "250": 134,
        "300": 134,
        "325": 134,
        "350": 134,
        "375": 123,
        "400": 101,
        "425": 83.8,
        "450": 67.1,
        "475": 51.0,
        "500": 33.6,
        "525": 21.3,
        "550": 12.9,
        "575": null,
        "600": null,
        "625": null,
        "650": null,
        "675": null,
        "700": null,
        "725": null,
        "750": null,
        "775": null,
        "800": null,
        "825": null,
        "850": null,
        "875": null,
        "900": null
      }
    },
    {
      "block": 4,
      "line_no": 25,
      "nominal_composition": "Carbon steel",
      "product_form": "Plate",
      "spec_no": "SA/GB 713",
      "type_grade": "Q345R",
      "alloy_desig_uns_no": null,
      "class_condition_temper": null,
      "size_thickness_mm": "100 < t ≤150",
      "p_no": 1,
      "group_no": 2,
      "min_tensile_strength_mpa": 480,
      "min_yield_strength_mpa": 285,
      "i": 427,
      "limits_iii": "NP",
      "viii_1": 427,
      "xii": "NP",
      "external_pressure_chart_no": "CS–2 T1",
      "notes": null,
      "values": {
        "40": 137,
        "65": 137,
        "100": 137,
        "125": 137,
        "150": 137,
        "200": 137,
        "250": 137,
        "300": 137,
        "325": 137,
        "350": 137,
        "375": 123,
        "400": 101,
        "425": 83.8,
        "450": 67.1,
        "475": null,
        "500": null,
        "525": null,
        "550": null,
        "575": null,
        "600": null,
        "625": null,
        "650": null,
        "675": null,
        "700": null,
        "725": null,
        "750": null,
        "775": null,
        "800": null,
        "825": null,
        "850": null,
        "875": null,
        "900": null
      }
    },
    {
      "block": 4,
      "line_no": 26,
      "nominal_composition": "Carbon steel",
      "product_form": "Plate",
      "spec_no": "SA/EN 10028–2",
      "type_grade": "P355GH",
      "alloy_desig_uns_no": null,
      "class_condition_temper": null,
      "size_thickness_mm": "100 < t ≤150",
      "p_no": 1,
      "group_no": 2,
      "min_tensile_strength_mpa": 480,
      "min_yield_strength_mpa": 295,
      "i": 454,
      "limits_iii": "NP",
      "viii_1": 538,
      "xii": "NP",
      "external_pressure_chart_no": "CS–2",
      "notes": "G10, S1, T1",
      "values": {
        "40": 137,
        "65": 137,
        "100": 137,
        "125": 137,
        "150": 137,
        "200": 137,
        "250": 137,
        "300": 137,
        "325": 137,
        "350": 137,
        "375": 123,
        "400": 101,
        "425": 83.8,
        "450": 67.1,
        "475": 51.0,
        "500": 33.6,
        "525": 21.3,
        "550": 12.9,
        "575": null,
        "600": null,
        "625": null,
        "650": null,
        "675": null,
        "700": null,
        "725": null,
        "750": null,
        "775": null,
        "800": null,
        "825": null,
        "850": null,
        "875": null,
        "900": null
      }
    },
    {
      "block": 4,
      "line_no": 27,
      "nominal_composition": "Carbon steel",
      "product_form": "Plate",
      "spec_no": "SA–455",
      "type_grade": null,
      "alloy_desig_uns_no": "K03300",
      "class_condition_temper": null,
      "size_thickness_mm": "15 < t ≤20",
      "p_no": 1,
      "group_no": 2,
      "min_tensile_strength_mpa": 485,
      "min_yield_strength_mpa": 240,
      "i": "NP",
      "limits_iii": "204 (Cl. 3 only)",
      "viii_1": 343,
      "xii": 343,
      "external_pressure_chart_no": "CS–2 …",
      "notes": null,
      "values": {
        "40": 138,
        "65": 138,
        "100": 138,
        "125": 138,
        "150": 138,
        "200": 137,
        "250": 132,
        "300": 126,
        "325": 122,
        "350": 119,
        "375": null,
        "400": null,
        "425": null,
        "450": null,
        "475": null,
        "500": null,
        "525": null,
        "550": null,
        "575": null,
        "600": null,
        "625": null,
        "650": null,
        "675": null,
        "700": null,
        "725": null,
        "750": null,
        "775": null,
        "800": null,
        "825": null,
        "850": null,
        "875": null,
        "900": null
      }
    },
    {
      "block": 4,
      "line_no": 28,
      "nominal_composition": "Carbon steel",
      "product_form": "Bar",
      "spec_no": "SA–675",
      "type_grade": 70,
      "alloy_desig_uns_no": null,
      "class_condition_temper": null,
      "size_thickness_mm": null,
      "p_no": 1,
      "group_no": 2,
      "min_tensile_strength_mpa": 485,
      "min_yield_strength_mpa": 240,
      "i": 454,
      "limits_iii": "343 (Cl. 3 only)",
      "viii_1": 538,
      "xii": 343,
      "external_pressure_chart_no": "CS–2",
      "notes": "G10, G15, G22, S1, T2",
      "values": {
        "40": 138,
        "65": 138,
        "100": 138,
        "125": 138,
        "150": 138,
        "200": 137,
        "250": 132,
        "300": 126,
        "325": 122,
        "350": 119,
        "375": 114,
        "400": 101,
        "425": 83.9,
        "450": 67.0,
        "475": 51.1,
        "500": 33.6,
        "525": 21.3,
        "550": 12.9,
        "575": null,
        "600": null,
        "625": null,
        "650": null,
        "675": null,
        "700": null,
        "725": null,
        "750": null,
        "775": null,
        "800": null,
        "825": null,
        "850": null,
        "875": null,
        "900": null
      }
    },
    {
      "block": 4,
      "line_no": 29,
      "nominal_composition": "Carbon steel",
      "product_form": "Forgings",
      "spec_no": "SA–105",
      "type_grade": null,
      "alloy_desig_uns_no": "K03504",
      "class_condition_temper": null,
      "size_thickness_mm": null,
      "p_no": 1,
      "group_no": 2,
      "min_tensile_strength_mpa": 485,
      "min_yield_strength_mpa": 250,
      "i": 538,
      "limits_iii": 371,
      "viii_1": 538,
      "xii": 343,
      "external_pressure_chart_no": "CS–2",
      "notes": "G10, S1, T2",
      "values": {
        "40": 138,
        "65": 138,
        "100": 138,
        "125": 138,
        "150": 138,
        "200": 138,
        "250": 136,
        "300": 129,
        "325": 125,
        "350": 122,
        "375": 117,
        "400": 101,
        "425": 83.9,
        "450": 67.0,
        "475": 51.1,
        "500": 33.6,
        "525": 21.3,
        "550": 12.9,
        "575": null,
        "600": null,
        "625": null,
        "650": null,
        "675": null,
        "700": null,
        "725": null,
        "750": null,
        "775": null,
        "800": null,
        "825": null,
        "850": null,
        "875": null,
        "900": null
      }
    },
    {
      "block": 4,
      "line_no": 30,
      "nominal_composition": "Carbon steel",
      "product_form": "Forgings",
      "spec_no": "SA–181",
      "type_grade": null,
      "alloy_desig_uns_no": "K03502",
      "class_condition_temper": 70,
      "size_thickness_mm": null,
      "p_no": 1,
      "group_no": 2,
      "min_tensile_strength_mpa": 485,
      "min_yield_strength_mpa": 250,
      "i": 538,
      "limits_iii": 371,
      "viii_1": 538,
      "xii": 343,
      "external_pressure_chart_no": "CS–2",
      "notes": "G10, S1, T2",
      "values": {
        "40": 138,
        "65": 138,
        "100": 138,
        "125": 138,
        "150": 138,
        "200": 138,
        "250": 136,
        "300": 129,
        "325": 125,
        "350": 122,
        "375": 117,
        "400": 101,
        "425": 83.9,
        "450": 67.0,
        "475": 51.1,
        "500": 33.6,
        "525": 21.3,
        "550": 12.9,
        "575": null,
        "600": null,
        "625": null,
        "650": null,
        "675": null,
        "700": null,
        "725": null,
        "750": null,
        "775": null,
        "800": null,
        "825": null,
        "850": null,
        "875": null,
        "900": null
      }
    },
    {
      "block": 4,
      "line_no": 31,
      "nominal_composition": "Carbon steel",
      "product_form": "Castings",
      "spec_no": "SA–216",
      "type_grade": "WCB",
      "alloy_desig_uns_no": "J03002",
      "class_condition_temper": null,
      "size_thickness_mm": null,
      "p_no": 1,
      "group_no": 2,
      "min_tensile_strength_mpa": 485,
      "min_yield_strength_mpa": 250,
      "i": 538,
      "limits_iii": 371,
      "viii_1": 538,
      "xii": 343,
      "external_pressure_chart_no": "CS–2",
      "notes": "G1, G10, G17, S1, T2",
      "values": {
        "40": 138,
        "65": 138,
        "100": 138,
        "125": 138,
        "150": 138,
        "200": 138,
        "250": 136,
        "300": 129,
        "325": 125,
        "350": 122,
        "375": 117,
        "400": 101,
        "425": 83.9,
        "450": 67.0,
        "475": 51.1,
        "500": 33.6,
        "525": 21.3,
        "550": 12.9,
        "575": null,
        "600": null,
        "625": null,
        "650": null,
        "675": null,
        "700": null,
        "725": null,
        "750": null,
        "775": null,
        "800": null,
        "825": null,
        "850": null,
        "875": null,
        "900": null
      }
    },
    {
      "block": 4,
      "line_no": 32,
      "nominal_composition": "Carbon steel",
      "product_form": "Forgings",
      "spec_no": "SA–266",
      "type_grade": 2,
      "alloy_desig_uns_no": "K03506",
      "class_condition_temper": null,
      "size_thickness_mm": null,
      "p_no": 1,
      "group_no": 2,
      "min_tensile_strength_mpa": 485,
      "min_yield_strength_mpa": 250,
      "i": 538,
      "limits_iii": 371,
      "viii_1": 538,
      "xii": 343,
      "external_pressure_chart_no": "CS–2",
      "notes": "G10, S1, T2",
      "values": {
        "40": 138,
        "65": 138,
        "100": 138,
        "125": 138,
        "150": 138,
        "200": 138,
        "250": 136,
        "300": 129,
        "325": 125,
        "350": 122,
        "375": 117,
        "400": 101,
        "425": 83.9,
        "450": 67.0,
        "475": 51.1,
        "500": 33.6,
        "525": 21.3,
        "550": 12.9,
        "575": null,
        "600": null,
        "625": null,
        "650": null,
        "675": null,
        "700": null,
        "725": null,
        "750": null,
        "775": null,
        "800": null,
        "825": null,
        "850": null,
        "875": null,
        "900": null
      }
    },
    {
      "block": 4,
      "line_no": 33,
      "nominal_composition": "Carbon steel",
      "product_form": "Forgings",
      "spec_no": "SA–266",
      "type_grade": 4,
      "alloy_desig_uns_no": "K03017",
      "class_condition_temper": null,
      "size_thickness_mm": null,
      "p_no": 1,
      "group_no": 2,
      "min_tensile_strength_mpa": 485,
      "min_yield_strength_mpa": 250,
      "i": "NP",
      "limits_iii": "NP",
      "viii_1": 538,
      "xii": 343,
      "external_pressure_chart_no": "CS–2 G10, T2",
      "notes": null,
      "values": {
        "40": 138,
        "65": 138,
        "100": 138,
        "125": 138,
        "150": 138,
        "200": 138,
        "250": 136,
        "300": 129,
        "325": 125,
        "350": 122,
        "375": 117,
        "400": 101,
        "425": 83.9,
        "450": 67.0,
        "475": 51.1,
        "500": 33.6,
        "525": 21.3,
        "550": 12.9,
        "575": null,
        "600": null,
        "625": null,
        "650": null,
        "675": null,
        "700": null,
        "725": null,
        "750": null,
        "775": null,
        "800": null,
        "825": null,
        "850": null,
        "875": null,
        "900": null
      }
    },
    {
      "block": 4,
      "line_no": 34,
      "nominal_composition": "Carbon steel",
      "product_form": "Forgings",
      "spec_no": "SA–350",
      "type_grade": "LF2",
      "alloy_desig_uns_no": "K03011",
      "class_condition_temper": 1,
      "size_thickness_mm": null,
      "p_no": 1,
      "group_no": 2,
      "min_tensile_strength_mpa": 485,
      "min_yield_strength_mpa": 250,
      "i": 454,
      "limits_iii": 371,
      "viii_1": 538,
      "xii": 343,
      "external_pressure_chart_no": "CS–2 G10, T2",
      "notes": null,
      "values": {
        "40": 138,
        "65": 138,
        "100": 138,
        "125": 138,
        "150": 138,
        "200": 138,
        "250": 136,
        "300": 129,
        "325": 125,
        "350": 122,
        "375": 117,
        "400": 101,
        "425": 83.9,
        "450": 67.0,
        "475": 51.1,
        "500": 33.6,
        "525": 21.3,
        "550": 12.9,
        "575": null,
        "600": null,
        "625": null,
        "650": null,
        "675": null,
        "700": null,
        "725": null,
        "750": null,
        "775": null,
        "800": null,
        "825": null,
        "850": null,
        "875": null,
        "900": null
      }
    },
    {
      "block": 4,
      "line_no": 35,
      "nominal_composition": "Carbon steel",
      "product_form": "Forgings",
      "spec_no": "SA–350",
      "type_grade": "LF2",
      "alloy_desig_uns_no": "K03011",
      "class_condition_temper": 2,
      "size_thickness_mm": null,
      "p_no": 1,
      "group_no": 2,
      "min_tensile_strength_mpa": 485,
      "min_yield_strength_mpa": 250,
      "i": 454,
      "limits_iii": 371,
      "viii_1": 538,
      "xii": 343,
      "external_pressure_chart_no": "CS–2 G10, T2",
      "notes": null,
      "values": {
        "40": 138,
        "65": 138,
        "100": 138,
        "125": 138,
        "150": 138,
        "200": 138,
        "250": 136,
        "300": 129,
        "325": 125,
        "350": 122,
        "375": 117,
        "400": 101,
        "425": 83.9,
        "450": 67.0,
        "475": 51.1,
        "500": 33.6,
        "525": 21.3,
        "550": 12.9,
        "575": null,
        "600": null,
        "625": null,
        "650": null,
        "675": null,
        "700": null,
        "725": null,
        "750": null,
        "775": null,
        "800": null,
        "825": null,
        "850": null,
        "875": null,
        "900": null
      }
    },
    {
      "block": 4,
      "line_no": 36,
      "nominal_composition": "Carbon steel",
      "product_form": "Forgings",
      "spec_no": "SA–508",
      "type_grade": 1,
      "alloy_desig_uns_no": "K13502",
      "class_condition_temper": null,
      "size_thickness_mm": null,
      "p_no": 1,
      "group_no": 2,
      "min_tensile_strength_mpa": 485,
      "min_yield_strength_mpa": 250,
      "i": "NP",
      "limits_iii": 371,
      "viii_1": 538,
      "xii": 343,
      "external_pressure_chart_no": "CS–2 G10, T2",
      "notes": null,
      "values": {
        "40": 138,
        "65": 138,
        "100": 138,
        "125": 138,
        "150": 138,
        "200": 138,
        "250": 136,
        "300": 129,
        "325": 125,
        "350": 122,
        "375": 117,
        "400": 101,
        "425": 83.9,
        "450": 67.0,
        "475": 51.1,
        "500": 33.6,
        "525": 21.3,
        "550": 12.9,
        "575": null,
        "600": null,
        "625": null,
        "650": null,
        "675": null,
        "700": null,
        "725": null,
        "750": null,
        "775": null,
        "800": null,
        "825": null,
        "850": null,
        "875": null,
        "900": null
      }
    },
    {
      "block": 4,
      "line_no": 37,
      "nominal_composition": "Carbon steel",
      "product_form": "Forgings",
      "spec_no": "SA–508",
      "type_grade": "1A",
      "alloy_desig_uns_no": "K13502",
      "class_condition_temper": null,
      "size_thickness_mm": null,
      "p_no": 1,
      "group_no": 2,
      "min_tensile_strength_mpa": 485,
      "min_yield_strength_mpa": 250,
      "i": "NP",
      "limits_iii": 371,
      "viii_1": 538,
      "xii": 343,
      "external_pressure_chart_no": "CS–2 G10, T2",
      "notes": null,
      "values": {
        "40": 138,
        "65": 138,
        "100": 138,
        "125": 138,
        "150": 138,
        "200": 138,
        "250": 136,
        "300": 129,
        "325": 125,
        "350": 122,
        "375": 117,
        "400": 101,
        "425": 83.9,
        "450": 67.0,
        "475": 51.1,
        "500": 33.6,
        "525": 21.3,
        "550": 12.9,
        "575": null,
        "600": null,
        "625": null,
        "650": null,
        "675": null,
        "700": null,
        "725": null,
        "750": null,
        "775": null,
        "800": null,
        "825": null,
        "850": null,
        "875": null,
        "900": null
      }
    },
    {
      "block": 4,
      "line_no": 38,
      "nominal_composition": "Carbon steel",
      "product_form": "Forgings",
      "spec_no": "SA–541",
      "type_grade": 1,
      "alloy_desig_uns_no": "K03506",
      "class_condition_temper": null,
      "size_thickness_mm": null,
      "p_no": 1,
      "group_no": 2,
      "min_tensile_strength_mpa": 485,
      "min_yield_strength_mpa": 250,
      "i": "NP",
      "limits_iii": 371,
      "viii_1": 538,
      "xii": 343,
      "external_pressure_chart_no": "CS–2 G10, T2",
      "notes": null,
      "values": {
        "40": 138,
        "65": 138,
        "100": 138,
        "125": 138,
        "150": 138,
        "200": 138,
        "250": 136,
        "300": 129,
        "325": 125,
        "350": 122,
        "375": 117,
        "400": 101,
        "425": 83.9,
        "450": 67.0,
        "475": 51.1,
        "500": 33.6,
        "525": 21.3,
        "550": 12.9,
        "575": null,
        "600": null,
        "625": null,
        "650": null,
        "675": null,
        "700": null,
        "725": null,
        "750": null,
        "775": null,
        "800": null,
        "825": null,
        "850": null,
        "875": null,
        "900": null
      }
    },
    {
      "block": 4,
      "line_no": 39,
      "nominal_composition": "Carbon steel",
      "product_form": "Forgings",
      "spec_no": "SA–541",
      "type_grade": "1A",
      "alloy_desig_uns_no": "K03020",
      "class_condition_temper": null,
      "size_thickness_mm": null,
      "p_no": 1,
      "group_no": 2,
      "min_tensile_strength_mpa": 485,
      "min_yield_strength_mpa": 250,
      "i": "NP",
      "limits_iii": 371,
      "viii_1": 538,
      "xii": 343,
      "external_pressure_chart_no": "CS–2 G10, T2",
      "notes": null,
      "values": {
        "40": 138,
        "65": 138,
        "100": 138,
        "125": 138,
        "150": 138,
        "200": 138,
        "250": 136,
        "300": 129,
        "325": 125,
        "350": 122,
        "375": 117,
        "400": 101,
        "425": 83.9,
        "450": 67.0,
        "475": 51.1,
        "500": 33.6,
        "525": 21.3,
        "550": 12.9,
        "575": null,
        "600": null,
        "625": null,
        "650": null,
        "675": null,
        "700": null,
        "725": null,
        "750": null,
        "775": null,
        "800": null,
        "825": null,
        "850": null,
        "875": null,
        "900": null
      }
    },
    {
      "block": 4,
      "line_no": 40,
      "nominal_composition": "Carbon steel",
      "product_form": "Cast pipe",
      "spec_no": "SA–660",
      "type_grade": "WCB",
      "alloy_desig_uns_no": "J03003",
      "class_condition_temper": null,
      "size_thickness_mm": null,
      "p_no": 1,
      "group_no": 2,
      "min_tensile_strength_mpa": 485,
      "min_yield_strength_mpa": 250,
      "i": 538,
      "limits_iii": 371,
      "viii_1": "NP",
      "xii": "NP",
      "external_pressure_chart_no": "CS–2",
      "notes": "G1, G10, G17, S1, T2",
      "values": {
        "40": 138,
        "65": 138,
        "100": 138,
        "125": 138,
        "150": 138,
        "200": 138,
        "250": 136,
        "300": 129,
        "325": 125,
        "350": 122,
        "375": 117,
        "400": 101,
        "425": 83.9,
        "450": 67.0,
        "475": 51.1,
        "500": 33.6,
        "525": 21.3,
        "550": 12.9,
        "575": null,
        "600": null,
        "625": null,
        "650": null,
        "675": null,
        "700": null,
        "725": null,
        "750": null,
        "775": null,
        "800": null,
        "825": null,
        "850": null,
        "875": null,
        "900": null
      }
    },
    {
      "block": 4,
      "line_no": 41,
      "nominal_composition": "Carbon steel",
      "product_form": "Forgings",
      "spec_no": "SA–765",
      "type_grade": "II",
      "alloy_desig_uns_no": "K03047",
      "class_condition_temper": null,
      "size_thickness_mm": null,
      "p_no": 1,
      "group_no": 2,
      "min_tensile_strength_mpa": 485,
      "min_yield_strength_mpa": 250,
      "i": "NP",
      "limits_iii": "NP",
      "viii_1": 538,
      "xii": 343,
      "external_pressure_chart_no": "CS–2 G10, T2",
      "notes": null,
      "values": {
        "40": 138,
        "65": 138,
        "100": 138,
        "125": 138,
        "150": 138,
        "200": 138,
        "250": 136,
        "300": 129,
        "325": 125,
        "350": 122,
        "375": 117,
        "400": 101,
        "425": 83.9,
        "450": 67.0,
        "475": 51.1,
        "500": 33.6,
        "525": 21.3,
        "550": 12.9,
        "575": null,
        "600": null,
        "625": null,
        "650": null,
        "675": null,
        "700": null,
        "725": null,
        "750": null,
        "775": null,
        "800": null,
        "825": null,
        "850": null,
        "875": null,
        "900": null
      }
    },
    {
      "block": 4,
      "line_no": 42,
      "nominal_composition": "Carbon steel",
      "product_form": "Plate",
      "spec_no": "SA–515",
      "type_grade": 70,
      "alloy_desig_uns_no": "K03101",
      "class_condition_temper": null,
      "size_thickness_mm": null,
      "p_no": 1,
      "group_no": 2,
      "min_tensile_strength_mpa": 485,
      "min_yield_strength_mpa": 260,
      "i": 538,
      "limits_iii": 371,
      "viii_1": 538,
      "xii": 343,
      "external_pressure_chart_no": "CS–2",
      "notes": "G10, S1, T2",
      "values": {
        "40": 138,
        "65": 138,
        "100": 138,
        "125": 138,
        "150": 138,
        "200": 138,
        "250": 138,
        "300": 136,
        "325": 132,
        "350": 128,
        "375": 123,
        "400": 101,
        "425": 83.8,
        "450": 67.1,
        "475": 51.0,
        "500": 33.6,
        "525": 21.3,
        "550": 12.9,
        "575": null,
        "600": null,
        "625": null,
        "650": null,
        "675": null,
        "700": null,
        "725": null,
        "750": null,
        "775": null,
        "800": null,
        "825": null,
        "850": null,
        "875": null,
        "900": null
      }
    },
    {
      "block": 4,
      "line_no": 43,
      "nominal_composition": "Carbon steel",
      "product_form": "Plate",
      "spec_no": "SA–516",
      "type_grade": 70,
      "alloy_desig_uns_no": "K02700",
      "class_condition_temper": null,
      "size_thickness_mm": null,
      "p_no": 1,
      "group_no": 2,
      "min_tensile_strength_mpa": 485,
      "min_yield_strength_mpa": 260,
      "i": 454,
      "limits_iii": 371,
      "viii_1": 538,
      "xii": 343,
      "external_pressure_chart_no": "CS–2",
      "notes": "G10, S1, T2",
      "values": {
        "40": 138,
        "65": 138,
        "100": 138,
        "125": 138,
        "150": 138,
        "200": 138,
        "250": 138,
        "300": 136,
        "325": 132,
        "350": 128,
        "375": 123,
        "400": 101,
        "425": 83.8,
        "450": 67.1,
        "475": 51.0,
        "500": 33.6,
        "525": 21.3,
        "550": 12.9,
        "575": null,
        "600": null,
        "625": null,
        "650": null,
        "675": null,
        "700": null,
        "725": null,
        "750": null,
        "775": null,
        "800": null,
        "825": null,
        "850": null,
        "875": null,
        "900": null
      }
    },
    {
      "block": 4,
      "line_no": 44,
      "nominal_composition": "Carbon steel",
      "product_form": "Wld. pipe",
      "spec_no": "SA–671",
      "type_grade": "CB70",
      "alloy_desig_uns_no": "K03101",
      "class_condition_temper": null,
      "size_thickness_mm": null,
      "p_no": 1,
      "group_no": 2,
      "min_tensile_strength_mpa": 485,
      "min_yield_strength_mpa": 260,
      "i": "NP",
      "limits_iii": 371,
      "viii_1": "NP",
      "xii": "NP",
      "external_pressure_chart_no": "CS–2",
      "notes": "S5, W10, W12",
      "values": {
        "40": 138,
        "65": 138,
        "100": 138,
        "125": 138,
        "150": 138,
        "200": 138,
        "250": 138,
        "300": 136,
        "325": 132,
        "350": 128,
        "375": 123,
        "400": null,
        "425": null,
        "450": null,
        "475": null,
        "500": null,
        "525": null,
        "550": null,
        "575": null,
        "600": null,
        "625": null,
        "650": null,
        "675": null,
        "700": null,
        "725": null,
        "750": null,
        "775": null,
        "800": null,
        "825": null,
        "850": null,
        "875": null,
        "900": null
      }
    },
    {
      "block": 4,
      "line_no": 45,
      "nominal_composition": "Carbon steel",
      "product_form": "Wld. pipe",
      "spec_no": "SA–671",
      "type_grade": "CC70",
      "alloy_desig_uns_no": "K02700",
      "class_condition_temper": null,
      "size_thickness_mm": null,
      "p_no": 1,
      "group_no": 2,
      "min_tensile_strength_mpa": 485,
      "min_yield_strength_mpa": 260,
      "i": "NP",
      "limits_iii": 371,
      "viii_1": "NP",
      "xii": "NP",
      "external_pressure_chart_no": "CS–2",
      "notes": "S6, W10, W12",
      "values": {
        "40": 138,
        "65": 138,
        "100": 138,
        "125": 138,
        "150": 138,
        "200": 138,
        "250": 138,
        "300": 136,
        "325": 132,
        "350": 128,
        "375": 123,
        "400": null,
        "425": null,
        "450": null,
        "475": null,
        "500": null,
        "525": null,
        "550": null,
        "575": null,
        "600": null,
        "625": null,
        "650": null,
        "675": null,
        "700": null,
        "725": null,
        "750": null,
        "775": null,
        "800": null,
        "825": null,
        "850": null,
        "875": null,
        "900": null
      }
    },
    {
      "block": 5,
      "line_no": 1,
      "nominal_composition": "Carbon steel",
      "product_form": "Wld. pipe",
      "spec_no": "SA–672",
      "type_grade": "B70",
      "alloy_desig_uns_no": "K03101",
      "class_condition_temper": null,
      "size_thickness_mm": null,
      "p_no": 1,
      "group_no": 2,
      "min_tensile_strength_mpa": 485,
      "min_yield_strength_mpa": 260,
      "i": "NP",
      "limits_iii": 371,
      "viii_1": "NP",
      "xii": "NP",
      "external_pressure_chart_no": "CS–2",
      "notes": "S5, W10, W12",
      "values": {
        "40": 138,
        "65": 138,
        "100": 138,
        "125": 138,
        "150": 138,
        "200": 138,
        "250": 138,
        "300": 136,
        "325": 132,
        "350": 128,
        "375": 123,
        "400": null,
        "425": null,
        "450": null,
        "475": null,
        "500": null,
        "525": null,
        "550": null,
        "575": null,
        "600": null,
        "625": null,
        "650": null,
        "675": null,
        "700": null,
        "725": null,
        "750": null,
        "775": null,
        "800": null,
        "825": null,
        "850": null,
        "875": null,
        "900": null
      }
    },
    {
      "block": 5,
      "line_no": 2,
      "nominal_composition": "Carbon steel",
      "product_form": "Wld. pipe",
      "spec_no": "SA–672",
      "type_grade": "C70",
      "alloy_desig_uns_no": "K02700",
      "class_condition_temper": null,
      "size_thickness_mm": null,
      "p_no": 1,
      "group_no": 2,
      "min_tensile_strength_mpa": 485,
      "min_yield_strength_mpa": 260,
      "i": "NP",
      "limits_iii": 371,
      "viii_1": "NP",
      "xii": "NP",
      "external_pressure_chart_no": "CS–2",
      "notes": "S6, W10, W12",
      "values": {
        "40": 138,
        "65": 138,
        "100": 138,
        "125": 138,
        "150": 138,
        "200": 138,
        "250": 138,
        "300": 136,
        "325": 132,
        "350": 128,
        "375": 123,
        "400": null,
        "425": null,
        "450": null,
        "475": null,
        "500": null,
        "525": null,
        "550": null,
        "575": null,
        "600": null,
        "625": null,
        "650": null,
        "675": null,
        "700": null,
        "725": null,
        "750": null,
        "775": null,
        "800": null,
        "825": null,
        "850": null,
        "875": null,
        "900": null
      }
    },
    {
      "block": 5,
      "line_no": 3,
      "nominal_composition": "Carbon steel",
      "product_form": "Plate",
      "spec_no": "SA/JIS G3118",
      "type_grade": "SGV480",
      "alloy_desig_uns_no": null,
      "class_condition_temper": null,
      "size_thickness_mm": null,
      "p_no": 1,
      "group_no": 2,
      "min_tensile_strength_mpa": 485,
      "min_yield_strength_mpa": 260,
      "i": 454,
      "limits_iii": "NP",
      "viii_1": "NP",
      "xii": "NP",
      "external_pressure_chart_no": "CS–2",
      "notes": "G10, S1, T2",
      "values": {
        "40": 138,
        "65": 138,
        "100": 138,
        "125": 138,
        "150": 138,
        "200": 138,
        "250": 138,
        "300": 136,
        "325": 132,
        "350": 128,
        "375": 123,
        "400": 101,
        "425": 83.8,
        "450": 67.1,
        "475": 51.0,
        "500": null,
        "525": null,
        "550": null,
        "575": null,
        "600": null,
        "625": null,
        "650": null,
        "675": null,
        "700": null,
        "725": null,
        "750": null,
        "775": null,
        "800": null,
        "825": null,
        "850": null,
        "875": null,
        "900": null
      }
    },
    {
      "block": 5,
      "line_no": 4,
      "nominal_composition": "Carbon steel",
      "product_form": "Smls. pipe",
      "spec_no": "SA–106",
      "type_grade": "C",
      "alloy_desig_uns_no": "K03501",
      "class_condition_temper": null,
      "size_thickness_mm": null,
      "p_no": 1,
      "group_no": 2,
      "min_tensile_strength_mpa": 485,
      "min_yield_strength_mpa": 275,
      "i": 538,
      "limits_iii": 371,
      "viii_1": 538,
      "xii": 343,
      "external_pressure_chart_no": "CS–2",
      "notes": "G10, S1, T1",
      "values": {
        "40": 138,
        "65": 138,
        "100": 138,
        "125": 138,
        "150": 138,
        "200": 138,
        "250": 138,
        "300": 138,
        "325": 138,
        "350": 135,
        "375": 123,
        "400": 101,
        "425": 83.8,
        "450": 67.0,
        "475": 51.0,
        "500": 33.6,
        "525": 21.3,
        "550": 12.9,
        "575": null,
        "600": null,
        "625": null,
        "650": null,
        "675": null,
        "700": null,
        "725": null,
        "750": null,
        "775": null,
        "800": null,
        "825": null,
        "850": null,
        "875": null,
        "900": null
      }
    },
    {
      "block": 5,
      "line_no": 5,
      "nominal_composition": "Carbon steel",
      "product_form": "Wld. tube",
      "spec_no": "SA–178",
      "type_grade": "D",
      "alloy_desig_uns_no": null,
      "class_condition_temper": null,
      "size_thickness_mm": null,
      "p_no": 1,
      "group_no": 2,
      "min_tensile_strength_mpa": 485,
      "min_yield_strength_mpa": 275,
      "i": 538,
      "limits_iii": "NP",
      "viii_1": "NP",
      "xii": "NP",
      "external_pressure_chart_no": "CS–2",
      "notes": "G10, S1, T1, W13",
      "values": {
        "40": 138,
        "65": 138,
        "100": 138,
        "125": 138,
        "150": 138,
        "200": 138,
        "250": 138,
        "300": 138,
        "325": 138,
        "350": 135,
        "375": 123,
        "400": 101,
        "425": 83.8,
        "450": 67.0,
        "475": 51.0,
        "500": 33.6,
        "525": 21.3,
        "550": 12.9,
        "575": null,
        "600": null,
        "625": null,
        "650": null,
        "675": null,
        "700": null,
        "725": null,
        "750": null,
        "775": null,
        "800": null,
        "825": null,
        "850": null,
        "875": null,
        "900": null
      }
    },
    {
      "block": 5,
      "line_no": 6,
      "nominal_composition": "Carbon steel",
      "product_form": "Wld. tube",
      "spec_no": "SA–178",
      "type_grade": "D",
      "alloy_desig_uns_no": null,
      "class_condition_temper": null,
      "size_thickness_mm": null,
      "p_no": 1,
      "group_no": 2,
      "min_tensile_strength_mpa": 485,
      "min_yield_strength_mpa": 275,
      "i": 538,
      "limits_iii": "NP",
      "viii_1": "NP",
      "xii": "NP",
      "external_pressure_chart_no": "CS–2",
      "notes": "G4, G10, S1, T4",
      "values": {
        "40": 138,
        "65": 138,
        "100": 138,
        "125": 138,
        "150": 138,
        "200": 138,
        "250": 138,
        "300": 138,
        "325": 138,
        "350": 135,
        "375": 123,
        "400": 101,
        "425": 83.7,
        "450": 67.6,
        "475": 45.5,
        "500": 27.9,
        "525": 18.3,
        "550": 10.6,
        "575": null,
        "600": null,
        "625": null,
        "650": null,
        "675": null,
        "700": null,
        "725": null,
        "750": null,
        "775": null,
        "800": null,
        "825": null,
        "850": null,
        "875": null,
        "900": null
      }
    },
    {
      "block": 5,
      "line_no": 7,
      "nominal_composition": "Carbon steel",
      "product_form": "Wld. tube",
      "spec_no": "SA–178",
      "type_grade": "D",
      "alloy_desig_uns_no": null,
      "class_condition_temper": null,
      "size_thickness_mm": null,
      "p_no": 1,
      "group_no": 2,
      "min_tensile_strength_mpa": 485,
      "min_yield_strength_mpa": 275,
      "i": 538,
      "limits_iii": "NP",
      "viii_1": "NP",
      "xii": "NP",
      "external_pressure_chart_no": "CS–2",
      "notes": "G10, G24, S1, T2",
      "values": {
        "40": 117,
        "65": 117,
        "100": 117,
        "125": 117,
        "150": 117,
        "200": 117,
        "250": 117,
        "300": 117,
        "325": 117,
        "350": 115,
        "375": 104,
        "400": 86.1,
        "425": 71.3,
        "450": 56.9,
        "475": 43.4,
        "500": 28.6,
        "525": 18.1,
        "550": 10.7,
        "575": null,
        "600": null,
        "625": null,
        "650": null,
        "675": null,
        "700": null,
        "725": null,
        "750": null,
        "775": null,
        "800": null,
        "825": null,
        "850": null,
        "875": null,
        "900": null
      }
    },
    {
      "block": 5,
      "line_no": 8,
      "nominal_composition": "Carbon steel",
      "product_form": "Smls. tube",
      "spec_no": "SA–210",
      "type_grade": "C",
      "alloy_desig_uns_no": "K03501",
      "class_condition_temper": null,
      "size_thickness_mm": null,
      "p_no": 1,
      "group_no": 2,
      "min_tensile_strength_mpa": 485,
      "min_yield_strength_mpa": 275,
      "i": 538,
      "limits_iii": "NP",
      "viii_1": 538,
      "xii": 343,
      "external_pressure_chart_no": "CS–2",
      "notes": "G10, S1, T1",
      "values": {
        "40": 138,
        "65": 138,
        "100": 138,
        "125": 138,
        "150": 138,
        "200": 138,
        "250": 138,
        "300": 138,
        "325": 138,
        "350": 135,
        "375": 123,
        "400": 101,
        "425": 83.8,
        "450": 67.0,
        "475": 51.0,
        "500": 33.6,
        "525": 21.3,
        "550": 12.9,
        "575": null,
        "600": null,
        "625": null,
        "650": null,
        "675": null,
        "700": null,
        "725": null,
        "750": null,
        "775": null,
        "800": null,
        "825": null,
        "850": null,
        "875": null,
        "900": null
      }
    },
    {
      "block": 5,
      "line_no": 9,
      "nominal_composition": "Carbon steel",
      "product_form": "Castings",
      "spec_no": "SA–216",
      "type_grade": "WCC",
      "alloy_desig_uns_no": "J02503",
      "class_condition_temper": null,
      "size_thickness_mm": null,
      "p_no": 1,
      "group_no": 2,
      "min_tensile_strength_mpa": 485,
      "min_yield_strength_mpa": 275,
      "i": 538,
      "limits_iii": 371,
      "viii_1": 538,
      "xii": 343,
      "external_pressure_chart_no": "CS–2",
      "notes": "G1, G10, G17, S1, T1",
      "values": {
        "40": 138,
        "65": 138,
        "100": 138,
        "125": 138,
        "150": 138,
        "200": 138,
        "250": 138,
        "300": 138,
        "325": 138,
        "350": 135,
        "375": 123,
        "400": 101,
        "425": 83.8,
        "450": 67.0,
        "475": 51.0,
        "500": 33.6,
        "525": 21.3,
        "550": 12.9,
        "575": null,
        "600": null,
        "625": null,
        "650": null,
        "675": null,
        "700": null,
        "725": null,
        "750": null,
        "775": null,
        "800": null,
        "825": null,
        "850": null,
        "875": null,
        "900": null
      }
    },
    {
      "block": 5,
      "line_no": 10,
      "nominal_composition": "Carbon steel",
      "product_form": "Smls. & wld. fittings",
      "spec_no": "SA–234",
      "type_grade": "WPC",
      "alloy_desig_uns_no": "K03501",
      "class_condition_temper": null,
      "size_thickness_mm": null,
      "p_no": 1,
      "group_no": 2,
      "min_tensile_strength_mpa": 485,
      "min_yield_strength_mpa": 275,
      "i": 427,
      "limits_iii": 371,
      "viii_1": 427,
      "xii": 343,
      "external_pressure_chart_no": "CS–2",
      "notes": "G10, T1, W14",
      "values": {
        "40": 138,
        "65": 138,
        "100": 138,
        "125": 138,
        "150": 138,
        "200": 138,
        "250": 138,
        "300": 138,
        "325": 138,
        "350": 135,
        "375": 123,
        "400": 101,
        "425": 83.8,
        "450": 67.0,
        "475": null,
        "500": null,
        "525": null,
        "550": null,
        "575": null,
        "600": null,
        "625": null,
        "650": null,
        "675": null,
        "700": null,
        "725": null,
        "750": null,
        "775": null,
        "800": null,
        "825": null,
