Repository: danivelas0/asme-pcc

File: resources/bpvc_ii_d_metric_2025/table_2a.json (part 6 of 24)
    "External Pressure Chart No.",
    "Notes"
  ],
  "columns_values": [
      "applicability_and_max_temperature_limits_np_not_permitted_spt_supports_only_iii": "NP",
      "viii_2": 482,
      "external_pressure_chart_no": "CS–2",
      "notes": "E4",
      "values": {
        "40": 147,
        "65": 145,
        "100": 144,
        "125": 143,
        "150": 141,
        "200": 140,
        "250": 140,
        "300": 140,
        "325": 140,
        "350": 140,
        "375": 140,
        "400": 140,
        "425": 140,
        "450": 138,
        "475": 135,
        "500": 97.2
      }
    },
    {
      "block": 5,
      "line_no": 32,
      "nominal_composition": "1Cr–1/2Mo",
      "product_form": "Plate",
      "spec_no": "SA–387",
      "type_grade": 12,
      "alloy_desig_uns_no": "K11757 2",
      "class_condition_temper": null,
      "size_thickness_mm": null,
      "p_no": 4,
      "group_no": 1,
      "min_tensile_strength_mpa": 450,
      "min_yield_strength_mpa": 275,
      "applicability_and_max_temperature_limits_np_not_permitted_spt_supports_only_iii": 371,
      "viii_2": 482,
      "external_pressure_chart_no": "CS–2",
      "notes": "E4",
      "values": {
        "40": 150,
        "65": 150,
        "100": 146,
        "125": 144,
        "150": 143,
        "200": 143,
        "250": 143,
        "300": 141,
        "325": 139,
        "350": 137,
        "375": 136,
        "400": 134,
        "425": 132,
        "450": 129,
        "475": 125,
        "500": 121
      }
    },
    {
      "block": 5,
      "line_no": 33,
      "nominal_composition": "1Cr–1/2Mo",
      "product_form": "Plate",
      "spec_no": "SA/EN 10028–2",
      "type_grade": "13CrMo4–5",
      "alloy_desig_uns_no": null,
      "class_condition_temper": null,
      "size_thickness_mm": "16 < t ≤60",
      "p_no": 4,
      "group_no": 1,
      "min_tensile_strength_mpa": 450,
      "min_yield_strength_mpa": 290,
      "applicability_and_max_temperature_limits_np_not_permitted_spt_supports_only_iii": "NP",
      "viii_2": 482,
      "external_pressure_chart_no": "CS–2",
      "notes": "E4",
      "values": {
        "40": 150,
        "65": 148,
        "100": 147,
        "125": 146,
        "150": 145,
        "200": 144,
        "250": 144,
        "300": 144,
        "325": 144,
        "350": 144,
        "375": 143,
        "400": 141,
        "425": 139,
        "450": 135,
        "475": 133,
        "500": 94.4
      }
    },
    {
      "block": 5,
      "line_no": 34,
      "nominal_composition": "1Cr–1/2Mo",
      "product_form": "Plate",
      "spec_no": "SA/EN 10028–2",
      "type_grade": "13CrMo4–5",
      "alloy_desig_uns_no": null,
      "class_condition_temper": null,
      "size_thickness_mm": "t ≤16",
      "p_no": 4,
      "group_no": 1,
      "min_tensile_strength_mpa": 450,
      "min_yield_strength_mpa": 300,
      "applicability_and_max_temperature_limits_np_not_permitted_spt_supports_only_iii": "NP",
      "viii_2": 482,
      "external_pressure_chart_no": "CS–2",
      "notes": "E4",
      "values": {
        "40": 150,
        "65": 148,
        "100": 147,
        "125": 146,
        "150": 145,
        "200": 144,
        "250": 144,
        "300": 144,
        "325": 144,
        "350": 144,
        "375": 144,
        "400": 144,
        "425": 143,
        "450": 140,
        "475": 137,
        "500": 94.4
      }
    },
    {
      "block": 5,
      "line_no": 35,
      "nominal_composition": "1Cr–1/2Mo",
      "product_form": "Wld. pipe",
      "spec_no": "SA–691",
      "type_grade": "1CR",
      "alloy_desig_uns_no": "K11757 42/NT",
      "class_condition_temper": null,
      "size_thickness_mm": null,
      "p_no": 4,
      "group_no": 1,
      "min_tensile_strength_mpa": 450,
      "min_yield_strength_mpa": 275,
      "applicability_and_max_temperature_limits_np_not_permitted_spt_supports_only_iii": 371,
      "viii_2": "NP",
      "external_pressure_chart_no": "CS–2",
      "notes": "G16",
      "values": {
        "40": 150,
        "65": 148,
        "100": 146,
        "125": 144,
        "150": 143,
        "200": 143,
        "250": 143,
        "300": 141,
        "325": 139,
        "350": 137,
        "375": 136,
        "400": null,
        "425": null,
        "450": null,
        "475": null,
        "500": null
      }
    },
    {
      "block": 5,
      "line_no": 36,
      "nominal_composition": "1Cr–1/2Mo",
      "product_form": "Forgings",
      "spec_no": "SA–182",
      "type_grade": "F12",
      "alloy_desig_uns_no": "K11564 2",
      "class_condition_temper": null,
      "size_thickness_mm": null,
      "p_no": 4,
      "group_no": 1,
      "min_tensile_strength_mpa": 485,
      "min_yield_strength_mpa": 275,
      "applicability_and_max_temperature_limits_np_not_permitted_spt_supports_only_iii": 371,
      "viii_2": 482,
      "external_pressure_chart_no": "CS–2",
      "notes": "E4",
      "values": {
        "40": 161,
        "65": 159,
        "100": 158,
        "125": 156,
        "150": 154,
        "200": 150,
        "250": 145,
        "300": 141,
        "325": 139,
        "350": 137,
        "375": 136,
        "400": 134,
        "425": 132,
        "450": 129,
        "475": 125,
        "500": 121
      }
    },
    {
      "block": 5,
      "line_no": 37,
      "nominal_composition": "1Cr–1/2Mo",
      "product_form": "Forgings",
      "spec_no": "SA–336",
      "type_grade": "F12",
      "alloy_desig_uns_no": "K11564 …",
      "class_condition_temper": null,
      "size_thickness_mm": null,
      "p_no": 4,
      "group_no": 1,
      "min_tensile_strength_mpa": 485,
      "min_yield_strength_mpa": 275,
      "applicability_and_max_temperature_limits_np_not_permitted_spt_supports_only_iii": 371,
      "viii_2": 482,
      "external_pressure_chart_no": "CS–2",
      "notes": "E4",
      "values": {
        "40": 161,
        "65": 161,
        "100": 157,
        "125": 156,
        "150": 154,
        "200": 150,
        "250": 145,
        "300": 141,
        "325": 139,
        "350": 137,
        "375": 136,
        "400": 134,
        "425": 132,
        "450": 129,
        "475": 125,
        "500": 121
      }
    },
    {
      "block": 5,
      "line_no": 38,
      "nominal_composition": "11/4Cr–1/2Mo",
      "product_form": "Castings",
      "spec_no": "SA–217",
      "type_grade": "WC6",
      "alloy_desig_uns_no": "J12072",
      "class_condition_temper": null,
      "size_thickness_mm": null,
      "p_no": 4,
      "group_no": 1,
      "min_tensile_strength_mpa": 485,
      "min_yield_strength_mpa": 275,
      "applicability_and_max_temperature_limits_np_not_permitted_spt_supports_only_iii": 371,
      "viii_2": 482,
      "external_pressure_chart_no": "CS–2",
      "notes": "E4",
      "values": {
        "40": 161,
        "65": 161,
        "100": 161,
        "125": 161,
        "150": 161,
        "200": 156,
        "250": 151,
        "300": 146,
        "325": 143,
        "350": 141,
        "375": 138,
        "400": 136,
        "425": 133,
        "450": 130,
        "475": 106,
        "500": 71.4
      }
    },
    {
      "block": 5,
      "line_no": 39,
      "nominal_composition": "11/4Cr–1/2Mo",
      "product_form": "Cast pipe",
      "spec_no": "SA–426",
      "type_grade": "CP11",
      "alloy_desig_uns_no": "J12072",
      "class_condition_temper": null,
      "size_thickness_mm": null,
      "p_no": 4,
      "group_no": 1,
      "min_tensile_strength_mpa": 485,
      "min_yield_strength_mpa": 275,
      "applicability_and_max_temperature_limits_np_not_permitted_spt_supports_only_iii": 371,
      "viii_2": "NP",
      "external_pressure_chart_no": "CS–2",
      "notes": null,
      "values": {
        "40": 161,
        "65": 161,
        "100": 161,
        "125": 161,
        "150": 161,
        "200": 156,
        "250": 151,
        "300": 146,
        "325": 143,
        "350": 141,
        "375": 138,
        "400": null,
        "425": null,
        "450": null,
        "475": null,
        "500": null
      }
    },
    {
      "block": 5,
      "line_no": 40,
      "nominal_composition": "11/4Cr–1/2Mo",
      "product_form": "Bar",
      "spec_no": "SA–739",
      "type_grade": "B11",
      "alloy_desig_uns_no": "K11797 …",
      "class_condition_temper": null,
      "size_thickness_mm": null,
      "p_no": 4,
      "group_no": 1,
      "min_tensile_strength_mpa": 485,
      "min_yield_strength_mpa": 310,
      "applicability_and_max_temperature_limits_np_not_permitted_spt_supports_only_iii": 371,
      "viii_2": 482,
      "external_pressure_chart_no": "CS–3",
      "notes": "E4",
      "values": {
        "40": 161,
        "65": 161,
        "100": 161,
        "125": 161,
        "150": 161,
        "200": 161,
        "250": 161,
        "300": 161,
        "325": 160,
        "350": 159,
        "375": 155,
        "400": 153,
        "425": 149,
        "450": 143,
        "475": 108,
        "500": 65.0
      }
    },
    {
      "block": 5,
      "line_no": 41,
      "nominal_composition": "11/4Cr–1/2Mo–Si",
      "product_form": "Forgings",
      "spec_no": "SA–182",
      "type_grade": "F11",
      "alloy_desig_uns_no": "K11597 1",
      "class_condition_temper": null,
      "size_thickness_mm": null,
      "p_no": 4,
      "group_no": 1,
      "min_tensile_strength_mpa": 415,
      "min_yield_strength_mpa": 205,
      "applicability_and_max_temperature_limits_np_not_permitted_spt_supports_only_iii": "NP",
      "viii_2": 482,
      "external_pressure_chart_no": "CS–2",
      "notes": null,
      "values": {
        "40": 138,
        "65": 132,
        "100": 127,
        "125": 124,
        "150": 121,
        "200": 116,
        "250": 112,
        "300": 109,
        "325": 108,
        "350": 106,
        "375": 104,
        "400": 102,
        "425": 99.5,
        "450": 97.0,
        "475": 94.5,
        "500": 92.0
      }
    },
    {
      "block": 5,
      "line_no": 42,
      "nominal_composition": "11/4Cr–1/2Mo–Si",
      "product_form": "Smls. tube",
      "spec_no": "SA–213",
      "type_grade": "T11",
      "alloy_desig_uns_no": "K11597 …",
      "class_condition_temper": null,
      "size_thickness_mm": null,
      "p_no": 4,
      "group_no": 1,
      "min_tensile_strength_mpa": 415,
      "min_yield_strength_mpa": 205,
      "applicability_and_max_temperature_limits_np_not_permitted_spt_supports_only_iii": 371,
      "viii_2": 482,
      "external_pressure_chart_no": "CS–2",
      "notes": null,
      "values": {
        "40": 138,
        "65": 132,
        "100": 127,
        "125": 124,
        "150": 121,
        "200": 116,
        "250": 112,
        "300": 109,
        "325": 108,
        "350": 106,
        "375": 104,
        "400": 102,
        "425": 99.5,
        "450": 97.0,
        "475": 94.5,
        "500": 92.0
      }
    },
    {
      "block": 5,
      "line_no": 43,
      "nominal_composition": "11/4Cr–1/2Mo–Si",
      "product_form": "Fittings",
      "spec_no": "SA–234",
      "type_grade": "WP11",
      "alloy_desig_uns_no": null,
      "class_condition_temper": 1,
      "size_thickness_mm": null,
      "p_no": 4,
      "group_no": 1,
      "min_tensile_strength_mpa": 415,
      "min_yield_strength_mpa": 205,
      "applicability_and_max_temperature_limits_np_not_permitted_spt_supports_only_iii": 371,
      "viii_2": 482,
      "external_pressure_chart_no": "CS–2",
      "notes": null,
      "values": {
        "40": 138,
        "65": 132,
        "100": 127,
        "125": 124,
        "150": 121,
        "200": 116,
        "250": 112,
        "300": 109,
        "325": 108,
        "350": 106,
        "375": 104,
        "400": 102,
        "425": 99.5,
        "450": 97.0,
        "475": 94.5,
        "500": 92.0
      }
    },
    {
      "block": 5,
      "line_no": 44,
      "nominal_composition": "11/4Cr–1/2Mo–Si",
      "product_form": "Wld. fittings",
      "spec_no": "SA–234",
      "type_grade": "WP11",
      "alloy_desig_uns_no": null,
      "class_condition_temper": "1/W",
      "size_thickness_mm": null,
      "p_no": 4,
      "group_no": 1,
      "min_tensile_strength_mpa": 415,
      "min_yield_strength_mpa": 205,
      "applicability_and_max_temperature_limits_np_not_permitted_spt_supports_only_iii": 371,
      "viii_2": "NP",
      "external_pressure_chart_no": "CS–2",
      "notes": null,
      "values": {
        "40": 138,
        "65": 132,
        "100": 127,
        "125": 124,
        "150": 121,
        "200": 116,
        "250": 112,
        "300": 109,
        "325": 108,
        "350": 106,
        "375": 104,
        "400": null,
        "425": null,
        "450": null,
        "475": null,
        "500": null
      }
    },
    {
      "block": 5,
      "line_no": 45,
      "nominal_composition": "11/4Cr–1/2Mo–Si",
      "product_form": "Smls. pipe",
      "spec_no": "SA–335",
      "type_grade": "P11",
      "alloy_desig_uns_no": "K11597 …",
      "class_condition_temper": null,
      "size_thickness_mm": null,
      "p_no": 4,
      "group_no": 1,
      "min_tensile_strength_mpa": 415,
      "min_yield_strength_mpa": 205,
      "applicability_and_max_temperature_limits_np_not_permitted_spt_supports_only_iii": 371,
      "viii_2": 482,
      "external_pressure_chart_no": "CS–2",
      "notes": null,
      "values": {
        "40": 138,
        "65": 132,
        "100": 127,
        "125": 124,
        "150": 121,
        "200": 116,
        "250": 112,
        "300": 109,
        "325": 108,
        "350": 106,
        "375": 104,
        "400": 102,
        "425": 99.5,
        "450": 97.0,
        "475": 94.5,
        "500": 92.0
      }
    },
    {
      "block": 6,
      "line_no": 1,
      "nominal_composition": "11/4Cr–1/2Mo–Si",
      "product_form": "Forged pipe",
      "spec_no": "SA–369",
      "type_grade": "FP11",
      "alloy_desig_uns_no": "K11597 …",
      "class_condition_temper": null,
      "size_thickness_mm": null,
      "p_no": 4,
      "group_no": 1,
      "min_tensile_strength_mpa": 415,
      "min_yield_strength_mpa": 205,
      "applicability_and_max_temperature_limits_np_not_permitted_spt_supports_only_iii": 371,
      "viii_2": 482,
      "external_pressure_chart_no": "CS–2",
      "notes": null,
      "values": {
        "40": 138,
        "65": 132,
        "100": 127,
        "125": 124,
        "150": 121,
        "200": 116,
        "250": 112,
        "300": 109,
        "325": 108,
        "350": 106,
        "375": 104,
        "400": 102,
        "425": 99.5,
        "450": 97.0,
        "475": 94.5,
        "500": 92.0
      }
    },
    {
      "block": 6,
      "line_no": 2,
      "nominal_composition": "11/4Cr–1/2Mo–Si",
      "product_form": "Plate",
      "spec_no": "SA–387",
      "type_grade": 11,
      "alloy_desig_uns_no": "K11789 1",
      "class_condition_temper": null,
      "size_thickness_mm": null,
      "p_no": 4,
      "group_no": 1,
      "min_tensile_strength_mpa": 415,
      "min_yield_strength_mpa": 240,
      "applicability_and_max_temperature_limits_np_not_permitted_spt_supports_only_iii": 371,
      "viii_2": 482,
      "external_pressure_chart_no": "CS–2",
      "notes": "E4",
      "values": {
        "40": 138,
        "65": 138,
        "100": 138,
        "125": 138,
        "150": 138,
        "200": 135,
        "250": 131,
        "300": 127,
        "325": 126,
        "350": 123,
        "375": 121,
        "400": 118,
        "425": 116,
        "450": 114,
        "475": 106,
        "500": 97.1
      }
    },
    {
      "block": 6,
      "line_no": 3,
      "nominal_composition": "11/4Cr–1/2Mo–Si",
      "product_form": "Wld. pipe",
      "spec_no": "SA–691",
      "type_grade": "11/4CR",
      "alloy_desig_uns_no": "K11789 …",
      "class_condition_temper": null,
      "size_thickness_mm": null,
      "p_no": 4,
      "group_no": 1,
      "min_tensile_strength_mpa": 415,
      "min_yield_strength_mpa": 240,
      "applicability_and_max_temperature_limits_np_not_permitted_spt_supports_only_iii": 371,
      "viii_2": "NP",
      "external_pressure_chart_no": "CS–2",
      "notes": "G1, G2",
      "values": {
        "40": 138,
        "65": 138,
        "100": 138,
        "125": 138,
        "150": 138,
        "200": 135,
        "250": 131,
        "300": 127,
        "325": 126,
        "350": 123,
        "375": 121,
        "400": null,
        "425": null,
        "450": null,
        "475": null,
        "500": null
      }
    },
    {
      "block": 6,
      "line_no": 4,
      "nominal_composition": "11/4Cr–1/2Mo–Si",
      "product_form": "Forgings",
      "spec_no": "SA–182",
      "type_grade": "F11",
      "alloy_desig_uns_no": "K11572 2",
      "class_condition_temper": null,
      "size_thickness_mm": null,
      "p_no": 4,
      "group_no": 1,
      "min_tensile_strength_mpa": 485,
      "min_yield_strength_mpa": 275,
      "applicability_and_max_temperature_limits_np_not_permitted_spt_supports_only_iii": 371,
      "viii_2": 482,
      "external_pressure_chart_no": "CS–2",
      "notes": "E4",
      "values": {
        "40": 161,
        "65": 161,
        "100": 161,
        "125": 161,
        "150": 161,
        "200": 156,
        "250": 151,
        "300": 146,
        "325": 143,
        "350": 141,
        "375": 138,
        "400": 136,
        "425": 133,
        "450": 130,
        "475": 109,
        "500": 80.6
      }
    },
    {
      "block": 6,
      "line_no": 5,
      "nominal_composition": "11/4Cr–1/2Mo–Si",
      "product_form": "Forgings",
      "spec_no": "SA–336",
      "type_grade": "F11",
      "alloy_desig_uns_no": "K11572 2",
      "class_condition_temper": null,
      "size_thickness_mm": null,
      "p_no": 4,
      "group_no": 1,
      "min_tensile_strength_mpa": 485,
      "min_yield_strength_mpa": 275,
      "applicability_and_max_temperature_limits_np_not_permitted_spt_supports_only_iii": "NP",
      "viii_2": 482,
      "external_pressure_chart_no": "CS–2",
      "notes": "E4",
      "values": {
        "40": 161,
        "65": 161,
        "100": 161,
        "125": 161,
        "150": 161,
        "200": 156,
        "250": 151,
        "300": 146,
        "325": 143,
        "350": 141,
        "375": 138,
        "400": 136,
        "425": 133,
        "450": 130,
        "475": 109,
        "500": 80.6
      }
    },
    {
      "block": 6,
      "line_no": 6,
      "nominal_composition": "11/4Cr–1/2Mo–Si",
      "product_form": "Plate",
      "spec_no": "SA/EN 10028–2",
      "type_grade": "13CrMoSi5–5",
      "alloy_desig_uns_no": null,
      "class_condition_temper": "QT",
      "size_thickness_mm": "100 < t ≤250",
      "p_no": 4,
      "group_no": 1,
      "min_tensile_strength_mpa": 490,
      "min_yield_strength_mpa": 380,
      "applicability_and_max_temperature_limits_np_not_permitted_spt_supports_only_iii": null,
      "viii_2": 482,
      "external_pressure_chart_no": "CS–3",
      "notes": "E4",
      "values": {
        "40": 163,
        "65": 163,
        "100": 163,
        "125": 163,
        "150": 162,
        "200": 162,
        "250": 162,
        "300": 162,
        "325": 162,
        "350": 162,
        "375": 162,
        "400": 162,
        "425": 160,
        "450": 155,
        "475": 104,
        "500": 73.7
      }
    },
    {
      "block": 6,
      "line_no": 7,
      "nominal_composition": "11/4Cr–1/2Mo–Si",
      "product_form": "Plate",
      "spec_no": "SA/EN 10028–2",
      "type_grade": "13CrMoSi5–5",
      "alloy_desig_uns_no": null,
      "class_condition_temper": "QT",
      "size_thickness_mm": "60 < t ≤100",
      "p_no": 4,
      "group_no": 1,
      "min_tensile_strength_mpa": 500,
      "min_yield_strength_mpa": 390,
      "applicability_and_max_temperature_limits_np_not_permitted_spt_supports_only_iii": null,
      "viii_2": 482,
      "external_pressure_chart_no": "CS–3",
      "notes": "E4",
      "values": {
        "40": 167,
        "65": 167,
        "100": 167,
        "125": 166,
        "150": 165,
        "200": 165,
        "250": 165,
        "300": 165,
        "325": 165,
        "350": 165,
        "375": 165,
        "400": 165,
        "425": 163,
        "450": 158,
        "475": 104,
        "500": 73.7
      }
    },
    {
      "block": 6,
      "line_no": 8,
      "nominal_composition": "11/4Cr–1/2Mo–Si",
      "product_form": "Plate",
      "spec_no": "SA/EN 10028–2",
      "type_grade": "13CrMoSi5–5",
      "alloy_desig_uns_no": null,
      "class_condition_temper": "QT",
      "size_thickness_mm": "≤60",
      "p_no": 4,
      "group_no": 1,
      "min_tensile_strength_mpa": 510,
      "min_yield_strength_mpa": 400,
      "applicability_and_max_temperature_limits_np_not_permitted_spt_supports_only_iii": null,
      "viii_2": 482,
      "external_pressure_chart_no": "CS–3",
      "notes": "E4",
      "values": {
        "40": 170,
        "65": 170,
        "100": 170,
        "125": 169,
        "150": 168,
        "200": 168,
        "250": 168,
        "300": 168,
        "325": 168,
        "350": 168,
        "375": 168,
        "400": 168,
        "425": 166,
        "450": 161,
        "475": 104,
        "500": 73.7
      }
    },
    {
      "block": 6,
      "line_no": 9,
      "nominal_composition": "11/4Cr–1/2Mo–Si",
      "product_form": "Forgings",
      "spec_no": "SA–336",
      "type_grade": "F11",
      "alloy_desig_uns_no": "K11572 3",
      "class_condition_temper": null,
      "size_thickness_mm": null,
      "p_no": 4,
      "group_no": 1,
      "min_tensile_strength_mpa": 515,
      "min_yield_strength_mpa": 310,
      "applicability_and_max_temperature_limits_np_not_permitted_spt_supports_only_iii": "NP",
      "viii_2": 371,
      "external_pressure_chart_no": "CS–3",
      "notes": null,
      "values": {
        "40": 172,
        "65": 172,
        "100": 172,
        "125": 172,
        "150": 172,
        "200": 172,
        "250": 169,
        "300": 164,
        "325": 161,
        "350": 158,
        "375": 155,
        "400": null,
        "425": null,
        "450": null,
        "475": null,
        "500": null
      }
    },
    {
      "block": 6,
      "line_no": 10,
      "nominal_composition": "11/4Cr–1/2Mo–Si",
      "product_form": "Plate",
      "spec_no": "SA–387",
      "type_grade": 11,
      "alloy_desig_uns_no": "K11789 2",
      "class_condition_temper": null,
      "size_thickness_mm": null,
      "p_no": 4,
      "group_no": 1,
      "min_tensile_strength_mpa": 515,
      "min_yield_strength_mpa": 310,
      "applicability_and_max_temperature_limits_np_not_permitted_spt_supports_only_iii": 371,
      "viii_2": 482,
      "external_pressure_chart_no": "CS–3",
      "notes": "E3",
      "values": {
        "40": 172,
        "65": 172,
        "100": 172,
        "125": 172,
        "150": 172,
        "200": 172,
        "250": 169,
        "300": 164,
        "325": 161,
        "350": 158,
        "375": 155,
        "400": 153,
        "425": 149,
        "450": 142,
        "475": 119,
        "500": 91.4
      }
    },
    {
      "block": 6,
      "line_no": 11,
      "nominal_composition": "11/4Cr–1/2Mo–Si",
      "product_form": "Wld. pipe",
      "spec_no": "SA–691",
      "type_grade": "11/4CR",
      "alloy_desig_uns_no": "K11789 NT",
      "class_condition_temper": null,
      "size_thickness_mm": null,
      "p_no": 4,
      "group_no": 1,
      "min_tensile_strength_mpa": 515,
      "min_yield_strength_mpa": 310,
      "applicability_and_max_temperature_limits_np_not_permitted_spt_supports_only_iii": 371,
      "viii_2": "NP",
      "external_pressure_chart_no": "CS–3",
      "notes": "G1, G2",
      "values": {
        "40": 172,
        "65": 172,
        "100": 172,
        "125": 172,
        "150": 172,
        "200": 172,
        "250": 169,
        "300": 164,
        "325": 161,
        "350": 158,
        "375": 155,
        "400": null,
        "425": null,
        "450": null,
        "475": null,
        "500": null
      }
    },
    {
      "block": 6,
      "line_no": 12,
      "nominal_composition": "13/4Cr–1/2Mo–Cu",
      "product_form": "Forgings",
      "spec_no": "SA–592",
      "type_grade": "E",
      "alloy_desig_uns_no": "K11695 …",
      "class_condition_temper": null,
      "size_thickness_mm": "65 < t ≤100",
      "p_no": "11B",
      "group_no": 2,
      "min_tensile_strength_mpa": 725,
      "min_yield_strength_mpa": 620,
      "applicability_and_max_temperature_limits_np_not_permitted_spt_supports_only_iii": "371 (SPT)",
      "viii_2": 371,
      "external_pressure_chart_no": "CS–5",
      "notes": "S1",
      "values": {
        "40": 241,
        "65": 241,
        "100": 241,
        "125": 241,
        "150": 241,
        "200": 241,
        "250": 241,
        "300": 241,
        "325": 241,
        "350": 241,
        "375": 241,
        "400": null,
        "425": null,
        "450": null,
        "475": null,
        "500": null
      }
    },
    {
      "block": 6,
      "line_no": 13,
      "nominal_composition": "13/4Cr–1/2Mo–Cu",
      "product_form": "Forgings",
      "spec_no": "SA–592",
      "type_grade": "E",
      "alloy_desig_uns_no": "K11695 …",
      "class_condition_temper": null,
      "size_thickness_mm": "≤65",
      "p_no": "11B",
      "group_no": 2,
      "min_tensile_strength_mpa": 795,
      "min_yield_strength_mpa": 690,
      "applicability_and_max_temperature_limits_np_not_permitted_spt_supports_only_iii": "NP",
      "viii_2": 371,
      "external_pressure_chart_no": "HT–1",
      "notes": null,
      "values": {
        "40": 264,
        "65": 264,
        "100": 264,
        "125": 264,
        "150": 264,
        "200": 264,
        "250": 264,
        "300": 264,
        "325": 264,
        "350": 264,
        "375": 263,
        "400": null,
        "425": null,
        "450": null,
        "475": null,
        "500": null
      }
    },
    {
      "block": 6,
      "line_no": 14,
      "nominal_composition": "13/4Cr–1/2Mo–Ti",
      "product_form": "Plate",
      "spec_no": "SA–517",
      "type_grade": "E",
      "alloy_desig_uns_no": "K21604 …",
      "class_condition_temper": null,
      "size_thickness_mm": "65 < t ≤150",
      "p_no": "11B",
      "group_no": 2,
      "min_tensile_strength_mpa": 725,
      "min_yield_strength_mpa": 620,
      "applicability_and_max_temperature_limits_np_not_permitted_spt_supports_only_iii": "371 (Cl. MC & SPT)",
      "viii_2": 371,
      "external_pressure_chart_no": "CS–5",
      "notes": null,
      "values": {
        "40": 241,
        "65": 241,
        "100": 241,
        "125": 241,
        "150": 241,
        "200": 241,
        "250": 241,
        "300": 241,
        "325": 241,
        "350": 241,
        "375": 241,
        "400": null,
        "425": null,
        "450": null,
        "475": null,
        "500": null
      }
    },
    {
      "block": 6,
      "line_no": 15,
      "nominal_composition": "13/4Cr–1/2Mo–Ti",
      "product_form": "Plate",
      "spec_no": "SA–517",
      "type_grade": "E",
      "alloy_desig_uns_no": "K21604 …",
      "class_condition_temper": null,
      "size_thickness_mm": "≤65",
      "p_no": "11B",
      "group_no": 2,
      "min_tensile_strength_mpa": 795,
      "min_yield_strength_mpa": 690,
      "applicability_and_max_temperature_limits_np_not_permitted_spt_supports_only_iii": "371 (Cl. MC & SPT)",
      "viii_2": 371,
      "external_pressure_chart_no": "HT–1",
      "notes": null,
      "values": {
        "40": 264,
        "65": 264,
        "100": 264,
        "125": 264,
        "150": 264,
        "200": 264,
        "250": 264,
        "300": 264,
        "325": 264,
        "350": 264,
        "375": 263,
        "400": null,
        "425": null,
        "450": null,
        "475": null,
        "500": null
      }
    },
    {
      "block": 6,
      "line_no": 16,
      "nominal_composition": "21/4Cr–1Mo",
      "product_form": "Forgings",
      "spec_no": "SA–182",
      "type_grade": "F22",
      "alloy_desig_uns_no": "K21590 1",
      "class_condition_temper": null,
      "size_thickness_mm": null,
      "p_no": "5A",
      "group_no": 1,
      "min_tensile_strength_mpa": 415,
      "min_yield_strength_mpa": 205,
      "applicability_and_max_temperature_limits_np_not_permitted_spt_supports_only_iii": "NP",
      "viii_2": 482,
      "external_pressure_chart_no": "CS–2",
      "notes": "E3, W2",
      "values": {
        "40": 138,
        "65": 133,
        "100": 128,
        "125": 126,
        "150": 125,
        "200": 124,
        "250": 123,
        "300": 123,
        "325": 123,
        "350": 123,
        "375": 123,
        "400": 123,
        "425": 122,
        "450": 119,
        "475": 99.6,
        "500": 80.9
      }
    },
    {
      "block": 6,
      "line_no": 17,
      "nominal_composition": "21/4Cr–1Mo",
      "product_form": "Forgings",
      "spec_no": "SA–182",
      "type_grade": "F22",
      "alloy_desig_uns_no": "K21590 1",
      "class_condition_temper": null,
      "size_thickness_mm": null,
      "p_no": "5A",
      "group_no": 1,
      "min_tensile_strength_mpa": 415,
      "min_yield_strength_mpa": 205,
      "applicability_and_max_temperature_limits_np_not_permitted_spt_supports_only_iii": 371,
      "viii_2": "NP",
      "external_pressure_chart_no": "CS–2",
      "notes": null,
      "values": {
        "40": 138,
        "65": 133,
        "100": 128,
        "125": 126,
        "150": 125,
        "200": 124,
        "250": 123,
        "300": 123,
        "325": 123,
        "350": 123,
        "375": 123,
        "400": null,
        "425": null,
        "450": null,
        "475": null,
        "500": null
      }
    },
    {
      "block": 6,
      "line_no": 18,
      "nominal_composition": "21/4Cr–1Mo",
      "product_form": "Smls. tube",
      "spec_no": "SA–213",
      "type_grade": "T22",
      "alloy_desig_uns_no": "K21590 …",
      "class_condition_temper": null,
      "size_thickness_mm": null,
      "p_no": "5A",
      "group_no": 1,
      "min_tensile_strength_mpa": 415,
      "min_yield_strength_mpa": 205,
      "applicability_and_max_temperature_limits_np_not_permitted_spt_supports_only_iii": 371,
      "viii_2": 482,
      "external_pressure_chart_no": "CS–2",
      "notes": "E3, W2",
      "values": {
        "40": 138,
        "65": 133,
        "100": 128,
        "125": 126,
        "150": 125,
        "200": 124,
        "250": 123,
        "300": 123,
        "325": 123,
        "350": 123,
        "375": 123,
        "400": 123,
        "425": 122,
        "450": 119,
        "475": 101,
        "500": 77.7
      }
    },
    {
      "block": 6,
      "line_no": 19,
      "nominal_composition": "21/4Cr–1Mo",
      "product_form": "Fittings",
      "spec_no": "SA–234",
      "type_grade": "WP22",
      "alloy_desig_uns_no": "K21590 1",
      "class_condition_temper": null,
      "size_thickness_mm": null,
      "p_no": "5A",
      "group_no": 1,
      "min_tensile_strength_mpa": 415,
      "min_yield_strength_mpa": 205,
      "applicability_and_max_temperature_limits_np_not_permitted_spt_supports_only_iii": 371,
      "viii_2": 482,
      "external_pressure_chart_no": "CS–2",
      "notes": "E3, W2",
      "values": {
        "40": 138,
        "65": 132,
        "100": 128,
        "125": 127,
        "150": 125,
        "200": 124,
        "250": 123,
        "300": 123,
        "325": 123,
        "350": 123,
        "375": 123,
        "400": 123,
        "425": 122,
        "450": 119,
        "475": 101,
        "500": 77.7
      }
    },
    {
      "block": 6,
      "line_no": 20,
      "nominal_composition": "21/4Cr–1Mo",
      "product_form": "Wld. fittings",
      "spec_no": "SA–234",
      "type_grade": "WP22",
      "alloy_desig_uns_no": "K21590 1/W",
      "class_condition_temper": null,
      "size_thickness_mm": null,
      "p_no": "5A",
      "group_no": 1,
      "min_tensile_strength_mpa": 415,
      "min_yield_strength_mpa": 205,
      "applicability_and_max_temperature_limits_np_not_permitted_spt_supports_only_iii": 371,
      "viii_2": "NP",
      "external_pressure_chart_no": "CS–2",
      "notes": null,
      "values": {
        "40": 138,
        "65": 132,
        "100": 128,
        "125": 127,
        "150": 125,
        "200": 124,
        "250": 123,
        "300": 123,
        "325": 123,
        "350": 123,
        "375": 123,
        "400": null,
        "425": null,
        "450": null,
        "475": null,
        "500": null
      }
    },
    {
      "block": 6,
      "line_no": 21,
      "nominal_composition": "21/4Cr–1Mo",
      "product_form": "Smls. pipe",
      "spec_no": "SA–335",
      "type_grade": "P22",
      "alloy_desig_uns_no": "K21590 …",
      "class_condition_temper": null,
      "size_thickness_mm": null,
      "p_no": "5A",
      "group_no": 1,
      "min_tensile_strength_mpa": 415,
      "min_yield_strength_mpa": 205,
      "applicability_and_max_temperature_limits_np_not_permitted_spt_supports_only_iii": 371,
      "viii_2": 482,
      "external_pressure_chart_no": "CS–2",
      "notes": "E3, W2",
      "values": {
        "40": 138,
        "65": 132,
        "100": 128,
        "125": 127,
        "150": 125,
        "200": 124,
        "250": 123,
        "300": 123,
        "325": 123,
        "350": 123,
        "375": 123,
        "400": 123,
        "425": 122,
        "450": 119,
        "475": 101,
        "500": 77.7
      }
    },
    {
      "block": 6,
      "line_no": 22,
      "nominal_composition": "21/4Cr–1Mo",
      "product_form": "Forgings",
      "spec_no": "SA–336",
      "type_grade": "F22",
      "alloy_desig_uns_no": "K21590 1",
      "class_condition_temper": null,
      "size_thickness_mm": null,
      "p_no": "5A",
      "group_no": 1,
      "min_tensile_strength_mpa": 415,
      "min_yield_strength_mpa": 205,
      "applicability_and_max_temperature_limits_np_not_permitted_spt_supports_only_iii": 371,
      "viii_2": 482,
      "external_pressure_chart_no": "CS–2",
      "notes": "E3, W2",
      "values": {
        "40": 138,
        "65": 132,
        "100": 128,
        "125": 127,
        "150": 125,
        "200": 124,
        "250": 123,
        "300": 123,
        "325": 123,
        "350": 123,
        "375": 123,
        "400": 123,
        "425": 122,
        "450": 119,
        "475": 101,
        "500": 77.7
      }
    },
    {
      "block": 6,
      "line_no": 23,
      "nominal_composition": "21/4Cr–1Mo",
      "product_form": "Forged pipe",
      "spec_no": "SA–369",
      "type_grade": "FP22",
      "alloy_desig_uns_no": "K21590 …",
      "class_condition_temper": null,
      "size_thickness_mm": null,
      "p_no": "5A",
      "group_no": 1,
      "min_tensile_strength_mpa": 415,
      "min_yield_strength_mpa": 205,
      "applicability_and_max_temperature_limits_np_not_permitted_spt_supports_only_iii": 371,
      "viii_2": 482,
      "external_pressure_chart_no": "CS–2",
      "notes": "E3, W2",
      "values": {
        "40": 138,
        "65": 132,
        "100": 128,
        "125": 127,
        "150": 125,
        "200": 124,
        "250": 123,
        "300": 123,
        "325": 123,
        "350": 123,
        "375": 123,
        "400": 123,
        "425": 122,
        "450": 119,
        "475": 101,
        "500": 77.7
      }
    },
    {
      "block": 6,
      "line_no": 24,
      "nominal_composition": "21/4Cr–1Mo",
      "product_form": "Plate",
      "spec_no": "SA–387",
      "type_grade": 22,
      "alloy_desig_uns_no": "K21590 1",
      "class_condition_temper": null,
      "size_thickness_mm": null,
      "p_no": "5A",
      "group_no": 1,
      "min_tensile_strength_mpa": 415,
      "min_yield_strength_mpa": 205,
      "applicability_and_max_temperature_limits_np_not_permitted_spt_supports_only_iii": 371,
      "viii_2": 482,
      "external_pressure_chart_no": "CS–2",
      "notes": "E3, H1, W2",
      "values": {
        "40": 138,
        "65": 133,
        "100": 128,
        "125": 126,
        "150": 125,
        "200": 124,
        "250": 123,
        "300": 123,
        "325": 123,
        "350": 123,
        "375": 123,
        "400": 123,
        "425": 122,
        "450": 119,
        "475": 101,
        "500": 77.7
      }
    },
    {
      "block": 6,
      "line_no": 25,
      "nominal_composition": "21/4Cr–1Mo",
      "product_form": "Plate",
      "spec_no": "SA/EN 10028–2",
      "type_grade": "10CrMo9–10",
      "alloy_desig_uns_no": null,
      "class_condition_temper": null,
      "size_thickness_mm": "150 < t ≤250",
      "p_no": "5A",
      "group_no": 1,
      "min_tensile_strength_mpa": 450,
      "min_yield_strength_mpa": 250,
      "applicability_and_max_temperature_limits_np_not_permitted_spt_supports_only_iii": "NP",
      "viii_2": 482,
      "external_pressure_chart_no": "CS–3",
      "notes": "E3, W2",
      "values": {
        "40": 150,
        "65": 150,
        "100": 150,
        "125": 149,
        "150": 145,
        "200": 141,
        "250": 139,
        "300": 136,
        "325": 135,
        "350": 133,
        "375": 132,
        "400": 130,
        "425": 127,
        "450": 125,
        "475": 123,
        "500": 88.4
      }
    },
    {
      "block": 6,
      "line_no": 26,
      "nominal_composition": "21/4Cr–1Mo",
      "product_form": "Forgings",
      "spec_no": "SA/EN 10222–2",
      "type_grade": "11CrMo9–10",
      "alloy_desig_uns_no": null,
      "class_condition_temper": "NT or QT",
      "size_thickness_mm": "200 < t ≤500",
      "p_no": "5A",
      "group_no": 1,
      "min_tensile_strength_mpa": 450,
      "min_yield_strength_mpa": 265,
      "applicability_and_max_temperature_limits_np_not_permitted_spt_supports_only_iii": "NP",
      "viii_2": 482,
      "external_pressure_chart_no": "CS–3",
      "notes": "E3, W2",
      "values": {
        "40": 150,
        "65": 150,
        "100": 150,
        "125": 149,
        "150": 147,
        "200": 145,
        "250": 144,
        "300": 144,
        "325": 143,
        "350": 142,
        "375": 141,
        "400": 139,
        "425": 136,
        "450": 132,
        "475": 128,
        "500": 88.4
      }
    },
    {
      "block": 6,
      "line_no": 27,
      "nominal_composition": "21/4Cr–1Mo",
      "product_form": "Plate",
      "spec_no": "SA/EN 10028–2",
      "type_grade": "10CrMo9–10",
      "alloy_desig_uns_no": null,
      "class_condition_temper": null,
      "size_thickness_mm": "100 < t ≤150",
      "p_no": "5A",
      "group_no": 1,
      "min_tensile_strength_mpa": 460,
      "min_yield_strength_mpa": 260,
      "applicability_and_max_temperature_limits_np_not_permitted_spt_supports_only_iii": "NP",
      "viii_2": 482,
      "external_pressure_chart_no": "CS–3",
      "notes": "E3, W2",
      "values": {
        "40": 153,
        "65": 153,
        "100": 153,
        "125": 152,
        "150": 151,
        "200": 147,
        "250": 144,
        "300": 141,
        "325": 140,
        "350": 139,
        "375": 137,
        "400": 135,
        "425": 133,
        "450": 129,
        "475": 126,
        "500": 122.0
      }
    },
    {
      "block": 6,
      "line_no": 28,
      "nominal_composition": "21/4Cr–1Mo",
      "product_form": "Plate",
      "spec_no": "SA/EN 10028–2",
      "type_grade": "10CrMo9–10",
      "alloy_desig_uns_no": null,
      "class_condition_temper": null,
      "size_thickness_mm": "60 < t ≤100",
      "p_no": "5A",
      "group_no": 1,
      "min_tensile_strength_mpa": 470,
      "min_yield_strength_mpa": 280,
      "applicability_and_max_temperature_limits_np_not_permitted_spt_supports_only_iii": "NP",
      "viii_2": 482,
      "external_pressure_chart_no": "CS–3",
      "notes": "E3, W2",
      "values": {
        "40": 157,
        "65": 157,
        "100": 156,
        "125": 155,
        "150": 154,
        "200": 151,
        "250": 150,
        "300": 149,
        "325": 149,
