Repository: danivelas0/asme-pcc

File: resources/bpvc_ii_d_metric_2025/table_tcd.json (part 6 of 7)
{
      "high_nickel_alloys_r20033_td": null,
      "titanium_alloys_titanium_gr_1_2_2h_3_7_7h_11_12_16_16h_17_26_26h_and_27_tc": null,
      "titanium_titanium_gr_1_2_2h_3_7_7h_11_12_16_16h_17_26_26h_and_27_td": null,
      "titanium_alloys_titanium_grades_9_and_28_tc": null,
      "titanium_titanium_grades_9_and_td": null
    },
    {
      "temp_c": 750,
      "high_nickel_alloys_tc": 22.3,
      "high_nickel_n10675_td": 4.85,
      "high_nickel_n12160_tc": 25.4,
      "high_nickel_alloys_n12160_td": 4.75,
      "high_nickel_r20033_tc": null,
      "high_nickel_alloys_r20033_td": null,
      "titanium_alloys_titanium_gr_1_2_2h_3_7_7h_11_12_16_16h_17_26_26h_and_27_tc": null,
      "titanium_titanium_gr_1_2_2h_3_7_7h_11_12_16_16h_17_26_26h_and_27_td": null,
      "titanium_alloys_titanium_grades_9_and_28_tc": null,
      "titanium_titanium_grades_9_and_td": null
    },
    {
      "temp_c": 775,
      "high_nickel_alloys_tc": 22.8,
      "high_nickel_n10675_td": 4.83,
      "high_nickel_n12160_tc": 25.8,
      "high_nickel_alloys_n12160_td": 4.78,
      "high_nickel_r20033_tc": null,
      "high_nickel_alloys_r20033_td": null,
      "titanium_alloys_titanium_gr_1_2_2h_3_7_7h_11_12_16_16h_17_26_26h_and_27_tc": null,
      "titanium_titanium_gr_1_2_2h_3_7_7h_11_12_16_16h_17_26_26h_and_27_td": null,
      "titanium_alloys_titanium_grades_9_and_28_tc": null,
      "titanium_titanium_grades_9_and_td": null
    },
    {
      "temp_c": 800,
      "high_nickel_alloys_tc": 23.3,
      "high_nickel_n10675_td": 4.78,
      "high_nickel_n12160_tc": 26.1,
      "high_nickel_alloys_n12160_td": 4.83,
      "high_nickel_r20033_tc": null,
      "high_nickel_alloys_r20033_td": null,
      "titanium_alloys_titanium_gr_1_2_2h_3_7_7h_11_12_16_16h_17_26_26h_and_27_tc": null,
      "titanium_titanium_gr_1_2_2h_3_7_7h_11_12_16_16h_17_26_26h_and_27_td": null,
      "titanium_alloys_titanium_grades_9_and_28_tc": null,
      "titanium_titanium_grades_9_and_td": null
    },
    {
      "temp_c": 825,
      "high_nickel_alloys_tc": 23.9,
      "high_nickel_n10675_td": 4.69,
      "high_nickel_n12160_tc": 26.3,
      "high_nickel_alloys_n12160_td": 4.89,
      "high_nickel_r20033_tc": null,
      "high_nickel_alloys_r20033_td": null,
      "titanium_alloys_titanium_gr_1_2_2h_3_7_7h_11_12_16_16h_17_26_26h_and_27_tc": null,
      "titanium_titanium_gr_1_2_2h_3_7_7h_11_12_16_16h_17_26_26h_and_27_td": null,
      "titanium_alloys_titanium_grades_9_and_28_tc": null,
      "titanium_titanium_grades_9_and_td": null
    },
    {
      "temp_c": 850,
      "high_nickel_alloys_tc": 24.5,
      "high_nickel_n10675_td": 4.56,
      "high_nickel_n12160_tc": 26.4,
      "high_nickel_alloys_n12160_td": 4.98,
      "high_nickel_r20033_tc": null,
      "high_nickel_alloys_r20033_td": null,
      "titanium_alloys_titanium_gr_1_2_2h_3_7_7h_11_12_16_16h_17_26_26h_and_27_tc": null,
      "titanium_titanium_gr_1_2_2h_3_7_7h_11_12_16_16h_17_26_26h_and_27_td": null,
      "titanium_alloys_titanium_grades_9_and_28_tc": null,
      "titanium_titanium_grades_9_and_td": null
    },
    {
      "temp_c": 875,
      "high_nickel_alloys_tc": 25.1,
      "high_nickel_n10675_td": 4.39,
      "high_nickel_n12160_tc": 26.3,
      "high_nickel_alloys_n12160_td": 5.1,
      "high_nickel_r20033_tc": null,
      "high_nickel_alloys_r20033_td": null,
      "titanium_alloys_titanium_gr_1_2_2h_3_7_7h_11_12_16_16h_17_26_26h_and_27_tc": null,
      "titanium_titanium_gr_1_2_2h_3_7_7h_11_12_16_16h_17_26_26h_and_27_td": null,
      "titanium_alloys_titanium_grades_9_and_28_tc": null,
      "titanium_titanium_grades_9_and_td": null
    },
    {
      "temp_c": 900,
      "high_nickel_alloys_tc": 25.8,
      "high_nickel_n10675_td": 4.17,
      "high_nickel_n12160_tc": 26.2,
      "high_nickel_alloys_n12160_td": 5.27,
      "high_nickel_r20033_tc": null,
      "high_nickel_alloys_r20033_td": null,
      "titanium_alloys_titanium_gr_1_2_2h_3_7_7h_11_12_16_16h_17_26_26h_and_27_tc": null,
      "titanium_titanium_gr_1_2_2h_3_7_7h_11_12_16_16h_17_26_26h_and_27_td": null,
      "titanium_alloys_titanium_grades_9_and_28_tc": null,
      "titanium_titanium_grades_9_and_td": null
    },
    {
      "temp_c": 925,
      "high_nickel_alloys_tc": null,
      "high_nickel_n10675_td": null,
      "high_nickel_n12160_tc": null,
      "high_nickel_alloys_n12160_td": null,
      "high_nickel_r20033_tc": null,
      "high_nickel_alloys_r20033_td": null,
      "titanium_alloys_titanium_gr_1_2_2h_3_7_7h_11_12_16_16h_17_26_26h_and_27_tc": null,
      "titanium_titanium_gr_1_2_2h_3_7_7h_11_12_16_16h_17_26_26h_and_27_td": null,
      "titanium_alloys_titanium_grades_9_and_28_tc": null,
      "titanium_titanium_grades_9_and_td": null
    },
    {
      "temp_c": 950,
      "high_nickel_alloys_tc": null,
      "high_nickel_n10675_td": null,
      "high_nickel_n12160_tc": null,
      "high_nickel_alloys_n12160_td": null,
      "high_nickel_r20033_tc": null,
      "high_nickel_alloys_r20033_td": null,
      "titanium_alloys_titanium_gr_1_2_2h_3_7_7h_11_12_16_16h_17_26_26h_and_27_tc": null,
      "titanium_titanium_gr_1_2_2h_3_7_7h_11_12_16_16h_17_26_26h_and_27_td": null,
      "titanium_alloys_titanium_grades_9_and_28_tc": null,
      "titanium_titanium_grades_9_and_td": null
    },
    {
      "temp_c": 975,
      "high_nickel_alloys_tc": null,
      "high_nickel_n10675_td": null,
      "high_nickel_n12160_tc": null,
      "high_nickel_alloys_n12160_td": null,
      "high_nickel_r20033_tc": null,
      "high_nickel_alloys_r20033_td": null,
      "titanium_alloys_titanium_gr_1_2_2h_3_7_7h_11_12_16_16h_17_26_26h_and_27_tc": null,
      "titanium_titanium_gr_1_2_2h_3_7_7h_11_12_16_16h_17_26_26h_and_27_td": null,
      "titanium_alloys_titanium_grades_9_and_28_tc": null,
      "titanium_titanium_grades_9_and_td": null
    },
    {
      "temp_c": 20,
      "titanium_alloys_cont_d_tc": 7.4,
      "titanium_alloys_cont_d_titanium_grade_38_td": 3.16,
      "aluminum_a24430_tc": 162.6,
      "aluminum_alloys_a24430_td": 68.14,
      "aluminum_a03560_tc": 159.1,
      "aluminum_alloys_a03560_td": 67.38,
      "aluminum_alloys_a91060_tc": 234.2,
      "aluminum_a91060_td": 95.16,
      "aluminum_alloys_a91100_tc": 230.5,
      "aluminum_a91100_td": 94.86,
      "aluminum_a92014_tc": 155.5,
      "aluminum_alloys_a92014_td": 63.71
    },
    {
      "temp_c": 50,
      "titanium_alloys_cont_d_tc": 7.8,
      "titanium_alloys_cont_d_titanium_grade_38_td": 3.23,
      "aluminum_a24430_tc": 164.6,
      "aluminum_alloys_a24430_td": 68.01,
      "aluminum_a03560_tc": 161.8,
      "aluminum_alloys_a03560_td": 67.26,
      "aluminum_alloys_a91060_tc": 229.8,
      "aluminum_a91060_td": 92.89,
      "aluminum_alloys_a91100_tc": 226.7,
      "aluminum_a91100_td": 91.87,
      "aluminum_a92014_tc": 158.4,
      "aluminum_alloys_a92014_td": 64.03
    },
    {
      "temp_c": 75,
      "titanium_alloys_cont_d_tc": 8.1,
      "titanium_alloys_cont_d_titanium_grade_38_td": 3.31,
      "aluminum_a24430_tc": 167.0,
      "aluminum_alloys_a24430_td": 67.88,
      "aluminum_a03560_tc": 163.8,
      "aluminum_alloys_a03560_td": 67.12,
      "aluminum_alloys_a91060_tc": 227.0,
      "aluminum_a91060_td": 90.66,
      "aluminum_alloys_a91100_tc": 224.1,
      "aluminum_a91100_td": 89.64,
      "aluminum_a92014_tc": 160.6,
      "aluminum_alloys_a92014_td": 64.0
    },
    {
      "temp_c": 100,
      "titanium_alloys_cont_d_tc": 8.4,
      "titanium_alloys_cont_d_titanium_grade_38_td": 3.38,
      "aluminum_a24430_tc": 168.8,
      "aluminum_alloys_a24430_td": 67.85,
      "aluminum_a03560_tc": 165.5,
      "aluminum_alloys_a03560_td": 66.97,
      "aluminum_alloys_a91060_tc": 224.5,
      "aluminum_a91060_td": 88.71,
      "aluminum_alloys_a91100_tc": 221.9,
      "aluminum_a91100_td": 87.74,
      "aluminum_a92014_tc": 162.5,
      "aluminum_alloys_a92014_td": 64.01
    },
    {
      "temp_c": 125,
      "titanium_alloys_cont_d_tc": 8.7,
      "titanium_alloys_cont_d_titanium_grade_38_td": 3.46,
      "aluminum_a24430_tc": 170.1,
      "aluminum_alloys_a24430_td": 67.82,
      "aluminum_a03560_tc": 167.1,
      "aluminum_alloys_a03560_td": 66.87,
      "aluminum_alloys_a91060_tc": 222.4,
      "aluminum_a91060_td": 86.97,
      "aluminum_alloys_a91100_tc": 220.0,
      "aluminum_a91100_td": 86.13,
      "aluminum_a92014_tc": 164.2,
      "aluminum_alloys_a92014_td": 64.04
    },
    {
      "temp_c": 150,
      "titanium_alloys_cont_d_tc": 9.0,
      "titanium_alloys_cont_d_titanium_grade_38_td": 3.54,
      "aluminum_a24430_tc": 171.2,
      "aluminum_alloys_a24430_td": 67.66,
      "aluminum_a03560_tc": 168.6,
      "aluminum_alloys_a03560_td": 66.84,
      "aluminum_alloys_a91060_tc": 220.6,
      "aluminum_a91060_td": 85.39,
      "aluminum_alloys_a91100_tc": 218.4,
      "aluminum_a91100_td": 84.71,
      "aluminum_a92014_tc": 165.7,
      "aluminum_alloys_a92014_td": 63.97
    },
    {
      "temp_c": 175,
      "titanium_alloys_cont_d_tc": 9.3,
      "titanium_alloys_cont_d_titanium_grade_38_td": 3.62,
      "aluminum_a24430_tc": 172.6,
      "aluminum_alloys_a24430_td": 67.35,
      "aluminum_a03560_tc": 169.9,
      "aluminum_alloys_a03560_td": 66.83,
      "aluminum_alloys_a91060_tc": 219.0,
      "aluminum_a91060_td": 83.94,
      "aluminum_alloys_a91100_tc": 216.9,
      "aluminum_a91100_td": 83.38,
      "aluminum_a92014_tc": 167.1,
      "aluminum_alloys_a92014_td": 63.77
    },
    {
      "temp_c": 200,
      "titanium_alloys_cont_d_tc": 9.6,
      "titanium_alloys_cont_d_titanium_grade_38_td": 3.7,
      "aluminum_a24430_tc": 173.7,
      "aluminum_alloys_a24430_td": 67.1,
      "aluminum_a03560_tc": 171.0,
      "aluminum_alloys_a03560_td": 66.66,
      "aluminum_alloys_a91060_tc": 217.6,
      "aluminum_a91060_td": 82.57,
      "aluminum_alloys_a91100_tc": 215.7,
      "aluminum_a91100_td": 82.05,
      "aluminum_a92014_tc": 168.4,
      "aluminum_alloys_a92014_td": 63.69
    },
    {
      "temp_c": 225,
      "titanium_alloys_cont_d_tc": 9.9,
      "titanium_alloys_cont_d_titanium_grade_38_td": 3.79,
      "aluminum_a24430_tc": null,
      "aluminum_alloys_a24430_td": null,
      "aluminum_a03560_tc": null,
      "aluminum_alloys_a03560_td": null,
      "aluminum_alloys_a91060_tc": null,
      "aluminum_a91060_td": null,
      "aluminum_alloys_a91100_tc": null,
      "aluminum_a91100_td": null,
      "aluminum_a92014_tc": null,
      "aluminum_alloys_a92014_td": null
    },
    {
      "temp_c": 250,
      "titanium_alloys_cont_d_tc": 10.2,
      "titanium_alloys_cont_d_titanium_grade_38_td": 3.88,
      "aluminum_a24430_tc": null,
      "aluminum_alloys_a24430_td": null,
      "aluminum_a03560_tc": null,
      "aluminum_alloys_a03560_td": null,
      "aluminum_alloys_a91060_tc": null,
      "aluminum_a91060_td": null,
      "aluminum_alloys_a91100_tc": null,
      "aluminum_a91100_td": null,
      "aluminum_a92014_tc": null,
      "aluminum_alloys_a92014_td": null
    },
    {
      "temp_c": 275,
      "titanium_alloys_cont_d_tc": 10.5,
      "titanium_alloys_cont_d_titanium_grade_38_td": 3.98,
      "aluminum_a24430_tc": null,
      "aluminum_alloys_a24430_td": null,
      "aluminum_a03560_tc": null,
      "aluminum_alloys_a03560_td": null,
      "aluminum_alloys_a91060_tc": null,
      "aluminum_a91060_td": null,
      "aluminum_alloys_a91100_tc": null,
      "aluminum_a91100_td": null,
      "aluminum_a92014_tc": null,
      "aluminum_alloys_a92014_td": null
    },
    {
      "temp_c": 300,
      "titanium_alloys_cont_d_tc": 10.9,
      "titanium_alloys_cont_d_titanium_grade_38_td": 4.08,
      "aluminum_a24430_tc": null,
      "aluminum_alloys_a24430_td": null,
      "aluminum_a03560_tc": null,
      "aluminum_alloys_a03560_td": null,
      "aluminum_alloys_a91060_tc": null,
      "aluminum_a91060_td": null,
      "aluminum_alloys_a91100_tc": null,
      "aluminum_a91100_td": null,
      "aluminum_a92014_tc": null,
      "aluminum_alloys_a92014_td": null
    },
    {
      "temp_c": 325,
      "titanium_alloys_cont_d_tc": 11.2,
      "titanium_alloys_cont_d_titanium_grade_38_td": 4.19,
      "aluminum_a24430_tc": null,
      "aluminum_alloys_a24430_td": null,
      "aluminum_a03560_tc": null,
      "aluminum_alloys_a03560_td": null,
      "aluminum_alloys_a91060_tc": null,
      "aluminum_a91060_td": null,
      "aluminum_alloys_a91100_tc": null,
      "aluminum_a91100_td": null,
      "aluminum_a92014_tc": null,
      "aluminum_alloys_a92014_td": null
    },
    {
      "temp_c": 350,
      "titanium_alloys_cont_d_tc": 11.6,
      "titanium_alloys_cont_d_titanium_grade_38_td": 4.31,
      "aluminum_a24430_tc": null,
      "aluminum_alloys_a24430_td": null,
      "aluminum_a03560_tc": null,
      "aluminum_alloys_a03560_td": null,
      "aluminum_alloys_a91060_tc": null,
      "aluminum_a91060_td": null,
      "aluminum_alloys_a91100_tc": null,
      "aluminum_a91100_td": null,
      "aluminum_a92014_tc": null,
      "aluminum_alloys_a92014_td": null
    },
    {
      "temp_c": 375,
      "titanium_alloys_cont_d_tc": 12.0,
      "titanium_alloys_cont_d_titanium_grade_38_td": 4.44,
      "aluminum_a24430_tc": null,
      "aluminum_alloys_a24430_td": null,
      "aluminum_a03560_tc": null,
      "aluminum_alloys_a03560_td": null,
      "aluminum_alloys_a91060_tc": null,
      "aluminum_a91060_td": null,
      "aluminum_alloys_a91100_tc": null,
      "aluminum_a91100_td": null,
      "aluminum_a92014_tc": null,
      "aluminum_alloys_a92014_td": null
    },
    {
      "temp_c": 400,
      "titanium_alloys_cont_d_tc": 12.5,
      "titanium_alloys_cont_d_titanium_grade_38_td": 4.58,
      "aluminum_a24430_tc": null,
      "aluminum_alloys_a24430_td": null,
      "aluminum_a03560_tc": null,
      "aluminum_alloys_a03560_td": null,
      "aluminum_alloys_a91060_tc": null,
      "aluminum_a91060_td": null,
      "aluminum_alloys_a91100_tc": null,
      "aluminum_a91100_td": null,
      "aluminum_a92014_tc": null,
      "aluminum_alloys_a92014_td": null
    },
    {
      "temp_c": 425,
      "titanium_alloys_cont_d_tc": 12.9,
      "titanium_alloys_cont_d_titanium_grade_38_td": 4.72,
      "aluminum_a24430_tc": null,
      "aluminum_alloys_a24430_td": null,
      "aluminum_a03560_tc": null,
      "aluminum_alloys_a03560_td": null,
      "aluminum_alloys_a91060_tc": null,
      "aluminum_a91060_td": null,
      "aluminum_alloys_a91100_tc": null,
      "aluminum_a91100_td": null,
      "aluminum_a92014_tc": null,
      "aluminum_alloys_a92014_td": null
    },
    {
      "temp_c": 450,
      "titanium_alloys_cont_d_tc": null,
      "titanium_alloys_cont_d_titanium_grade_38_td": null,
      "aluminum_a24430_tc": null,
      "aluminum_alloys_a24430_td": null,
      "aluminum_a03560_tc": null,
      "aluminum_alloys_a03560_td": null,
      "aluminum_alloys_a91060_tc": null,
      "aluminum_a91060_td": null,
      "aluminum_alloys_a91100_tc": null,
      "aluminum_a91100_td": null,
      "aluminum_a92014_tc": null,
      "aluminum_alloys_a92014_td": null
    },
    {
      "temp_c": 475,
      "titanium_alloys_cont_d_tc": null,
      "titanium_alloys_cont_d_titanium_grade_38_td": null,
      "aluminum_a24430_tc": null,
      "aluminum_alloys_a24430_td": null,
      "aluminum_a03560_tc": null,
      "aluminum_alloys_a03560_td": null,
      "aluminum_alloys_a91060_tc": null,
      "aluminum_a91060_td": null,
      "aluminum_alloys_a91100_tc": null,
      "aluminum_a91100_td": null,
      "aluminum_a92014_tc": null,
      "aluminum_alloys_a92014_td": null
    },
    {
      "temp_c": 500,
      "titanium_alloys_cont_d_tc": null,
      "titanium_alloys_cont_d_titanium_grade_38_td": null,
      "aluminum_a24430_tc": null,
      "aluminum_alloys_a24430_td": null,
      "aluminum_a03560_tc": null,
      "aluminum_alloys_a03560_td": null,
      "aluminum_alloys_a91060_tc": null,
      "aluminum_a91060_td": null,
      "aluminum_alloys_a91100_tc": null,
      "aluminum_a91100_td": null,
      "aluminum_a92014_tc": null,
      "aluminum_alloys_a92014_td": null
    },
    {
      "temp_c": 525,
      "titanium_alloys_cont_d_tc": null,
      "titanium_alloys_cont_d_titanium_grade_38_td": null,
      "aluminum_a24430_tc": null,
      "aluminum_alloys_a24430_td": null,
      "aluminum_a03560_tc": null,
      "aluminum_alloys_a03560_td": null,
      "aluminum_alloys_a91060_tc": null,
      "aluminum_a91060_td": null,
      "aluminum_alloys_a91100_tc": null,
      "aluminum_a91100_td": null,
      "aluminum_a92014_tc": null,
      "aluminum_alloys_a92014_td": null
    },
    {
      "temp_c": 550,
      "titanium_alloys_cont_d_tc": null,
      "titanium_alloys_cont_d_titanium_grade_38_td": null,
      "aluminum_a24430_tc": null,
      "aluminum_alloys_a24430_td": null,
      "aluminum_a03560_tc": null,
      "aluminum_alloys_a03560_td": null,
      "aluminum_alloys_a91060_tc": null,
      "aluminum_a91060_td": null,
      "aluminum_alloys_a91100_tc": null,
      "aluminum_a91100_td": null,
      "aluminum_a92014_tc": null,
      "aluminum_alloys_a92014_td": null
    },
    {
      "temp_c": 575,
      "titanium_alloys_cont_d_tc": null,
      "titanium_alloys_cont_d_titanium_grade_38_td": null,
      "aluminum_a24430_tc": null,
      "aluminum_alloys_a24430_td": null,
      "aluminum_a03560_tc": null,
      "aluminum_alloys_a03560_td": null,
      "aluminum_alloys_a91060_tc": null,
      "aluminum_a91060_td": null,
      "aluminum_alloys_a91100_tc": null,
      "aluminum_a91100_td": null,
      "aluminum_a92014_tc": null,
      "aluminum_alloys_a92014_td": null
    },
    {
      "temp_c": 600,
      "titanium_alloys_cont_d_tc": null,
      "titanium_alloys_cont_d_titanium_grade_38_td": null,
      "aluminum_a24430_tc": null,
      "aluminum_alloys_a24430_td": null,
      "aluminum_a03560_tc": null,
      "aluminum_alloys_a03560_td": null,
      "aluminum_alloys_a91060_tc": null,
      "aluminum_a91060_td": null,
      "aluminum_alloys_a91100_tc": null,
      "aluminum_a91100_td": null,
      "aluminum_a92014_tc": null,
      "aluminum_alloys_a92014_td": null
    },
    {
      "temp_c": 625,
      "titanium_alloys_cont_d_tc": null,
      "titanium_alloys_cont_d_titanium_grade_38_td": null,
      "aluminum_a24430_tc": null,
      "aluminum_alloys_a24430_td": null,
      "aluminum_a03560_tc": null,
      "aluminum_alloys_a03560_td": null,
      "aluminum_alloys_a91060_tc": null,
      "aluminum_a91060_td": null,
      "aluminum_alloys_a91100_tc": null,
      "aluminum_a91100_td": null,
      "aluminum_a92014_tc": null,
      "aluminum_alloys_a92014_td": null
    },
    {
      "temp_c": 650,
      "titanium_alloys_cont_d_tc": null,
      "titanium_alloys_cont_d_titanium_grade_38_td": null,
      "aluminum_a24430_tc": null,
      "aluminum_alloys_a24430_td": null,
      "aluminum_a03560_tc": null,
      "aluminum_alloys_a03560_td": null,
      "aluminum_alloys_a91060_tc": null,
      "aluminum_a91060_td": null,
      "aluminum_alloys_a91100_tc": null,
      "aluminum_a91100_td": null,
      "aluminum_a92014_tc": null,
      "aluminum_alloys_a92014_td": null
    },
    {
      "temp_c": 675,
      "titanium_alloys_cont_d_tc": null,
      "titanium_alloys_cont_d_titanium_grade_38_td": null,
      "aluminum_a24430_tc": null,
      "aluminum_alloys_a24430_td": null,
      "aluminum_a03560_tc": null,
      "aluminum_alloys_a03560_td": null,
      "aluminum_alloys_a91060_tc": null,
      "aluminum_a91060_td": null,
      "aluminum_alloys_a91100_tc": null,
      "aluminum_a91100_td": null,
      "aluminum_a92014_tc": null,
      "aluminum_alloys_a92014_td": null
    },
    {
      "temp_c": 700,
      "titanium_alloys_cont_d_tc": null,
      "titanium_alloys_cont_d_titanium_grade_38_td": null,
      "aluminum_a24430_tc": null,
      "aluminum_alloys_a24430_td": null,
      "aluminum_a03560_tc": null,
      "aluminum_alloys_a03560_td": null,
      "aluminum_alloys_a91060_tc": null,
      "aluminum_a91060_td": null,
      "aluminum_alloys_a91100_tc": null,
      "aluminum_a91100_td": null,
      "aluminum_a92014_tc": null,
      "aluminum_alloys_a92014_td": null
    },
    {
      "temp_c": 725,
      "titanium_alloys_cont_d_tc": null,
      "titanium_alloys_cont_d_titanium_grade_38_td": null,
      "aluminum_a24430_tc": null,
      "aluminum_alloys_a24430_td": null,
      "aluminum_a03560_tc": null,
      "aluminum_alloys_a03560_td": null,
      "aluminum_alloys_a91060_tc": null,
      "aluminum_a91060_td": null,
      "aluminum_alloys_a91100_tc": null,
      "aluminum_a91100_td": null,
      "aluminum_a92014_tc": null,
      "aluminum_alloys_a92014_td": null
    },
    {
      "temp_c": 750,
      "titanium_alloys_cont_d_tc": null,
      "titanium_alloys_cont_d_titanium_grade_38_td": null,
      "aluminum_a24430_tc": null,
      "aluminum_alloys_a24430_td": null,
      "aluminum_a03560_tc": null,
      "aluminum_alloys_a03560_td": null,
      "aluminum_alloys_a91060_tc": null,
      "aluminum_a91060_td": null,
      "aluminum_alloys_a91100_tc": null,
      "aluminum_a91100_td": null,
      "aluminum_a92014_tc": null,
      "aluminum_alloys_a92014_td": null
    },
    {
      "temp_c": 775,
      "titanium_alloys_cont_d_tc": null,
      "titanium_alloys_cont_d_titanium_grade_38_td": null,
      "aluminum_a24430_tc": null,
      "aluminum_alloys_a24430_td": null,
      "aluminum_a03560_tc": null,
      "aluminum_alloys_a03560_td": null,
      "aluminum_alloys_a91060_tc": null,
      "aluminum_a91060_td": null,
      "aluminum_alloys_a91100_tc": null,
      "aluminum_a91100_td": null,
      "aluminum_a92014_tc": null,
      "aluminum_alloys_a92014_td": null
    },
    {
      "temp_c": 800,
      "titanium_alloys_cont_d_tc": null,
      "titanium_alloys_cont_d_titanium_grade_38_td": null,
      "aluminum_a24430_tc": null,
      "aluminum_alloys_a24430_td": null,
      "aluminum_a03560_tc": null,
      "aluminum_alloys_a03560_td": null,
      "aluminum_alloys_a91060_tc": null,
      "aluminum_a91060_td": null,
      "aluminum_alloys_a91100_tc": null,
      "aluminum_a91100_td": null,
      "aluminum_a92014_tc": null,
      "aluminum_alloys_a92014_td": null
    },
    {
      "temp_c": 825,
      "titanium_alloys_cont_d_tc": null,
      "titanium_alloys_cont_d_titanium_grade_38_td": null,
      "aluminum_a24430_tc": null,
      "aluminum_alloys_a24430_td": null,
      "aluminum_a03560_tc": null,
      "aluminum_alloys_a03560_td": null,
      "aluminum_alloys_a91060_tc": null,
      "aluminum_a91060_td": null,
      "aluminum_alloys_a91100_tc": null,
      "aluminum_a91100_td": null,
      "aluminum_a92014_tc": null,
      "aluminum_alloys_a92014_td": null
    },
    {
      "temp_c": 850,
      "titanium_alloys_cont_d_tc": null,
      "titanium_alloys_cont_d_titanium_grade_38_td": null,
      "aluminum_a24430_tc": null,
      "aluminum_alloys_a24430_td": null,
      "aluminum_a03560_tc": null,
      "aluminum_alloys_a03560_td": null,
      "aluminum_alloys_a91060_tc": null,
      "aluminum_a91060_td": null,
      "aluminum_alloys_a91100_tc": null,
      "aluminum_a91100_td": null,
      "aluminum_a92014_tc": null,
      "aluminum_alloys_a92014_td": null
    },
    {
      "temp_c": 875,
      "titanium_alloys_cont_d_tc": null,
      "titanium_alloys_cont_d_titanium_grade_38_td": null,
      "aluminum_a24430_tc": null,
      "aluminum_alloys_a24430_td": null,
      "aluminum_a03560_tc": null,
      "aluminum_alloys_a03560_td": null,
      "aluminum_alloys_a91060_tc": null,
      "aluminum_a91060_td": null,
      "aluminum_alloys_a91100_tc": null,
      "aluminum_a91100_td": null,
      "aluminum_a92014_tc": null,
      "aluminum_alloys_a92014_td": null
    },
    {
      "temp_c": 900,
      "titanium_alloys_cont_d_tc": null,
      "titanium_alloys_cont_d_titanium_grade_38_td": null,
      "aluminum_a24430_tc": null,
      "aluminum_alloys_a24430_td": null,
      "aluminum_a03560_tc": null,
      "aluminum_alloys_a03560_td": null,
      "aluminum_alloys_a91060_tc": null,
      "aluminum_a91060_td": null,
      "aluminum_alloys_a91100_tc": null,
      "aluminum_a91100_td": null,
      "aluminum_a92014_tc": null,
      "aluminum_alloys_a92014_td": null
    },
    {
      "temp_c": 925,
      "titanium_alloys_cont_d_tc": null,
      "titanium_alloys_cont_d_titanium_grade_38_td": null,
      "aluminum_a24430_tc": null,
      "aluminum_alloys_a24430_td": null,
      "aluminum_a03560_tc": null,
      "aluminum_alloys_a03560_td": null,
      "aluminum_alloys_a91060_tc": null,
      "aluminum_a91060_td": null,
      "aluminum_alloys_a91100_tc": null,
      "aluminum_a91100_td": null,
      "aluminum_a92014_tc": null,
      "aluminum_alloys_a92014_td": null
    },
    {
      "temp_c": 950,
      "titanium_alloys_cont_d_tc": null,
      "titanium_alloys_cont_d_titanium_grade_38_td": null,
      "aluminum_a24430_tc": null,
      "aluminum_alloys_a24430_td": null,
      "aluminum_a03560_tc": null,
      "aluminum_alloys_a03560_td": null,
      "aluminum_alloys_a91060_tc": null,
      "aluminum_a91060_td": null,
      "aluminum_alloys_a91100_tc": null,
      "aluminum_a91100_td": null,
      "aluminum_a92014_tc": null,
      "aluminum_alloys_a92014_td": null
    },
    {
      "temp_c": 975,
      "titanium_alloys_cont_d_tc": null,
      "titanium_alloys_cont_d_titanium_grade_38_td": null,
      "aluminum_a24430_tc": null,
      "aluminum_alloys_a24430_td": null,
      "aluminum_a03560_tc": null,
      "aluminum_alloys_a03560_td": null,
      "aluminum_alloys_a91060_tc": null,
      "aluminum_a91060_td": null,
      "aluminum_alloys_a91100_tc": null,
      "aluminum_a91100_td": null,
      "aluminum_a92014_tc": null,
      "aluminum_alloys_a92014_td": null
    },
    {
      "temp_c": 20,
      "aluminum_alloys_a92024_tc": 148.4,
      "aluminum_a92024_td": 60.88,
      "aluminum_a93003_tc": 177.0,
      "aluminum_alloys_a93003_td": 72.52,
      "aluminum_a93004_tc": 162.1,
      "aluminum_alloys_a93004_td": 67.1,
      "aluminum_alloys_a95052_and_a95652_tc": 137.6,
      "aluminum_a95052_and_a95652_td": 57.29,
      "aluminum_alloys_a95083_tc": 116.1,
      "aluminum_a95083_td": 48.47
    },
    {
      "temp_c": 50,
      "aluminum_alloys_a92024_tc": 151.7,
      "aluminum_a92024_td": 61.3,
      "aluminum_a93003_tc": 178.5,
      "aluminum_alloys_a93003_td": 72.02,
      "aluminum_a93004_tc": 165.2,
      "aluminum_alloys_a93004_td": 66.98,
      "aluminum_alloys_a95052_and_a95652_tc": 141.3,
      "aluminum_a95052_and_a95652_td": 57.78,
      "aluminum_alloys_a95083_tc": 120.6,
      "aluminum_a95083_td": 49.67
    },
    {
      "temp_c": 75,
      "aluminum_alloys_a92024_tc": 154.1,
      "aluminum_a92024_td": 61.52,
      "aluminum_a93003_tc": 179.6,
      "aluminum_alloys_a93003_td": 71.55,
      "aluminum_a93004_tc": 167.0,
      "aluminum_alloys_a93004_td": 66.85,
      "aluminum_alloys_a95052_and_a95652_tc": 144.2,
      "aluminum_a95052_and_a95652_td": 58.27,
      "aluminum_alloys_a95083_tc": 123.8,
      "aluminum_a95083_td": 50.36
    },
    {
      "temp_c": 100,
      "aluminum_alloys_a92024_tc": 156.3,
      "aluminum_a92024_td": 61.65,
      "aluminum_a93003_tc": 180.5,
      "aluminum_alloys_a93003_td": 71.18,
      "aluminum_a93004_tc": 168.6,
      "aluminum_alloys_a93004_td": 66.82,
      "aluminum_alloys_a95052_and_a95652_tc": 146.7,
      "aluminum_a95052_and_a95652_td": 58.63,
      "aluminum_alloys_a95083_tc": 126.7,
      "aluminum_a95083_td": 50.93
    },
    {
      "temp_c": 125,
      "aluminum_alloys_a92024_tc": 158.3,
      "aluminum_a92024_td": 61.77,
      "aluminum_a93003_tc": 181.3,
      "aluminum_alloys_a93003_td": 70.86,
      "aluminum_a93004_tc": 170.1,
      "aluminum_alloys_a93004_td": 66.79,
      "aluminum_alloys_a95052_and_a95652_tc": 149.0,
      "aluminum_a95052_and_a95652_td": 58.88,
      "aluminum_alloys_a95083_tc": 129.5,
      "aluminum_a95083_td": 51.44
    },
    {
      "temp_c": 150,
      "aluminum_alloys_a92024_tc": 160.0,
      "aluminum_a92024_td": 61.89,
      "aluminum_a93003_tc": 182.1,
      "aluminum_alloys_a93003_td": 70.47,
      "aluminum_a93004_tc": 171.4,
      "aluminum_alloys_a93004_td": 66.63,
      "aluminum_alloys_a95052_and_a95652_tc": 151.0,
      "aluminum_a95052_and_a95652_td": 59.11,
      "aluminum_alloys_a95083_tc": 132.1,
      "aluminum_a95083_td": 51.91
    },
    {
      "temp_c": 175,
      "aluminum_alloys_a92024_tc": 161.5,
      "aluminum_a92024_td": 61.96,
      "aluminum_a93003_tc": 182.9,
      "aluminum_alloys_a93003_td": 69.96,
      "aluminum_a93004_tc": 172.5,
      "aluminum_alloys_a93004_td": 66.32,
      "aluminum_alloys_a95052_and_a95652_tc": 152.9,
      "aluminum_a95052_and_a95652_td": 59.34,
      "aluminum_alloys_a95083_tc": 134.5,
      "aluminum_a95083_td": 52.34
    },
    {
      "temp_c": 200,
      "aluminum_alloys_a92024_tc": 163.1,
      "aluminum_a92024_td": 61.76,
      "aluminum_a93003_tc": 183.5,
      "aluminum_alloys_a93003_td": 69.48,
      "aluminum_a93004_tc": 173.6,
      "aluminum_alloys_a93004_td": 66.07,
      "aluminum_alloys_a95052_and_a95652_tc": 154.7,
      "aluminum_a95052_and_a95652_td": 59.4,
      "aluminum_alloys_a95083_tc": 136.7,
      "aluminum_a95083_td": 52.81
    },
    {
      "temp_c": 225,
      "aluminum_alloys_a92024_tc": null,
      "aluminum_a92024_td": null,
      "aluminum_a93003_tc": null,
      "aluminum_alloys_a93003_td": null,
      "aluminum_a93004_tc": null,
      "aluminum_alloys_a93004_td": null,
      "aluminum_alloys_a95052_and_a95652_tc": null,
      "aluminum_a95052_and_a95652_td": null,
      "aluminum_alloys_a95083_tc": null,
      "aluminum_a95083_td": null
    },
    {
      "temp_c": 250,
      "aluminum_alloys_a92024_tc": null,
      "aluminum_a92024_td": null,
      "aluminum_a93003_tc": null,
      "aluminum_alloys_a93003_td": null,
      "aluminum_a93004_tc": null,
      "aluminum_alloys_a93004_td": null,
      "aluminum_alloys_a95052_and_a95652_tc": null,
      "aluminum_a95052_and_a95652_td": null,
      "aluminum_alloys_a95083_tc": null,
      "aluminum_a95083_td": null
    },
    {
      "temp_c": 275,
      "aluminum_alloys_a92024_tc": null,
      "aluminum_a92024_td": null,
      "aluminum_a93003_tc": null,
      "aluminum_alloys_a93003_td": null,
      "aluminum_a93004_tc": null,
      "aluminum_alloys_a93004_td": null,
      "aluminum_alloys_a95052_and_a95652_tc": null,
      "aluminum_a95052_and_a95652_td": null,
      "aluminum_alloys_a95083_tc": null,
      "aluminum_a95083_td": null
    },
    {
      "temp_c": 300,
      "aluminum_alloys_a92024_tc": null,
      "aluminum_a92024_td": null,
      "aluminum_a93003_tc": null,
      "aluminum_alloys_a93003_td": null,
      "aluminum_a93004_tc": null,
      "aluminum_alloys_a93004_td": null,
      "aluminum_alloys_a95052_and_a95652_tc": null,
      "aluminum_a95052_and_a95652_td": null,
      "aluminum_alloys_a95083_tc": null,
      "aluminum_a95083_td": null
    },
    {
      "temp_c": 325,
      "aluminum_alloys_a92024_tc": null,
      "aluminum_a92024_td": null,
      "aluminum_a93003_tc": null,
      "aluminum_alloys_a93003_td": null,
      "aluminum_a93004_tc": null,
      "aluminum_alloys_a93004_td": null,
      "aluminum_alloys_a95052_and_a95652_tc": null,
      "aluminum_a95052_and_a95652_td": null,
      "aluminum_alloys_a95083_tc": null,
      "aluminum_a95083_td": null
    },
    {
      "temp_c": 350,
      "aluminum_alloys_a92024_tc": null,
      "aluminum_a92024_td": null,
      "aluminum_a93003_tc": null,
      "aluminum_alloys_a93003_td": null,
      "aluminum_a93004_tc": null,
      "aluminum_alloys_a93004_td": null,
      "aluminum_alloys_a95052_and_a95652_tc": null,
      "aluminum_a95052_and_a95652_td": null,
      "aluminum_alloys_a95083_tc": null,
      "aluminum_a95083_td": null
    },
    {
      "temp_c": 375,
      "aluminum_alloys_a92024_tc": null,
      "aluminum_a92024_td": null,
      "aluminum_a93003_tc": null,
      "aluminum_alloys_a93003_td": null,
      "aluminum_a93004_tc": null,
      "aluminum_alloys_a93004_td": null,
      "aluminum_alloys_a95052_and_a95652_tc": null,
      "aluminum_a95052_and_a95652_td": null,
      "aluminum_alloys_a95083_tc": null,
      "aluminum_a95083_td": null
    },
    {
      "temp_c": 400,
      "aluminum_alloys_a92024_tc": null,
      "aluminum_a92024_td": null,
      "aluminum_a93003_tc": null,
      "aluminum_alloys_a93003_td": null,
      "aluminum_a93004_tc": null,
      "aluminum_alloys_a93004_td": null,
      "aluminum_alloys_a95052_and_a95652_tc": null,
      "aluminum_a95052_and_a95652_td": null,
      "aluminum_alloys_a95083_tc": null,
      "aluminum_a95083_td": null
    },
    {
      "temp_c": 425,
      "aluminum_alloys_a92024_tc": null,
      "aluminum_a92024_td": null,
      "aluminum_a93003_tc": null,
      "aluminum_alloys_a93003_td": null,
      "aluminum_a93004_tc": null,
      "aluminum_alloys_a93004_td": null,
      "aluminum_alloys_a95052_and_a95652_tc": null,
      "aluminum_a95052_and_a95652_td": null,
      "aluminum_alloys_a95083_tc": null,
      "aluminum_a95083_td": null
    },
    {
      "temp_c": 450,
      "aluminum_alloys_a92024_tc": null,
      "aluminum_a92024_td": null,
      "aluminum_a93003_tc": null,
      "aluminum_alloys_a93003_td": null,
      "aluminum_a93004_tc": null,
      "aluminum_alloys_a93004_td": null,
      "aluminum_alloys_a95052_and_a95652_tc": null,
      "aluminum_a95052_and_a95652_td": null,
      "aluminum_alloys_a95083_tc": null,
      "aluminum_a95083_td": null
    },
    {
      "temp_c": 475,
      "aluminum_alloys_a92024_tc": null,
      "aluminum_a92024_td": null,
      "aluminum_a93003_tc": null,
      "aluminum_alloys_a93003_td": null,
      "aluminum_a93004_tc": null,
      "aluminum_alloys_a93004_td": null,
      "aluminum_alloys_a95052_and_a95652_tc": null,
      "aluminum_a95052_and_a95652_td": null,
      "aluminum_alloys_a95083_tc": null,
      "aluminum_a95083_td": null
    },
    {
      "temp_c": 500,
      "aluminum_alloys_a92024_tc": null,
      "aluminum_a92024_td": null,
      "aluminum_a93003_tc": null,
      "aluminum_alloys_a93003_td": null,
      "aluminum_a93004_tc": null,
      "aluminum_alloys_a93004_td": null,
      "aluminum_alloys_a95052_and_a95652_tc": null,
      "aluminum_a95052_and_a95652_td": null,
      "aluminum_alloys_a95083_tc": null,
      "aluminum_a95083_td": null
    },
    {
      "temp_c": 525,
      "aluminum_alloys_a92024_tc": null,
      "aluminum_a92024_td": null,
      "aluminum_a93003_tc": null,
      "aluminum_alloys_a93003_td": null,
      "aluminum_a93004_tc": null,
      "aluminum_alloys_a93004_td": null,
      "aluminum_alloys_a95052_and_a95652_tc": null,
      "aluminum_a95052_and_a95652_td": null,
      "aluminum_alloys_a95083_tc": null,
      "aluminum_a95083_td": null
    },
    {
      "temp_c": 550,
      "aluminum_alloys_a92024_tc": null,
      "aluminum_a92024_td": null,
      "aluminum_a93003_tc": null,
      "aluminum_alloys_a93003_td": null,
      "aluminum_a93004_tc": null,
      "aluminum_alloys_a93004_td": null,
      "aluminum_alloys_a95052_and_a95652_tc": null,
      "aluminum_a95052_and_a95652_td": null,
      "aluminum_alloys_a95083_tc": null,
      "aluminum_a95083_td": null
    },
    {
      "temp_c": 575,
      "aluminum_alloys_a92024_tc": null,
      "aluminum_a92024_td": null,
      "aluminum_a93003_tc": null,
      "aluminum_alloys_a93003_td": null,
      "aluminum_a93004_tc": null,
      "aluminum_alloys_a93004_td": null,
      "aluminum_alloys_a95052_and_a95652_tc": null,
      "aluminum_a95052_and_a95652_td": null,
      "aluminum_alloys_a95083_tc": null,
      "aluminum_a95083_td": null
    },
    {
      "temp_c": 600,
      "aluminum_alloys_a92024_tc": null,
      "aluminum_a92024_td": null,
      "aluminum_a93003_tc": null,
      "aluminum_alloys_a93003_td": null,
      "aluminum_a93004_tc": null,
      "aluminum_alloys_a93004_td": null,
      "aluminum_alloys_a95052_and_a95652_tc": null,
      "aluminum_a95052_and_a95652_td": null,
      "aluminum_alloys_a95083_tc": null,
      "aluminum_a95083_td": null
    },
    {
      "temp_c": 625,
      "aluminum_alloys_a92024_tc": null,
      "aluminum_a92024_td": null,
      "aluminum_a93003_tc": null,
      "aluminum_alloys_a93003_td": null,
      "aluminum_a93004_tc": null,
      "aluminum_alloys_a93004_td": null,
      "aluminum_alloys_a95052_and_a95652_tc": null,
      "aluminum_a95052_and_a95652_td": null,
      "aluminum_alloys_a95083_tc": null,
      "aluminum_a95083_td": null
    },
    {
      "temp_c": 650,
      "aluminum_alloys_a92024_tc": null,
      "aluminum_a92024_td": null,
      "aluminum_a93003_tc": null,
      "aluminum_alloys_a93003_td": null,
      "aluminum_a93004_tc": null,
      "aluminum_alloys_a93004_td": null,
      "aluminum_alloys_a95052_and_a95652_tc": null,
      "aluminum_a95052_and_a95652_td": null,
      "aluminum_alloys_a95083_tc": null,
      "aluminum_a95083_td": null
    },
    {
      "temp_c": 675,
      "aluminum_alloys_a92024_tc": null,
      "aluminum_a92024_td": null,
      "aluminum_a93003_tc": null,
      "aluminum_alloys_a93003_td": null,
      "aluminum_a93004_tc": null,
      "aluminum_alloys_a93004_td": null,
      "aluminum_alloys_a95052_and_a95652_tc": null,
      "aluminum_a95052_and_a95652_td": null,
      "aluminum_alloys_a95083_tc": null,
      "aluminum_a95083_td": null
    },
    {
      "temp_c": 700,
      "aluminum_alloys_a92024_tc": null,
      "aluminum_a92024_td": null,
      "aluminum_a93003_tc": null,
      "aluminum_alloys_a93003_td": null,
      "aluminum_a93004_tc": null,
      "aluminum_alloys_a93004_td": null,
      "aluminum_alloys_a95052_and_a95652_tc": null,
      "aluminum_a95052_and_a95652_td": null,
      "aluminum_alloys_a95083_tc": null,
      "aluminum_a95083_td": null
    },
    {
      "temp_c": 725,
      "aluminum_alloys_a92024_tc": null,
      "aluminum_a92024_td": null,
      "aluminum_a93003_tc": null,
      "aluminum_alloys_a93003_td": null,
      "aluminum_a93004_tc": null,
      "aluminum_alloys_a93004_td": null,
      "aluminum_alloys_a95052_and_a95652_tc": null,
      "aluminum_a95052_and_a95652_td": null,
      "aluminum_alloys_a95083_tc": null,
      "aluminum_a95083_td": null
    },
    {
      "temp_c": 750,
      "aluminum_alloys_a92024_tc": null,
      "aluminum_a92024_td": null,
      "aluminum_a93003_tc": null,
      "aluminum_alloys_a93003_td": null,
      "aluminum_a93004_tc": null,
      "aluminum_alloys_a93004_td": null,
      "aluminum_alloys_a95052_and_a95652_tc": null,
      "aluminum_a95052_and_a95652_td": null,
      "aluminum_alloys_a95083_tc": null,
      "aluminum_a95083_td": null
    },
    {
      "temp_c": 775,
      "aluminum_alloys_a92024_tc": null,
      "aluminum_a92024_td": null,
      "aluminum_a93003_tc": null,
      "aluminum_alloys_a93003_td": null,
      "aluminum_a93004_tc": null,
      "aluminum_alloys_a93004_td": null,
      "aluminum_alloys_a95052_and_a95652_tc": null,
      "aluminum_a95052_and_a95652_td": null,
      "aluminum_alloys_a95083_tc": null,
      "aluminum_a95083_td": null
    },
    {
      "temp_c": 800,
      "aluminum_alloys_a92024_tc": null,
      "aluminum_a92024_td": null,
      "aluminum_a93003_tc": null,
      "aluminum_alloys_a93003_td": null,
      "aluminum_a93004_tc": null,
      "aluminum_alloys_a93004_td": null,
      "aluminum_alloys_a95052_and_a95652_tc": null,
      "aluminum_a95052_and_a95652_td": null,
      "aluminum_alloys_a95083_tc": null,
      "aluminum_a95083_td": null
    },
    {
      "temp_c": 825,
      "aluminum_alloys_a92024_tc": null,
      "aluminum_a92024_td": null,
      "aluminum_a93003_tc": null,
      "aluminum_alloys_a93003_td": null,
      "aluminum_a93004_tc": null,
      "aluminum_alloys_a93004_td": null,
      "aluminum_alloys_a95052_and_a95652_tc": null,
      "aluminum_a95052_and_a95652_td": null,
      "aluminum_alloys_a95083_tc": null,
      "aluminum_a95083_td": null
    },
    {
      "temp_c": 850,
