Repository: danivelas0/asme-pcc

File: resources/bpvc_ii_d_metric_2025/table_u.json (part 6 of 61)
    "Size/Thickness, mm",
    "Min. Tensile Strength, MPa"
  ],
  "columns_values": [
        "700": null,
        "725": null,
        "750": null,
        "775": null,
        "800": null,
        "825": null,
        "850": null,
        "875": null,
        "900": null
      }
    },
    {
      "block": 5,
      "line_no": 27,
      "nominal_composition": null,
      "product_form": "Sheet",
      "spec_no": "SA–414",
      "type_grade": "G",
      "alloy_desig_uns_no": "K03103",
      "class_condition_temper": null,
      "size_thickness_mm": null,
      "min_tensile_strength_mpa": 515,
      "values": {
        "40": 517,
        "100": 517,
        "150": 517,
        "200": 517,
        "250": 517,
        "300": 517,
        "325": 517,
        "350": 517,
        "375": 516,
        "400": 510,
        "425": 478,
        "450": 440,
        "475": 399,
        "500": 356,
        "525": 316,
        "550": null,
        "575": null,
        "600": null,
        "625": null,
        "650": null,
        "675": null,
        "700": null,
        "725": null,
        "750": null,
        "775": null,
        "800": null,
        "825": null,
        "850": null,
        "875": null,
        "900": null
      }
    },
    {
      "block": 5,
      "line_no": 28,
      "nominal_composition": null,
      "product_form": "Plate",
      "spec_no": "SA–738",
      "type_grade": "A",
      "alloy_desig_uns_no": "K12447",
      "class_condition_temper": null,
      "size_thickness_mm": null,
      "min_tensile_strength_mpa": 515,
      "values": {
        "40": 517,
        "100": 517,
        "150": 517,
        "200": 517,
        "250": 517,
        "300": 517,
        "325": 517,
        "350": 517,
        "375": 516,
        "400": 510,
        "425": 478,
        "450": 440,
        "475": 399,
        "500": 356,
        "525": 316,
        "550": null,
        "575": null,
        "600": null,
        "625": null,
        "650": null,
        "675": null,
        "700": null,
        "725": null,
        "750": null,
        "775": null,
        "800": null,
        "825": null,
        "850": null,
        "875": null,
        "900": null
      }
    },
    {
      "block": 5,
      "line_no": 29,
      "nominal_composition": null,
      "product_form": "Plate",
      "spec_no": "SA–537",
      "type_grade": null,
      "alloy_desig_uns_no": "K12437",
      "class_condition_temper": 3,
      "size_thickness_mm": "65 < t ≤100",
      "min_tensile_strength_mpa": 515,
      "values": {
        "40": 517,
        "100": 517,
        "150": 510,
        "200": 506,
        "250": 505,
        "300": 505,
        "325": 505,
        "350": 505,
        "375": 505,
        "400": 499,
        "425": 484,
        "450": 469,
        "475": null,
        "500": null,
        "525": null,
        "550": null,
        "575": null,
        "600": null,
        "625": null,
        "650": null,
        "675": null,
        "700": null,
        "725": null,
        "750": null,
        "775": null,
        "800": null,
        "825": null,
        "850": null,
        "875": null,
        "900": null
      }
    },
    {
      "block": 5,
      "line_no": 30,
      "nominal_composition": null,
      "product_form": "Plate",
      "spec_no": "SA–537",
      "type_grade": null,
      "alloy_desig_uns_no": "K12437",
      "class_condition_temper": 2,
      "size_thickness_mm": "65 < t ≤100",
      "min_tensile_strength_mpa": 515,
      "values": {
        "40": 517,
        "100": 517,
        "150": 510,
        "200": 506,
        "250": 505,
        "300": 505,
        "325": 505,
        "350": 505,
        "375": 505,
        "400": 499,
        "425": 484,
        "450": 469,
        "475": null,
        "500": null,
        "525": null,
        "550": null,
        "575": null,
        "600": null,
        "625": null,
        "650": null,
        "675": null,
        "700": null,
        "725": null,
        "750": null,
        "775": null,
        "800": null,
        "825": null,
        "850": null,
        "875": null,
        "900": null
      }
    },
    {
      "block": 5,
      "line_no": 31,
      "nominal_composition": null,
      "product_form": "Wld. pipe",
      "spec_no": "SA–691",
      "type_grade": "CMSH–80",
      "alloy_desig_uns_no": "K12437",
      "class_condition_temper": null,
      "size_thickness_mm": "65 < t ≤100",
      "min_tensile_strength_mpa": 515,
      "values": {
        "40": 517,
        "100": 517,
        "150": 510,
        "200": 506,
        "250": 505,
        "300": 505,
        "325": 505,
        "350": 505,
        "375": 505,
        "400": 499,
        "425": 484,
        "450": 469,
        "475": null,
        "500": null,
        "525": null,
        "550": null,
        "575": null,
        "600": null,
        "625": null,
        "650": null,
        "675": null,
        "700": null,
        "725": null,
        "750": null,
        "775": null,
        "800": null,
        "825": null,
        "850": null,
        "875": null,
        "900": null
      }
    },
    {
      "block": 5,
      "line_no": 32,
      "nominal_composition": null,
      "product_form": "Plate",
      "spec_no": "SA–738",
      "type_grade": "C",
      "alloy_desig_uns_no": "K02008",
      "class_condition_temper": null,
      "size_thickness_mm": "65 < t ≤100",
      "min_tensile_strength_mpa": 515,
      "values": {
        "40": 517,
        "100": 517,
        "150": 510,
        "200": 506,
        "250": 505,
        "300": 505,
        "325": 505,
        "350": 505,
        "375": 505,
        "400": 499,
        "425": 484,
        "450": 469,
        "475": null,
        "500": null,
        "525": null,
        "550": null,
        "575": null,
        "600": null,
        "625": null,
        "650": null,
        "675": null,
        "700": null,
        "725": null,
        "750": null,
        "775": null,
        "800": null,
        "825": null,
        "850": null,
        "875": null,
        "900": null
      }
    },
    {
      "block": 5,
      "line_no": 33,
      "nominal_composition": null,
      "product_form": "Plate, sheet, bar",
      "spec_no": "SA–572",
      "type_grade": 60,
      "alloy_desig_uns_no": null,
      "class_condition_temper": null,
      "size_thickness_mm": "t ≤32",
      "min_tensile_strength_mpa": 520,
      "values": {
        "40": 522,
        "100": 522,
        "150": 518,
        "200": 516,
        "250": 516,
        "300": 516,
        "325": 516,
        "350": 516,
        "375": null,
        "400": null,
        "425": null,
        "450": null,
        "475": null,
        "500": null,
        "525": null,
        "550": null,
        "575": null,
        "600": null,
        "625": null,
        "650": null,
        "675": null,
        "700": null,
        "725": null,
        "750": null,
        "775": null,
        "800": null,
        "825": null,
        "850": null,
        "875": null,
        "900": null
      }
    },
    {
      "block": 5,
      "line_no": 34,
      "nominal_composition": null,
      "product_form": "Round bar",
      "spec_no": "SA–572",
      "type_grade": 60,
      "alloy_desig_uns_no": null,
      "class_condition_temper": null,
      "size_thickness_mm": "t ≤90",
      "min_tensile_strength_mpa": 520,
      "values": {
        "40": 522,
        "100": 522,
        "150": 518,
        "200": 516,
        "250": 516,
        "300": 516,
        "325": 516,
        "350": 516,
        "375": null,
        "400": null,
        "425": null,
        "450": null,
        "475": null,
        "500": null,
        "525": null,
        "550": null,
        "575": null,
        "600": null,
        "625": null,
        "650": null,
        "675": null,
        "700": null,
        "725": null,
        "750": null,
        "775": null,
        "800": null,
        "825": null,
        "850": null,
        "875": null,
        "900": null
      }
    },
    {
      "block": 5,
      "line_no": 35,
      "nominal_composition": null,
      "product_form": "Sheet, strip",
      "spec_no": "SA–1011",
      "type_grade": 60,
      "alloy_desig_uns_no": "HSLAS",
      "class_condition_temper": 1,
      "size_thickness_mm": null,
      "min_tensile_strength_mpa": 520,
      "values": {
        "40": 522,
        "100": 522,
        "150": 518,
        "200": 516,
        "250": 516,
        "300": 516,
        "325": 516,
        "350": 516,
        "375": null,
        "400": null,
        "425": null,
        "450": null,
        "475": null,
        "500": null,
        "525": null,
        "550": null,
        "575": null,
        "600": null,
        "625": null,
        "650": null,
        "675": null,
        "700": null,
        "725": null,
        "750": null,
        "775": null,
        "800": null,
        "825": null,
        "850": null,
        "875": null,
        "900": null
      }
    },
    {
      "block": 5,
      "line_no": 36,
      "nominal_composition": null,
      "product_form": "Plate",
      "spec_no": "SA–299",
      "type_grade": "B",
      "alloy_desig_uns_no": "K02803",
      "class_condition_temper": null,
      "size_thickness_mm": ">25",
      "min_tensile_strength_mpa": 550,
      "values": {
        "40": 552,
        "100": 552,
        "150": 552,
        "200": 552,
        "250": 552,
        "300": 552,
        "325": 552,
        "350": 552,
        "375": 552,
        "400": 543,
        "425": 509,
        "450": 469,
        "475": 425,
        "500": 379,
        "525": 337,
        "550": null,
        "575": null,
        "600": null,
        "625": null,
        "650": null,
        "675": null,
        "700": null,
        "725": null,
        "750": null,
        "775": null,
        "800": null,
        "825": null,
        "850": null,
        "875": null,
        "900": null
      }
    },
    {
      "block": 5,
      "line_no": 37,
      "nominal_composition": null,
      "product_form": "Plate",
      "spec_no": "SA–299",
      "type_grade": "B",
      "alloy_desig_uns_no": "K02803",
      "class_condition_temper": null,
      "size_thickness_mm": "≤25",
      "min_tensile_strength_mpa": 550,
      "values": {
        "40": 552,
        "100": 552,
        "150": 552,
        "200": 552,
        "250": 552,
        "300": 552,
        "325": 552,
        "350": 552,
        "375": 552,
        "400": 543,
        "425": 509,
        "450": 469,
        "475": 425,
        "500": 379,
        "525": 337,
        "550": null,
        "575": null,
        "600": null,
        "625": null,
        "650": null,
        "675": null,
        "700": null,
        "725": null,
        "750": null,
        "775": null,
        "800": null,
        "825": null,
        "850": null,
        "875": null,
        "900": null
      }
    },
    {
      "block": 5,
      "line_no": 38,
      "nominal_composition": null,
      "product_form": "Forgings",
      "spec_no": "SA–765",
      "type_grade": "IV",
      "alloy_desig_uns_no": "K02009",
      "class_condition_temper": null,
      "size_thickness_mm": null,
      "min_tensile_strength_mpa": 550,
      "values": {
        "40": 552,
        "100": 552,
        "150": 551,
        "200": 546,
        "250": 545,
        "300": 545,
        "325": 545,
        "350": 542,
        "375": 535,
        "400": null,
        "425": null,
        "450": null,
        "475": null,
        "500": null,
        "525": null,
        "550": null,
        "575": null,
        "600": null,
        "625": null,
        "650": null,
        "675": null,
        "700": null,
        "725": null,
        "750": null,
        "775": null,
        "800": null,
        "825": null,
        "850": null,
        "875": null,
        "900": null
      }
    },
    {
      "block": 5,
      "line_no": 39,
      "nominal_composition": null,
      "product_form": "Plate",
      "spec_no": "SA–537",
      "type_grade": null,
      "alloy_desig_uns_no": "K12437",
      "class_condition_temper": 3,
      "size_thickness_mm": "≤65",
      "min_tensile_strength_mpa": 550,
      "values": {
        "40": 552,
        "100": 551,
        "150": 544,
        "200": 539,
        "250": 538,
        "300": 538,
        "325": 538,
        "350": 538,
        "375": 538,
        "400": 533,
        "425": 517,
        "450": 500,
        "475": null,
        "500": null,
        "525": null,
        "550": null,
        "575": null,
        "600": null,
        "625": null,
        "650": null,
        "675": null,
        "700": null,
        "725": null,
        "750": null,
        "775": null,
        "800": null,
        "825": null,
        "850": null,
        "875": null,
        "900": null
      }
    },
    {
      "block": 5,
      "line_no": 40,
      "nominal_composition": null,
      "product_form": "Plate",
      "spec_no": "SA–537",
      "type_grade": null,
      "alloy_desig_uns_no": "K12437",
      "class_condition_temper": 2,
      "size_thickness_mm": "≤65",
      "min_tensile_strength_mpa": 550,
      "values": {
        "40": 552,
        "100": 551,
        "150": 544,
        "200": 539,
        "250": 538,
        "300": 538,
        "325": 538,
        "350": 538,
        "375": 538,
        "400": 533,
        "425": 517,
        "450": 500,
        "475": null,
        "500": null,
        "525": null,
        "550": null,
        "575": null,
        "600": null,
        "625": null,
        "650": null,
        "675": null,
        "700": null,
        "725": null,
        "750": null,
        "775": null,
        "800": null,
        "825": null,
        "850": null,
        "875": null,
        "900": null
      }
    },
    {
      "block": 5,
      "line_no": 41,
      "nominal_composition": null,
      "product_form": "Wld. pipe",
      "spec_no": "SA–671",
      "type_grade": "CD80",
      "alloy_desig_uns_no": "K12437",
      "class_condition_temper": null,
      "size_thickness_mm": "≤65",
      "min_tensile_strength_mpa": 550,
      "values": {
        "40": 552,
        "100": 551,
        "150": 544,
        "200": 539,
        "250": 538,
        "300": 538,
        "325": 538,
        "350": 538,
        "375": 538,
        "400": 533,
        "425": 517,
        "450": 500,
        "475": null,
        "500": null,
        "525": null,
        "550": null,
        "575": null,
        "600": null,
        "625": null,
        "650": null,
        "675": null,
        "700": null,
        "725": null,
        "750": null,
        "775": null,
        "800": null,
        "825": null,
        "850": null,
        "875": null,
        "900": null
      }
    },
    {
      "block": 5,
      "line_no": 42,
      "nominal_composition": null,
      "product_form": "Wld. pipe",
      "spec_no": "SA–672",
      "type_grade": "D80",
      "alloy_desig_uns_no": "K12437",
      "class_condition_temper": null,
      "size_thickness_mm": "≤65",
      "min_tensile_strength_mpa": 550,
      "values": {
        "40": 552,
        "100": 551,
        "150": 544,
        "200": 539,
        "250": 538,
        "300": 538,
        "325": 538,
        "350": 538,
        "375": 538,
        "400": 533,
        "425": 517,
        "450": 500,
        "475": null,
        "500": null,
        "525": null,
        "550": null,
        "575": null,
        "600": null,
        "625": null,
        "650": null,
        "675": null,
        "700": null,
        "725": null,
        "750": null,
        "775": null,
        "800": null,
        "825": null,
        "850": null,
        "875": null,
        "900": null
      }
    },
    {
      "block": 5,
      "line_no": 43,
      "nominal_composition": null,
      "product_form": "Plate",
      "spec_no": "SA–738",
      "type_grade": "C",
      "alloy_desig_uns_no": "K02008",
      "class_condition_temper": null,
      "size_thickness_mm": "≤65",
      "min_tensile_strength_mpa": 550,
      "values": {
        "40": 552,
        "100": 551,
        "150": 544,
        "200": 539,
        "250": 538,
        "300": 538,
        "325": 538,
        "350": 538,
        "375": 538,
        "400": 533,
        "425": 517,
        "450": 500,
        "475": null,
        "500": null,
        "525": null,
        "550": null,
        "575": null,
        "600": null,
        "625": null,
        "650": null,
        "675": null,
        "700": null,
        "725": null,
        "750": null,
        "775": null,
        "800": null,
        "825": null,
        "850": null,
        "875": null,
        "900": null
      }
    },
    {
      "block": 5,
      "line_no": 44,
      "nominal_composition": null,
      "product_form": "Wld. pipe",
      "spec_no": "SA–691",
      "type_grade": "CMSH–80",
      "alloy_desig_uns_no": "K12437",
      "class_condition_temper": null,
      "size_thickness_mm": "≤65",
      "min_tensile_strength_mpa": 550,
      "values": {
        "40": 552,
        "100": 551,
        "150": 544,
        "200": 539,
        "250": 538,
        "300": 538,
        "325": 538,
        "350": 538,
        "375": 538,
        "400": 533,
        "425": 517,
        "450": 500,
        "475": null,
        "500": null,
        "525": null,
        "550": null,
        "575": null,
        "600": null,
        "625": null,
        "650": null,
        "675": null,
        "700": null,
        "725": null,
        "750": null,
        "775": null,
        "800": null,
        "825": null,
        "850": null,
        "875": null,
        "900": null
      }
    },
    {
      "block": 5,
      "line_no": 45,
      "nominal_composition": null,
      "product_form": "Plate",
      "spec_no": "SA–841",
      "type_grade": "B",
      "alloy_desig_uns_no": null,
      "class_condition_temper": 2,
      "size_thickness_mm": "≤65",
      "min_tensile_strength_mpa": 550,
      "values": {
        "40": 552,
        "100": 552,
        "150": 552,
        "200": 552,
        "250": 552,
        "300": 552,
        "325": 548,
        "350": 535,
        "375": 512,
        "400": 482,
        "425": null,
        "450": null,
        "475": null,
        "500": null,
        "525": null,
        "550": null,
        "575": null,
        "600": null,
        "625": null,
        "650": null,
        "675": null,
        "700": null,
        "725": null,
        "750": null,
        "775": null,
        "800": null,
        "825": null,
        "850": null,
        "875": null,
        "900": null
      }
    },
    {
      "block": 6,
      "line_no": 1,
      "nominal_composition": null,
      "product_form": "Plate, sheet, bar",
      "spec_no": "SA–572",
      "type_grade": 65,
      "alloy_desig_uns_no": null,
      "class_condition_temper": null,
      "size_thickness_mm": "t ≤32",
      "min_tensile_strength_mpa": 550,
      "values": {
        "40": 552,
        "100": 552,
        "150": 548,
        "200": 546,
        "250": 546,
        "300": 546,
        "325": 546,
        "350": 546,
        "375": null,
        "400": null,
        "425": null,
        "450": null,
        "475": null,
        "500": null,
        "525": null,
        "550": null,
        "575": null,
        "600": null,
        "625": null,
        "650": null,
        "675": null,
        "700": null,
        "725": null,
        "750": null,
        "775": null,
        "800": null,
        "825": null,
        "850": null,
        "875": null,
        "900": null
      }
    },
    {
      "block": 6,
      "line_no": 2,
      "nominal_composition": null,
      "product_form": "Bolting",
      "spec_no": "SA–311",
      "type_grade": 1035,
      "alloy_desig_uns_no": "G10350",
      "class_condition_temper": "A",
      "size_thickness_mm": "20 < t ≤30",
      "min_tensile_strength_mpa": 550,
      "values": {
        "40": 552,
        "100": 552,
        "150": 552,
        "200": 552,
        "250": 552,
        "300": 552,
        "325": 552,
        "350": 552,
        "375": 552,
        "400": 544,
        "425": 509,
        "450": 469,
        "475": 425,
        "500": 380,
        "525": 337,
        "550": null,
        "575": null,
        "600": null,
        "625": null,
        "650": null,
        "675": null,
        "700": null,
        "725": null,
        "750": null,
        "775": null,
        "800": null,
        "825": null,
        "850": null,
        "875": null,
        "900": null
      }
    },
    {
      "block": 6,
      "line_no": 3,
      "nominal_composition": null,
      "product_form": "Plate",
      "spec_no": "SA–612",
      "type_grade": null,
      "alloy_desig_uns_no": "K02900",
      "class_condition_temper": null,
      "size_thickness_mm": "≤12.5",
      "min_tensile_strength_mpa": 560,
      "values": {
        "40": 558,
        "100": 558,
        "150": 547,
        "200": 547,
        "250": 547,
        "300": 547,
        "325": 547,
        "350": 547,
        "375": 547,
        "400": null,
        "425": null,
        "450": null,
        "475": null,
        "500": null,
        "525": null,
        "550": null,
        "575": null,
        "600": null,
        "625": null,
        "650": null,
        "675": null,
        "700": null,
        "725": null,
        "750": null,
        "775": null,
        "800": null,
        "825": null,
        "850": null,
        "875": null,
        "900": null
      }
    },
    {
      "block": 6,
      "line_no": 4,
      "nominal_composition": null,
      "product_form": "Plate",
      "spec_no": "SA–841",
      "type_grade": "F",
      "alloy_desig_uns_no": null,
      "class_condition_temper": 6,
      "size_thickness_mm": "t ≤32",
      "min_tensile_strength_mpa": 565,
      "values": {
        "40": 565,
        "100": 565,
        "150": 565,
        "200": 565,
        "250": 565,
        "300": 565,
        "325": 560,
        "350": 551,
        "375": null,
        "400": null,
        "425": null,
        "450": null,
        "475": null,
        "500": null,
        "525": null,
        "550": null,
        "575": null,
        "600": null,
        "625": null,
        "650": null,
        "675": null,
        "700": null,
        "725": null,
        "750": null,
        "775": null,
        "800": null,
        "825": null,
        "850": null,
        "875": null,
        "900": null
      }
    },
    {
      "block": 6,
      "line_no": 5,
      "nominal_composition": null,
      "product_form": "Plate",
      "spec_no": "SA–612",
      "type_grade": null,
      "alloy_desig_uns_no": "K02900",
      "class_condition_temper": null,
      "size_thickness_mm": "≤12.5",
      "min_tensile_strength_mpa": 570,
      "values": {
        "40": 572,
        "100": 571,
        "150": 561,
        "200": 561,
        "250": 561,
        "300": 561,
        "325": 561,
        "350": 561,
        "375": 561,
        "400": null,
        "425": null,
        "450": null,
        "475": null,
        "500": null,
        "525": null,
        "550": null,
        "575": null,
        "600": null,
        "625": null,
        "650": null,
        "675": null,
        "700": null,
        "725": null,
        "750": null,
        "775": null,
        "800": null,
        "825": null,
        "850": null,
        "875": null,
        "900": null
      }
    },
    {
      "block": 6,
      "line_no": 6,
      "nominal_composition": null,
      "product_form": "Plate",
      "spec_no": "SA–738",
      "type_grade": "B",
      "alloy_desig_uns_no": "K12007",
      "class_condition_temper": null,
      "size_thickness_mm": null,
      "min_tensile_strength_mpa": 585,
      "values": {
        "40": 586,
        "100": 586,
        "150": 586,
        "200": 586,
        "250": 586,
        "300": 583,
        "325": 578,
        "350": 569,
        "375": 556,
        "400": 539,
        "425": 516,
        "450": 493,
        "475": null,
        "500": null,
        "525": null,
        "550": null,
        "575": null,
        "600": null,
        "625": null,
        "650": null,
        "675": null,
        "700": null,
        "725": null,
        "750": null,
        "775": null,
        "800": null,
        "825": null,
        "850": null,
        "875": null,
        "900": null
      }
    },
    {
      "block": 6,
      "line_no": 7,
      "nominal_composition": null,
      "product_form": "Bolting",
      "spec_no": "SA–311",
      "type_grade": 1035,
      "alloy_desig_uns_no": "G10350",
      "class_condition_temper": "A",
      "size_thickness_mm": "t ≤20",
      "min_tensile_strength_mpa": 590,
      "values": {
        "40": 586,
        "100": 586,
        "150": 586,
        "200": 586,
        "250": 586,
        "300": 586,
        "325": 586,
        "350": 586,
        "375": 586,
        "400": 578,
        "425": 541,
        "450": 498,
        "475": 452,
        "500": 403,
        "525": 358,
        "550": null,
        "575": null,
        "600": null,
        "625": null,
        "650": null,
        "675": null,
        "700": null,
        "725": null,
        "750": null,
        "775": null,
        "800": null,
        "825": null,
        "850": null,
        "875": null,
        "900": null
      }
    },
    {
      "block": 6,
      "line_no": 8,
      "nominal_composition": null,
      "product_form": "Plate",
      "spec_no": "SA–841",
      "type_grade": "F",
      "alloy_desig_uns_no": null,
      "class_condition_temper": 7,
      "size_thickness_mm": "t ≤25",
      "min_tensile_strength_mpa": 593,
      "values": {
        "40": 593,
        "100": 593,
        "150": 593,
        "200": 593,
        "250": 593,
        "300": 593,
        "325": 587,
        "350": 578,
        "375": null,
        "400": null,
        "425": null,
        "450": null,
        "475": null,
        "500": null,
        "525": null,
        "550": null,
        "575": null,
        "600": null,
        "625": null,
        "650": null,
        "675": null,
        "700": null,
        "725": null,
        "750": null,
        "775": null,
        "800": null,
        "825": null,
        "850": null,
        "875": null,
        "900": null
      }
    },
    {
      "block": 6,
      "line_no": 9,
      "nominal_composition": null,
      "product_form": "Forgings",
      "spec_no": "SA–372",
      "type_grade": "C",
      "alloy_desig_uns_no": "K04801",
      "class_condition_temper": null,
      "size_thickness_mm": null,
      "min_tensile_strength_mpa": 620,
      "values": {
        "40": 621,
        "100": 621,
        "150": 621,
        "200": 621,
        "250": 621,
        "300": 621,
        "325": 621,
        "350": 621,
        "375": 621,
        "400": 612,
        "425": 573,
        "450": 528,
        "475": 478,
        "500": 426,
        "525": 380,
        "550": null,
        "575": null,
        "600": null,
        "625": null,
        "650": null,
        "675": null,
        "700": null,
        "725": null,
        "750": null,
        "775": null,
        "800": null,
        "825": null,
        "850": null,
        "875": null,
        "900": null
      }
    },
    {
      "block": 6,
      "line_no": 10,
      "nominal_composition": null,
      "product_form": "Bolting",
      "spec_no": "SA–449",
      "type_grade": null,
      "alloy_desig_uns_no": "K04200",
      "class_condition_temper": null,
      "size_thickness_mm": "38 < t ≤75",
      "min_tensile_strength_mpa": 620,
      "values": {
        "40": 621,
        "100": 621,
        "150": 621,
        "200": 621,
        "250": 621,
        "300": 621,
        "325": 621,
        "350": 621,
        "375": 621,
        "400": 612,
        "425": 573,
        "450": 528,
        "475": 478,
        "500": 426,
        "525": 380,
        "550": null,
        "575": null,
        "600": null,
        "625": null,
        "650": null,
        "675": null,
        "700": null,
        "725": null,
        "750": null,
        "775": null,
        "800": null,
        "825": null,
        "850": null,
        "875": null,
        "900": null
      }
    },
    {
      "block": 6,
      "line_no": 11,
      "nominal_composition": null,
      "product_form": "Plate",
      "spec_no": "SA–724",
      "type_grade": "A",
      "alloy_desig_uns_no": "K11831",
      "class_condition_temper": null,
      "size_thickness_mm": null,
      "min_tensile_strength_mpa": 620,
      "values": {
        "40": 621,
        "100": 620,
        "150": 612,
        "200": 606,
        "250": 606,
        "300": 606,
        "325": 606,
        "350": 606,
        "375": 606,
        "400": 599,
        "425": 581,
        "450": 563,
        "475": null,
        "500": null,
        "525": null,
        "550": null,
        "575": null,
        "600": null,
        "625": null,
        "650": null,
        "675": null,
        "700": null,
        "725": null,
        "750": null,
        "775": null,
        "800": null,
        "825": null,
        "850": null,
        "875": null,
        "900": null
      }
    },
    {
      "block": 6,
      "line_no": 12,
      "nominal_composition": null,
      "product_form": "Plate",
      "spec_no": "SA–724",
      "type_grade": "C",
      "alloy_desig_uns_no": "K12037",
      "class_condition_temper": null,
      "size_thickness_mm": null,
      "min_tensile_strength_mpa": 620,
      "values": {
        "40": 621,
        "100": 620,
        "150": 612,
        "200": 606,
        "250": 606,
        "300": 606,
        "325": 606,
        "350": 606,
        "375": 606,
        "400": 599,
        "425": 581,
        "450": 563,
        "475": null,
        "500": null,
        "525": null,
        "550": null,
        "575": null,
        "600": null,
        "625": null,
        "650": null,
        "675": null,
        "700": null,
        "725": null,
        "750": null,
        "775": null,
        "800": null,
        "825": null,
        "850": null,
        "875": null,
        "900": null
      }
    },
    {
      "block": 6,
      "line_no": 13,
      "nominal_composition": null,
      "product_form": "Bolting",
      "spec_no": "SA–311",
      "type_grade": 1045,
      "alloy_desig_uns_no": "G10450",
      "class_condition_temper": "A",
      "size_thickness_mm": "20 < t ≤30",
      "min_tensile_strength_mpa": 620,
      "values": {
        "40": 621,
        "100": 621,
        "150": 621,
        "200": 621,
        "250": 621,
        "300": 621,
        "325": 621,
        "350": 621,
        "375": 621,
        "400": 612,
        "425": 573,
        "450": 528,
        "475": 478,
        "500": 427,
        "525": 379,
        "550": null,
        "575": null,
        "600": null,
        "625": null,
        "650": null,
        "675": null,
        "700": null,
        "725": null,
        "750": null,
        "775": null,
        "800": null,
        "825": null,
        "850": null,
        "875": null,
        "900": null
      }
    },
    {
      "block": 6,
      "line_no": 14,
      "nominal_composition": null,
      "product_form": "Plate",
      "spec_no": "SA–724",
      "type_grade": "B",
      "alloy_desig_uns_no": "K12031",
      "class_condition_temper": null,
      "size_thickness_mm": null,
      "min_tensile_strength_mpa": 655,
      "values": {
        "40": 655,
        "100": 654,
        "150": 646,
        "200": 640,
        "250": 640,
        "300": 640,
        "325": 640,
        "350": 640,
        "375": 640,
        "400": 633,
        "425": 614,
        "450": 594,
        "475": null,
        "500": null,
        "525": null,
        "550": null,
        "575": null,
        "600": null,
        "625": null,
        "650": null,
        "675": null,
        "700": null,
        "725": null,
        "750": null,
        "775": null,
        "800": null,
        "825": null,
        "850": null,
        "875": null,
        "900": null
      }
    },
    {
      "block": 6,
      "line_no": 15,
      "nominal_composition": null,
      "product_form": "Bolting",
      "spec_no": "SA–311",
      "type_grade": 1045,
      "alloy_desig_uns_no": "G10450",
      "class_condition_temper": "A",
      "size_thickness_mm": "t ≤20",
      "min_tensile_strength_mpa": 655,
      "values": {
        "40": 655,
        "100": 655,
        "150": 655,
        "200": 655,
        "250": 655,
        "300": 655,
        "325": 655,
        "350": 655,
        "375": 655,
        "400": 646,
        "425": 604,
        "450": 557,
        "475": 505,
        "500": 451,
        "525": 400,
        "550": null,
        "575": null,
        "600": null,
        "625": null,
        "650": null,
        "675": null,
        "700": null,
        "725": null,
        "750": null,
        "775": null,
        "800": null,
        "825": null,
        "850": null,
        "875": null,
        "900": null
      }
    },
    {
      "block": 6,
      "line_no": 16,
      "nominal_composition": null,
      "product_form": "Bolting",
      "spec_no": "SA–311",
      "type_grade": 1050,
      "alloy_desig_uns_no": "G10500",
      "class_condition_temper": "A",
      "size_thickness_mm": "20 < t ≤30",
      "min_tensile_strength_mpa": 655,
      "values": {
        "40": 655,
        "100": 655,
        "150": 655,
        "200": 655,
        "250": 655,
        "300": 655,
        "325": 655,
        "350": 655,
        "375": 655,
        "400": 646,
        "425": 604,
        "450": 557,
        "475": 505,
        "500": 451,
        "525": 400,
        "550": null,
        "575": null,
        "600": null,
        "625": null,
        "650": null,
        "675": null,
        "700": null,
        "725": null,
        "750": null,
        "775": null,
        "800": null,
        "825": null,
        "850": null,
        "875": null,
        "900": null
      }
    },
    {
      "block": 6,
      "line_no": 17,
      "nominal_composition": null,
      "product_form": "Bolting",
      "spec_no": "SA–311",
      "type_grade": 1050,
      "alloy_desig_uns_no": "G10500",
      "class_condition_temper": "A",
      "size_thickness_mm": "t ≤20",
      "min_tensile_strength_mpa": 690,
      "values": {
        "40": 690,
        "100": 690,
        "150": 690,
        "200": 690,
        "250": 690,
        "300": 690,
        "325": 690,
        "350": 690,
        "375": 690,
        "400": 680,
        "425": 636,
        "450": 586,
        "475": 531,
        "500": 475,
        "525": 421,
        "550": null,
        "575": null,
        "600": null,
        "625": null,
        "650": null,
        "675": null,
        "700": null,
        "725": null,
        "750": null,
        "775": null,
        "800": null,
        "825": null,
        "850": null,
        "875": null,
        "900": null
      }
    },
    {
      "block": 6,
      "line_no": 18,
      "nominal_composition": null,
      "product_form": null,
      "spec_no": null,
      "type_grade": null,
      "alloy_desig_uns_no": null,
      "class_condition_temper": null,
      "size_thickness_mm": null,
      "min_tensile_strength_mpa": null,
      "values": {
        "40": null,
        "100": null,
        "150": null,
        "200": null,
        "250": null,
        "300": null,
        "325": null,
        "350": null,
        "375": null,
        "400": null,
        "425": null,
        "450": null,
        "475": null,
        "500": null,
        "525": null,
        "550": null,
        "575": null,
        "600": null,
        "625": null,
        "650": null,
        "675": null,
        "700": null,
        "725": null,
        "750": null,
        "775": null,
        "800": null,
        "825": null,
        "850": null,
        "875": null,
        "900": null
      }
    },
    {
      "block": 6,
      "line_no": 19,
      "nominal_composition": null,
      "product_form": "Bolting",
      "spec_no": "SA–325",
      "type_grade": 1,
      "alloy_desig_uns_no": "K02706",
      "class_condition_temper": null,
      "size_thickness_mm": "25 < t ≤38",
      "min_tensile_strength_mpa": 725,
      "values": {
        "40": 724,
        "100": 723,
        "150": 714,
        "200": 708,
        "250": 707,
        "300": 707,
        "325": 707,
        "350": 707,
        "375": 706,
        "400": 699,
        "425": 678,
        "450": 640,
        "475": 577,
        "500": 483,
        "525": 335,
        "550": null,
        "575": null,
        "600": null,
        "625": null,
        "650": null,
        "675": null,
        "700": null,
        "725": null,
        "750": null,
        "775": null,
        "800": null,
        "825": null,
        "850": null,
        "875": null,
        "900": null
      }
    },
    {
      "block": 6,
      "line_no": 20,
      "nominal_composition": null,
      "product_form": "Bolting",
      "spec_no": "SA–449",
      "type_grade": null,
      "alloy_desig_uns_no": "K04200",
      "class_condition_temper": null,
      "size_thickness_mm": "25 < t ≤38",
      "min_tensile_strength_mpa": 725,
      "values": {
        "40": 724,
        "100": 723,
        "150": 714,
        "200": 708,
        "250": 707,
        "300": 707,
        "325": 707,
        "350": 707,
        "375": 706,
        "400": 699,
        "425": 678,
        "450": 640,
        "475": 577,
        "500": 483,
        "525": 335,
        "550": null,
        "575": null,
        "600": null,
        "625": null,
        "650": null,
        "675": null,
        "700": null,
        "725": null,
        "750": null,
        "775": null,
        "800": null,
        "825": null,
        "850": null,
        "875": null,
        "900": null
      }
    },
    {
      "block": 6,
      "line_no": 21,
      "nominal_composition": null,
      "product_form": "Bolting",
      "spec_no": "SA–354",
      "type_grade": "BC",
      "alloy_desig_uns_no": "K04100",
      "class_condition_temper": null,
      "size_thickness_mm": "64 < t ≤100",
      "min_tensile_strength_mpa": 795,
      "values": {
        "40": 793,
        "100": 793,
        "150": 793,
        "200": 793,
        "250": 793,
        "300": 793,
        "325": 793,
        "350": 791,
        "375": 779,
        "400": 726,
        "425": 667,
        "450": 603,
        "475": 538,
        "500": 479,
        "525": 423,
        "550": null,
        "575": null,
        "600": null,
        "625": null,
        "650": null,
        "675": null,
        "700": null,
        "725": null,
        "750": null,
        "775": null,
        "800": null,
        "825": null,
        "850": null,
        "875": null,
        "900": null
      }
    },
    {
      "block": 6,
      "line_no": 22,
      "nominal_composition": null,
      "product_form": "Bolting",
      "spec_no": "SA–311",
      "type_grade": 1045,
      "alloy_desig_uns_no": "G10450",
      "class_condition_temper": "B",
      "size_thickness_mm": "t ≤75",
      "min_tensile_strength_mpa": 795,
      "values": {
        "40": 793,
        "100": 793,
        "150": 793,
        "200": 793,
        "250": 793,
        "300": 793,
        "325": 793,
        "350": 793,
        "375": 793,
        "400": 781,
        "425": 732,
        "450": 674,
        "475": 611,
        "500": 546,
        "525": 485,
        "550": null,
        "575": null,
        "600": null,
        "625": null,
        "650": null,
        "675": null,
        "700": null,
        "725": null,
        "750": null,
        "775": null,
        "800": null,
        "825": null,
        "850": null,
        "875": null,
        "900": null
      }
    },
    {
      "block": 6,
      "line_no": 23,
      "nominal_composition": null,
      "product_form": "Bolting",
      "spec_no": "SA–325",
      "type_grade": 1,
      "alloy_desig_uns_no": "K02706",
      "class_condition_temper": null,
