Repository: danivelas0/asme-pcc

File: resources/bpvc_ii_d_metric_2025/table_y_1.json (part 6 of 71)
    "Min. Yield Strength, MPa",
    "Notes"
  ],
  "columns_values": [
      "min_tensile_strength_mpa": 485,
      "min_yield_strength_mpa": 250,
      "notes": null,
      "values": {
        "40": 248,
        "65": 233,
        "100": 227,
        "125": 223,
        "150": 219,
        "175": 216,
        "200": 213,
        "225": 209,
        "250": 204,
        "275": 199,
        "300": 194,
        "325": 188,
        "350": 183,
        "375": 177,
        "400": 171,
        "425": 166,
        "450": 162,
        "475": 158,
        "500": 154,
        "525": 150,
        "550": null,
        "575": null,
        "600": null,
        "625": null,
        "650": null,
        "675": null,
        "700": null,
        "725": null,
        "750": null,
        "775": null,
        "800": null,
        "825": null,
        "850": null,
        "875": null,
        "900": null
      }
    },
    {
      "block": 4,
      "line_no": 43,
      "nominal_composition": null,
      "product_form": "Forgings",
      "spec_no": "SA–541",
      "type_grade": "1A",
      "alloy_desig_uns_no": "K03020 …",
      "class_condition_temper": null,
      "size_thickness_mm": null,
      "min_tensile_strength_mpa": 485,
      "min_yield_strength_mpa": 250,
      "notes": null,
      "values": {
        "40": 248,
        "65": 233,
        "100": 227,
        "125": 223,
        "150": 219,
        "175": 216,
        "200": 213,
        "225": 209,
        "250": 204,
        "275": 199,
        "300": 194,
        "325": 188,
        "350": 183,
        "375": 177,
        "400": 171,
        "425": 166,
        "450": 162,
        "475": 158,
        "500": 154,
        "525": 150,
        "550": null,
        "575": null,
        "600": null,
        "625": null,
        "650": null,
        "675": null,
        "700": null,
        "725": null,
        "750": null,
        "775": null,
        "800": null,
        "825": null,
        "850": null,
        "875": null,
        "900": null
      }
    },
    {
      "block": 4,
      "line_no": 44,
      "nominal_composition": null,
      "product_form": "Cast pipe",
      "spec_no": "SA–660",
      "type_grade": "WCB",
      "alloy_desig_uns_no": "J03003 …",
      "class_condition_temper": null,
      "size_thickness_mm": null,
      "min_tensile_strength_mpa": 485,
      "min_yield_strength_mpa": 250,
      "notes": null,
      "values": {
        "40": 248,
        "65": 233,
        "100": 227,
        "125": 223,
        "150": 219,
        "175": 216,
        "200": 213,
        "225": 209,
        "250": 204,
        "275": 199,
        "300": 194,
        "325": 188,
        "350": 183,
        "375": 177,
        "400": 171,
        "425": 166,
        "450": 162,
        "475": 158,
        "500": 154,
        "525": 150,
        "550": null,
        "575": null,
        "600": null,
        "625": null,
        "650": null,
        "675": null,
        "700": null,
        "725": null,
        "750": null,
        "775": null,
        "800": null,
        "825": null,
        "850": null,
        "875": null,
        "900": null
      }
    },
    {
      "block": 4,
      "line_no": 45,
      "nominal_composition": null,
      "product_form": "Forgings",
      "spec_no": "SA–765",
      "type_grade": "II",
      "alloy_desig_uns_no": "K03047 …",
      "class_condition_temper": null,
      "size_thickness_mm": null,
      "min_tensile_strength_mpa": 485,
      "min_yield_strength_mpa": 250,
      "notes": null,
      "values": {
        "40": 248,
        "65": 233,
        "100": 227,
        "125": 223,
        "150": 219,
        "175": 216,
        "200": 213,
        "225": 209,
        "250": 204,
        "275": 199,
        "300": 194,
        "325": 188,
        "350": 183,
        "375": 177,
        "400": 171,
        "425": 166,
        "450": 162,
        "475": 158,
        "500": 154,
        "525": 150,
        "550": null,
        "575": null,
        "600": null,
        "625": null,
        "650": null,
        "675": null,
        "700": null,
        "725": null,
        "750": null,
        "775": null,
        "800": null,
        "825": null,
        "850": null,
        "875": null,
        "900": null
      }
    },
    {
      "block": 5,
      "line_no": 1,
      "nominal_composition": null,
      "product_form": "Plate",
      "spec_no": "SA–515",
      "type_grade": 70,
      "alloy_desig_uns_no": "K03101 …",
      "class_condition_temper": null,
      "size_thickness_mm": null,
      "min_tensile_strength_mpa": 485,
      "min_yield_strength_mpa": 260,
      "notes": null,
      "values": {
        "40": 262,
        "65": 246,
        "100": 239,
        "125": 235,
        "150": 232,
        "175": 228,
        "200": 225,
        "225": 221,
        "250": 216,
        "275": 210,
        "300": 204,
        "325": 199,
        "350": 193,
        "375": 187,
        "400": 181,
        "425": 176,
        "450": 171,
        "475": 167,
        "500": 162,
        "525": 158,
        "550": null,
        "575": null,
        "600": null,
        "625": null,
        "650": null,
        "675": null,
        "700": null,
        "725": null,
        "750": null,
        "775": null,
        "800": null,
        "825": null,
        "850": null,
        "875": null,
        "900": null
      }
    },
    {
      "block": 5,
      "line_no": 2,
      "nominal_composition": null,
      "product_form": "Plate",
      "spec_no": "SA–516",
      "type_grade": 70,
      "alloy_desig_uns_no": "K02700 …",
      "class_condition_temper": null,
      "size_thickness_mm": null,
      "min_tensile_strength_mpa": 485,
      "min_yield_strength_mpa": 260,
      "notes": null,
      "values": {
        "40": 262,
        "65": 246,
        "100": 239,
        "125": 235,
        "150": 232,
        "175": 228,
        "200": 225,
        "225": 221,
        "250": 216,
        "275": 210,
        "300": 204,
        "325": 199,
        "350": 193,
        "375": 187,
        "400": 181,
        "425": 176,
        "450": 171,
        "475": 167,
        "500": 162,
        "525": 158,
        "550": null,
        "575": null,
        "600": null,
        "625": null,
        "650": null,
        "675": null,
        "700": null,
        "725": null,
        "750": null,
        "775": null,
        "800": null,
        "825": null,
        "850": null,
        "875": null,
        "900": null
      }
    },
    {
      "block": 5,
      "line_no": 3,
      "nominal_composition": null,
      "product_form": "Wld. pipe",
      "spec_no": "SA–671",
      "type_grade": "CB70",
      "alloy_desig_uns_no": "K03101 …",
      "class_condition_temper": null,
      "size_thickness_mm": null,
      "min_tensile_strength_mpa": 485,
      "min_yield_strength_mpa": 260,
      "notes": null,
      "values": {
        "40": 262,
        "65": 246,
        "100": 239,
        "125": 235,
        "150": 232,
        "175": 228,
        "200": 225,
        "225": 221,
        "250": 216,
        "275": 210,
        "300": 204,
        "325": 199,
        "350": 193,
        "375": 187,
        "400": 181,
        "425": 176,
        "450": 171,
        "475": 167,
        "500": 162,
        "525": 158,
        "550": null,
        "575": null,
        "600": null,
        "625": null,
        "650": null,
        "675": null,
        "700": null,
        "725": null,
        "750": null,
        "775": null,
        "800": null,
        "825": null,
        "850": null,
        "875": null,
        "900": null
      }
    },
    {
      "block": 5,
      "line_no": 4,
      "nominal_composition": null,
      "product_form": "Wld. pipe",
      "spec_no": "SA–671",
      "type_grade": "CC70",
      "alloy_desig_uns_no": "K02700 …",
      "class_condition_temper": null,
      "size_thickness_mm": null,
      "min_tensile_strength_mpa": 485,
      "min_yield_strength_mpa": 260,
      "notes": null,
      "values": {
        "40": 262,
        "65": 246,
        "100": 239,
        "125": 235,
        "150": 232,
        "175": 228,
        "200": 225,
        "225": 221,
        "250": 216,
        "275": 210,
        "300": 204,
        "325": 199,
        "350": 193,
        "375": 187,
        "400": 181,
        "425": 176,
        "450": 171,
        "475": 167,
        "500": 162,
        "525": 158,
        "550": null,
        "575": null,
        "600": null,
        "625": null,
        "650": null,
        "675": null,
        "700": null,
        "725": null,
        "750": null,
        "775": null,
        "800": null,
        "825": null,
        "850": null,
        "875": null,
        "900": null
      }
    },
    {
      "block": 5,
      "line_no": 5,
      "nominal_composition": null,
      "product_form": "Wld. pipe",
      "spec_no": "SA–672",
      "type_grade": "B70",
      "alloy_desig_uns_no": "K03101 …",
      "class_condition_temper": null,
      "size_thickness_mm": null,
      "min_tensile_strength_mpa": 485,
      "min_yield_strength_mpa": 260,
      "notes": null,
      "values": {
        "40": 262,
        "65": 246,
        "100": 239,
        "125": 235,
        "150": 232,
        "175": 228,
        "200": 225,
        "225": 221,
        "250": 216,
        "275": 210,
        "300": 204,
        "325": 199,
        "350": 193,
        "375": 187,
        "400": 181,
        "425": 176,
        "450": 171,
        "475": 167,
        "500": 162,
        "525": 158,
        "550": null,
        "575": null,
        "600": null,
        "625": null,
        "650": null,
        "675": null,
        "700": null,
        "725": null,
        "750": null,
        "775": null,
        "800": null,
        "825": null,
        "850": null,
        "875": null,
        "900": null
      }
    },
    {
      "block": 5,
      "line_no": 6,
      "nominal_composition": null,
      "product_form": "Wld. pipe",
      "spec_no": "SA–672",
      "type_grade": "C70",
      "alloy_desig_uns_no": "K02700 …",
      "class_condition_temper": null,
      "size_thickness_mm": null,
      "min_tensile_strength_mpa": 485,
      "min_yield_strength_mpa": 260,
      "notes": null,
      "values": {
        "40": 262,
        "65": 246,
        "100": 239,
        "125": 235,
        "150": 232,
        "175": 228,
        "200": 225,
        "225": 221,
        "250": 216,
        "275": 210,
        "300": 204,
        "325": 199,
        "350": 193,
        "375": 187,
        "400": 181,
        "425": 176,
        "450": 171,
        "475": 167,
        "500": 162,
        "525": 158,
        "550": null,
        "575": null,
        "600": null,
        "625": null,
        "650": null,
        "675": null,
        "700": null,
        "725": null,
        "750": null,
        "775": null,
        "800": null,
        "825": null,
        "850": null,
        "875": null,
        "900": null
      }
    },
    {
      "block": 5,
      "line_no": 7,
      "nominal_composition": null,
      "product_form": "Smls. pipe",
      "spec_no": "SA–106",
      "type_grade": "C",
      "alloy_desig_uns_no": "K03501 …",
      "class_condition_temper": null,
      "size_thickness_mm": null,
      "min_tensile_strength_mpa": 485,
      "min_yield_strength_mpa": 275,
      "notes": null,
      "values": {
        "40": 276,
        "65": 259,
        "100": 251,
        "125": 248,
        "150": 244,
        "175": 240,
        "200": 237,
        "225": 232,
        "250": 227,
        "275": 221,
        "300": 216,
        "325": 209,
        "350": 202,
        "375": 196,
        "400": 191,
        "425": 185,
        "450": 180,
        "475": 176,
        "500": 171,
        "525": 167,
        "550": null,
        "575": null,
        "600": null,
        "625": null,
        "650": null,
        "675": null,
        "700": null,
        "725": null,
        "750": null,
        "775": null,
        "800": null,
        "825": null,
        "850": null,
        "875": null,
        "900": null
      }
    },
    {
      "block": 5,
      "line_no": 8,
      "nominal_composition": null,
      "product_form": "Wld. tube",
      "spec_no": "SA–178",
      "type_grade": "D",
      "alloy_desig_uns_no": null,
      "class_condition_temper": null,
      "size_thickness_mm": null,
      "min_tensile_strength_mpa": 485,
      "min_yield_strength_mpa": 275,
      "notes": null,
      "values": {
        "40": 276,
        "65": 259,
        "100": 251,
        "125": 248,
        "150": 244,
        "175": 240,
        "200": 237,
        "225": 232,
        "250": 227,
        "275": 221,
        "300": 216,
        "325": 209,
        "350": 202,
        "375": 196,
        "400": 191,
        "425": 185,
        "450": 180,
        "475": 176,
        "500": 171,
        "525": 167,
        "550": null,
        "575": null,
        "600": null,
        "625": null,
        "650": null,
        "675": null,
        "700": null,
        "725": null,
        "750": null,
        "775": null,
        "800": null,
        "825": null,
        "850": null,
        "875": null,
        "900": null
      }
    },
    {
      "block": 5,
      "line_no": 9,
      "nominal_composition": null,
      "product_form": "Smls. tube",
      "spec_no": "SA–210",
      "type_grade": "C",
      "alloy_desig_uns_no": "K03501 …",
      "class_condition_temper": null,
      "size_thickness_mm": null,
      "min_tensile_strength_mpa": 485,
      "min_yield_strength_mpa": 275,
      "notes": null,
      "values": {
        "40": 276,
        "65": 259,
        "100": 251,
        "125": 248,
        "150": 244,
        "175": 240,
        "200": 237,
        "225": 232,
        "250": 227,
        "275": 221,
        "300": 216,
        "325": 209,
        "350": 202,
        "375": 196,
        "400": 191,
        "425": 185,
        "450": 180,
        "475": 176,
        "500": 171,
        "525": 167,
        "550": null,
        "575": null,
        "600": null,
        "625": null,
        "650": null,
        "675": null,
        "700": null,
        "725": null,
        "750": null,
        "775": null,
        "800": null,
        "825": null,
        "850": null,
        "875": null,
        "900": null
      }
    },
    {
      "block": 5,
      "line_no": 10,
      "nominal_composition": null,
      "product_form": "Castings",
      "spec_no": "SA–216",
      "type_grade": "WCC",
      "alloy_desig_uns_no": "J02503 …",
      "class_condition_temper": null,
      "size_thickness_mm": null,
      "min_tensile_strength_mpa": 485,
      "min_yield_strength_mpa": 275,
      "notes": null,
      "values": {
        "40": 276,
        "65": 259,
        "100": 251,
        "125": 248,
        "150": 244,
        "175": 240,
        "200": 237,
        "225": 232,
        "250": 227,
        "275": 221,
        "300": 216,
        "325": 209,
        "350": 202,
        "375": 196,
        "400": 191,
        "425": 185,
        "450": 180,
        "475": 176,
        "500": 171,
        "525": 167,
        "550": null,
        "575": null,
        "600": null,
        "625": null,
        "650": null,
        "675": null,
        "700": null,
        "725": null,
        "750": null,
        "775": null,
        "800": null,
        "825": null,
        "850": null,
        "875": null,
        "900": null
      }
    },
    {
      "block": 5,
      "line_no": 11,
      "nominal_composition": null,
      "product_form": "Smls. & wld. fittings",
      "spec_no": "SA–234",
      "type_grade": "WPC",
      "alloy_desig_uns_no": "K03501 …",
      "class_condition_temper": null,
      "size_thickness_mm": null,
      "min_tensile_strength_mpa": 485,
      "min_yield_strength_mpa": 275,
      "notes": null,
      "values": {
        "40": 276,
        "65": 259,
        "100": 251,
        "125": 248,
        "150": 244,
        "175": 240,
        "200": 237,
        "225": 232,
        "250": 227,
        "275": 221,
        "300": 216,
        "325": 209,
        "350": 202,
        "375": 196,
        "400": 191,
        "425": 185,
        "450": 180,
        "475": 176,
        "500": 171,
        "525": 167,
        "550": null,
        "575": null,
        "600": null,
        "625": null,
        "650": null,
        "675": null,
        "700": null,
        "725": null,
        "750": null,
        "775": null,
        "800": null,
        "825": null,
        "850": null,
        "875": null,
        "900": null
      }
    },
    {
      "block": 5,
      "line_no": 12,
      "nominal_composition": null,
      "product_form": "Castings",
      "spec_no": "SA–352",
      "type_grade": "LCC",
      "alloy_desig_uns_no": "J02505 …",
      "class_condition_temper": null,
      "size_thickness_mm": null,
      "min_tensile_strength_mpa": 485,
      "min_yield_strength_mpa": 275,
      "notes": null,
      "values": {
        "40": 276,
        "65": 259,
        "100": 251,
        "125": 248,
        "150": 244,
        "175": 240,
        "200": 237,
        "225": 232,
        "250": 227,
        "275": 221,
        "300": 216,
        "325": 209,
        "350": 202,
        "375": 196,
        "400": 191,
        "425": 185,
        "450": 180,
        "475": 176,
        "500": 171,
        "525": 167,
        "550": null,
        "575": null,
        "600": null,
        "625": null,
        "650": null,
        "675": null,
        "700": null,
        "725": null,
        "750": null,
        "775": null,
        "800": null,
        "825": null,
        "850": null,
        "875": null,
        "900": null
      }
    },
    {
      "block": 5,
      "line_no": 13,
      "nominal_composition": null,
      "product_form": "Castings",
      "spec_no": "SA–487",
      "type_grade": 16,
      "alloy_desig_uns_no": "… A",
      "class_condition_temper": null,
      "size_thickness_mm": null,
      "min_tensile_strength_mpa": 485,
      "min_yield_strength_mpa": 275,
      "notes": null,
      "values": {
        "40": 276,
        "65": 257,
        "100": 244,
        "125": 236,
        "150": 230,
        "175": 225,
        "200": 220,
        "225": 216,
        "250": 212,
        "275": 208,
        "300": 204,
        "325": 201,
        "350": 197,
        "375": 192,
        "400": 187,
        "425": 181,
        "450": 175,
        "475": null,
        "500": null,
        "525": null,
        "550": null,
        "575": null,
        "600": null,
        "625": null,
        "650": null,
        "675": null,
        "700": null,
        "725": null,
        "750": null,
        "775": null,
        "800": null,
        "825": null,
        "850": null,
        "875": null,
        "900": null
      }
    },
    {
      "block": 5,
      "line_no": 14,
      "nominal_composition": null,
      "product_form": "Plate",
      "spec_no": "SA–537",
      "type_grade": null,
      "alloy_desig_uns_no": "K12437 3",
      "class_condition_temper": null,
      "size_thickness_mm": "100 < t ≤150",
      "min_tensile_strength_mpa": 485,
      "min_yield_strength_mpa": 275,
      "notes": null,
      "values": {
        "40": 276,
        "65": 256,
        "100": 241,
        "125": 232,
        "150": 223,
        "175": 215,
        "200": 208,
        "225": 202,
        "250": 197,
        "275": 193,
        "300": 189,
        "325": 185,
        "350": 181,
        "375": 177,
        "400": 174,
        "425": 169,
        "450": 164,
        "475": null,
        "500": null,
        "525": null,
        "550": null,
        "575": null,
        "600": null,
        "625": null,
        "650": null,
        "675": null,
        "700": null,
        "725": null,
        "750": null,
        "775": null,
        "800": null,
        "825": null,
        "850": null,
        "875": null,
        "900": null
      }
    },
    {
      "block": 5,
      "line_no": 15,
      "nominal_composition": null,
      "product_form": "Smls. tube",
      "spec_no": "SA–556",
      "type_grade": "C2",
      "alloy_desig_uns_no": "K03006 …",
      "class_condition_temper": null,
      "size_thickness_mm": null,
      "min_tensile_strength_mpa": 485,
      "min_yield_strength_mpa": 275,
      "notes": null,
      "values": {
        "40": 276,
        "65": 259,
        "100": 251,
        "125": 248,
        "150": 244,
        "175": 240,
        "200": 237,
        "225": 232,
        "250": 227,
        "275": 221,
        "300": 216,
        "325": 209,
        "350": 202,
        "375": 196,
        "400": 191,
        "425": 185,
        "450": 180,
        "475": 176,
        "500": 171,
        "525": 167,
        "550": null,
        "575": null,
        "600": null,
        "625": null,
        "650": null,
        "675": null,
        "700": null,
        "725": null,
        "750": null,
        "775": null,
        "800": null,
        "825": null,
        "850": null,
        "875": null,
        "900": null
      }
    },
    {
      "block": 5,
      "line_no": 16,
      "nominal_composition": null,
      "product_form": null,
      "spec_no": null,
      "type_grade": null,
      "alloy_desig_uns_no": null,
      "class_condition_temper": null,
      "size_thickness_mm": null,
      "min_tensile_strength_mpa": null,
      "min_yield_strength_mpa": null,
      "notes": null,
      "values": {
        "40": null,
        "65": null,
        "100": null,
        "125": null,
        "150": null,
        "175": null,
        "200": null,
        "225": null,
        "250": null,
        "275": null,
        "300": null,
        "325": null,
        "350": null,
        "375": null,
        "400": null,
        "425": null,
        "450": null,
        "475": null,
        "500": null,
        "525": null,
        "550": null,
        "575": null,
        "600": null,
        "625": null,
        "650": null,
        "675": null,
        "700": null,
        "725": null,
        "750": null,
        "775": null,
        "800": null,
        "825": null,
        "850": null,
        "875": null,
        "900": null
      }
    },
    {
      "block": 5,
      "line_no": 17,
      "nominal_composition": null,
      "product_form": "Cast pipe",
      "spec_no": "SA–660",
      "type_grade": "WCC",
      "alloy_desig_uns_no": "J02505 …",
      "class_condition_temper": null,
      "size_thickness_mm": null,
      "min_tensile_strength_mpa": 485,
      "min_yield_strength_mpa": 275,
      "notes": null,
      "values": {
        "40": 276,
        "65": 259,
        "100": 251,
        "125": 248,
        "150": 244,
        "175": 240,
        "200": 237,
        "225": 232,
        "250": 227,
        "275": 221,
        "300": 216,
        "325": 209,
        "350": 202,
        "375": 196,
        "400": 191,
        "425": 185,
        "450": 180,
        "475": 176,
        "500": 171,
        "525": 167,
        "550": null,
        "575": null,
        "600": null,
        "625": null,
        "650": null,
        "675": null,
        "700": null,
        "725": null,
        "750": null,
        "775": null,
        "800": null,
        "825": null,
        "850": null,
        "875": null,
        "900": null
      }
    },
    {
      "block": 5,
      "line_no": 18,
      "nominal_composition": null,
      "product_form": "Bar",
      "spec_no": "SA–696",
      "type_grade": "C",
      "alloy_desig_uns_no": "K03200 …",
      "class_condition_temper": null,
      "size_thickness_mm": null,
      "min_tensile_strength_mpa": 485,
      "min_yield_strength_mpa": 275,
      "notes": null,
      "values": {
        "40": 276,
        "65": 259,
        "100": 251,
        "125": 248,
        "150": 244,
        "175": 240,
        "200": 237,
        "225": 232,
        "250": 227,
        "275": 221,
        "300": 216,
        "325": 209,
        "350": 202,
        "375": 196,
        "400": 191,
        "425": 185,
        "450": 180,
        "475": 176,
        "500": 171,
        "525": 167,
        "550": null,
        "575": null,
        "600": null,
        "625": null,
        "650": null,
        "675": null,
        "700": null,
        "725": null,
        "750": null,
        "775": null,
        "800": null,
        "825": null,
        "850": null,
        "875": null,
        "900": null
      }
    },
    {
      "block": 5,
      "line_no": 19,
      "nominal_composition": null,
      "product_form": "Sheet",
      "spec_no": "SA–414",
      "type_grade": "F",
      "alloy_desig_uns_no": "K03102 …",
      "class_condition_temper": null,
      "size_thickness_mm": null,
      "min_tensile_strength_mpa": 485,
      "min_yield_strength_mpa": 290,
      "notes": null,
      "values": {
        "40": 290,
        "65": 273,
        "100": 264,
        "125": 260,
        "150": 256,
        "175": 253,
        "200": 248,
        "225": 243,
        "250": 238,
        "275": 232,
        "300": 226,
        "325": 219,
        "350": 213,
        "375": 207,
        "400": 200,
        "425": 195,
        "450": 189,
        "475": 184,
        "500": 180,
        "525": 175,
        "550": null,
        "575": null,
        "600": null,
        "625": null,
        "650": null,
        "675": null,
        "700": null,
        "725": null,
        "750": null,
        "775": null,
        "800": null,
        "825": null,
        "850": null,
        "875": null,
        "900": null
      }
    },
    {
      "block": 5,
      "line_no": 20,
      "nominal_composition": null,
      "product_form": "Plate",
      "spec_no": "SA–662",
      "type_grade": "C",
      "alloy_desig_uns_no": "K02007 …",
      "class_condition_temper": null,
      "size_thickness_mm": null,
      "min_tensile_strength_mpa": 485,
      "min_yield_strength_mpa": 295,
      "notes": null,
      "values": {
        "40": 296,
        "65": 279,
        "100": 271,
        "125": 266,
        "150": 262,
        "175": 258,
        "200": 254,
        "225": 249,
        "250": 244,
        "275": 238,
        "300": 232,
        "325": 225,
        "350": 218,
        "375": 211,
        "400": 205,
        "425": 199,
        "450": 194,
        "475": 189,
        "500": 184,
        "525": 179,
        "550": null,
        "575": null,
        "600": null,
        "625": null,
        "650": null,
        "675": null,
        "700": null,
        "725": null,
        "750": null,
        "775": null,
        "800": null,
        "825": null,
        "850": null,
        "875": null,
        "900": null
      }
    },
    {
      "block": 5,
      "line_no": 21,
      "nominal_composition": null,
      "product_form": "Plate",
      "spec_no": "SA–537",
      "type_grade": null,
      "alloy_desig_uns_no": "K12437 2",
      "class_condition_temper": null,
      "size_thickness_mm": "100 < t ≤150",
      "min_tensile_strength_mpa": 485,
      "min_yield_strength_mpa": 315,
      "notes": null,
      "values": {
        "40": 317,
        "65": 294,
        "100": 277,
        "125": 266,
        "150": 256,
        "175": 248,
        "200": 240,
        "225": 233,
        "250": 226,
        "275": 221,
        "300": 216,
        "325": 212,
        "350": 208,
        "375": 204,
        "400": 199,
        "425": 194,
        "450": 189,
        "475": null,
        "500": null,
        "525": null,
        "550": null,
        "575": null,
        "600": null,
        "625": null,
        "650": null,
        "675": null,
        "700": null,
        "725": null,
        "750": null,
        "775": null,
        "800": null,
        "825": null,
        "850": null,
        "875": null,
        "900": null
      }
    },
    {
      "block": 5,
      "line_no": 22,
      "nominal_composition": null,
      "product_form": "Plate",
      "spec_no": "SA–738",
      "type_grade": "C",
      "alloy_desig_uns_no": "K02008 …",
      "class_condition_temper": null,
      "size_thickness_mm": "100 < t ≤150",
      "min_tensile_strength_mpa": 485,
      "min_yield_strength_mpa": 315,
      "notes": null,
      "values": {
        "40": 317,
        "65": 294,
        "100": 277,
        "125": 266,
        "150": 256,
        "175": 248,
        "200": 240,
        "225": 233,
        "250": 226,
        "275": 221,
        "300": 216,
        "325": 212,
        "350": 208,
        "375": 204,
        "400": 199,
        "425": 194,
        "450": 189,
        "475": null,
        "500": null,
        "525": null,
        "550": null,
        "575": null,
        "600": null,
        "625": null,
        "650": null,
        "675": null,
        "700": null,
        "725": null,
        "750": null,
        "775": null,
        "800": null,
        "825": null,
        "850": null,
        "875": null,
        "900": null
      }
    },
    {
      "block": 5,
      "line_no": 23,
      "nominal_composition": null,
      "product_form": "Plate",
      "spec_no": "SA–537",
      "type_grade": null,
      "alloy_desig_uns_no": "K12437 1",
      "class_condition_temper": null,
      "size_thickness_mm": null,
      "min_tensile_strength_mpa": 485,
      "min_yield_strength_mpa": 345,
      "notes": null,
      "values": {
        "40": 345,
        "65": 320,
        "100": 302,
        "125": 289,
        "150": 279,
        "175": 269,
        "200": 261,
        "225": 253,
        "250": 247,
        "275": 241,
        "300": 235,
        "325": 231,
        "350": 226,
        "375": 222,
        "400": 217,
        "425": 211,
        "450": 204,
        "475": null,
        "500": null,
        "525": null,
        "550": null,
        "575": null,
        "600": null,
        "625": null,
        "650": null,
        "675": null,
        "700": null,
        "725": null,
        "750": null,
        "775": null,
        "800": null,
        "825": null,
        "850": null,
        "875": null,
        "900": null
      }
    },
    {
      "block": 5,
      "line_no": 24,
      "nominal_composition": null,
      "product_form": "Wld. pipe",
      "spec_no": "SA–671",
      "type_grade": "CD70",
      "alloy_desig_uns_no": "K12437 …",
      "class_condition_temper": null,
      "size_thickness_mm": null,
      "min_tensile_strength_mpa": 485,
      "min_yield_strength_mpa": 345,
      "notes": null,
      "values": {
        "40": 345,
        "65": 320,
        "100": 302,
        "125": 289,
        "150": 279,
        "175": 269,
        "200": 261,
        "225": 253,
        "250": 247,
        "275": 241,
        "300": 235,
        "325": 231,
        "350": 226,
        "375": 222,
        "400": 217,
        "425": 211,
        "450": 204,
        "475": null,
        "500": null,
        "525": null,
        "550": null,
        "575": null,
        "600": null,
        "625": null,
        "650": null,
        "675": null,
        "700": null,
        "725": null,
        "750": null,
        "775": null,
        "800": null,
        "825": null,
        "850": null,
        "875": null,
        "900": null
      }
    },
    {
      "block": 5,
      "line_no": 25,
      "nominal_composition": null,
      "product_form": "Wld. pipe",
      "spec_no": "SA–672",
      "type_grade": "D70",
      "alloy_desig_uns_no": "K12437 …",
      "class_condition_temper": null,
      "size_thickness_mm": null,
      "min_tensile_strength_mpa": 485,
      "min_yield_strength_mpa": 345,
      "notes": null,
      "values": {
        "40": 345,
        "65": 320,
        "100": 302,
        "125": 289,
        "150": 279,
        "175": 269,
        "200": 261,
        "225": 253,
        "250": 247,
        "275": 241,
        "300": 235,
        "325": 231,
        "350": 226,
        "375": 222,
        "400": 217,
        "425": 211,
        "450": 204,
        "475": null,
        "500": null,
        "525": null,
        "550": null,
        "575": null,
        "600": null,
        "625": null,
        "650": null,
        "675": null,
        "700": null,
        "725": null,
        "750": null,
        "775": null,
        "800": null,
        "825": null,
        "850": null,
        "875": null,
        "900": null
      }
    },
    {
      "block": 5,
      "line_no": 26,
      "nominal_composition": null,
      "product_form": "Wld. pipe",
      "spec_no": "SA–691",
      "type_grade": "CMSH–70",
      "alloy_desig_uns_no": "K12437 …",
      "class_condition_temper": null,
      "size_thickness_mm": null,
      "min_tensile_strength_mpa": 485,
      "min_yield_strength_mpa": 345,
      "notes": null,
      "values": {
        "40": 345,
        "65": 320,
        "100": 302,
        "125": 289,
        "150": 279,
        "175": 269,
        "200": 261,
        "225": 253,
        "250": 247,
        "275": 241,
        "300": 235,
        "325": 231,
        "350": 226,
        "375": 222,
        "400": 217,
        "425": 211,
        "450": 204,
        "475": null,
        "500": null,
        "525": null,
        "550": null,
        "575": null,
        "600": null,
        "625": null,
        "650": null,
        "675": null,
        "700": null,
        "725": null,
        "750": null,
        "775": null,
        "800": null,
        "825": null,
        "850": null,
        "875": null,
        "900": null
      }
    },
    {
      "block": 5,
      "line_no": 27,
      "nominal_composition": null,
      "product_form": "Plate",
      "spec_no": "SA–841",
      "type_grade": "A",
      "alloy_desig_uns_no": "… 1",
      "class_condition_temper": null,
      "size_thickness_mm": "≤100",
      "min_tensile_strength_mpa": 485,
      "min_yield_strength_mpa": 345,
      "notes": null,
      "values": {
        "40": 345,
        "65": 328,
        "100": 316,
        "125": 308,
        "150": 301,
        "175": 296,
        "200": 292,
        "225": 289,
        "250": 286,
        "275": 283,
        "300": 279,
        "325": 275,
        "350": 269,
        "375": 261,
        "400": 252,
        "425": null,
        "450": null,
        "475": null,
        "500": null,
        "525": null,
        "550": null,
        "575": null,
        "600": null,
        "625": null,
        "650": null,
        "675": null,
        "700": null,
        "725": null,
        "750": null,
        "775": null,
        "800": null,
        "825": null,
        "850": null,
        "875": null,
        "900": null
      }
    },
    {
      "block": 5,
      "line_no": 28,
      "nominal_composition": null,
      "product_form": "Plate, sheet, bar",
      "spec_no": "SA–572",
      "type_grade": 55,
      "alloy_desig_uns_no": null,
      "class_condition_temper": null,
      "size_thickness_mm": "t ≤50",
      "min_tensile_strength_mpa": 485,
      "min_yield_strength_mpa": 380,
      "notes": null,
      "values": {
        "40": 379,
        "65": 352,
        "100": 331,
        "125": 318,
        "150": 306,
        "175": 296,
        "200": 286,
        "225": 278,
        "250": 271,
        "275": 265,
        "300": 259,
        "325": 254,
        "350": 249,
        "375": null,
        "400": null,
        "425": null,
        "450": null,
        "475": null,
        "500": null,
        "525": null,
        "550": null,
        "575": null,
        "600": null,
        "625": null,
        "650": null,
        "675": null,
        "700": null,
        "725": null,
        "750": null,
        "775": null,
        "800": null,
        "825": null,
        "850": null,
        "875": null,
        "900": null
      }
    },
    {
      "block": 5,
      "line_no": 29,
      "nominal_composition": null,
      "product_form": "Round bar",
      "spec_no": "SA–572",
      "type_grade": 55,
      "alloy_desig_uns_no": null,
      "class_condition_temper": null,
      "size_thickness_mm": "t ≤90",
      "min_tensile_strength_mpa": 485,
      "min_yield_strength_mpa": 380,
      "notes": null,
      "values": {
        "40": 379,
        "65": 352,
        "100": 331,
        "125": 318,
        "150": 306,
        "175": 296,
        "200": 286,
        "225": 278,
        "250": 271,
        "275": 265,
        "300": 259,
        "325": 254,
        "350": 249,
        "375": null,
        "400": null,
        "425": null,
        "450": null,
        "475": null,
        "500": null,
        "525": null,
        "550": null,
        "575": null,
        "600": null,
        "625": null,
        "650": null,
        "675": null,
        "700": null,
        "725": null,
        "750": null,
        "775": null,
        "800": null,
        "825": null,
        "850": null,
        "875": null,
        "900": null
      }
    },
    {
      "block": 5,
      "line_no": 30,
      "nominal_composition": null,
      "product_form": "Sheet, strip",
      "spec_no": "SA–1011",
      "type_grade": 55,
      "alloy_desig_uns_no": "HSLAS 1",
      "class_condition_temper": null,
      "size_thickness_mm": null,
      "min_tensile_strength_mpa": 480,
      "min_yield_strength_mpa": 380,
      "notes": null,
      "values": {
        "40": 379,
        "65": 352,
        "100": 331,
        "125": 318,
        "150": 306,
        "175": 296,
        "200": 286,
        "225": 278,
        "250": 271,
        "275": 265,
        "300": 259,
        "325": 254,
        "350": 249,
        "375": null,
        "400": null,
        "425": null,
        "450": null,
        "475": null,
        "500": null,
        "525": null,
        "550": null,
        "575": null,
        "600": null,
        "625": null,
        "650": null,
        "675": null,
        "700": null,
        "725": null,
        "750": null,
        "775": null,
        "800": null,
        "825": null,
        "850": null,
        "875": null,
        "900": null
      }
    },
    {
      "block": 5,
      "line_no": 31,
      "nominal_composition": null,
      "product_form": "Bolting",
      "spec_no": "SA–311",
      "type_grade": 1018,
      "alloy_desig_uns_no": "G10180 A",
      "class_condition_temper": null,
      "size_thickness_mm": "t ≤20",
      "min_tensile_strength_mpa": 485,
      "min_yield_strength_mpa": 415,
      "notes": null,
      "values": {
        "40": 414,
        "65": 389,
        "100": 379,
        "125": 372,
        "150": 365,
        "175": 360,
        "200": 355,
        "225": 349,
        "250": 340,
        "275": 332,
        "300": 324,
        "325": 314,
        "350": 305,
        "375": 295,
        "400": 285,
        "425": null,
        "450": null,
        "475": null,
        "500": null,
        "525": null,
        "550": null,
        "575": null,
        "600": null,
        "625": null,
        "650": null,
        "675": null,
        "700": null,
        "725": null,
        "750": null,
        "775": null,
        "800": null,
        "825": null,
        "850": null,
        "875": null,
        "900": null
      }
    },
    {
      "block": 5,
      "line_no": 32,
      "nominal_composition": null,
      "product_form": "Sheet, strip",
      "spec_no": "SA–1011",
      "type_grade": 60,
      "alloy_desig_uns_no": "HSLAS 2",
      "class_condition_temper": null,
      "size_thickness_mm": null,
      "min_tensile_strength_mpa": 480,
      "min_yield_strength_mpa": 410,
      "notes": null,
      "values": {
        "40": 414,
        "65": 394,
        "100": 379,
        "125": 369,
        "150": 362,
        "175": 355,
        "200": 351,
        "225": 347,
        "250": 343,
        "275": 339,
        "300": 335,
        "325": 330,
        "350": 323,
        "375": null,
        "400": null,
        "425": null,
        "450": null,
        "475": null,
        "500": null,
        "525": null,
        "550": null,
        "575": null,
        "600": null,
        "625": null,
        "650": null,
        "675": null,
        "700": null,
        "725": null,
        "750": null,
