Repository: danivelas0/asme-pcc

File: resources/bpvc_ii_d_metric_2025/table_1a.json (part 7 of 57)
    "External Pressure Chart No.",
    "Notes"
  ],
  "columns_values": [
        "850": null,
        "875": null,
        "900": null
      }
    },
    {
      "block": 5,
      "line_no": 11,
      "nominal_composition": "Carbon steel",
      "product_form": "Castings",
      "spec_no": "SA–352",
      "type_grade": "LCC",
      "alloy_desig_uns_no": "J02505",
      "class_condition_temper": null,
      "size_thickness_mm": null,
      "p_no": 1,
      "group_no": 2,
      "min_tensile_strength_mpa": 485,
      "min_yield_strength_mpa": 275,
      "i": "NP",
      "limits_iii": 371,
      "viii_1": "NP",
      "xii": "NP",
      "external_pressure_chart_no": "CS–2 G17, T1",
      "notes": null,
      "values": {
        "40": 138,
        "65": 138,
        "100": 138,
        "125": 138,
        "150": 138,
        "200": 138,
        "250": 138,
        "300": 138,
        "325": 138,
        "350": 135,
        "375": 123,
        "400": null,
        "425": null,
        "450": null,
        "475": null,
        "500": null,
        "525": null,
        "550": null,
        "575": null,
        "600": null,
        "625": null,
        "650": null,
        "675": null,
        "700": null,
        "725": null,
        "750": null,
        "775": null,
        "800": null,
        "825": null,
        "850": null,
        "875": null,
        "900": null
      }
    },
    {
      "block": 5,
      "line_no": 12,
      "nominal_composition": "Carbon steel",
      "product_form": "Castings",
      "spec_no": "SA–487",
      "type_grade": 16,
      "alloy_desig_uns_no": null,
      "class_condition_temper": "A",
      "size_thickness_mm": null,
      "p_no": 1,
      "group_no": 2,
      "min_tensile_strength_mpa": 485,
      "min_yield_strength_mpa": 275,
      "i": "NP",
      "limits_iii": 371,
      "viii_1": "NP",
      "xii": "NP",
      "external_pressure_chart_no": "CS–2 …",
      "notes": null,
      "values": {
        "40": 138,
        "65": 138,
        "100": 137,
        "125": 133,
        "150": 129,
        "200": 125,
        "250": 123,
        "300": 123,
        "325": 123,
        "350": 123,
        "375": 123,
        "400": null,
        "425": null,
        "450": null,
        "475": null,
        "500": null,
        "525": null,
        "550": null,
        "575": null,
        "600": null,
        "625": null,
        "650": null,
        "675": null,
        "700": null,
        "725": null,
        "750": null,
        "775": null,
        "800": null,
        "825": null,
        "850": null,
        "875": null,
        "900": null
      }
    },
    {
      "block": 5,
      "line_no": 13,
      "nominal_composition": "Carbon steel",
      "product_form": "Plate",
      "spec_no": "SA–537",
      "type_grade": null,
      "alloy_desig_uns_no": "K12437",
      "class_condition_temper": 3,
      "size_thickness_mm": "100 < t ≤150",
      "p_no": 1,
      "group_no": 3,
      "min_tensile_strength_mpa": 485,
      "min_yield_strength_mpa": 275,
      "i": "NP",
      "limits_iii": "NP",
      "viii_1": 371,
      "xii": 343,
      "external_pressure_chart_no": "CS–2",
      "notes": "G23, W11",
      "values": {
        "40": 138,
        "65": 138,
        "100": 138,
        "125": 137,
        "150": 136,
        "200": 135,
        "250": 131,
        "300": 126,
        "325": 123,
        "350": 121,
        "375": 118,
        "400": null,
        "425": null,
        "450": null,
        "475": null,
        "500": null,
        "525": null,
        "550": null,
        "575": null,
        "600": null,
        "625": null,
        "650": null,
        "675": null,
        "700": null,
        "725": null,
        "750": null,
        "775": null,
        "800": null,
        "825": null,
        "850": null,
        "875": null,
        "900": null
      }
    },
    {
      "block": 5,
      "line_no": 14,
      "nominal_composition": "Carbon steel",
      "product_form": "Smls. tube",
      "spec_no": "SA–556",
      "type_grade": "C2",
      "alloy_desig_uns_no": "K03006",
      "class_condition_temper": null,
      "size_thickness_mm": null,
      "p_no": 1,
      "group_no": 2,
      "min_tensile_strength_mpa": 485,
      "min_yield_strength_mpa": 275,
      "i": "NP",
      "limits_iii": "NP",
      "viii_1": 427,
      "xii": 343,
      "external_pressure_chart_no": "CS–2 G10, T1",
      "notes": null,
      "values": {
        "40": 138,
        "65": 138,
        "100": 138,
        "125": 138,
        "150": 138,
        "200": 138,
        "250": 138,
        "300": 138,
        "325": 138,
        "350": 135,
        "375": 123,
        "400": 101,
        "425": 83.8,
        "450": 67.0,
        "475": null,
        "500": null,
        "525": null,
        "550": null,
        "575": null,
        "600": null,
        "625": null,
        "650": null,
        "675": null,
        "700": null,
        "725": null,
        "750": null,
        "775": null,
        "800": null,
        "825": null,
        "850": null,
        "875": null,
        "900": null
      }
    },
    {
      "block": 5,
      "line_no": 15,
      "nominal_composition": null,
      "product_form": null,
      "spec_no": null,
      "type_grade": null,
      "alloy_desig_uns_no": null,
      "class_condition_temper": null,
      "size_thickness_mm": null,
      "p_no": null,
      "group_no": null,
      "min_tensile_strength_mpa": null,
      "min_yield_strength_mpa": null,
      "i": null,
      "limits_iii": null,
      "viii_1": null,
      "xii": null,
      "external_pressure_chart_no": null,
      "notes": null,
      "values": {
        "40": null,
        "65": null,
        "100": null,
        "125": null,
        "150": null,
        "200": null,
        "250": null,
        "300": null,
        "325": null,
        "350": null,
        "375": null,
        "400": null,
        "425": null,
        "450": null,
        "475": null,
        "500": null,
        "525": null,
        "550": null,
        "575": null,
        "600": null,
        "625": null,
        "650": null,
        "675": null,
        "700": null,
        "725": null,
        "750": null,
        "775": null,
        "800": null,
        "825": null,
        "850": null,
        "875": null,
        "900": null
      }
    },
    {
      "block": 5,
      "line_no": 16,
      "nominal_composition": "Carbon steel",
      "product_form": "Cast pipe",
      "spec_no": "SA–660",
      "type_grade": "WCC",
      "alloy_desig_uns_no": "J02505",
      "class_condition_temper": null,
      "size_thickness_mm": null,
      "p_no": 1,
      "group_no": 2,
      "min_tensile_strength_mpa": 485,
      "min_yield_strength_mpa": 275,
      "i": 538,
      "limits_iii": 371,
      "viii_1": "NP",
      "xii": "NP",
      "external_pressure_chart_no": "CS–2",
      "notes": "G1, G10, G17, S1, T1",
      "values": {
        "40": 138,
        "65": 138,
        "100": 138,
        "125": 138,
        "150": 138,
        "200": 138,
        "250": 138,
        "300": 138,
        "325": 138,
        "350": 135,
        "375": 123,
        "400": 101,
        "425": 83.8,
        "450": 67.0,
        "475": 51.0,
        "500": 33.6,
        "525": 21.3,
        "550": 12.9,
        "575": null,
        "600": null,
        "625": null,
        "650": null,
        "675": null,
        "700": null,
        "725": null,
        "750": null,
        "775": null,
        "800": null,
        "825": null,
        "850": null,
        "875": null,
        "900": null
      }
    },
    {
      "block": 5,
      "line_no": 17,
      "nominal_composition": "Carbon steel",
      "product_form": "Bar",
      "spec_no": "SA–696",
      "type_grade": "C",
      "alloy_desig_uns_no": "K03200",
      "class_condition_temper": null,
      "size_thickness_mm": null,
      "p_no": 1,
      "group_no": 2,
      "min_tensile_strength_mpa": 485,
      "min_yield_strength_mpa": 275,
      "i": "NP",
      "limits_iii": 371,
      "viii_1": "NP",
      "xii": "NP",
      "external_pressure_chart_no": "CS–2 T1",
      "notes": null,
      "values": {
        "40": 138,
        "65": 138,
        "100": 138,
        "125": 138,
        "150": 138,
        "200": 138,
        "250": 138,
        "300": 138,
        "325": 138,
        "350": 135,
        "375": 123,
        "400": null,
        "425": null,
        "450": null,
        "475": null,
        "500": null,
        "525": null,
        "550": null,
        "575": null,
        "600": null,
        "625": null,
        "650": null,
        "675": null,
        "700": null,
        "725": null,
        "750": null,
        "775": null,
        "800": null,
        "825": null,
        "850": null,
        "875": null,
        "900": null
      }
    },
    {
      "block": 5,
      "line_no": 18,
      "nominal_composition": "Carbon steel",
      "product_form": "Sheet",
      "spec_no": "SA–414",
      "type_grade": "F",
      "alloy_desig_uns_no": "K03102",
      "class_condition_temper": null,
      "size_thickness_mm": null,
      "p_no": 1,
      "group_no": 2,
      "min_tensile_strength_mpa": 485,
      "min_yield_strength_mpa": 290,
      "i": "NP",
      "limits_iii": "NP",
      "viii_1": 482,
      "xii": 343,
      "external_pressure_chart_no": "CS–2 G10, T1",
      "notes": null,
      "values": {
        "40": 138,
        "65": 138,
        "100": 138,
        "125": 138,
        "150": 138,
        "200": 138,
        "250": 138,
        "300": 138,
        "325": 138,
        "350": 137,
        "375": 123,
        "400": 101,
        "425": 83.8,
        "450": 67.1,
        "475": 50.8,
        "500": 34.7,
        "525": null,
        "550": null,
        "575": null,
        "600": null,
        "625": null,
        "650": null,
        "675": null,
        "700": null,
        "725": null,
        "750": null,
        "775": null,
        "800": null,
        "825": null,
        "850": null,
        "875": null,
        "900": null
      }
    },
    {
      "block": 5,
      "line_no": 19,
      "nominal_composition": "Carbon steel",
      "product_form": "Plate",
      "spec_no": "SA–662",
      "type_grade": "C",
      "alloy_desig_uns_no": "K02007",
      "class_condition_temper": null,
      "size_thickness_mm": null,
      "p_no": 1,
      "group_no": 2,
      "min_tensile_strength_mpa": 485,
      "min_yield_strength_mpa": 295,
      "i": "NP",
      "limits_iii": "NP",
      "viii_1": 371,
      "xii": 343,
      "external_pressure_chart_no": "CS–3 T1",
      "notes": null,
      "values": {
        "40": 138,
        "65": 138,
        "100": 138,
        "125": 138,
        "150": 138,
        "200": 138,
        "250": 138,
        "300": 138,
        "325": 138,
        "350": 137,
        "375": 123,
        "400": null,
        "425": null,
        "450": null,
        "475": null,
        "500": null,
        "525": null,
        "550": null,
        "575": null,
        "600": null,
        "625": null,
        "650": null,
        "675": null,
        "700": null,
        "725": null,
        "750": null,
        "775": null,
        "800": null,
        "825": null,
        "850": null,
        "875": null,
        "900": null
      }
    },
    {
      "block": 5,
      "line_no": 20,
      "nominal_composition": "Carbon steel",
      "product_form": "Plate",
      "spec_no": "SA–537",
      "type_grade": null,
      "alloy_desig_uns_no": "K12437",
      "class_condition_temper": 2,
      "size_thickness_mm": "100 < t ≤150",
      "p_no": 1,
      "group_no": 3,
      "min_tensile_strength_mpa": 485,
      "min_yield_strength_mpa": 315,
      "i": "NP",
      "limits_iii": 371,
      "viii_1": 371,
      "xii": 343,
      "external_pressure_chart_no": "CS–3",
      "notes": "G23, T1, W11",
      "values": {
        "40": 138,
        "65": 138,
        "100": 138,
        "125": 137,
        "150": 136,
        "200": 134,
        "250": 134,
        "300": 134,
        "325": 134,
        "350": 133,
        "375": 125,
        "400": null,
        "425": null,
        "450": null,
        "475": null,
        "500": null,
        "525": null,
        "550": null,
        "575": null,
        "600": null,
        "625": null,
        "650": null,
        "675": null,
        "700": null,
        "725": null,
        "750": null,
        "775": null,
        "800": null,
        "825": null,
        "850": null,
        "875": null,
        "900": null
      }
    },
    {
      "block": 5,
      "line_no": 21,
      "nominal_composition": "Carbon steel",
      "product_form": "Plate",
      "spec_no": "SA–738",
      "type_grade": "C",
      "alloy_desig_uns_no": "K02008",
      "class_condition_temper": null,
      "size_thickness_mm": "100 < t ≤150",
      "p_no": 1,
      "group_no": 3,
      "min_tensile_strength_mpa": 485,
      "min_yield_strength_mpa": 315,
      "i": "NP",
      "limits_iii": 343,
      "viii_1": 343,
      "xii": 343,
      "external_pressure_chart_no": "CS–3",
      "notes": "G23, W11",
      "values": {
        "40": 138,
        "65": 138,
        "100": 138,
        "125": 137,
        "150": 136,
        "200": 134,
        "250": 134,
        "300": 134,
        "325": 134,
        "350": 133,
        "375": null,
        "400": null,
        "425": null,
        "450": null,
        "475": null,
        "500": null,
        "525": null,
        "550": null,
        "575": null,
        "600": null,
        "625": null,
        "650": null,
        "675": null,
        "700": null,
        "725": null,
        "750": null,
        "775": null,
        "800": null,
        "825": null,
        "850": null,
        "875": null,
        "900": null
      }
    },
    {
      "block": 5,
      "line_no": 22,
      "nominal_composition": "Carbon steel",
      "product_form": "Plate",
      "spec_no": "SA–537",
      "type_grade": null,
      "alloy_desig_uns_no": "K12437",
      "class_condition_temper": 1,
      "size_thickness_mm": "≤65",
      "p_no": 1,
      "group_no": 2,
      "min_tensile_strength_mpa": 485,
      "min_yield_strength_mpa": 345,
      "i": "NP",
      "limits_iii": 371,
      "viii_1": 343,
      "xii": 343,
      "external_pressure_chart_no": "CS–3 G23, T1",
      "notes": null,
      "values": {
        "40": 138,
        "65": 138,
        "100": 138,
        "125": 137,
        "150": 136,
        "200": 134,
        "250": 134,
        "300": 134,
        "325": 134,
        "350": 133,
        "375": 125,
        "400": null,
        "425": null,
        "450": null,
        "475": null,
        "500": null,
        "525": null,
        "550": null,
        "575": null,
        "600": null,
        "625": null,
        "650": null,
        "675": null,
        "700": null,
        "725": null,
        "750": null,
        "775": null,
        "800": null,
        "825": null,
        "850": null,
        "875": null,
        "900": null
      }
    },
    {
      "block": 5,
      "line_no": 23,
      "nominal_composition": "Carbon steel",
      "product_form": "Wld. pipe",
      "spec_no": "SA–671",
      "type_grade": "CD70",
      "alloy_desig_uns_no": "K12437",
      "class_condition_temper": null,
      "size_thickness_mm": "≤65",
      "p_no": 1,
      "group_no": 2,
      "min_tensile_strength_mpa": 485,
      "min_yield_strength_mpa": 345,
      "i": "NP",
      "limits_iii": 371,
      "viii_1": "NP",
      "xii": "NP",
      "external_pressure_chart_no": "CS–3",
      "notes": "S6, T1, W10, W12",
      "values": {
        "40": 138,
        "65": 138,
        "100": 138,
        "125": 137,
        "150": 136,
        "200": 134,
        "250": 134,
        "300": 134,
        "325": 134,
        "350": 133,
        "375": 125,
        "400": null,
        "425": null,
        "450": null,
        "475": null,
        "500": null,
        "525": null,
        "550": null,
        "575": null,
        "600": null,
        "625": null,
        "650": null,
        "675": null,
        "700": null,
        "725": null,
        "750": null,
        "775": null,
        "800": null,
        "825": null,
        "850": null,
        "875": null,
        "900": null
      }
    },
    {
      "block": 5,
      "line_no": 24,
      "nominal_composition": "Carbon steel",
      "product_form": "Wld. pipe",
      "spec_no": "SA–672",
      "type_grade": "D70",
      "alloy_desig_uns_no": "K12437",
      "class_condition_temper": null,
      "size_thickness_mm": "≤65",
      "p_no": 1,
      "group_no": 2,
      "min_tensile_strength_mpa": 485,
      "min_yield_strength_mpa": 345,
      "i": "NP",
      "limits_iii": 371,
      "viii_1": "NP",
      "xii": "NP",
      "external_pressure_chart_no": "CS–3",
      "notes": "S6, T1, W10, W12",
      "values": {
        "40": 138,
        "65": 138,
        "100": 138,
        "125": 137,
        "150": 136,
        "200": 134,
        "250": 134,
        "300": 134,
        "325": 134,
        "350": 133,
        "375": 125,
        "400": null,
        "425": null,
        "450": null,
        "475": null,
        "500": null,
        "525": null,
        "550": null,
        "575": null,
        "600": null,
        "625": null,
        "650": null,
        "675": null,
        "700": null,
        "725": null,
        "750": null,
        "775": null,
        "800": null,
        "825": null,
        "850": null,
        "875": null,
        "900": null
      }
    },
    {
      "block": 5,
      "line_no": 25,
      "nominal_composition": "Carbon steel",
      "product_form": "Wld. pipe",
      "spec_no": "SA–691",
      "type_grade": "CMSH–70",
      "alloy_desig_uns_no": "K12437",
      "class_condition_temper": null,
      "size_thickness_mm": "≤65",
      "p_no": 1,
      "group_no": 2,
      "min_tensile_strength_mpa": 485,
      "min_yield_strength_mpa": 345,
      "i": "NP",
      "limits_iii": 371,
      "viii_1": "NP",
      "xii": "NP",
      "external_pressure_chart_no": "CS–3",
      "notes": "S6, T1, W10, W12",
      "values": {
        "40": 138,
        "65": 138,
        "100": 138,
        "125": 137,
        "150": 136,
        "200": 134,
        "250": 134,
        "300": 134,
        "325": 134,
        "350": 133,
        "375": 125,
        "400": null,
        "425": null,
        "450": null,
        "475": null,
        "500": null,
        "525": null,
        "550": null,
        "575": null,
        "600": null,
        "625": null,
        "650": null,
        "675": null,
        "700": null,
        "725": null,
        "750": null,
        "775": null,
        "800": null,
        "825": null,
        "850": null,
        "875": null,
        "900": null
      }
    },
    {
      "block": 5,
      "line_no": 26,
      "nominal_composition": "Carbon steel",
      "product_form": "Plate",
      "spec_no": "SA–841",
      "type_grade": "A",
      "alloy_desig_uns_no": null,
      "class_condition_temper": 1,
      "size_thickness_mm": "≤100",
      "p_no": 1,
      "group_no": 2,
      "min_tensile_strength_mpa": 485,
      "min_yield_strength_mpa": 345,
      "i": "NP",
      "limits_iii": "NP",
      "viii_1": 343,
      "xii": "NP",
      "external_pressure_chart_no": "CS–3 …",
      "notes": null,
      "values": {
        "40": 138,
        "65": 138,
        "100": 138,
        "125": 138,
        "150": 138,
        "200": 138,
        "250": 138,
        "300": 138,
        "325": 138,
        "350": 138,
        "375": null,
        "400": null,
        "425": null,
        "450": null,
        "475": null,
        "500": null,
        "525": null,
        "550": null,
        "575": null,
        "600": null,
        "625": null,
        "650": null,
        "675": null,
        "700": null,
        "725": null,
        "750": null,
        "775": null,
        "800": null,
        "825": null,
        "850": null,
        "875": null,
        "900": null
      }
    },
    {
      "block": 5,
      "line_no": 27,
      "nominal_composition": "Carbon steel",
      "product_form": "Plate, sheet, bar",
      "spec_no": "SA–572",
      "type_grade": 55,
      "alloy_desig_uns_no": null,
      "class_condition_temper": null,
      "size_thickness_mm": "t ≤50",
      "p_no": null,
      "group_no": null,
      "min_tensile_strength_mpa": 485,
      "min_yield_strength_mpa": 380,
      "i": "NP",
      "limits_iii": "NP",
      "viii_1": 316,
      "xii": 316,
      "external_pressure_chart_no": "CS–3 …",
      "notes": null,
      "values": {
        "40": 138,
        "65": 138,
        "100": 138,
        "125": 138,
        "150": 138,
        "200": 138,
        "250": 138,
        "300": 138,
        "325": 138,
        "350": 138,
        "375": null,
        "400": null,
        "425": null,
        "450": null,
        "475": null,
        "500": null,
        "525": null,
        "550": null,
        "575": null,
        "600": null,
        "625": null,
        "650": null,
        "675": null,
        "700": null,
        "725": null,
        "750": null,
        "775": null,
        "800": null,
        "825": null,
        "850": null,
        "875": null,
        "900": null
      }
    },
    {
      "block": 5,
      "line_no": 28,
      "nominal_composition": "Carbon steel",
      "product_form": "Round bar",
      "spec_no": "SA–572",
      "type_grade": 55,
      "alloy_desig_uns_no": null,
      "class_condition_temper": null,
      "size_thickness_mm": "t ≤90",
      "p_no": null,
      "group_no": null,
      "min_tensile_strength_mpa": 485,
      "min_yield_strength_mpa": 380,
      "i": "NP",
      "limits_iii": "NP",
      "viii_1": 316,
      "xii": 316,
      "external_pressure_chart_no": "CS–3 …",
      "notes": null,
      "values": {
        "40": 138,
        "65": 138,
        "100": 138,
        "125": 138,
        "150": 138,
        "200": 138,
        "250": 138,
        "300": 138,
        "325": 138,
        "350": 138,
        "375": null,
        "400": null,
        "425": null,
        "450": null,
        "475": null,
        "500": null,
        "525": null,
        "550": null,
        "575": null,
        "600": null,
        "625": null,
        "650": null,
        "675": null,
        "700": null,
        "725": null,
        "750": null,
        "775": null,
        "800": null,
        "825": null,
        "850": null,
        "875": null,
        "900": null
      }
    },
    {
      "block": 5,
      "line_no": 29,
      "nominal_composition": "Carbon steel",
      "product_form": "Sheet, strip",
      "spec_no": "SA–1011",
      "type_grade": 55,
      "alloy_desig_uns_no": "HSLAS",
      "class_condition_temper": 1,
      "size_thickness_mm": null,
      "p_no": null,
      "group_no": null,
      "min_tensile_strength_mpa": 480,
      "min_yield_strength_mpa": 380,
      "i": "NP",
      "limits_iii": "NP",
      "viii_1": 316,
      "xii": 316,
      "external_pressure_chart_no": "CS–3 …",
      "notes": null,
      "values": {
        "40": 138,
        "65": 138,
        "100": 138,
        "125": 138,
        "150": 138,
        "200": 138,
        "250": 138,
        "300": 138,
        "325": 138,
        "350": 138,
        "375": null,
        "400": null,
        "425": null,
        "450": null,
        "475": null,
        "500": null,
        "525": null,
        "550": null,
        "575": null,
        "600": null,
        "625": null,
        "650": null,
        "675": null,
        "700": null,
        "725": null,
        "750": null,
        "775": null,
        "800": null,
        "825": null,
        "850": null,
        "875": null,
        "900": null
      }
    },
    {
      "block": 5,
      "line_no": 30,
      "nominal_composition": "Carbon steel",
      "product_form": "Sheet, strip",
      "spec_no": "SA–1011",
      "type_grade": 60,
      "alloy_desig_uns_no": "HSLAS",
      "class_condition_temper": 2,
      "size_thickness_mm": null,
      "p_no": null,
      "group_no": null,
      "min_tensile_strength_mpa": 480,
      "min_yield_strength_mpa": 410,
      "i": "NP",
      "limits_iii": "NP",
      "viii_1": 316,
      "xii": 316,
      "external_pressure_chart_no": "CS–3 …",
      "notes": null,
      "values": {
        "40": 138,
        "65": 138,
        "100": 138,
        "125": 138,
        "150": 138,
        "200": 138,
        "250": 138,
        "300": 138,
        "325": 138,
        "350": 138,
        "375": null,
        "400": null,
        "425": null,
        "450": null,
        "475": null,
        "500": null,
        "525": null,
        "550": null,
        "575": null,
        "600": null,
        "625": null,
        "650": null,
        "675": null,
        "700": null,
        "725": null,
        "750": null,
        "775": null,
        "800": null,
        "825": null,
        "850": null,
        "875": null,
        "900": null
      }
    },
    {
      "block": 5,
      "line_no": 31,
      "nominal_composition": "Carbon steel",
      "product_form": "Forgings",
      "spec_no": "SA/EN 10222–2",
      "type_grade": "P305GH",
      "alloy_desig_uns_no": null,
      "class_condition_temper": "N, NT, or QT",
      "size_thickness_mm": "70 < t ≤160",
      "p_no": 1,
      "group_no": 2,
      "min_tensile_strength_mpa": 490,
      "min_yield_strength_mpa": 280,
      "i": 538,
      "limits_iii": "NP",
      "viii_1": 538,
      "xii": "NP",
      "external_pressure_chart_no": "CS–2",
      "notes": "G10, S1, T2",
      "values": {
        "40": 140,
        "65": 140,
        "100": 140,
        "125": 140,
        "150": 140,
        "200": 140,
        "250": 140,
        "300": 140,
        "325": 140,
        "350": 136,
        "375": 132,
        "400": 101,
        "425": 83.9,
        "450": 67.0,
        "475": 51.1,
        "500": 33.6,
        "525": 21.3,
        "550": 12.9,
        "575": null,
        "600": null,
        "625": null,
        "650": null,
        "675": null,
        "700": null,
        "725": null,
        "750": null,
        "775": null,
        "800": null,
        "825": null,
        "850": null,
        "875": null,
        "900": null
      }
    },
    {
      "block": 5,
      "line_no": 32,
      "nominal_composition": "Carbon steel",
      "product_form": "Forgings",
      "spec_no": "SA/EN 10222–2",
      "type_grade": "P305GH",
      "alloy_desig_uns_no": null,
      "class_condition_temper": "N, NT, or QT",
      "size_thickness_mm": "35 < t ≤70",
      "p_no": 1,
      "group_no": 2,
      "min_tensile_strength_mpa": 510,
      "min_yield_strength_mpa": 285,
      "i": 538,
      "limits_iii": "NP",
      "viii_1": 538,
      "xii": "NP",
      "external_pressure_chart_no": "CS–2",
      "notes": "G10, S1, T2",
      "values": {
        "40": 146,
        "65": 146,
        "100": 146,
        "125": 146,
        "150": 146,
        "200": 146,
        "250": 146,
        "300": 146,
        "325": 143,
        "350": 139,
        "375": 134,
        "400": 101,
        "425": 83.9,
        "450": 67.0,
        "475": 51.1,
        "500": 33.6,
        "525": 21.3,
        "550": 12.9,
        "575": null,
        "600": null,
        "625": null,
        "650": null,
        "675": null,
        "700": null,
        "725": null,
        "750": null,
        "775": null,
        "800": null,
        "825": null,
        "850": null,
        "875": null,
        "900": null
      }
    },
    {
      "block": 5,
      "line_no": 33,
      "nominal_composition": "Carbon steel",
      "product_form": "Plate",
      "spec_no": "SA/GB 713",
      "type_grade": "Q345R",
      "alloy_desig_uns_no": null,
      "class_condition_temper": null,
      "size_thickness_mm": "60 < t ≤100",
      "p_no": 1,
      "group_no": 2,
      "min_tensile_strength_mpa": 490,
      "min_yield_strength_mpa": 305,
      "i": 427,
      "limits_iii": "NP",
      "viii_1": 427,
      "xii": "NP",
      "external_pressure_chart_no": "CS–2 T1",
      "notes": null,
      "values": {
        "40": 140,
        "65": 140,
        "100": 140,
        "125": 140,
        "150": 140,
        "200": 140,
        "250": 140,
        "300": 140,
        "325": 140,
        "350": 140,
        "375": 123,
        "400": 101,
        "425": 83.8,
        "450": 67.1,
        "475": null,
        "500": null,
        "525": null,
        "550": null,
        "575": null,
        "600": null,
        "625": null,
        "650": null,
        "675": null,
        "700": null,
        "725": null,
        "750": null,
        "775": null,
        "800": null,
        "825": null,
        "850": null,
        "875": null,
        "900": null
      }
    },
    {
      "block": 5,
      "line_no": 34,
      "nominal_composition": "Carbon steel",
      "product_form": "Plate",
      "spec_no": "SA/EN 10028–2",
      "type_grade": "P355GH",
      "alloy_desig_uns_no": null,
      "class_condition_temper": null,
      "size_thickness_mm": "60 < t ≤100",
      "p_no": 1,
      "group_no": 2,
      "min_tensile_strength_mpa": 490,
      "min_yield_strength_mpa": 315,
      "i": 454,
      "limits_iii": "NP",
      "viii_1": 538,
      "xii": "NP",
      "external_pressure_chart_no": "CS–2",
      "notes": "G10, S1, T1",
      "values": {
        "40": 140,
        "65": 140,
        "100": 140,
        "125": 140,
        "150": 140,
        "200": 140,
        "250": 140,
        "300": 140,
        "325": 140,
        "350": 140,
        "375": 123,
        "400": 101,
        "425": 83.8,
        "450": 67.1,
        "475": 51.0,
        "500": 33.6,
        "525": 21.3,
        "550": 12.9,
        "575": null,
        "600": null,
        "625": null,
        "650": null,
        "675": null,
        "700": null,
        "725": null,
        "750": null,
        "775": null,
        "800": null,
        "825": null,
        "850": null,
        "875": null,
        "900": null
      }
    },
    {
      "block": 5,
      "line_no": 35,
      "nominal_composition": "Carbon steel",
      "product_form": "Plate",
      "spec_no": "SA/GB 713",
      "type_grade": "Q345R",
      "alloy_desig_uns_no": null,
      "class_condition_temper": null,
      "size_thickness_mm": "36 < t ≤60",
      "p_no": 1,
      "group_no": 2,
      "min_tensile_strength_mpa": 490,
      "min_yield_strength_mpa": 315,
      "i": 427,
      "limits_iii": "NP",
      "viii_1": 427,
      "xii": "NP",
      "external_pressure_chart_no": "CS–2 T1",
      "notes": null,
      "values": {
        "40": 140,
        "65": 140,
        "100": 140,
        "125": 140,
        "150": 140,
        "200": 140,
        "250": 140,
        "300": 140,
        "325": 140,
        "350": 140,
        "375": 123,
        "400": 101,
        "425": 83.8,
        "450": 67.1,
        "475": null,
        "500": null,
        "525": null,
        "550": null,
        "575": null,
        "600": null,
        "625": null,
        "650": null,
        "675": null,
        "700": null,
        "725": null,
        "750": null,
        "775": null,
        "800": null,
        "825": null,
        "850": null,
        "875": null,
        "900": null
      }
    },
    {
      "block": 5,
      "line_no": 36,
      "nominal_composition": "Carbon steel",
      "product_form": "Plate",
      "spec_no": "SA/GB 713",
      "type_grade": "Q345R",
      "alloy_desig_uns_no": null,
      "class_condition_temper": null,
      "size_thickness_mm": "16 < t ≤36",
      "p_no": 1,
      "group_no": 2,
      "min_tensile_strength_mpa": 500,
      "min_yield_strength_mpa": 325,
      "i": 427,
      "limits_iii": "NP",
      "viii_1": 427,
      "xii": "NP",
      "external_pressure_chart_no": "CS–2 T1",
      "notes": null,
      "values": {
        "40": 143,
        "65": 143,
        "100": 143,
        "125": 143,
        "150": 143,
        "200": 143,
        "250": 143,
        "300": 143,
        "325": 143,
        "350": 143,
        "375": 123,
        "400": 101,
        "425": 83.8,
        "450": 67.1,
        "475": null,
        "500": null,
        "525": null,
        "550": null,
        "575": null,
        "600": null,
        "625": null,
        "650": null,
        "675": null,
        "700": null,
        "725": null,
        "750": null,
        "775": null,
        "800": null,
        "825": null,
        "850": null,
        "875": null,
        "900": null
      }
    },
    {
      "block": 5,
      "line_no": 37,
      "nominal_composition": "Carbon steel",
      "product_form": "Plate",
      "spec_no": "SA–455",
      "type_grade": null,
      "alloy_desig_uns_no": "K03300",
      "class_condition_temper": null,
      "size_thickness_mm": "9.5 < t ≤15",
      "p_no": 1,
      "group_no": 2,
      "min_tensile_strength_mpa": 505,
      "min_yield_strength_mpa": 255,
      "i": "NP",
      "limits_iii": "204 (Cl. 3 only)",
      "viii_1": 343,
      "xii": 343,
      "external_pressure_chart_no": "CS–2 …",
      "notes": null,
      "values": {
        "40": 144,
        "65": 144,
        "100": 144,
        "125": 144,
        "150": 144,
        "200": 144,
        "250": 140,
        "300": 133,
        "325": 129,
        "350": 125,
        "375": null,
        "400": null,
        "425": null,
        "450": null,
        "475": null,
        "500": null,
        "525": null,
        "550": null,
        "575": null,
        "600": null,
        "625": null,
        "650": null,
        "675": null,
        "700": null,
        "725": null,
        "750": null,
        "775": null,
        "800": null,
        "825": null,
        "850": null,
        "875": null,
        "900": null
      }
    },
    {
      "block": 5,
      "line_no": 38,
      "nominal_composition": "Carbon steel",
      "product_form": "Forgings",
      "spec_no": "SA/EN 10222–2",
      "type_grade": "P305GH",
      "alloy_desig_uns_no": null,
      "class_condition_temper": "N, NT, or QT",
      "size_thickness_mm": "t ≤35",
      "p_no": 1,
      "group_no": 2,
      "min_tensile_strength_mpa": 510,
      "min_yield_strength_mpa": 305,
      "i": 538,
      "limits_iii": "NP",
      "viii_1": 538,
      "xii": "NP",
      "external_pressure_chart_no": "CS–2",
      "notes": "G10, S1, T1",
      "values": {
        "40": 146,
        "65": 146,
        "100": 146,
        "125": 146,
        "150": 146,
        "200": 146,
        "250": 146,
        "300": 146,
        "325": 146,
        "350": 146,
        "375": 136,
        "400": 101,
        "425": 83.9,
        "450": 67.0,
        "475": 51.1,
        "500": 33.6,
        "525": 21.3,
        "550": 12.9,
        "575": null,
        "600": null,
        "625": null,
        "650": null,
        "675": null,
        "700": null,
        "725": null,
        "750": null,
        "775": null,
        "800": null,
        "825": null,
        "850": null,
        "875": null,
        "900": null
      }
    },
    {
      "block": 5,
      "line_no": 39,
      "nominal_composition": "Carbon steel",
      "product_form": "Plate",
      "spec_no": "SA/GB 713",
      "type_grade": "Q345R",
      "alloy_desig_uns_no": null,
      "class_condition_temper": null,
      "size_thickness_mm": "3 ≤t ≤16",
      "p_no": 1,
      "group_no": 2,
      "min_tensile_strength_mpa": 510,
      "min_yield_strength_mpa": 345,
      "i": 427,
      "limits_iii": "NP",
      "viii_1": 427,
      "xii": "NP",
      "external_pressure_chart_no": "CS–2 T1",
      "notes": null,
      "values": {
        "40": 146,
        "65": 146,
        "100": 146,
        "125": 146,
        "150": 146,
        "200": 146,
        "250": 146,
        "300": 146,
        "325": 146,
        "350": 146,
        "375": 123,
        "400": 101,
        "425": 83.8,
        "450": 67.1,
        "475": null,
        "500": null,
        "525": null,
        "550": null,
        "575": null,
        "600": null,
        "625": null,
        "650": null,
        "675": null,
        "700": null,
        "725": null,
        "750": null,
        "775": null,
        "800": null,
        "825": null,
        "850": null,
        "875": null,
        "900": null
      }
    },
    {
      "block": 5,
      "line_no": 40,
      "nominal_composition": "Carbon steel",
      "product_form": "Plate",
      "spec_no": "SA/EN 10028–2",
      "type_grade": "P355GH",
      "alloy_desig_uns_no": null,
      "class_condition_temper": null,
      "size_thickness_mm": "≤60",
      "p_no": 1,
      "group_no": 2,
      "min_tensile_strength_mpa": 510,
      "min_yield_strength_mpa": null,
      "i": 454,
      "limits_iii": "NP",
      "viii_1": 538,
      "xii": "NP",
      "external_pressure_chart_no": "CS–2",
      "notes": "G10, G18, S1, T1",
      "values": {
        "40": 146,
        "65": 146,
        "100": 146,
        "125": 146,
        "150": 146,
        "200": 146,
        "250": 146,
        "300": 146,
        "325": 146,
        "350": 146,
        "375": 123,
        "400": 101,
        "425": 83.8,
        "450": 67.1,
        "475": 51.0,
        "500": 33.6,
        "525": 21.3,
        "550": 12.9,
        "575": null,
        "600": null,
        "625": null,
        "650": null,
        "675": null,
        "700": null,
        "725": null,
        "750": null,
        "775": null,
        "800": null,
        "825": null,
        "850": null,
        "875": null,
        "900": null
      }
    },
    {
      "block": 5,
      "line_no": 41,
      "nominal_composition": "Carbon steel",
      "product_form": "Forgings",
      "spec_no": "SA–266",
      "type_grade": 3,
      "alloy_desig_uns_no": "K05001",
      "class_condition_temper": null,
      "size_thickness_mm": null,
      "p_no": 1,
      "group_no": 2,
      "min_tensile_strength_mpa": 515,
      "min_yield_strength_mpa": 260,
      "i": 538,
      "limits_iii": 371,
      "viii_1": 538,
      "xii": "NP",
      "external_pressure_chart_no": "CS–2",
      "notes": "G10, S1, T2, W11",
      "values": {
        "40": 148,
        "65": 148,
        "100": 148,
        "125": 148,
        "150": 148,
        "200": 148,
        "250": 142,
        "300": 135,
        "325": 131,
        "350": 127,
        "375": 122,
        "400": 107,
        "425": 88.3,
        "450": 67.5,
        "475": 50.9,
        "500": 33.7,
        "525": 21.3,
        "550": 12.9,
        "575": null,
        "600": null,
        "625": null,
        "650": null,
        "675": null,
        "700": null,
        "725": null,
        "750": null,
        "775": null,
        "800": null,
        "825": null,
        "850": null,
        "875": null,
        "900": null
      }
    },
    {
      "block": 5,
      "line_no": 42,
      "nominal_composition": "Carbon steel",
      "product_form": "Plate",
      "spec_no": "SA–455",
      "type_grade": null,
      "alloy_desig_uns_no": "K03300",
      "class_condition_temper": null,
      "size_thickness_mm": "≤9.5",
      "p_no": 1,
      "group_no": 2,
      "min_tensile_strength_mpa": 515,
      "min_yield_strength_mpa": 260,
      "i": "NP",
      "limits_iii": "204 (Cl. 3 only)",
      "viii_1": 343,
      "xii": 343,
      "external_pressure_chart_no": "CS–2 …",
      "notes": null,
      "values": {
        "40": 148,
        "65": 148,
        "100": 148,
        "125": 148,
        "150": 148,
        "200": 148,
        "250": 143,
        "300": 136,
        "325": 132,
        "350": 129,
        "375": null,
        "400": null,
        "425": null,
        "450": null,
        "475": null,
        "500": null,
        "525": null,
        "550": null,
        "575": null,
        "600": null,
        "625": null,
        "650": null,
        "675": null,
        "700": null,
        "725": null,
        "750": null,
        "775": null,
        "800": null,
        "825": null,
