Repository: danivelas0/asme-pcc

File: resources/bpvc_ii_d_metric_2025/table_2a.json (part 7 of 24)
    "External Pressure Chart No.",
    "Notes"
  ],
  "columns_values": [
        "350": 148,
        "375": 146,
        "400": 144,
        "425": 141,
        "450": 138,
        "475": 128,
        "500": 88.4
      }
    },
    {
      "block": 6,
      "line_no": 29,
      "nominal_composition": "21/4Cr–1Mo",
      "product_form": "Plate",
      "spec_no": "SA/EN 10028–2",
      "type_grade": "10CrMo9–10",
      "alloy_desig_uns_no": null,
      "class_condition_temper": null,
      "size_thickness_mm": "40 < t ≤60",
      "p_no": "5A",
      "group_no": 1,
      "min_tensile_strength_mpa": 480,
      "min_yield_strength_mpa": 290,
      "applicability_and_max_temperature_limits_np_not_permitted_spt_supports_only_iii": "NP",
      "viii_2": 482,
      "external_pressure_chart_no": "CS–3",
      "notes": "E3, W2",
      "values": {
        "40": 160,
        "65": 160,
        "100": 160,
        "125": 159,
        "150": 157,
        "200": 154,
        "250": 154,
        "300": 153,
        "325": 152,
        "350": 151,
        "375": 149,
        "400": 147,
        "425": 144,
        "450": 141,
        "475": 128,
        "500": 88.4
      }
    },
    {
      "block": 6,
      "line_no": 30,
      "nominal_composition": "21/4Cr–1Mo",
      "product_form": "Plate",
      "spec_no": "SA/EN 10028–2",
      "type_grade": "10CrMo9–10",
      "alloy_desig_uns_no": null,
      "class_condition_temper": null,
      "size_thickness_mm": "16 < t ≤40",
      "p_no": "5A",
      "group_no": 1,
      "min_tensile_strength_mpa": 480,
      "min_yield_strength_mpa": 300,
      "applicability_and_max_temperature_limits_np_not_permitted_spt_supports_only_iii": "NP",
      "viii_2": 482,
      "external_pressure_chart_no": "CS–3",
      "notes": "E3, W2",
      "values": {
        "40": 160,
        "65": 160,
        "100": 160,
        "125": 159,
        "150": 158,
        "200": 155,
        "250": 155,
        "300": 154,
        "325": 153,
        "350": 152,
        "375": 150,
        "400": 148,
        "425": 144,
        "450": 139,
        "475": 128,
        "500": 88.4
      }
    },
    {
      "block": 6,
      "line_no": 31,
      "nominal_composition": "21/4Cr–1Mo",
      "product_form": "Plate",
      "spec_no": "SA/EN 10028–2",
      "type_grade": "10CrMo9–10",
      "alloy_desig_uns_no": null,
      "class_condition_temper": null,
      "size_thickness_mm": "t ≤16",
      "p_no": "5A",
      "group_no": 1,
      "min_tensile_strength_mpa": 480,
      "min_yield_strength_mpa": 310,
      "applicability_and_max_temperature_limits_np_not_permitted_spt_supports_only_iii": "NP",
      "viii_2": 482,
      "external_pressure_chart_no": "CS–3",
      "notes": "E3, W2",
      "values": {
        "40": 160,
        "65": 160,
        "100": 160,
        "125": 159,
        "150": 158,
        "200": 155,
        "250": 155,
        "300": 154,
        "325": 153,
        "350": 152,
        "375": 150,
        "400": 148,
        "425": 144,
        "450": 139,
        "475": 128,
        "500": 88.4
      }
    },
    {
      "block": 6,
      "line_no": 32,
      "nominal_composition": "21/4Cr–1Mo",
      "product_form": "Wld. pipe",
      "spec_no": "SA–691",
      "type_grade": "21/4CR",
      "alloy_desig_uns_no": "K21590 …",
      "class_condition_temper": null,
      "size_thickness_mm": null,
      "p_no": "5A",
      "group_no": 1,
      "min_tensile_strength_mpa": 415,
      "min_yield_strength_mpa": 205,
      "applicability_and_max_temperature_limits_np_not_permitted_spt_supports_only_iii": 371,
      "viii_2": "NP",
      "external_pressure_chart_no": "CS–2",
      "notes": "G1, G2",
      "values": {
        "40": 138,
        "65": 133,
        "100": 128,
        "125": 126,
        "150": 125,
        "200": 124,
        "250": 123,
        "300": 123,
        "325": 123,
        "350": 123,
        "375": 123,
        "400": null,
        "425": null,
        "450": null,
        "475": null,
        "500": null
      }
    },
    {
      "block": 6,
      "line_no": 33,
      "nominal_composition": "21/4Cr–1Mo",
      "product_form": "Castings",
      "spec_no": "SA–217",
      "type_grade": "WC9",
      "alloy_desig_uns_no": "J21890",
      "class_condition_temper": null,
      "size_thickness_mm": null,
      "p_no": "5A",
      "group_no": 1,
      "min_tensile_strength_mpa": 485,
      "min_yield_strength_mpa": 275,
      "applicability_and_max_temperature_limits_np_not_permitted_spt_supports_only_iii": 371,
      "viii_2": 482,
      "external_pressure_chart_no": "CS–2",
      "notes": "E4, W2",
      "values": {
        "40": 161,
        "65": 161,
        "100": 161,
        "125": 160,
        "150": 159,
        "200": 156,
        "250": 155,
        "300": 155,
        "325": 154,
        "350": 153,
        "375": 151,
        "400": 148,
        "425": 145,
        "450": 139,
        "475": 118,
        "500": 93.2
      }
    },
    {
      "block": 6,
      "line_no": 34,
      "nominal_composition": "21/4Cr–1Mo",
      "product_form": "Castings",
      "spec_no": "SA–217",
      "type_grade": "WC9",
      "alloy_desig_uns_no": "J21890",
      "class_condition_temper": null,
      "size_thickness_mm": null,
      "p_no": "5A",
      "group_no": 1,
      "min_tensile_strength_mpa": 485,
      "min_yield_strength_mpa": 275,
      "applicability_and_max_temperature_limits_np_not_permitted_spt_supports_only_iii": "371 (SPT)",
      "viii_2": "NP",
      "external_pressure_chart_no": "CS–2",
      "notes": null,
      "values": {
        "40": 161,
        "65": 161,
        "100": 161,
        "125": 160,
        "150": 159,
        "200": 156,
        "250": 155,
        "300": 155,
        "325": 154,
        "350": 153,
        "375": 151,
        "400": null,
        "425": null,
        "450": null,
        "475": null,
        "500": null
      }
    },
    {
      "block": 6,
      "line_no": 35,
      "nominal_composition": "21/4Cr–1Mo",
      "product_form": "Cast pipe",
      "spec_no": "SA–426",
      "type_grade": "CP22",
      "alloy_desig_uns_no": "J21890",
      "class_condition_temper": null,
      "size_thickness_mm": null,
      "p_no": "5A",
      "group_no": 1,
      "min_tensile_strength_mpa": 485,
      "min_yield_strength_mpa": 275,
      "applicability_and_max_temperature_limits_np_not_permitted_spt_supports_only_iii": 371,
      "viii_2": "NP",
      "external_pressure_chart_no": "CS–2",
      "notes": null,
      "values": {
        "40": 161,
        "65": 161,
        "100": 161,
        "125": 160,
        "150": 159,
        "200": 156,
        "250": 155,
        "300": 155,
        "325": 154,
        "350": 153,
        "375": 151,
        "400": null,
        "425": null,
        "450": null,
        "475": null,
        "500": null
      }
    },
    {
      "block": 6,
      "line_no": 36,
      "nominal_composition": "21/4Cr–1Mo",
      "product_form": "Forgings",
      "spec_no": "SA–182",
      "type_grade": "F22",
      "alloy_desig_uns_no": "K21590 3",
      "class_condition_temper": null,
      "size_thickness_mm": null,
      "p_no": "5A",
      "group_no": 1,
      "min_tensile_strength_mpa": 515,
      "min_yield_strength_mpa": 310,
      "applicability_and_max_temperature_limits_np_not_permitted_spt_supports_only_iii": 371,
      "viii_2": 482,
      "external_pressure_chart_no": "CS–3",
      "notes": "E3, W2",
      "values": {
        "40": 172,
        "65": 172,
        "100": 172,
        "125": 170,
        "150": 167,
        "200": 166,
        "250": 166,
        "300": 165,
        "325": 164,
        "350": 162,
        "375": 161,
        "400": 158,
        "425": 155,
        "450": 152,
        "475": 128,
        "500": 94.6
      }
    },
    {
      "block": 6,
      "line_no": 37,
      "nominal_composition": "21/4Cr–1Mo",
      "product_form": "Forgings",
      "spec_no": "SA–336",
      "type_grade": "F22",
      "alloy_desig_uns_no": "K21590 3",
      "class_condition_temper": null,
      "size_thickness_mm": null,
      "p_no": "5A",
      "group_no": 1,
      "min_tensile_strength_mpa": 515,
      "min_yield_strength_mpa": 310,
      "applicability_and_max_temperature_limits_np_not_permitted_spt_supports_only_iii": 371,
      "viii_2": 482,
      "external_pressure_chart_no": "CS–3",
      "notes": "E3, W2",
      "values": {
        "40": 172,
        "65": 172,
        "100": 172,
        "125": 170,
        "150": 167,
        "200": 166,
        "250": 166,
        "300": 165,
        "325": 164,
        "350": 162,
        "375": 161,
        "400": 158,
        "425": 155,
        "450": 152,
        "475": 128,
        "500": 94.6
      }
    },
    {
      "block": 6,
      "line_no": 38,
      "nominal_composition": "21/4Cr–1Mo",
      "product_form": "Plate",
      "spec_no": "SA–387",
      "type_grade": 22,
      "alloy_desig_uns_no": "K21590 2",
      "class_condition_temper": null,
      "size_thickness_mm": null,
      "p_no": "5A",
      "group_no": 1,
      "min_tensile_strength_mpa": 515,
      "min_yield_strength_mpa": 310,
      "applicability_and_max_temperature_limits_np_not_permitted_spt_supports_only_iii": 371,
      "viii_2": 482,
      "external_pressure_chart_no": "CS–3",
      "notes": "E3, W2",
      "values": {
        "40": 172,
        "65": 172,
        "100": 172,
        "125": 170,
        "150": 167,
        "200": 166,
        "250": 166,
        "300": 165,
        "325": 164,
        "350": 162,
        "375": 161,
        "400": 158,
        "425": 155,
        "450": 152,
        "475": 128,
        "500": 94.6
      }
    },
    {
      "block": 6,
      "line_no": 39,
      "nominal_composition": "21/4Cr–1Mo",
      "product_form": "Wld. pipe",
      "spec_no": "SA–691",
      "type_grade": "21/4CR",
      "alloy_desig_uns_no": "K21590 NT",
      "class_condition_temper": null,
      "size_thickness_mm": null,
      "p_no": "5A",
      "group_no": 1,
      "min_tensile_strength_mpa": 515,
      "min_yield_strength_mpa": 310,
      "applicability_and_max_temperature_limits_np_not_permitted_spt_supports_only_iii": 371,
      "viii_2": "NP",
      "external_pressure_chart_no": "CS–3",
      "notes": "G1, G2",
      "values": {
        "40": 172,
        "65": 172,
        "100": 172,
        "125": 170,
        "150": 167,
        "200": 166,
        "250": 166,
        "300": 165,
        "325": 164,
        "350": 162,
        "375": 161,
        "400": null,
        "425": null,
        "450": null,
        "475": null,
        "500": null
      }
    },
    {
      "block": 6,
      "line_no": 40,
      "nominal_composition": "21/4Cr–1Mo",
      "product_form": "Bar",
      "spec_no": "SA–739",
      "type_grade": "B22",
      "alloy_desig_uns_no": "K21390 …",
      "class_condition_temper": null,
      "size_thickness_mm": null,
      "p_no": "5A",
      "group_no": 1,
      "min_tensile_strength_mpa": 515,
      "min_yield_strength_mpa": 310,
      "applicability_and_max_temperature_limits_np_not_permitted_spt_supports_only_iii": 371,
      "viii_2": 482,
      "external_pressure_chart_no": "CS–3",
      "notes": "E3, W2",
      "values": {
        "40": 172,
        "65": 172,
        "100": 172,
        "125": 170,
        "150": 167,
        "200": 166,
        "250": 166,
        "300": 165,
        "325": 164,
        "350": 162,
        "375": 161,
        "400": 158,
        "425": 155,
        "450": 152,
        "475": 128,
        "500": 94.6
      }
    },
    {
      "block": 6,
      "line_no": 41,
      "nominal_composition": "21/4Cr–1Mo",
      "product_form": "Forgings",
      "spec_no": "SA/EN 10222–2",
      "type_grade": "11CrMo9–10",
      "alloy_desig_uns_no": null,
      "class_condition_temper": "NT or QT",
      "size_thickness_mm": "t ≤200",
      "p_no": "5A",
      "group_no": 1,
      "min_tensile_strength_mpa": 520,
      "min_yield_strength_mpa": 310,
      "applicability_and_max_temperature_limits_np_not_permitted_spt_supports_only_iii": "NP",
      "viii_2": 482,
      "external_pressure_chart_no": "CS–3",
      "notes": "E3, W5",
      "values": {
        "40": 173,
        "65": 173,
        "100": 173,
        "125": 172,
        "150": 170,
        "200": 167,
        "250": 167,
        "300": 166,
        "325": 165,
        "350": 164,
        "375": 163,
        "400": 160,
        "425": 157,
        "450": 153,
        "475": 116,
        "500": 89.4
      }
    },
    {
      "block": 6,
      "line_no": 42,
      "nominal_composition": "21/4Cr–1Mo",
      "product_form": "Castings",
      "spec_no": "SA–487",
      "type_grade": 8,
      "alloy_desig_uns_no": "J22091",
      "class_condition_temper": "A",
      "size_thickness_mm": null,
      "p_no": "5C",
      "group_no": 1,
      "min_tensile_strength_mpa": 585,
      "min_yield_strength_mpa": 380,
      "applicability_and_max_temperature_limits_np_not_permitted_spt_supports_only_iii": 371,
      "viii_2": 371,
      "external_pressure_chart_no": "CS–3",
      "notes": null,
      "values": {
        "40": 195,
        "65": 195,
        "100": 195,
        "125": 193,
        "150": 191,
        "200": 189,
        "250": 189,
        "300": 188,
        "325": 187,
        "350": 186,
        "375": 184,
        "400": null,
        "425": null,
        "450": null,
        "475": null,
        "500": null
      }
    },
    {
      "block": 6,
      "line_no": 43,
      "nominal_composition": "21/4Cr–1Mo",
      "product_form": "Forgings",
      "spec_no": "SA–508",
      "type_grade": 22,
      "alloy_desig_uns_no": "K21590 3",
      "class_condition_temper": null,
      "size_thickness_mm": null,
      "p_no": "5C",
      "group_no": 1,
      "min_tensile_strength_mpa": 585,
      "min_yield_strength_mpa": 380,
      "applicability_and_max_temperature_limits_np_not_permitted_spt_supports_only_iii": 371,
      "viii_2": 454,
      "external_pressure_chart_no": "CS–2",
      "notes": null,
      "values": {
        "40": 195,
        "65": 195,
        "100": 195,
        "125": 193,
        "150": 191,
        "200": 189,
        "250": 189,
        "300": 188,
        "325": 187,
        "350": 186,
        "375": 184,
        "400": 180,
        "425": 176,
        "450": 156,
        "475": 133,
        "500": null
      }
    },
    {
      "block": 6,
      "line_no": 44,
      "nominal_composition": "21/4Cr–1Mo",
      "product_form": "Forgings",
      "spec_no": "SA–541",
      "type_grade": 22,
      "alloy_desig_uns_no": "K21390 3",
      "class_condition_temper": null,
      "size_thickness_mm": null,
      "p_no": "5C",
      "group_no": 1,
      "min_tensile_strength_mpa": 585,
      "min_yield_strength_mpa": 380,
      "applicability_and_max_temperature_limits_np_not_permitted_spt_supports_only_iii": "NP",
      "viii_2": 454,
      "external_pressure_chart_no": "CS–2",
      "notes": "G21",
      "values": {
        "40": 195,
        "65": 195,
        "100": 195,
        "125": 193,
        "150": 191,
        "200": 189,
        "250": 189,
        "300": 188,
        "325": 187,
        "350": 186,
        "375": 184,
        "400": 180,
        "425": 176,
        "450": 156,
        "475": 133,
        "500": null
      }
    },
    {
      "block": 6,
      "line_no": 45,
      "nominal_composition": "21/4Cr–1Mo",
      "product_form": "Plate",
      "spec_no": "SA–542",
      "type_grade": "B",
      "alloy_desig_uns_no": "K21590 4",
      "class_condition_temper": null,
      "size_thickness_mm": null,
      "p_no": "5C",
      "group_no": 1,
      "min_tensile_strength_mpa": 585,
      "min_yield_strength_mpa": 380,
      "applicability_and_max_temperature_limits_np_not_permitted_spt_supports_only_iii": "NP",
      "viii_2": 454,
      "external_pressure_chart_no": "CS–2",
      "notes": "G21",
      "values": {
        "40": 195,
        "65": 195,
        "100": 195,
        "125": 193,
        "150": 191,
        "200": 189,
        "250": 189,
        "300": 188,
        "325": 187,
        "350": 186,
        "375": 184,
        "400": 180,
        "425": 176,
        "450": 156,
        "475": 133,
        "500": null
      }
    },
    {
      "block": 7,
      "line_no": 1,
      "nominal_composition": "21/4Cr–1Mo",
      "product_form": "Forgings",
      "spec_no": "SA–541",
      "type_grade": 22,
      "alloy_desig_uns_no": "K21390 4",
      "class_condition_temper": null,
      "size_thickness_mm": "≥6",
      "p_no": "5C",
      "group_no": 4,
      "min_tensile_strength_mpa": 725,
      "min_yield_strength_mpa": 585,
      "applicability_and_max_temperature_limits_np_not_permitted_spt_supports_only_iii": 371,
      "viii_2": "NP",
      "external_pressure_chart_no": "CS–3",
      "notes": "S3, W1",
      "values": {
        "40": 241,
        "65": 241,
        "100": 241,
        "125": 241,
        "150": 241,
        "200": 241,
        "250": 240,
        "300": 238,
        "325": 236,
        "350": 234,
        "375": 231,
        "400": null,
        "425": null,
        "450": null,
        "475": null,
        "500": null
      }
    },
    {
      "block": 7,
      "line_no": 2,
      "nominal_composition": "21/4Cr–1Mo–V",
      "product_form": "Forgings",
      "spec_no": "SA–182",
      "type_grade": "F22V",
      "alloy_desig_uns_no": "K31835 …",
      "class_condition_temper": null,
      "size_thickness_mm": null,
      "p_no": "5C",
      "group_no": 1,
      "min_tensile_strength_mpa": 585,
      "min_yield_strength_mpa": 415,
      "applicability_and_max_temperature_limits_np_not_permitted_spt_supports_only_iii": "NP",
      "viii_2": 482,
      "external_pressure_chart_no": "CS–2",
      "notes": "G21",
      "values": {
        "40": 195,
        "65": 195,
        "100": 195,
        "125": 195,
        "150": 195,
        "200": 195,
        "250": 195,
        "300": 192,
        "325": 189,
        "350": 186,
        "375": 182,
        "400": 178,
        "425": 174,
        "450": 170,
        "475": 164,
        "500": 159
      }
    },
    {
      "block": 7,
      "line_no": 3,
      "nominal_composition": "21/4Cr–1Mo–V",
      "product_form": "Forgings",
      "spec_no": "SA–336",
      "type_grade": "F22V",
      "alloy_desig_uns_no": "K31835 …",
      "class_condition_temper": null,
      "size_thickness_mm": null,
      "p_no": "5C",
      "group_no": 1,
      "min_tensile_strength_mpa": 585,
      "min_yield_strength_mpa": 415,
      "applicability_and_max_temperature_limits_np_not_permitted_spt_supports_only_iii": "NP",
      "viii_2": 482,
      "external_pressure_chart_no": "CS–2",
      "notes": "G21",
      "values": {
        "40": 195,
        "65": 195,
        "100": 195,
        "125": 195,
        "150": 195,
        "200": 195,
        "250": 195,
        "300": 192,
        "325": 189,
        "350": 186,
        "375": 182,
        "400": 178,
        "425": 174,
        "450": 170,
        "475": 164,
        "500": 159
      }
    },
    {
      "block": 7,
      "line_no": 4,
      "nominal_composition": "21/4Cr–1Mo–V",
      "product_form": "Forgings",
      "spec_no": "SA–541",
      "type_grade": "22V",
      "alloy_desig_uns_no": "K31835 …",
      "class_condition_temper": null,
      "size_thickness_mm": null,
      "p_no": "5C",
      "group_no": 1,
      "min_tensile_strength_mpa": 585,
      "min_yield_strength_mpa": 415,
      "applicability_and_max_temperature_limits_np_not_permitted_spt_supports_only_iii": "NP",
      "viii_2": 482,
      "external_pressure_chart_no": "CS–2",
      "notes": "G21",
      "values": {
        "40": 195,
        "65": 195,
        "100": 195,
        "125": 195,
        "150": 195,
        "200": 195,
        "250": 195,
        "300": 192,
        "325": 189,
        "350": 186,
        "375": 182,
        "400": 178,
        "425": 174,
        "450": 170,
        "475": 164,
        "500": 159
      }
    },
    {
      "block": 7,
      "line_no": 5,
      "nominal_composition": "21/4Cr–1Mo–V",
      "product_form": "Plate",
      "spec_no": "SA–542",
      "type_grade": "D",
      "alloy_desig_uns_no": "K31835 4a",
      "class_condition_temper": null,
      "size_thickness_mm": null,
      "p_no": "5C",
      "group_no": 1,
      "min_tensile_strength_mpa": 585,
      "min_yield_strength_mpa": 415,
      "applicability_and_max_temperature_limits_np_not_permitted_spt_supports_only_iii": "NP",
      "viii_2": 482,
      "external_pressure_chart_no": "CS–2",
      "notes": "G21",
      "values": {
        "40": 195,
        "65": 195,
        "100": 195,
        "125": 195,
        "150": 195,
        "200": 195,
        "250": 195,
        "300": 192,
        "325": 189,
        "350": 186,
        "375": 182,
        "400": 178,
        "425": 174,
        "450": 170,
        "475": 164,
        "500": 159
      }
    },
    {
      "block": 7,
      "line_no": 6,
      "nominal_composition": "21/4Cr–1Mo–V",
      "product_form": "Plate",
      "spec_no": "SA–832",
      "type_grade": "22V",
      "alloy_desig_uns_no": "K31835 …",
      "class_condition_temper": null,
      "size_thickness_mm": null,
      "p_no": "5C",
      "group_no": 1,
      "min_tensile_strength_mpa": 585,
      "min_yield_strength_mpa": 415,
      "applicability_and_max_temperature_limits_np_not_permitted_spt_supports_only_iii": "NP",
      "viii_2": 482,
      "external_pressure_chart_no": "CS–2",
      "notes": "G21",
      "values": {
        "40": 195,
        "65": 195,
        "100": 195,
        "125": 195,
        "150": 195,
        "200": 195,
        "250": 195,
        "300": 192,
        "325": 189,
        "350": 186,
        "375": 182,
        "400": 178,
        "425": 174,
        "450": 170,
        "475": 164,
        "500": 159
      }
    },
    {
      "block": 7,
      "line_no": 7,
      "nominal_composition": null,
      "product_form": "Smls. tube",
      "spec_no": "SA–213",
      "type_grade": "T21",
      "alloy_desig_uns_no": "K31545 …",
      "class_condition_temper": null,
      "size_thickness_mm": null,
      "p_no": "5A",
      "group_no": 1,
      "min_tensile_strength_mpa": 415,
      "min_yield_strength_mpa": 205,
      "applicability_and_max_temperature_limits_np_not_permitted_spt_supports_only_iii": 371,
      "viii_2": 454,
      "external_pressure_chart_no": "CS–2",
      "notes": "E3",
      "values": {
        "40": 138,
        "65": 133,
        "100": 128,
        "125": 126,
        "150": 125,
        "200": 124,
        "250": 123,
        "300": 123,
        "325": 123,
        "350": 123,
        "375": 123,
        "400": 123,
        "425": 122,
        "450": 112,
        "475": 101,
        "500": null
      }
    },
    {
      "block": 7,
      "line_no": 8,
      "nominal_composition": null,
      "product_form": "Smls. pipe",
      "spec_no": "SA–335",
      "type_grade": "P21",
      "alloy_desig_uns_no": "K31545 …",
      "class_condition_temper": null,
      "size_thickness_mm": null,
      "p_no": "5A",
      "group_no": 1,
      "min_tensile_strength_mpa": 415,
      "min_yield_strength_mpa": 205,
      "applicability_and_max_temperature_limits_np_not_permitted_spt_supports_only_iii": 371,
      "viii_2": 454,
      "external_pressure_chart_no": "CS–2",
      "notes": "E3",
      "values": {
        "40": 138,
        "65": 133,
        "100": 128,
        "125": 126,
        "150": 125,
        "200": 124,
        "250": 123,
        "300": 123,
        "325": 123,
        "350": 123,
        "375": 123,
        "400": 123,
        "425": 122,
        "450": 112,
        "475": 101,
        "500": null
      }
    },
    {
      "block": 7,
      "line_no": 9,
      "nominal_composition": null,
      "product_form": "Forgings",
      "spec_no": "SA–336",
      "type_grade": "F21",
      "alloy_desig_uns_no": "K31545 1",
      "class_condition_temper": null,
      "size_thickness_mm": null,
      "p_no": "5A",
      "group_no": 1,
      "min_tensile_strength_mpa": 415,
      "min_yield_strength_mpa": 205,
      "applicability_and_max_temperature_limits_np_not_permitted_spt_supports_only_iii": 371,
      "viii_2": 454,
      "external_pressure_chart_no": "CS–2",
      "notes": "E3",
      "values": {
        "40": 138,
        "65": 132,
        "100": 128,
        "125": 127,
        "150": 125,
        "200": 124,
        "250": 123,
        "300": 123,
        "325": 123,
        "350": 123,
        "375": 123,
        "400": 123,
        "425": 122,
        "450": 112,
        "475": 101,
        "500": null
      }
    },
    {
      "block": 7,
      "line_no": 10,
      "nominal_composition": null,
      "product_form": "Forged pipe",
      "spec_no": "SA–369",
      "type_grade": "FP21",
      "alloy_desig_uns_no": "K31545 …",
      "class_condition_temper": null,
      "size_thickness_mm": null,
      "p_no": "5A",
      "group_no": 1,
      "min_tensile_strength_mpa": 415,
      "min_yield_strength_mpa": 205,
      "applicability_and_max_temperature_limits_np_not_permitted_spt_supports_only_iii": 371,
      "viii_2": 454,
      "external_pressure_chart_no": "CS–2",
      "notes": "E3",
      "values": {
        "40": 138,
        "65": 133,
        "100": 128,
        "125": 126,
        "150": 125,
        "200": 124,
        "250": 123,
        "300": 123,
        "325": 123,
        "350": 123,
        "375": 123,
        "400": 123,
        "425": 122,
        "450": 112,
        "475": 101,
        "500": null
      }
    },
    {
      "block": 7,
      "line_no": 11,
      "nominal_composition": null,
      "product_form": "Plate",
      "spec_no": "SA–387",
      "type_grade": 21,
      "alloy_desig_uns_no": "K31545 1",
      "class_condition_temper": null,
      "size_thickness_mm": null,
      "p_no": "5A",
      "group_no": 1,
      "min_tensile_strength_mpa": 415,
      "min_yield_strength_mpa": 205,
      "applicability_and_max_temperature_limits_np_not_permitted_spt_supports_only_iii": 371,
      "viii_2": 454,
      "external_pressure_chart_no": "CS–2",
      "notes": "E3",
      "values": {
        "40": 138,
        "65": 133,
        "100": 128,
        "125": 126,
        "150": 125,
        "200": 124,
        "250": 123,
        "300": 123,
        "325": 123,
        "350": 123,
        "375": 123,
        "400": 123,
        "425": 122,
        "450": 112,
        "475": 101,
        "500": null
      }
    },
    {
      "block": 7,
      "line_no": 12,
      "nominal_composition": null,
      "product_form": "Cast pipe",
      "spec_no": "SA–426",
      "type_grade": "CP21",
      "alloy_desig_uns_no": "J31545",
      "class_condition_temper": null,
      "size_thickness_mm": null,
      "p_no": "5A",
      "group_no": 1,
      "min_tensile_strength_mpa": 415,
      "min_yield_strength_mpa": 205,
      "applicability_and_max_temperature_limits_np_not_permitted_spt_supports_only_iii": 371,
      "viii_2": "NP",
      "external_pressure_chart_no": "CS–2",
      "notes": null,
      "values": {
        "40": 138,
        "65": 133,
        "100": 128,
        "125": 126,
        "150": 125,
        "200": 124,
        "250": 123,
        "300": 123,
        "325": 123,
        "350": 123,
        "375": 123,
        "400": null,
        "425": null,
        "450": null,
        "475": null,
        "500": null
      }
    },
    {
      "block": 7,
      "line_no": 13,
      "nominal_composition": null,
      "product_form": "Forgings",
      "spec_no": "SA–182",
      "type_grade": "F21",
      "alloy_desig_uns_no": "K31545 …",
      "class_condition_temper": null,
      "size_thickness_mm": null,
      "p_no": "5A",
      "group_no": 1,
      "min_tensile_strength_mpa": 515,
      "min_yield_strength_mpa": 310,
      "applicability_and_max_temperature_limits_np_not_permitted_spt_supports_only_iii": 371,
      "viii_2": 454,
      "external_pressure_chart_no": "CS–3",
      "notes": "E3",
      "values": {
        "40": 172,
        "65": 172,
        "100": 172,
        "125": 170,
        "150": 167,
        "200": 166,
        "250": 166,
        "300": 165,
        "325": 164,
        "350": 162,
        "375": 161,
        "400": 158,
        "425": 156,
        "450": 136,
        "475": 113,
        "500": null
      }
    },
    {
      "block": 7,
      "line_no": 14,
      "nominal_composition": null,
      "product_form": "Forgings",
      "spec_no": "SA–336",
      "type_grade": "F21",
      "alloy_desig_uns_no": "K31545 3",
      "class_condition_temper": null,
      "size_thickness_mm": null,
      "p_no": "5A",
      "group_no": 1,
      "min_tensile_strength_mpa": 515,
      "min_yield_strength_mpa": 310,
      "applicability_and_max_temperature_limits_np_not_permitted_spt_supports_only_iii": 371,
      "viii_2": 454,
      "external_pressure_chart_no": "CS–3",
      "notes": "E3",
      "values": {
        "40": 172,
        "65": 172,
        "100": 172,
        "125": 170,
        "150": 167,
        "200": 166,
        "250": 166,
        "300": 165,
        "325": 164,
        "350": 162,
        "375": 161,
        "400": 158,
        "425": 156,
        "450": 136,
        "475": 113,
        "500": null
      }
    },
    {
      "block": 7,
      "line_no": 15,
      "nominal_composition": null,
      "product_form": "Plate",
      "spec_no": "SA–387",
      "type_grade": 21,
      "alloy_desig_uns_no": "K31545 2",
      "class_condition_temper": null,
      "size_thickness_mm": null,
      "p_no": "5A",
      "group_no": 1,
      "min_tensile_strength_mpa": 515,
      "min_yield_strength_mpa": 310,
      "applicability_and_max_temperature_limits_np_not_permitted_spt_supports_only_iii": 371,
      "viii_2": 454,
      "external_pressure_chart_no": "CS–3",
      "notes": "E3",
      "values": {
        "40": 172,
        "65": 172,
        "100": 172,
        "125": 170,
        "150": 167,
        "200": 166,
        "250": 166,
        "300": 165,
        "325": 164,
        "350": 162,
        "375": 161,
        "400": 158,
        "425": 156,
        "450": 136,
        "475": 113,
        "500": null
      }
    },
    {
      "block": 7,
      "line_no": 16,
      "nominal_composition": "3Cr–1Mo–1/4V–Ti–B",
      "product_form": "Forgings",
      "spec_no": "SA–182",
      "type_grade": "F3V",
      "alloy_desig_uns_no": "K31830 …",
      "class_condition_temper": null,
      "size_thickness_mm": null,
      "p_no": "5C",
      "group_no": 1,
      "min_tensile_strength_mpa": 585,
      "min_yield_strength_mpa": 415,
      "applicability_and_max_temperature_limits_np_not_permitted_spt_supports_only_iii": "NP",
      "viii_2": 454,
      "external_pressure_chart_no": "CS–3",
      "notes": "G21",
      "values": {
        "40": 195,
        "65": 195,
        "100": 195,
        "125": 192,
        "150": 187,
        "200": 182,
        "250": 179,
        "300": 176,
        "325": 175,
        "350": 173,
        "375": 172,
        "400": 170,
        "425": 168,
        "450": 165,
        "475": 162,
        "500": null
      }
    },
    {
      "block": 7,
      "line_no": 17,
      "nominal_composition": "3Cr–1Mo–1/4V–Ti–B",
      "product_form": "Forgings",
      "spec_no": "SA–336",
      "type_grade": "F3V",
      "alloy_desig_uns_no": "K31830 …",
      "class_condition_temper": null,
      "size_thickness_mm": null,
      "p_no": "5C",
      "group_no": 1,
      "min_tensile_strength_mpa": 585,
      "min_yield_strength_mpa": 415,
      "applicability_and_max_temperature_limits_np_not_permitted_spt_supports_only_iii": "NP",
      "viii_2": 454,
      "external_pressure_chart_no": "CS–3",
      "notes": "G21",
      "values": {
        "40": 195,
        "65": 195,
        "100": 195,
        "125": 192,
        "150": 187,
        "200": 182,
        "250": 179,
        "300": 176,
        "325": 175,
        "350": 173,
        "375": 172,
        "400": 170,
        "425": 168,
        "450": 165,
        "475": 162,
        "500": null
      }
    },
    {
      "block": 7,
      "line_no": 18,
      "nominal_composition": "3Cr–1Mo–1/4V–Ti–B",
      "product_form": "Forgings",
      "spec_no": "SA–508",
      "type_grade": "3V",
      "alloy_desig_uns_no": "K31830 …",
      "class_condition_temper": null,
      "size_thickness_mm": null,
      "p_no": "5C",
      "group_no": 1,
      "min_tensile_strength_mpa": 585,
      "min_yield_strength_mpa": 415,
      "applicability_and_max_temperature_limits_np_not_permitted_spt_supports_only_iii": "NP",
      "viii_2": 454,
      "external_pressure_chart_no": "CS–3",
      "notes": "G21",
      "values": {
        "40": 195,
        "65": 195,
        "100": 195,
        "125": 192,
        "150": 187,
        "200": 182,
        "250": 179,
        "300": 176,
        "325": 175,
        "350": 173,
        "375": 172,
        "400": 170,
        "425": 168,
        "450": 165,
        "475": 162,
        "500": null
      }
    },
    {
      "block": 7,
      "line_no": 19,
      "nominal_composition": "3Cr–1Mo–1/4V–Ti–B",
      "product_form": "Forgings",
      "spec_no": "SA–541",
      "type_grade": "3V",
      "alloy_desig_uns_no": "K31830 …",
      "class_condition_temper": null,
      "size_thickness_mm": null,
      "p_no": "5C",
      "group_no": 1,
      "min_tensile_strength_mpa": 585,
      "min_yield_strength_mpa": 415,
      "applicability_and_max_temperature_limits_np_not_permitted_spt_supports_only_iii": "NP",
      "viii_2": 454,
      "external_pressure_chart_no": "CS–3",
      "notes": "G21",
      "values": {
        "40": 195,
        "65": 195,
        "100": 195,
        "125": 192,
        "150": 187,
        "200": 182,
        "250": 179,
        "300": 176,
        "325": 175,
        "350": 173,
        "375": 172,
        "400": 170,
        "425": 168,
        "450": 165,
        "475": 162,
        "500": null
      }
    },
    {
      "block": 7,
      "line_no": 20,
      "nominal_composition": "3Cr–1Mo–1/4V–Ti–B",
      "product_form": "Plate",
      "spec_no": "SA–542",
      "type_grade": "C",
      "alloy_desig_uns_no": "K31830 4a",
      "class_condition_temper": null,
      "size_thickness_mm": null,
      "p_no": "5C",
      "group_no": 1,
      "min_tensile_strength_mpa": 585,
      "min_yield_strength_mpa": 415,
      "applicability_and_max_temperature_limits_np_not_permitted_spt_supports_only_iii": "NP",
      "viii_2": 454,
      "external_pressure_chart_no": "CS–3",
      "notes": "G21",
      "values": {
        "40": 195,
        "65": 195,
        "100": 195,
        "125": 192,
        "150": 187,
        "200": 182,
        "250": 179,
        "300": 176,
        "325": 175,
        "350": 173,
        "375": 172,
        "400": 170,
        "425": 168,
        "450": 165,
        "475": 162,
        "500": null
      }
    },
    {
      "block": 7,
      "line_no": 21,
      "nominal_composition": "3Cr–1Mo–1/4V–Ti–B",
      "product_form": "Plate",
      "spec_no": "SA–832",
      "type_grade": "21V",
      "alloy_desig_uns_no": "K31830 …",
      "class_condition_temper": null,
      "size_thickness_mm": null,
      "p_no": "5C",
      "group_no": 1,
      "min_tensile_strength_mpa": 585,
      "min_yield_strength_mpa": 415,
      "applicability_and_max_temperature_limits_np_not_permitted_spt_supports_only_iii": "NP",
      "viii_2": 454,
      "external_pressure_chart_no": "CS–3",
      "notes": "G21",
      "values": {
        "40": 195,
        "65": 195,
        "100": 195,
        "125": 192,
        "150": 187,
        "200": 182,
        "250": 179,
        "300": 176,
        "325": 175,
        "350": 173,
        "375": 172,
        "400": 170,
        "425": 168,
        "450": 165,
        "475": 162,
        "500": null
      }
    },
    {
      "block": 7,
      "line_no": 22,
      "nominal_composition": "5Cr–1/2Mo",
      "product_form": "Smls. tube",
      "spec_no": "SA–213",
      "type_grade": "T5",
      "alloy_desig_uns_no": "K41545 …",
      "class_condition_temper": null,
      "size_thickness_mm": null,
      "p_no": "5B",
      "group_no": 1,
      "min_tensile_strength_mpa": 415,
      "min_yield_strength_mpa": 205,
      "applicability_and_max_temperature_limits_np_not_permitted_spt_supports_only_iii": 371,
      "viii_2": 371,
      "external_pressure_chart_no": "CS–2",
      "notes": null,
      "values": {
        "40": 138,
        "65": 131,
        "100": 124,
        "125": 121,
        "150": 120,
        "200": 119,
        "250": 118,
        "300": 117,
        "325": 115,
        "350": 114,
        "375": 112,
        "400": null,
        "425": null,
        "450": null,
        "475": null,
        "500": null
      }
    },
    {
      "block": 7,
      "line_no": 23,
      "nominal_composition": "5Cr–1/2Mo",
      "product_form": "Fittings",
      "spec_no": "SA–234",
      "type_grade": "WP5",
      "alloy_desig_uns_no": "K41545 …",
      "class_condition_temper": null,
      "size_thickness_mm": null,
      "p_no": "5B",
      "group_no": 1,
      "min_tensile_strength_mpa": 415,
      "min_yield_strength_mpa": 205,
      "applicability_and_max_temperature_limits_np_not_permitted_spt_supports_only_iii": 371,
      "viii_2": 371,
      "external_pressure_chart_no": "CS–2",
      "notes": null,
      "values": {
        "40": 138,
        "65": 131,
        "100": 124,
        "125": 121,
        "150": 120,
        "200": 119,
        "250": 118,
        "300": 117,
        "325": 115,
        "350": 114,
        "375": 112,
        "400": null,
        "425": null,
        "450": null,
        "475": null,
        "500": null
      }
    },
    {
      "block": 7,
      "line_no": 24,
      "nominal_composition": "5Cr–1/2Mo",
      "product_form": "Wld. fittings",
      "spec_no": "SA–234",
      "type_grade": "WP5",
      "alloy_desig_uns_no": "K41545 W",
      "class_condition_temper": null,
      "size_thickness_mm": null,
      "p_no": "5B",
      "group_no": 1,
      "min_tensile_strength_mpa": 415,
      "min_yield_strength_mpa": 205,
      "applicability_and_max_temperature_limits_np_not_permitted_spt_supports_only_iii": 371,
      "viii_2": "NP",
      "external_pressure_chart_no": "CS–2",
      "notes": null,
      "values": {
        "40": 138,
        "65": 131,
        "100": 124,
        "125": 121,
        "150": 120,
        "200": 119,
        "250": 118,
        "300": 117,
        "325": 115,
        "350": 114,
        "375": 112,
        "400": null,
        "425": null,
        "450": null,
        "475": null,
        "500": null
      }
    },
    {
      "block": 7,
      "line_no": 25,
      "nominal_composition": "5Cr–1/2Mo",
      "product_form": "Smls. pipe",
      "spec_no": "SA–335",
      "type_grade": "P5",
      "alloy_desig_uns_no": "K41545 …",
      "class_condition_temper": null,
      "size_thickness_mm": null,
      "p_no": "5B",
      "group_no": 1,
      "min_tensile_strength_mpa": 415,
      "min_yield_strength_mpa": 205,
      "applicability_and_max_temperature_limits_np_not_permitted_spt_supports_only_iii": 371,
      "viii_2": 371,
      "external_pressure_chart_no": "CS–2",
      "notes": null,
      "values": {
        "40": 138,
        "65": 131,
        "100": 124,
        "125": 121,
        "150": 120,
        "200": 119,
        "250": 118,
        "300": 117,
        "325": 115,
        "350": 114,
        "375": 112,
        "400": null,
        "425": null,
        "450": null,
        "475": null,
        "500": null
      }
    },
    {
      "block": 7,
      "line_no": 26,
      "nominal_composition": "5Cr–1/2Mo",
      "product_form": "Forged pipe",
      "spec_no": "SA–369",
      "type_grade": "FP5",
      "alloy_desig_uns_no": "K41545 …",
      "class_condition_temper": null,
      "size_thickness_mm": null,
      "p_no": "5B",
      "group_no": 1,
      "min_tensile_strength_mpa": 415,
      "min_yield_strength_mpa": 205,
