Repository: danivelas0/asme-pcc

File: resources/bpvc_ii_d_metric_2025/table_tcd.json (part 7 of 7)
{
      "aluminum_alloys_a92024_tc": null,
      "aluminum_a92024_td": null,
      "aluminum_a93003_tc": null,
      "aluminum_alloys_a93003_td": null,
      "aluminum_a93004_tc": null,
      "aluminum_alloys_a93004_td": null,
      "aluminum_alloys_a95052_and_a95652_tc": null,
      "aluminum_a95052_and_a95652_td": null,
      "aluminum_alloys_a95083_tc": null,
      "aluminum_a95083_td": null
    },
    {
      "temp_c": 875,
      "aluminum_alloys_a92024_tc": null,
      "aluminum_a92024_td": null,
      "aluminum_a93003_tc": null,
      "aluminum_alloys_a93003_td": null,
      "aluminum_a93004_tc": null,
      "aluminum_alloys_a93004_td": null,
      "aluminum_alloys_a95052_and_a95652_tc": null,
      "aluminum_a95052_and_a95652_td": null,
      "aluminum_alloys_a95083_tc": null,
      "aluminum_a95083_td": null
    },
    {
      "temp_c": 900,
      "aluminum_alloys_a92024_tc": null,
      "aluminum_a92024_td": null,
      "aluminum_a93003_tc": null,
      "aluminum_alloys_a93003_td": null,
      "aluminum_a93004_tc": null,
      "aluminum_alloys_a93004_td": null,
      "aluminum_alloys_a95052_and_a95652_tc": null,
      "aluminum_a95052_and_a95652_td": null,
      "aluminum_alloys_a95083_tc": null,
      "aluminum_a95083_td": null
    },
    {
      "temp_c": 925,
      "aluminum_alloys_a92024_tc": null,
      "aluminum_a92024_td": null,
      "aluminum_a93003_tc": null,
      "aluminum_alloys_a93003_td": null,
      "aluminum_a93004_tc": null,
      "aluminum_alloys_a93004_td": null,
      "aluminum_alloys_a95052_and_a95652_tc": null,
      "aluminum_a95052_and_a95652_td": null,
      "aluminum_alloys_a95083_tc": null,
      "aluminum_a95083_td": null
    },
    {
      "temp_c": 950,
      "aluminum_alloys_a92024_tc": null,
      "aluminum_a92024_td": null,
      "aluminum_a93003_tc": null,
      "aluminum_alloys_a93003_td": null,
      "aluminum_a93004_tc": null,
      "aluminum_alloys_a93004_td": null,
      "aluminum_alloys_a95052_and_a95652_tc": null,
      "aluminum_a95052_and_a95652_td": null,
      "aluminum_alloys_a95083_tc": null,
      "aluminum_a95083_td": null
    },
    {
      "temp_c": 975,
      "aluminum_alloys_a92024_tc": null,
      "aluminum_a92024_td": null,
      "aluminum_a93003_tc": null,
      "aluminum_alloys_a93003_td": null,
      "aluminum_a93004_tc": null,
      "aluminum_alloys_a93004_td": null,
      "aluminum_alloys_a95052_and_a95652_tc": null,
      "aluminum_a95052_and_a95652_td": null,
      "aluminum_alloys_a95083_tc": null,
      "aluminum_a95083_td": null
    },
    {
      "temp_c": 20,
      "aluminum_alloys_a95086_tc": 126.9,
      "aluminum_a95086_td": 52.83,
      "aluminum_alloys_a95154_and_a95254_tc": 126.9,
      "aluminum_a95154_and_a95254_td": 52.83,
      "aluminum_a95454_tc": 134.0,
      "aluminum_alloys_a95454_td": 55.45,
      "aluminum_alloys_a95456_tc": 116.1,
      "aluminum_a95456_td": 48.75,
      "aluminum_alloys_a96061_tc": 166.2,
      "aluminum_a96061_td": 68.66,
      "aluminum_alloys_a96063_tc": 209.1,
      "aluminum_a96063_td": 68.53
    },
    {
      "temp_c": 50,
      "aluminum_alloys_a95086_tc": 131.0,
      "aluminum_a95086_td": 53.96,
      "aluminum_alloys_a95154_and_a95254_tc": 131.0,
      "aluminum_a95154_and_a95254_td": 53.96,
      "aluminum_a95454_tc": 137.6,
      "aluminum_alloys_a95454_td": 56.25,
      "aluminum_alloys_a95456_tc": 120.6,
      "aluminum_a95456_td": 49.63,
      "aluminum_alloys_a96061_tc": 168.6,
      "aluminum_a96061_td": 68.54,
      "aluminum_alloys_a96063_tc": 207.8,
      "aluminum_a96063_td": 68.42
    },
    {
      "temp_c": 75,
      "aluminum_alloys_a95086_tc": 134.1,
      "aluminum_a95086_td": 54.37,
      "aluminum_alloys_a95154_and_a95254_tc": 134.1,
      "aluminum_a95154_and_a95254_td": 54.37,
      "aluminum_a95454_tc": 140.8,
      "aluminum_alloys_a95454_td": 56.71,
      "aluminum_alloys_a95456_tc": 123.7,
      "aluminum_a95456_td": 50.34,
      "aluminum_alloys_a96061_tc": 170.2,
      "aluminum_a96061_td": 68.41,
      "aluminum_alloys_a96063_tc": 206.7,
      "aluminum_a96063_td": 68.4
    },
    {
      "temp_c": 100,
      "aluminum_alloys_a95086_tc": 136.9,
      "aluminum_a95086_td": 54.81,
      "aluminum_alloys_a95154_and_a95254_tc": 136.9,
      "aluminum_a95154_and_a95254_td": 54.81,
      "aluminum_a95454_tc": 143.6,
      "aluminum_alloys_a95454_td": 57.15,
      "aluminum_alloys_a95456_tc": 126.7,
      "aluminum_a95456_td": 51.03,
      "aluminum_alloys_a96061_tc": 171.7,
      "aluminum_a96061_td": 68.29,
      "aluminum_alloys_a96063_tc": 205.7,
      "aluminum_a96063_td": 68.34
    },
    {
      "temp_c": 125,
      "aluminum_alloys_a95086_tc": 139.4,
      "aluminum_a95086_td": 55.32,
      "aluminum_alloys_a95154_and_a95254_tc": 139.4,
      "aluminum_a95154_and_a95254_td": 55.32,
      "aluminum_a95454_tc": 145.9,
      "aluminum_alloys_a95454_td": 57.56,
      "aluminum_alloys_a95456_tc": 129.6,
      "aluminum_a95456_td": 51.66,
      "aluminum_alloys_a96061_tc": 173.0,
      "aluminum_a96061_td": 68.12,
      "aluminum_alloys_a96063_tc": 204.9,
      "aluminum_a96063_td": 68.11
    },
    {
      "temp_c": 150,
      "aluminum_alloys_a95086_tc": 141.8,
      "aluminum_a95086_td": 55.76,
      "aluminum_alloys_a95154_and_a95254_tc": 141.8,
      "aluminum_a95154_and_a95254_td": 55.76,
      "aluminum_a95454_tc": 148.0,
      "aluminum_alloys_a95454_td": 57.87,
      "aluminum_alloys_a95456_tc": 132.2,
      "aluminum_a95456_td": 52.2,
      "aluminum_alloys_a96061_tc": 174.1,
      "aluminum_a96061_td": 67.87,
      "aluminum_alloys_a96063_tc": 204.5,
      "aluminum_a96063_td": 67.84
    },
    {
      "temp_c": 175,
      "aluminum_alloys_a95086_tc": 143.9,
      "aluminum_a95086_td": 55.99,
      "aluminum_alloys_a95154_and_a95254_tc": 143.9,
      "aluminum_a95154_and_a95254_td": 55.99,
      "aluminum_a95454_tc": 150.0,
      "aluminum_alloys_a95454_td": 58.03,
      "aluminum_alloys_a95456_tc": 134.5,
      "aluminum_a95456_td": 52.6,
      "aluminum_alloys_a96061_tc": 175.3,
      "aluminum_a96061_td": 67.61,
      "aluminum_alloys_a96063_tc": 204.2,
      "aluminum_a96063_td": 67.63
    },
    {
      "temp_c": 200,
      "aluminum_alloys_a95086_tc": 145.9,
      "aluminum_a95086_td": 56.18,
      "aluminum_alloys_a95154_and_a95254_tc": 145.9,
      "aluminum_a95154_and_a95254_td": 56.18,
      "aluminum_a95454_tc": 151.9,
      "aluminum_alloys_a95454_td": 58.07,
      "aluminum_alloys_a95456_tc": 136.7,
      "aluminum_a95456_td": 52.87,
      "aluminum_alloys_a96061_tc": 176.2,
      "aluminum_a96061_td": 67.57,
      "aluminum_alloys_a96063_tc": 203.7,
      "aluminum_a96063_td": 67.6
    },
    {
      "temp_c": 225,
      "aluminum_alloys_a95086_tc": null,
      "aluminum_a95086_td": null,
      "aluminum_alloys_a95154_and_a95254_tc": null,
      "aluminum_a95154_and_a95254_td": null,
      "aluminum_a95454_tc": null,
      "aluminum_alloys_a95454_td": null,
      "aluminum_alloys_a95456_tc": null,
      "aluminum_a95456_td": null,
      "aluminum_alloys_a96061_tc": null,
      "aluminum_a96061_td": null,
      "aluminum_alloys_a96063_tc": null,
      "aluminum_a96063_td": null
    },
    {
      "temp_c": 250,
      "aluminum_alloys_a95086_tc": null,
      "aluminum_a95086_td": null,
      "aluminum_alloys_a95154_and_a95254_tc": null,
      "aluminum_a95154_and_a95254_td": null,
      "aluminum_a95454_tc": null,
      "aluminum_alloys_a95454_td": null,
      "aluminum_alloys_a95456_tc": null,
      "aluminum_a95456_td": null,
      "aluminum_alloys_a96061_tc": null,
      "aluminum_a96061_td": null,
      "aluminum_alloys_a96063_tc": null,
      "aluminum_a96063_td": null
    },
    {
      "temp_c": 275,
      "aluminum_alloys_a95086_tc": null,
      "aluminum_a95086_td": null,
      "aluminum_alloys_a95154_and_a95254_tc": null,
      "aluminum_a95154_and_a95254_td": null,
      "aluminum_a95454_tc": null,
      "aluminum_alloys_a95454_td": null,
      "aluminum_alloys_a95456_tc": null,
      "aluminum_a95456_td": null,
      "aluminum_alloys_a96061_tc": null,
      "aluminum_a96061_td": null,
      "aluminum_alloys_a96063_tc": null,
      "aluminum_a96063_td": null
    },
    {
      "temp_c": 300,
      "aluminum_alloys_a95086_tc": null,
      "aluminum_a95086_td": null,
      "aluminum_alloys_a95154_and_a95254_tc": null,
      "aluminum_a95154_and_a95254_td": null,
      "aluminum_a95454_tc": null,
      "aluminum_alloys_a95454_td": null,
      "aluminum_alloys_a95456_tc": null,
      "aluminum_a95456_td": null,
      "aluminum_alloys_a96061_tc": null,
      "aluminum_a96061_td": null,
      "aluminum_alloys_a96063_tc": null,
      "aluminum_a96063_td": null
    },
    {
      "temp_c": 325,
      "aluminum_alloys_a95086_tc": null,
      "aluminum_a95086_td": null,
      "aluminum_alloys_a95154_and_a95254_tc": null,
      "aluminum_a95154_and_a95254_td": null,
      "aluminum_a95454_tc": null,
      "aluminum_alloys_a95454_td": null,
      "aluminum_alloys_a95456_tc": null,
      "aluminum_a95456_td": null,
      "aluminum_alloys_a96061_tc": null,
      "aluminum_a96061_td": null,
      "aluminum_alloys_a96063_tc": null,
      "aluminum_a96063_td": null
    },
    {
      "temp_c": 350,
      "aluminum_alloys_a95086_tc": null,
      "aluminum_a95086_td": null,
      "aluminum_alloys_a95154_and_a95254_tc": null,
      "aluminum_a95154_and_a95254_td": null,
      "aluminum_a95454_tc": null,
      "aluminum_alloys_a95454_td": null,
      "aluminum_alloys_a95456_tc": null,
      "aluminum_a95456_td": null,
      "aluminum_alloys_a96061_tc": null,
      "aluminum_a96061_td": null,
      "aluminum_alloys_a96063_tc": null,
      "aluminum_a96063_td": null
    },
    {
      "temp_c": 375,
      "aluminum_alloys_a95086_tc": null,
      "aluminum_a95086_td": null,
      "aluminum_alloys_a95154_and_a95254_tc": null,
      "aluminum_a95154_and_a95254_td": null,
      "aluminum_a95454_tc": null,
      "aluminum_alloys_a95454_td": null,
      "aluminum_alloys_a95456_tc": null,
      "aluminum_a95456_td": null,
      "aluminum_alloys_a96061_tc": null,
      "aluminum_a96061_td": null,
      "aluminum_alloys_a96063_tc": null,
      "aluminum_a96063_td": null
    },
    {
      "temp_c": 400,
      "aluminum_alloys_a95086_tc": null,
      "aluminum_a95086_td": null,
      "aluminum_alloys_a95154_and_a95254_tc": null,
      "aluminum_a95154_and_a95254_td": null,
      "aluminum_a95454_tc": null,
      "aluminum_alloys_a95454_td": null,
      "aluminum_alloys_a95456_tc": null,
      "aluminum_a95456_td": null,
      "aluminum_alloys_a96061_tc": null,
      "aluminum_a96061_td": null,
      "aluminum_alloys_a96063_tc": null,
      "aluminum_a96063_td": null
    },
    {
      "temp_c": 425,
      "aluminum_alloys_a95086_tc": null,
      "aluminum_a95086_td": null,
      "aluminum_alloys_a95154_and_a95254_tc": null,
      "aluminum_a95154_and_a95254_td": null,
      "aluminum_a95454_tc": null,
      "aluminum_alloys_a95454_td": null,
      "aluminum_alloys_a95456_tc": null,
      "aluminum_a95456_td": null,
      "aluminum_alloys_a96061_tc": null,
      "aluminum_a96061_td": null,
      "aluminum_alloys_a96063_tc": null,
      "aluminum_a96063_td": null
    },
    {
      "temp_c": 450,
      "aluminum_alloys_a95086_tc": null,
      "aluminum_a95086_td": null,
      "aluminum_alloys_a95154_and_a95254_tc": null,
      "aluminum_a95154_and_a95254_td": null,
      "aluminum_a95454_tc": null,
      "aluminum_alloys_a95454_td": null,
      "aluminum_alloys_a95456_tc": null,
      "aluminum_a95456_td": null,
      "aluminum_alloys_a96061_tc": null,
      "aluminum_a96061_td": null,
      "aluminum_alloys_a96063_tc": null,
      "aluminum_a96063_td": null
    },
    {
      "temp_c": 475,
      "aluminum_alloys_a95086_tc": null,
      "aluminum_a95086_td": null,
      "aluminum_alloys_a95154_and_a95254_tc": null,
      "aluminum_a95154_and_a95254_td": null,
      "aluminum_a95454_tc": null,
      "aluminum_alloys_a95454_td": null,
      "aluminum_alloys_a95456_tc": null,
      "aluminum_a95456_td": null,
      "aluminum_alloys_a96061_tc": null,
      "aluminum_a96061_td": null,
      "aluminum_alloys_a96063_tc": null,
      "aluminum_a96063_td": null
    },
    {
      "temp_c": 500,
      "aluminum_alloys_a95086_tc": null,
      "aluminum_a95086_td": null,
      "aluminum_alloys_a95154_and_a95254_tc": null,
      "aluminum_a95154_and_a95254_td": null,
      "aluminum_a95454_tc": null,
      "aluminum_alloys_a95454_td": null,
      "aluminum_alloys_a95456_tc": null,
      "aluminum_a95456_td": null,
      "aluminum_alloys_a96061_tc": null,
      "aluminum_a96061_td": null,
      "aluminum_alloys_a96063_tc": null,
      "aluminum_a96063_td": null
    },
    {
      "temp_c": 525,
      "aluminum_alloys_a95086_tc": null,
      "aluminum_a95086_td": null,
      "aluminum_alloys_a95154_and_a95254_tc": null,
      "aluminum_a95154_and_a95254_td": null,
      "aluminum_a95454_tc": null,
      "aluminum_alloys_a95454_td": null,
      "aluminum_alloys_a95456_tc": null,
      "aluminum_a95456_td": null,
      "aluminum_alloys_a96061_tc": null,
      "aluminum_a96061_td": null,
      "aluminum_alloys_a96063_tc": null,
      "aluminum_a96063_td": null
    },
    {
      "temp_c": 550,
      "aluminum_alloys_a95086_tc": null,
      "aluminum_a95086_td": null,
      "aluminum_alloys_a95154_and_a95254_tc": null,
      "aluminum_a95154_and_a95254_td": null,
      "aluminum_a95454_tc": null,
      "aluminum_alloys_a95454_td": null,
      "aluminum_alloys_a95456_tc": null,
      "aluminum_a95456_td": null,
      "aluminum_alloys_a96061_tc": null,
      "aluminum_a96061_td": null,
      "aluminum_alloys_a96063_tc": null,
      "aluminum_a96063_td": null
    },
    {
      "temp_c": 575,
      "aluminum_alloys_a95086_tc": null,
      "aluminum_a95086_td": null,
      "aluminum_alloys_a95154_and_a95254_tc": null,
      "aluminum_a95154_and_a95254_td": null,
      "aluminum_a95454_tc": null,
      "aluminum_alloys_a95454_td": null,
      "aluminum_alloys_a95456_tc": null,
      "aluminum_a95456_td": null,
      "aluminum_alloys_a96061_tc": null,
      "aluminum_a96061_td": null,
      "aluminum_alloys_a96063_tc": null,
      "aluminum_a96063_td": null
    },
    {
      "temp_c": 600,
      "aluminum_alloys_a95086_tc": null,
      "aluminum_a95086_td": null,
      "aluminum_alloys_a95154_and_a95254_tc": null,
      "aluminum_a95154_and_a95254_td": null,
      "aluminum_a95454_tc": null,
      "aluminum_alloys_a95454_td": null,
      "aluminum_alloys_a95456_tc": null,
      "aluminum_a95456_td": null,
      "aluminum_alloys_a96061_tc": null,
      "aluminum_a96061_td": null,
      "aluminum_alloys_a96063_tc": null,
      "aluminum_a96063_td": null
    },
    {
      "temp_c": 625,
      "aluminum_alloys_a95086_tc": null,
      "aluminum_a95086_td": null,
      "aluminum_alloys_a95154_and_a95254_tc": null,
      "aluminum_a95154_and_a95254_td": null,
      "aluminum_a95454_tc": null,
      "aluminum_alloys_a95454_td": null,
      "aluminum_alloys_a95456_tc": null,
      "aluminum_a95456_td": null,
      "aluminum_alloys_a96061_tc": null,
      "aluminum_a96061_td": null,
      "aluminum_alloys_a96063_tc": null,
      "aluminum_a96063_td": null
    },
    {
      "temp_c": 650,
      "aluminum_alloys_a95086_tc": null,
      "aluminum_a95086_td": null,
      "aluminum_alloys_a95154_and_a95254_tc": null,
      "aluminum_a95154_and_a95254_td": null,
      "aluminum_a95454_tc": null,
      "aluminum_alloys_a95454_td": null,
      "aluminum_alloys_a95456_tc": null,
      "aluminum_a95456_td": null,
      "aluminum_alloys_a96061_tc": null,
      "aluminum_a96061_td": null,
      "aluminum_alloys_a96063_tc": null,
      "aluminum_a96063_td": null
    },
    {
      "temp_c": 675,
      "aluminum_alloys_a95086_tc": null,
      "aluminum_a95086_td": null,
      "aluminum_alloys_a95154_and_a95254_tc": null,
      "aluminum_a95154_and_a95254_td": null,
      "aluminum_a95454_tc": null,
      "aluminum_alloys_a95454_td": null,
      "aluminum_alloys_a95456_tc": null,
      "aluminum_a95456_td": null,
      "aluminum_alloys_a96061_tc": null,
      "aluminum_a96061_td": null,
      "aluminum_alloys_a96063_tc": null,
      "aluminum_a96063_td": null
    },
    {
      "temp_c": 700,
      "aluminum_alloys_a95086_tc": null,
      "aluminum_a95086_td": null,
      "aluminum_alloys_a95154_and_a95254_tc": null,
      "aluminum_a95154_and_a95254_td": null,
      "aluminum_a95454_tc": null,
      "aluminum_alloys_a95454_td": null,
      "aluminum_alloys_a95456_tc": null,
      "aluminum_a95456_td": null,
      "aluminum_alloys_a96061_tc": null,
      "aluminum_a96061_td": null,
      "aluminum_alloys_a96063_tc": null,
      "aluminum_a96063_td": null
    },
    {
      "temp_c": 725,
      "aluminum_alloys_a95086_tc": null,
      "aluminum_a95086_td": null,
      "aluminum_alloys_a95154_and_a95254_tc": null,
      "aluminum_a95154_and_a95254_td": null,
      "aluminum_a95454_tc": null,
      "aluminum_alloys_a95454_td": null,
      "aluminum_alloys_a95456_tc": null,
      "aluminum_a95456_td": null,
      "aluminum_alloys_a96061_tc": null,
      "aluminum_a96061_td": null,
      "aluminum_alloys_a96063_tc": null,
      "aluminum_a96063_td": null
    },
    {
      "temp_c": 750,
      "aluminum_alloys_a95086_tc": null,
      "aluminum_a95086_td": null,
      "aluminum_alloys_a95154_and_a95254_tc": null,
      "aluminum_a95154_and_a95254_td": null,
      "aluminum_a95454_tc": null,
      "aluminum_alloys_a95454_td": null,
      "aluminum_alloys_a95456_tc": null,
      "aluminum_a95456_td": null,
      "aluminum_alloys_a96061_tc": null,
      "aluminum_a96061_td": null,
      "aluminum_alloys_a96063_tc": null,
      "aluminum_a96063_td": null
    },
    {
      "temp_c": 775,
      "aluminum_alloys_a95086_tc": null,
      "aluminum_a95086_td": null,
      "aluminum_alloys_a95154_and_a95254_tc": null,
      "aluminum_a95154_and_a95254_td": null,
      "aluminum_a95454_tc": null,
      "aluminum_alloys_a95454_td": null,
      "aluminum_alloys_a95456_tc": null,
      "aluminum_a95456_td": null,
      "aluminum_alloys_a96061_tc": null,
      "aluminum_a96061_td": null,
      "aluminum_alloys_a96063_tc": null,
      "aluminum_a96063_td": null
    },
    {
      "temp_c": 800,
      "aluminum_alloys_a95086_tc": null,
      "aluminum_a95086_td": null,
      "aluminum_alloys_a95154_and_a95254_tc": null,
      "aluminum_a95154_and_a95254_td": null,
      "aluminum_a95454_tc": null,
      "aluminum_alloys_a95454_td": null,
      "aluminum_alloys_a95456_tc": null,
      "aluminum_a95456_td": null,
      "aluminum_alloys_a96061_tc": null,
      "aluminum_a96061_td": null,
      "aluminum_alloys_a96063_tc": null,
      "aluminum_a96063_td": null
    },
    {
      "temp_c": 825,
      "aluminum_alloys_a95086_tc": null,
      "aluminum_a95086_td": null,
      "aluminum_alloys_a95154_and_a95254_tc": null,
      "aluminum_a95154_and_a95254_td": null,
      "aluminum_a95454_tc": null,
      "aluminum_alloys_a95454_td": null,
      "aluminum_alloys_a95456_tc": null,
      "aluminum_a95456_td": null,
      "aluminum_alloys_a96061_tc": null,
      "aluminum_a96061_td": null,
      "aluminum_alloys_a96063_tc": null,
      "aluminum_a96063_td": null
    },
    {
      "temp_c": 850,
      "aluminum_alloys_a95086_tc": null,
      "aluminum_a95086_td": null,
      "aluminum_alloys_a95154_and_a95254_tc": null,
      "aluminum_a95154_and_a95254_td": null,
      "aluminum_a95454_tc": null,
      "aluminum_alloys_a95454_td": null,
      "aluminum_alloys_a95456_tc": null,
      "aluminum_a95456_td": null,
      "aluminum_alloys_a96061_tc": null,
      "aluminum_a96061_td": null,
      "aluminum_alloys_a96063_tc": null,
      "aluminum_a96063_td": null
    },
    {
      "temp_c": 875,
      "aluminum_alloys_a95086_tc": null,
      "aluminum_a95086_td": null,
      "aluminum_alloys_a95154_and_a95254_tc": null,
      "aluminum_a95154_and_a95254_td": null,
      "aluminum_a95454_tc": null,
      "aluminum_alloys_a95454_td": null,
      "aluminum_alloys_a95456_tc": null,
      "aluminum_a95456_td": null,
      "aluminum_alloys_a96061_tc": null,
      "aluminum_a96061_td": null,
      "aluminum_alloys_a96063_tc": null,
      "aluminum_a96063_td": null
    },
    {
      "temp_c": 900,
      "aluminum_alloys_a95086_tc": null,
      "aluminum_a95086_td": null,
      "aluminum_alloys_a95154_and_a95254_tc": null,
      "aluminum_a95154_and_a95254_td": null,
      "aluminum_a95454_tc": null,
      "aluminum_alloys_a95454_td": null,
      "aluminum_alloys_a95456_tc": null,
      "aluminum_a95456_td": null,
      "aluminum_alloys_a96061_tc": null,
      "aluminum_a96061_td": null,
      "aluminum_alloys_a96063_tc": null,
      "aluminum_a96063_td": null
    },
    {
      "temp_c": 925,
      "aluminum_alloys_a95086_tc": null,
      "aluminum_a95086_td": null,
      "aluminum_alloys_a95154_and_a95254_tc": null,
      "aluminum_a95154_and_a95254_td": null,
      "aluminum_a95454_tc": null,
      "aluminum_alloys_a95454_td": null,
      "aluminum_alloys_a95456_tc": null,
      "aluminum_a95456_td": null,
      "aluminum_alloys_a96061_tc": null,
      "aluminum_a96061_td": null,
      "aluminum_alloys_a96063_tc": null,
      "aluminum_a96063_td": null
    },
    {
      "temp_c": 950,
      "aluminum_alloys_a95086_tc": null,
      "aluminum_a95086_td": null,
      "aluminum_alloys_a95154_and_a95254_tc": null,
      "aluminum_a95154_and_a95254_td": null,
      "aluminum_a95454_tc": null,
      "aluminum_alloys_a95454_td": null,
      "aluminum_alloys_a95456_tc": null,
      "aluminum_a95456_td": null,
      "aluminum_alloys_a96061_tc": null,
      "aluminum_a96061_td": null,
      "aluminum_alloys_a96063_tc": null,
      "aluminum_a96063_td": null
    },
    {
      "temp_c": 975,
      "aluminum_alloys_a95086_tc": null,
      "aluminum_a95086_td": null,
      "aluminum_alloys_a95154_and_a95254_tc": null,
      "aluminum_a95154_and_a95254_td": null,
      "aluminum_a95454_tc": null,
      "aluminum_alloys_a95454_td": null,
      "aluminum_alloys_a95456_tc": null,
      "aluminum_a95456_td": null,
      "aluminum_alloys_a96061_tc": null,
      "aluminum_a96061_td": null,
      "aluminum_alloys_a96063_tc": null,
      "aluminum_a96063_td": null
    }
  ],
  "subpart": "Subpart 2 - Physical Properties Tables"
}
