Repository: danivelas0/asme-pcc

File: resources/bpvc_ii_d_metric_2025/table_u.json (part 7 of 61)
    "Size/Thickness, mm",
    "Min. Tensile Strength, MPa"
  ],
  "columns_values": [
      "size_thickness_mm": "13 ≤t ≤25",
      "min_tensile_strength_mpa": 825,
      "values": {
        "40": 827,
        "100": 827,
        "150": 816,
        "200": 809,
        "250": 808,
        "300": 808,
        "325": 808,
        "350": 808,
        "375": 808,
        "400": 800,
        "425": 775,
        "450": 732,
        "475": 660,
        "500": 552,
        "525": 384,
        "550": null,
        "575": null,
        "600": null,
        "625": null,
        "650": null,
        "675": null,
        "700": null,
        "725": null,
        "750": null,
        "775": null,
        "800": null,
        "825": null,
        "850": null,
        "875": null,
        "900": null
      }
    },
    {
      "block": 6,
      "line_no": 24,
      "nominal_composition": null,
      "product_form": "Bolting",
      "spec_no": "SA–449",
      "type_grade": null,
      "alloy_desig_uns_no": "K04200",
      "class_condition_temper": null,
      "size_thickness_mm": "≤25",
      "min_tensile_strength_mpa": 825,
      "values": {
        "40": 827,
        "100": 827,
        "150": 816,
        "200": 809,
        "250": 808,
        "300": 808,
        "325": 808,
        "350": 808,
        "375": 808,
        "400": 800,
        "425": 775,
        "450": 732,
        "475": 660,
        "500": 552,
        "525": 384,
        "550": null,
        "575": null,
        "600": null,
        "625": null,
        "650": null,
        "675": null,
        "700": null,
        "725": null,
        "750": null,
        "775": null,
        "800": null,
        "825": null,
        "850": null,
        "875": null,
        "900": null
      }
    },
    {
      "block": 6,
      "line_no": 25,
      "nominal_composition": null,
      "product_form": "Bolting",
      "spec_no": "SA–354",
      "type_grade": "BC",
      "alloy_desig_uns_no": "K04100",
      "class_condition_temper": null,
      "size_thickness_mm": "6 < t ≤64",
      "min_tensile_strength_mpa": 860,
      "values": {
        "40": 862,
        "100": 862,
        "150": 862,
        "200": 862,
        "250": 862,
        "300": 862,
        "325": 862,
        "350": 862,
        "375": 862,
        "400": 850,
        "425": 796,
        "450": 733,
        "475": 664,
        "500": 592,
        "525": 528,
        "550": null,
        "575": null,
        "600": null,
        "625": null,
        "650": null,
        "675": null,
        "700": null,
        "725": null,
        "750": null,
        "775": null,
        "800": null,
        "825": null,
        "850": null,
        "875": null,
        "900": null
      }
    },
    {
      "block": 6,
      "line_no": 26,
      "nominal_composition": null,
      "product_form": "Bolting",
      "spec_no": "SA–354",
      "type_grade": "BD",
      "alloy_desig_uns_no": "K04100",
      "class_condition_temper": null,
      "size_thickness_mm": "64 < t ≤100",
      "min_tensile_strength_mpa": 965,
      "values": {
        "40": 965,
        "100": 965,
        "150": 965,
        "200": 965,
        "250": 965,
        "300": 965,
        "325": 965,
        "350": 965,
        "375": 965,
        "400": 952,
        "425": 891,
        "450": 820,
        "475": 744,
        "500": 663,
        "525": 591,
        "550": null,
        "575": null,
        "600": null,
        "625": null,
        "650": null,
        "675": null,
        "700": null,
        "725": null,
        "750": null,
        "775": null,
        "800": null,
        "825": null,
        "850": null,
        "875": null,
        "900": null
      }
    },
    {
      "block": 6,
      "line_no": 27,
      "nominal_composition": null,
      "product_form": "Bolting",
      "spec_no": "SA–354",
      "type_grade": "BD",
      "alloy_desig_uns_no": "K04100",
      "class_condition_temper": null,
      "size_thickness_mm": "6 < t ≤64",
      "min_tensile_strength_mpa": 1035,
      "values": {
        "40": 1030,
        "100": 1030,
        "150": 1030,
        "200": 1030,
        "250": 1030,
        "300": 1030,
        "325": 1030,
        "350": 1030,
        "375": 1030,
        "400": 1020,
        "425": 952,
        "450": 875,
        "475": 792,
        "500": 706,
        "525": 627,
        "550": null,
        "575": null,
        "600": null,
        "625": null,
        "650": null,
        "675": null,
        "700": null,
        "725": null,
        "750": null,
        "775": null,
        "800": null,
        "825": null,
        "850": null,
        "875": null,
        "900": null
      }
    },
    {
      "block": 6,
      "line_no": 28,
      "nominal_composition": null,
      "product_form": "Flat wire",
      "spec_no": "SA–905",
      "type_grade": null,
      "alloy_desig_uns_no": null,
      "class_condition_temper": 2,
      "size_thickness_mm": 1.5,
      "min_tensile_strength_mpa": 1695,
      "values": {
        "40": 1696,
        "100": null,
        "150": null,
        "200": null,
        "250": null,
        "300": null,
        "325": null,
        "350": null,
        "375": null,
        "400": null,
        "425": null,
        "450": null,
        "475": null,
        "500": null,
        "525": null,
        "550": null,
        "575": null,
        "600": null,
        "625": null,
        "650": null,
        "675": null,
        "700": null,
        "725": null,
        "750": null,
        "775": null,
        "800": null,
        "825": null,
        "850": null,
        "875": null,
        "900": null
      }
    },
    {
      "block": 6,
      "line_no": 29,
      "nominal_composition": null,
      "product_form": "Flat wire",
      "spec_no": "SA–905",
      "type_grade": null,
      "alloy_desig_uns_no": null,
      "class_condition_temper": 2,
      "size_thickness_mm": 1.3,
      "min_tensile_strength_mpa": 1725,
      "values": {
        "40": 1724,
        "100": null,
        "150": null,
        "200": null,
        "250": null,
        "300": null,
        "325": null,
        "350": null,
        "375": null,
        "400": null,
        "425": null,
        "450": null,
        "475": null,
        "500": null,
        "525": null,
        "550": null,
        "575": null,
        "600": null,
        "625": null,
        "650": null,
        "675": null,
        "700": null,
        "725": null,
        "750": null,
        "775": null,
        "800": null,
        "825": null,
        "850": null,
        "875": null,
        "900": null
      }
    },
    {
      "block": 6,
      "line_no": 30,
      "nominal_composition": null,
      "product_form": "Flat wire",
      "spec_no": "SA–905",
      "type_grade": null,
      "alloy_desig_uns_no": null,
      "class_condition_temper": 2,
      "size_thickness_mm": 1.02,
      "min_tensile_strength_mpa": 1765,
      "values": {
        "40": 1765,
        "100": null,
        "150": null,
        "200": null,
        "250": null,
        "300": null,
        "325": null,
        "350": null,
        "375": null,
        "400": null,
        "425": null,
        "450": null,
        "475": null,
        "500": null,
        "525": null,
        "550": null,
        "575": null,
        "600": null,
        "625": null,
        "650": null,
        "675": null,
        "700": null,
        "725": null,
        "750": null,
        "775": null,
        "800": null,
        "825": null,
        "850": null,
        "875": null,
        "900": null
      }
    },
    {
      "block": 6,
      "line_no": 31,
      "nominal_composition": null,
      "product_form": "Flat wire",
      "spec_no": "SA–905",
      "type_grade": null,
      "alloy_desig_uns_no": null,
      "class_condition_temper": 2,
      "size_thickness_mm": 0.76,
      "min_tensile_strength_mpa": 1805,
      "values": {
        "40": 1806,
        "100": null,
        "150": null,
        "200": null,
        "250": null,
        "300": null,
        "325": null,
        "350": null,
        "375": null,
        "400": null,
        "425": null,
        "450": null,
        "475": null,
        "500": null,
        "525": null,
        "550": null,
        "575": null,
        "600": null,
        "625": null,
        "650": null,
        "675": null,
        "700": null,
        "725": null,
        "750": null,
        "775": null,
        "800": null,
        "825": null,
        "850": null,
        "875": null,
        "900": null
      }
    },
    {
      "block": 6,
      "line_no": 32,
      "nominal_composition": null,
      "product_form": "Flat wire",
      "spec_no": "SA–905",
      "type_grade": null,
      "alloy_desig_uns_no": null,
      "class_condition_temper": 2,
      "size_thickness_mm": 0.51,
      "min_tensile_strength_mpa": 1850,
      "values": {
        "40": 1848,
        "100": null,
        "150": null,
        "200": null,
        "250": null,
        "300": null,
        "325": null,
        "350": null,
        "375": null,
        "400": null,
        "425": null,
        "450": null,
        "475": null,
        "500": null,
        "525": null,
        "550": null,
        "575": null,
        "600": null,
        "625": null,
        "650": null,
        "675": null,
        "700": null,
        "725": null,
        "750": null,
        "775": null,
        "800": null,
        "825": null,
        "850": null,
        "875": null,
        "900": null
      }
    },
    {
      "block": 6,
      "line_no": 33,
      "nominal_composition": null,
      "product_form": "Flat wire",
      "spec_no": "SA–905",
      "type_grade": null,
      "alloy_desig_uns_no": null,
      "class_condition_temper": 1,
      "size_thickness_mm": 1.5,
      "min_tensile_strength_mpa": 1895,
      "values": {
        "40": 1896,
        "100": 1758,
        "150": null,
        "200": null,
        "250": null,
        "300": null,
        "325": null,
        "350": null,
        "375": null,
        "400": null,
        "425": null,
        "450": null,
        "475": null,
        "500": null,
        "525": null,
        "550": null,
        "575": null,
        "600": null,
        "625": null,
        "650": null,
        "675": null,
        "700": null,
        "725": null,
        "750": null,
        "775": null,
        "800": null,
        "825": null,
        "850": null,
        "875": null,
        "900": null
      }
    },
    {
      "block": 6,
      "line_no": 34,
      "nominal_composition": null,
      "product_form": "Flat wire",
      "spec_no": "SA–905",
      "type_grade": null,
      "alloy_desig_uns_no": null,
      "class_condition_temper": 1,
      "size_thickness_mm": 1.3,
      "min_tensile_strength_mpa": 1930,
      "values": {
        "40": 1931,
        "100": 1793,
        "150": null,
        "200": null,
        "250": null,
        "300": null,
        "325": null,
        "350": null,
        "375": null,
        "400": null,
        "425": null,
        "450": null,
        "475": null,
        "500": null,
        "525": null,
        "550": null,
        "575": null,
        "600": null,
        "625": null,
        "650": null,
        "675": null,
        "700": null,
        "725": null,
        "750": null,
        "775": null,
        "800": null,
        "825": null,
        "850": null,
        "875": null,
        "900": null
      }
    },
    {
      "block": 6,
      "line_no": 35,
      "nominal_composition": null,
      "product_form": "Flat wire",
      "spec_no": "SA–905",
      "type_grade": null,
      "alloy_desig_uns_no": null,
      "class_condition_temper": 1,
      "size_thickness_mm": 1.02,
      "min_tensile_strength_mpa": 1965,
      "values": {
        "40": 1965,
        "100": 1828,
        "150": null,
        "200": null,
        "250": null,
        "300": null,
        "325": null,
        "350": null,
        "375": null,
        "400": null,
        "425": null,
        "450": null,
        "475": null,
        "500": null,
        "525": null,
        "550": null,
        "575": null,
        "600": null,
        "625": null,
        "650": null,
        "675": null,
        "700": null,
        "725": null,
        "750": null,
        "775": null,
        "800": null,
        "825": null,
        "850": null,
        "875": null,
        "900": null
      }
    },
    {
      "block": 6,
      "line_no": 36,
      "nominal_composition": null,
      "product_form": "Flat wire",
      "spec_no": "SA–905",
      "type_grade": null,
      "alloy_desig_uns_no": null,
      "class_condition_temper": 1,
      "size_thickness_mm": 0.76,
      "min_tensile_strength_mpa": 2000,
      "values": {
        "40": 1999,
        "100": 1852,
        "150": null,
        "200": null,
        "250": null,
        "300": null,
        "325": null,
        "350": null,
        "375": null,
        "400": null,
        "425": null,
        "450": null,
        "475": null,
        "500": null,
        "525": null,
        "550": null,
        "575": null,
        "600": null,
        "625": null,
        "650": null,
        "675": null,
        "700": null,
        "725": null,
        "750": null,
        "775": null,
        "800": null,
        "825": null,
        "850": null,
        "875": null,
        "900": null
      }
    },
    {
      "block": 6,
      "line_no": 37,
      "nominal_composition": null,
      "product_form": "Flat wire",
      "spec_no": "SA–905",
      "type_grade": null,
      "alloy_desig_uns_no": null,
      "class_condition_temper": 1,
      "size_thickness_mm": 0.51,
      "min_tensile_strength_mpa": 2040,
      "values": {
        "40": 2041,
        "100": 1904,
        "150": null,
        "200": null,
        "250": null,
        "300": null,
        "325": null,
        "350": null,
        "375": null,
        "400": null,
        "425": null,
        "450": null,
        "475": null,
        "500": null,
        "525": null,
        "550": null,
        "575": null,
        "600": null,
        "625": null,
        "650": null,
        "675": null,
        "700": null,
        "725": null,
        "750": null,
        "775": null,
        "800": null,
        "825": null,
        "850": null,
        "875": null,
        "900": null
      }
    },
    {
      "block": 6,
      "line_no": 38,
      "nominal_composition": "Ductile cast iron",
      "product_form": "Castings",
      "spec_no": "SA–874",
      "type_grade": null,
      "alloy_desig_uns_no": null,
      "class_condition_temper": null,
      "size_thickness_mm": "300 < t < 530",
      "min_tensile_strength_mpa": 300,
      "values": {
        "40": 300,
        "100": 297,
        "150": 285,
        "200": 276,
        "250": 270,
        "300": 267,
        "325": 263,
        "350": 257,
        "375": null,
        "400": null,
        "425": null,
        "450": null,
        "475": null,
        "500": null,
        "525": null,
        "550": null,
        "575": null,
        "600": null,
        "625": null,
        "650": null,
        "675": null,
        "700": null,
        "725": null,
        "750": null,
        "775": null,
        "800": null,
        "825": null,
        "850": null,
        "875": null,
        "900": null
      }
    },
    {
      "block": 6,
      "line_no": 39,
      "nominal_composition": "Ductile cast iron",
      "product_form": "Castings",
      "spec_no": "SA/JIS G5504",
      "type_grade": "FCD 300 LT",
      "alloy_desig_uns_no": null,
      "class_condition_temper": null,
      "size_thickness_mm": "300 < t < 530",
      "min_tensile_strength_mpa": 300,
      "values": {
        "40": 300,
        "100": 297,
        "150": 285,
        "200": 276,
        "250": 270,
        "300": 267,
        "325": 263,
        "350": 257,
        "375": null,
        "400": null,
        "425": null,
        "450": null,
        "475": null,
        "500": null,
        "525": null,
        "550": null,
        "575": null,
        "600": null,
        "625": null,
        "650": null,
        "675": null,
        "700": null,
        "725": null,
        "750": null,
        "775": null,
        "800": null,
        "825": null,
        "850": null,
        "875": null,
        "900": null
      }
    },
    {
      "block": 6,
      "line_no": 40,
      "nominal_composition": null,
      "product_form": "Plate",
      "spec_no": "SA–737",
      "type_grade": "B",
      "alloy_desig_uns_no": "K12001",
      "class_condition_temper": null,
      "size_thickness_mm": null,
      "min_tensile_strength_mpa": 485,
      "values": {
        "40": 483,
        "100": 483,
        "150": 483,
        "200": 483,
        "250": 483,
        "300": 483,
        "325": 483,
        "350": 482,
        "375": 477,
        "400": 459,
        "425": 436,
        "450": 407,
        "475": 373,
        "500": 338,
        "525": 303,
        "550": null,
        "575": null,
        "600": null,
        "625": null,
        "650": null,
        "675": null,
        "700": null,
        "725": null,
        "750": null,
        "775": null,
        "800": null,
        "825": null,
        "850": null,
        "875": null,
        "900": null
      }
    },
    {
      "block": 6,
      "line_no": 41,
      "nominal_composition": null,
      "product_form": "Plate",
      "spec_no": "SA/AS 1548",
      "type_grade": "PT490",
      "alloy_desig_uns_no": null,
      "class_condition_temper": null,
      "size_thickness_mm": "≤150",
      "min_tensile_strength_mpa": 490,
      "values": {
        "40": 490,
        "100": 490,
        "150": 490,
        "200": 490,
        "250": 490,
        "300": 490,
        "325": 490,
        "350": 489,
        "375": 484,
        "400": 466,
        "425": 442,
        "450": 413,
        "475": 379,
        "500": 343,
        "525": 308,
        "550": null,
        "575": null,
        "600": null,
        "625": null,
        "650": null,
        "675": null,
        "700": null,
        "725": null,
        "750": null,
        "775": null,
        "800": null,
        "825": null,
        "850": null,
        "875": null,
        "900": null
      }
    },
    {
      "block": 6,
      "line_no": 42,
      "nominal_composition": null,
      "product_form": "Plate",
      "spec_no": "SA/GB 713",
      "type_grade": "Q730R",
      "alloy_desig_uns_no": null,
      "class_condition_temper": "Normalized",
      "size_thickness_mm": "60 < t ≤100",
      "min_tensile_strength_mpa": 510,
      "values": {
        "40": 510,
        "100": 510,
        "150": 510,
        "200": 510,
        "250": 510,
        "300": 510,
        "325": 510,
        "350": 510,
        "375": 510,
        "400": 487,
        "425": 460,
        "450": 428,
        "475": 392,
        "500": 356,
        "525": 321,
        "550": null,
        "575": null,
        "600": null,
        "625": null,
        "650": null,
        "675": null,
        "700": null,
        "725": null,
        "750": null,
        "775": null,
        "800": null,
        "825": null,
        "850": null,
        "875": null,
        "900": null
      }
    },
    {
      "block": 6,
      "line_no": 43,
      "nominal_composition": null,
      "product_form": "Plate",
      "spec_no": "SA/GB 713",
      "type_grade": "Q370R",
      "alloy_desig_uns_no": null,
      "class_condition_temper": "Normalized",
      "size_thickness_mm": "36 < t ≤60",
      "min_tensile_strength_mpa": 520,
      "values": {
        "40": 520,
        "100": 520,
        "150": 520,
        "200": 520,
        "250": 520,
        "300": 520,
        "325": 520,
        "350": 520,
        "375": 520,
        "400": 497,
        "425": 469,
        "450": 436,
        "475": 400,
        "500": 363,
        "525": 327,
        "550": null,
        "575": null,
        "600": null,
        "625": null,
        "650": null,
        "675": null,
        "700": null,
        "725": null,
        "750": null,
        "775": null,
        "800": null,
        "825": null,
        "850": null,
        "875": null,
        "900": null
      }
    },
    {
      "block": 6,
      "line_no": 44,
      "nominal_composition": null,
      "product_form": "Plate",
      "spec_no": "SA/GB 713",
      "type_grade": "Q370R",
      "alloy_desig_uns_no": null,
      "class_condition_temper": "Normalized",
      "size_thickness_mm": "10 ≤t ≤36",
      "min_tensile_strength_mpa": 530,
      "values": {
        "40": 530,
        "100": 530,
        "150": 530,
        "200": 530,
        "250": 530,
        "300": 530,
        "325": 530,
        "350": 530,
        "375": 530,
        "400": 507,
        "425": 478,
        "450": 444,
        "475": 408,
        "500": 370,
        "525": 334,
        "550": null,
        "575": null,
        "600": null,
        "625": null,
        "650": null,
        "675": null,
        "700": null,
        "725": null,
        "750": null,
        "775": null,
        "800": null,
        "825": null,
        "850": null,
        "875": null,
        "900": null
      }
    },
    {
      "block": 6,
      "line_no": 45,
      "nominal_composition": null,
      "product_form": "Plate",
      "spec_no": "SA–737",
      "type_grade": "C",
      "alloy_desig_uns_no": "K12202",
      "class_condition_temper": null,
      "size_thickness_mm": null,
      "min_tensile_strength_mpa": 550,
      "values": {
        "40": 552,
        "100": 552,
        "150": 552,
        "200": 552,
        "250": 552,
        "300": 552,
        "325": 552,
        "350": 552,
        "375": 545,
        "400": 525,
        "425": 498,
        "450": 465,
        "475": 427,
        "500": 387,
        "525": 346,
        "550": null,
        "575": null,
        "600": null,
        "625": null,
        "650": null,
        "675": null,
        "700": null,
        "725": null,
        "750": null,
        "775": null,
        "800": null,
        "825": null,
        "850": null,
        "875": null,
        "900": null
      }
    },
    {
      "block": 7,
      "line_no": 1,
      "nominal_composition": "C–Mn–Si–V–Cb",
      "product_form": "Plate",
      "spec_no": "SA–656",
      "type_grade": "T3",
      "alloy_desig_uns_no": null,
      "class_condition_temper": null,
      "size_thickness_mm": "≤50",
      "min_tensile_strength_mpa": 414,
      "values": {
        "40": 414,
        "100": 414,
        "150": 414,
        "200": 414,
        "250": 414,
        "300": 414,
        "325": 414,
        "350": 414,
        "375": null,
        "400": null,
        "425": null,
        "450": null,
        "475": null,
        "500": null,
        "525": null,
        "550": null,
        "575": null,
        "600": null,
        "625": null,
        "650": null,
        "675": null,
        "700": null,
        "725": null,
        "750": null,
        "775": null,
        "800": null,
        "825": null,
        "850": null,
        "875": null,
        "900": null
      }
    },
    {
      "block": 7,
      "line_no": 2,
      "nominal_composition": "C–Mn–Si–V–Cb",
      "product_form": "Plate",
      "spec_no": "SA–656",
      "type_grade": "T7",
      "alloy_desig_uns_no": null,
      "class_condition_temper": null,
      "size_thickness_mm": "≤50",
      "min_tensile_strength_mpa": 414,
      "values": {
        "40": 414,
        "100": 414,
        "150": 414,
        "200": 414,
        "250": 414,
        "300": 414,
        "325": 414,
        "350": 414,
        "375": null,
        "400": null,
        "425": null,
        "450": null,
        "475": null,
        "500": null,
        "525": null,
        "550": null,
        "575": null,
        "600": null,
        "625": null,
        "650": null,
        "675": null,
        "700": null,
        "725": null,
        "750": null,
        "775": null,
        "800": null,
        "825": null,
        "850": null,
        "875": null,
        "900": null
      }
    },
    {
      "block": 7,
      "line_no": 3,
      "nominal_composition": "C–Mn–Si–V–Cb",
      "product_form": "Plate",
      "spec_no": "SA–656",
      "type_grade": "T3",
      "alloy_desig_uns_no": null,
      "class_condition_temper": null,
      "size_thickness_mm": "≤40",
      "min_tensile_strength_mpa": 483,
      "values": {
        "40": 483,
        "100": 483,
        "150": 483,
        "200": 483,
        "250": 483,
        "300": 483,
        "325": 483,
        "350": 483,
        "375": null,
        "400": null,
        "425": null,
        "450": null,
        "475": null,
        "500": null,
        "525": null,
        "550": null,
        "575": null,
        "600": null,
        "625": null,
        "650": null,
        "675": null,
        "700": null,
        "725": null,
        "750": null,
        "775": null,
        "800": null,
        "825": null,
        "850": null,
        "875": null,
        "900": null
      }
    },
    {
      "block": 7,
      "line_no": 4,
      "nominal_composition": "C–Mn–Si–V–Cb",
      "product_form": "Plate",
      "spec_no": "SA–656",
      "type_grade": "T7",
      "alloy_desig_uns_no": null,
      "class_condition_temper": null,
      "size_thickness_mm": "≤40",
      "min_tensile_strength_mpa": 483,
      "values": {
        "40": 483,
        "100": 483,
        "150": 483,
        "200": 483,
        "250": 483,
        "300": 483,
        "325": 483,
        "350": 483,
        "375": null,
        "400": null,
        "425": null,
        "450": null,
        "475": null,
        "500": null,
        "525": null,
        "550": null,
        "575": null,
        "600": null,
        "625": null,
        "650": null,
        "675": null,
        "700": null,
        "725": null,
        "750": null,
        "775": null,
        "800": null,
        "825": null,
        "850": null,
        "875": null,
        "900": null
      }
    },
    {
      "block": 7,
      "line_no": 5,
      "nominal_composition": "C–Mn–Si–V–Cb",
      "product_form": "Plate",
      "spec_no": "SA–656",
      "type_grade": "T3",
      "alloy_desig_uns_no": null,
      "class_condition_temper": null,
      "size_thickness_mm": "≤25",
      "min_tensile_strength_mpa": 552,
      "values": {
        "40": 552,
        "100": 552,
        "150": 552,
        "200": 552,
        "250": 552,
        "300": 552,
        "325": 552,
        "350": 552,
        "375": null,
        "400": null,
        "425": null,
        "450": null,
        "475": null,
        "500": null,
        "525": null,
        "550": null,
        "575": null,
        "600": null,
        "625": null,
        "650": null,
        "675": null,
        "700": null,
        "725": null,
        "750": null,
        "775": null,
        "800": null,
        "825": null,
        "850": null,
        "875": null,
        "900": null
      }
    },
    {
      "block": 7,
      "line_no": 6,
      "nominal_composition": "C–Mn–Si–V–Cb",
      "product_form": "Plate",
      "spec_no": "SA–656",
      "type_grade": "T7",
      "alloy_desig_uns_no": null,
      "class_condition_temper": null,
      "size_thickness_mm": "≤25",
      "min_tensile_strength_mpa": 552,
      "values": {
        "40": 552,
        "100": 552,
        "150": 552,
        "200": 552,
        "250": 552,
        "300": 552,
        "325": 552,
        "350": 552,
        "375": null,
        "400": null,
        "425": null,
        "450": null,
        "475": null,
        "500": null,
        "525": null,
        "550": null,
        "575": null,
        "600": null,
        "625": null,
        "650": null,
        "675": null,
        "700": null,
        "725": null,
        "750": null,
        "775": null,
        "800": null,
        "825": null,
        "850": null,
        "875": null,
        "900": null
      }
    },
    {
      "block": 7,
      "line_no": 7,
      "nominal_composition": "C–Mn–Si–V–Cb",
      "product_form": "Plate",
      "spec_no": "SA–656",
      "type_grade": "T3",
      "alloy_desig_uns_no": null,
      "class_condition_temper": null,
      "size_thickness_mm": "≤20",
      "min_tensile_strength_mpa": 621,
      "values": {
        "40": 621,
        "100": 621,
        "150": 621,
        "200": 621,
        "250": 621,
        "300": 621,
        "325": 621,
        "350": 621,
        "375": null,
        "400": null,
        "425": null,
        "450": null,
        "475": null,
        "500": null,
        "525": null,
        "550": null,
        "575": null,
        "600": null,
        "625": null,
        "650": null,
        "675": null,
        "700": null,
        "725": null,
        "750": null,
        "775": null,
        "800": null,
        "825": null,
        "850": null,
        "875": null,
        "900": null
      }
    },
    {
      "block": 7,
      "line_no": 8,
      "nominal_composition": "C–Mn–Si–V–Cb",
      "product_form": "Plate",
      "spec_no": "SA–656",
      "type_grade": "T7",
      "alloy_desig_uns_no": null,
      "class_condition_temper": null,
      "size_thickness_mm": "≤20",
      "min_tensile_strength_mpa": 621,
      "values": {
        "40": 621,
        "100": 621,
        "150": 621,
        "200": 621,
        "250": 621,
        "300": 621,
        "325": 621,
        "350": 621,
        "375": null,
        "400": null,
        "425": null,
        "450": null,
        "475": null,
        "500": null,
        "525": null,
        "550": null,
        "575": null,
        "600": null,
        "625": null,
        "650": null,
        "675": null,
        "700": null,
        "725": null,
        "750": null,
        "775": null,
        "800": null,
        "825": null,
        "850": null,
        "875": null,
        "900": null
      }
    },
    {
      "block": 7,
      "line_no": 9,
      "nominal_composition": null,
      "product_form": "Plate, sheet",
      "spec_no": "SA–562",
      "type_grade": null,
      "alloy_desig_uns_no": "K11224",
      "class_condition_temper": null,
      "size_thickness_mm": null,
      "min_tensile_strength_mpa": 380,
      "values": {
        "40": 379,
        "100": 301,
        "150": 286,
        "200": 273,
        "250": 264,
        "300": 257,
        "325": 253,
        "350": 249,
        "375": 245,
        "400": 240,
        "425": null,
        "450": null,
        "475": null,
        "500": null,
        "525": null,
        "550": null,
        "575": null,
        "600": null,
        "625": null,
        "650": null,
        "675": null,
        "700": null,
        "725": null,
        "750": null,
        "775": null,
        "800": null,
        "825": null,
        "850": null,
        "875": null,
        "900": null
      }
    },
    {
      "block": 7,
      "line_no": 10,
      "nominal_composition": null,
      "product_form": "Forgings",
      "spec_no": "SA–836",
      "type_grade": null,
      "alloy_desig_uns_no": null,
      "class_condition_temper": 1,
      "size_thickness_mm": null,
      "min_tensile_strength_mpa": 380,
      "values": {
        "40": 379,
        "100": 372,
        "150": 349,
        "200": 334,
        "250": 323,
        "300": 314,
        "325": 309,
        "350": 304,
        "375": 299,
        "400": 293,
        "425": null,
        "450": null,
        "475": null,
        "500": null,
        "525": null,
        "550": null,
        "575": null,
        "600": null,
        "625": null,
        "650": null,
        "675": null,
        "700": null,
        "725": null,
        "750": null,
        "775": null,
        "800": null,
        "825": null,
        "850": null,
        "875": null,
        "900": null
      }
    },
    {
      "block": 7,
      "line_no": 11,
      "nominal_composition": null,
      "product_form": "Bolting",
      "spec_no": "SA–320",
      "type_grade": "L7A",
      "alloy_desig_uns_no": "G40370",
      "class_condition_temper": null,
      "size_thickness_mm": "≤65",
      "min_tensile_strength_mpa": 860,
      "values": {
        "40": 862,
        "100": 862,
        "150": 862,
        "200": 862,
        "250": 862,
        "300": 862,
        "325": 862,
        "350": 862,
        "375": 862,
        "400": 850,
        "425": 796,
        "450": 733,
        "475": 664,
        "500": 592,
        "525": 528,
        "550": null,
        "575": null,
        "600": null,
        "625": null,
        "650": null,
        "675": null,
        "700": null,
        "725": null,
        "750": null,
        "775": null,
        "800": null,
        "825": null,
        "850": null,
        "875": null,
        "900": null
      }
    },
    {
      "block": 7,
      "line_no": 12,
      "nominal_composition": null,
      "product_form": "Bolting",
      "spec_no": "SA/ISO 898–1",
      "type_grade": 9.8,
      "alloy_desig_uns_no": null,
      "class_condition_temper": null,
      "size_thickness_mm": "d ≤16",
      "min_tensile_strength_mpa": 900,
      "values": {
        "40": 900,
        "100": 900,
        "150": 900,
        "200": null,
        "250": null,
        "300": null,
        "325": null,
        "350": null,
        "375": null,
        "400": null,
        "425": null,
        "450": null,
        "475": null,
        "500": null,
        "525": null,
        "550": null,
        "575": null,
        "600": null,
        "625": null,
        "650": null,
        "675": null,
        "700": null,
        "725": null,
        "750": null,
        "775": null,
        "800": null,
        "825": null,
        "850": null,
        "875": null,
        "900": null
      }
    },
    {
      "block": 7,
      "line_no": 13,
      "nominal_composition": null,
      "product_form": "Bolting",
      "spec_no": "SA–574",
      "type_grade": 4037,
      "alloy_desig_uns_no": "G40370",
      "class_condition_temper": null,
      "size_thickness_mm": "≥16",
      "min_tensile_strength_mpa": 1170,
      "values": {
        "40": 1170,
        "100": 1170,
        "150": 1170,
        "200": 1170,
        "250": 1170,
        "300": 1170,
        "325": 1170,
        "350": 1170,
        "375": 1170,
        "400": 1170,
        "425": 1170,
        "450": 1150,
        "475": 1110,
        "500": 1050,
        "525": 982,
        "550": null,
        "575": null,
        "600": null,
        "625": null,
        "650": null,
        "675": null,
        "700": null,
        "725": null,
        "750": null,
        "775": null,
        "800": null,
        "825": null,
        "850": null,
        "875": null,
        "900": null
      }
    },
    {
      "block": 7,
      "line_no": 14,
      "nominal_composition": null,
      "product_form": "Bolting",
      "spec_no": "SA–574",
      "type_grade": 4042,
      "alloy_desig_uns_no": "G40420",
      "class_condition_temper": null,
      "size_thickness_mm": "≥16",
      "min_tensile_strength_mpa": 1170,
      "values": {
        "40": 1170,
        "100": 1170,
        "150": 1170,
        "200": 1170,
        "250": 1170,
        "300": 1170,
        "325": 1170,
        "350": 1170,
        "375": 1170,
        "400": 1170,
        "425": 1170,
        "450": 1150,
        "475": 1110,
        "500": 1050,
        "525": 982,
        "550": null,
        "575": null,
        "600": null,
        "625": null,
        "650": null,
        "675": null,
        "700": null,
        "725": null,
        "750": null,
        "775": null,
        "800": null,
        "825": null,
        "850": null,
        "875": null,
        "900": null
      }
    },
    {
      "block": 7,
      "line_no": 15,
      "nominal_composition": null,
      "product_form": "Bolting",
      "spec_no": "SA–574",
      "type_grade": 4140,
      "alloy_desig_uns_no": "G41400",
      "class_condition_temper": null,
      "size_thickness_mm": "≥16",
      "min_tensile_strength_mpa": 1170,
      "values": {
        "40": 1170,
        "100": 1170,
        "150": 1170,
        "200": 1170,
        "250": 1170,
        "300": 1170,
        "325": 1170,
        "350": 1170,
        "375": 1170,
        "400": 1170,
        "425": 1170,
        "450": 1150,
        "475": 1110,
        "500": 1050,
        "525": 982,
        "550": null,
        "575": null,
        "600": null,
        "625": null,
        "650": null,
        "675": null,
        "700": null,
        "725": null,
        "750": null,
        "775": null,
        "800": null,
        "825": null,
        "850": null,
        "875": null,
        "900": null
      }
    },
    {
      "block": 7,
      "line_no": 16,
      "nominal_composition": null,
      "product_form": "Bolting",
      "spec_no": "SA–574",
      "type_grade": 4037,
      "alloy_desig_uns_no": "G40370",
      "class_condition_temper": null,
      "size_thickness_mm": "≤13",
      "min_tensile_strength_mpa": 1240,
      "values": {
        "40": 1240,
        "100": 1240,
        "150": 1240,
        "200": 1240,
        "250": 1240,
        "300": 1240,
        "325": 1240,
        "350": 1240,
        "375": 1240,
        "400": 1240,
        "425": 1240,
        "450": 1220,
        "475": 1170,
        "500": 1110,
        "525": 1040,
        "550": null,
        "575": null,
        "600": null,
        "625": null,
        "650": null,
        "675": null,
        "700": null,
        "725": null,
        "750": null,
        "775": null,
        "800": null,
        "825": null,
        "850": null,
        "875": null,
        "900": null
      }
    },
    {
      "block": 7,
      "line_no": 17,
      "nominal_composition": null,
      "product_form": "Bolting",
      "spec_no": "SA–574",
      "type_grade": 4042,
      "alloy_desig_uns_no": "G40420",
      "class_condition_temper": null,
      "size_thickness_mm": "≤13",
      "min_tensile_strength_mpa": 1240,
      "values": {
        "40": 1240,
        "100": 1240,
        "150": 1240,
        "200": 1240,
        "250": 1240,
        "300": 1240,
        "325": 1240,
        "350": 1240,
        "375": 1240,
        "400": 1240,
        "425": 1240,
        "450": 1220,
        "475": 1170,
        "500": 1110,
        "525": 1040,
        "550": null,
        "575": null,
        "600": null,
        "625": null,
        "650": null,
        "675": null,
        "700": null,
        "725": null,
        "750": null,
        "775": null,
        "800": null,
        "825": null,
        "850": null,
        "875": null,
        "900": null
      }
    },
    {
      "block": 7,
      "line_no": 18,
      "nominal_composition": null,
      "product_form": "Smls. tube",
      "spec_no": "SA/EN 10216–2",
      "type_grade": "16Mo3",
      "alloy_desig_uns_no": null,
      "class_condition_temper": null,
      "size_thickness_mm": "t ≤60",
      "min_tensile_strength_mpa": 450,
      "values": {
        "40": 450,
        "100": 450,
        "150": 450,
        "200": 450,
        "250": 450,
        "300": 450,
        "325": 450,
        "350": 450,
        "375": 450,
        "400": 450,
        "425": 450,
        "450": 442,
        "475": 424,
        "500": 403,
        "525": 377,
        "550": null,
        "575": null,
        "600": null,
        "625": null,
        "650": null,
        "675": null,
        "700": null,
        "725": null,
        "750": null,
        "775": null,
        "800": null,
        "825": null,
        "850": null,
        "875": null,
        "900": null
      }
    },
    {
      "block": 7,
      "line_no": 19,
      "nominal_composition": null,
      "product_form": "Smls. tube",
      "spec_no": "SA–209",
      "type_grade": "T1b",
      "alloy_desig_uns_no": "K11422",
      "class_condition_temper": null,
      "size_thickness_mm": null,
      "min_tensile_strength_mpa": 365,
      "values": {
        "40": 365,
        "100": 365,
        "150": 365,
