Repository: danivelas0/asme-pcc

File: resources/bpvc_ii_d_metric_2025/table_y_1.json (part 7 of 71)
    "Min. Yield Strength, MPa",
    "Notes"
  ],
  "columns_values": [
        "775": null,
        "800": null,
        "825": null,
        "850": null,
        "875": null,
        "900": null
      }
    },
    {
      "block": 5,
      "line_no": 33,
      "nominal_composition": null,
      "product_form": "Forgings",
      "spec_no": "SA/EN 10222–2",
      "type_grade": "P305GH",
      "alloy_desig_uns_no": null,
      "class_condition_temper": "N, NT, or QT",
      "size_thickness_mm": "70 < t ≤160",
      "min_tensile_strength_mpa": 490,
      "min_yield_strength_mpa": 280,
      "notes": null,
      "values": {
        "40": 280,
        "65": 262,
        "100": 254,
        "125": 250,
        "150": 246,
        "175": 242,
        "200": 238,
        "225": 234,
        "250": 229,
        "275": 223,
        "300": 217,
        "325": 211,
        "350": 204,
        "375": 198,
        "400": 192,
        "425": 186,
        "450": 181,
        "475": 177,
        "500": 172,
        "525": 168,
        "550": null,
        "575": null,
        "600": null,
        "625": null,
        "650": null,
        "675": null,
        "700": null,
        "725": null,
        "750": null,
        "775": null,
        "800": null,
        "825": null,
        "850": null,
        "875": null,
        "900": null
      }
    },
    {
      "block": 5,
      "line_no": 34,
      "nominal_composition": null,
      "product_form": "Forgings",
      "spec_no": "SA/EN 10222–2",
      "type_grade": "P305GH",
      "alloy_desig_uns_no": null,
      "class_condition_temper": "N, NT, or QT",
      "size_thickness_mm": "35 < t ≤70",
      "min_tensile_strength_mpa": 510,
      "min_yield_strength_mpa": 285,
      "notes": null,
      "values": {
        "40": 285,
        "65": 267,
        "100": 258,
        "125": 254,
        "150": 250,
        "175": 246,
        "200": 242,
        "225": 238,
        "250": 233,
        "275": 227,
        "300": 221,
        "325": 215,
        "350": 208,
        "375": 202,
        "400": 195,
        "425": 190,
        "450": 185,
        "475": 180,
        "500": 175,
        "525": 171,
        "550": null,
        "575": null,
        "600": null,
        "625": null,
        "650": null,
        "675": null,
        "700": null,
        "725": null,
        "750": null,
        "775": null,
        "800": null,
        "825": null,
        "850": null,
        "875": null,
        "900": null
      }
    },
    {
      "block": 5,
      "line_no": 35,
      "nominal_composition": null,
      "product_form": "Plate",
      "spec_no": "SA/GB 713",
      "type_grade": "Q345R",
      "alloy_desig_uns_no": null,
      "class_condition_temper": null,
      "size_thickness_mm": "60 < t ≤100",
      "min_tensile_strength_mpa": 490,
      "min_yield_strength_mpa": 305,
      "notes": null,
      "values": {
        "40": 305,
        "65": 287,
        "100": 278,
        "125": 274,
        "150": 270,
        "175": 266,
        "200": 262,
        "225": 257,
        "250": 251,
        "275": 245,
        "300": 238,
        "325": 231,
        "350": 224,
        "375": 217,
        "400": 211,
        "425": 205,
        "450": 199,
        "475": 194,
        "500": 189,
        "525": 184,
        "550": null,
        "575": null,
        "600": null,
        "625": null,
        "650": null,
        "675": null,
        "700": null,
        "725": null,
        "750": null,
        "775": null,
        "800": null,
        "825": null,
        "850": null,
        "875": null,
        "900": null
      }
    },
    {
      "block": 5,
      "line_no": 36,
      "nominal_composition": null,
      "product_form": "Plate",
      "spec_no": "SA/EN 10028–2",
      "type_grade": "P355GH",
      "alloy_desig_uns_no": null,
      "class_condition_temper": null,
      "size_thickness_mm": "60 < t ≤100",
      "min_tensile_strength_mpa": 490,
      "min_yield_strength_mpa": 315,
      "notes": null,
      "values": {
        "40": 315,
        "65": 295,
        "100": 286,
        "125": 282,
        "150": 279,
        "175": 275,
        "200": 270,
        "225": 265,
        "250": 259,
        "275": 253,
        "300": 246,
        "325": 239,
        "350": 231,
        "375": 224,
        "400": 217,
        "425": 211,
        "450": 206,
        "475": 201,
        "500": 196,
        "525": 190,
        "550": null,
        "575": null,
        "600": null,
        "625": null,
        "650": null,
        "675": null,
        "700": null,
        "725": null,
        "750": null,
        "775": null,
        "800": null,
        "825": null,
        "850": null,
        "875": null,
        "900": null
      }
    },
    {
      "block": 5,
      "line_no": 37,
      "nominal_composition": null,
      "product_form": "Plate",
      "spec_no": "SA/GB 713",
      "type_grade": "Q345R",
      "alloy_desig_uns_no": null,
      "class_condition_temper": null,
      "size_thickness_mm": "36 < t ≤60",
      "min_tensile_strength_mpa": 490,
      "min_yield_strength_mpa": 315,
      "notes": null,
      "values": {
        "40": 315,
        "65": 296,
        "100": 287,
        "125": 283,
        "150": 279,
        "175": 275,
        "200": 270,
        "225": 265,
        "250": 259,
        "275": 253,
        "300": 246,
        "325": 239,
        "350": 232,
        "375": 225,
        "400": 218,
        "425": 212,
        "450": 206,
        "475": 200,
        "500": 195,
        "525": 190,
        "550": null,
        "575": null,
        "600": null,
        "625": null,
        "650": null,
        "675": null,
        "700": null,
        "725": null,
        "750": null,
        "775": null,
        "800": null,
        "825": null,
        "850": null,
        "875": null,
        "900": null
      }
    },
    {
      "block": 5,
      "line_no": 38,
      "nominal_composition": null,
      "product_form": "Plate",
      "spec_no": "SA/GB 713",
      "type_grade": "Q345R",
      "alloy_desig_uns_no": null,
      "class_condition_temper": null,
      "size_thickness_mm": "16 < t ≤36",
      "min_tensile_strength_mpa": 500,
      "min_yield_strength_mpa": 325,
      "notes": null,
      "values": {
        "40": 325,
        "65": 305,
        "100": 297,
        "125": 292,
        "150": 288,
        "175": 284,
        "200": 279,
        "225": 274,
        "250": 268,
        "275": 261,
        "300": 254,
        "325": 247,
        "350": 239,
        "375": 232,
        "400": 225,
        "425": 218,
        "450": 212,
        "475": 207,
        "500": 201,
        "525": 196,
        "550": null,
        "575": null,
        "600": null,
        "625": null,
        "650": null,
        "675": null,
        "700": null,
        "725": null,
        "750": null,
        "775": null,
        "800": null,
        "825": null,
        "850": null,
        "875": null,
        "900": null
      }
    },
    {
      "block": 5,
      "line_no": 39,
      "nominal_composition": null,
      "product_form": "Plate",
      "spec_no": "SA–455",
      "type_grade": null,
      "alloy_desig_uns_no": "K03300 …",
      "class_condition_temper": null,
      "size_thickness_mm": "9.5 < t ≤15",
      "min_tensile_strength_mpa": 505,
      "min_yield_strength_mpa": 255,
      "notes": null,
      "values": {
        "40": 255,
        "65": 240,
        "100": 233,
        "125": 229,
        "150": 225,
        "175": 222,
        "200": 219,
        "225": 215,
        "250": 210,
        "275": 205,
        "300": 200,
        "325": 193,
        "350": 187,
        "375": 182,
        "400": 176,
        "425": 171,
        "450": 167,
        "475": 163,
        "500": 158,
        "525": 154,
        "550": null,
        "575": null,
        "600": null,
        "625": null,
        "650": null,
        "675": null,
        "700": null,
        "725": null,
        "750": null,
        "775": null,
        "800": null,
        "825": null,
        "850": null,
        "875": null,
        "900": null
      }
    },
    {
      "block": 5,
      "line_no": 40,
      "nominal_composition": null,
      "product_form": "Forgings",
      "spec_no": "SA/EN 10222–2",
      "type_grade": "P305GH",
      "alloy_desig_uns_no": null,
      "class_condition_temper": "N, NT, or QT",
      "size_thickness_mm": "t ≤35",
      "min_tensile_strength_mpa": 510,
      "min_yield_strength_mpa": 305,
      "notes": null,
      "values": {
        "40": 305,
        "65": 285,
        "100": 276,
        "125": 272,
        "150": 268,
        "175": 264,
        "200": 259,
        "225": 255,
        "250": 249,
        "275": 243,
        "300": 236,
        "325": 230,
        "350": 223,
        "375": 216,
        "400": 209,
        "425": 203,
        "450": 197,
        "475": 192,
        "500": 188,
        "525": 183,
        "550": null,
        "575": null,
        "600": null,
        "625": null,
        "650": null,
        "675": null,
        "700": null,
        "725": null,
        "750": null,
        "775": null,
        "800": null,
        "825": null,
        "850": null,
        "875": null,
        "900": null
      }
    },
    {
      "block": 5,
      "line_no": 41,
      "nominal_composition": null,
      "product_form": "Plate",
      "spec_no": "SA/EN 10028–2",
      "type_grade": "P355GH",
      "alloy_desig_uns_no": null,
      "class_condition_temper": null,
      "size_thickness_mm": "40 < t ≤60",
      "min_tensile_strength_mpa": 510,
      "min_yield_strength_mpa": 335,
      "notes": null,
      "values": {
        "40": 335,
        "65": 314,
        "100": 305,
        "125": 300,
        "150": 296,
        "175": 292,
        "200": 288,
        "225": 282,
        "250": 276,
        "275": 269,
        "300": 261,
        "325": 254,
        "350": 246,
        "375": 238,
        "400": 231,
        "425": 225,
        "450": 219,
        "475": 213,
        "500": 208,
        "525": 203,
        "550": null,
        "575": null,
        "600": null,
        "625": null,
        "650": null,
        "675": null,
        "700": null,
        "725": null,
        "750": null,
        "775": null,
        "800": null,
        "825": null,
        "850": null,
        "875": null,
        "900": null
      }
    },
    {
      "block": 5,
      "line_no": 42,
      "nominal_composition": null,
      "product_form": "Plate",
      "spec_no": "SA/EN 10028–2",
      "type_grade": "P355GH",
      "alloy_desig_uns_no": null,
      "class_condition_temper": null,
      "size_thickness_mm": "16 < t ≤40",
      "min_tensile_strength_mpa": 510,
      "min_yield_strength_mpa": 345,
      "notes": null,
      "values": {
        "40": 345,
        "65": 323,
        "100": 314,
        "125": 309,
        "150": 305,
        "175": 301,
        "200": 296,
        "225": 291,
        "250": 284,
        "275": 277,
        "300": 269,
        "325": 261,
        "350": 253,
        "375": 245,
        "400": 238,
        "425": 231,
        "450": 225,
        "475": 220,
        "500": 214,
        "525": 209,
        "550": null,
        "575": null,
        "600": null,
        "625": null,
        "650": null,
        "675": null,
        "700": null,
        "725": null,
        "750": null,
        "775": null,
        "800": null,
        "825": null,
        "850": null,
        "875": null,
        "900": null
      }
    },
    {
      "block": 5,
      "line_no": 43,
      "nominal_composition": null,
      "product_form": "Plate",
      "spec_no": "SA/GB 713",
      "type_grade": "Q345R",
      "alloy_desig_uns_no": null,
      "class_condition_temper": null,
      "size_thickness_mm": "3 ≤t ≤16",
      "min_tensile_strength_mpa": 510,
      "min_yield_strength_mpa": 345,
      "notes": null,
      "values": {
        "40": 345,
        "65": 324,
        "100": 315,
        "125": 310,
        "150": 306,
        "175": 301,
        "200": 296,
        "225": 291,
        "250": 284,
        "275": 277,
        "300": 270,
        "325": 262,
        "350": 254,
        "375": 246,
        "400": 239,
        "425": 232,
        "450": 225,
        "475": 219,
        "500": 214,
        "525": 208,
        "550": null,
        "575": null,
        "600": null,
        "625": null,
        "650": null,
        "675": null,
        "700": null,
        "725": null,
        "750": null,
        "775": null,
        "800": null,
        "825": null,
        "850": null,
        "875": null,
        "900": null
      }
    },
    {
      "block": 5,
      "line_no": 44,
      "nominal_composition": null,
      "product_form": "Plate",
      "spec_no": "SA/EN 10025–2",
      "type_grade": "S355J2+N",
      "alloy_desig_uns_no": null,
      "class_condition_temper": null,
      "size_thickness_mm": "t < 3",
      "min_tensile_strength_mpa": 510,
      "min_yield_strength_mpa": 355,
      "notes": null,
      "values": {
        "40": 355,
        "65": null,
        "100": null,
        "125": null,
        "150": null,
        "175": null,
        "200": null,
        "225": null,
        "250": null,
        "275": null,
        "300": null,
        "325": null,
        "350": null,
        "375": null,
        "400": null,
        "425": null,
        "450": null,
        "475": null,
        "500": null,
        "525": null,
        "550": null,
        "575": null,
        "600": null,
        "625": null,
        "650": null,
        "675": null,
        "700": null,
        "725": null,
        "750": null,
        "775": null,
        "800": null,
        "825": null,
        "850": null,
        "875": null,
        "900": null
      }
    },
    {
      "block": 5,
      "line_no": 45,
      "nominal_composition": null,
      "product_form": "Plate",
      "spec_no": "SA/EN 10028–2",
      "type_grade": "P355GH",
      "alloy_desig_uns_no": null,
      "class_condition_temper": null,
      "size_thickness_mm": null,
      "min_tensile_strength_mpa": 510,
      "min_yield_strength_mpa": 355,
      "notes": null,
      "values": {
        "40": 355,
        "65": 332,
        "100": 323,
        "125": 318,
        "150": 314,
        "175": 310,
        "200": 305,
        "225": 299,
        "250": 292,
        "275": 285,
        "300": 277,
        "325": 269,
        "350": 261,
        "375": 252,
        "400": 245,
        "425": 238,
        "450": 232,
        "475": 226,
        "500": 220,
        "525": 215,
        "550": null,
        "575": null,
        "600": null,
        "625": null,
        "650": null,
        "675": null,
        "700": null,
        "725": null,
        "750": null,
        "775": null,
        "800": null,
        "825": null,
        "850": null,
        "875": null,
        "900": null
      }
    },
    {
      "block": 6,
      "line_no": 1,
      "nominal_composition": null,
      "product_form": "Forgings",
      "spec_no": "SA–266",
      "type_grade": 3,
      "alloy_desig_uns_no": "K05001 …",
      "class_condition_temper": null,
      "size_thickness_mm": null,
      "min_tensile_strength_mpa": 515,
      "min_yield_strength_mpa": 260,
      "notes": null,
      "values": {
        "40": 259,
        "65": 243,
        "100": 236,
        "125": 232,
        "150": 229,
        "175": 225,
        "200": 221,
        "225": 217,
        "250": 213,
        "275": 208,
        "300": 202,
        "325": 196,
        "350": 190,
        "375": 185,
        "400": 179,
        "425": 173,
        "450": 169,
        "475": 165,
        "500": 160,
        "525": 156,
        "550": null,
        "575": null,
        "600": null,
        "625": null,
        "650": null,
        "675": null,
        "700": null,
        "725": null,
        "750": null,
        "775": null,
        "800": null,
        "825": null,
        "850": null,
        "875": null,
        "900": null
      }
    },
    {
      "block": 6,
      "line_no": 2,
      "nominal_composition": null,
      "product_form": "Plate",
      "spec_no": "SA–455",
      "type_grade": null,
      "alloy_desig_uns_no": "K03300 …",
      "class_condition_temper": null,
      "size_thickness_mm": null,
      "min_tensile_strength_mpa": 515,
      "min_yield_strength_mpa": 260,
      "notes": null,
      "values": {
        "40": 262,
        "65": 246,
        "100": 239,
        "125": 235,
        "150": 232,
        "175": 228,
        "200": 225,
        "225": 221,
        "250": 216,
        "275": 210,
        "300": 204,
        "325": 199,
        "350": 193,
        "375": 187,
        "400": 181,
        "425": 176,
        "450": 171,
        "475": 167,
        "500": 162,
        "525": 158,
        "550": null,
        "575": null,
        "600": null,
        "625": null,
        "650": null,
        "675": null,
        "700": null,
        "725": null,
        "750": null,
        "775": null,
        "800": null,
        "825": null,
        "850": null,
        "875": null,
        "900": null
      }
    },
    {
      "block": 6,
      "line_no": 3,
      "nominal_composition": null,
      "product_form": "Plate",
      "spec_no": "SA–299",
      "type_grade": "A",
      "alloy_desig_uns_no": "K02803 …",
      "class_condition_temper": null,
      "size_thickness_mm": null,
      "min_tensile_strength_mpa": 515,
      "min_yield_strength_mpa": 275,
      "notes": null,
      "values": {
        "40": 276,
        "65": 259,
        "100": 251,
        "125": 248,
        "150": 244,
        "175": 240,
        "200": 237,
        "225": 232,
        "250": 227,
        "275": 221,
        "300": 216,
        "325": 209,
        "350": 202,
        "375": 196,
        "400": 191,
        "425": 185,
        "450": 180,
        "475": 176,
        "500": 171,
        "525": 167,
        "550": null,
        "575": null,
        "600": null,
        "625": null,
        "650": null,
        "675": null,
        "700": null,
        "725": null,
        "750": null,
        "775": null,
        "800": null,
        "825": null,
        "850": null,
        "875": null,
        "900": null
      }
    },
    {
      "block": 6,
      "line_no": 4,
      "nominal_composition": null,
      "product_form": "Wld. pipe",
      "spec_no": "SA–671",
      "type_grade": "CK75",
      "alloy_desig_uns_no": "K02803 …",
      "class_condition_temper": null,
      "size_thickness_mm": null,
      "min_tensile_strength_mpa": 515,
      "min_yield_strength_mpa": 275,
      "notes": null,
      "values": {
        "40": 276,
        "65": 259,
        "100": 251,
        "125": 248,
        "150": 244,
        "175": 240,
        "200": 237,
        "225": 232,
        "250": 227,
        "275": 221,
        "300": 216,
        "325": 209,
        "350": 202,
        "375": 196,
        "400": 191,
        "425": 185,
        "450": 180,
        "475": 176,
        "500": 171,
        "525": 167,
        "550": null,
        "575": null,
        "600": null,
        "625": null,
        "650": null,
        "675": null,
        "700": null,
        "725": null,
        "750": null,
        "775": null,
        "800": null,
        "825": null,
        "850": null,
        "875": null,
        "900": null
      }
    },
    {
      "block": 6,
      "line_no": 5,
      "nominal_composition": null,
      "product_form": "Wld. pipe",
      "spec_no": "SA–672",
      "type_grade": "N75",
      "alloy_desig_uns_no": "K02803 …",
      "class_condition_temper": null,
      "size_thickness_mm": null,
      "min_tensile_strength_mpa": 515,
      "min_yield_strength_mpa": 275,
      "notes": null,
      "values": {
        "40": 276,
        "65": 259,
        "100": 251,
        "125": 248,
        "150": 244,
        "175": 240,
        "200": 237,
        "225": 232,
        "250": 227,
        "275": 221,
        "300": 216,
        "325": 209,
        "350": 202,
        "375": 196,
        "400": 191,
        "425": 185,
        "450": 180,
        "475": 176,
        "500": 171,
        "525": 167,
        "550": null,
        "575": null,
        "600": null,
        "625": null,
        "650": null,
        "675": null,
        "700": null,
        "725": null,
        "750": null,
        "775": null,
        "800": null,
        "825": null,
        "850": null,
        "875": null,
        "900": null
      }
    },
    {
      "block": 6,
      "line_no": 6,
      "nominal_composition": null,
      "product_form": "Wld. pipe",
      "spec_no": "SA–691",
      "type_grade": "CMS–75",
      "alloy_desig_uns_no": "K02803 …",
      "class_condition_temper": null,
      "size_thickness_mm": null,
      "min_tensile_strength_mpa": 515,
      "min_yield_strength_mpa": 275,
      "notes": null,
      "values": {
        "40": 276,
        "65": 259,
        "100": 251,
        "125": 248,
        "150": 244,
        "175": 240,
        "200": 237,
        "225": 232,
        "250": 227,
        "275": 221,
        "300": 216,
        "325": 209,
        "350": 202,
        "375": 196,
        "400": 191,
        "425": 185,
        "450": 180,
        "475": 176,
        "500": 171,
        "525": 167,
        "550": null,
        "575": null,
        "600": null,
        "625": null,
        "650": null,
        "675": null,
        "700": null,
        "725": null,
        "750": null,
        "775": null,
        "800": null,
        "825": null,
        "850": null,
        "875": null,
        "900": null
      }
    },
    {
      "block": 6,
      "line_no": 7,
      "nominal_composition": null,
      "product_form": "Plate",
      "spec_no": "SA–299",
      "type_grade": "A",
      "alloy_desig_uns_no": "K02803 …",
      "class_condition_temper": null,
      "size_thickness_mm": null,
      "min_tensile_strength_mpa": 515,
      "min_yield_strength_mpa": 290,
      "notes": null,
      "values": {
        "40": 290,
        "65": 273,
        "100": 264,
        "125": 260,
        "150": 256,
        "175": 253,
        "200": 248,
        "225": 243,
        "250": 238,
        "275": 232,
        "300": 226,
        "325": 219,
        "350": 213,
        "375": 207,
        "400": 200,
        "425": 195,
        "450": 189,
        "475": 184,
        "500": 180,
        "525": 175,
        "550": null,
        "575": null,
        "600": null,
        "625": null,
        "650": null,
        "675": null,
        "700": null,
        "725": null,
        "750": null,
        "775": null,
        "800": null,
        "825": null,
        "850": null,
        "875": null,
        "900": null
      }
    },
    {
      "block": 6,
      "line_no": 8,
      "nominal_composition": null,
      "product_form": "Wld. pipe",
      "spec_no": "SA–691",
      "type_grade": "CMS–75",
      "alloy_desig_uns_no": "K02803 …",
      "class_condition_temper": null,
      "size_thickness_mm": null,
      "min_tensile_strength_mpa": 515,
      "min_yield_strength_mpa": 290,
      "notes": null,
      "values": {
        "40": 290,
        "65": 273,
        "100": 264,
        "125": 260,
        "150": 256,
        "175": 253,
        "200": 248,
        "225": 243,
        "250": 238,
        "275": 232,
        "300": 226,
        "325": 219,
        "350": 213,
        "375": 207,
        "400": 200,
        "425": 195,
        "450": 189,
        "475": 184,
        "500": 180,
        "525": 175,
        "550": null,
        "575": null,
        "600": null,
        "625": null,
        "650": null,
        "675": null,
        "700": null,
        "725": null,
        "750": null,
        "775": null,
        "800": null,
        "825": null,
        "850": null,
        "875": null,
        "900": null
      }
    },
    {
      "block": 6,
      "line_no": 9,
      "nominal_composition": null,
      "product_form": "Forgings",
      "spec_no": "SA–372",
      "type_grade": "B",
      "alloy_desig_uns_no": "K04001 …",
      "class_condition_temper": null,
      "size_thickness_mm": null,
      "min_tensile_strength_mpa": 515,
      "min_yield_strength_mpa": 310,
      "notes": null,
      "values": {
        "40": 310,
        "65": 292,
        "100": 283,
        "125": 279,
        "150": 274,
        "175": 270,
        "200": 266,
        "225": 261,
        "250": 255,
        "275": 249,
        "300": 242,
        "325": 235,
        "350": 228,
        "375": 221,
        "400": 215,
        "425": 209,
        "450": 203,
        "475": 197,
        "500": 192,
        "525": 187,
        "550": null,
        "575": null,
        "600": null,
        "625": null,
        "650": null,
        "675": null,
        "700": null,
        "725": null,
        "750": null,
        "775": null,
        "800": null,
        "825": null,
        "850": null,
        "875": null,
        "900": null
      }
    },
    {
      "block": 6,
      "line_no": 10,
      "nominal_composition": null,
      "product_form": "Sheet",
      "spec_no": "SA–414",
      "type_grade": "G",
      "alloy_desig_uns_no": "K03103 …",
      "class_condition_temper": null,
      "size_thickness_mm": null,
      "min_tensile_strength_mpa": 515,
      "min_yield_strength_mpa": 310,
      "notes": null,
      "values": {
        "40": 310,
        "65": 292,
        "100": 283,
        "125": 279,
        "150": 274,
        "175": 270,
        "200": 266,
        "225": 261,
        "250": 255,
        "275": 249,
        "300": 242,
        "325": 235,
        "350": 228,
        "375": 221,
        "400": 215,
        "425": 209,
        "450": 203,
        "475": 197,
        "500": 192,
        "525": 187,
        "550": null,
        "575": null,
        "600": null,
        "625": null,
        "650": null,
        "675": null,
        "700": null,
        "725": null,
        "750": null,
        "775": null,
        "800": null,
        "825": null,
        "850": null,
        "875": null,
        "900": null
      }
    },
    {
      "block": 6,
      "line_no": 11,
      "nominal_composition": null,
      "product_form": "Plate",
      "spec_no": "SA–738",
      "type_grade": "A",
      "alloy_desig_uns_no": "K12447 …",
      "class_condition_temper": null,
      "size_thickness_mm": null,
      "min_tensile_strength_mpa": 515,
      "min_yield_strength_mpa": 310,
      "notes": null,
      "values": {
        "40": 310,
        "65": 292,
        "100": 283,
        "125": 279,
        "150": 274,
        "175": 270,
        "200": 266,
        "225": 261,
        "250": 255,
        "275": 249,
        "300": 242,
        "325": 235,
        "350": 228,
        "375": 221,
        "400": 215,
        "425": 209,
        "450": 203,
        "475": 197,
        "500": 192,
        "525": 187,
        "550": null,
        "575": null,
        "600": null,
        "625": null,
        "650": null,
        "675": null,
        "700": null,
        "725": null,
        "750": null,
        "775": null,
        "800": null,
        "825": null,
        "850": null,
        "875": null,
        "900": null
      }
    },
    {
      "block": 6,
      "line_no": 12,
      "nominal_composition": null,
      "product_form": "Plate",
      "spec_no": "SA–537",
      "type_grade": null,
      "alloy_desig_uns_no": "K12437 3",
      "class_condition_temper": null,
      "size_thickness_mm": "65 < t ≤100",
      "min_tensile_strength_mpa": 515,
      "min_yield_strength_mpa": 345,
      "notes": null,
      "values": {
        "40": 345,
        "65": 320,
        "100": 302,
        "125": 289,
        "150": 279,
        "175": 269,
        "200": 261,
        "225": 253,
        "250": 247,
        "275": 241,
        "300": 235,
        "325": 231,
        "350": 226,
        "375": 222,
        "400": 217,
        "425": 211,
        "450": 204,
        "475": null,
        "500": null,
        "525": null,
        "550": null,
        "575": null,
        "600": null,
        "625": null,
        "650": null,
        "675": null,
        "700": null,
        "725": null,
        "750": null,
        "775": null,
        "800": null,
        "825": null,
        "850": null,
        "875": null,
        "900": null
      }
    },
    {
      "block": 6,
      "line_no": 13,
      "nominal_composition": null,
      "product_form": "Plate",
      "spec_no": "SA–537",
      "type_grade": null,
      "alloy_desig_uns_no": "K12437 2",
      "class_condition_temper": null,
      "size_thickness_mm": "65 < t ≤100",
      "min_tensile_strength_mpa": 515,
      "min_yield_strength_mpa": 380,
      "notes": null,
      "values": {
        "40": 379,
        "65": 352,
        "100": 331,
        "125": 318,
        "150": 306,
        "175": 296,
        "200": 286,
        "225": 278,
        "250": 271,
        "275": 265,
        "300": 259,
        "325": 254,
        "350": 249,
        "375": 244,
        "400": 238,
        "425": 231,
        "450": 225,
        "475": null,
        "500": null,
        "525": null,
        "550": null,
        "575": null,
        "600": null,
        "625": null,
        "650": null,
        "675": null,
        "700": null,
        "725": null,
        "750": null,
        "775": null,
        "800": null,
        "825": null,
        "850": null,
        "875": null,
        "900": null
      }
    },
    {
      "block": 6,
      "line_no": 14,
      "nominal_composition": null,
      "product_form": "Wld. pipe",
      "spec_no": "SA–691",
      "type_grade": "CMSH–80",
      "alloy_desig_uns_no": "K12437 …",
      "class_condition_temper": null,
      "size_thickness_mm": "65 < t ≤100",
      "min_tensile_strength_mpa": 515,
      "min_yield_strength_mpa": 380,
      "notes": null,
      "values": {
        "40": 379,
        "65": 352,
        "100": 331,
        "125": 318,
        "150": 306,
        "175": 296,
        "200": 286,
        "225": 278,
        "250": 271,
        "275": 265,
        "300": 259,
        "325": 254,
        "350": 249,
        "375": 244,
        "400": 238,
        "425": 231,
        "450": 225,
        "475": null,
        "500": null,
        "525": null,
        "550": null,
        "575": null,
        "600": null,
        "625": null,
        "650": null,
        "675": null,
        "700": null,
        "725": null,
        "750": null,
        "775": null,
        "800": null,
        "825": null,
        "850": null,
        "875": null,
        "900": null
      }
    },
    {
      "block": 6,
      "line_no": 15,
      "nominal_composition": null,
      "product_form": "Plate",
      "spec_no": "SA–738",
      "type_grade": "C",
      "alloy_desig_uns_no": "K02008 …",
      "class_condition_temper": null,
      "size_thickness_mm": "65 < t ≤100",
      "min_tensile_strength_mpa": 515,
      "min_yield_strength_mpa": 380,
      "notes": null,
      "values": {
        "40": 379,
        "65": 352,
        "100": 331,
        "125": 318,
        "150": 306,
        "175": 296,
        "200": 286,
        "225": 278,
        "250": 271,
        "275": 265,
        "300": 259,
        "325": 254,
        "350": 249,
        "375": 244,
        "400": 238,
        "425": 231,
        "450": 225,
        "475": null,
        "500": null,
        "525": null,
        "550": null,
        "575": null,
        "600": null,
        "625": null,
        "650": null,
        "675": null,
        "700": null,
        "725": null,
        "750": null,
        "775": null,
        "800": null,
        "825": null,
        "850": null,
        "875": null,
        "900": null
      }
    },
    {
      "block": 6,
      "line_no": 16,
      "nominal_composition": null,
      "product_form": "Plate, sheet, bar",
      "spec_no": "SA–572",
      "type_grade": 60,
      "alloy_desig_uns_no": null,
      "class_condition_temper": null,
      "size_thickness_mm": "t ≤32",
      "min_tensile_strength_mpa": 520,
      "min_yield_strength_mpa": 415,
      "notes": null,
      "values": {
        "40": 414,
        "65": 394,
        "100": 379,
        "125": 369,
        "150": 362,
        "175": 355,
        "200": 351,
        "225": 347,
        "250": 343,
        "275": 339,
        "300": 335,
        "325": 330,
        "350": 323,
        "375": null,
        "400": null,
        "425": null,
        "450": null,
        "475": null,
        "500": null,
        "525": null,
        "550": null,
        "575": null,
        "600": null,
        "625": null,
        "650": null,
        "675": null,
        "700": null,
        "725": null,
        "750": null,
        "775": null,
        "800": null,
        "825": null,
        "850": null,
        "875": null,
        "900": null
      }
    },
    {
      "block": 6,
      "line_no": 17,
      "nominal_composition": null,
      "product_form": "Round bar",
      "spec_no": "SA–572",
      "type_grade": 60,
      "alloy_desig_uns_no": null,
      "class_condition_temper": null,
      "size_thickness_mm": "t ≤90",
      "min_tensile_strength_mpa": 520,
      "min_yield_strength_mpa": 415,
      "notes": null,
      "values": {
        "40": 414,
        "65": 394,
        "100": 379,
        "125": 369,
        "150": 362,
        "175": 355,
        "200": 351,
        "225": 347,
        "250": 343,
        "275": 339,
        "300": 335,
        "325": 330,
        "350": 323,
        "375": null,
        "400": null,
        "425": null,
        "450": null,
        "475": null,
        "500": null,
        "525": null,
        "550": null,
        "575": null,
        "600": null,
        "625": null,
        "650": null,
        "675": null,
        "700": null,
        "725": null,
        "750": null,
        "775": null,
        "800": null,
        "825": null,
        "850": null,
        "875": null,
        "900": null
      }
    },
    {
      "block": 6,
      "line_no": 18,
      "nominal_composition": null,
      "product_form": "Sheet, strip",
      "spec_no": "SA–1011",
      "type_grade": 60,
      "alloy_desig_uns_no": "HSLAS 1",
      "class_condition_temper": null,
      "size_thickness_mm": null,
      "min_tensile_strength_mpa": 520,
      "min_yield_strength_mpa": 410,
      "notes": null,
      "values": {
        "40": 414,
        "65": 394,
        "100": 379,
        "125": 369,
        "150": 362,
        "175": 355,
        "200": 351,
        "225": 347,
        "250": 343,
        "275": 339,
        "300": 335,
        "325": 330,
        "350": 323,
        "375": null,
        "400": null,
        "425": null,
        "450": null,
        "475": null,
        "500": null,
        "525": null,
        "550": null,
        "575": null,
        "600": null,
        "625": null,
        "650": null,
        "675": null,
        "700": null,
        "725": null,
        "750": null,
        "775": null,
        "800": null,
        "825": null,
        "850": null,
        "875": null,
        "900": null
      }
    },
    {
      "block": 6,
      "line_no": 19,
      "nominal_composition": null,
      "product_form": "Plate",
      "spec_no": "SA–299",
      "type_grade": "B",
      "alloy_desig_uns_no": "K02803 …",
      "class_condition_temper": null,
      "size_thickness_mm": null,
      "min_tensile_strength_mpa": 550,
      "min_yield_strength_mpa": 310,
      "notes": null,
      "values": {
        "40": 310,
        "65": 292,
        "100": 283,
        "125": 278,
        "150": 274,
        "175": 270,
        "200": 266,
        "225": 261,
        "250": 255,
        "275": 249,
        "300": 242,
        "325": 235,
        "350": 228,
        "375": 221,
        "400": 215,
        "425": 208,
        "450": 203,
        "475": 198,
        "500": 193,
        "525": 187,
        "550": null,
        "575": null,
        "600": null,
        "625": null,
        "650": null,
        "675": null,
        "700": null,
        "725": null,
        "750": null,
        "775": null,
        "800": null,
        "825": null,
        "850": null,
        "875": null,
        "900": null
      }
    },
    {
      "block": 6,
      "line_no": 20,
      "nominal_composition": null,
      "product_form": "Plate",
      "spec_no": "SA–299",
      "type_grade": "B",
      "alloy_desig_uns_no": "K02803 …",
      "class_condition_temper": null,
      "size_thickness_mm": null,
      "min_tensile_strength_mpa": 550,
      "min_yield_strength_mpa": 325,
      "notes": null,
      "values": {
        "40": 324,
        "65": 305,
        "100": 295,
        "125": 291,
        "150": 287,
        "175": 282,
        "200": 278,
        "225": 273,
        "250": 267,
        "275": 260,
        "300": 253,
        "325": 246,
        "350": 238,
        "375": 231,
        "400": 224,
        "425": 218,
        "450": 212,
        "475": 206,
        "500": 201,
        "525": 196,
        "550": null,
        "575": null,
        "600": null,
        "625": null,
        "650": null,
        "675": null,
        "700": null,
        "725": null,
        "750": null,
        "775": null,
        "800": null,
        "825": null,
        "850": null,
        "875": null,
        "900": null
      }
    },
    {
      "block": 6,
      "line_no": 21,
      "nominal_composition": null,
      "product_form": "Forgings",
      "spec_no": "SA–765",
      "type_grade": "IV",
      "alloy_desig_uns_no": "K02009 …",
      "class_condition_temper": null,
      "size_thickness_mm": null,
      "min_tensile_strength_mpa": 550,
      "min_yield_strength_mpa": 345,
      "notes": null,
      "values": {
        "40": 345,
        "65": 328,
        "100": 313,
        "125": 306,
        "150": 300,
        "175": 293,
        "200": 287,
        "225": 281,
        "250": 276,
        "275": 271,
        "300": 266,
        "325": 262,
        "350": 259,
        "375": 255,
        "400": null,
        "425": null,
        "450": null,
        "475": null,
        "500": null,
        "525": null,
        "550": null,
        "575": null,
        "600": null,
        "625": null,
        "650": null,
        "675": null,
        "700": null,
        "725": null,
        "750": null,
        "775": null,
        "800": null,
        "825": null,
        "850": null,
        "875": null,
        "900": null
      }
    },
    {
      "block": 6,
      "line_no": 22,
      "nominal_composition": null,
      "product_form": "Plate",
      "spec_no": "SA–537",
      "type_grade": null,
      "alloy_desig_uns_no": "K12437 3",
      "class_condition_temper": null,
      "size_thickness_mm": null,
      "min_tensile_strength_mpa": 550,
      "min_yield_strength_mpa": 380,
      "notes": null,
      "values": {
        "40": 379,
        "65": 352,
        "100": 331,
        "125": 318,
        "150": 306,
        "175": 296,
        "200": 286,
        "225": 278,
        "250": 271,
        "275": 265,
        "300": 259,
        "325": 254,
        "350": 249,
        "375": 244,
        "400": 238,
        "425": 231,
        "450": 225,
        "475": null,
        "500": null,
        "525": null,
        "550": null,
        "575": null,
        "600": null,
        "625": null,
        "650": null,
        "675": null,
        "700": null,
        "725": null,
        "750": null,
        "775": null,
        "800": null,
        "825": null,
        "850": null,
        "875": null,
        "900": null
      }
    },
    {
      "block": 6,
      "line_no": 23,
      "nominal_composition": null,
      "product_form": "Plate",
      "spec_no": "SA–537",
      "type_grade": null,
      "alloy_desig_uns_no": "K12437 2",
      "class_condition_temper": null,
      "size_thickness_mm": null,
      "min_tensile_strength_mpa": 550,
      "min_yield_strength_mpa": 415,
      "notes": null,
      "values": {
        "40": 414,
        "65": 384,
        "100": 362,
