Repository: danivelas0/asme-pcc

File: resources/bpvc_ii_d_metric_2025/table_1a.json (part 8 of 57)
    "External Pressure Chart No.",
    "Notes"
  ],
  "columns_values": [
        "850": null,
        "875": null,
        "900": null
      }
    },
    {
      "block": 5,
      "line_no": 43,
      "nominal_composition": "Carbon steel",
      "product_form": "Plate",
      "spec_no": "SA–299",
      "type_grade": "A",
      "alloy_desig_uns_no": "K02803",
      "class_condition_temper": null,
      "size_thickness_mm": ">25",
      "p_no": 1,
      "group_no": 2,
      "min_tensile_strength_mpa": 515,
      "min_yield_strength_mpa": 275,
      "i": 538,
      "limits_iii": 371,
      "viii_1": 538,
      "xii": 343,
      "external_pressure_chart_no": "CS–2",
      "notes": "G10, S1, T2",
      "values": {
        "40": 148,
        "65": 148,
        "100": 148,
        "125": 148,
        "150": 148,
        "200": 148,
        "250": 148,
        "300": 143,
        "325": 139,
        "350": 135,
        "375": 130,
        "400": 107,
        "425": 88.1,
        "450": 67.5,
        "475": 50.8,
        "500": 33.7,
        "525": 21.3,
        "550": 12.9,
        "575": null,
        "600": null,
        "625": null,
        "650": null,
        "675": null,
        "700": null,
        "725": null,
        "750": null,
        "775": null,
        "800": null,
        "825": null,
        "850": null,
        "875": null,
        "900": null
      }
    },
    {
      "block": 5,
      "line_no": 44,
      "nominal_composition": "Carbon steel",
      "product_form": "Wld. pipe",
      "spec_no": "SA–671",
      "type_grade": "CK75",
      "alloy_desig_uns_no": "K02803",
      "class_condition_temper": null,
      "size_thickness_mm": ">25",
      "p_no": 1,
      "group_no": 2,
      "min_tensile_strength_mpa": 515,
      "min_yield_strength_mpa": 275,
      "i": "NP",
      "limits_iii": 371,
      "viii_1": "NP",
      "xii": "NP",
      "external_pressure_chart_no": "CS–2",
      "notes": "S6, W10, W12",
      "values": {
        "40": 148,
        "65": 148,
        "100": 148,
        "125": 148,
        "150": 148,
        "200": 148,
        "250": 148,
        "300": 143,
        "325": 139,
        "350": 135,
        "375": 130,
        "400": null,
        "425": null,
        "450": null,
        "475": null,
        "500": null,
        "525": null,
        "550": null,
        "575": null,
        "600": null,
        "625": null,
        "650": null,
        "675": null,
        "700": null,
        "725": null,
        "750": null,
        "775": null,
        "800": null,
        "825": null,
        "850": null,
        "875": null,
        "900": null
      }
    },
    {
      "block": 5,
      "line_no": 45,
      "nominal_composition": "Carbon steel",
      "product_form": "Wld. pipe",
      "spec_no": "SA–672",
      "type_grade": "N75",
      "alloy_desig_uns_no": "K02803",
      "class_condition_temper": null,
      "size_thickness_mm": ">25",
      "p_no": 1,
      "group_no": 2,
      "min_tensile_strength_mpa": 515,
      "min_yield_strength_mpa": 275,
      "i": "NP",
      "limits_iii": 371,
      "viii_1": "NP",
      "xii": "NP",
      "external_pressure_chart_no": "CS–2",
      "notes": "S6, W10, W12",
      "values": {
        "40": 148,
        "65": 148,
        "100": 148,
        "125": 148,
        "150": 148,
        "200": 148,
        "250": 148,
        "300": 143,
        "325": 139,
        "350": 135,
        "375": 130,
        "400": null,
        "425": null,
        "450": null,
        "475": null,
        "500": null,
        "525": null,
        "550": null,
        "575": null,
        "600": null,
        "625": null,
        "650": null,
        "675": null,
        "700": null,
        "725": null,
        "750": null,
        "775": null,
        "800": null,
        "825": null,
        "850": null,
        "875": null,
        "900": null
      }
    },
    {
      "block": 6,
      "line_no": 1,
      "nominal_composition": "Carbon steel",
      "product_form": "Wld. pipe",
      "spec_no": "SA–691",
      "type_grade": "CMS–75",
      "alloy_desig_uns_no": "K02803",
      "class_condition_temper": null,
      "size_thickness_mm": ">25",
      "p_no": 1,
      "group_no": 2,
      "min_tensile_strength_mpa": 515,
      "min_yield_strength_mpa": 275,
      "i": "NP",
      "limits_iii": 371,
      "viii_1": "NP",
      "xii": "NP",
      "external_pressure_chart_no": "CS–2",
      "notes": "S6, W10, W12",
      "values": {
        "40": 148,
        "65": 148,
        "100": 148,
        "125": 148,
        "150": 148,
        "200": 148,
        "250": 148,
        "300": 143,
        "325": 139,
        "350": 135,
        "375": 130,
        "400": null,
        "425": null,
        "450": null,
        "475": null,
        "500": null,
        "525": null,
        "550": null,
        "575": null,
        "600": null,
        "625": null,
        "650": null,
        "675": null,
        "700": null,
        "725": null,
        "750": null,
        "775": null,
        "800": null,
        "825": null,
        "850": null,
        "875": null,
        "900": null
      }
    },
    {
      "block": 6,
      "line_no": 2,
      "nominal_composition": "Carbon steel",
      "product_form": "Plate",
      "spec_no": "SA–299",
      "type_grade": "A",
      "alloy_desig_uns_no": "K02803",
      "class_condition_temper": null,
      "size_thickness_mm": "≤25",
      "p_no": 1,
      "group_no": 2,
      "min_tensile_strength_mpa": 515,
      "min_yield_strength_mpa": 290,
      "i": 538,
      "limits_iii": 371,
      "viii_1": 538,
      "xii": 343,
      "external_pressure_chart_no": "CS–2",
      "notes": "G10, S1, T1",
      "values": {
        "40": 148,
        "65": 148,
        "100": 148,
        "125": 148,
        "150": 148,
        "200": 148,
        "250": 148,
        "300": 148,
        "325": 147,
        "350": 141,
        "375": 133,
        "400": 107,
        "425": 88.1,
        "450": 67.6,
        "475": 50.8,
        "500": 33.7,
        "525": 21.3,
        "550": 12.9,
        "575": null,
        "600": null,
        "625": null,
        "650": null,
        "675": null,
        "700": null,
        "725": null,
        "750": null,
        "775": null,
        "800": null,
        "825": null,
        "850": null,
        "875": null,
        "900": null
      }
    },
    {
      "block": 6,
      "line_no": 3,
      "nominal_composition": "Carbon steel",
      "product_form": "Wld. pipe",
      "spec_no": "SA–691",
      "type_grade": "CMS–75",
      "alloy_desig_uns_no": "K02803",
      "class_condition_temper": null,
      "size_thickness_mm": "≤25",
      "p_no": 1,
      "group_no": 2,
      "min_tensile_strength_mpa": 515,
      "min_yield_strength_mpa": 290,
      "i": "NP",
      "limits_iii": 371,
      "viii_1": "NP",
      "xii": "NP",
      "external_pressure_chart_no": "CS–2",
      "notes": "T1, W10, W12",
      "values": {
        "40": 148,
        "65": 148,
        "100": 148,
        "125": 148,
        "150": 148,
        "200": 148,
        "250": 148,
        "300": 148,
        "325": 147,
        "350": 141,
        "375": 133,
        "400": null,
        "425": null,
        "450": null,
        "475": null,
        "500": null,
        "525": null,
        "550": null,
        "575": null,
        "600": null,
        "625": null,
        "650": null,
        "675": null,
        "700": null,
        "725": null,
        "750": null,
        "775": null,
        "800": null,
        "825": null,
        "850": null,
        "875": null,
        "900": null
      }
    },
    {
      "block": 6,
      "line_no": 4,
      "nominal_composition": "Carbon steel",
      "product_form": "Forgings",
      "spec_no": "SA–372",
      "type_grade": "B",
      "alloy_desig_uns_no": "K04001",
      "class_condition_temper": null,
      "size_thickness_mm": null,
      "p_no": 1,
      "group_no": 2,
      "min_tensile_strength_mpa": 515,
      "min_yield_strength_mpa": 310,
      "i": "NP",
      "limits_iii": "NP",
      "viii_1": 343,
      "xii": 343,
      "external_pressure_chart_no": "CS–3 W11",
      "notes": null,
      "values": {
        "40": 148,
        "65": 148,
        "100": 148,
        "125": 148,
        "150": 148,
        "200": 148,
        "250": 148,
        "300": 148,
        "325": 148,
        "350": 148,
        "375": null,
        "400": null,
        "425": null,
        "450": null,
        "475": null,
        "500": null,
        "525": null,
        "550": null,
        "575": null,
        "600": null,
        "625": null,
        "650": null,
        "675": null,
        "700": null,
        "725": null,
        "750": null,
        "775": null,
        "800": null,
        "825": null,
        "850": null,
        "875": null,
        "900": null
      }
    },
    {
      "block": 6,
      "line_no": 5,
      "nominal_composition": "Carbon steel",
      "product_form": "Sheet",
      "spec_no": "SA–414",
      "type_grade": "G",
      "alloy_desig_uns_no": "K03103",
      "class_condition_temper": null,
      "size_thickness_mm": null,
      "p_no": 1,
      "group_no": 2,
      "min_tensile_strength_mpa": 515,
      "min_yield_strength_mpa": 310,
      "i": "NP",
      "limits_iii": "NP",
      "viii_1": 482,
      "xii": 343,
      "external_pressure_chart_no": "CS–3 G10, T1",
      "notes": null,
      "values": {
        "40": 148,
        "65": 148,
        "100": 148,
        "125": 148,
        "150": 148,
        "200": 148,
        "250": 148,
        "300": 148,
        "325": 148,
        "350": 146,
        "375": 132,
        "400": 107,
        "425": 88.2,
        "450": 67.6,
        "475": 50.6,
        "500": 34.9,
        "525": null,
        "550": null,
        "575": null,
        "600": null,
        "625": null,
        "650": null,
        "675": null,
        "700": null,
        "725": null,
        "750": null,
        "775": null,
        "800": null,
        "825": null,
        "850": null,
        "875": null,
        "900": null
      }
    },
    {
      "block": 6,
      "line_no": 6,
      "nominal_composition": "Carbon steel",
      "product_form": "Plate",
      "spec_no": "SA–738",
      "type_grade": "A",
      "alloy_desig_uns_no": "K12447",
      "class_condition_temper": null,
      "size_thickness_mm": null,
      "p_no": 1,
      "group_no": 2,
      "min_tensile_strength_mpa": 515,
      "min_yield_strength_mpa": 310,
      "i": "NP",
      "limits_iii": "NP",
      "viii_1": 371,
      "xii": 343,
      "external_pressure_chart_no": "CS–2 T1",
      "notes": null,
      "values": {
        "40": 148,
        "65": 148,
        "100": 148,
        "125": 148,
        "150": 148,
        "200": 148,
        "250": 148,
        "300": 148,
        "325": 148,
        "350": 146,
        "375": 132,
        "400": null,
        "425": null,
        "450": null,
        "475": null,
        "500": null,
        "525": null,
        "550": null,
        "575": null,
        "600": null,
        "625": null,
        "650": null,
        "675": null,
        "700": null,
        "725": null,
        "750": null,
        "775": null,
        "800": null,
        "825": null,
        "850": null,
        "875": null,
        "900": null
      }
    },
    {
      "block": 6,
      "line_no": 7,
      "nominal_composition": "Carbon steel",
      "product_form": "Plate",
      "spec_no": "SA–537",
      "type_grade": null,
      "alloy_desig_uns_no": "K12437",
      "class_condition_temper": 3,
      "size_thickness_mm": "65 < t ≤100",
      "p_no": 1,
      "group_no": 3,
      "min_tensile_strength_mpa": 515,
      "min_yield_strength_mpa": 345,
      "i": "NP",
      "limits_iii": "NP",
      "viii_1": 371,
      "xii": 343,
      "external_pressure_chart_no": "CS–5",
      "notes": "G23, T1, W11",
      "values": {
        "40": 148,
        "65": 148,
        "100": 147,
        "125": 147,
        "150": 145,
        "200": 144,
        "250": 144,
        "300": 144,
        "325": 144,
        "350": 142,
        "375": 123,
        "400": null,
        "425": null,
        "450": null,
        "475": null,
        "500": null,
        "525": null,
        "550": null,
        "575": null,
        "600": null,
        "625": null,
        "650": null,
        "675": null,
        "700": null,
        "725": null,
        "750": null,
        "775": null,
        "800": null,
        "825": null,
        "850": null,
        "875": null,
        "900": null
      }
    },
    {
      "block": 6,
      "line_no": 8,
      "nominal_composition": "Carbon steel",
      "product_form": "Plate",
      "spec_no": "SA–537",
      "type_grade": null,
      "alloy_desig_uns_no": "K12437",
      "class_condition_temper": 2,
      "size_thickness_mm": "65 < t ≤100",
      "p_no": 1,
      "group_no": 3,
      "min_tensile_strength_mpa": 515,
      "min_yield_strength_mpa": 380,
      "i": "NP",
      "limits_iii": 371,
      "viii_1": 343,
      "xii": 343,
      "external_pressure_chart_no": "CS–5",
      "notes": "G23, T1, W11",
      "values": {
        "40": 148,
        "65": 148,
        "100": 147,
        "125": 147,
        "150": 145,
        "200": 144,
        "250": 144,
        "300": 144,
        "325": 144,
        "350": 143,
        "375": 134,
        "400": null,
        "425": null,
        "450": null,
        "475": null,
        "500": null,
        "525": null,
        "550": null,
        "575": null,
        "600": null,
        "625": null,
        "650": null,
        "675": null,
        "700": null,
        "725": null,
        "750": null,
        "775": null,
        "800": null,
        "825": null,
        "850": null,
        "875": null,
        "900": null
      }
    },
    {
      "block": 6,
      "line_no": 9,
      "nominal_composition": "Carbon steel",
      "product_form": "Wld. pipe",
      "spec_no": "SA–691",
      "type_grade": "CMSH–80",
      "alloy_desig_uns_no": "K12437",
      "class_condition_temper": null,
      "size_thickness_mm": "65 < t ≤100",
      "p_no": 1,
      "group_no": 3,
      "min_tensile_strength_mpa": 515,
      "min_yield_strength_mpa": 380,
      "i": "NP",
      "limits_iii": 371,
      "viii_1": "NP",
      "xii": "NP",
      "external_pressure_chart_no": "CS–5",
      "notes": "G26, T1, W10, W12",
      "values": {
        "40": 148,
        "65": 148,
        "100": 147,
        "125": 147,
        "150": 145,
        "200": 144,
        "250": 144,
        "300": 144,
        "325": 144,
        "350": 143,
        "375": 134,
        "400": null,
        "425": null,
        "450": null,
        "475": null,
        "500": null,
        "525": null,
        "550": null,
        "575": null,
        "600": null,
        "625": null,
        "650": null,
        "675": null,
        "700": null,
        "725": null,
        "750": null,
        "775": null,
        "800": null,
        "825": null,
        "850": null,
        "875": null,
        "900": null
      }
    },
    {
      "block": 6,
      "line_no": 10,
      "nominal_composition": "Carbon steel",
      "product_form": "Plate",
      "spec_no": "SA–738",
      "type_grade": "C",
      "alloy_desig_uns_no": "K02008",
      "class_condition_temper": null,
      "size_thickness_mm": "65 < t ≤100",
      "p_no": 1,
      "group_no": 3,
      "min_tensile_strength_mpa": 515,
      "min_yield_strength_mpa": 380,
      "i": "NP",
      "limits_iii": 343,
      "viii_1": 343,
      "xii": 343,
      "external_pressure_chart_no": "CS–5",
      "notes": "G23, W11",
      "values": {
        "40": 148,
        "65": 148,
        "100": 147,
        "125": 147,
        "150": 145,
        "200": 144,
        "250": 144,
        "300": 144,
        "325": 144,
        "350": 143,
        "375": null,
        "400": null,
        "425": null,
        "450": null,
        "475": null,
        "500": null,
        "525": null,
        "550": null,
        "575": null,
        "600": null,
        "625": null,
        "650": null,
        "675": null,
        "700": null,
        "725": null,
        "750": null,
        "775": null,
        "800": null,
        "825": null,
        "850": null,
        "875": null,
        "900": null
      }
    },
    {
      "block": 6,
      "line_no": 11,
      "nominal_composition": "Carbon steel",
      "product_form": "Plate, sheet, bar",
      "spec_no": "SA–572",
      "type_grade": 60,
      "alloy_desig_uns_no": null,
      "class_condition_temper": null,
      "size_thickness_mm": "t ≤32",
      "p_no": null,
      "group_no": null,
      "min_tensile_strength_mpa": 520,
      "min_yield_strength_mpa": 415,
      "i": "NP",
      "limits_iii": "NP",
      "viii_1": 316,
      "xii": 316,
      "external_pressure_chart_no": "CS–3 …",
      "notes": null,
      "values": {
        "40": 148,
        "65": 148,
        "100": 147,
        "125": 147,
        "150": 145,
        "200": 144,
        "250": 144,
        "300": 144,
        "325": 144,
        "350": 143,
        "375": null,
        "400": null,
        "425": null,
        "450": null,
        "475": null,
        "500": null,
        "525": null,
        "550": null,
        "575": null,
        "600": null,
        "625": null,
        "650": null,
        "675": null,
        "700": null,
        "725": null,
        "750": null,
        "775": null,
        "800": null,
        "825": null,
        "850": null,
        "875": null,
        "900": null
      }
    },
    {
      "block": 6,
      "line_no": 12,
      "nominal_composition": "Carbon steel",
      "product_form": "Round bar",
      "spec_no": "SA–572",
      "type_grade": 60,
      "alloy_desig_uns_no": null,
      "class_condition_temper": null,
      "size_thickness_mm": "t ≤90",
      "p_no": null,
      "group_no": null,
      "min_tensile_strength_mpa": 520,
      "min_yield_strength_mpa": 415,
      "i": "NP",
      "limits_iii": "NP",
      "viii_1": 316,
      "xii": 316,
      "external_pressure_chart_no": "CS–3 …",
      "notes": null,
      "values": {
        "40": 148,
        "65": 148,
        "100": 147,
        "125": 147,
        "150": 145,
        "200": 144,
        "250": 144,
        "300": 144,
        "325": 144,
        "350": 143,
        "375": null,
        "400": null,
        "425": null,
        "450": null,
        "475": null,
        "500": null,
        "525": null,
        "550": null,
        "575": null,
        "600": null,
        "625": null,
        "650": null,
        "675": null,
        "700": null,
        "725": null,
        "750": null,
        "775": null,
        "800": null,
        "825": null,
        "850": null,
        "875": null,
        "900": null
      }
    },
    {
      "block": 6,
      "line_no": 13,
      "nominal_composition": "Carbon steel",
      "product_form": "Sheet, strip",
      "spec_no": "SA–1011",
      "type_grade": 60,
      "alloy_desig_uns_no": "HSLAS",
      "class_condition_temper": 1,
      "size_thickness_mm": null,
      "p_no": null,
      "group_no": null,
      "min_tensile_strength_mpa": 520,
      "min_yield_strength_mpa": 410,
      "i": "NP",
      "limits_iii": "NP",
      "viii_1": 316,
      "xii": 316,
      "external_pressure_chart_no": "CS–3 …",
      "notes": null,
      "values": {
        "40": 148,
        "65": 148,
        "100": 147,
        "125": 147,
        "150": 145,
        "200": 144,
        "250": 144,
        "300": 144,
        "325": 144,
        "350": 143,
        "375": null,
        "400": null,
        "425": null,
        "450": null,
        "475": null,
        "500": null,
        "525": null,
        "550": null,
        "575": null,
        "600": null,
        "625": null,
        "650": null,
        "675": null,
        "700": null,
        "725": null,
        "750": null,
        "775": null,
        "800": null,
        "825": null,
        "850": null,
        "875": null,
        "900": null
      }
    },
    {
      "block": 6,
      "line_no": 14,
      "nominal_composition": "Carbon steel",
      "product_form": "Plate",
      "spec_no": "SA–299",
      "type_grade": "B",
      "alloy_desig_uns_no": "K02803",
      "class_condition_temper": null,
      "size_thickness_mm": ">25",
      "p_no": 1,
      "group_no": 3,
      "min_tensile_strength_mpa": 550,
      "min_yield_strength_mpa": 310,
      "i": 427,
      "limits_iii": "NP",
      "viii_1": 538,
      "xii": 343,
      "external_pressure_chart_no": "CS–3",
      "notes": "G10, S1, T1",
      "values": {
        "40": 158,
        "65": 158,
        "100": 158,
        "125": 158,
        "150": 158,
        "200": 158,
        "250": 158,
        "300": 158,
        "325": 157,
        "350": 152,
        "375": 133,
        "400": 107,
        "425": 88.1,
        "450": 67.6,
        "475": 50.8,
        "500": 33.7,
        "525": 21.3,
        "550": 12.9,
        "575": null,
        "600": null,
        "625": null,
        "650": null,
        "675": null,
        "700": null,
        "725": null,
        "750": null,
        "775": null,
        "800": null,
        "825": null,
        "850": null,
        "875": null,
        "900": null
      }
    },
    {
      "block": 6,
      "line_no": 15,
      "nominal_composition": "Carbon steel",
      "product_form": "Plate",
      "spec_no": "SA–299",
      "type_grade": "B",
      "alloy_desig_uns_no": "K02803",
      "class_condition_temper": null,
      "size_thickness_mm": "≤25",
      "p_no": 1,
      "group_no": 3,
      "min_tensile_strength_mpa": 550,
      "min_yield_strength_mpa": 325,
      "i": 427,
      "limits_iii": "NP",
      "viii_1": 538,
      "xii": 343,
      "external_pressure_chart_no": "CS–3",
      "notes": "G10, S1, T1",
      "values": {
        "40": 158,
        "65": 158,
        "100": 158,
        "125": 158,
        "150": 158,
        "200": 158,
        "250": 158,
        "300": 158,
        "325": 158,
        "350": 158,
        "375": 133,
        "400": 107,
        "425": 88.1,
        "450": 67.6,
        "475": 50.8,
        "500": 33.7,
        "525": 21.3,
        "550": 12.9,
        "575": null,
        "600": null,
        "625": null,
        "650": null,
        "675": null,
        "700": null,
        "725": null,
        "750": null,
        "775": null,
        "800": null,
        "825": null,
        "850": null,
        "875": null,
        "900": null
      }
    },
    {
      "block": 6,
      "line_no": 16,
      "nominal_composition": "Carbon steel",
      "product_form": "Forgings",
      "spec_no": "SA–765",
      "type_grade": "IV",
      "alloy_desig_uns_no": "K02009",
      "class_condition_temper": null,
      "size_thickness_mm": null,
      "p_no": 1,
      "group_no": 3,
      "min_tensile_strength_mpa": 550,
      "min_yield_strength_mpa": 345,
      "i": "NP",
      "limits_iii": "NP",
      "viii_1": 371,
      "xii": "NP",
      "external_pressure_chart_no": "CS–3 …",
      "notes": null,
      "values": {
        "40": 158,
        "65": 158,
        "100": 158,
        "125": 158,
        "150": 158,
        "200": 156,
        "250": 156,
        "300": 156,
        "325": 156,
        "350": 155,
        "375": 153,
        "400": null,
        "425": null,
        "450": null,
        "475": null,
        "500": null,
        "525": null,
        "550": null,
        "575": null,
        "600": null,
        "625": null,
        "650": null,
        "675": null,
        "700": null,
        "725": null,
        "750": null,
        "775": null,
        "800": null,
        "825": null,
        "850": null,
        "875": null,
        "900": null
      }
    },
    {
      "block": 6,
      "line_no": 17,
      "nominal_composition": "Carbon steel",
      "product_form": "Plate",
      "spec_no": "SA–537",
      "type_grade": null,
      "alloy_desig_uns_no": "K12437",
      "class_condition_temper": 3,
      "size_thickness_mm": "≤65",
      "p_no": 1,
      "group_no": 3,
      "min_tensile_strength_mpa": 550,
      "min_yield_strength_mpa": 380,
      "i": "NP",
      "limits_iii": "NP",
      "viii_1": 371,
      "xii": 343,
      "external_pressure_chart_no": "CS–5",
      "notes": "G23, T1, W11",
      "values": {
        "40": 158,
        "65": 158,
        "100": 158,
        "125": 157,
        "150": 156,
        "200": 154,
        "250": 154,
        "300": 154,
        "325": 154,
        "350": 151,
        "375": 132,
        "400": null,
        "425": null,
        "450": null,
        "475": null,
        "500": null,
        "525": null,
        "550": null,
        "575": null,
        "600": null,
        "625": null,
        "650": null,
        "675": null,
        "700": null,
        "725": null,
        "750": null,
        "775": null,
        "800": null,
        "825": null,
        "850": null,
        "875": null,
        "900": null
      }
    },
    {
      "block": 6,
      "line_no": 18,
      "nominal_composition": "Carbon steel",
      "product_form": "Plate",
      "spec_no": "SA–537",
      "type_grade": null,
      "alloy_desig_uns_no": "K12437",
      "class_condition_temper": 2,
      "size_thickness_mm": "≤65",
      "p_no": 1,
      "group_no": 3,
      "min_tensile_strength_mpa": 550,
      "min_yield_strength_mpa": 415,
      "i": "NP",
      "limits_iii": 371,
      "viii_1": 343,
      "xii": 343,
      "external_pressure_chart_no": "CS–5",
      "notes": "G23, S6, T1, W10, W11, W12",
      "values": {
        "40": 158,
        "65": 158,
        "100": 158,
        "125": 157,
        "150": 156,
        "200": 154,
        "250": 154,
        "300": 154,
        "325": 154,
        "350": 151,
        "375": 132,
        "400": null,
        "425": null,
        "450": null,
        "475": null,
        "500": null,
        "525": null,
        "550": null,
        "575": null,
        "600": null,
        "625": null,
        "650": null,
        "675": null,
        "700": null,
        "725": null,
        "750": null,
        "775": null,
        "800": null,
        "825": null,
        "850": null,
        "875": null,
        "900": null
      }
    },
    {
      "block": 6,
      "line_no": 19,
      "nominal_composition": "Carbon steel",
      "product_form": "Wld. pipe",
      "spec_no": "SA–671",
      "type_grade": "CD80",
      "alloy_desig_uns_no": "K12437",
      "class_condition_temper": null,
      "size_thickness_mm": "≤65",
      "p_no": 1,
      "group_no": 3,
      "min_tensile_strength_mpa": 550,
      "min_yield_strength_mpa": 415,
      "i": "NP",
      "limits_iii": 371,
      "viii_1": "NP",
      "xii": "NP",
      "external_pressure_chart_no": "CS–5",
      "notes": "S6, T1, W10, W12",
      "values": {
        "40": 158,
        "65": 158,
        "100": 158,
        "125": 157,
        "150": 156,
        "200": 154,
        "250": 154,
        "300": 154,
        "325": 154,
        "350": 151,
        "375": 132,
        "400": null,
        "425": null,
        "450": null,
        "475": null,
        "500": null,
        "525": null,
        "550": null,
        "575": null,
        "600": null,
        "625": null,
        "650": null,
        "675": null,
        "700": null,
        "725": null,
        "750": null,
        "775": null,
        "800": null,
        "825": null,
        "850": null,
        "875": null,
        "900": null
      }
    },
    {
      "block": 6,
      "line_no": 20,
      "nominal_composition": "Carbon steel",
      "product_form": "Wld. pipe",
      "spec_no": "SA–672",
      "type_grade": "D80",
      "alloy_desig_uns_no": "K12437",
      "class_condition_temper": null,
      "size_thickness_mm": "≤65",
      "p_no": 1,
      "group_no": 3,
      "min_tensile_strength_mpa": 550,
      "min_yield_strength_mpa": 415,
      "i": "NP",
      "limits_iii": 371,
      "viii_1": "NP",
      "xii": "NP",
      "external_pressure_chart_no": "CS–5",
      "notes": "S6, T1, W10, W12",
      "values": {
        "40": 158,
        "65": 158,
        "100": 158,
        "125": 157,
        "150": 156,
        "200": 154,
        "250": 154,
        "300": 154,
        "325": 154,
        "350": 151,
        "375": 132,
        "400": null,
        "425": null,
        "450": null,
        "475": null,
        "500": null,
        "525": null,
        "550": null,
        "575": null,
        "600": null,
        "625": null,
        "650": null,
        "675": null,
        "700": null,
        "725": null,
        "750": null,
        "775": null,
        "800": null,
        "825": null,
        "850": null,
        "875": null,
        "900": null
      }
    },
    {
      "block": 6,
      "line_no": 21,
      "nominal_composition": "Carbon steel",
      "product_form": "Wld. pipe",
      "spec_no": "SA–691",
      "type_grade": "CMSH–80",
      "alloy_desig_uns_no": "K12437",
      "class_condition_temper": null,
      "size_thickness_mm": "≤65",
      "p_no": 1,
      "group_no": 3,
      "min_tensile_strength_mpa": 550,
      "min_yield_strength_mpa": 415,
      "i": "NP",
      "limits_iii": 371,
      "viii_1": "NP",
      "xii": "NP",
      "external_pressure_chart_no": "CS–5",
      "notes": "S6, T1, W10, W12",
      "values": {
        "40": 158,
        "65": 158,
        "100": 158,
        "125": 157,
        "150": 156,
        "200": 154,
        "250": 154,
        "300": 154,
        "325": 154,
        "350": 151,
        "375": 132,
        "400": null,
        "425": null,
        "450": null,
        "475": null,
        "500": null,
        "525": null,
        "550": null,
        "575": null,
        "600": null,
        "625": null,
        "650": null,
        "675": null,
        "700": null,
        "725": null,
        "750": null,
        "775": null,
        "800": null,
        "825": null,
        "850": null,
        "875": null,
        "900": null
      }
    },
    {
      "block": 6,
      "line_no": 22,
      "nominal_composition": "Carbon steel",
      "product_form": "Plate",
      "spec_no": "SA–738",
      "type_grade": "C",
      "alloy_desig_uns_no": "K02008",
      "class_condition_temper": null,
      "size_thickness_mm": "≤65",
      "p_no": 1,
      "group_no": 3,
      "min_tensile_strength_mpa": 550,
      "min_yield_strength_mpa": 415,
      "i": "NP",
      "limits_iii": 343,
      "viii_1": 343,
      "xii": 343,
      "external_pressure_chart_no": "CS–5",
      "notes": "G23, W11",
      "values": {
        "40": 158,
        "65": 158,
        "100": 158,
        "125": 157,
        "150": 156,
        "200": 154,
        "250": 154,
        "300": 154,
        "325": 154,
        "350": 151,
        "375": null,
        "400": null,
        "425": null,
        "450": null,
        "475": null,
        "500": null,
        "525": null,
        "550": null,
        "575": null,
        "600": null,
        "625": null,
        "650": null,
        "675": null,
        "700": null,
        "725": null,
        "750": null,
        "775": null,
        "800": null,
        "825": null,
        "850": null,
        "875": null,
        "900": null
      }
    },
    {
      "block": 6,
      "line_no": 23,
      "nominal_composition": "Carbon steel",
      "product_form": "Plate",
      "spec_no": "SA–841",
      "type_grade": "B",
      "alloy_desig_uns_no": null,
      "class_condition_temper": 2,
      "size_thickness_mm": "≤65",
      "p_no": 1,
      "group_no": 3,
      "min_tensile_strength_mpa": 550,
      "min_yield_strength_mpa": 415,
      "i": "NP",
      "limits_iii": "NP",
      "viii_1": 343,
      "xii": "NP",
      "external_pressure_chart_no": "CS–3 …",
      "notes": null,
      "values": {
        "40": 158,
        "65": 158,
        "100": 158,
        "125": 158,
        "150": 158,
        "200": 158,
        "250": 158,
        "300": 158,
        "325": 158,
        "350": 158,
        "375": null,
        "400": null,
        "425": null,
        "450": null,
        "475": null,
        "500": null,
        "525": null,
        "550": null,
        "575": null,
        "600": null,
        "625": null,
        "650": null,
        "675": null,
        "700": null,
        "725": null,
        "750": null,
        "775": null,
        "800": null,
        "825": null,
        "850": null,
        "875": null,
        "900": null
      }
    },
    {
      "block": 6,
      "line_no": 24,
      "nominal_composition": "Carbon steel",
      "product_form": "Plate, sheet, bar",
      "spec_no": "SA–572",
      "type_grade": 65,
      "alloy_desig_uns_no": null,
      "class_condition_temper": null,
      "size_thickness_mm": "t ≤32",
      "p_no": null,
      "group_no": null,
      "min_tensile_strength_mpa": 550,
      "min_yield_strength_mpa": 450,
      "i": "NP",
      "limits_iii": "NP",
      "viii_1": 316,
      "xii": 316,
      "external_pressure_chart_no": "CS–3 …",
      "notes": null,
      "values": {
        "40": 158,
        "65": 158,
        "100": 158,
        "125": 158,
        "150": 158,
        "200": 158,
        "250": 158,
        "300": 158,
        "325": 158,
        "350": 158,
        "375": null,
        "400": null,
        "425": null,
        "450": null,
        "475": null,
        "500": null,
        "525": null,
        "550": null,
        "575": null,
        "600": null,
        "625": null,
        "650": null,
        "675": null,
        "700": null,
        "725": null,
        "750": null,
        "775": null,
        "800": null,
        "825": null,
        "850": null,
        "875": null,
        "900": null
      }
    },
    {
      "block": 6,
      "line_no": 25,
      "nominal_composition": "Carbon steel",
      "product_form": "Plate",
      "spec_no": "SA–612",
      "type_grade": null,
      "alloy_desig_uns_no": "K02900",
      "class_condition_temper": null,
      "size_thickness_mm": "12.5 < t ≤25",
      "p_no": "10C",
      "group_no": 1,
      "min_tensile_strength_mpa": 560,
      "min_yield_strength_mpa": 345,
      "i": "NP",
      "limits_iii": 371,
      "viii_1": 343,
      "xii": 343,
      "external_pressure_chart_no": "CS–3 T1",
      "notes": null,
      "values": {
        "40": 159,
        "65": 159,
        "100": 159,
        "125": 158,
        "150": 157,
        "200": 156,
        "250": 156,
        "300": 155,
        "325": 155,
        "350": 149,
        "375": 133,
        "400": null,
        "425": null,
        "450": null,
        "475": null,
        "500": null,
        "525": null,
        "550": null,
        "575": null,
        "600": null,
        "625": null,
        "650": null,
        "675": null,
        "700": null,
        "725": null,
        "750": null,
        "775": null,
        "800": null,
        "825": null,
        "850": null,
        "875": null,
        "900": null
      }
    },
    {
      "block": 6,
      "line_no": 26,
      "nominal_composition": "Carbon steel",
      "product_form": "Plate",
      "spec_no": "SA–612",
      "type_grade": null,
      "alloy_desig_uns_no": "K02900",
      "class_condition_temper": null,
      "size_thickness_mm": "≤12.5",
      "p_no": "10C",
      "group_no": 1,
      "min_tensile_strength_mpa": 570,
      "min_yield_strength_mpa": 345,
      "i": "NP",
      "limits_iii": 343,
      "viii_1": 343,
      "xii": 343,
      "external_pressure_chart_no": "CS–3 …",
      "notes": null,
      "values": {
        "40": 163,
        "65": 163,
        "100": 163,
        "125": 162,
        "150": 161,
        "200": 160,
        "250": 160,
        "300": 157,
        "325": 154,
        "350": 151,
        "375": null,
        "400": null,
        "425": null,
        "450": null,
        "475": null,
        "500": null,
        "525": null,
        "550": null,
        "575": null,
        "600": null,
        "625": null,
        "650": null,
        "675": null,
        "700": null,
        "725": null,
        "750": null,
        "775": null,
        "800": null,
        "825": null,
        "850": null,
        "875": null,
        "900": null
      }
    },
    {
      "block": 6,
      "line_no": 27,
      "nominal_composition": "Carbon steel",
      "product_form": "Plate",
      "spec_no": "SA–738",
      "type_grade": "B",
      "alloy_desig_uns_no": "K12007",
      "class_condition_temper": null,
      "size_thickness_mm": null,
      "p_no": 1,
      "group_no": 3,
      "min_tensile_strength_mpa": 585,
      "min_yield_strength_mpa": 415,
      "i": "NP",
      "limits_iii": 343,
      "viii_1": 343,
      "xii": 343,
      "external_pressure_chart_no": "CS–5 …",
      "notes": null,
      "values": {
        "40": 168,
        "65": 168,
        "100": 168,
        "125": 168,
        "150": 168,
        "200": 168,
        "250": 168,
        "300": 167,
        "325": 165,
        "350": 163,
        "375": null,
        "400": null,
        "425": null,
        "450": null,
        "475": null,
        "500": null,
        "525": null,
        "550": null,
        "575": null,
        "600": null,
        "625": null,
        "650": null,
        "675": null,
        "700": null,
        "725": null,
        "750": null,
        "775": null,
        "800": null,
        "825": null,
        "850": null,
        "875": null,
        "900": null
      }
    },
    {
      "block": 6,
      "line_no": 28,
      "nominal_composition": "Carbon steel",
      "product_form": "Forgings",
      "spec_no": "SA–372",
      "type_grade": "C",
      "alloy_desig_uns_no": "K04801",
      "class_condition_temper": null,
      "size_thickness_mm": null,
      "p_no": null,
      "group_no": null,
      "min_tensile_strength_mpa": 620,
      "min_yield_strength_mpa": 380,
      "i": "NP",
      "limits_iii": "NP",
      "viii_1": 343,
      "xii": 343,
      "external_pressure_chart_no": "CS–3 W11",
      "notes": null,
      "values": {
        "40": 177,
        "65": 177,
        "100": 177,
        "125": 177,
        "150": 177,
        "200": 177,
        "250": 177,
        "300": 177,
        "325": 175,
        "350": 166,
        "375": null,
        "400": null,
        "425": null,
        "450": null,
        "475": null,
        "500": null,
        "525": null,
        "550": null,
        "575": null,
        "600": null,
        "625": null,
        "650": null,
        "675": null,
        "700": null,
        "725": null,
        "750": null,
        "775": null,
        "800": null,
        "825": null,
        "850": null,
        "875": null,
        "900": null
      }
    },
    {
      "block": 6,
      "line_no": 29,
      "nominal_composition": "Carbon steel",
      "product_form": "Plate",
      "spec_no": "SA–724",
      "type_grade": "A",
      "alloy_desig_uns_no": "K11831",
      "class_condition_temper": null,
      "size_thickness_mm": null,
      "p_no": 1,
      "group_no": 4,
      "min_tensile_strength_mpa": 620,
      "min_yield_strength_mpa": 485,
      "i": "NP",
      "limits_iii": "NP",
      "viii_1": 371,
      "xii": 343,
      "external_pressure_chart_no": "CS–5 …",
      "notes": null,
      "values": {
        "40": 177,
        "65": 177,
        "100": 177,
        "125": 176,
        "150": 175,
        "200": 173,
        "250": 173,
        "300": 173,
        "325": 173,
        "350": 165,
        "375": 148,
        "400": null,
        "425": null,
        "450": null,
        "475": null,
        "500": null,
        "525": null,
        "550": null,
        "575": null,
        "600": null,
        "625": null,
        "650": null,
        "675": null,
        "700": null,
        "725": null,
        "750": null,
        "775": null,
        "800": null,
        "825": null,
        "850": null,
        "875": null,
        "900": null
      }
    },
    {
