Repository: danivelas0/asme-pcc

File: resources/bpvc_ii_d_metric_2025/table_2a.json (part 8 of 24)
    "External Pressure Chart No.",
    "Notes"
  ],
  "columns_values": [
      "applicability_and_max_temperature_limits_np_not_permitted_spt_supports_only_iii": 371,
      "viii_2": 371,
      "external_pressure_chart_no": "CS–2",
      "notes": null,
      "values": {
        "40": 138,
        "65": 131,
        "100": 124,
        "125": 121,
        "150": 120,
        "200": 119,
        "250": 118,
        "300": 117,
        "325": 115,
        "350": 114,
        "375": 112,
        "400": null,
        "425": null,
        "450": null,
        "475": null,
        "500": null
      }
    },
    {
      "block": 7,
      "line_no": 27,
      "nominal_composition": "5Cr–1/2Mo",
      "product_form": "Plate",
      "spec_no": "SA–387",
      "type_grade": 5,
      "alloy_desig_uns_no": "K41545 1",
      "class_condition_temper": null,
      "size_thickness_mm": null,
      "p_no": "5B",
      "group_no": 1,
      "min_tensile_strength_mpa": 415,
      "min_yield_strength_mpa": 205,
      "applicability_and_max_temperature_limits_np_not_permitted_spt_supports_only_iii": 371,
      "viii_2": 371,
      "external_pressure_chart_no": "CS–2",
      "notes": null,
      "values": {
        "40": 138,
        "65": 131,
        "100": 124,
        "125": 121,
        "150": 120,
        "200": 119,
        "250": 118,
        "300": 117,
        "325": 115,
        "350": 114,
        "375": 112,
        "400": null,
        "425": null,
        "450": null,
        "475": null,
        "500": null
      }
    },
    {
      "block": 7,
      "line_no": 28,
      "nominal_composition": "5Cr–1/2Mo",
      "product_form": "Wld. pipe",
      "spec_no": "SA–691",
      "type_grade": "5CR",
      "alloy_desig_uns_no": "K41545 …",
      "class_condition_temper": null,
      "size_thickness_mm": null,
      "p_no": "5B",
      "group_no": 1,
      "min_tensile_strength_mpa": 415,
      "min_yield_strength_mpa": 205,
      "applicability_and_max_temperature_limits_np_not_permitted_spt_supports_only_iii": 371,
      "viii_2": "NP",
      "external_pressure_chart_no": "CS–2",
      "notes": "G1, G2",
      "values": {
        "40": 138,
        "65": 131,
        "100": 124,
        "125": 121,
        "150": 120,
        "200": 119,
        "250": 118,
        "300": 117,
        "325": 115,
        "350": 114,
        "375": 112,
        "400": null,
        "425": null,
        "450": null,
        "475": null,
        "500": null
      }
    },
    {
      "block": 7,
      "line_no": 29,
      "nominal_composition": "5Cr–1/2Mo",
      "product_form": "Forgings",
      "spec_no": "SA–336",
      "type_grade": "F5",
      "alloy_desig_uns_no": "K41545 …",
      "class_condition_temper": null,
      "size_thickness_mm": null,
      "p_no": "5B",
      "group_no": 1,
      "min_tensile_strength_mpa": 415,
      "min_yield_strength_mpa": 250,
      "applicability_and_max_temperature_limits_np_not_permitted_spt_supports_only_iii": "NP",
      "viii_2": 371,
      "external_pressure_chart_no": "CS–2",
      "notes": null,
      "values": {
        "40": 138,
        "65": 138,
        "100": 138,
        "125": 136,
        "150": 134,
        "200": 132,
        "250": 132,
        "300": 131,
        "325": 130,
        "350": 128,
        "375": 125,
        "400": null,
        "425": null,
        "450": null,
        "475": null,
        "500": null
      }
    },
    {
      "block": 7,
      "line_no": 30,
      "nominal_composition": "5Cr–1/2Mo",
      "product_form": "Forgings",
      "spec_no": "SA–182",
      "type_grade": "F5",
      "alloy_desig_uns_no": "K41545 …",
      "class_condition_temper": null,
      "size_thickness_mm": null,
      "p_no": "5B",
      "group_no": 1,
      "min_tensile_strength_mpa": 485,
      "min_yield_strength_mpa": 275,
      "applicability_and_max_temperature_limits_np_not_permitted_spt_supports_only_iii": 371,
      "viii_2": 371,
      "external_pressure_chart_no": "CS–2",
      "notes": null,
      "values": {
        "40": 161,
        "65": 161,
        "100": 160,
        "125": 158,
        "150": 156,
        "200": 154,
        "250": 154,
        "300": 153,
        "325": 151,
        "350": 149,
        "375": 146,
        "400": null,
        "425": null,
        "450": null,
        "475": null,
        "500": null
      }
    },
    {
      "block": 7,
      "line_no": 31,
      "nominal_composition": "5Cr–1/2Mo",
      "product_form": "Plate",
      "spec_no": "SA–387",
      "type_grade": 5,
      "alloy_desig_uns_no": "K41545 2",
      "class_condition_temper": null,
      "size_thickness_mm": null,
      "p_no": "5B",
      "group_no": 1,
      "min_tensile_strength_mpa": 515,
      "min_yield_strength_mpa": 310,
      "applicability_and_max_temperature_limits_np_not_permitted_spt_supports_only_iii": 371,
      "viii_2": 371,
      "external_pressure_chart_no": "CS–3",
      "notes": null,
      "values": {
        "40": 172,
        "65": 172,
        "100": 171,
        "125": 169,
        "150": 167,
        "200": 165,
        "250": 165,
        "300": 164,
        "325": 162,
        "350": 159,
        "375": 156,
        "400": null,
        "425": null,
        "450": null,
        "475": null,
        "500": null
      }
    },
    {
      "block": 7,
      "line_no": 32,
      "nominal_composition": "5Cr–1/2Mo",
      "product_form": "Forgings",
      "spec_no": "SA–336",
      "type_grade": "F5A",
      "alloy_desig_uns_no": "K42544 …",
      "class_condition_temper": null,
      "size_thickness_mm": null,
      "p_no": "5B",
      "group_no": 1,
      "min_tensile_strength_mpa": 550,
      "min_yield_strength_mpa": 345,
      "applicability_and_max_temperature_limits_np_not_permitted_spt_supports_only_iii": "NP",
      "viii_2": 371,
      "external_pressure_chart_no": "CS–3",
      "notes": null,
      "values": {
        "40": 184,
        "65": 184,
        "100": 183,
        "125": 180,
        "150": 178,
        "200": 177,
        "250": 177,
        "300": 175,
        "325": 173,
        "350": 170,
        "375": 167,
        "400": null,
        "425": null,
        "450": null,
        "475": null,
        "500": null
      }
    },
    {
      "block": 7,
      "line_no": 33,
      "nominal_composition": "5Cr–1/2Mo",
      "product_form": "Castings",
      "spec_no": "SA–217",
      "type_grade": "C5",
      "alloy_desig_uns_no": "J42045",
      "class_condition_temper": "NT",
      "size_thickness_mm": null,
      "p_no": "5B",
      "group_no": 1,
      "min_tensile_strength_mpa": 620,
      "min_yield_strength_mpa": 415,
      "applicability_and_max_temperature_limits_np_not_permitted_spt_supports_only_iii": 371,
      "viii_2": 371,
      "external_pressure_chart_no": "CS–3",
      "notes": null,
      "values": {
        "40": 207,
        "65": 206,
        "100": 206,
        "125": 203,
        "150": 201,
        "200": 199,
        "250": 198,
        "300": 196,
        "325": 194,
        "350": 191,
        "375": 188,
        "400": null,
        "425": null,
        "450": null,
        "475": null,
        "500": null
      }
    },
    {
      "block": 7,
      "line_no": 34,
      "nominal_composition": "5Cr–1/2Mo",
      "product_form": "Cast pipe",
      "spec_no": "SA–426",
      "type_grade": "CP5",
      "alloy_desig_uns_no": "J42045",
      "class_condition_temper": null,
      "size_thickness_mm": null,
      "p_no": "5B",
      "group_no": 1,
      "min_tensile_strength_mpa": 620,
      "min_yield_strength_mpa": 415,
      "applicability_and_max_temperature_limits_np_not_permitted_spt_supports_only_iii": 371,
      "viii_2": "NP",
      "external_pressure_chart_no": "CS–3",
      "notes": null,
      "values": {
        "40": 207,
        "65": 206,
        "100": 206,
        "125": 203,
        "150": 201,
        "200": 199,
        "250": 198,
        "300": 196,
        "325": 194,
        "350": 191,
        "375": 188,
        "400": null,
        "425": null,
        "450": null,
        "475": null,
        "500": null
      }
    },
    {
      "block": 7,
      "line_no": 35,
      "nominal_composition": "5Cr–1/2Mo",
      "product_form": "Forgings",
      "spec_no": "SA–182",
      "type_grade": "F5a",
      "alloy_desig_uns_no": "K42544 …",
      "class_condition_temper": null,
      "size_thickness_mm": null,
      "p_no": "5B",
      "group_no": 1,
      "min_tensile_strength_mpa": 620,
      "min_yield_strength_mpa": 450,
      "applicability_and_max_temperature_limits_np_not_permitted_spt_supports_only_iii": "NP",
      "viii_2": 371,
      "external_pressure_chart_no": "CS–5",
      "notes": null,
      "values": {
        "40": 207,
        "65": 206,
        "100": 206,
        "125": 203,
        "150": 201,
        "200": 199,
        "250": 198,
        "300": 196,
        "325": 194,
        "350": 191,
        "375": 188,
        "400": null,
        "425": null,
        "450": null,
        "475": null,
        "500": null
      }
    },
    {
      "block": 7,
      "line_no": 36,
      "nominal_composition": "5Cr–1/2Mo–Si",
      "product_form": "Smls. tube",
      "spec_no": "SA–213",
      "type_grade": "T5b",
      "alloy_desig_uns_no": "K51545 …",
      "class_condition_temper": null,
      "size_thickness_mm": null,
      "p_no": "5B",
      "group_no": 1,
      "min_tensile_strength_mpa": 415,
      "min_yield_strength_mpa": 205,
      "applicability_and_max_temperature_limits_np_not_permitted_spt_supports_only_iii": "NP",
      "viii_2": 371,
      "external_pressure_chart_no": "CS–2",
      "notes": null,
      "values": {
        "40": 138,
        "65": 131,
        "100": 124,
        "125": 121,
        "150": 120,
        "200": 119,
        "250": 118,
        "300": 117,
        "325": 115,
        "350": 114,
        "375": 112,
        "400": null,
        "425": null,
        "450": null,
        "475": null,
        "500": null
      }
    },
    {
      "block": 7,
      "line_no": 37,
      "nominal_composition": "5Cr–1/2Mo–Si",
      "product_form": "Smls. pipe",
      "spec_no": "SA–335",
      "type_grade": "P5b",
      "alloy_desig_uns_no": "K51545 …",
      "class_condition_temper": null,
      "size_thickness_mm": null,
      "p_no": "5B",
      "group_no": 1,
      "min_tensile_strength_mpa": 415,
      "min_yield_strength_mpa": 205,
      "applicability_and_max_temperature_limits_np_not_permitted_spt_supports_only_iii": "NP",
      "viii_2": 371,
      "external_pressure_chart_no": "CS–2",
      "notes": null,
      "values": {
        "40": 138,
        "65": 131,
        "100": 124,
        "125": 121,
        "150": 120,
        "200": 119,
        "250": 118,
        "300": 117,
        "325": 115,
        "350": 114,
        "375": 112,
        "400": null,
        "425": null,
        "450": null,
        "475": null,
        "500": null
      }
    },
    {
      "block": 7,
      "line_no": 38,
      "nominal_composition": "5Cr–1/2Mo–Ti",
      "product_form": "Smls. tube",
      "spec_no": "SA–213",
      "type_grade": "T5c",
      "alloy_desig_uns_no": "K41245 …",
      "class_condition_temper": null,
      "size_thickness_mm": null,
      "p_no": "5B",
      "group_no": 1,
      "min_tensile_strength_mpa": 415,
      "min_yield_strength_mpa": 205,
      "applicability_and_max_temperature_limits_np_not_permitted_spt_supports_only_iii": "NP",
      "viii_2": 371,
      "external_pressure_chart_no": "CS–2",
      "notes": null,
      "values": {
        "40": 138,
        "65": 131,
        "100": 124,
        "125": 121,
        "150": 120,
        "200": 119,
        "250": 118,
        "300": 117,
        "325": 115,
        "350": 114,
        "375": 112,
        "400": null,
        "425": null,
        "450": null,
        "475": null,
        "500": null
      }
    },
    {
      "block": 7,
      "line_no": 39,
      "nominal_composition": "5Cr–1/2Mo–Ti",
      "product_form": "Smls. pipe",
      "spec_no": "SA–335",
      "type_grade": "P5c",
      "alloy_desig_uns_no": "K41245 …",
      "class_condition_temper": null,
      "size_thickness_mm": null,
      "p_no": "5B",
      "group_no": 1,
      "min_tensile_strength_mpa": 415,
      "min_yield_strength_mpa": 205,
      "applicability_and_max_temperature_limits_np_not_permitted_spt_supports_only_iii": "NP",
      "viii_2": 371,
      "external_pressure_chart_no": "CS–2",
      "notes": null,
      "values": {
        "40": 138,
        "65": 131,
        "100": 124,
        "125": 121,
        "150": 120,
        "200": 119,
        "250": 118,
        "300": 117,
        "325": 115,
        "350": 114,
        "375": 112,
        "400": null,
        "425": null,
        "450": null,
        "475": null,
        "500": null
      }
    },
    {
      "block": 7,
      "line_no": 40,
      "nominal_composition": null,
      "product_form": "Smls. tube",
      "spec_no": "SA–213",
      "type_grade": "T9",
      "alloy_desig_uns_no": "K90941 …",
      "class_condition_temper": null,
      "size_thickness_mm": null,
      "p_no": "5B",
      "group_no": 1,
      "min_tensile_strength_mpa": 415,
      "min_yield_strength_mpa": 205,
      "applicability_and_max_temperature_limits_np_not_permitted_spt_supports_only_iii": 371,
      "viii_2": 371,
      "external_pressure_chart_no": "CS–2",
      "notes": null,
      "values": {
        "40": 138,
        "65": 131,
        "100": 124,
        "125": 121,
        "150": 120,
        "200": 119,
        "250": 118,
        "300": 117,
        "325": 115,
        "350": 114,
        "375": 112,
        "400": null,
        "425": null,
        "450": null,
        "475": null,
        "500": null
      }
    },
    {
      "block": 7,
      "line_no": 41,
      "nominal_composition": null,
      "product_form": "Fittings",
      "spec_no": "SA–234",
      "type_grade": "WP9",
      "alloy_desig_uns_no": "K90941 …",
      "class_condition_temper": null,
      "size_thickness_mm": null,
      "p_no": "5B",
      "group_no": 1,
      "min_tensile_strength_mpa": 415,
      "min_yield_strength_mpa": 205,
      "applicability_and_max_temperature_limits_np_not_permitted_spt_supports_only_iii": "NP",
      "viii_2": 371,
      "external_pressure_chart_no": "CS–2",
      "notes": null,
      "values": {
        "40": 138,
        "65": 131,
        "100": 124,
        "125": 121,
        "150": 120,
        "200": 119,
        "250": 118,
        "300": 117,
        "325": 115,
        "350": 114,
        "375": 112,
        "400": null,
        "425": null,
        "450": null,
        "475": null,
        "500": null
      }
    },
    {
      "block": 7,
      "line_no": 42,
      "nominal_composition": null,
      "product_form": "Smls. pipe",
      "spec_no": "SA–335",
      "type_grade": "P9",
      "alloy_desig_uns_no": "K90941 …",
      "class_condition_temper": null,
      "size_thickness_mm": null,
      "p_no": "5B",
      "group_no": 1,
      "min_tensile_strength_mpa": 415,
      "min_yield_strength_mpa": 205,
      "applicability_and_max_temperature_limits_np_not_permitted_spt_supports_only_iii": 371,
      "viii_2": 371,
      "external_pressure_chart_no": "CS–2",
      "notes": null,
      "values": {
        "40": 138,
        "65": 131,
        "100": 124,
        "125": 121,
        "150": 120,
        "200": 119,
        "250": 118,
        "300": 117,
        "325": 115,
        "350": 114,
        "375": 112,
        "400": null,
        "425": null,
        "450": null,
        "475": null,
        "500": null
      }
    },
    {
      "block": 7,
      "line_no": 43,
      "nominal_composition": null,
      "product_form": "Forged pipe",
      "spec_no": "SA–369",
      "type_grade": "FP9",
      "alloy_desig_uns_no": "K90941 …",
      "class_condition_temper": null,
      "size_thickness_mm": null,
      "p_no": "5B",
      "group_no": 1,
      "min_tensile_strength_mpa": 415,
      "min_yield_strength_mpa": 205,
      "applicability_and_max_temperature_limits_np_not_permitted_spt_supports_only_iii": 371,
      "viii_2": 371,
      "external_pressure_chart_no": "CS–2",
      "notes": null,
      "values": {
        "40": 138,
        "65": 131,
        "100": 124,
        "125": 121,
        "150": 120,
        "200": 119,
        "250": 118,
        "300": 117,
        "325": 115,
        "350": 114,
        "375": 112,
        "400": null,
        "425": null,
        "450": null,
        "475": null,
        "500": null
      }
    },
    {
      "block": 7,
      "line_no": 44,
      "nominal_composition": null,
      "product_form": "Forgings",
      "spec_no": "SA–182",
      "type_grade": "F9",
      "alloy_desig_uns_no": "K90941 …",
      "class_condition_temper": null,
      "size_thickness_mm": null,
      "p_no": "5B",
      "group_no": 1,
      "min_tensile_strength_mpa": 585,
      "min_yield_strength_mpa": 380,
      "applicability_and_max_temperature_limits_np_not_permitted_spt_supports_only_iii": "NP",
      "viii_2": 371,
      "external_pressure_chart_no": "CS–3",
      "notes": null,
      "values": {
        "40": 195,
        "65": 195,
        "100": 195,
        "125": 192,
        "150": 189,
        "200": 188,
        "250": 187,
        "300": 186,
        "325": 184,
        "350": 180,
        "375": 177,
        "400": null,
        "425": null,
        "450": null,
        "475": null,
        "500": null
      }
    },
    {
      "block": 7,
      "line_no": 45,
      "nominal_composition": null,
      "product_form": "Forgings",
      "spec_no": "SA–336",
      "type_grade": "F9",
      "alloy_desig_uns_no": "K90941 …",
      "class_condition_temper": null,
      "size_thickness_mm": null,
      "p_no": "5B",
      "group_no": 1,
      "min_tensile_strength_mpa": 585,
      "min_yield_strength_mpa": 380,
      "applicability_and_max_temperature_limits_np_not_permitted_spt_supports_only_iii": "NP",
      "viii_2": 371,
      "external_pressure_chart_no": "CS–3",
      "notes": null,
      "values": {
        "40": 195,
        "65": 195,
        "100": 195,
        "125": 192,
        "150": 189,
        "200": 188,
        "250": 187,
        "300": 186,
        "325": 184,
        "350": 180,
        "375": 177,
        "400": null,
        "425": null,
        "450": null,
        "475": null,
        "500": null
      }
    },
    {
      "block": 8,
      "line_no": 1,
      "nominal_composition": null,
      "product_form": "Castings",
      "spec_no": "SA–217",
      "type_grade": "C12",
      "alloy_desig_uns_no": "J82090",
      "class_condition_temper": "NT",
      "size_thickness_mm": null,
      "p_no": "5B",
      "group_no": 1,
      "min_tensile_strength_mpa": 620,
      "min_yield_strength_mpa": 415,
      "applicability_and_max_temperature_limits_np_not_permitted_spt_supports_only_iii": "371 (SPT)",
      "viii_2": 371,
      "external_pressure_chart_no": "CS–3",
      "notes": null,
      "values": {
        "40": 207,
        "65": 206,
        "100": 206,
        "125": 203,
        "150": 201,
        "200": 199,
        "250": 198,
        "300": 196,
        "325": 194,
        "350": 191,
        "375": 188,
        "400": null,
        "425": null,
        "450": null,
        "475": null,
        "500": null
      }
    },
    {
      "block": 8,
      "line_no": 2,
      "nominal_composition": null,
      "product_form": "Cast pipe",
      "spec_no": "SA–426",
      "type_grade": "CP9",
      "alloy_desig_uns_no": "J82090",
      "class_condition_temper": null,
      "size_thickness_mm": null,
      "p_no": "5B",
      "group_no": 1,
      "min_tensile_strength_mpa": 620,
      "min_yield_strength_mpa": 415,
      "applicability_and_max_temperature_limits_np_not_permitted_spt_supports_only_iii": 371,
      "viii_2": "NP",
      "external_pressure_chart_no": "CS–3",
      "notes": null,
      "values": {
        "40": 207,
        "65": 206,
        "100": 206,
        "125": 203,
        "150": 201,
        "200": 199,
        "250": 198,
        "300": 196,
        "325": 194,
        "350": 191,
        "375": 188,
        "400": null,
        "425": null,
        "450": null,
        "475": null,
        "500": null
      }
    },
    {
      "block": 8,
      "line_no": 3,
      "nominal_composition": "9Cr–1Mo–V",
      "product_form": "Smls. tube",
      "spec_no": "SA–213",
      "type_grade": "T91 Type 1",
      "alloy_desig_uns_no": "K90901 …",
      "class_condition_temper": null,
      "size_thickness_mm": null,
      "p_no": "15E",
      "group_no": 1,
      "min_tensile_strength_mpa": 585,
      "min_yield_strength_mpa": 415,
      "applicability_and_max_temperature_limits_np_not_permitted_spt_supports_only_iii": 371,
      "viii_2": "NP",
      "external_pressure_chart_no": "CS–3",
      "notes": null,
      "values": {
        "40": 195,
        "65": 195,
        "100": 195,
        "125": 195,
        "150": 195,
        "200": 194,
        "250": 194,
        "300": 192,
        "325": 190,
        "350": 187,
        "375": 183,
        "400": null,
        "425": null,
        "450": null,
        "475": null,
        "500": null
      }
    },
    {
      "block": 8,
      "line_no": 4,
      "nominal_composition": "9Cr–1Mo–V",
      "product_form": "Smls. pipe",
      "spec_no": "SA–335",
      "type_grade": "P91 Type 1",
      "alloy_desig_uns_no": "K90901 …",
      "class_condition_temper": null,
      "size_thickness_mm": null,
      "p_no": "15E",
      "group_no": 1,
      "min_tensile_strength_mpa": 585,
      "min_yield_strength_mpa": 415,
      "applicability_and_max_temperature_limits_np_not_permitted_spt_supports_only_iii": 371,
      "viii_2": "NP",
      "external_pressure_chart_no": "CS–3",
      "notes": null,
      "values": {
        "40": 195,
        "65": 195,
        "100": 195,
        "125": 195,
        "150": 195,
        "200": 194,
        "250": 194,
        "300": 192,
        "325": 190,
        "350": 187,
        "375": 183,
        "400": null,
        "425": null,
        "450": null,
        "475": null,
        "500": null
      }
    },
    {
      "block": 8,
      "line_no": 5,
      "nominal_composition": "9Cr–1Mo–V",
      "product_form": "Plate",
      "spec_no": "SA–387",
      "type_grade": "91 Type 1",
      "alloy_desig_uns_no": "K90901 2",
      "class_condition_temper": null,
      "size_thickness_mm": null,
      "p_no": "15E",
      "group_no": 1,
      "min_tensile_strength_mpa": 585,
      "min_yield_strength_mpa": 415,
      "applicability_and_max_temperature_limits_np_not_permitted_spt_supports_only_iii": 371,
      "viii_2": "NP",
      "external_pressure_chart_no": "CS–3",
      "notes": null,
      "values": {
        "40": 195,
        "65": 195,
        "100": 195,
        "125": 195,
        "150": 195,
        "200": 194,
        "250": 194,
        "300": 192,
        "325": 190,
        "350": 187,
        "375": 183,
        "400": null,
        "425": null,
        "450": null,
        "475": null,
        "500": null
      }
    },
    {
      "block": 8,
      "line_no": 6,
      "nominal_composition": "9Cr–1Mo–V",
      "product_form": "Forgings",
      "spec_no": "SA–182",
      "type_grade": "F91 Type 1",
      "alloy_desig_uns_no": "K90901 …",
      "class_condition_temper": null,
      "size_thickness_mm": null,
      "p_no": "15E",
      "group_no": 1,
      "min_tensile_strength_mpa": 620,
      "min_yield_strength_mpa": 415,
      "applicability_and_max_temperature_limits_np_not_permitted_spt_supports_only_iii": 371,
      "viii_2": "NP",
      "external_pressure_chart_no": "CS–3",
      "notes": null,
      "values": {
        "40": 207,
        "65": 207,
        "100": 207,
        "125": 207,
        "150": 207,
        "200": 206,
        "250": 205,
        "300": 204,
        "325": 201,
        "350": 198,
        "375": 194,
        "400": null,
        "425": null,
        "450": null,
        "475": null,
        "500": null
      }
    },
    {
      "block": 8,
      "line_no": 7,
      "nominal_composition": "9Cr–1Mo–V",
      "product_form": "Forgings",
      "spec_no": "SA–336",
      "type_grade": "F91",
      "alloy_desig_uns_no": "K90901 …",
      "class_condition_temper": null,
      "size_thickness_mm": null,
      "p_no": "15E",
      "group_no": 1,
      "min_tensile_strength_mpa": 585,
      "min_yield_strength_mpa": 415,
      "applicability_and_max_temperature_limits_np_not_permitted_spt_supports_only_iii": "NP",
      "viii_2": 482,
      "external_pressure_chart_no": "CS–3",
      "notes": null,
      "values": {
        "40": 195,
        "65": 195,
        "100": 195,
        "125": 195,
        "150": 195,
        "200": 194,
        "250": 194,
        "300": 192,
        "325": 190,
        "350": 187,
        "375": 183,
        "400": 178,
        "425": 172,
        "450": 165,
        "475": 156,
        "500": 147
      }
    },
    {
      "block": 8,
      "line_no": 8,
      "nominal_composition": null,
      "product_form": "Bar",
      "spec_no": "SA–479",
      "type_grade": 403,
      "alloy_desig_uns_no": "S40300",
      "class_condition_temper": "A",
      "size_thickness_mm": null,
      "p_no": 6,
      "group_no": 1,
      "min_tensile_strength_mpa": 485,
      "min_yield_strength_mpa": 275,
      "applicability_and_max_temperature_limits_np_not_permitted_spt_supports_only_iii": 371,
      "viii_2": "NP",
      "external_pressure_chart_no": null,
      "notes": null,
      "values": {
        "40": 161,
        "65": 161,
        "100": 160,
        "125": 159,
        "150": 158,
        "200": 155,
        "250": 153,
        "300": 150,
        "325": 148,
        "350": 145,
        "375": 141,
        "400": null,
        "425": null,
        "450": null,
        "475": null,
        "500": null
      }
    },
    {
      "block": 8,
      "line_no": 9,
      "nominal_composition": null,
      "product_form": "Bar",
      "spec_no": "SA–479",
      "type_grade": 403,
      "alloy_desig_uns_no": "S40300",
      "class_condition_temper": 1,
      "size_thickness_mm": null,
      "p_no": 6,
      "group_no": 1,
      "min_tensile_strength_mpa": 485,
      "min_yield_strength_mpa": 275,
      "applicability_and_max_temperature_limits_np_not_permitted_spt_supports_only_iii": 371,
      "viii_2": "NP",
      "external_pressure_chart_no": null,
      "notes": null,
      "values": {
        "40": 161,
        "65": 161,
        "100": 160,
        "125": 159,
        "150": 158,
        "200": 155,
        "250": 153,
        "300": 150,
        "325": 148,
        "350": 145,
        "375": 141,
        "400": null,
        "425": null,
        "450": null,
        "475": null,
        "500": null
      }
    },
    {
      "block": 8,
      "line_no": 10,
      "nominal_composition": null,
      "product_form": "Bar",
      "spec_no": "SA/JIS G4303",
      "type_grade": "SUS405",
      "alloy_desig_uns_no": null,
      "class_condition_temper": null,
      "size_thickness_mm": null,
      "p_no": 7,
      "group_no": 1,
      "min_tensile_strength_mpa": 410,
      "min_yield_strength_mpa": 174,
      "applicability_and_max_temperature_limits_np_not_permitted_spt_supports_only_iii": 371,
      "viii_2": "NP",
      "external_pressure_chart_no": "CS–1",
      "notes": "G13",
      "values": {
        "40": 115,
        "65": 110,
        "100": 105,
        "125": 103,
        "150": 102,
        "200": 100,
        "250": 98.9,
        "300": 97.2,
        "325": 96.1,
        "350": 94.7,
        "375": 92.7,
        "400": null,
        "425": null,
        "450": null,
        "475": null,
        "500": null
      }
    },
    {
      "block": 8,
      "line_no": 11,
      "nominal_composition": null,
      "product_form": "Plate",
      "spec_no": "SA–240",
      "type_grade": 405,
      "alloy_desig_uns_no": "S40500",
      "class_condition_temper": null,
      "size_thickness_mm": null,
      "p_no": 7,
      "group_no": 1,
      "min_tensile_strength_mpa": 415,
      "min_yield_strength_mpa": 170,
      "applicability_and_max_temperature_limits_np_not_permitted_spt_supports_only_iii": 371,
      "viii_2": 427,
      "external_pressure_chart_no": "CS–1",
      "notes": "G13",
      "values": {
        "40": 115,
        "65": 110,
        "100": 105,
        "125": 103,
        "150": 102,
        "200": 100,
        "250": 98.9,
        "300": 97.2,
        "325": 96.1,
        "350": 94.7,
        "375": 92.7,
        "400": 90.2,
        "425": 87.1,
        "450": 83.5,
        "475": null,
        "500": null
      }
    },
    {
      "block": 8,
      "line_no": 12,
      "nominal_composition": null,
      "product_form": "Bar",
      "spec_no": "SA–479",
      "type_grade": 405,
      "alloy_desig_uns_no": "S40500",
      "class_condition_temper": null,
      "size_thickness_mm": null,
      "p_no": 7,
      "group_no": 1,
      "min_tensile_strength_mpa": 415,
      "min_yield_strength_mpa": 170,
      "applicability_and_max_temperature_limits_np_not_permitted_spt_supports_only_iii": 371,
      "viii_2": "NP",
      "external_pressure_chart_no": "CS–1",
      "notes": "G13",
      "values": {
        "40": 115,
        "65": 110,
        "100": 105,
        "125": 103,
        "150": 102,
        "200": 100,
        "250": 98.9,
        "300": 97.2,
        "325": 96.1,
        "350": 94.7,
        "375": 92.7,
        "400": null,
        "425": null,
        "450": null,
        "475": null,
        "500": null
      }
    },
    {
      "block": 8,
      "line_no": 13,
      "nominal_composition": null,
      "product_form": "Smls. tube",
      "spec_no": "SA–268",
      "type_grade": "TP405",
      "alloy_desig_uns_no": "S40500",
      "class_condition_temper": null,
      "size_thickness_mm": null,
      "p_no": 7,
      "group_no": 1,
      "min_tensile_strength_mpa": 415,
      "min_yield_strength_mpa": 205,
      "applicability_and_max_temperature_limits_np_not_permitted_spt_supports_only_iii": "NP",
      "viii_2": 427,
      "external_pressure_chart_no": "CS–2",
      "notes": "G13",
      "values": {
        "40": 138,
        "65": 132,
        "100": 126,
        "125": 124,
        "150": 123,
        "200": 120,
        "250": 119,
        "300": 117,
        "325": 115,
        "350": 114,
        "375": 111,
        "400": 108,
        "425": 104,
        "450": 101,
        "475": null,
        "500": null
      }
    },
    {
      "block": 8,
      "line_no": 14,
      "nominal_composition": "121/2Cr–2Ni",
      "product_form": "Bar",
      "spec_no": "SA–479",
      "type_grade": 414,
      "alloy_desig_uns_no": "S41400",
      "class_condition_temper": null,
      "size_thickness_mm": null,
      "p_no": 6,
      "group_no": 4,
      "min_tensile_strength_mpa": 795,
      "min_yield_strength_mpa": 620,
      "applicability_and_max_temperature_limits_np_not_permitted_spt_supports_only_iii": 371,
      "viii_2": "NP",
      "external_pressure_chart_no": "CS–3",
      "notes": null,
      "values": {
        "40": 264,
        "65": 264,
        "100": 264,
        "125": 262,
        "150": 260,
        "200": 254,
        "250": 249,
        "300": 244,
        "325": 241,
        "350": 237,
        "375": 232,
        "400": null,
        "425": null,
        "450": null,
        "475": null,
        "500": null
      }
    },
    {
      "block": 8,
      "line_no": 15,
      "nominal_composition": null,
      "product_form": "Plate",
      "spec_no": "SA–240",
      "type_grade": "410S",
      "alloy_desig_uns_no": "S41008",
      "class_condition_temper": null,
      "size_thickness_mm": null,
      "p_no": 7,
      "group_no": 1,
      "min_tensile_strength_mpa": 415,
      "min_yield_strength_mpa": 205,
      "applicability_and_max_temperature_limits_np_not_permitted_spt_supports_only_iii": 371,
      "viii_2": 427,
      "external_pressure_chart_no": "CS–2",
      "notes": null,
      "values": {
        "40": 138,
        "65": 132,
        "100": 126,
        "125": 124,
        "150": 123,
        "200": 120,
        "250": 119,
        "300": 117,
        "325": 115,
        "350": 114,
        "375": 111,
        "400": 108,
        "425": 104,
        "450": 101,
        "475": null,
        "500": null
      }
    },
    {
      "block": 8,
      "line_no": 16,
      "nominal_composition": null,
      "product_form": "Smls. tube",
      "spec_no": "SA–268",
      "type_grade": "TP410",
      "alloy_desig_uns_no": "S41000",
      "class_condition_temper": null,
      "size_thickness_mm": null,
      "p_no": 6,
      "group_no": 1,
      "min_tensile_strength_mpa": 415,
      "min_yield_strength_mpa": 205,
      "applicability_and_max_temperature_limits_np_not_permitted_spt_supports_only_iii": "NP",
      "viii_2": 427,
      "external_pressure_chart_no": "CS–2",
      "notes": null,
      "values": {
        "40": 138,
        "65": 132,
        "100": 126,
        "125": 124,
        "150": 123,
        "200": 120,
        "250": 119,
        "300": 117,
        "325": 115,
        "350": 114,
        "375": 111,
        "400": 108,
        "425": 104,
        "450": 101,
        "475": null,
        "500": null
      }
    },
    {
      "block": 8,
      "line_no": 17,
      "nominal_composition": null,
      "product_form": "Plate",
      "spec_no": "SA–240",
      "type_grade": 410,
      "alloy_desig_uns_no": "S41000",
      "class_condition_temper": null,
      "size_thickness_mm": null,
      "p_no": 6,
      "group_no": 1,
      "min_tensile_strength_mpa": 450,
      "min_yield_strength_mpa": 205,
      "applicability_and_max_temperature_limits_np_not_permitted_spt_supports_only_iii": "NP",
      "viii_2": 427,
      "external_pressure_chart_no": "CS–2",
      "notes": null,
      "values": {
        "40": 138,
        "65": 132,
        "100": 126,
        "125": 124,
        "150": 123,
        "200": 120,
        "250": 119,
        "300": 117,
        "325": 115,
        "350": 114,
        "375": 111,
        "400": 108,
        "425": 104,
        "450": 101,
        "475": null,
        "500": null
      }
    },
    {
      "block": 8,
      "line_no": 18,
      "nominal_composition": null,
      "product_form": "Forgings",
      "spec_no": "SA–182",
      "type_grade": "F6a",
      "alloy_desig_uns_no": "S41000",
      "class_condition_temper": 1,
      "size_thickness_mm": null,
      "p_no": 6,
      "group_no": 1,
      "min_tensile_strength_mpa": 485,
      "min_yield_strength_mpa": 275,
      "applicability_and_max_temperature_limits_np_not_permitted_spt_supports_only_iii": 371,
      "viii_2": "NP",
      "external_pressure_chart_no": "CS–2",
      "notes": null,
      "values": {
        "40": 161,
        "65": 161,
        "100": 160,
        "125": 159,
        "150": 158,
        "200": 155,
        "250": 153,
        "300": 150,
        "325": 148,
        "350": 145,
        "375": 141,
        "400": null,
        "425": null,
        "450": null,
        "475": null,
        "500": null
      }
    },
    {
      "block": 8,
      "line_no": 19,
      "nominal_composition": null,
      "product_form": "Forgings",
      "spec_no": "SA–182",
      "type_grade": "F6a",
      "alloy_desig_uns_no": "S41000",
      "class_condition_temper": 1,
      "size_thickness_mm": null,
      "p_no": 6,
      "group_no": 3,
      "min_tensile_strength_mpa": 485,
      "min_yield_strength_mpa": 275,
      "applicability_and_max_temperature_limits_np_not_permitted_spt_supports_only_iii": "NP",
      "viii_2": 427,
      "external_pressure_chart_no": "CS–3",
      "notes": "E3",
      "values": {
        "40": 161,
        "65": 161,
        "100": 161,
        "125": 159,
        "150": 158,
        "200": 155,
        "250": 153,
        "300": 150,
        "325": 148,
        "350": 145,
        "375": 142,
        "400": 137,
        "425": 133,
        "450": 125,
        "475": 92.5,
        "500": 68.4
      }
    },
    {
      "block": 8,
      "line_no": 20,
      "nominal_composition": null,
      "product_form": "Bar",
      "spec_no": "SA–479",
      "type_grade": 410,
      "alloy_desig_uns_no": "S41000",
      "class_condition_temper": "A",
      "size_thickness_mm": null,
      "p_no": 6,
      "group_no": 1,
      "min_tensile_strength_mpa": 485,
      "min_yield_strength_mpa": 275,
      "applicability_and_max_temperature_limits_np_not_permitted_spt_supports_only_iii": 371,
      "viii_2": "NP",
      "external_pressure_chart_no": "CS–2",
      "notes": null,
      "values": {
        "40": 161,
        "65": 161,
        "100": 160,
        "125": 159,
        "150": 158,
        "200": 155,
        "250": 153,
        "300": 150,
        "325": 148,
        "350": 145,
        "375": 141,
        "400": null,
        "425": null,
        "450": null,
        "475": null,
        "500": null
      }
    },
    {
      "block": 8,
      "line_no": 21,
      "nominal_composition": null,
      "product_form": "Bar",
      "spec_no": "SA–479",
      "type_grade": 410,
      "alloy_desig_uns_no": "S41000",
      "class_condition_temper": 1,
      "size_thickness_mm": null,
      "p_no": 6,
      "group_no": 1,
      "min_tensile_strength_mpa": 485,
      "min_yield_strength_mpa": 275,
      "applicability_and_max_temperature_limits_np_not_permitted_spt_supports_only_iii": 371,
      "viii_2": "NP",
      "external_pressure_chart_no": "CS–2",
      "notes": null,
      "values": {
        "40": 161,
        "65": 161,
        "100": 160,
        "125": 159,
        "150": 158,
        "200": 155,
        "250": 153,
        "300": 150,
        "325": 148,
        "350": 145,
        "375": 141,
        "400": null,
        "425": null,
        "450": null,
        "475": null,
        "500": null
      }
    },
    {
      "block": 8,
      "line_no": 22,
      "nominal_composition": null,
      "product_form": "Forgings",
      "spec_no": "SA–182",
      "type_grade": "F6a",
      "alloy_desig_uns_no": "S41000",
      "class_condition_temper": 2,
      "size_thickness_mm": null,
      "p_no": 6,
      "group_no": 3,
      "min_tensile_strength_mpa": 585,
      "min_yield_strength_mpa": 380,
      "applicability_and_max_temperature_limits_np_not_permitted_spt_supports_only_iii": 371,
      "viii_2": 427,
      "external_pressure_chart_no": "CS–3",
      "notes": null,
      "values": {
        "40": 195,
        "65": 195,
        "100": 195,
        "125": 194,
        "150": 192,
        "200": 188,
        "250": 186,
        "300": 182,
        "325": 180,
        "350": 176,
        "375": 172,
        "400": 167,
        "425": 161,
        "450": 155,
        "475": null,
        "500": null
      }
    },
    {
      "block": 8,
      "line_no": 23,
      "nominal_composition": null,
      "product_form": "Forgings",
      "spec_no": "SA–336",
      "type_grade": "F6",
      "alloy_desig_uns_no": "S41000",
      "class_condition_temper": null,
      "size_thickness_mm": null,
      "p_no": 6,
      "group_no": 3,
      "min_tensile_strength_mpa": 585,
      "min_yield_strength_mpa": 380,
      "applicability_and_max_temperature_limits_np_not_permitted_spt_supports_only_iii": "NP",
      "viii_2": 427,
      "external_pressure_chart_no": "CS–3",
      "notes": null,
      "values": {
        "40": 195,
        "65": 195,
        "100": 195,
        "125": 194,
        "150": 192,
        "200": 188,
        "250": 186,
        "300": 182,
        "325": 180,
        "350": 176,
        "375": 172,
        "400": 167,
        "425": 161,
        "450": 155,
        "475": null,
        "500": null
      }
    },
    {
      "block": 8,
      "line_no": 24,
      "nominal_composition": null,
      "product_form": "Castings",
      "spec_no": "SA–217",
      "type_grade": "CA15",
      "alloy_desig_uns_no": "J91150",
      "class_condition_temper": null,
      "size_thickness_mm": null,
      "p_no": 6,
