Repository: danivelas0/asme-pcc

File: resources/bpvc_ii_d_metric_2025/table_u.json (part 8 of 61)
    "Size/Thickness, mm",
    "Min. Tensile Strength, MPa"
  ],
  "columns_values": [
        "200": 365,
        "250": 365,
        "300": 365,
        "325": 365,
        "350": 365,
        "375": 365,
        "400": 365,
        "425": 365,
        "450": 359,
        "475": 345,
        "500": 327,
        "525": 306,
        "550": null,
        "575": null,
        "600": null,
        "625": null,
        "650": null,
        "675": null,
        "700": null,
        "725": null,
        "750": null,
        "775": null,
        "800": null,
        "825": null,
        "850": null,
        "875": null,
        "900": null
      }
    },
    {
      "block": 7,
      "line_no": 20,
      "nominal_composition": null,
      "product_form": "Wld. tube",
      "spec_no": "SA–250",
      "type_grade": "T1b",
      "alloy_desig_uns_no": "K11422",
      "class_condition_temper": null,
      "size_thickness_mm": null,
      "min_tensile_strength_mpa": 365,
      "values": {
        "40": 365,
        "100": 365,
        "150": 365,
        "200": 365,
        "250": 365,
        "300": 365,
        "325": 365,
        "350": 365,
        "375": 365,
        "400": 365,
        "425": 365,
        "450": 359,
        "475": 345,
        "500": 327,
        "525": 306,
        "550": null,
        "575": null,
        "600": null,
        "625": null,
        "650": null,
        "675": null,
        "700": null,
        "725": null,
        "750": null,
        "775": null,
        "800": null,
        "825": null,
        "850": null,
        "875": null,
        "900": null
      }
    },
    {
      "block": 7,
      "line_no": 21,
      "nominal_composition": null,
      "product_form": "Smls. tube",
      "spec_no": "SA–209",
      "type_grade": "T1",
      "alloy_desig_uns_no": "K11522",
      "class_condition_temper": null,
      "size_thickness_mm": null,
      "min_tensile_strength_mpa": 380,
      "values": {
        "40": 379,
        "100": 379,
        "150": 379,
        "200": 379,
        "250": 379,
        "300": 379,
        "325": 379,
        "350": 379,
        "375": 379,
        "400": 379,
        "425": 379,
        "450": 372,
        "475": 357,
        "500": 339,
        "525": 318,
        "550": null,
        "575": null,
        "600": null,
        "625": null,
        "650": null,
        "675": null,
        "700": null,
        "725": null,
        "750": null,
        "775": null,
        "800": null,
        "825": null,
        "850": null,
        "875": null,
        "900": null
      }
    },
    {
      "block": 7,
      "line_no": 22,
      "nominal_composition": null,
      "product_form": "Smls. & wld. ftgs.",
      "spec_no": "SA–234",
      "type_grade": "WP1",
      "alloy_desig_uns_no": "K12821",
      "class_condition_temper": null,
      "size_thickness_mm": null,
      "min_tensile_strength_mpa": 380,
      "values": {
        "40": 379,
        "100": 379,
        "150": 379,
        "200": 379,
        "250": 379,
        "300": 379,
        "325": 379,
        "350": 379,
        "375": 379,
        "400": 379,
        "425": 379,
        "450": 372,
        "475": 357,
        "500": 339,
        "525": 318,
        "550": null,
        "575": null,
        "600": null,
        "625": null,
        "650": null,
        "675": null,
        "700": null,
        "725": null,
        "750": null,
        "775": null,
        "800": null,
        "825": null,
        "850": null,
        "875": null,
        "900": null
      }
    },
    {
      "block": 7,
      "line_no": 23,
      "nominal_composition": null,
      "product_form": "Wld. tube",
      "spec_no": "SA–250",
      "type_grade": "T1",
      "alloy_desig_uns_no": "K11522",
      "class_condition_temper": null,
      "size_thickness_mm": null,
      "min_tensile_strength_mpa": 380,
      "values": {
        "40": 379,
        "100": 379,
        "150": 379,
        "200": 379,
        "250": 379,
        "300": 379,
        "325": 379,
        "350": 379,
        "375": 379,
        "400": 379,
        "425": 379,
        "450": 372,
        "475": 357,
        "500": 339,
        "525": 318,
        "550": null,
        "575": null,
        "600": null,
        "625": null,
        "650": null,
        "675": null,
        "700": null,
        "725": null,
        "750": null,
        "775": null,
        "800": null,
        "825": null,
        "850": null,
        "875": null,
        "900": null
      }
    },
    {
      "block": 7,
      "line_no": 24,
      "nominal_composition": null,
      "product_form": "Smls. pipe",
      "spec_no": "SA–335",
      "type_grade": "P1",
      "alloy_desig_uns_no": "K11522",
      "class_condition_temper": null,
      "size_thickness_mm": null,
      "min_tensile_strength_mpa": 380,
      "values": {
        "40": 379,
        "100": 379,
        "150": 379,
        "200": 379,
        "250": 379,
        "300": 379,
        "325": 379,
        "350": 379,
        "375": 379,
        "400": 379,
        "425": 379,
        "450": 372,
        "475": 357,
        "500": 339,
        "525": 318,
        "550": null,
        "575": null,
        "600": null,
        "625": null,
        "650": null,
        "675": null,
        "700": null,
        "725": null,
        "750": null,
        "775": null,
        "800": null,
        "825": null,
        "850": null,
        "875": null,
        "900": null
      }
    },
    {
      "block": 7,
      "line_no": 25,
      "nominal_composition": null,
      "product_form": "Forged pipe",
      "spec_no": "SA–369",
      "type_grade": "FP1",
      "alloy_desig_uns_no": "K11522",
      "class_condition_temper": null,
      "size_thickness_mm": null,
      "min_tensile_strength_mpa": 380,
      "values": {
        "40": 379,
        "100": 379,
        "150": 379,
        "200": 379,
        "250": 379,
        "300": 379,
        "325": 379,
        "350": 379,
        "375": 379,
        "400": 379,
        "425": 379,
        "450": 372,
        "475": 357,
        "500": 339,
        "525": 318,
        "550": null,
        "575": null,
        "600": null,
        "625": null,
        "650": null,
        "675": null,
        "700": null,
        "725": null,
        "750": null,
        "775": null,
        "800": null,
        "825": null,
        "850": null,
        "875": null,
        "900": null
      }
    },
    {
      "block": 7,
      "line_no": 26,
      "nominal_composition": null,
      "product_form": "Smls. tube",
      "spec_no": "SA–209",
      "type_grade": "T1a",
      "alloy_desig_uns_no": "K12023",
      "class_condition_temper": null,
      "size_thickness_mm": null,
      "min_tensile_strength_mpa": 415,
      "values": {
        "40": 414,
        "100": 414,
        "150": 414,
        "200": 414,
        "250": 414,
        "300": 414,
        "325": 414,
        "350": 414,
        "375": 414,
        "400": 414,
        "425": 414,
        "450": 406,
        "475": 390,
        "500": 370,
        "525": 347,
        "550": null,
        "575": null,
        "600": null,
        "625": null,
        "650": null,
        "675": null,
        "700": null,
        "725": null,
        "750": null,
        "775": null,
        "800": null,
        "825": null,
        "850": null,
        "875": null,
        "900": null
      }
    },
    {
      "block": 7,
      "line_no": 27,
      "nominal_composition": null,
      "product_form": "Wld. tube",
      "spec_no": "SA–250",
      "type_grade": "T1a",
      "alloy_desig_uns_no": "K12023",
      "class_condition_temper": null,
      "size_thickness_mm": null,
      "min_tensile_strength_mpa": 415,
      "values": {
        "40": 414,
        "100": 414,
        "150": 414,
        "200": 414,
        "250": 414,
        "300": 414,
        "325": 414,
        "350": 414,
        "375": 414,
        "400": 414,
        "425": 414,
        "450": 406,
        "475": 390,
        "500": 370,
        "525": 347,
        "550": null,
        "575": null,
        "600": null,
        "625": null,
        "650": null,
        "675": null,
        "700": null,
        "725": null,
        "750": null,
        "775": null,
        "800": null,
        "825": null,
        "850": null,
        "875": null,
        "900": null
      }
    },
    {
      "block": 7,
      "line_no": 28,
      "nominal_composition": null,
      "product_form": "Castings",
      "spec_no": "SA–217",
      "type_grade": "WC1",
      "alloy_desig_uns_no": "J12524",
      "class_condition_temper": null,
      "size_thickness_mm": null,
      "min_tensile_strength_mpa": 450,
      "values": {
        "40": 448,
        "100": 448,
        "150": 448,
        "200": 448,
        "250": 448,
        "300": 448,
        "325": 448,
        "350": 448,
        "375": 448,
        "400": 448,
        "425": 448,
        "450": 440,
        "475": 422,
        "500": 401,
        "525": 376,
        "550": null,
        "575": null,
        "600": null,
        "625": null,
        "650": null,
        "675": null,
        "700": null,
        "725": null,
        "750": null,
        "775": null,
        "800": null,
        "825": null,
        "850": null,
        "875": null,
        "900": null
      }
    },
    {
      "block": 7,
      "line_no": 29,
      "nominal_composition": null,
      "product_form": "Castings",
      "spec_no": "SA–352",
      "type_grade": "LC1",
      "alloy_desig_uns_no": "J12522",
      "class_condition_temper": null,
      "size_thickness_mm": null,
      "min_tensile_strength_mpa": 450,
      "values": {
        "40": 448,
        "100": 448,
        "150": 448,
        "200": 448,
        "250": 448,
        "300": 448,
        "325": 448,
        "350": 448,
        "375": 448,
        "400": 448,
        "425": 448,
        "450": 440,
        "475": 422,
        "500": 401,
        "525": 376,
        "550": null,
        "575": null,
        "600": null,
        "625": null,
        "650": null,
        "675": null,
        "700": null,
        "725": null,
        "750": null,
        "775": null,
        "800": null,
        "825": null,
        "850": null,
        "875": null,
        "900": null
      }
    },
    {
      "block": 7,
      "line_no": 30,
      "nominal_composition": null,
      "product_form": "Cast pipe",
      "spec_no": "SA–426",
      "type_grade": "CP1",
      "alloy_desig_uns_no": "J12521",
      "class_condition_temper": null,
      "size_thickness_mm": null,
      "min_tensile_strength_mpa": 450,
      "values": {
        "40": 448,
        "100": 448,
        "150": 448,
        "200": 448,
        "250": 448,
        "300": 448,
        "325": 448,
        "350": 448,
        "375": 448,
        "400": 448,
        "425": 448,
        "450": 440,
        "475": 422,
        "500": 401,
        "525": 376,
        "550": null,
        "575": null,
        "600": null,
        "625": null,
        "650": null,
        "675": null,
        "700": null,
        "725": null,
        "750": null,
        "775": null,
        "800": null,
        "825": null,
        "850": null,
        "875": null,
        "900": null
      }
    },
    {
      "block": 7,
      "line_no": 31,
      "nominal_composition": null,
      "product_form": "Plate",
      "spec_no": "SA–204",
      "type_grade": "A",
      "alloy_desig_uns_no": "K11820",
      "class_condition_temper": null,
      "size_thickness_mm": null,
      "min_tensile_strength_mpa": 450,
      "values": {
        "40": 448,
        "100": 448,
        "150": 448,
        "200": 448,
        "250": 448,
        "300": 448,
        "325": 448,
        "350": 448,
        "375": 448,
        "400": 448,
        "425": 448,
        "450": 440,
        "475": 422,
        "500": 401,
        "525": 376,
        "550": null,
        "575": null,
        "600": null,
        "625": null,
        "650": null,
        "675": null,
        "700": null,
        "725": null,
        "750": null,
        "775": null,
        "800": null,
        "825": null,
        "850": null,
        "875": null,
        "900": null
      }
    },
    {
      "block": 7,
      "line_no": 32,
      "nominal_composition": null,
      "product_form": "Wld. pipe",
      "spec_no": "SA–672",
      "type_grade": "L65",
      "alloy_desig_uns_no": "K11820",
      "class_condition_temper": null,
      "size_thickness_mm": null,
      "min_tensile_strength_mpa": 450,
      "values": {
        "40": 448,
        "100": 448,
        "150": 448,
        "200": 448,
        "250": 448,
        "300": 448,
        "325": 448,
        "350": 448,
        "375": 448,
        "400": 448,
        "425": 448,
        "450": 440,
        "475": 422,
        "500": 401,
        "525": 376,
        "550": null,
        "575": null,
        "600": null,
        "625": null,
        "650": null,
        "675": null,
        "700": null,
        "725": null,
        "750": null,
        "775": null,
        "800": null,
        "825": null,
        "850": null,
        "875": null,
        "900": null
      }
    },
    {
      "block": 7,
      "line_no": 33,
      "nominal_composition": null,
      "product_form": "Wld. pipe",
      "spec_no": "SA–691",
      "type_grade": "CM–65",
      "alloy_desig_uns_no": "K11820",
      "class_condition_temper": null,
      "size_thickness_mm": null,
      "min_tensile_strength_mpa": 450,
      "values": {
        "40": 448,
        "100": 448,
        "150": 448,
        "200": 448,
        "250": 448,
        "300": 448,
        "325": 448,
        "350": 448,
        "375": 448,
        "400": 448,
        "425": 448,
        "450": 440,
        "475": 422,
        "500": 401,
        "525": 376,
        "550": null,
        "575": null,
        "600": null,
        "625": null,
        "650": null,
        "675": null,
        "700": null,
        "725": null,
        "750": null,
        "775": null,
        "800": null,
        "825": null,
        "850": null,
        "875": null,
        "900": null
      }
    },
    {
      "block": 7,
      "line_no": 34,
      "nominal_composition": null,
      "product_form": "Forgings",
      "spec_no": "SA–182",
      "type_grade": "F1",
      "alloy_desig_uns_no": "K12822",
      "class_condition_temper": null,
      "size_thickness_mm": null,
      "min_tensile_strength_mpa": 485,
      "values": {
        "40": 483,
        "100": 483,
        "150": 483,
        "200": 483,
        "250": 483,
        "300": 483,
        "325": 483,
        "350": 483,
        "375": 483,
        "400": 483,
        "425": 483,
        "450": 474,
        "475": 455,
        "500": 432,
        "525": 404,
        "550": null,
        "575": null,
        "600": null,
        "625": null,
        "650": null,
        "675": null,
        "700": null,
        "725": null,
        "750": null,
        "775": null,
        "800": null,
        "825": null,
        "850": null,
        "875": null,
        "900": null
      }
    },
    {
      "block": 7,
      "line_no": 35,
      "nominal_composition": null,
      "product_form": "Plate",
      "spec_no": "SA–204",
      "type_grade": "B",
      "alloy_desig_uns_no": "K12020",
      "class_condition_temper": null,
      "size_thickness_mm": null,
      "min_tensile_strength_mpa": 485,
      "values": {
        "40": 483,
        "100": 483,
        "150": 483,
        "200": 483,
        "250": 483,
        "300": 483,
        "325": 483,
        "350": 483,
        "375": 483,
        "400": 483,
        "425": 483,
        "450": 474,
        "475": 455,
        "500": 432,
        "525": 404,
        "550": null,
        "575": null,
        "600": null,
        "625": null,
        "650": null,
        "675": null,
        "700": null,
        "725": null,
        "750": null,
        "775": null,
        "800": null,
        "825": null,
        "850": null,
        "875": null,
        "900": null
      }
    },
    {
      "block": 7,
      "line_no": 36,
      "nominal_composition": null,
      "product_form": "Forgings",
      "spec_no": "SA–336",
      "type_grade": "F1",
      "alloy_desig_uns_no": "K12520",
      "class_condition_temper": null,
      "size_thickness_mm": null,
      "min_tensile_strength_mpa": 485,
      "values": {
        "40": 483,
        "100": 483,
        "150": 483,
        "200": 483,
        "250": 483,
        "300": 483,
        "325": 483,
        "350": 483,
        "375": 483,
        "400": 483,
        "425": 483,
        "450": 474,
        "475": 455,
        "500": 432,
        "525": 404,
        "550": null,
        "575": null,
        "600": null,
        "625": null,
        "650": null,
        "675": null,
        "700": null,
        "725": null,
        "750": null,
        "775": null,
        "800": null,
        "825": null,
        "850": null,
        "875": null,
        "900": null
      }
    },
    {
      "block": 7,
      "line_no": 37,
      "nominal_composition": null,
      "product_form": "Wld. pipe",
      "spec_no": "SA–672",
      "type_grade": "L70",
      "alloy_desig_uns_no": "K12020",
      "class_condition_temper": null,
      "size_thickness_mm": null,
      "min_tensile_strength_mpa": 485,
      "values": {
        "40": 483,
        "100": 483,
        "150": 483,
        "200": 483,
        "250": 483,
        "300": 483,
        "325": 483,
        "350": 483,
        "375": 483,
        "400": 483,
        "425": 483,
        "450": 474,
        "475": 455,
        "500": 432,
        "525": 404,
        "550": null,
        "575": null,
        "600": null,
        "625": null,
        "650": null,
        "675": null,
        "700": null,
        "725": null,
        "750": null,
        "775": null,
        "800": null,
        "825": null,
        "850": null,
        "875": null,
        "900": null
      }
    },
    {
      "block": 7,
      "line_no": 38,
      "nominal_composition": null,
      "product_form": "Wld. pipe",
      "spec_no": "SA–691",
      "type_grade": "CM–70",
      "alloy_desig_uns_no": "K12020",
      "class_condition_temper": null,
      "size_thickness_mm": null,
      "min_tensile_strength_mpa": 485,
      "values": {
        "40": 483,
        "100": 483,
        "150": 483,
        "200": 483,
        "250": 483,
        "300": 483,
        "325": 483,
        "350": 483,
        "375": 483,
        "400": 483,
        "425": 483,
        "450": 474,
        "475": 455,
        "500": 432,
        "525": 404,
        "550": null,
        "575": null,
        "600": null,
        "625": null,
        "650": null,
        "675": null,
        "700": null,
        "725": null,
        "750": null,
        "775": null,
        "800": null,
        "825": null,
        "850": null,
        "875": null,
        "900": null
      }
    },
    {
      "block": 7,
      "line_no": 39,
      "nominal_composition": null,
      "product_form": "Plate",
      "spec_no": "SA–204",
      "type_grade": "C",
      "alloy_desig_uns_no": "K12320",
      "class_condition_temper": null,
      "size_thickness_mm": null,
      "min_tensile_strength_mpa": 515,
      "values": {
        "40": 517,
        "100": 517,
        "150": 517,
        "200": 517,
        "250": 517,
        "300": 517,
        "325": 517,
        "350": 517,
        "375": 517,
        "400": 517,
        "425": 517,
        "450": 508,
        "475": 487,
        "500": 463,
        "525": 433,
        "550": null,
        "575": null,
        "600": null,
        "625": null,
        "650": null,
        "675": null,
        "700": null,
        "725": null,
        "750": null,
        "775": null,
        "800": null,
        "825": null,
        "850": null,
        "875": null,
        "900": null
      }
    },
    {
      "block": 7,
      "line_no": 40,
      "nominal_composition": null,
      "product_form": "Wld. pipe",
      "spec_no": "SA–672",
      "type_grade": "L75",
      "alloy_desig_uns_no": "K12320",
      "class_condition_temper": null,
      "size_thickness_mm": null,
      "min_tensile_strength_mpa": 515,
      "values": {
        "40": 517,
        "100": 517,
        "150": 517,
        "200": 517,
        "250": 517,
        "300": 517,
        "325": 517,
        "350": 517,
        "375": 517,
        "400": 517,
        "425": 517,
        "450": 508,
        "475": 487,
        "500": 463,
        "525": 433,
        "550": null,
        "575": null,
        "600": null,
        "625": null,
        "650": null,
        "675": null,
        "700": null,
        "725": null,
        "750": null,
        "775": null,
        "800": null,
        "825": null,
        "850": null,
        "875": null,
        "900": null
      }
    },
    {
      "block": 7,
      "line_no": 41,
      "nominal_composition": null,
      "product_form": "Wld. pipe",
      "spec_no": "SA–691",
      "type_grade": "CM–75",
      "alloy_desig_uns_no": "K12320",
      "class_condition_temper": null,
      "size_thickness_mm": null,
      "min_tensile_strength_mpa": 515,
      "values": {
        "40": 517,
        "100": 517,
        "150": 517,
        "200": 517,
        "250": 517,
        "300": 517,
        "325": 517,
        "350": 517,
        "375": 517,
        "400": 517,
        "425": 517,
        "450": 508,
        "475": 487,
        "500": 463,
        "525": 433,
        "550": null,
        "575": null,
        "600": null,
        "625": null,
        "650": null,
        "675": null,
        "700": null,
        "725": null,
        "750": null,
        "775": null,
        "800": null,
        "825": null,
        "850": null,
        "875": null,
        "900": null
      }
    },
    {
      "block": 7,
      "line_no": 42,
      "nominal_composition": null,
      "product_form": "Forgings",
      "spec_no": "SA–372",
      "type_grade": "G",
      "alloy_desig_uns_no": "K13049",
      "class_condition_temper": 55,
      "size_thickness_mm": null,
      "min_tensile_strength_mpa": 585,
      "values": {
        "40": 586,
        "100": 586,
        "150": 586,
        "200": 586,
        "250": 586,
        "300": 586,
        "325": 586,
        "350": 585,
        "375": 563,
        "400": 538,
        "425": 511,
        "450": 481,
        "475": 449,
        "500": 417,
        "525": 386,
        "550": null,
        "575": null,
        "600": null,
        "625": null,
        "650": null,
        "675": null,
        "700": null,
        "725": null,
        "750": null,
        "775": null,
        "800": null,
        "825": null,
        "850": null,
        "875": null,
        "900": null
      }
    },
    {
      "block": 7,
      "line_no": 43,
      "nominal_composition": null,
      "product_form": "Forgings",
      "spec_no": "SA–372",
      "type_grade": "H",
      "alloy_desig_uns_no": "K13547",
      "class_condition_temper": 55,
      "size_thickness_mm": null,
      "min_tensile_strength_mpa": 585,
      "values": {
        "40": 586,
        "100": 586,
        "150": 586,
        "200": 586,
        "250": 586,
        "300": 586,
        "325": 586,
        "350": 585,
        "375": 563,
        "400": 538,
        "425": 511,
        "450": 481,
        "475": 449,
        "500": 417,
        "525": 386,
        "550": null,
        "575": null,
        "600": null,
        "625": null,
        "650": null,
        "675": null,
        "700": null,
        "725": null,
        "750": null,
        "775": null,
        "800": null,
        "825": null,
        "850": null,
        "875": null,
        "900": null
      }
    },
    {
      "block": 7,
      "line_no": 44,
      "nominal_composition": null,
      "product_form": "Forgings",
      "spec_no": "SA–372",
      "type_grade": "G",
      "alloy_desig_uns_no": "K13049",
      "class_condition_temper": 65,
      "size_thickness_mm": null,
      "min_tensile_strength_mpa": 725,
      "values": {
        "40": 724,
        "100": 724,
        "150": 724,
        "200": 724,
        "250": 724,
        "300": 724,
        "325": 724,
        "350": 723,
        "375": 696,
        "400": 665,
        "425": 631,
        "450": 594,
        "475": 555,
        "500": 516,
        "525": 476,
        "550": null,
        "575": null,
        "600": null,
        "625": null,
        "650": null,
        "675": null,
        "700": null,
        "725": null,
        "750": null,
        "775": null,
        "800": null,
        "825": null,
        "850": null,
        "875": null,
        "900": null
      }
    },
    {
      "block": 7,
      "line_no": 45,
      "nominal_composition": null,
      "product_form": "Forgings",
      "spec_no": "SA–372",
      "type_grade": "H",
      "alloy_desig_uns_no": "K13547",
      "class_condition_temper": 65,
      "size_thickness_mm": null,
      "min_tensile_strength_mpa": 725,
      "values": {
        "40": 724,
        "100": 724,
        "150": 724,
        "200": 724,
        "250": 724,
        "300": 724,
        "325": 724,
        "350": 723,
        "375": 696,
        "400": 665,
        "425": 631,
        "450": 594,
        "475": 555,
        "500": 516,
        "525": 476,
        "550": null,
        "575": null,
        "600": null,
        "625": null,
        "650": null,
        "675": null,
        "700": null,
        "725": null,
        "750": null,
        "775": null,
        "800": null,
        "825": null,
        "850": null,
        "875": null,
        "900": null
      }
    },
    {
      "block": 8,
      "line_no": 1,
      "nominal_composition": null,
      "product_form": "Forgings",
      "spec_no": "SA–372",
      "type_grade": "G",
      "alloy_desig_uns_no": "K13049",
      "class_condition_temper": 70,
      "size_thickness_mm": null,
      "min_tensile_strength_mpa": 825,
      "values": {
        "40": 827,
        "100": 827,
        "150": 827,
        "200": 827,
        "250": 827,
        "300": 827,
        "325": 827,
        "350": 817,
        "375": 790,
        "400": 759,
        "425": 722,
        "450": 681,
        "475": 637,
        "500": 590,
        "525": 544,
        "550": null,
        "575": null,
        "600": null,
        "625": null,
        "650": null,
        "675": null,
        "700": null,
        "725": null,
        "750": null,
        "775": null,
        "800": null,
        "825": null,
        "850": null,
        "875": null,
        "900": null
      }
    },
    {
      "block": 8,
      "line_no": 2,
      "nominal_composition": null,
      "product_form": "Forgings",
      "spec_no": "SA–372",
      "type_grade": "H",
      "alloy_desig_uns_no": "K13547",
      "class_condition_temper": 70,
      "size_thickness_mm": null,
      "min_tensile_strength_mpa": 825,
      "values": {
        "40": 827,
        "100": 827,
        "150": 827,
        "200": 827,
        "250": 827,
        "300": 827,
        "325": 827,
        "350": 817,
        "375": 790,
        "400": 759,
        "425": 722,
        "450": 681,
        "475": 637,
        "500": 590,
        "525": 544,
        "550": null,
        "575": null,
        "600": null,
        "625": null,
        "650": null,
        "675": null,
        "700": null,
        "725": null,
        "750": null,
        "775": null,
        "800": null,
        "825": null,
        "850": null,
        "875": null,
        "900": null
      }
    },
    {
      "block": 8,
      "line_no": 3,
      "nominal_composition": "1/2Cr–1/5Mo–V",
      "product_form": "Plate",
      "spec_no": "SA–517",
      "type_grade": "B",
      "alloy_desig_uns_no": "K11630",
      "class_condition_temper": null,
      "size_thickness_mm": "≤32",
      "min_tensile_strength_mpa": 795,
      "values": {
        "40": 793,
        "100": 793,
        "150": 793,
        "200": 793,
        "250": 793,
        "300": 793,
        "325": 792,
        "350": 790,
        "375": 774,
        "400": 755,
        "425": 732,
        "450": 706,
        "475": 675,
        "500": 641,
        "525": 602,
        "550": null,
        "575": null,
        "600": null,
        "625": null,
        "650": null,
        "675": null,
        "700": null,
        "725": null,
        "750": null,
        "775": null,
        "800": null,
        "825": null,
        "850": null,
        "875": null,
        "900": null
      }
    },
    {
      "block": 8,
      "line_no": 4,
      "nominal_composition": "1/2Cr–1/4Mo–Si",
      "product_form": "Plate",
      "spec_no": "SA–517",
      "type_grade": "A",
      "alloy_desig_uns_no": "K11856",
      "class_condition_temper": null,
      "size_thickness_mm": "≤32",
      "min_tensile_strength_mpa": 795,
      "values": {
        "40": 793,
        "100": 793,
        "150": 793,
        "200": 793,
        "250": 793,
        "300": 793,
        "325": 792,
        "350": 790,
        "375": 774,
        "400": 755,
        "425": 732,
        "450": 706,
        "475": 675,
        "500": 641,
        "525": 602,
        "550": null,
        "575": null,
        "600": null,
        "625": null,
        "650": null,
        "675": null,
        "700": null,
        "725": null,
        "750": null,
        "775": null,
        "800": null,
        "825": null,
        "850": null,
        "875": null,
        "900": null
      }
    },
    {
      "block": 8,
      "line_no": 5,
      "nominal_composition": "1/2Cr–1/4Mo–Si",
      "product_form": "Forgings",
      "spec_no": "SA–592",
      "type_grade": "A",
      "alloy_desig_uns_no": "K11856",
      "class_condition_temper": null,
      "size_thickness_mm": "≤65",
      "min_tensile_strength_mpa": 795,
      "values": {
        "40": 793,
        "100": 793,
        "150": 793,
        "200": 793,
        "250": 793,
        "300": 793,
        "325": 792,
        "350": 790,
        "375": 774,
        "400": 755,
        "425": 732,
        "450": 706,
        "475": 675,
        "500": 641,
        "525": 602,
        "550": null,
        "575": null,
        "600": null,
        "625": null,
        "650": null,
        "675": null,
        "700": null,
        "725": null,
        "750": null,
        "775": null,
        "800": null,
        "825": null,
        "850": null,
        "875": null,
        "900": null
      }
    },
    {
      "block": 8,
      "line_no": 6,
      "nominal_composition": null,
      "product_form": "Smls. pipe",
      "spec_no": "SA–335",
      "type_grade": "P2",
      "alloy_desig_uns_no": "K11547",
      "class_condition_temper": null,
      "size_thickness_mm": null,
      "min_tensile_strength_mpa": 380,
      "values": {
        "40": 379,
        "100": 379,
        "150": 379,
        "200": 379,
        "250": 379,
        "300": 379,
        "325": 379,
        "350": 379,
        "375": 379,
        "400": 379,
        "425": 379,
        "450": 372,
        "475": 357,
        "500": 339,
        "525": 318,
        "550": null,
        "575": null,
        "600": null,
        "625": null,
        "650": null,
        "675": null,
        "700": null,
        "725": null,
        "750": null,
        "775": null,
        "800": null,
        "825": null,
        "850": null,
        "875": null,
        "900": null
      }
    },
    {
      "block": 8,
      "line_no": 7,
      "nominal_composition": null,
      "product_form": "Forged pipe",
      "spec_no": "SA–369",
      "type_grade": "FP2",
      "alloy_desig_uns_no": "K11547",
      "class_condition_temper": null,
      "size_thickness_mm": null,
      "min_tensile_strength_mpa": 380,
      "values": {
        "40": 379,
        "100": 379,
        "150": 379,
        "200": 379,
        "250": 379,
        "300": 379,
        "325": 379,
        "350": 379,
        "375": 379,
        "400": 379,
        "425": 379,
        "450": 372,
        "475": 357,
        "500": 339,
        "525": 318,
        "550": null,
        "575": null,
        "600": null,
        "625": null,
        "650": null,
        "675": null,
        "700": null,
        "725": null,
        "750": null,
        "775": null,
        "800": null,
        "825": null,
        "850": null,
        "875": null,
        "900": null
      }
    },
    {
      "block": 8,
      "line_no": 8,
      "nominal_composition": null,
      "product_form": "Plate",
      "spec_no": "SA–387",
      "type_grade": 2,
      "alloy_desig_uns_no": "K12143",
      "class_condition_temper": 1,
      "size_thickness_mm": null,
      "min_tensile_strength_mpa": 380,
      "values": {
        "40": 379,
        "100": 379,
        "150": 379,
        "200": 379,
        "250": 379,
        "300": 379,
        "325": 379,
        "350": 379,
        "375": 379,
        "400": 379,
        "425": 379,
        "450": 372,
        "475": 357,
        "500": 339,
        "525": 318,
        "550": null,
        "575": null,
        "600": null,
        "625": null,
        "650": null,
        "675": null,
        "700": null,
        "725": null,
        "750": null,
        "775": null,
        "800": null,
        "825": null,
        "850": null,
        "875": null,
        "900": null
      }
    },
    {
      "block": 8,
      "line_no": 9,
      "nominal_composition": null,
      "product_form": "Wld. pipe",
      "spec_no": "SA–691",
      "type_grade": "1/2CR",
      "alloy_desig_uns_no": "K12143",
      "class_condition_temper": null,
      "size_thickness_mm": null,
      "min_tensile_strength_mpa": 380,
      "values": {
        "40": 379,
        "100": 379,
        "150": 379,
        "200": 379,
        "250": 379,
        "300": 379,
        "325": 379,
        "350": 379,
        "375": 379,
        "400": 379,
        "425": 379,
        "450": 372,
        "475": 357,
        "500": 339,
        "525": 318,
        "550": null,
        "575": null,
        "600": null,
        "625": null,
        "650": null,
        "675": null,
        "700": null,
        "725": null,
        "750": null,
        "775": null,
        "800": null,
        "825": null,
        "850": null,
        "875": null,
        "900": null
      }
    },
    {
      "block": 8,
      "line_no": 10,
      "nominal_composition": null,
      "product_form": "Smls. tube",
      "spec_no": "SA–213",
      "type_grade": "T2",
      "alloy_desig_uns_no": "K11547",
      "class_condition_temper": null,
      "size_thickness_mm": null,
      "min_tensile_strength_mpa": 415,
      "values": {
        "40": 414,
        "100": 414,
        "150": 414,
        "200": 414,
        "250": 414,
        "300": 414,
        "325": 414,
        "350": 414,
        "375": 414,
        "400": 414,
        "425": 414,
        "450": 406,
        "475": 390,
        "500": 370,
        "525": 347,
        "550": null,
        "575": null,
        "600": null,
        "625": null,
        "650": null,
        "675": null,
        "700": null,
        "725": null,
        "750": null,
        "775": null,
        "800": null,
        "825": null,
        "850": null,
        "875": null,
        "900": null
      }
    },
    {
      "block": 8,
      "line_no": 11,
      "nominal_composition": null,
      "product_form": "Cast pipe",
      "spec_no": "SA–426",
      "type_grade": "CP2",
      "alloy_desig_uns_no": "J11547",
      "class_condition_temper": null,
      "size_thickness_mm": null,
      "min_tensile_strength_mpa": 415,
      "values": {
        "40": 414,
        "100": 414,
        "150": 414,
        "200": 414,
        "250": 414,
        "300": 414,
        "325": 414,
        "350": 414,
        "375": 414,
        "400": 414,
        "425": 414,
        "450": 406,
        "475": 390,
        "500": 370,
        "525": 347,
        "550": null,
        "575": null,
        "600": null,
        "625": null,
        "650": null,
        "675": null,
        "700": null,
        "725": null,
        "750": null,
        "775": null,
        "800": null,
        "825": null,
        "850": null,
        "875": null,
        "900": null
      }
    },
    {
      "block": 8,
      "line_no": 12,
      "nominal_composition": null,
      "product_form": "Forgings",
      "spec_no": "SA–182",
      "type_grade": "F2",
      "alloy_desig_uns_no": "K12122",
      "class_condition_temper": null,
      "size_thickness_mm": null,
      "min_tensile_strength_mpa": 485,
      "values": {
        "40": 483,
        "100": 483,
        "150": 483,
        "200": 483,
        "250": 483,
        "300": 483,
        "325": 483,
        "350": 483,
        "375": 483,
        "400": 483,
        "425": 483,
        "450": 474,
        "475": 455,
        "500": 432,
        "525": 404,
        "550": null,
        "575": null,
        "600": null,
        "625": null,
        "650": null,
        "675": null,
        "700": null,
        "725": null,
        "750": null,
        "775": null,
        "800": null,
        "825": null,
        "850": null,
        "875": null,
        "900": null
      }
    },
    {
      "block": 8,
      "line_no": 13,
      "nominal_composition": null,
      "product_form": "Plate",
      "spec_no": "SA–387",
      "type_grade": 2,
      "alloy_desig_uns_no": "K12143",
      "class_condition_temper": 2,
      "size_thickness_mm": null,
      "min_tensile_strength_mpa": 485,
      "values": {
        "40": 483,
        "100": 483,
        "150": 483,
        "200": 483,
        "250": 483,
        "300": 483,
        "325": 483,
        "350": 483,
        "375": 483,
        "400": 483,
        "425": 483,
        "450": 474,
        "475": 455,
        "500": 432,
        "525": 404,
        "550": null,
        "575": null,
        "600": null,
        "625": null,
        "650": null,
        "675": null,
        "700": null,
        "725": null,
        "750": null,
        "775": null,
        "800": null,
        "825": null,
        "850": null,
        "875": null,
        "900": null
      }
    },
    {
      "block": 8,
      "line_no": 14,
      "nominal_composition": null,
      "product_form": "Wld. pipe",
      "spec_no": "SA–691",
      "type_grade": "1/2CR",
      "alloy_desig_uns_no": "K12143",
      "class_condition_temper": null,
      "size_thickness_mm": null,
      "min_tensile_strength_mpa": 485,
      "values": {
        "40": 483,
        "100": 483,
        "150": 483,
        "200": 483,
        "250": 483,
        "300": 483,
        "325": 483,
        "350": 483,
        "375": 483,
        "400": 483,
        "425": 483,
        "450": 474,
        "475": 455,
        "500": 432,
        "525": 404,
        "550": null,
        "575": null,
        "600": null,
        "625": null,
        "650": null,
        "675": null,
        "700": null,
        "725": null,
        "750": null,
        "775": null,
        "800": null,
        "825": null,
        "850": null,
        "875": null,
        "900": null
      }
    },
    {
      "block": 8,
      "line_no": 15,
      "nominal_composition": "3/4Cr–1/2Ni–Cu",
      "product_form": "Wld. tube",
      "spec_no": "SA–423",
      "type_grade": 1,
      "alloy_desig_uns_no": "K11535",
      "class_condition_temper": null,
      "size_thickness_mm": null,
      "min_tensile_strength_mpa": 415,
      "values": {
        "40": 414,
        "100": 414,
        "150": 414,
        "200": 414,
        "250": 414,
        "300": 414,
        "325": 414,
        "350": 414,
        "375": 414,
        "400": 414,
        "425": 414,
        "450": 414,
        "475": 414,
        "500": null,
        "525": null,
        "550": null,
        "575": null,
        "600": null,
        "625": null,
        "650": null,
        "675": null,
        "700": null,
        "725": null,
        "750": null,
        "775": null,
        "800": null,
        "825": null,
        "850": null,
        "875": null,
