Repository: danivelas0/asme-pcc

File: resources/bpvc_ii_d_metric_2025/table_y_1.json (part 8 of 71)
    "Min. Yield Strength, MPa",
    "Notes"
  ],
  "columns_values": [
        "125": 347,
        "150": 335,
        "175": 323,
        "200": 313,
        "225": 303,
        "250": 295,
        "275": 288,
        "300": 283,
        "325": 277,
        "350": 272,
        "375": 266,
        "400": 260,
        "425": 253,
        "450": 246,
        "475": null,
        "500": null,
        "525": null,
        "550": null,
        "575": null,
        "600": null,
        "625": null,
        "650": null,
        "675": null,
        "700": null,
        "725": null,
        "750": null,
        "775": null,
        "800": null,
        "825": null,
        "850": null,
        "875": null,
        "900": null
      }
    },
    {
      "block": 6,
      "line_no": 24,
      "nominal_composition": null,
      "product_form": "Wld. pipe",
      "spec_no": "SA–671",
      "type_grade": "CD80",
      "alloy_desig_uns_no": "K12437 …",
      "class_condition_temper": null,
      "size_thickness_mm": null,
      "min_tensile_strength_mpa": 550,
      "min_yield_strength_mpa": 415,
      "notes": null,
      "values": {
        "40": 414,
        "65": 384,
        "100": 362,
        "125": 347,
        "150": 335,
        "175": 323,
        "200": 313,
        "225": 303,
        "250": 295,
        "275": 288,
        "300": 283,
        "325": 277,
        "350": 272,
        "375": 266,
        "400": 260,
        "425": 253,
        "450": 246,
        "475": null,
        "500": null,
        "525": null,
        "550": null,
        "575": null,
        "600": null,
        "625": null,
        "650": null,
        "675": null,
        "700": null,
        "725": null,
        "750": null,
        "775": null,
        "800": null,
        "825": null,
        "850": null,
        "875": null,
        "900": null
      }
    },
    {
      "block": 6,
      "line_no": 25,
      "nominal_composition": null,
      "product_form": "Wld. pipe",
      "spec_no": "SA–672",
      "type_grade": "D80",
      "alloy_desig_uns_no": "K12437 …",
      "class_condition_temper": null,
      "size_thickness_mm": null,
      "min_tensile_strength_mpa": 550,
      "min_yield_strength_mpa": 415,
      "notes": null,
      "values": {
        "40": 414,
        "65": 384,
        "100": 362,
        "125": 347,
        "150": 335,
        "175": 323,
        "200": 313,
        "225": 303,
        "250": 295,
        "275": 288,
        "300": 283,
        "325": 277,
        "350": 272,
        "375": 266,
        "400": 260,
        "425": 253,
        "450": 246,
        "475": null,
        "500": null,
        "525": null,
        "550": null,
        "575": null,
        "600": null,
        "625": null,
        "650": null,
        "675": null,
        "700": null,
        "725": null,
        "750": null,
        "775": null,
        "800": null,
        "825": null,
        "850": null,
        "875": null,
        "900": null
      }
    },
    {
      "block": 6,
      "line_no": 26,
      "nominal_composition": null,
      "product_form": "Wld. pipe",
      "spec_no": "SA–691",
      "type_grade": "CMSH–80",
      "alloy_desig_uns_no": "K12437 …",
      "class_condition_temper": null,
      "size_thickness_mm": null,
      "min_tensile_strength_mpa": 550,
      "min_yield_strength_mpa": 415,
      "notes": null,
      "values": {
        "40": 414,
        "65": 384,
        "100": 362,
        "125": 347,
        "150": 335,
        "175": 323,
        "200": 313,
        "225": 303,
        "250": 295,
        "275": 288,
        "300": 283,
        "325": 277,
        "350": 272,
        "375": 266,
        "400": 260,
        "425": 253,
        "450": 246,
        "475": null,
        "500": null,
        "525": null,
        "550": null,
        "575": null,
        "600": null,
        "625": null,
        "650": null,
        "675": null,
        "700": null,
        "725": null,
        "750": null,
        "775": null,
        "800": null,
        "825": null,
        "850": null,
        "875": null,
        "900": null
      }
    },
    {
      "block": 6,
      "line_no": 27,
      "nominal_composition": null,
      "product_form": "Plate",
      "spec_no": "SA–738",
      "type_grade": "C",
      "alloy_desig_uns_no": "K02008 …",
      "class_condition_temper": null,
      "size_thickness_mm": null,
      "min_tensile_strength_mpa": 550,
      "min_yield_strength_mpa": 415,
      "notes": null,
      "values": {
        "40": 414,
        "65": 384,
        "100": 362,
        "125": 347,
        "150": 335,
        "175": 323,
        "200": 313,
        "225": 303,
        "250": 295,
        "275": 288,
        "300": 283,
        "325": 277,
        "350": 272,
        "375": 266,
        "400": 260,
        "425": 253,
        "450": 246,
        "475": null,
        "500": null,
        "525": null,
        "550": null,
        "575": null,
        "600": null,
        "625": null,
        "650": null,
        "675": null,
        "700": null,
        "725": null,
        "750": null,
        "775": null,
        "800": null,
        "825": null,
        "850": null,
        "875": null,
        "900": null
      }
    },
    {
      "block": 6,
      "line_no": 28,
      "nominal_composition": null,
      "product_form": "Plate",
      "spec_no": "SA–841",
      "type_grade": "B",
      "alloy_desig_uns_no": "… 2",
      "class_condition_temper": null,
      "size_thickness_mm": null,
      "min_tensile_strength_mpa": 550,
      "min_yield_strength_mpa": 415,
      "notes": null,
      "values": {
        "40": 414,
        "65": 394,
        "100": 379,
        "125": 369,
        "150": 362,
        "175": 355,
        "200": 351,
        "225": 347,
        "250": 343,
        "275": 339,
        "300": 335,
        "325": 330,
        "350": 323,
        "375": 314,
        "400": 303,
        "425": null,
        "450": null,
        "475": null,
        "500": null,
        "525": null,
        "550": null,
        "575": null,
        "600": null,
        "625": null,
        "650": null,
        "675": null,
        "700": null,
        "725": null,
        "750": null,
        "775": null,
        "800": null,
        "825": null,
        "850": null,
        "875": null,
        "900": null
      }
    },
    {
      "block": 6,
      "line_no": 29,
      "nominal_composition": null,
      "product_form": "Plate, sheet, bar",
      "spec_no": "SA–572",
      "type_grade": 65,
      "alloy_desig_uns_no": null,
      "class_condition_temper": null,
      "size_thickness_mm": "t ≤32",
      "min_tensile_strength_mpa": 550,
      "min_yield_strength_mpa": 450,
      "notes": null,
      "values": {
        "40": 448,
        "65": 427,
        "100": 413,
        "125": 398,
        "150": 372,
        "175": 340,
        "200": 321,
        "225": 305,
        "250": 292,
        "275": 281,
        "300": 270,
        "325": 259,
        "350": 246,
        "375": null,
        "400": null,
        "425": null,
        "450": null,
        "475": null,
        "500": null,
        "525": null,
        "550": null,
        "575": null,
        "600": null,
        "625": null,
        "650": null,
        "675": null,
        "700": null,
        "725": null,
        "750": null,
        "775": null,
        "800": null,
        "825": null,
        "850": null,
        "875": null,
        "900": null
      }
    },
    {
      "block": 6,
      "line_no": 30,
      "nominal_composition": null,
      "product_form": "Bolting",
      "spec_no": "SA–311",
      "type_grade": 1035,
      "alloy_desig_uns_no": "G10350 A",
      "class_condition_temper": null,
      "size_thickness_mm": "20 < t ≤30",
      "min_tensile_strength_mpa": 550,
      "min_yield_strength_mpa": 485,
      "notes": null,
      "values": {
        "40": 483,
        "65": 453,
        "100": 442,
        "125": 434,
        "150": 426,
        "175": 420,
        "200": 415,
        "225": 407,
        "250": 397,
        "275": 387,
        "300": 378,
        "325": 366,
        "350": 356,
        "375": 345,
        "400": 333,
        "425": null,
        "450": null,
        "475": null,
        "500": null,
        "525": null,
        "550": null,
        "575": null,
        "600": null,
        "625": null,
        "650": null,
        "675": null,
        "700": null,
        "725": null,
        "750": null,
        "775": null,
        "800": null,
        "825": null,
        "850": null,
        "875": null,
        "900": null
      }
    },
    {
      "block": 6,
      "line_no": 31,
      "nominal_composition": null,
      "product_form": "Plate",
      "spec_no": "SA–612",
      "type_grade": null,
      "alloy_desig_uns_no": "K02900 …",
      "class_condition_temper": null,
      "size_thickness_mm": "12.5 < t ≤25",
      "min_tensile_strength_mpa": 560,
      "min_yield_strength_mpa": 345,
      "notes": null,
      "values": {
        "40": 345,
        "65": 323,
        "100": 300,
        "125": 289,
        "150": 279,
        "175": 270,
        "200": 260,
        "225": 252,
        "250": 245,
        "275": 241,
        "300": 237,
        "325": 232,
        "350": 226,
        "375": 220,
        "400": null,
        "425": null,
        "450": null,
        "475": null,
        "500": null,
        "525": null,
        "550": null,
        "575": null,
        "600": null,
        "625": null,
        "650": null,
        "675": null,
        "700": null,
        "725": null,
        "750": null,
        "775": null,
        "800": null,
        "825": null,
        "850": null,
        "875": null,
        "900": null
      }
    },
    {
      "block": 6,
      "line_no": 32,
      "nominal_composition": null,
      "product_form": "Plate",
      "spec_no": "SA–841",
      "type_grade": "F",
      "alloy_desig_uns_no": "… 6",
      "class_condition_temper": null,
      "size_thickness_mm": "t ≤32",
      "min_tensile_strength_mpa": 565,
      "min_yield_strength_mpa": 485,
      "notes": null,
      "values": {
        "40": 483,
        "65": 463,
        "100": 443,
        "125": 431,
        "150": 422,
        "175": 415,
        "200": 410,
        "225": 406,
        "250": 402,
        "275": 397,
        "300": 391,
        "325": 384,
        "350": 378,
        "375": null,
        "400": null,
        "425": null,
        "450": null,
        "475": null,
        "500": null,
        "525": null,
        "550": null,
        "575": null,
        "600": null,
        "625": null,
        "650": null,
        "675": null,
        "700": null,
        "725": null,
        "750": null,
        "775": null,
        "800": null,
        "825": null,
        "850": null,
        "875": null,
        "900": null
      }
    },
    {
      "block": 6,
      "line_no": 33,
      "nominal_composition": null,
      "product_form": "Plate",
      "spec_no": "SA–612",
      "type_grade": null,
      "alloy_desig_uns_no": "K02900 …",
      "class_condition_temper": null,
      "size_thickness_mm": "≤12.5",
      "min_tensile_strength_mpa": 570,
      "min_yield_strength_mpa": 345,
      "notes": null,
      "values": {
        "40": 345,
        "65": 323,
        "100": 300,
        "125": 289,
        "150": 279,
        "175": 270,
        "200": 260,
        "225": 252,
        "250": 245,
        "275": 241,
        "300": 237,
        "325": 232,
        "350": 226,
        "375": 220,
        "400": null,
        "425": null,
        "450": null,
        "475": null,
        "500": null,
        "525": null,
        "550": null,
        "575": null,
        "600": null,
        "625": null,
        "650": null,
        "675": null,
        "700": null,
        "725": null,
        "750": null,
        "775": null,
        "800": null,
        "825": null,
        "850": null,
        "875": null,
        "900": null
      }
    },
    {
      "block": 6,
      "line_no": 34,
      "nominal_composition": null,
      "product_form": "Plate",
      "spec_no": "SA–738",
      "type_grade": "B",
      "alloy_desig_uns_no": "K12007 …",
      "class_condition_temper": null,
      "size_thickness_mm": null,
      "min_tensile_strength_mpa": 585,
      "min_yield_strength_mpa": 415,
      "notes": null,
      "values": {
        "40": 414,
        "65": 393,
        "100": 378,
        "125": 368,
        "150": 360,
        "175": 353,
        "200": 345,
        "225": 339,
        "250": 333,
        "275": 328,
        "300": 323,
        "325": 317,
        "350": 312,
        "375": 306,
        "400": 300,
        "425": 293,
        "450": 286,
        "475": null,
        "500": null,
        "525": null,
        "550": null,
        "575": null,
        "600": null,
        "625": null,
        "650": null,
        "675": null,
        "700": null,
        "725": null,
        "750": null,
        "775": null,
        "800": null,
        "825": null,
        "850": null,
        "875": null,
        "900": null
      }
    },
    {
      "block": 6,
      "line_no": 35,
      "nominal_composition": null,
      "product_form": "Bolting",
      "spec_no": "SA–311",
      "type_grade": 1035,
      "alloy_desig_uns_no": "G10350 A",
      "class_condition_temper": null,
      "size_thickness_mm": "t ≤20",
      "min_tensile_strength_mpa": 590,
      "min_yield_strength_mpa": 520,
      "notes": null,
      "values": {
        "40": 517,
        "65": 486,
        "100": 473,
        "125": 465,
        "150": 457,
        "175": 450,
        "200": 444,
        "225": 436,
        "250": 425,
        "275": 415,
        "300": 405,
        "325": 392,
        "350": 382,
        "375": 369,
        "400": 357,
        "425": null,
        "450": null,
        "475": null,
        "500": null,
        "525": null,
        "550": null,
        "575": null,
        "600": null,
        "625": null,
        "650": null,
        "675": null,
        "700": null,
        "725": null,
        "750": null,
        "775": null,
        "800": null,
        "825": null,
        "850": null,
        "875": null,
        "900": null
      }
    },
    {
      "block": 6,
      "line_no": 36,
      "nominal_composition": null,
      "product_form": "Plate",
      "spec_no": "SA–841",
      "type_grade": "F",
      "alloy_desig_uns_no": "… 7",
      "class_condition_temper": null,
      "size_thickness_mm": "t ≤25",
      "min_tensile_strength_mpa": 590,
      "min_yield_strength_mpa": 515,
      "notes": null,
      "values": {
        "40": 517,
        "65": 496,
        "100": 475,
        "125": 462,
        "150": 452,
        "175": 444,
        "200": 439,
        "225": 435,
        "250": 430,
        "275": 425,
        "300": 419,
        "325": 411,
        "350": 405,
        "375": null,
        "400": null,
        "425": null,
        "450": null,
        "475": null,
        "500": null,
        "525": null,
        "550": null,
        "575": null,
        "600": null,
        "625": null,
        "650": null,
        "675": null,
        "700": null,
        "725": null,
        "750": null,
        "775": null,
        "800": null,
        "825": null,
        "850": null,
        "875": null,
        "900": null
      }
    },
    {
      "block": 6,
      "line_no": 37,
      "nominal_composition": null,
      "product_form": "Forgings",
      "spec_no": "SA–372",
      "type_grade": "C",
      "alloy_desig_uns_no": "K04801 …",
      "class_condition_temper": null,
      "size_thickness_mm": null,
      "min_tensile_strength_mpa": 620,
      "min_yield_strength_mpa": 380,
      "notes": null,
      "values": {
        "40": 379,
        "65": 357,
        "100": 346,
        "125": 340,
        "150": 336,
        "175": 331,
        "200": 325,
        "225": 319,
        "250": 312,
        "275": 304,
        "300": 296,
        "325": 288,
        "350": 279,
        "375": 270,
        "400": 262,
        "425": 255,
        "450": 248,
        "475": 242,
        "500": 236,
        "525": 229,
        "550": null,
        "575": null,
        "600": null,
        "625": null,
        "650": null,
        "675": null,
        "700": null,
        "725": null,
        "750": null,
        "775": null,
        "800": null,
        "825": null,
        "850": null,
        "875": null,
        "900": null
      }
    },
    {
      "block": 6,
      "line_no": 38,
      "nominal_composition": null,
      "product_form": "Bolting",
      "spec_no": "SA–449",
      "type_grade": null,
      "alloy_desig_uns_no": "K04200 …",
      "class_condition_temper": null,
      "size_thickness_mm": "38 < t ≤75",
      "min_tensile_strength_mpa": 620,
      "min_yield_strength_mpa": 400,
      "notes": null,
      "values": {
        "40": 400,
        "65": 381,
        "100": 364,
        "125": 357,
        "150": 354,
        "175": 349,
        "200": 343,
        "225": 337,
        "250": 329,
        "275": 321,
        "300": 312,
        "325": 303,
        "350": 294,
        "375": 285,
        "400": 277,
        "425": 269,
        "450": 261,
        "475": 255,
        "500": 249,
        "525": null,
        "550": null,
        "575": null,
        "600": null,
        "625": null,
        "650": null,
        "675": null,
        "700": null,
        "725": null,
        "750": null,
        "775": null,
        "800": null,
        "825": null,
        "850": null,
        "875": null,
        "900": null
      }
    },
    {
      "block": 6,
      "line_no": 39,
      "nominal_composition": null,
      "product_form": "Plate",
      "spec_no": "SA–724",
      "type_grade": "A",
      "alloy_desig_uns_no": "K11831 …",
      "class_condition_temper": null,
      "size_thickness_mm": null,
      "min_tensile_strength_mpa": 620,
      "min_yield_strength_mpa": 485,
      "notes": null,
      "values": {
        "40": 483,
        "65": 448,
        "100": 422,
        "125": 405,
        "150": 390,
        "175": 377,
        "200": 365,
        "225": 354,
        "250": 345,
        "275": 337,
        "300": 330,
        "325": 323,
        "350": 317,
        "375": 311,
        "400": 303,
        "425": 295,
        "450": 287,
        "475": null,
        "500": null,
        "525": null,
        "550": null,
        "575": null,
        "600": null,
        "625": null,
        "650": null,
        "675": null,
        "700": null,
        "725": null,
        "750": null,
        "775": null,
        "800": null,
        "825": null,
        "850": null,
        "875": null,
        "900": null
      }
    },
    {
      "block": 6,
      "line_no": 40,
      "nominal_composition": null,
      "product_form": "Plate",
      "spec_no": "SA–724",
      "type_grade": "C",
      "alloy_desig_uns_no": "K12037 …",
      "class_condition_temper": null,
      "size_thickness_mm": null,
      "min_tensile_strength_mpa": 620,
      "min_yield_strength_mpa": 485,
      "notes": null,
      "values": {
        "40": 483,
        "65": 448,
        "100": 422,
        "125": 405,
        "150": 390,
        "175": 377,
        "200": 365,
        "225": 354,
        "250": 345,
        "275": 337,
        "300": 330,
        "325": 323,
        "350": 317,
        "375": 311,
        "400": 303,
        "425": 295,
        "450": 287,
        "475": null,
        "500": null,
        "525": null,
        "550": null,
        "575": null,
        "600": null,
        "625": null,
        "650": null,
        "675": null,
        "700": null,
        "725": null,
        "750": null,
        "775": null,
        "800": null,
        "825": null,
        "850": null,
        "875": null,
        "900": null
      }
    },
    {
      "block": 6,
      "line_no": 41,
      "nominal_composition": null,
      "product_form": "Bolting",
      "spec_no": "SA–311",
      "type_grade": 1045,
      "alloy_desig_uns_no": "G10450 A",
      "class_condition_temper": null,
      "size_thickness_mm": "20 < t ≤30",
      "min_tensile_strength_mpa": 620,
      "min_yield_strength_mpa": 550,
      "notes": null,
      "values": {
        "40": 552,
        "65": 518,
        "100": 505,
        "125": 496,
        "150": 487,
        "175": 480,
        "200": 474,
        "225": 465,
        "250": 454,
        "275": 443,
        "300": 432,
        "325": 418,
        "350": 407,
        "375": 394,
        "400": 380,
        "425": null,
        "450": null,
        "475": null,
        "500": null,
        "525": null,
        "550": null,
        "575": null,
        "600": null,
        "625": null,
        "650": null,
        "675": null,
        "700": null,
        "725": null,
        "750": null,
        "775": null,
        "800": null,
        "825": null,
        "850": null,
        "875": null,
        "900": null
      }
    },
    {
      "block": 6,
      "line_no": 42,
      "nominal_composition": null,
      "product_form": "Plate",
      "spec_no": "SA–724",
      "type_grade": "B",
      "alloy_desig_uns_no": "K12031 …",
      "class_condition_temper": null,
      "size_thickness_mm": null,
      "min_tensile_strength_mpa": 655,
      "min_yield_strength_mpa": 515,
      "notes": null,
      "values": {
        "40": 517,
        "65": 480,
        "100": 452,
        "125": 434,
        "150": 418,
        "175": 403,
        "200": 390,
        "225": 379,
        "250": 370,
        "275": 361,
        "300": 353,
        "325": 346,
        "350": 339,
        "375": 333,
        "400": 325,
        "425": 316,
        "450": 306,
        "475": null,
        "500": null,
        "525": null,
        "550": null,
        "575": null,
        "600": null,
        "625": null,
        "650": null,
        "675": null,
        "700": null,
        "725": null,
        "750": null,
        "775": null,
        "800": null,
        "825": null,
        "850": null,
        "875": null,
        "900": null
      }
    },
    {
      "block": 6,
      "line_no": 43,
      "nominal_composition": null,
      "product_form": "Bolting",
      "spec_no": "SA–311",
      "type_grade": 1045,
      "alloy_desig_uns_no": "G10450 A",
      "class_condition_temper": null,
      "size_thickness_mm": "t ≤20",
      "min_tensile_strength_mpa": 655,
      "min_yield_strength_mpa": 585,
      "notes": null,
      "values": {
        "40": 586,
        "65": 551,
        "100": 536,
        "125": 527,
        "150": 518,
        "175": 510,
        "200": 503,
        "225": 494,
        "250": 482,
        "275": 470,
        "300": 458,
        "325": 444,
        "350": 433,
        "375": 418,
        "400": 404,
        "425": null,
        "450": null,
        "475": null,
        "500": null,
        "525": null,
        "550": null,
        "575": null,
        "600": null,
        "625": null,
        "650": null,
        "675": null,
        "700": null,
        "725": null,
        "750": null,
        "775": null,
        "800": null,
        "825": null,
        "850": null,
        "875": null,
        "900": null
      }
    },
    {
      "block": 6,
      "line_no": 44,
      "nominal_composition": null,
      "product_form": "Bolting",
      "spec_no": "SA–311",
      "type_grade": 1050,
      "alloy_desig_uns_no": "G10500 A",
      "class_condition_temper": null,
      "size_thickness_mm": "20 < t ≤30",
      "min_tensile_strength_mpa": 655,
      "min_yield_strength_mpa": 585,
      "notes": null,
      "values": {
        "40": 586,
        "65": 551,
        "100": 536,
        "125": 527,
        "150": 518,
        "175": 510,
        "200": 503,
        "225": 494,
        "250": 482,
        "275": 470,
        "300": 458,
        "325": 444,
        "350": 433,
        "375": 418,
        "400": 404,
        "425": null,
        "450": null,
        "475": null,
        "500": null,
        "525": null,
        "550": null,
        "575": null,
        "600": null,
        "625": null,
        "650": null,
        "675": null,
        "700": null,
        "725": null,
        "750": null,
        "775": null,
        "800": null,
        "825": null,
        "850": null,
        "875": null,
        "900": null
      }
    },
    {
      "block": 6,
      "line_no": 45,
      "nominal_composition": null,
      "product_form": "Bolting",
      "spec_no": "SA–311",
      "type_grade": 1050,
      "alloy_desig_uns_no": "G10500 A",
      "class_condition_temper": null,
      "size_thickness_mm": "t ≤20",
      "min_tensile_strength_mpa": 690,
      "min_yield_strength_mpa": 620,
      "notes": null,
      "values": {
        "40": 621,
        "65": 583,
        "100": 568,
        "125": 558,
        "150": 548,
        "175": 541,
        "200": 533,
        "225": 523,
        "250": 510,
        "275": 498,
        "300": 485,
        "325": 470,
        "350": 458,
        "375": 443,
        "400": 428,
        "425": null,
        "450": null,
        "475": null,
        "500": null,
        "525": null,
        "550": null,
        "575": null,
        "600": null,
        "625": null,
        "650": null,
        "675": null,
        "700": null,
        "725": null,
        "750": null,
        "775": null,
        "800": null,
        "825": null,
        "850": null,
        "875": null,
        "900": null
      }
    },
    {
      "block": 7,
      "line_no": 1,
      "nominal_composition": null,
      "product_form": null,
      "spec_no": null,
      "type_grade": null,
      "alloy_desig_uns_no": null,
      "class_condition_temper": null,
      "size_thickness_mm": null,
      "min_tensile_strength_mpa": null,
      "min_yield_strength_mpa": null,
      "notes": null,
      "values": {
        "40": null,
        "65": null,
        "100": null,
        "125": null,
        "150": null,
        "175": null,
        "200": null,
        "225": null,
        "250": null,
        "275": null,
        "300": null,
        "325": null,
        "350": null,
        "375": null,
        "400": null,
        "425": null,
        "450": null,
        "475": null,
        "500": null,
        "525": null,
        "550": null,
        "575": null,
        "600": null,
        "625": null,
        "650": null,
        "675": null,
        "700": null,
        "725": null,
        "750": null,
        "775": null,
        "800": null,
        "825": null,
        "850": null,
        "875": null,
        "900": null
      }
    },
    {
      "block": 7,
      "line_no": 2,
      "nominal_composition": null,
      "product_form": "Bolting",
      "spec_no": "SA–325",
      "type_grade": 1,
      "alloy_desig_uns_no": "K02706 …",
      "class_condition_temper": null,
      "size_thickness_mm": "25 < t ≤38",
      "min_tensile_strength_mpa": 725,
      "min_yield_strength_mpa": 560,
      "notes": null,
      "values": {
        "40": 558,
        "65": 525,
        "100": 488,
        "125": 468,
        "150": 452,
        "175": 436,
        "200": 422,
        "225": 409,
        "250": 399,
        "275": 390,
        "300": 381,
        "325": 374,
        "350": 366,
        "375": 359,
        "400": 351,
        "425": 341,
        "450": 329,
        "475": 314,
        "500": 295,
        "525": 269,
        "550": null,
        "575": null,
        "600": null,
        "625": null,
        "650": null,
        "675": null,
        "700": null,
        "725": null,
        "750": null,
        "775": null,
        "800": null,
        "825": null,
        "850": null,
        "875": null,
        "900": null
      }
    },
    {
      "block": 7,
      "line_no": 3,
      "nominal_composition": null,
      "product_form": "Bolting",
      "spec_no": "SA–449",
      "type_grade": null,
      "alloy_desig_uns_no": "K04200 …",
      "class_condition_temper": null,
      "size_thickness_mm": "25 < t ≤38",
      "min_tensile_strength_mpa": 725,
      "min_yield_strength_mpa": 560,
      "notes": null,
      "values": {
        "40": 558,
        "65": 525,
        "100": 488,
        "125": 468,
        "150": 452,
        "175": 436,
        "200": 422,
        "225": 409,
        "250": 399,
        "275": 390,
        "300": 381,
        "325": 374,
        "350": 366,
        "375": 359,
        "400": 351,
        "425": 341,
        "450": 329,
        "475": 314,
        "500": 295,
        "525": 269,
        "550": null,
        "575": null,
        "600": null,
        "625": null,
        "650": null,
        "675": null,
        "700": null,
        "725": null,
        "750": null,
        "775": null,
        "800": null,
        "825": null,
        "850": null,
        "875": null,
        "900": null
      }
    },
    {
      "block": 7,
      "line_no": 4,
      "nominal_composition": null,
      "product_form": "Bolting",
      "spec_no": "SA–354",
      "type_grade": "BC",
      "alloy_desig_uns_no": "K04100 …",
      "class_condition_temper": null,
      "size_thickness_mm": "64 < t ≤100",
      "min_tensile_strength_mpa": 795,
      "min_yield_strength_mpa": 685,
      "notes": null,
      "values": {
        "40": 683,
        "65": 651,
        "100": 621,
        "125": 611,
        "150": 604,
        "175": 595,
        "200": 585,
        "225": 574,
        "250": 562,
        "275": 548,
        "300": 533,
        "325": 517,
        "350": 502,
        "375": 486,
        "400": 472,
        "425": 459,
        "450": 446,
        "475": 435,
        "500": 424,
        "525": 412,
        "550": null,
        "575": null,
        "600": null,
        "625": null,
        "650": null,
        "675": null,
        "700": null,
        "725": null,
        "750": null,
        "775": null,
        "800": null,
        "825": null,
        "850": null,
        "875": null,
        "900": null
      }
    },
    {
      "block": 7,
      "line_no": 5,
      "nominal_composition": null,
      "product_form": "Bolting",
      "spec_no": "SA–311",
      "type_grade": 1045,
      "alloy_desig_uns_no": "G10450 B",
      "class_condition_temper": null,
      "size_thickness_mm": "t ≤75",
      "min_tensile_strength_mpa": 795,
      "min_yield_strength_mpa": 690,
      "notes": null,
      "values": {
        "40": 690,
        "65": 648,
        "100": 631,
        "125": 620,
        "150": 609,
        "175": 601,
        "200": 592,
        "225": 581,
        "250": 567,
        "275": 553,
        "300": 539,
        "325": 523,
        "350": 509,
        "375": 492,
        "400": 475,
        "425": null,
        "450": null,
        "475": null,
        "500": null,
        "525": null,
        "550": null,
        "575": null,
        "600": null,
        "625": null,
        "650": null,
        "675": null,
        "700": null,
        "725": null,
        "750": null,
        "775": null,
        "800": null,
        "825": null,
        "850": null,
        "875": null,
        "900": null
      }
    },
    {
      "block": 7,
      "line_no": 6,
      "nominal_composition": null,
      "product_form": "Bolting",
      "spec_no": "SA–325",
      "type_grade": 1,
      "alloy_desig_uns_no": "K02706 …",
      "class_condition_temper": null,
      "size_thickness_mm": "13 ≤t ≤25",
      "min_tensile_strength_mpa": 825,
      "min_yield_strength_mpa": 635,
      "notes": null,
      "values": {
        "40": 634,
        "65": 596,
        "100": 554,
        "125": 531,
        "150": 513,
        "175": 495,
        "200": 479,
        "225": 465,
        "250": 453,
        "275": 443,
        "300": 433,
        "325": 424,
        "350": 416,
        "375": 408,
        "400": 399,
        "425": 388,
        "450": 374,
        "475": 357,
        "500": 335,
        "525": 306,
        "550": null,
        "575": null,
        "600": null,
        "625": null,
        "650": null,
        "675": null,
        "700": null,
        "725": null,
        "750": null,
        "775": null,
        "800": null,
        "825": null,
        "850": null,
        "875": null,
        "900": null
      }
    },
    {
      "block": 7,
      "line_no": 7,
      "nominal_composition": null,
      "product_form": "Bolting",
      "spec_no": "SA–449",
      "type_grade": null,
      "alloy_desig_uns_no": "K04200 …",
      "class_condition_temper": null,
      "size_thickness_mm": null,
      "min_tensile_strength_mpa": 825,
      "min_yield_strength_mpa": 635,
      "notes": null,
      "values": {
        "40": 634,
        "65": 596,
        "100": 554,
        "125": 531,
        "150": 513,
        "175": 495,
        "200": 479,
        "225": 465,
        "250": 453,
        "275": 443,
        "300": 433,
        "325": 424,
        "350": 416,
        "375": 408,
        "400": 399,
        "425": 388,
        "450": 374,
        "475": 357,
        "500": 335,
        "525": 306,
        "550": null,
        "575": null,
        "600": null,
        "625": null,
        "650": null,
        "675": null,
        "700": null,
        "725": null,
        "750": null,
        "775": null,
        "800": null,
        "825": null,
        "850": null,
        "875": null,
        "900": null
      }
    },
    {
      "block": 7,
      "line_no": 8,
      "nominal_composition": null,
      "product_form": "Bolting",
      "spec_no": "SA–354",
      "type_grade": "BC",
      "alloy_desig_uns_no": "K04100 …",
      "class_condition_temper": null,
      "size_thickness_mm": "6 < t ≤64",
      "min_tensile_strength_mpa": 860,
      "min_yield_strength_mpa": 750,
      "notes": null,
      "values": {
        "40": 752,
        "65": 717,
        "100": 684,
        "125": 672,
        "150": 664,
        "175": 655,
        "200": 644,
        "225": 632,
        "250": 618,
        "275": 603,
        "300": 587,
        "325": 570,
        "350": 553,
        "375": 536,
        "400": 520,
        "425": 505,
        "450": 491,
        "475": 479,
        "500": 466,
        "525": 453,
        "550": null,
        "575": null,
        "600": null,
        "625": null,
        "650": null,
        "675": null,
        "700": null,
        "725": null,
        "750": null,
        "775": null,
        "800": null,
        "825": null,
        "850": null,
        "875": null,
        "900": null
      }
    },
    {
      "block": 7,
      "line_no": 9,
      "nominal_composition": null,
      "product_form": "Bolting",
      "spec_no": "SA–354",
      "type_grade": "BD",
      "alloy_desig_uns_no": "K04100 …",
      "class_condition_temper": null,
      "size_thickness_mm": "64 < t ≤100",
      "min_tensile_strength_mpa": 965,
      "min_yield_strength_mpa": 795,
      "notes": null,
      "values": {
        "40": 793,
        "65": 757,
        "100": 722,
        "125": 709,
        "150": 701,
        "175": 691,
        "200": 680,
        "225": 667,
        "250": 652,
        "275": 636,
        "300": 619,
        "325": 601,
        "350": 583,
        "375": 565,
        "400": 548,
        "425": 533,
        "450": 518,
        "475": 505,
        "500": 492,
        "525": 479,
        "550": null,
        "575": null,
        "600": null,
        "625": null,
        "650": null,
        "675": null,
        "700": null,
        "725": null,
        "750": null,
        "775": null,
        "800": null,
        "825": null,
        "850": null,
        "875": null,
        "900": null
      }
    },
    {
      "block": 7,
      "line_no": 10,
      "nominal_composition": null,
      "product_form": "Bolting",
      "spec_no": "SA–354",
      "type_grade": "BD",
      "alloy_desig_uns_no": "K04100 …",
      "class_condition_temper": null,
      "size_thickness_mm": "6 < t ≤64",
      "min_tensile_strength_mpa": 1035,
      "min_yield_strength_mpa": 895,
      "notes": null,
      "values": {
        "40": 896,
        "65": 855,
        "100": 816,
        "125": 802,
        "150": 792,
        "175": 781,
        "200": 768,
        "225": 753,
        "250": 737,
        "275": 719,
        "300": 700,
        "325": 679,
        "350": 658,
        "375": 638,
        "400": 618,
        "425": 601,
        "450": 584,
        "475": 569,
        "500": 554,
        "525": 539,
        "550": null,
        "575": null,
        "600": null,
        "625": null,
        "650": null,
        "675": null,
        "700": null,
        "725": null,
        "750": null,
        "775": null,
        "800": null,
        "825": null,
        "850": null,
        "875": null,
        "900": null
      }
    },
    {
      "block": 7,
      "line_no": 11,
      "nominal_composition": null,
      "product_form": "Flat wire",
      "spec_no": "SA–905",
      "type_grade": null,
      "alloy_desig_uns_no": "… 2",
      "class_condition_temper": null,
      "size_thickness_mm": null,
      "min_tensile_strength_mpa": 1695,
      "min_yield_strength_mpa": 1450,
      "notes": "(1)",
      "values": {
        "40": 1450,
        "65": null,
        "100": null,
        "125": null,
        "150": null,
        "175": null,
        "200": null,
        "225": null,
        "250": null,
        "275": null,
        "300": null,
        "325": null,
        "350": null,
        "375": null,
        "400": null,
        "425": null,
        "450": null,
        "475": null,
        "500": null,
        "525": null,
        "550": null,
        "575": null,
        "600": null,
        "625": null,
        "650": null,
        "675": null,
        "700": null,
        "725": null,
        "750": null,
        "775": null,
        "800": null,
        "825": null,
        "850": null,
        "875": null,
        "900": null
      }
    },
    {
      "block": 7,
      "line_no": 12,
      "nominal_composition": null,
      "product_form": "Flat wire",
      "spec_no": "SA–905",
      "type_grade": null,
      "alloy_desig_uns_no": "… 2",
      "class_condition_temper": null,
      "size_thickness_mm": null,
      "min_tensile_strength_mpa": 1725,
      "min_yield_strength_mpa": 1475,
      "notes": "(1)",
      "values": {
        "40": 1480,
        "65": null,
        "100": null,
        "125": null,
        "150": null,
        "175": null,
        "200": null,
        "225": null,
        "250": null,
        "275": null,
        "300": null,
        "325": null,
        "350": null,
        "375": null,
        "400": null,
        "425": null,
        "450": null,
        "475": null,
        "500": null,
        "525": null,
        "550": null,
        "575": null,
        "600": null,
        "625": null,
        "650": null,
        "675": null,
        "700": null,
        "725": null,
        "750": null,
        "775": null,
        "800": null,
        "825": null,
        "850": null,
        "875": null,
        "900": null
      }
    },
    {
      "block": 7,
      "line_no": 13,
      "nominal_composition": null,
      "product_form": "Flat wire",
      "spec_no": "SA–905",
      "type_grade": null,
      "alloy_desig_uns_no": "… 2",
      "class_condition_temper": null,
      "size_thickness_mm": null,
      "min_tensile_strength_mpa": 1765,
      "min_yield_strength_mpa": 1525,
      "notes": "(1)",
      "values": {
        "40": 1520,
        "65": null,
        "100": null,
        "125": null,
        "150": null,
        "175": null,
        "200": null,
        "225": null,
        "250": null,
        "275": null,
        "300": null,
        "325": null,
        "350": null,
        "375": null,
        "400": null,
        "425": null,
        "450": null,
        "475": null,
        "500": null,
        "525": null,
        "550": null,
        "575": null,
        "600": null,
        "625": null,
        "650": null,
        "675": null,
        "700": null,
        "725": null,
        "750": null,
        "775": null,
        "800": null,
