Repository: danivelas0/asme-pcc

File: resources/bpvc_ii_d_metric_2025/table_1a.json (part 9 of 57)
    "External Pressure Chart No.",
    "Notes"
  ],
  "columns_values": [
      "block": 6,
      "line_no": 30,
      "nominal_composition": "Carbon steel",
      "product_form": "Plate",
      "spec_no": "SA–724",
      "type_grade": "C",
      "alloy_desig_uns_no": "K12037",
      "class_condition_temper": null,
      "size_thickness_mm": null,
      "p_no": 1,
      "group_no": 4,
      "min_tensile_strength_mpa": 620,
      "min_yield_strength_mpa": 485,
      "i": "NP",
      "limits_iii": "NP",
      "viii_1": 371,
      "xii": 343,
      "external_pressure_chart_no": "CS–5 …",
      "notes": null,
      "values": {
        "40": 177,
        "65": 177,
        "100": 177,
        "125": 176,
        "150": 175,
        "200": 173,
        "250": 173,
        "300": 173,
        "325": 173,
        "350": 165,
        "375": 148,
        "400": null,
        "425": null,
        "450": null,
        "475": null,
        "500": null,
        "525": null,
        "550": null,
        "575": null,
        "600": null,
        "625": null,
        "650": null,
        "675": null,
        "700": null,
        "725": null,
        "750": null,
        "775": null,
        "800": null,
        "825": null,
        "850": null,
        "875": null,
        "900": null
      }
    },
    {
      "block": 6,
      "line_no": 31,
      "nominal_composition": "Carbon steel",
      "product_form": "Plate",
      "spec_no": "SA–724",
      "type_grade": "B",
      "alloy_desig_uns_no": "K12031",
      "class_condition_temper": null,
      "size_thickness_mm": null,
      "p_no": 1,
      "group_no": 4,
      "min_tensile_strength_mpa": 655,
      "min_yield_strength_mpa": 515,
      "i": "NP",
      "limits_iii": "NP",
      "viii_1": 371,
      "xii": 343,
      "external_pressure_chart_no": "CS–5 …",
      "notes": null,
      "values": {
        "40": 187,
        "65": 187,
        "100": 187,
        "125": 186,
        "150": 185,
        "200": 183,
        "250": 183,
        "300": 183,
        "325": 179,
        "350": 165,
        "375": 158,
        "400": null,
        "425": null,
        "450": null,
        "475": null,
        "500": null,
        "525": null,
        "550": null,
        "575": null,
        "600": null,
        "625": null,
        "650": null,
        "675": null,
        "700": null,
        "725": null,
        "750": null,
        "775": null,
        "800": null,
        "825": null,
        "850": null,
        "875": null,
        "900": null
      }
    },
    {
      "block": 6,
      "line_no": 32,
      "nominal_composition": "C–Mn–Si–Cb",
      "product_form": "Plate",
      "spec_no": "SA–737",
      "type_grade": "B",
      "alloy_desig_uns_no": "K12001",
      "class_condition_temper": null,
      "size_thickness_mm": null,
      "p_no": 1,
      "group_no": 2,
      "min_tensile_strength_mpa": 485,
      "min_yield_strength_mpa": 345,
      "i": "NP",
      "limits_iii": 371,
      "viii_1": 371,
      "xii": 343,
      "external_pressure_chart_no": "CS–3 T1",
      "notes": null,
      "values": {
        "40": 138,
        "65": 138,
        "100": 138,
        "125": 138,
        "150": 138,
        "200": 138,
        "250": 138,
        "300": 138,
        "325": 138,
        "350": 138,
        "375": 135,
        "400": null,
        "425": null,
        "450": null,
        "475": null,
        "500": null,
        "525": null,
        "550": null,
        "575": null,
        "600": null,
        "625": null,
        "650": null,
        "675": null,
        "700": null,
        "725": null,
        "750": null,
        "775": null,
        "800": null,
        "825": null,
        "850": null,
        "875": null,
        "900": null
      }
    },
    {
      "block": 6,
      "line_no": 33,
      "nominal_composition": "C–Mn–Si–Cb",
      "product_form": "Plate",
      "spec_no": "SA/AS 1548",
      "type_grade": "PT490N",
      "alloy_desig_uns_no": null,
      "class_condition_temper": "Normalized",
      "size_thickness_mm": "≤150",
      "p_no": 1,
      "group_no": 2,
      "min_tensile_strength_mpa": 490,
      "min_yield_strength_mpa": null,
      "i": 538,
      "limits_iii": "NP",
      "viii_1": 538,
      "xii": "NP",
      "external_pressure_chart_no": "CS–2",
      "notes": "G10, G18, S1, T1",
      "values": {
        "40": 140,
        "65": 140,
        "100": 140,
        "125": 140,
        "150": 140,
        "200": 140,
        "250": 140,
        "300": 140,
        "325": 140,
        "350": 139,
        "375": 123,
        "400": 101,
        "425": 83.8,
        "450": 67.0,
        "475": 51.0,
        "500": 33.6,
        "525": 21.3,
        "550": 12.9,
        "575": null,
        "600": null,
        "625": null,
        "650": null,
        "675": null,
        "700": null,
        "725": null,
        "750": null,
        "775": null,
        "800": null,
        "825": null,
        "850": null,
        "875": null,
        "900": null
      }
    },
    {
      "block": 6,
      "line_no": 34,
      "nominal_composition": "C–Mn–Si–Cb",
      "product_form": "Plate",
      "spec_no": "SA/AS 1548",
      "type_grade": "PT490NR",
      "alloy_desig_uns_no": null,
      "class_condition_temper": "Norm. rld.",
      "size_thickness_mm": "≤150",
      "p_no": 1,
      "group_no": 2,
      "min_tensile_strength_mpa": 490,
      "min_yield_strength_mpa": null,
      "i": 538,
      "limits_iii": "NP",
      "viii_1": 538,
      "xii": "NP",
      "external_pressure_chart_no": "CS–2",
      "notes": "G10, G18, S1, T1",
      "values": {
        "40": 140,
        "65": 140,
        "100": 140,
        "125": 140,
        "150": 140,
        "200": 140,
        "250": 140,
        "300": 140,
        "325": 140,
        "350": 139,
        "375": 123,
        "400": 101,
        "425": 83.8,
        "450": 67.0,
        "475": 51.0,
        "500": 33.6,
        "525": 21.3,
        "550": 12.9,
        "575": null,
        "600": null,
        "625": null,
        "650": null,
        "675": null,
        "700": null,
        "725": null,
        "750": null,
        "775": null,
        "800": null,
        "825": null,
        "850": null,
        "875": null,
        "900": null
      }
    },
    {
      "block": 6,
      "line_no": 35,
      "nominal_composition": "C–Mn–Si–Cb",
      "product_form": "Plate",
      "spec_no": "SA/GB 713",
      "type_grade": "Q370R",
      "alloy_desig_uns_no": null,
      "class_condition_temper": "Normalized",
      "size_thickness_mm": "64 < t ≤100",
      "p_no": 1,
      "group_no": 2,
      "min_tensile_strength_mpa": 510,
      "min_yield_strength_mpa": 330,
      "i": 427,
      "limits_iii": "NP",
      "viii_1": "NP",
      "xii": "NP",
      "external_pressure_chart_no": "CS–3 T1",
      "notes": null,
      "values": {
        "40": 146,
        "65": 146,
        "100": 146,
        "125": 146,
        "150": 146,
        "200": 146,
        "250": 146,
        "300": 146,
        "325": 146,
        "350": 146,
        "375": 133,
        "400": 107,
        "425": 88.1,
        "450": 67.6,
        "475": null,
        "500": null,
        "525": null,
        "550": null,
        "575": null,
        "600": null,
        "625": null,
        "650": null,
        "675": null,
        "700": null,
        "725": null,
        "750": null,
        "775": null,
        "800": null,
        "825": null,
        "850": null,
        "875": null,
        "900": null
      }
    },
    {
      "block": 6,
      "line_no": 36,
      "nominal_composition": "C–Mn–Si–Cb",
      "product_form": "Plate",
      "spec_no": "SA/GB 713",
      "type_grade": "Q370R",
      "alloy_desig_uns_no": null,
      "class_condition_temper": "Normalized",
      "size_thickness_mm": "36 < t ≤60",
      "p_no": 1,
      "group_no": 2,
      "min_tensile_strength_mpa": 520,
      "min_yield_strength_mpa": 340,
      "i": 427,
      "limits_iii": "NP",
      "viii_1": "NP",
      "xii": "NP",
      "external_pressure_chart_no": "CS–3 T1",
      "notes": null,
      "values": {
        "40": 149,
        "65": 149,
        "100": 149,
        "125": 149,
        "150": 149,
        "200": 149,
        "250": 149,
        "300": 149,
        "325": 149,
        "350": 149,
        "375": 133,
        "400": 107,
        "425": 88.1,
        "450": 67.6,
        "475": null,
        "500": null,
        "525": null,
        "550": null,
        "575": null,
        "600": null,
        "625": null,
        "650": null,
        "675": null,
        "700": null,
        "725": null,
        "750": null,
        "775": null,
        "800": null,
        "825": null,
        "850": null,
        "875": null,
        "900": null
      }
    },
    {
      "block": 6,
      "line_no": 37,
      "nominal_composition": "C–Mn–Si–Cb",
      "product_form": "Plate",
      "spec_no": "SA/GB 713",
      "type_grade": "Q370R",
      "alloy_desig_uns_no": null,
      "class_condition_temper": "Normalized",
      "size_thickness_mm": "16 < t ≤36",
      "p_no": 1,
      "group_no": 2,
      "min_tensile_strength_mpa": 530,
      "min_yield_strength_mpa": 360,
      "i": 427,
      "limits_iii": "NP",
      "viii_1": "NP",
      "xii": "NP",
      "external_pressure_chart_no": "CS–3 T1",
      "notes": null,
      "values": {
        "40": 151,
        "65": 151,
        "100": 151,
        "125": 151,
        "150": 151,
        "200": 151,
        "250": 151,
        "300": 151,
        "325": 151,
        "350": 151,
        "375": 133,
        "400": 107,
        "425": 88.1,
        "450": 67.6,
        "475": null,
        "500": null,
        "525": null,
        "550": null,
        "575": null,
        "600": null,
        "625": null,
        "650": null,
        "675": null,
        "700": null,
        "725": null,
        "750": null,
        "775": null,
        "800": null,
        "825": null,
        "850": null,
        "875": null,
        "900": null
      }
    },
    {
      "block": 6,
      "line_no": 38,
      "nominal_composition": "C–Mn–Si–Cb",
      "product_form": "Plate",
      "spec_no": "SA/GB 713",
      "type_grade": "Q370R",
      "alloy_desig_uns_no": null,
      "class_condition_temper": "Normalized",
      "size_thickness_mm": "10 ≤t ≤16",
      "p_no": 1,
      "group_no": 2,
      "min_tensile_strength_mpa": 530,
      "min_yield_strength_mpa": 370,
      "i": 427,
      "limits_iii": "NP",
      "viii_1": "NP",
      "xii": "NP",
      "external_pressure_chart_no": "CS–3 T1",
      "notes": null,
      "values": {
        "40": 151,
        "65": 151,
        "100": 151,
        "125": 151,
        "150": 151,
        "200": 151,
        "250": 151,
        "300": 151,
        "325": 151,
        "350": 151,
        "375": 133,
        "400": 107,
        "425": 88.1,
        "450": 67.6,
        "475": null,
        "500": null,
        "525": null,
        "550": null,
        "575": null,
        "600": null,
        "625": null,
        "650": null,
        "675": null,
        "700": null,
        "725": null,
        "750": null,
        "775": null,
        "800": null,
        "825": null,
        "850": null,
        "875": null,
        "900": null
      }
    },
    {
      "block": 6,
      "line_no": 39,
      "nominal_composition": "C–Mn–Si–V",
      "product_form": "Plate",
      "spec_no": "SA–737",
      "type_grade": "C",
      "alloy_desig_uns_no": "K12202",
      "class_condition_temper": null,
      "size_thickness_mm": null,
      "p_no": 1,
      "group_no": 3,
      "min_tensile_strength_mpa": 550,
      "min_yield_strength_mpa": 415,
      "i": "NP",
      "limits_iii": 371,
      "viii_1": 371,
      "xii": 343,
      "external_pressure_chart_no": "CS–3 …",
      "notes": null,
      "values": {
        "40": 158,
        "65": 158,
        "100": 158,
        "125": 158,
        "150": 158,
        "200": 158,
        "250": 158,
        "300": 158,
        "325": 158,
        "350": 155,
        "375": 135,
        "400": null,
        "425": null,
        "450": null,
        "475": null,
        "500": null,
        "525": null,
        "550": null,
        "575": null,
        "600": null,
        "625": null,
        "650": null,
        "675": null,
        "700": null,
        "725": null,
        "750": null,
        "775": null,
        "800": null,
        "825": null,
        "850": null,
        "875": null,
        "900": null
      }
    },
    {
      "block": 6,
      "line_no": 40,
      "nominal_composition": "C–Mn–Si–V–Cb",
      "product_form": "Plate",
      "spec_no": "SA–656",
      "type_grade": "T3",
      "alloy_desig_uns_no": null,
      "class_condition_temper": null,
      "size_thickness_mm": "≤50",
      "p_no": 1,
      "group_no": 1,
      "min_tensile_strength_mpa": 414,
      "min_yield_strength_mpa": 345,
      "i": "NP",
      "limits_iii": "NP",
      "viii_1": "NP",
      "xii": 343,
      "external_pressure_chart_no": null,
      "notes": null,
      "values": {
        "40": 118,
        "65": 118,
        "100": 118,
        "125": 118,
        "150": 118,
        "200": 118,
        "250": 118,
        "300": 118,
        "325": 118,
        "350": 118,
        "375": null,
        "400": null,
        "425": null,
        "450": null,
        "475": null,
        "500": null,
        "525": null,
        "550": null,
        "575": null,
        "600": null,
        "625": null,
        "650": null,
        "675": null,
        "700": null,
        "725": null,
        "750": null,
        "775": null,
        "800": null,
        "825": null,
        "850": null,
        "875": null,
        "900": null
      }
    },
    {
      "block": 6,
      "line_no": 41,
      "nominal_composition": "C–Mn–Si–V–Cb",
      "product_form": "Plate",
      "spec_no": "SA–656",
      "type_grade": "T7",
      "alloy_desig_uns_no": null,
      "class_condition_temper": null,
      "size_thickness_mm": "≤50",
      "p_no": 1,
      "group_no": 1,
      "min_tensile_strength_mpa": 414,
      "min_yield_strength_mpa": 345,
      "i": "NP",
      "limits_iii": "NP",
      "viii_1": "NP",
      "xii": 343,
      "external_pressure_chart_no": null,
      "notes": null,
      "values": {
        "40": 118,
        "65": 118,
        "100": 118,
        "125": 118,
        "150": 118,
        "200": 118,
        "250": 118,
        "300": 118,
        "325": 118,
        "350": 118,
        "375": null,
        "400": null,
        "425": null,
        "450": null,
        "475": null,
        "500": null,
        "525": null,
        "550": null,
        "575": null,
        "600": null,
        "625": null,
        "650": null,
        "675": null,
        "700": null,
        "725": null,
        "750": null,
        "775": null,
        "800": null,
        "825": null,
        "850": null,
        "875": null,
        "900": null
      }
    },
    {
      "block": 6,
      "line_no": 42,
      "nominal_composition": "C–Mn–Si–V–Cb",
      "product_form": "Plate",
      "spec_no": "SA–656",
      "type_grade": "T3",
      "alloy_desig_uns_no": null,
      "class_condition_temper": null,
      "size_thickness_mm": "≤40",
      "p_no": 1,
      "group_no": 2,
      "min_tensile_strength_mpa": 483,
      "min_yield_strength_mpa": 414,
      "i": "NP",
      "limits_iii": "NP",
      "viii_1": "NP",
      "xii": 343,
      "external_pressure_chart_no": null,
      "notes": null,
      "values": {
        "40": 138,
        "65": 138,
        "100": 138,
        "125": 138,
        "150": 138,
        "200": 138,
        "250": 138,
        "300": 138,
        "325": 138,
        "350": 138,
        "375": null,
        "400": null,
        "425": null,
        "450": null,
        "475": null,
        "500": null,
        "525": null,
        "550": null,
        "575": null,
        "600": null,
        "625": null,
        "650": null,
        "675": null,
        "700": null,
        "725": null,
        "750": null,
        "775": null,
        "800": null,
        "825": null,
        "850": null,
        "875": null,
        "900": null
      }
    },
    {
      "block": 6,
      "line_no": 43,
      "nominal_composition": "C–Mn–Si–V–Cb",
      "product_form": "Plate",
      "spec_no": "SA–656",
      "type_grade": "T7",
      "alloy_desig_uns_no": null,
      "class_condition_temper": null,
      "size_thickness_mm": "≤40",
      "p_no": 1,
      "group_no": 2,
      "min_tensile_strength_mpa": 483,
      "min_yield_strength_mpa": 414,
      "i": "NP",
      "limits_iii": "NP",
      "viii_1": "NP",
      "xii": 343,
      "external_pressure_chart_no": null,
      "notes": null,
      "values": {
        "40": 138,
        "65": 138,
        "100": 138,
        "125": 138,
        "150": 138,
        "200": 138,
        "250": 138,
        "300": 138,
        "325": 138,
        "350": 138,
        "375": null,
        "400": null,
        "425": null,
        "450": null,
        "475": null,
        "500": null,
        "525": null,
        "550": null,
        "575": null,
        "600": null,
        "625": null,
        "650": null,
        "675": null,
        "700": null,
        "725": null,
        "750": null,
        "775": null,
        "800": null,
        "825": null,
        "850": null,
        "875": null,
        "900": null
      }
    },
    {
      "block": 6,
      "line_no": 44,
      "nominal_composition": "C–Mn–Si–V–Cb",
      "product_form": "Plate",
      "spec_no": "SA–656",
      "type_grade": "T3",
      "alloy_desig_uns_no": null,
      "class_condition_temper": null,
      "size_thickness_mm": "≤25",
      "p_no": 1,
      "group_no": 3,
      "min_tensile_strength_mpa": 552,
      "min_yield_strength_mpa": 483,
      "i": "NP",
      "limits_iii": "NP",
      "viii_1": "NP",
      "xii": 343,
      "external_pressure_chart_no": null,
      "notes": null,
      "values": {
        "40": 158,
        "65": 158,
        "100": 158,
        "125": 158,
        "150": 158,
        "200": 158,
        "250": 158,
        "300": 158,
        "325": 158,
        "350": 158,
        "375": null,
        "400": null,
        "425": null,
        "450": null,
        "475": null,
        "500": null,
        "525": null,
        "550": null,
        "575": null,
        "600": null,
        "625": null,
        "650": null,
        "675": null,
        "700": null,
        "725": null,
        "750": null,
        "775": null,
        "800": null,
        "825": null,
        "850": null,
        "875": null,
        "900": null
      }
    },
    {
      "block": 6,
      "line_no": 45,
      "nominal_composition": "C–Mn–Si–V–Cb",
      "product_form": "Plate",
      "spec_no": "SA–656",
      "type_grade": "T7",
      "alloy_desig_uns_no": null,
      "class_condition_temper": null,
      "size_thickness_mm": "≤25",
      "p_no": 1,
      "group_no": 3,
      "min_tensile_strength_mpa": 552,
      "min_yield_strength_mpa": 483,
      "i": "NP",
      "limits_iii": "NP",
      "viii_1": "NP",
      "xii": 343,
      "external_pressure_chart_no": null,
      "notes": null,
      "values": {
        "40": 158,
        "65": 158,
        "100": 158,
        "125": 158,
        "150": 158,
        "200": 158,
        "250": 158,
        "300": 158,
        "325": 158,
        "350": 158,
        "375": null,
        "400": null,
        "425": null,
        "450": null,
        "475": null,
        "500": null,
        "525": null,
        "550": null,
        "575": null,
        "600": null,
        "625": null,
        "650": null,
        "675": null,
        "700": null,
        "725": null,
        "750": null,
        "775": null,
        "800": null,
        "825": null,
        "850": null,
        "875": null,
        "900": null
      }
    },
    {
      "block": 7,
      "line_no": 1,
      "nominal_composition": "C–Mn–Si–V–Cb",
      "product_form": "Plate",
      "spec_no": "SA–656",
      "type_grade": "T3",
      "alloy_desig_uns_no": null,
      "class_condition_temper": null,
      "size_thickness_mm": "≤20",
      "p_no": 1,
      "group_no": 4,
      "min_tensile_strength_mpa": 621,
      "min_yield_strength_mpa": 552,
      "i": "NP",
      "limits_iii": "NP",
      "viii_1": "NP",
      "xii": 343,
      "external_pressure_chart_no": null,
      "notes": null,
      "values": {
        "40": 177,
        "65": 177,
        "100": 177,
        "125": 177,
        "150": 177,
        "200": 177,
        "250": 177,
        "300": 177,
        "325": 177,
        "350": 177,
        "375": null,
        "400": null,
        "425": null,
        "450": null,
        "475": null,
        "500": null,
        "525": null,
        "550": null,
        "575": null,
        "600": null,
        "625": null,
        "650": null,
        "675": null,
        "700": null,
        "725": null,
        "750": null,
        "775": null,
        "800": null,
        "825": null,
        "850": null,
        "875": null,
        "900": null
      }
    },
    {
      "block": 7,
      "line_no": 2,
      "nominal_composition": "C–Mn–Si–V–Cb",
      "product_form": "Plate",
      "spec_no": "SA–656",
      "type_grade": "T7",
      "alloy_desig_uns_no": null,
      "class_condition_temper": null,
      "size_thickness_mm": "≤20",
      "p_no": 1,
      "group_no": 4,
      "min_tensile_strength_mpa": 621,
      "min_yield_strength_mpa": 552,
      "i": "NP",
      "limits_iii": "NP",
      "viii_1": "NP",
      "xii": 343,
      "external_pressure_chart_no": null,
      "notes": null,
      "values": {
        "40": 177,
        "65": 177,
        "100": 177,
        "125": 177,
        "150": 177,
        "200": 177,
        "250": 177,
        "300": 177,
        "325": 177,
        "350": 177,
        "375": null,
        "400": null,
        "425": null,
        "450": null,
        "475": null,
        "500": null,
        "525": null,
        "550": null,
        "575": null,
        "600": null,
        "625": null,
        "650": null,
        "675": null,
        "700": null,
        "725": null,
        "750": null,
        "775": null,
        "800": null,
        "825": null,
        "850": null,
        "875": null,
        "900": null
      }
    },
    {
      "block": 7,
      "line_no": 3,
      "nominal_composition": null,
      "product_form": "Plate, sheet",
      "spec_no": "SA–562",
      "type_grade": null,
      "alloy_desig_uns_no": "K11224",
      "class_condition_temper": null,
      "size_thickness_mm": null,
      "p_no": 1,
      "group_no": 1,
      "min_tensile_strength_mpa": 380,
      "min_yield_strength_mpa": 205,
      "i": "NP",
      "limits_iii": "NP",
      "viii_1": 343,
      "xii": "NP",
      "external_pressure_chart_no": "CS–6 G7",
      "notes": null,
      "values": {
        "40": 88.9,
        "65": 84.0,
        "100": 78.3,
        "125": 75.1,
        "150": 73.0,
        "200": 71.7,
        "250": 71.7,
        "300": 71.7,
        "325": 71.7,
        "350": 71.7,
        "375": null,
        "400": null,
        "425": null,
        "450": null,
        "475": null,
        "500": null,
        "525": null,
        "550": null,
        "575": null,
        "600": null,
        "625": null,
        "650": null,
        "675": null,
        "700": null,
        "725": null,
        "750": null,
        "775": null,
        "800": null,
        "825": null,
        "850": null,
        "875": null,
        "900": null
      }
    },
    {
      "block": 7,
      "line_no": 4,
      "nominal_composition": null,
      "product_form": "Forgings",
      "spec_no": "SA–836",
      "type_grade": null,
      "alloy_desig_uns_no": null,
      "class_condition_temper": 1,
      "size_thickness_mm": null,
      "p_no": 1,
      "group_no": 1,
      "min_tensile_strength_mpa": 380,
      "min_yield_strength_mpa": 170,
      "i": "NP",
      "limits_iii": "NP",
      "viii_1": 343,
      "xii": 343,
      "external_pressure_chart_no": "CS–1 …",
      "notes": null,
      "values": {
        "40": 108,
        "65": 103,
        "100": 97.6,
        "125": 94.1,
        "150": 91.6,
        "200": 89.7,
        "250": 89.6,
        "300": 89.4,
        "325": 88.5,
        "350": 87.2,
        "375": null,
        "400": null,
        "425": null,
        "450": null,
        "475": null,
        "500": null,
        "525": null,
        "550": null,
        "575": null,
        "600": null,
        "625": null,
        "650": null,
        "675": null,
        "700": null,
        "725": null,
        "750": null,
        "775": null,
        "800": null,
        "825": null,
        "850": null,
        "875": null,
        "900": null
      }
    },
    {
      "block": 7,
      "line_no": 5,
      "nominal_composition": null,
      "product_form": "Smls. tube",
      "spec_no": "SA/EN 10216–2",
      "type_grade": "16Mo3",
      "alloy_desig_uns_no": null,
      "class_condition_temper": null,
      "size_thickness_mm": "40 < t ≤60",
      "p_no": 3,
      "group_no": 1,
      "min_tensile_strength_mpa": 450,
      "min_yield_strength_mpa": 260,
      "i": 538,
      "limits_iii": "NP",
      "viii_1": 538,
      "xii": "NP",
      "external_pressure_chart_no": "CS–2",
      "notes": "G11, S2, T3",
      "values": {
        "40": 129,
        "65": 129,
        "100": 129,
        "125": 129,
        "150": 129,
        "200": 129,
        "250": 129,
        "300": 129,
        "325": 129,
        "350": 129,
        "375": 129,
        "400": 129,
        "425": 129,
        "450": 126,
        "475": 105,
        "500": 68.9,
        "525": 42.8,
        "550": 23.2,
        "575": null,
        "600": null,
        "625": null,
        "650": null,
        "675": null,
        "700": null,
        "725": null,
        "750": null,
        "775": null,
        "800": null,
        "825": null,
        "850": null,
        "875": null,
        "900": null
      }
    },
    {
      "block": 7,
      "line_no": 6,
      "nominal_composition": null,
      "product_form": "Smls. tube",
      "spec_no": "SA/EN 10216–2",
      "type_grade": "16Mo3",
      "alloy_desig_uns_no": null,
      "class_condition_temper": null,
      "size_thickness_mm": "16 < t ≤40",
      "p_no": 3,
      "group_no": 1,
      "min_tensile_strength_mpa": 450,
      "min_yield_strength_mpa": 270,
      "i": 538,
      "limits_iii": "NP",
      "viii_1": 538,
      "xii": "NP",
      "external_pressure_chart_no": "CS–2",
      "notes": "G11, S2, T3",
      "values": {
        "40": 129,
        "65": 129,
        "100": 129,
        "125": 129,
        "150": 129,
        "200": 129,
        "250": 129,
        "300": 129,
        "325": 129,
        "350": 129,
        "375": 129,
        "400": 129,
        "425": 129,
        "450": 126,
        "475": 105,
        "500": 68.9,
        "525": 42.8,
        "550": 23.2,
        "575": null,
        "600": null,
        "625": null,
        "650": null,
        "675": null,
        "700": null,
        "725": null,
        "750": null,
        "775": null,
        "800": null,
        "825": null,
        "850": null,
        "875": null,
        "900": null
      }
    },
    {
      "block": 7,
      "line_no": 7,
      "nominal_composition": null,
      "product_form": "Smls. tube",
      "spec_no": "SA/EN 10216–2",
      "type_grade": "16Mo3",
      "alloy_desig_uns_no": null,
      "class_condition_temper": null,
      "size_thickness_mm": "t ≤16",
      "p_no": 3,
      "group_no": 1,
      "min_tensile_strength_mpa": 450,
      "min_yield_strength_mpa": 280,
      "i": 538,
      "limits_iii": "NP",
      "viii_1": 538,
      "xii": "NP",
      "external_pressure_chart_no": "CS–2",
      "notes": "G11, S2, T3",
      "values": {
        "40": 129,
        "65": 129,
        "100": 129,
        "125": 129,
        "150": 129,
        "200": 129,
        "250": 129,
        "300": 129,
        "325": 129,
        "350": 129,
        "375": 129,
        "400": 129,
        "425": 129,
        "450": 126,
        "475": 105,
        "500": 68.9,
        "525": 42.8,
        "550": 23.2,
        "575": null,
        "600": null,
        "625": null,
        "650": null,
        "675": null,
        "700": null,
        "725": null,
        "750": null,
        "775": null,
        "800": null,
        "825": null,
        "850": null,
        "875": null,
        "900": null
      }
    },
    {
      "block": 7,
      "line_no": 8,
      "nominal_composition": null,
      "product_form": "Smls. & wld. fittings",
      "spec_no": "SA–234",
      "type_grade": "WP1",
      "alloy_desig_uns_no": "K12821",
      "class_condition_temper": null,
      "size_thickness_mm": null,
      "p_no": 3,
      "group_no": 1,
      "min_tensile_strength_mpa": 380,
      "min_yield_strength_mpa": 205,
      "i": 538,
      "limits_iii": 371,
      "viii_1": 538,
      "xii": 343,
      "external_pressure_chart_no": "CS–2",
      "notes": "G11, T4, W14",
      "values": {
        "40": 108,
        "65": 108,
        "100": 108,
        "125": 108,
        "150": 108,
        "200": 108,
        "250": 108,
        "300": 108,
        "325": 108,
        "350": 108,
        "375": 108,
        "400": 106,
        "425": 103,
        "450": 101,
        "475": 96.1,
        "500": 72.1,
        "525": 41.7,
        "550": 23.6,
        "575": null,
        "600": null,
        "625": null,
        "650": null,
        "675": null,
        "700": null,
        "725": null,
        "750": null,
        "775": null,
        "800": null,
        "825": null,
        "850": null,
        "875": null,
        "900": null
      }
    },
    {
      "block": 7,
      "line_no": 9,
      "nominal_composition": null,
      "product_form": "Smls. tube",
      "spec_no": "SA–209",
      "type_grade": "T1b",
      "alloy_desig_uns_no": "K11422",
      "class_condition_temper": null,
      "size_thickness_mm": null,
      "p_no": 3,
      "group_no": 1,
      "min_tensile_strength_mpa": 365,
      "min_yield_strength_mpa": 195,
      "i": 538,
      "limits_iii": "NP",
      "viii_1": 538,
      "xii": 343,
      "external_pressure_chart_no": "CS–1",
      "notes": "G11, S3, T5",
      "values": {
        "40": 104,
        "65": 104,
        "100": 104,
        "125": 104,
        "150": 104,
        "200": 104,
        "250": 104,
        "300": 104,
        "325": 104,
        "350": 103,
        "375": 101,
        "400": 98.5,
        "425": 96.7,
        "450": 93.6,
        "475": 90.7,
        "500": 70.4,
        "525": 42.2,
        "550": 23.4,
        "575": null,
        "600": null,
        "625": null,
        "650": null,
        "675": null,
        "700": null,
        "725": null,
        "750": null,
        "775": null,
        "800": null,
        "825": null,
        "850": null,
        "875": null,
        "900": null
      }
    },
    {
      "block": 7,
      "line_no": 10,
      "nominal_composition": null,
      "product_form": "Wld. tube",
      "spec_no": "SA–250",
      "type_grade": "T1b",
      "alloy_desig_uns_no": "K11422",
      "class_condition_temper": null,
      "size_thickness_mm": null,
      "p_no": 3,
      "group_no": 1,
      "min_tensile_strength_mpa": 365,
      "min_yield_strength_mpa": 195,
      "i": 538,
      "limits_iii": "NP",
      "viii_1": "NP",
      "xii": "NP",
      "external_pressure_chart_no": "CS–1",
      "notes": "G11, S2, T5, W13",
      "values": {
        "40": 104,
        "65": 104,
        "100": 104,
        "125": 104,
        "150": 104,
        "200": 104,
        "250": 104,
        "300": 104,
        "325": 104,
        "350": 103,
        "375": 101,
        "400": 98.5,
        "425": 96.7,
        "450": 93.6,
        "475": 90.7,
        "500": 70.4,
        "525": 42.2,
        "550": 23.4,
        "575": null,
        "600": null,
        "625": null,
        "650": null,
        "675": null,
        "700": null,
        "725": null,
        "750": null,
        "775": null,
        "800": null,
        "825": null,
        "850": null,
        "875": null,
        "900": null
      }
    },
    {
      "block": 7,
      "line_no": 11,
      "nominal_composition": null,
      "product_form": "Wld. tube",
      "spec_no": "SA–250",
      "type_grade": "T1b",
      "alloy_desig_uns_no": "K11422",
      "class_condition_temper": null,
      "size_thickness_mm": null,
      "p_no": 3,
      "group_no": 1,
      "min_tensile_strength_mpa": 365,
      "min_yield_strength_mpa": 195,
      "i": 538,
      "limits_iii": "NP",
      "viii_1": 538,
      "xii": 343,
      "external_pressure_chart_no": "CS–1",
      "notes": "G11, G24, S2, T5",
      "values": {
        "40": 88.9,
        "65": 88.9,
        "100": 88.9,
        "125": 88.9,
        "150": 88.9,
        "200": 88.9,
        "250": 88.9,
        "300": 88.9,
        "325": 88.6,
        "350": 87.2,
        "375": 85.9,
        "400": 84.0,
        "425": 82.2,
        "450": 79.7,
        "475": 77.4,
        "500": 60.2,
        "525": 36.0,
        "550": 20.0,
        "575": null,
        "600": null,
        "625": null,
        "650": null,
        "675": null,
        "700": null,
        "725": null,
        "750": null,
        "775": null,
        "800": null,
        "825": null,
        "850": null,
        "875": null,
        "900": null
      }
    },
    {
      "block": 7,
      "line_no": 12,
      "nominal_composition": null,
      "product_form": "Smls. tube",
      "spec_no": "SA–209",
      "type_grade": "T1",
      "alloy_desig_uns_no": "K11522",
      "class_condition_temper": null,
      "size_thickness_mm": null,
      "p_no": 3,
      "group_no": 1,
      "min_tensile_strength_mpa": 380,
      "min_yield_strength_mpa": 205,
      "i": 538,
      "limits_iii": "NP",
      "viii_1": 538,
      "xii": 343,
      "external_pressure_chart_no": "CS–2",
      "notes": "G11, S3, T4",
      "values": {
        "40": 108,
        "65": 108,
        "100": 108,
        "125": 108,
        "150": 108,
        "200": 108,
        "250": 108,
        "300": 108,
        "325": 108,
        "350": 108,
        "375": 108,
        "400": 106,
        "425": 103,
        "450": 101,
        "475": 96.1,
        "500": 72.1,
        "525": 41.7,
        "550": 23.6,
        "575": null,
        "600": null,
        "625": null,
        "650": null,
        "675": null,
        "700": null,
        "725": null,
        "750": null,
        "775": null,
        "800": null,
        "825": null,
        "850": null,
        "875": null,
        "900": null
      }
    },
    {
      "block": 7,
      "line_no": 13,
      "nominal_composition": null,
      "product_form": "Wld. tube",
      "spec_no": "SA–250",
      "type_grade": "T1",
      "alloy_desig_uns_no": "K11522",
      "class_condition_temper": null,
      "size_thickness_mm": null,
      "p_no": 3,
      "group_no": 1,
      "min_tensile_strength_mpa": 380,
      "min_yield_strength_mpa": 205,
      "i": 538,
      "limits_iii": "NP",
      "viii_1": "NP",
      "xii": "NP",
      "external_pressure_chart_no": "CS–2",
      "notes": "G11, S2, T4, W13",
      "values": {
        "40": 108,
        "65": 108,
        "100": 108,
        "125": 108,
        "150": 108,
        "200": 108,
        "250": 108,
        "300": 108,
        "325": 108,
        "350": 108,
        "375": 108,
        "400": 106,
        "425": 103,
        "450": 101,
        "475": 96.1,
        "500": 72.1,
        "525": 41.7,
        "550": 23.6,
        "575": null,
        "600": null,
        "625": null,
        "650": null,
        "675": null,
        "700": null,
        "725": null,
        "750": null,
        "775": null,
        "800": null,
        "825": null,
        "850": null,
        "875": null,
        "900": null
      }
    },
    {
      "block": 7,
      "line_no": 14,
      "nominal_composition": null,
      "product_form": "Wld. tube",
      "spec_no": "SA–250",
      "type_grade": "T1",
      "alloy_desig_uns_no": "K11522",
      "class_condition_temper": null,
      "size_thickness_mm": null,
      "p_no": 3,
      "group_no": 1,
      "min_tensile_strength_mpa": 380,
      "min_yield_strength_mpa": 205,
      "i": 538,
      "limits_iii": "NP",
      "viii_1": 538,
      "xii": 343,
      "external_pressure_chart_no": "CS–2",
      "notes": "G11, G24, S2, T4",
      "values": {
        "40": 92.4,
        "65": 92.4,
        "100": 92.4,
        "125": 92.4,
        "150": 92.4,
        "200": 92.4,
        "250": 92.4,
        "300": 92.4,
        "325": 92.4,
        "350": 92.4,
        "375": 92.2,
        "400": 90.2,
        "425": 87.7,
        "450": 85.4,
        "475": 81.4,
        "500": 61.3,
        "525": 35.7,
        "550": 20.1,
        "575": null,
        "600": null,
        "625": null,
        "650": null,
        "675": null,
        "700": null,
        "725": null,
        "750": null,
        "775": null,
        "800": null,
        "825": null,
        "850": null,
        "875": null,
        "900": null
      }
    },
    {
      "block": 7,
      "line_no": 15,
      "nominal_composition": null,
      "product_form": "Smls. pipe",
      "spec_no": "SA–335",
      "type_grade": "P1",
      "alloy_desig_uns_no": "K11522",
      "class_condition_temper": null,
      "size_thickness_mm": null,
      "p_no": 3,
      "group_no": 1,
      "min_tensile_strength_mpa": 380,
      "min_yield_strength_mpa": 205,
      "i": 538,
      "limits_iii": 371,
      "viii_1": 538,
      "xii": 343,
      "external_pressure_chart_no": "CS–2",
      "notes": "G11, S2, T4",
      "values": {
        "40": 108,
        "65": 108,
        "100": 108,
        "125": 108,
        "150": 108,
        "200": 108,
        "250": 108,
        "300": 108,
        "325": 108,
        "350": 108,
        "375": 108,
        "400": 106,
        "425": 103,
        "450": 101,
        "475": 96.1,
        "500": 72.1,
        "525": 41.7,
        "550": 23.6,
        "575": null,
        "600": null,
        "625": null,
        "650": null,
        "675": null,
        "700": null,
        "725": null,
        "750": null,
        "775": null,
        "800": null,
        "825": null,
        "850": null,
        "875": null,
        "900": null
      }
    },
    {
      "block": 7,
      "line_no": 16,
      "nominal_composition": null,
      "product_form": "Forged pipe",
      "spec_no": "SA–369",
      "type_grade": "FP1",
      "alloy_desig_uns_no": "K11522",
      "class_condition_temper": null,
      "size_thickness_mm": null,
      "p_no": 3,
      "group_no": 1,
      "min_tensile_strength_mpa": 380,
      "min_yield_strength_mpa": 205,
      "i": 538,
      "limits_iii": 371,
      "viii_1": 538,
      "xii": 343,
      "external_pressure_chart_no": "CS–2",
      "notes": "G11, S2, T4",
      "values": {
        "40": 108,
        "65": 108,
        "100": 108,
        "125": 108,
        "150": 108,
        "200": 108,
        "250": 108,
        "300": 108,
        "325": 108,
        "350": 108,
        "375": 108,
        "400": 106,
        "425": 103,
        "450": 101,
        "475": 96.1,
        "500": 72.1,
        "525": 41.7,
        "550": 23.6,
        "575": null,
        "600": null,
        "625": null,
        "650": null,
        "675": null,
        "700": null,
        "725": null,
        "750": null,
        "775": null,
        "800": null,
        "825": null,
        "850": null,
        "875": null,
        "900": null
      }
    },
    {
      "block": 7,
      "line_no": 17,
      "nominal_composition": null,
      "product_form": "Smls. tube",
      "spec_no": "SA–209",
      "type_grade": "T1a",
      "alloy_desig_uns_no": "K12023",
      "class_condition_temper": null,
