Repository: danivelas0/asme-pcc

File: resources/bpvc_ii_d_metric_2025/table_2a.json (part 9 of 24)
    "External Pressure Chart No.",
    "Notes"
  ],
  "columns_values": [
      "group_no": 3,
      "min_tensile_strength_mpa": 620,
      "min_yield_strength_mpa": 450,
      "applicability_and_max_temperature_limits_np_not_permitted_spt_supports_only_iii": 371,
      "viii_2": 38,
      "external_pressure_chart_no": "CS–5",
      "notes": null,
      "values": {
        "40": 207,
        "65": 207,
        "100": 207,
        "125": 205,
        "150": 203,
        "200": 199,
        "250": 197,
        "300": 193,
        "325": 190,
        "350": 186,
        "375": 182,
        "400": null,
        "425": null,
        "450": null,
        "475": null,
        "500": null
      }
    },
    {
      "block": 8,
      "line_no": 25,
      "nominal_composition": null,
      "product_form": "Cast pipe",
      "spec_no": "SA–426",
      "type_grade": "CPCA15",
      "alloy_desig_uns_no": "J91150",
      "class_condition_temper": null,
      "size_thickness_mm": null,
      "p_no": 6,
      "group_no": 3,
      "min_tensile_strength_mpa": 620,
      "min_yield_strength_mpa": 450,
      "applicability_and_max_temperature_limits_np_not_permitted_spt_supports_only_iii": 371,
      "viii_2": "NP",
      "external_pressure_chart_no": "CS–5",
      "notes": null,
      "values": {
        "40": 207,
        "65": 207,
        "100": 207,
        "125": 205,
        "150": 203,
        "200": 199,
        "250": 197,
        "300": 193,
        "325": 190,
        "350": 186,
        "375": 182,
        "400": null,
        "425": null,
        "450": null,
        "475": null,
        "500": null
      }
    },
    {
      "block": 8,
      "line_no": 26,
      "nominal_composition": null,
      "product_form": "Bar",
      "spec_no": "SA/EN 10088–3",
      "type_grade": "X12Cr13",
      "alloy_desig_uns_no": null,
      "class_condition_temper": "QT650",
      "size_thickness_mm": "t ≤160",
      "p_no": null,
      "group_no": null,
      "min_tensile_strength_mpa": 650,
      "min_yield_strength_mpa": 450,
      "applicability_and_max_temperature_limits_np_not_permitted_spt_supports_only_iii": "371 (SPT)",
      "viii_2": "NP",
      "external_pressure_chart_no": null,
      "notes": "H2, W1",
      "values": {
        "40": 217,
        "65": 217,
        "100": 217,
        "125": 215,
        "150": 212,
        "200": 209,
        "250": 206,
        "300": 202,
        "325": 199,
        "350": 196,
        "375": 191,
        "400": null,
        "425": null,
        "450": null,
        "475": null,
        "500": null
      }
    },
    {
      "block": 8,
      "line_no": 27,
      "nominal_composition": null,
      "product_form": "Castings",
      "spec_no": "SA–487",
      "type_grade": "CA6NM",
      "alloy_desig_uns_no": "J91540",
      "class_condition_temper": "A",
      "size_thickness_mm": null,
      "p_no": 6,
      "group_no": 4,
      "min_tensile_strength_mpa": 760,
      "min_yield_strength_mpa": 550,
      "applicability_and_max_temperature_limits_np_not_permitted_spt_supports_only_iii": 371,
      "viii_2": "NP",
      "external_pressure_chart_no": "CS–5",
      "notes": null,
      "values": {
        "40": 253,
        "65": 253,
        "100": 253,
        "125": 250,
        "150": 248,
        "200": 242,
        "250": 238,
        "300": 233,
        "325": 231,
        "350": 227,
        "375": 224,
        "400": null,
        "425": null,
        "450": null,
        "475": null,
        "500": null
      }
    },
    {
      "block": 8,
      "line_no": 28,
      "nominal_composition": null,
      "product_form": "Forgings",
      "spec_no": "SA–182",
      "type_grade": "F6NM",
      "alloy_desig_uns_no": "S41500",
      "class_condition_temper": null,
      "size_thickness_mm": null,
      "p_no": 6,
      "group_no": 4,
      "min_tensile_strength_mpa": 795,
      "min_yield_strength_mpa": 620,
      "applicability_and_max_temperature_limits_np_not_permitted_spt_supports_only_iii": 371,
      "viii_2": "NP",
      "external_pressure_chart_no": "CS–3",
      "notes": null,
      "values": {
        "40": 264,
        "65": 264,
        "100": 264,
        "125": 264,
        "150": 264,
        "200": 262,
        "250": 254,
        "300": 244,
        "325": 240,
        "350": 235,
        "375": 229,
        "400": null,
        "425": null,
        "450": null,
        "475": null,
        "500": null
      }
    },
    {
      "block": 8,
      "line_no": 29,
      "nominal_composition": null,
      "product_form": "Bar",
      "spec_no": "SA–479",
      "type_grade": null,
      "alloy_desig_uns_no": "S41500",
      "class_condition_temper": null,
      "size_thickness_mm": null,
      "p_no": 6,
      "group_no": 4,
      "min_tensile_strength_mpa": 795,
      "min_yield_strength_mpa": 620,
      "applicability_and_max_temperature_limits_np_not_permitted_spt_supports_only_iii": 371,
      "viii_2": "NP",
      "external_pressure_chart_no": "CS–3",
      "notes": null,
      "values": {
        "40": 264,
        "65": 264,
        "100": 264,
        "125": 264,
        "150": 264,
        "200": 262,
        "250": 254,
        "300": 244,
        "325": 240,
        "350": 235,
        "375": 229,
        "400": null,
        "425": null,
        "450": null,
        "475": null,
        "500": null
      }
    },
    {
      "block": 8,
      "line_no": 30,
      "nominal_composition": "13Cr–8Ni–2Mo",
      "product_form": "Forgings",
      "spec_no": "SA–705",
      "type_grade": "XM–13",
      "alloy_desig_uns_no": "S13800",
      "class_condition_temper": null,
      "size_thickness_mm": null,
      "p_no": null,
      "group_no": null,
      "min_tensile_strength_mpa": 1035,
      "min_yield_strength_mpa": 930,
      "applicability_and_max_temperature_limits_np_not_permitted_spt_supports_only_iii": 316,
      "viii_2": "NP",
      "external_pressure_chart_no": "HA–7",
      "notes": "W1",
      "values": {
        "40": 345,
        "65": 345,
        "100": 345,
        "125": 345,
        "150": 345,
        "200": 341,
        "250": 331,
        "300": 319,
        "325": 313,
        "350": null,
        "375": null,
        "400": null,
        "425": null,
        "450": null,
        "475": null,
        "500": null
      }
    },
    {
      "block": 8,
      "line_no": 31,
      "nominal_composition": null,
      "product_form": "Smls. tube",
      "spec_no": "SA–268",
      "type_grade": "TP429",
      "alloy_desig_uns_no": "S42900",
      "class_condition_temper": null,
      "size_thickness_mm": null,
      "p_no": 6,
      "group_no": 2,
      "min_tensile_strength_mpa": 415,
      "min_yield_strength_mpa": 240,
      "applicability_and_max_temperature_limits_np_not_permitted_spt_supports_only_iii": "NP",
      "viii_2": 427,
      "external_pressure_chart_no": "CS–2",
      "notes": "G13",
      "values": {
        "40": 138,
        "65": 138,
        "100": 138,
        "125": 137,
        "150": 135,
        "200": 133,
        "250": 131,
        "300": 129,
        "325": 127,
        "350": 124,
        "375": 122,
        "400": 118,
        "425": 113,
        "450": 109,
        "475": null,
        "500": null
      }
    },
    {
      "block": 8,
      "line_no": 32,
      "nominal_composition": null,
      "product_form": "Plate",
      "spec_no": "SA–240",
      "type_grade": 429,
      "alloy_desig_uns_no": "S42900",
      "class_condition_temper": null,
      "size_thickness_mm": null,
      "p_no": 6,
      "group_no": 2,
      "min_tensile_strength_mpa": 450,
      "min_yield_strength_mpa": 205,
      "applicability_and_max_temperature_limits_np_not_permitted_spt_supports_only_iii": "NP",
      "viii_2": 427,
      "external_pressure_chart_no": "CS–2",
      "notes": "G13",
      "values": {
        "40": 138,
        "65": 132,
        "100": 126,
        "125": 124,
        "150": 123,
        "200": 120,
        "250": 119,
        "300": 117,
        "325": 115,
        "350": 114,
        "375": 111,
        "400": 108,
        "425": 104,
        "450": 101,
        "475": null,
        "500": null
      }
    },
    {
      "block": 8,
      "line_no": 33,
      "nominal_composition": null,
      "product_form": "Smls. tube",
      "spec_no": "SA–268",
      "type_grade": "TP430",
      "alloy_desig_uns_no": "S43000",
      "class_condition_temper": null,
      "size_thickness_mm": null,
      "p_no": 7,
      "group_no": 2,
      "min_tensile_strength_mpa": 415,
      "min_yield_strength_mpa": 240,
      "applicability_and_max_temperature_limits_np_not_permitted_spt_supports_only_iii": "NP",
      "viii_2": 427,
      "external_pressure_chart_no": "CS–2",
      "notes": "G13",
      "values": {
        "40": 138,
        "65": 138,
        "100": 138,
        "125": 137,
        "150": 135,
        "200": 133,
        "250": 131,
        "300": 129,
        "325": 127,
        "350": 124,
        "375": 122,
        "400": 118,
        "425": 113,
        "450": 109,
        "475": null,
        "500": null
      }
    },
    {
      "block": 8,
      "line_no": 34,
      "nominal_composition": null,
      "product_form": "Plate",
      "spec_no": "SA–240",
      "type_grade": 430,
      "alloy_desig_uns_no": "S43000",
      "class_condition_temper": null,
      "size_thickness_mm": null,
      "p_no": 7,
      "group_no": 2,
      "min_tensile_strength_mpa": 450,
      "min_yield_strength_mpa": 205,
      "applicability_and_max_temperature_limits_np_not_permitted_spt_supports_only_iii": "NP",
      "viii_2": 427,
      "external_pressure_chart_no": "CS–2",
      "notes": "G13",
      "values": {
        "40": 138,
        "65": 132,
        "100": 126,
        "125": 124,
        "150": 123,
        "200": 120,
        "250": 119,
        "300": 117,
        "325": 115,
        "350": 114,
        "375": 111,
        "400": 108,
        "425": 104,
        "450": 101,
        "475": null,
        "500": null
      }
    },
    {
      "block": 8,
      "line_no": 35,
      "nominal_composition": "17Cr–4Ni–4Cu",
      "product_form": "Forgings, bar",
      "spec_no": "SA–564",
      "type_grade": 630,
      "alloy_desig_uns_no": "S17400",
      "class_condition_temper": "H1150",
      "size_thickness_mm": null,
      "p_no": null,
      "group_no": null,
      "min_tensile_strength_mpa": 930,
      "min_yield_strength_mpa": 725,
      "applicability_and_max_temperature_limits_np_not_permitted_spt_supports_only_iii": 343,
      "viii_2": "NP",
      "external_pressure_chart_no": "HT–1",
      "notes": "G8, W1",
      "values": {
        "40": 310,
        "65": 310,
        "100": 310,
        "125": 310,
        "150": 310,
        "200": 302,
        "250": 296,
        "300": 292,
        "325": 290,
        "350": 288,
        "375": null,
        "400": null,
        "425": null,
        "450": null,
        "475": null,
        "500": null
      }
    },
    {
      "block": 8,
      "line_no": 36,
      "nominal_composition": "17Cr–4Ni–4Cu",
      "product_form": "Plate",
      "spec_no": "SA–693",
      "type_grade": 630,
      "alloy_desig_uns_no": "S17400",
      "class_condition_temper": "H1150",
      "size_thickness_mm": null,
      "p_no": null,
      "group_no": null,
      "min_tensile_strength_mpa": 930,
      "min_yield_strength_mpa": 725,
      "applicability_and_max_temperature_limits_np_not_permitted_spt_supports_only_iii": 343,
      "viii_2": 316,
      "external_pressure_chart_no": "HT–1",
      "notes": "G8, W8",
      "values": {
        "40": 310,
        "65": 310,
        "100": 310,
        "125": 310,
        "150": 310,
        "200": 302,
        "250": 296,
        "300": 292,
        "325": 290,
        "350": 288,
        "375": null,
        "400": null,
        "425": null,
        "450": null,
        "475": null,
        "500": null
      }
    },
    {
      "block": 8,
      "line_no": 37,
      "nominal_composition": "17Cr–4Ni–4Cu",
      "product_form": "Forgings",
      "spec_no": "SA–705",
      "type_grade": 630,
      "alloy_desig_uns_no": "S17400",
      "class_condition_temper": "H1150",
      "size_thickness_mm": null,
      "p_no": null,
      "group_no": null,
      "min_tensile_strength_mpa": 930,
      "min_yield_strength_mpa": 725,
      "applicability_and_max_temperature_limits_np_not_permitted_spt_supports_only_iii": 343,
      "viii_2": 316,
      "external_pressure_chart_no": "HT–1",
      "notes": "G8, W8",
      "values": {
        "40": 310,
        "65": 310,
        "100": 310,
        "125": 310,
        "150": 310,
        "200": 302,
        "250": 296,
        "300": 292,
        "325": 290,
        "350": 288,
        "375": null,
        "400": null,
        "425": null,
        "450": null,
        "475": null,
        "500": null
      }
    },
    {
      "block": 8,
      "line_no": 38,
      "nominal_composition": "17Cr–4Ni–4Cu",
      "product_form": "Bar",
      "spec_no": "SA–564",
      "type_grade": 630,
      "alloy_desig_uns_no": "S17400",
      "class_condition_temper": "H1100",
      "size_thickness_mm": null,
      "p_no": null,
      "group_no": null,
      "min_tensile_strength_mpa": 965,
      "min_yield_strength_mpa": 795,
      "applicability_and_max_temperature_limits_np_not_permitted_spt_supports_only_iii": 343,
      "viii_2": 316,
      "external_pressure_chart_no": "HT–1",
      "notes": "G8, W1",
      "values": {
        "40": 322,
        "65": 322,
        "100": 322,
        "125": 322,
        "150": 322,
        "200": 314,
        "250": 308,
        "300": 303,
        "325": 301,
        "350": 299,
        "375": null,
        "400": null,
        "425": null,
        "450": null,
        "475": null,
        "500": null
      }
    },
    {
      "block": 8,
      "line_no": 39,
      "nominal_composition": "17Cr–4Ni–4Cu",
      "product_form": "Plate",
      "spec_no": "SA–693",
      "type_grade": 630,
      "alloy_desig_uns_no": "S17400",
      "class_condition_temper": "H1100",
      "size_thickness_mm": null,
      "p_no": null,
      "group_no": null,
      "min_tensile_strength_mpa": 965,
      "min_yield_strength_mpa": 795,
      "applicability_and_max_temperature_limits_np_not_permitted_spt_supports_only_iii": 343,
      "viii_2": 316,
      "external_pressure_chart_no": "HT–1",
      "notes": "G8, W1",
      "values": {
        "40": 322,
        "65": 322,
        "100": 322,
        "125": 322,
        "150": 322,
        "200": 314,
        "250": 308,
        "300": 303,
        "325": 301,
        "350": 299,
        "375": null,
        "400": null,
        "425": null,
        "450": null,
        "475": null,
        "500": null
      }
    },
    {
      "block": 8,
      "line_no": 40,
      "nominal_composition": "17Cr–4Ni–4Cu",
      "product_form": "Forgings",
      "spec_no": "SA–705",
      "type_grade": 630,
      "alloy_desig_uns_no": "S17400",
      "class_condition_temper": "H1100",
      "size_thickness_mm": null,
      "p_no": null,
      "group_no": null,
      "min_tensile_strength_mpa": 965,
      "min_yield_strength_mpa": 795,
      "applicability_and_max_temperature_limits_np_not_permitted_spt_supports_only_iii": 343,
      "viii_2": 316,
      "external_pressure_chart_no": "HT–1",
      "notes": "G8, W1",
      "values": {
        "40": 322,
        "65": 322,
        "100": 322,
        "125": 322,
        "150": 322,
        "200": 314,
        "250": 308,
        "300": 303,
        "325": 301,
        "350": 299,
        "375": null,
        "400": null,
        "425": null,
        "450": null,
        "475": null,
        "500": null
      }
    },
    {
      "block": 8,
      "line_no": 41,
      "nominal_composition": "17Cr–4Ni–4Cu",
      "product_form": "Bar",
      "spec_no": "SA–564",
      "type_grade": 630,
      "alloy_desig_uns_no": "S17400",
      "class_condition_temper": "H1075",
      "size_thickness_mm": null,
      "p_no": null,
      "group_no": null,
      "min_tensile_strength_mpa": 1000,
      "min_yield_strength_mpa": 860,
      "applicability_and_max_temperature_limits_np_not_permitted_spt_supports_only_iii": 343,
      "viii_2": "NP",
      "external_pressure_chart_no": "HT–1",
      "notes": "G8, W1",
      "values": {
        "40": 333,
        "65": 333,
        "100": 333,
        "125": 333,
        "150": 333,
        "200": 325,
        "250": 319,
        "300": 314,
        "325": 312,
        "350": 309,
        "375": null,
        "400": null,
        "425": null,
        "450": null,
        "475": null,
        "500": null
      }
    },
    {
      "block": 8,
      "line_no": 42,
      "nominal_composition": "17Cr–4Ni–4Cu",
      "product_form": "Plate",
      "spec_no": "SA–693",
      "type_grade": 630,
      "alloy_desig_uns_no": "S17400",
      "class_condition_temper": "H1075",
      "size_thickness_mm": null,
      "p_no": null,
      "group_no": null,
      "min_tensile_strength_mpa": 1000,
      "min_yield_strength_mpa": 860,
      "applicability_and_max_temperature_limits_np_not_permitted_spt_supports_only_iii": 343,
      "viii_2": "NP",
      "external_pressure_chart_no": "HT–1",
      "notes": "G8, W1",
      "values": {
        "40": 333,
        "65": 333,
        "100": 333,
        "125": 333,
        "150": 333,
        "200": 325,
        "250": 319,
        "300": 314,
        "325": 312,
        "350": 309,
        "375": null,
        "400": null,
        "425": null,
        "450": null,
        "475": null,
        "500": null
      }
    },
    {
      "block": 8,
      "line_no": 43,
      "nominal_composition": "17Cr–4Ni–4Cu",
      "product_form": "Forgings",
      "spec_no": "SA–705",
      "type_grade": 630,
      "alloy_desig_uns_no": "S17400",
      "class_condition_temper": "H1075",
      "size_thickness_mm": null,
      "p_no": null,
      "group_no": null,
      "min_tensile_strength_mpa": 1000,
      "min_yield_strength_mpa": 860,
      "applicability_and_max_temperature_limits_np_not_permitted_spt_supports_only_iii": 343,
      "viii_2": "NP",
      "external_pressure_chart_no": "HT–1",
      "notes": "G8, W1",
      "values": {
        "40": 333,
        "65": 333,
        "100": 333,
        "125": 333,
        "150": 333,
        "200": 325,
        "250": 319,
        "300": 314,
        "325": 312,
        "350": 309,
        "375": null,
        "400": null,
        "425": null,
        "450": null,
        "475": null,
        "500": null
      }
    },
    {
      "block": 8,
      "line_no": 44,
      "nominal_composition": "26Cr–3Ni–3Mo",
      "product_form": "Plate",
      "spec_no": "SA–240",
      "type_grade": "26–3–3",
      "alloy_desig_uns_no": "S44660",
      "class_condition_temper": null,
      "size_thickness_mm": "≤5",
      "p_no": "10K",
      "group_no": 1,
      "min_tensile_strength_mpa": 585,
      "min_yield_strength_mpa": 450,
      "applicability_and_max_temperature_limits_np_not_permitted_spt_supports_only_iii": "NP",
      "viii_2": 371,
      "external_pressure_chart_no": "HA–5",
      "notes": "G13, H6",
      "values": {
        "40": 195,
        "65": 195,
        "100": 195,
        "125": 195,
        "150": 195,
        "200": 193,
        "250": 191,
        "300": 191,
        "325": 190,
        "350": 189,
        "375": 188,
        "400": null,
        "425": null,
        "450": null,
        "475": null,
        "500": null
      }
    },
    {
      "block": 8,
      "line_no": 45,
      "nominal_composition": "26Cr–3Ni–3Mo",
      "product_form": "Smls. tube",
      "spec_no": "SA–268",
      "type_grade": "26–3–3",
      "alloy_desig_uns_no": "S44660",
      "class_condition_temper": null,
      "size_thickness_mm": "≤5",
      "p_no": "10K",
      "group_no": 1,
      "min_tensile_strength_mpa": 585,
      "min_yield_strength_mpa": 450,
      "applicability_and_max_temperature_limits_np_not_permitted_spt_supports_only_iii": "NP",
      "viii_2": 371,
      "external_pressure_chart_no": "HA–5",
      "notes": "G13, H6",
      "values": {
        "40": 195,
        "65": 195,
        "100": 195,
        "125": 195,
        "150": 195,
        "200": 193,
        "250": 191,
        "300": 191,
        "325": 190,
        "350": 189,
        "375": 188,
        "400": null,
        "425": null,
        "450": null,
        "475": null,
        "500": null
      }
    },
    {
      "block": 9,
      "line_no": 1,
      "nominal_composition": "26Cr–3Ni–3Mo",
      "product_form": "Wld. tube",
      "spec_no": "SA–268",
      "type_grade": "26–3–3",
      "alloy_desig_uns_no": "S44660",
      "class_condition_temper": null,
      "size_thickness_mm": "≤5",
      "p_no": "10K",
      "group_no": 1,
      "min_tensile_strength_mpa": 585,
      "min_yield_strength_mpa": 450,
      "applicability_and_max_temperature_limits_np_not_permitted_spt_supports_only_iii": "NP",
      "viii_2": 371,
      "external_pressure_chart_no": "HA–5",
      "notes": "G13, G18, H6",
      "values": {
        "40": 166,
        "65": 166,
        "100": 166,
        "125": 166,
        "150": 165,
        "200": 164,
        "250": 163,
        "300": 162,
        "325": 161,
        "350": 160,
        "375": 160,
        "400": null,
        "425": null,
        "450": null,
        "475": null,
        "500": null
      }
    },
    {
      "block": 9,
      "line_no": 2,
      "nominal_composition": "26Cr–3Ni–3Mo",
      "product_form": "Wld. tube",
      "spec_no": "SA–803",
      "type_grade": "26–3–3",
      "alloy_desig_uns_no": "S44660",
      "class_condition_temper": null,
      "size_thickness_mm": "≤5",
      "p_no": "10K",
      "group_no": 1,
      "min_tensile_strength_mpa": 585,
      "min_yield_strength_mpa": 450,
      "applicability_and_max_temperature_limits_np_not_permitted_spt_supports_only_iii": "NP",
      "viii_2": 316,
      "external_pressure_chart_no": "HA–5",
      "notes": "G13, G18, H6",
      "values": {
        "40": 166,
        "65": 166,
        "100": 166,
        "125": 166,
        "150": 165,
        "200": 164,
        "250": 163,
        "300": 162,
        "325": 161,
        "350": null,
        "375": null,
        "400": null,
        "425": null,
        "450": null,
        "475": null,
        "500": null
      }
    },
    {
      "block": 9,
      "line_no": 3,
      "nominal_composition": "27Cr–1Mo",
      "product_form": "Plate",
      "spec_no": "SA–240",
      "type_grade": "XM–27",
      "alloy_desig_uns_no": "S44627",
      "class_condition_temper": null,
      "size_thickness_mm": null,
      "p_no": "10I",
      "group_no": 1,
      "min_tensile_strength_mpa": 450,
      "min_yield_strength_mpa": 275,
      "applicability_and_max_temperature_limits_np_not_permitted_spt_supports_only_iii": 343,
      "viii_2": "NP",
      "external_pressure_chart_no": "HA–2",
      "notes": "G13",
      "values": {
        "40": 150,
        "65": 150,
        "100": 149,
        "125": 147,
        "150": 144,
        "200": 135,
        "250": 131,
        "300": 129,
        "325": 129,
        "350": 128,
        "375": null,
        "400": null,
        "425": null,
        "450": null,
        "475": null,
        "500": null
      }
    },
    {
      "block": 9,
      "line_no": 4,
      "nominal_composition": "27Cr–1Mo",
      "product_form": "Smls. & wld. tube SA–268",
      "spec_no": null,
      "type_grade": "TPXM–27",
      "alloy_desig_uns_no": "S44627",
      "class_condition_temper": null,
      "size_thickness_mm": null,
      "p_no": "10I",
      "group_no": 1,
      "min_tensile_strength_mpa": 450,
      "min_yield_strength_mpa": 275,
      "applicability_and_max_temperature_limits_np_not_permitted_spt_supports_only_iii": 343,
      "viii_2": "NP",
      "external_pressure_chart_no": "HA–2",
      "notes": "G13",
      "values": {
        "40": 150,
        "65": 150,
        "100": 149,
        "125": 147,
        "150": 144,
        "200": 135,
        "250": 131,
        "300": 129,
        "325": 129,
        "350": 128,
        "375": null,
        "400": null,
        "425": null,
        "450": null,
        "475": null,
        "500": null
      }
    },
    {
      "block": 9,
      "line_no": 5,
      "nominal_composition": "27Cr–1Mo",
      "product_form": "Bar",
      "spec_no": "SA–479",
      "type_grade": "XM–27",
      "alloy_desig_uns_no": "S44627",
      "class_condition_temper": null,
      "size_thickness_mm": null,
      "p_no": "10I",
      "group_no": 1,
      "min_tensile_strength_mpa": 450,
      "min_yield_strength_mpa": 275,
      "applicability_and_max_temperature_limits_np_not_permitted_spt_supports_only_iii": 343,
      "viii_2": "NP",
      "external_pressure_chart_no": "HA–2",
      "notes": "G13",
      "values": {
        "40": 150,
        "65": 150,
        "100": 149,
        "125": 147,
        "150": 144,
        "200": 135,
        "250": 131,
        "300": 129,
        "325": 129,
        "350": 128,
        "375": null,
        "400": null,
        "425": null,
        "450": null,
        "475": null,
        "500": null
      }
    },
    {
      "block": 9,
      "line_no": 6,
      "nominal_composition": "29Cr–4Mo–Ti",
      "product_form": "Smls. tube",
      "spec_no": "SA–268",
      "type_grade": null,
      "alloy_desig_uns_no": "S44735",
      "class_condition_temper": null,
      "size_thickness_mm": null,
      "p_no": "10J",
      "group_no": 1,
      "min_tensile_strength_mpa": 515,
      "min_yield_strength_mpa": 415,
      "applicability_and_max_temperature_limits_np_not_permitted_spt_supports_only_iii": "NP",
      "viii_2": 316,
      "external_pressure_chart_no": "HA–6",
      "notes": "G13",
      "values": {
        "40": 172,
        "65": 171,
        "100": 169,
        "125": 168,
        "150": 167,
        "200": 166,
        "250": 163,
        "300": 161,
        "325": 160,
        "350": null,
        "375": null,
        "400": null,
        "425": null,
        "450": null,
        "475": null,
        "500": null
      }
    },
    {
      "block": 9,
      "line_no": 7,
      "nominal_composition": "Mn–1/4Mo",
      "product_form": "Forgings",
      "spec_no": "SA–372",
      "type_grade": "D",
      "alloy_desig_uns_no": "K14508 NT",
      "class_condition_temper": null,
      "size_thickness_mm": null,
      "p_no": null,
      "group_no": null,
      "min_tensile_strength_mpa": 725,
      "min_yield_strength_mpa": 450,
      "applicability_and_max_temperature_limits_np_not_permitted_spt_supports_only_iii": "NP",
      "viii_2": 343,
      "external_pressure_chart_no": "CS–5",
      "notes": "G19, W5, W6",
      "values": {
        "40": 241,
        "65": 236,
        "100": 229,
        "125": 228,
        "150": 226,
        "200": 226,
        "250": 226,
        "300": 226,
        "325": 226,
        "350": 226,
        "375": null,
        "400": null,
        "425": null,
        "450": null,
        "475": null,
        "500": null
      }
    },
    {
      "block": 9,
      "line_no": 8,
      "nominal_composition": "Mn–1/4Mo",
      "product_form": "Forgings",
      "spec_no": "SA–372",
      "type_grade": "D",
      "alloy_desig_uns_no": "K14508 QT",
      "class_condition_temper": null,
      "size_thickness_mm": null,
      "p_no": null,
      "group_no": null,
      "min_tensile_strength_mpa": 725,
      "min_yield_strength_mpa": 450,
      "applicability_and_max_temperature_limits_np_not_permitted_spt_supports_only_iii": "NP",
      "viii_2": 343,
      "external_pressure_chart_no": "CS–5",
      "notes": "G19, W5, W6",
      "values": {
        "40": 241,
        "65": 236,
        "100": 229,
        "125": 228,
        "150": 226,
        "200": 226,
        "250": 226,
        "300": 226,
        "325": 226,
        "350": 226,
        "375": null,
        "400": null,
        "425": null,
        "450": null,
        "475": null,
        "500": null
      }
    },
    {
      "block": 9,
      "line_no": 9,
      "nominal_composition": "Mn–1/4Mo–V",
      "product_form": "Castings",
      "spec_no": "SA–487",
      "type_grade": 2,
      "alloy_desig_uns_no": "J13005",
      "class_condition_temper": "A",
      "size_thickness_mm": null,
      "p_no": 3,
      "group_no": 3,
      "min_tensile_strength_mpa": 585,
      "min_yield_strength_mpa": 365,
      "applicability_and_max_temperature_limits_np_not_permitted_spt_supports_only_iii": "371 (SPT)",
      "viii_2": "NP",
      "external_pressure_chart_no": "CS–3",
      "notes": null,
      "values": {
        "40": 195,
        "65": 195,
        "100": 195,
        "125": 195,
        "150": 195,
        "200": 194,
        "250": 194,
        "300": 190,
        "325": 187,
        "350": 185,
        "375": 182,
        "400": null,
        "425": null,
        "450": null,
        "475": null,
        "500": null
      }
    },
    {
      "block": 9,
      "line_no": 10,
      "nominal_composition": "Mn–1/2Mo",
      "product_form": "Plate",
      "spec_no": "SA–302",
      "type_grade": "A",
      "alloy_desig_uns_no": "K12021 …",
      "class_condition_temper": null,
      "size_thickness_mm": null,
      "p_no": 3,
      "group_no": 2,
      "min_tensile_strength_mpa": 515,
      "min_yield_strength_mpa": 310,
      "applicability_and_max_temperature_limits_np_not_permitted_spt_supports_only_iii": 371,
      "viii_2": 371,
      "external_pressure_chart_no": "CS–3",
      "notes": null,
      "values": {
        "40": 172,
        "65": 172,
        "100": 172,
        "125": 172,
        "150": 172,
        "200": 172,
        "250": 172,
        "300": 172,
        "325": 172,
        "350": 171,
        "375": 168,
        "400": null,
        "425": null,
        "450": null,
        "475": null,
        "500": null
      }
    },
    {
      "block": 9,
      "line_no": 11,
      "nominal_composition": "Mn–1/2Mo",
      "product_form": "Wld. pipe",
      "spec_no": "SA–672",
      "type_grade": "H75",
      "alloy_desig_uns_no": "K12021 …",
      "class_condition_temper": null,
      "size_thickness_mm": null,
      "p_no": 3,
      "group_no": 2,
      "min_tensile_strength_mpa": 515,
      "min_yield_strength_mpa": 310,
      "applicability_and_max_temperature_limits_np_not_permitted_spt_supports_only_iii": 371,
      "viii_2": "NP",
      "external_pressure_chart_no": "CS–3",
      "notes": "G1, G2",
      "values": {
        "40": 172,
        "65": 172,
        "100": 172,
        "125": 172,
        "150": 172,
        "200": 172,
        "250": 172,
        "300": 172,
        "325": 172,
        "350": 171,
        "375": 168,
        "400": null,
        "425": null,
        "450": null,
        "475": null,
        "500": null
      }
    },
    {
      "block": 9,
      "line_no": 12,
      "nominal_composition": "Mn–1/2Mo",
      "product_form": "Plate",
      "spec_no": "SA–302",
      "type_grade": "B",
      "alloy_desig_uns_no": "K12022 …",
      "class_condition_temper": null,
      "size_thickness_mm": null,
      "p_no": 3,
      "group_no": 3,
      "min_tensile_strength_mpa": 550,
      "min_yield_strength_mpa": 345,
      "applicability_and_max_temperature_limits_np_not_permitted_spt_supports_only_iii": 371,
      "viii_2": 371,
      "external_pressure_chart_no": "CS–3",
      "notes": null,
      "values": {
        "40": 184,
        "65": 184,
        "100": 184,
        "125": 184,
        "150": 184,
        "200": 184,
        "250": 184,
        "300": 184,
        "325": 184,
        "350": 184,
        "375": 184,
        "400": null,
        "425": null,
        "450": null,
        "475": null,
        "500": null
      }
    },
    {
      "block": 9,
      "line_no": 13,
      "nominal_composition": "Mn–1/2Mo",
      "product_form": "Plate",
      "spec_no": "SA–533",
      "type_grade": "A",
      "alloy_desig_uns_no": "K12521 1",
      "class_condition_temper": null,
      "size_thickness_mm": null,
      "p_no": 3,
      "group_no": 3,
      "min_tensile_strength_mpa": 550,
      "min_yield_strength_mpa": 345,
      "applicability_and_max_temperature_limits_np_not_permitted_spt_supports_only_iii": 371,
      "viii_2": 371,
      "external_pressure_chart_no": "CS–5",
      "notes": null,
      "values": {
        "40": 184,
        "65": 184,
        "100": 184,
        "125": 184,
        "150": 184,
        "200": 184,
        "250": 184,
        "300": 184,
        "325": 184,
        "350": 184,
        "375": 184,
        "400": null,
        "425": null,
        "450": null,
        "475": null,
        "500": null
      }
    },
    {
      "block": 9,
      "line_no": 14,
      "nominal_composition": "Mn–1/2Mo",
      "product_form": "Wld. pipe",
      "spec_no": "SA–672",
      "type_grade": "H80",
      "alloy_desig_uns_no": "K12022 …",
      "class_condition_temper": null,
      "size_thickness_mm": null,
      "p_no": 3,
      "group_no": 3,
      "min_tensile_strength_mpa": 550,
      "min_yield_strength_mpa": 345,
      "applicability_and_max_temperature_limits_np_not_permitted_spt_supports_only_iii": 371,
      "viii_2": "NP",
      "external_pressure_chart_no": "CS–3",
      "notes": "G1, G2",
      "values": {
        "40": 184,
        "65": 184,
        "100": 184,
        "125": 184,
        "150": 184,
        "200": 184,
        "250": 184,
        "300": 184,
        "325": 184,
        "350": 184,
        "375": 184,
        "400": null,
        "425": null,
        "450": null,
        "475": null,
        "500": null
      }
    },
    {
      "block": 9,
      "line_no": 15,
      "nominal_composition": "Mn–1/2Mo",
      "product_form": "Plate",
      "spec_no": "SA–533",
      "type_grade": "A",
      "alloy_desig_uns_no": "K12521 2",
      "class_condition_temper": null,
      "size_thickness_mm": null,
      "p_no": 3,
      "group_no": 3,
      "min_tensile_strength_mpa": 620,
      "min_yield_strength_mpa": 485,
      "applicability_and_max_temperature_limits_np_not_permitted_spt_supports_only_iii": 371,
      "viii_2": 371,
      "external_pressure_chart_no": "CS–5",
      "notes": null,
      "values": {
        "40": 207,
        "65": 207,
        "100": 207,
        "125": 207,
        "150": 207,
        "200": 207,
        "250": 207,
        "300": 207,
        "325": 207,
        "350": 207,
        "375": 207,
        "400": null,
        "425": null,
        "450": null,
        "475": null,
        "500": null
      }
    },
    {
      "block": 9,
      "line_no": 16,
      "nominal_composition": "Mn–1/2Mo",
      "product_form": "Plate",
      "spec_no": "SA–533",
      "type_grade": "A",
      "alloy_desig_uns_no": "K12521 3",
      "class_condition_temper": null,
      "size_thickness_mm": null,
      "p_no": "11A",
      "group_no": 4,
      "min_tensile_strength_mpa": 690,
      "min_yield_strength_mpa": 570,
      "applicability_and_max_temperature_limits_np_not_permitted_spt_supports_only_iii": 371,
      "viii_2": "NP",
      "external_pressure_chart_no": "CS–5",
      "notes": null,
      "values": {
        "40": 230,
        "65": 230,
        "100": 230,
        "125": 230,
        "150": 230,
        "200": 230,
        "250": 230,
        "300": 230,
        "325": 230,
        "350": 230,
        "375": 230,
        "400": null,
        "425": null,
        "450": null,
        "475": null,
        "500": null
      }
    },
    {
      "block": 9,
      "line_no": 17,
      "nominal_composition": "Mn–1/2Mo–1/4Ni",
      "product_form": "Plate",
      "spec_no": "SA–533",
      "type_grade": "D",
      "alloy_desig_uns_no": "K12529 1",
      "class_condition_temper": null,
      "size_thickness_mm": null,
      "p_no": 3,
      "group_no": 3,
      "min_tensile_strength_mpa": 550,
      "min_yield_strength_mpa": 345,
      "applicability_and_max_temperature_limits_np_not_permitted_spt_supports_only_iii": 371,
      "viii_2": "NP",
      "external_pressure_chart_no": "CS–5",
      "notes": null,
      "values": {
        "40": 184,
        "65": 184,
        "100": 184,
        "125": 184,
        "150": 184,
        "200": 184,
        "250": 184,
        "300": 184,
        "325": 184,
        "350": 184,
        "375": 184,
        "400": null,
        "425": null,
        "450": null,
        "475": null,
        "500": null
      }
    },
    {
      "block": 9,
      "line_no": 18,
      "nominal_composition": "Mn–1/2Mo–1/4Ni",
      "product_form": "Plate",
      "spec_no": "SA–533",
      "type_grade": "D",
      "alloy_desig_uns_no": "K12529 2",
      "class_condition_temper": null,
      "size_thickness_mm": null,
      "p_no": 3,
      "group_no": 3,
      "min_tensile_strength_mpa": 620,
      "min_yield_strength_mpa": 485,
      "applicability_and_max_temperature_limits_np_not_permitted_spt_supports_only_iii": 371,
      "viii_2": 371,
      "external_pressure_chart_no": "CS–5",
      "notes": null,
      "values": {
        "40": 207,
        "65": 207,
        "100": 207,
        "125": 207,
        "150": 207,
        "200": 207,
        "250": 207,
        "300": 207,
        "325": 207,
        "350": 207,
        "375": 207,
        "400": null,
        "425": null,
        "450": null,
        "475": null,
        "500": null
      }
    },
    {
      "block": 9,
      "line_no": 19,
      "nominal_composition": "Mn–1/2Mo–1/4Ni",
      "product_form": "Plate",
      "spec_no": "SA–533",
      "type_grade": "D",
      "alloy_desig_uns_no": "K12529 3",
      "class_condition_temper": null,
      "size_thickness_mm": null,
      "p_no": "11A",
      "group_no": 4,
      "min_tensile_strength_mpa": 690,
      "min_yield_strength_mpa": 570,
      "applicability_and_max_temperature_limits_np_not_permitted_spt_supports_only_iii": 371,
      "viii_2": 371,
      "external_pressure_chart_no": "CS–5",
      "notes": null,
      "values": {
        "40": 230,
        "65": 230,
        "100": 230,
        "125": 230,
        "150": 230,
        "200": 230,
        "250": 230,
        "300": 230,
        "325": 230,
        "350": 230,
        "375": 230,
        "400": null,
        "425": null,
        "450": null,
        "475": null,
        "500": null
      }
    },
    {
      "block": 9,
      "line_no": 20,
      "nominal_composition": "Mn–1/2Mo–1/2Ni",
      "product_form": "Plate",
      "spec_no": "SA–302",
      "type_grade": "C",
      "alloy_desig_uns_no": "K12039 …",
      "class_condition_temper": null,
      "size_thickness_mm": null,
      "p_no": 3,
      "group_no": 3,
      "min_tensile_strength_mpa": 550,
      "min_yield_strength_mpa": 345,
      "applicability_and_max_temperature_limits_np_not_permitted_spt_supports_only_iii": 371,
      "viii_2": 371,
      "external_pressure_chart_no": "CS–3",
      "notes": null,
      "values": {
        "40": 184,
        "65": 184,
        "100": 184,
        "125": 184,
        "150": 184,
        "200": 184,
        "250": 184,
        "300": 184,
        "325": 184,
        "350": 184,
        "375": 184,
        "400": null,
        "425": null,
        "450": null,
        "475": null,
        "500": null
      }
    },
    {
      "block": 9,
      "line_no": 21,
      "nominal_composition": "Mn–1/2Mo–1/2Ni",
      "product_form": "Plate",
      "spec_no": "SA–533",
      "type_grade": "B",
      "alloy_desig_uns_no": "K12539 1",
      "class_condition_temper": null,
      "size_thickness_mm": null,
      "p_no": 3,
      "group_no": 3,
      "min_tensile_strength_mpa": 550,
      "min_yield_strength_mpa": 345,
      "applicability_and_max_temperature_limits_np_not_permitted_spt_supports_only_iii": 371,
      "viii_2": 371,
      "external_pressure_chart_no": "CS–5",
      "notes": null,
      "values": {
        "40": 184,
        "65": 184,
        "100": 184,
        "125": 184,
        "150": 184,
        "200": 184,
        "250": 184,
        "300": 184,
        "325": 184,
        "350": 184,
        "375": 184,
        "400": null,
