Repository: danivelas0/asme-pcc

File: resources/bpvc_ii_d_metric_2025/table_u.json (part 9 of 61)
    "Size/Thickness, mm",
    "Min. Tensile Strength, MPa"
  ],
  "columns_values": [
        "900": null
      }
    },
    {
      "block": 8,
      "line_no": 16,
      "nominal_composition": "3/4Cr–3/4Ni–Cu–Al",
      "product_form": "Pipe",
      "spec_no": "SA–333",
      "type_grade": 4,
      "alloy_desig_uns_no": "K11267",
      "class_condition_temper": null,
      "size_thickness_mm": null,
      "min_tensile_strength_mpa": 415,
      "values": {
        "40": 414,
        "100": 414,
        "150": 414,
        "200": 414,
        "250": 414,
        "300": 414,
        "325": 414,
        "350": 414,
        "375": 414,
        "400": 414,
        "425": 414,
        "450": 414,
        "475": 414,
        "500": null,
        "525": null,
        "550": null,
        "575": null,
        "600": null,
        "625": null,
        "650": null,
        "675": null,
        "700": null,
        "725": null,
        "750": null,
        "775": null,
        "800": null,
        "825": null,
        "850": null,
        "875": null,
        "900": null
      }
    },
    {
      "block": 8,
      "line_no": 17,
      "nominal_composition": null,
      "product_form": "Wire",
      "spec_no": "SA–401",
      "type_grade": 9254,
      "alloy_desig_uns_no": "G92540",
      "class_condition_temper": "QT",
      "size_thickness_mm": 6,
      "min_tensile_strength_mpa": 1740,
      "values": {
        "40": 1739,
        "100": null,
        "150": null,
        "200": null,
        "250": null,
        "300": null,
        "325": null,
        "350": null,
        "375": null,
        "400": null,
        "425": null,
        "450": null,
        "475": null,
        "500": null,
        "525": null,
        "550": null,
        "575": null,
        "600": null,
        "625": null,
        "650": null,
        "675": null,
        "700": null,
        "725": null,
        "750": null,
        "775": null,
        "800": null,
        "825": null,
        "850": null,
        "875": null,
        "900": null
      }
    },
    {
      "block": 8,
      "line_no": 18,
      "nominal_composition": null,
      "product_form": "Wire",
      "spec_no": "SA–401",
      "type_grade": 9254,
      "alloy_desig_uns_no": "G92540",
      "class_condition_temper": "QT",
      "size_thickness_mm": 5.5,
      "min_tensile_strength_mpa": 1760,
      "values": {
        "40": 1761,
        "100": null,
        "150": null,
        "200": null,
        "250": null,
        "300": null,
        "325": null,
        "350": null,
        "375": null,
        "400": null,
        "425": null,
        "450": null,
        "475": null,
        "500": null,
        "525": null,
        "550": null,
        "575": null,
        "600": null,
        "625": null,
        "650": null,
        "675": null,
        "700": null,
        "725": null,
        "750": null,
        "775": null,
        "800": null,
        "825": null,
        "850": null,
        "875": null,
        "900": null
      }
    },
    {
      "block": 8,
      "line_no": 19,
      "nominal_composition": null,
      "product_form": "Wire",
      "spec_no": "SA–401",
      "type_grade": 9254,
      "alloy_desig_uns_no": "G92540",
      "class_condition_temper": "QT",
      "size_thickness_mm": 5,
      "min_tensile_strength_mpa": 1780,
      "values": {
        "40": 1786,
        "100": null,
        "150": null,
        "200": null,
        "250": null,
        "300": null,
        "325": null,
        "350": null,
        "375": null,
        "400": null,
        "425": null,
        "450": null,
        "475": null,
        "500": null,
        "525": null,
        "550": null,
        "575": null,
        "600": null,
        "625": null,
        "650": null,
        "675": null,
        "700": null,
        "725": null,
        "750": null,
        "775": null,
        "800": null,
        "825": null,
        "850": null,
        "875": null,
        "900": null
      }
    },
    {
      "block": 8,
      "line_no": 20,
      "nominal_composition": null,
      "product_form": "Wire",
      "spec_no": "SA–401",
      "type_grade": 9254,
      "alloy_desig_uns_no": "G92540",
      "class_condition_temper": "QT",
      "size_thickness_mm": 4.5,
      "min_tensile_strength_mpa": 1800,
      "values": {
        "40": 1793,
        "100": null,
        "150": null,
        "200": null,
        "250": null,
        "300": null,
        "325": null,
        "350": null,
        "375": null,
        "400": null,
        "425": null,
        "450": null,
        "475": null,
        "500": null,
        "525": null,
        "550": null,
        "575": null,
        "600": null,
        "625": null,
        "650": null,
        "675": null,
        "700": null,
        "725": null,
        "750": null,
        "775": null,
        "800": null,
        "825": null,
        "850": null,
        "875": null,
        "900": null
      }
    },
    {
      "block": 8,
      "line_no": 21,
      "nominal_composition": null,
      "product_form": "Wire",
      "spec_no": "SA–401",
      "type_grade": 9254,
      "alloy_desig_uns_no": "G92540",
      "class_condition_temper": "QT",
      "size_thickness_mm": 4,
      "min_tensile_strength_mpa": 1820,
      "values": {
        "40": 1833,
        "100": null,
        "150": null,
        "200": null,
        "250": null,
        "300": null,
        "325": null,
        "350": null,
        "375": null,
        "400": null,
        "425": null,
        "450": null,
        "475": null,
        "500": null,
        "525": null,
        "550": null,
        "575": null,
        "600": null,
        "625": null,
        "650": null,
        "675": null,
        "700": null,
        "725": null,
        "750": null,
        "775": null,
        "800": null,
        "825": null,
        "850": null,
        "875": null,
        "900": null
      }
    },
    {
      "block": 8,
      "line_no": 22,
      "nominal_composition": null,
      "product_form": "Wire",
      "spec_no": "SA–401",
      "type_grade": 9254,
      "alloy_desig_uns_no": "G92540",
      "class_condition_temper": "QT",
      "size_thickness_mm": 3.5,
      "min_tensile_strength_mpa": 1840,
      "values": {
        "40": 1858,
        "100": null,
        "150": null,
        "200": null,
        "250": null,
        "300": null,
        "325": null,
        "350": null,
        "375": null,
        "400": null,
        "425": null,
        "450": null,
        "475": null,
        "500": null,
        "525": null,
        "550": null,
        "575": null,
        "600": null,
        "625": null,
        "650": null,
        "675": null,
        "700": null,
        "725": null,
        "750": null,
        "775": null,
        "800": null,
        "825": null,
        "850": null,
        "875": null,
        "900": null
      }
    },
    {
      "block": 8,
      "line_no": 23,
      "nominal_composition": null,
      "product_form": "Wire",
      "spec_no": "SA–401",
      "type_grade": 9254,
      "alloy_desig_uns_no": "G92540",
      "class_condition_temper": "QT",
      "size_thickness_mm": 3,
      "min_tensile_strength_mpa": 1860,
      "values": {
        "40": 1898,
        "100": null,
        "150": null,
        "200": null,
        "250": null,
        "300": null,
        "325": null,
        "350": null,
        "375": null,
        "400": null,
        "425": null,
        "450": null,
        "475": null,
        "500": null,
        "525": null,
        "550": null,
        "575": null,
        "600": null,
        "625": null,
        "650": null,
        "675": null,
        "700": null,
        "725": null,
        "750": null,
        "775": null,
        "800": null,
        "825": null,
        "850": null,
        "875": null,
        "900": null
      }
    },
    {
      "block": 8,
      "line_no": 24,
      "nominal_composition": null,
      "product_form": "Wire",
      "spec_no": "SA–401",
      "type_grade": 9254,
      "alloy_desig_uns_no": "G92540",
      "class_condition_temper": "QT",
      "size_thickness_mm": 2.8,
      "min_tensile_strength_mpa": 1880,
      "values": {
        "40": 1908,
        "100": null,
        "150": null,
        "200": null,
        "250": null,
        "300": null,
        "325": null,
        "350": null,
        "375": null,
        "400": null,
        "425": null,
        "450": null,
        "475": null,
        "500": null,
        "525": null,
        "550": null,
        "575": null,
        "600": null,
        "625": null,
        "650": null,
        "675": null,
        "700": null,
        "725": null,
        "750": null,
        "775": null,
        "800": null,
        "825": null,
        "850": null,
        "875": null,
        "900": null
      }
    },
    {
      "block": 8,
      "line_no": 25,
      "nominal_composition": null,
      "product_form": "Wire",
      "spec_no": "SA–401",
      "type_grade": 9254,
      "alloy_desig_uns_no": "G92540",
      "class_condition_temper": "QT",
      "size_thickness_mm": 2.5,
      "min_tensile_strength_mpa": 1900,
      "values": {
        "40": 1923,
        "100": null,
        "150": null,
        "200": null,
        "250": null,
        "300": null,
        "325": null,
        "350": null,
        "375": null,
        "400": null,
        "425": null,
        "450": null,
        "475": null,
        "500": null,
        "525": null,
        "550": null,
        "575": null,
        "600": null,
        "625": null,
        "650": null,
        "675": null,
        "700": null,
        "725": null,
        "750": null,
        "775": null,
        "800": null,
        "825": null,
        "850": null,
        "875": null,
        "900": null
      }
    },
    {
      "block": 8,
      "line_no": 26,
      "nominal_composition": null,
      "product_form": "Wire",
      "spec_no": "SA–401",
      "type_grade": 9254,
      "alloy_desig_uns_no": "G92540",
      "class_condition_temper": "QT",
      "size_thickness_mm": 2.2,
      "min_tensile_strength_mpa": 1920,
      "values": {
        "40": 1946,
        "100": null,
        "150": null,
        "200": null,
        "250": null,
        "300": null,
        "325": null,
        "350": null,
        "375": null,
        "400": null,
        "425": null,
        "450": null,
        "475": null,
        "500": null,
        "525": null,
        "550": null,
        "575": null,
        "600": null,
        "625": null,
        "650": null,
        "675": null,
        "700": null,
        "725": null,
        "750": null,
        "775": null,
        "800": null,
        "825": null,
        "850": null,
        "875": null,
        "900": null
      }
    },
    {
      "block": 8,
      "line_no": 27,
      "nominal_composition": null,
      "product_form": "Wire",
      "spec_no": "SA–401",
      "type_grade": 9254,
      "alloy_desig_uns_no": "G92540",
      "class_condition_temper": "QT",
      "size_thickness_mm": 2,
      "min_tensile_strength_mpa": 1940,
      "values": {
        "40": 1967,
        "100": null,
        "150": null,
        "200": null,
        "250": null,
        "300": null,
        "325": null,
        "350": null,
        "375": null,
        "400": null,
        "425": null,
        "450": null,
        "475": null,
        "500": null,
        "525": null,
        "550": null,
        "575": null,
        "600": null,
        "625": null,
        "650": null,
        "675": null,
        "700": null,
        "725": null,
        "750": null,
        "775": null,
        "800": null,
        "825": null,
        "850": null,
        "875": null,
        "900": null
      }
    },
    {
      "block": 8,
      "line_no": 28,
      "nominal_composition": null,
      "product_form": "Wire",
      "spec_no": "SA–401",
      "type_grade": 9254,
      "alloy_desig_uns_no": "G92540",
      "class_condition_temper": "QT",
      "size_thickness_mm": 1.8,
      "min_tensile_strength_mpa": 1960,
      "values": {
        "40": 1982,
        "100": null,
        "150": null,
        "200": null,
        "250": null,
        "300": null,
        "325": null,
        "350": null,
        "375": null,
        "400": null,
        "425": null,
        "450": null,
        "475": null,
        "500": null,
        "525": null,
        "550": null,
        "575": null,
        "600": null,
        "625": null,
        "650": null,
        "675": null,
        "700": null,
        "725": null,
        "750": null,
        "775": null,
        "800": null,
        "825": null,
        "850": null,
        "875": null,
        "900": null
      }
    },
    {
      "block": 8,
      "line_no": 29,
      "nominal_composition": null,
      "product_form": "Wire",
      "spec_no": "SA–401",
      "type_grade": 9254,
      "alloy_desig_uns_no": "G92540",
      "class_condition_temper": "QT",
      "size_thickness_mm": 1.6,
      "min_tensile_strength_mpa": 1980,
      "values": {
        "40": 1999,
        "100": null,
        "150": null,
        "200": null,
        "250": null,
        "300": null,
        "325": null,
        "350": null,
        "375": null,
        "400": null,
        "425": null,
        "450": null,
        "475": null,
        "500": null,
        "525": null,
        "550": null,
        "575": null,
        "600": null,
        "625": null,
        "650": null,
        "675": null,
        "700": null,
        "725": null,
        "750": null,
        "775": null,
        "800": null,
        "825": null,
        "850": null,
        "875": null,
        "900": null
      }
    },
    {
      "block": 8,
      "line_no": 30,
      "nominal_composition": null,
      "product_form": "Wire",
      "spec_no": "SA–401",
      "type_grade": 9254,
      "alloy_desig_uns_no": "G92540",
      "class_condition_temper": "QT",
      "size_thickness_mm": 1.4,
      "min_tensile_strength_mpa": 2000,
      "values": {
        "40": 2013,
        "100": null,
        "150": null,
        "200": null,
        "250": null,
        "300": null,
        "325": null,
        "350": null,
        "375": null,
        "400": null,
        "425": null,
        "450": null,
        "475": null,
        "500": null,
        "525": null,
        "550": null,
        "575": null,
        "600": null,
        "625": null,
        "650": null,
        "675": null,
        "700": null,
        "725": null,
        "750": null,
        "775": null,
        "800": null,
        "825": null,
        "850": null,
        "875": null,
        "900": null
      }
    },
    {
      "block": 8,
      "line_no": 31,
      "nominal_composition": null,
      "product_form": "Wire",
      "spec_no": "SA–401",
      "type_grade": 9254,
      "alloy_desig_uns_no": "G92540",
      "class_condition_temper": "QT",
      "size_thickness_mm": 1.2,
      "min_tensile_strength_mpa": 2020,
      "values": {
        "40": 2035,
        "100": null,
        "150": null,
        "200": null,
        "250": null,
        "300": null,
        "325": null,
        "350": null,
        "375": null,
        "400": null,
        "425": null,
        "450": null,
        "475": null,
        "500": null,
        "525": null,
        "550": null,
        "575": null,
        "600": null,
        "625": null,
        "650": null,
        "675": null,
        "700": null,
        "725": null,
        "750": null,
        "775": null,
        "800": null,
        "825": null,
        "850": null,
        "875": null,
        "900": null
      }
    },
    {
      "block": 8,
      "line_no": 32,
      "nominal_composition": null,
      "product_form": "Wire",
      "spec_no": "SA–401",
      "type_grade": 9254,
      "alloy_desig_uns_no": "G92540",
      "class_condition_temper": "QT",
      "size_thickness_mm": 1.1,
      "min_tensile_strength_mpa": 2040,
      "values": {
        "40": 2055,
        "100": null,
        "150": null,
        "200": null,
        "250": null,
        "300": null,
        "325": null,
        "350": null,
        "375": null,
        "400": null,
        "425": null,
        "450": null,
        "475": null,
        "500": null,
        "525": null,
        "550": null,
        "575": null,
        "600": null,
        "625": null,
        "650": null,
        "675": null,
        "700": null,
        "725": null,
        "750": null,
        "775": null,
        "800": null,
        "825": null,
        "850": null,
        "875": null,
        "900": null
      }
    },
    {
      "block": 8,
      "line_no": 33,
      "nominal_composition": null,
      "product_form": "Wire",
      "spec_no": "SA–401",
      "type_grade": 9254,
      "alloy_desig_uns_no": "G92540",
      "class_condition_temper": "QT",
      "size_thickness_mm": 1,
      "min_tensile_strength_mpa": 2060,
      "values": {
        "40": 2057,
        "100": null,
        "150": null,
        "200": null,
        "250": null,
        "300": null,
        "325": null,
        "350": null,
        "375": null,
        "400": null,
        "425": null,
        "450": null,
        "475": null,
        "500": null,
        "525": null,
        "550": null,
        "575": null,
        "600": null,
        "625": null,
        "650": null,
        "675": null,
        "700": null,
        "725": null,
        "750": null,
        "775": null,
        "800": null,
        "825": null,
        "850": null,
        "875": null,
        "900": null
      }
    },
    {
      "block": 8,
      "line_no": 34,
      "nominal_composition": null,
      "product_form": "Wire",
      "spec_no": "SA–401",
      "type_grade": 9254,
      "alloy_desig_uns_no": "G92540",
      "class_condition_temper": "QT",
      "size_thickness_mm": 0.9,
      "min_tensile_strength_mpa": 2070,
      "values": {
        "40": 2063,
        "100": null,
        "150": null,
        "200": null,
        "250": null,
        "300": null,
        "325": null,
        "350": null,
        "375": null,
        "400": null,
        "425": null,
        "450": null,
        "475": null,
        "500": null,
        "525": null,
        "550": null,
        "575": null,
        "600": null,
        "625": null,
        "650": null,
        "675": null,
        "700": null,
        "725": null,
        "750": null,
        "775": null,
        "800": null,
        "825": null,
        "850": null,
        "875": null,
        "900": null
      }
    },
    {
      "block": 8,
      "line_no": 35,
      "nominal_composition": null,
      "product_form": "Wire",
      "spec_no": "SA–401",
      "type_grade": 9254,
      "alloy_desig_uns_no": "G92540",
      "class_condition_temper": "QT",
      "size_thickness_mm": 0.8,
      "min_tensile_strength_mpa": 2080,
      "values": {
        "40": 2068,
        "100": null,
        "150": null,
        "200": null,
        "250": null,
        "300": null,
        "325": null,
        "350": null,
        "375": null,
        "400": null,
        "425": null,
        "450": null,
        "475": null,
        "500": null,
        "525": null,
        "550": null,
        "575": null,
        "600": null,
        "625": null,
        "650": null,
        "675": null,
        "700": null,
        "725": null,
        "750": null,
        "775": null,
        "800": null,
        "825": null,
        "850": null,
        "875": null,
        "900": null
      }
    },
    {
      "block": 8,
      "line_no": 36,
      "nominal_composition": null,
      "product_form": "Forgings",
      "spec_no": "SA–372",
      "type_grade": "E",
      "alloy_desig_uns_no": "K13047",
      "class_condition_temper": 55,
      "size_thickness_mm": null,
      "min_tensile_strength_mpa": 585,
      "values": {
        "40": 586,
        "100": 586,
        "150": 586,
        "200": 586,
        "250": 586,
        "300": 586,
        "325": 586,
        "350": 585,
        "375": 563,
        "400": 538,
        "425": 511,
        "450": 481,
        "475": 449,
        "500": 417,
        "525": 386,
        "550": null,
        "575": null,
        "600": null,
        "625": null,
        "650": null,
        "675": null,
        "700": null,
        "725": null,
        "750": null,
        "775": null,
        "800": null,
        "825": null,
        "850": null,
        "875": null,
        "900": null
      }
    },
    {
      "block": 8,
      "line_no": 37,
      "nominal_composition": null,
      "product_form": "Forgings",
      "spec_no": "SA–372",
      "type_grade": "F",
      "alloy_desig_uns_no": "G41350",
      "class_condition_temper": 55,
      "size_thickness_mm": null,
      "min_tensile_strength_mpa": 585,
      "values": {
        "40": 586,
        "100": 586,
        "150": 586,
        "200": 586,
        "250": 586,
        "300": 586,
        "325": 586,
        "350": 585,
        "375": 563,
        "400": 538,
        "425": 511,
        "450": 481,
        "475": 449,
        "500": 417,
        "525": 386,
        "550": null,
        "575": null,
        "600": null,
        "625": null,
        "650": null,
        "675": null,
        "700": null,
        "725": null,
        "750": null,
        "775": null,
        "800": null,
        "825": null,
        "850": null,
        "875": null,
        "900": null
      }
    },
    {
      "block": 8,
      "line_no": 38,
      "nominal_composition": null,
      "product_form": "Forgings",
      "spec_no": "SA–372",
      "type_grade": "J",
      "alloy_desig_uns_no": "K13548",
      "class_condition_temper": 55,
      "size_thickness_mm": null,
      "min_tensile_strength_mpa": 585,
      "values": {
        "40": 586,
        "100": 586,
        "150": 586,
        "200": 586,
        "250": 586,
        "300": 586,
        "325": 586,
        "350": 585,
        "375": 563,
        "400": 538,
        "425": 511,
        "450": 481,
        "475": 449,
        "500": 417,
        "525": 386,
        "550": null,
        "575": null,
        "600": null,
        "625": null,
        "650": null,
        "675": null,
        "700": null,
        "725": null,
        "750": null,
        "775": null,
        "800": null,
        "825": null,
        "850": null,
        "875": null,
        "900": null
      }
    },
    {
      "block": 8,
      "line_no": 39,
      "nominal_composition": null,
      "product_form": "Bolting",
      "spec_no": "SA–193",
      "type_grade": "B7",
      "alloy_desig_uns_no": "G41400",
      "class_condition_temper": null,
      "size_thickness_mm": "100 < t ≤180",
      "min_tensile_strength_mpa": 690,
      "values": {
        "40": 689,
        "100": 689,
        "150": 689,
        "200": 689,
        "250": 689,
        "300": 689,
        "325": 689,
        "350": 685,
        "375": 655,
        "400": 629,
        "425": 600,
        "450": 567,
        "475": 532,
        "500": 495,
        "525": 454,
        "550": null,
        "575": null,
        "600": null,
        "625": null,
        "650": null,
        "675": null,
        "700": null,
        "725": null,
        "750": null,
        "775": null,
        "800": null,
        "825": null,
        "850": null,
        "875": null,
        "900": null
      }
    },
    {
      "block": 8,
      "line_no": 40,
      "nominal_composition": null,
      "product_form": "Bolting",
      "spec_no": "SA/ISO 898–1",
      "type_grade": 8.8,
      "alloy_desig_uns_no": null,
      "class_condition_temper": null,
      "size_thickness_mm": "d ≤16",
      "min_tensile_strength_mpa": 800,
      "values": {
        "40": 800,
        "100": 800,
        "150": 800,
        "200": null,
        "250": null,
        "300": null,
        "325": null,
        "350": null,
        "375": null,
        "400": null,
        "425": null,
        "450": null,
        "475": null,
        "500": null,
        "525": null,
        "550": null,
        "575": null,
        "600": null,
        "625": null,
        "650": null,
        "675": null,
        "700": null,
        "725": null,
        "750": null,
        "775": null,
        "800": null,
        "825": null,
        "850": null,
        "875": null,
        "900": null
      }
    },
    {
      "block": 8,
      "line_no": 41,
      "nominal_composition": null,
      "product_form": "Bolting",
      "spec_no": "SA/ISO 898–1",
      "type_grade": 8.8,
      "alloy_desig_uns_no": null,
      "class_condition_temper": null,
      "size_thickness_mm": "d > 16",
      "min_tensile_strength_mpa": 830,
      "values": {
        "40": 830,
        "100": 830,
        "150": 830,
        "200": null,
        "250": null,
        "300": null,
        "325": null,
        "350": null,
        "375": null,
        "400": null,
        "425": null,
        "450": null,
        "475": null,
        "500": null,
        "525": null,
        "550": null,
        "575": null,
        "600": null,
        "625": null,
        "650": null,
        "675": null,
        "700": null,
        "725": null,
        "750": null,
        "775": null,
        "800": null,
        "825": null,
        "850": null,
        "875": null,
        "900": null
      }
    },
    {
      "block": 8,
      "line_no": 42,
      "nominal_composition": null,
      "product_form": "Bolting",
      "spec_no": "SA–193",
      "type_grade": "B7M",
      "alloy_desig_uns_no": "G41400",
      "class_condition_temper": null,
      "size_thickness_mm": "≤100",
      "min_tensile_strength_mpa": 690,
      "values": {
        "40": 689,
        "100": 689,
        "150": 689,
        "200": 689,
        "250": 689,
        "300": 689,
        "325": 689,
        "350": 685,
        "375": 655,
        "400": 629,
        "425": 600,
        "450": 567,
        "475": 532,
        "500": 495,
        "525": 454,
        "550": null,
        "575": null,
        "600": null,
        "625": null,
        "650": null,
        "675": null,
        "700": null,
        "725": null,
        "750": null,
        "775": null,
        "800": null,
        "825": null,
        "850": null,
        "875": null,
        "900": null
      }
    },
    {
      "block": 8,
      "line_no": 43,
      "nominal_composition": null,
      "product_form": "Bolting",
      "spec_no": "SA–320",
      "type_grade": "L7M",
      "alloy_desig_uns_no": "G41400",
      "class_condition_temper": null,
      "size_thickness_mm": "≤65",
      "min_tensile_strength_mpa": 690,
      "values": {
        "40": 689,
        "100": 689,
        "150": 689,
        "200": 689,
        "250": 689,
        "300": 689,
        "325": 689,
        "350": 685,
        "375": 655,
        "400": 629,
        "425": 600,
        "450": 567,
        "475": 532,
        "500": 495,
        "525": 454,
        "550": null,
        "575": null,
        "600": null,
        "625": null,
        "650": null,
        "675": null,
        "700": null,
        "725": null,
        "750": null,
        "775": null,
        "800": null,
        "825": null,
        "850": null,
        "875": null,
        "900": null
      }
    },
    {
      "block": 8,
      "line_no": 44,
      "nominal_composition": null,
      "product_form": "Forgings",
      "spec_no": "SA–372",
      "type_grade": "F",
      "alloy_desig_uns_no": "G41350",
      "class_condition_temper": 65,
      "size_thickness_mm": null,
      "min_tensile_strength_mpa": 725,
      "values": {
        "40": 724,
        "100": 724,
        "150": 724,
        "200": 724,
        "250": 724,
        "300": 724,
        "325": 724,
        "350": 723,
        "375": 696,
        "400": 665,
        "425": 631,
        "450": 594,
        "475": 555,
        "500": 516,
        "525": 476,
        "550": null,
        "575": null,
        "600": null,
        "625": null,
        "650": null,
        "675": null,
        "700": null,
        "725": null,
        "750": null,
        "775": null,
        "800": null,
        "825": null,
        "850": null,
        "875": null,
        "900": null
      }
    },
    {
      "block": 8,
      "line_no": 45,
      "nominal_composition": null,
      "product_form": "Bolting",
      "spec_no": "SA–193",
      "type_grade": "B7",
      "alloy_desig_uns_no": "G41400",
      "class_condition_temper": null,
      "size_thickness_mm": "64 < t ≤100",
      "min_tensile_strength_mpa": 795,
      "values": {
        "40": 793,
        "100": 793,
        "150": 793,
        "200": 793,
        "250": 793,
        "300": 793,
        "325": 792,
        "350": 785,
        "375": 754,
        "400": 723,
        "425": 690,
        "450": 652,
        "475": 612,
        "500": 569,
        "525": 522,
        "550": null,
        "575": null,
        "600": null,
        "625": null,
        "650": null,
        "675": null,
        "700": null,
        "725": null,
        "750": null,
        "775": null,
        "800": null,
        "825": null,
        "850": null,
        "875": null,
        "900": null
      }
    },
    {
      "block": 9,
      "line_no": 1,
      "nominal_composition": null,
      "product_form": "Forgings",
      "spec_no": "SA–372",
      "type_grade": "E",
      "alloy_desig_uns_no": "K13047",
      "class_condition_temper": 70,
      "size_thickness_mm": null,
      "min_tensile_strength_mpa": 825,
      "values": {
        "40": 827,
        "100": 827,
        "150": 827,
        "200": 827,
        "250": 827,
        "300": 827,
        "325": 827,
        "350": 817,
        "375": 790,
        "400": 759,
        "425": 722,
        "450": 681,
        "475": 637,
        "500": 590,
        "525": 544,
        "550": null,
        "575": null,
        "600": null,
        "625": null,
        "650": null,
        "675": null,
        "700": null,
        "725": null,
        "750": null,
        "775": null,
        "800": null,
        "825": null,
        "850": null,
        "875": null,
        "900": null
      }
    },
    {
      "block": 9,
      "line_no": 2,
      "nominal_composition": null,
      "product_form": "Forgings",
      "spec_no": "SA–372",
      "type_grade": "F",
      "alloy_desig_uns_no": "G41350",
      "class_condition_temper": 70,
      "size_thickness_mm": null,
      "min_tensile_strength_mpa": 825,
      "values": {
        "40": 827,
        "100": 827,
        "150": 827,
        "200": 827,
        "250": 827,
        "300": 827,
        "325": 827,
        "350": 817,
        "375": 790,
        "400": 759,
        "425": 722,
        "450": 681,
        "475": 637,
        "500": 590,
        "525": 544,
        "550": null,
        "575": null,
        "600": null,
        "625": null,
        "650": null,
        "675": null,
        "700": null,
        "725": null,
        "750": null,
        "775": null,
        "800": null,
        "825": null,
        "850": null,
        "875": null,
        "900": null
      }
    },
    {
      "block": 9,
      "line_no": 3,
      "nominal_composition": null,
      "product_form": "Forgings",
      "spec_no": "SA–372",
      "type_grade": "J",
      "alloy_desig_uns_no": "K13548",
      "class_condition_temper": 70,
      "size_thickness_mm": null,
      "min_tensile_strength_mpa": 825,
      "values": {
        "40": 827,
        "100": 827,
        "150": 827,
        "200": 827,
        "250": 827,
        "300": 827,
        "325": 827,
        "350": 817,
        "375": 790,
        "400": 759,
        "425": 722,
        "450": 681,
        "475": 637,
        "500": 590,
        "525": 544,
        "550": null,
        "575": null,
        "600": null,
        "625": null,
        "650": null,
        "675": null,
        "700": null,
        "725": null,
        "750": null,
        "775": null,
        "800": null,
        "825": null,
        "850": null,
        "875": null,
        "900": null
      }
    },
    {
      "block": 9,
      "line_no": 4,
      "nominal_composition": null,
      "product_form": "Bolting",
      "spec_no": "SA–193",
      "type_grade": "B7",
      "alloy_desig_uns_no": "G41400",
      "class_condition_temper": null,
      "size_thickness_mm": "≤64",
      "min_tensile_strength_mpa": 860,
      "values": {
        "40": 862,
        "100": 862,
        "150": 862,
        "200": 862,
        "250": 862,
        "300": 862,
        "325": 862,
        "350": 852,
        "375": 819,
        "400": 787,
        "425": 750,
        "450": 709,
        "475": 666,
        "500": 618,
        "525": 567,
        "550": null,
        "575": null,
        "600": null,
        "625": null,
        "650": null,
        "675": null,
        "700": null,
        "725": null,
        "750": null,
        "775": null,
        "800": null,
        "825": null,
        "850": null,
        "875": null,
        "900": null
      }
    },
    {
      "block": 9,
      "line_no": 5,
      "nominal_composition": null,
      "product_form": "Bolting",
      "spec_no": "SA–320",
      "type_grade": "L7",
      "alloy_desig_uns_no": "G41400",
      "class_condition_temper": null,
      "size_thickness_mm": "≤65",
      "min_tensile_strength_mpa": 860,
      "values": {
        "40": 862,
        "100": 862,
        "150": 862,
        "200": 862,
        "250": 862,
        "300": 862,
        "325": 862,
        "350": 852,
        "375": 819,
        "400": 787,
        "425": 750,
        "450": 709,
        "475": 666,
        "500": 618,
        "525": 567,
        "550": null,
        "575": null,
        "600": null,
        "625": null,
        "650": null,
        "675": null,
        "700": null,
        "725": null,
        "750": null,
        "775": null,
        "800": null,
        "825": null,
        "850": null,
        "875": null,
        "900": null
      }
    },
    {
      "block": 9,
      "line_no": 6,
      "nominal_composition": null,
      "product_form": "Forgings",
      "spec_no": "SA–372",
      "type_grade": "J",
      "alloy_desig_uns_no": "G41370",
      "class_condition_temper": 110,
      "size_thickness_mm": null,
      "min_tensile_strength_mpa": 930,
      "values": {
        "40": 931,
        "100": 931,
        "150": 931,
        "200": 931,
        "250": 931,
        "300": 931,
        "325": 930,
        "350": 919,
        "375": 889,
        "400": 853,
        "425": 812,
        "450": 766,
        "475": 716,
        "500": 664,
        "525": 612,
        "550": null,
        "575": null,
        "600": null,
        "625": null,
        "650": null,
        "675": null,
        "700": null,
        "725": null,
        "750": null,
        "775": null,
        "800": null,
        "825": null,
        "850": null,
        "875": null,
        "900": null
      }
    },
    {
      "block": 9,
      "line_no": 7,
      "nominal_composition": null,
      "product_form": "Forgings",
      "spec_no": "SA–372",
      "type_grade": "R",
      "alloy_desig_uns_no": "G41371",
      "class_condition_temper": 110,
      "size_thickness_mm": null,
      "min_tensile_strength_mpa": 930,
      "values": {
        "40": 931,
        "100": 931,
        "150": 931,
        "200": 931,
        "250": 931,
        "300": 931,
        "325": 930,
        "350": 919,
        "375": 889,
        "400": 853,
        "425": 812,
        "450": 766,
        "475": 716,
        "500": 664,
        "525": 612,
        "550": null,
        "575": null,
        "600": null,
        "625": null,
        "650": null,
        "675": null,
        "700": null,
        "725": null,
        "750": null,
        "775": null,
        "800": null,
        "825": null,
        "850": null,
        "875": null,
        "900": null
      }
    },
    {
      "block": 9,
      "line_no": 8,
      "nominal_composition": null,
      "product_form": "Plate",
      "spec_no": "SA–387",
      "type_grade": 12,
      "alloy_desig_uns_no": "K11757",
      "class_condition_temper": 1,
      "size_thickness_mm": null,
      "min_tensile_strength_mpa": 380,
      "values": {
        "40": 379,
        "100": 371,
        "150": 365,
        "200": 365,
        "250": 365,
        "300": 365,
        "325": 365,
        "350": 365,
        "375": 365,
        "400": 365,
        "425": 365,
        "450": 365,
        "475": 358,
        "500": 344,
        "525": 326,
        "550": null,
        "575": null,
        "600": null,
        "625": null,
        "650": null,
        "675": null,
        "700": null,
        "725": null,
        "750": null,
        "775": null,
        "800": null,
        "825": null,
        "850": null,
        "875": null,
        "900": null
      }
    },
    {
      "block": 9,
      "line_no": 9,
      "nominal_composition": null,
      "product_form": "Wld. pipe",
      "spec_no": "SA–691",
      "type_grade": "1CR",
      "alloy_desig_uns_no": "K11757",
      "class_condition_temper": null,
      "size_thickness_mm": null,
      "min_tensile_strength_mpa": 380,
      "values": {
        "40": 379,
        "100": 371,
        "150": 365,
        "200": 365,
        "250": 365,
        "300": 365,
        "325": 365,
        "350": 365,
        "375": 365,
        "400": 365,
        "425": 365,
        "450": 365,
        "475": 358,
        "500": 344,
        "525": 326,
        "550": null,
        "575": null,
        "600": null,
        "625": null,
        "650": null,
        "675": null,
        "700": null,
        "725": null,
        "750": null,
        "775": null,
        "800": null,
        "825": null,
        "850": null,
        "875": null,
        "900": null
      }
    },
    {
      "block": 9,
      "line_no": 10,
      "nominal_composition": null,
      "product_form": "Cast pipe",
      "spec_no": "SA–426",
      "type_grade": "CP12",
      "alloy_desig_uns_no": "J11562",
      "class_condition_temper": null,
      "size_thickness_mm": null,
      "min_tensile_strength_mpa": 415,
      "values": {
        "40": 414,
        "100": 405,
        "150": 398,
        "200": 398,
        "250": 398,
        "300": 398,
        "325": 398,
        "350": 398,
        "375": 398,
        "400": 398,
        "425": 398,
        "450": 398,
        "475": 391,
        "500": 375,
        "525": 355,
        "550": null,
        "575": null,
        "600": null,
        "625": null,
        "650": null,
        "675": null,
        "700": null,
        "725": null,
        "750": null,
        "775": null,
        "800": null,
        "825": null,
        "850": null,
        "875": null,
        "900": null
      }
    },
    {
      "block": 9,
      "line_no": 11,
      "nominal_composition": null,
      "product_form": "Forgings",
      "spec_no": "SA–182",
      "type_grade": "F12",
      "alloy_desig_uns_no": "K11562",
      "class_condition_temper": 1,
      "size_thickness_mm": null,
      "min_tensile_strength_mpa": 415,
      "values": {
        "40": 414,
        "100": 405,
        "150": 398,
        "200": 398,
        "250": 398,
        "300": 398,
        "325": 398,
        "350": 398,
        "375": 398,
        "400": 398,
        "425": 398,
        "450": 398,
        "475": 391,
        "500": 375,
        "525": 355,
        "550": null,
        "575": null,
        "600": null,
        "625": null,
        "650": null,
        "675": null,
        "700": null,
        "725": null,
        "750": null,
        "775": null,
        "800": null,
        "825": null,
        "850": null,
        "875": null,
        "900": null
      }
    },
    {
      "block": 9,
      "line_no": 12,
      "nominal_composition": null,
      "product_form": "Smls. tube",
      "spec_no": "SA–213",
      "type_grade": "T12",
      "alloy_desig_uns_no": "K11562",
      "class_condition_temper": null,
      "size_thickness_mm": null,
      "min_tensile_strength_mpa": 415,
      "values": {
