Repository: danivelas0/asme-pcc

File: resources/bpvc_ii_d_metric_2025/table_1a.json (part 10 of 57)
    "External Pressure Chart No.",
    "Notes"
  ],
  "columns_values": [
      "size_thickness_mm": null,
      "p_no": 3,
      "group_no": 1,
      "min_tensile_strength_mpa": 415,
      "min_yield_strength_mpa": 220,
      "i": 538,
      "limits_iii": "NP",
      "viii_1": 538,
      "xii": 343,
      "external_pressure_chart_no": "CS–2",
      "notes": "G11, S3, T4",
      "values": {
        "40": 118,
        "65": 118,
        "100": 118,
        "125": 118,
        "150": 118,
        "200": 118,
        "250": 118,
        "300": 118,
        "325": 118,
        "350": 118,
        "375": 115,
        "400": 113,
        "425": 110,
        "450": 107,
        "475": 100,
        "500": 70.4,
        "525": 42.3,
        "550": 23.4,
        "575": null,
        "600": null,
        "625": null,
        "650": null,
        "675": null,
        "700": null,
        "725": null,
        "750": null,
        "775": null,
        "800": null,
        "825": null,
        "850": null,
        "875": null,
        "900": null
      }
    },
    {
      "block": 7,
      "line_no": 18,
      "nominal_composition": null,
      "product_form": "Wld. tube",
      "spec_no": "SA–250",
      "type_grade": "T1a",
      "alloy_desig_uns_no": "K12023",
      "class_condition_temper": null,
      "size_thickness_mm": null,
      "p_no": 3,
      "group_no": 1,
      "min_tensile_strength_mpa": 415,
      "min_yield_strength_mpa": 220,
      "i": 538,
      "limits_iii": "NP",
      "viii_1": "NP",
      "xii": "NP",
      "external_pressure_chart_no": "CS–2",
      "notes": "G11, S2, T4, W13",
      "values": {
        "40": 118,
        "65": 118,
        "100": 118,
        "125": 118,
        "150": 118,
        "200": 118,
        "250": 118,
        "300": 118,
        "325": 118,
        "350": 118,
        "375": 115,
        "400": 113,
        "425": 110,
        "450": 107,
        "475": 100,
        "500": 70.4,
        "525": 42.3,
        "550": 23.4,
        "575": null,
        "600": null,
        "625": null,
        "650": null,
        "675": null,
        "700": null,
        "725": null,
        "750": null,
        "775": null,
        "800": null,
        "825": null,
        "850": null,
        "875": null,
        "900": null
      }
    },
    {
      "block": 7,
      "line_no": 19,
      "nominal_composition": null,
      "product_form": "Wld. tube",
      "spec_no": "SA–250",
      "type_grade": "T1a",
      "alloy_desig_uns_no": "K12023",
      "class_condition_temper": null,
      "size_thickness_mm": null,
      "p_no": 3,
      "group_no": 1,
      "min_tensile_strength_mpa": 415,
      "min_yield_strength_mpa": 220,
      "i": 538,
      "limits_iii": "NP",
      "viii_1": 538,
      "xii": 343,
      "external_pressure_chart_no": "CS–2",
      "notes": "G11, G24, S2, T4",
      "values": {
        "40": 101,
        "65": 101,
        "100": 101,
        "125": 101,
        "150": 101,
        "200": 101,
        "250": 101,
        "300": 101,
        "325": 101,
        "350": 100,
        "375": 98.2,
        "400": 95.8,
        "425": 93.9,
        "450": 90.9,
        "475": 84.9,
        "500": 59.9,
        "525": 36.2,
        "550": 19.9,
        "575": null,
        "600": null,
        "625": null,
        "650": null,
        "675": null,
        "700": null,
        "725": null,
        "750": null,
        "775": null,
        "800": null,
        "825": null,
        "850": null,
        "875": null,
        "900": null
      }
    },
    {
      "block": 7,
      "line_no": 20,
      "nominal_composition": null,
      "product_form": "Castings",
      "spec_no": "SA–217",
      "type_grade": "WC1",
      "alloy_desig_uns_no": "J12524",
      "class_condition_temper": null,
      "size_thickness_mm": null,
      "p_no": 3,
      "group_no": 1,
      "min_tensile_strength_mpa": 450,
      "min_yield_strength_mpa": 240,
      "i": 538,
      "limits_iii": 371,
      "viii_1": 538,
      "xii": 343,
      "external_pressure_chart_no": "CS–2",
      "notes": "G1, G11, G17, S2, T4",
      "values": {
        "40": 128,
        "65": 128,
        "100": 128,
        "125": 128,
        "150": 128,
        "200": 128,
        "250": 128,
        "300": 128,
        "325": 128,
        "350": 128,
        "375": 126,
        "400": 123,
        "425": 120,
        "450": 117,
        "475": 103,
        "500": 69.5,
        "525": 42.6,
        "550": 23.2,
        "575": null,
        "600": null,
        "625": null,
        "650": null,
        "675": null,
        "700": null,
        "725": null,
        "750": null,
        "775": null,
        "800": null,
        "825": null,
        "850": null,
        "875": null,
        "900": null
      }
    },
    {
      "block": 7,
      "line_no": 21,
      "nominal_composition": null,
      "product_form": "Castings",
      "spec_no": "SA–352",
      "type_grade": "LC1",
      "alloy_desig_uns_no": "J12522",
      "class_condition_temper": null,
      "size_thickness_mm": null,
      "p_no": 3,
      "group_no": 1,
      "min_tensile_strength_mpa": 450,
      "min_yield_strength_mpa": 240,
      "i": "NP",
      "limits_iii": 371,
      "viii_1": 343,
      "xii": 343,
      "external_pressure_chart_no": "CS–2 G1, G17",
      "notes": null,
      "values": {
        "40": 128,
        "65": 128,
        "100": 128,
        "125": 128,
        "150": 128,
        "200": 128,
        "250": 128,
        "300": 128,
        "325": 128,
        "350": 128,
        "375": 126,
        "400": null,
        "425": null,
        "450": null,
        "475": null,
        "500": null,
        "525": null,
        "550": null,
        "575": null,
        "600": null,
        "625": null,
        "650": null,
        "675": null,
        "700": null,
        "725": null,
        "750": null,
        "775": null,
        "800": null,
        "825": null,
        "850": null,
        "875": null,
        "900": null
      }
    },
    {
      "block": 7,
      "line_no": 22,
      "nominal_composition": null,
      "product_form": "Cast pipe",
      "spec_no": "SA–426",
      "type_grade": "CP1",
      "alloy_desig_uns_no": "J12521",
      "class_condition_temper": null,
      "size_thickness_mm": null,
      "p_no": 3,
      "group_no": 1,
      "min_tensile_strength_mpa": 450,
      "min_yield_strength_mpa": 240,
      "i": "NP",
      "limits_iii": 371,
      "viii_1": "NP",
      "xii": "NP",
      "external_pressure_chart_no": "CS–2 G17",
      "notes": null,
      "values": {
        "40": 128,
        "65": 128,
        "100": 128,
        "125": 128,
        "150": 128,
        "200": 128,
        "250": 128,
        "300": 128,
        "325": 128,
        "350": 128,
        "375": 126,
        "400": null,
        "425": null,
        "450": null,
        "475": null,
        "500": null,
        "525": null,
        "550": null,
        "575": null,
        "600": null,
        "625": null,
        "650": null,
        "675": null,
        "700": null,
        "725": null,
        "750": null,
        "775": null,
        "800": null,
        "825": null,
        "850": null,
        "875": null,
        "900": null
      }
    },
    {
      "block": 7,
      "line_no": 23,
      "nominal_composition": null,
      "product_form": "Plate",
      "spec_no": "SA–204",
      "type_grade": "A",
      "alloy_desig_uns_no": "K11820",
      "class_condition_temper": null,
      "size_thickness_mm": null,
      "p_no": 3,
      "group_no": 1,
      "min_tensile_strength_mpa": 450,
      "min_yield_strength_mpa": 255,
      "i": 538,
      "limits_iii": 371,
      "viii_1": 538,
      "xii": 343,
      "external_pressure_chart_no": "CS–2",
      "notes": "G11, S2, T4",
      "values": {
        "40": 128,
        "65": 128,
        "100": 128,
        "125": 128,
        "150": 128,
        "200": 128,
        "250": 128,
        "300": 128,
        "325": 128,
        "350": 128,
        "375": 128,
        "400": 128,
        "425": 127,
        "450": 124,
        "475": 105,
        "500": 68.9,
        "525": 42.8,
        "550": 23.2,
        "575": null,
        "600": null,
        "625": null,
        "650": null,
        "675": null,
        "700": null,
        "725": null,
        "750": null,
        "775": null,
        "800": null,
        "825": null,
        "850": null,
        "875": null,
        "900": null
      }
    },
    {
      "block": 7,
      "line_no": 24,
      "nominal_composition": null,
      "product_form": "Wld. pipe",
      "spec_no": "SA–672",
      "type_grade": "L65",
      "alloy_desig_uns_no": "K11820",
      "class_condition_temper": null,
      "size_thickness_mm": null,
      "p_no": 3,
      "group_no": 1,
      "min_tensile_strength_mpa": 450,
      "min_yield_strength_mpa": 255,
      "i": "NP",
      "limits_iii": 371,
      "viii_1": "NP",
      "xii": "NP",
      "external_pressure_chart_no": "CS–2",
      "notes": "G26, W10, W12",
      "values": {
        "40": 128,
        "65": 128,
        "100": 128,
        "125": 128,
        "150": 128,
        "200": 128,
        "250": 128,
        "300": 128,
        "325": 128,
        "350": 128,
        "375": 128,
        "400": null,
        "425": null,
        "450": null,
        "475": null,
        "500": null,
        "525": null,
        "550": null,
        "575": null,
        "600": null,
        "625": null,
        "650": null,
        "675": null,
        "700": null,
        "725": null,
        "750": null,
        "775": null,
        "800": null,
        "825": null,
        "850": null,
        "875": null,
        "900": null
      }
    },
    {
      "block": 7,
      "line_no": 25,
      "nominal_composition": null,
      "product_form": "Wld. pipe",
      "spec_no": "SA–691",
      "type_grade": "CM–65",
      "alloy_desig_uns_no": "K11820",
      "class_condition_temper": null,
      "size_thickness_mm": null,
      "p_no": 3,
      "group_no": 1,
      "min_tensile_strength_mpa": 450,
      "min_yield_strength_mpa": 255,
      "i": "NP",
      "limits_iii": 371,
      "viii_1": "NP",
      "xii": "NP",
      "external_pressure_chart_no": "CS–2",
      "notes": "G26, W10, W12",
      "values": {
        "40": 128,
        "65": 128,
        "100": 128,
        "125": 128,
        "150": 128,
        "200": 128,
        "250": 128,
        "300": 128,
        "325": 128,
        "350": 128,
        "375": 128,
        "400": null,
        "425": null,
        "450": null,
        "475": null,
        "500": null,
        "525": null,
        "550": null,
        "575": null,
        "600": null,
        "625": null,
        "650": null,
        "675": null,
        "700": null,
        "725": null,
        "750": null,
        "775": null,
        "800": null,
        "825": null,
        "850": null,
        "875": null,
        "900": null
      }
    },
    {
      "block": 7,
      "line_no": 26,
      "nominal_composition": null,
      "product_form": "Wld. pipe",
      "spec_no": "SA–691",
      "type_grade": "CM–65",
      "alloy_desig_uns_no": "K11820",
      "class_condition_temper": null,
      "size_thickness_mm": null,
      "p_no": 3,
      "group_no": 1,
      "min_tensile_strength_mpa": 450,
      "min_yield_strength_mpa": 255,
      "i": "NP",
      "limits_iii": "149 (Cl. 3 only)",
      "viii_1": "NP",
      "xii": "NP",
      "external_pressure_chart_no": "CS–2",
      "notes": "G27, W10, W12",
      "values": {
        "40": 128,
        "65": 128,
        "100": 128,
        "125": 128,
        "150": 128,
        "200": null,
        "250": null,
        "300": null,
        "325": null,
        "350": null,
        "375": null,
        "400": null,
        "425": null,
        "450": null,
        "475": null,
        "500": null,
        "525": null,
        "550": null,
        "575": null,
        "600": null,
        "625": null,
        "650": null,
        "675": null,
        "700": null,
        "725": null,
        "750": null,
        "775": null,
        "800": null,
        "825": null,
        "850": null,
        "875": null,
        "900": null
      }
    },
    {
      "block": 7,
      "line_no": 27,
      "nominal_composition": null,
      "product_form": "Forgings",
      "spec_no": "SA–182",
      "type_grade": "F1",
      "alloy_desig_uns_no": "K12822",
      "class_condition_temper": null,
      "size_thickness_mm": null,
      "p_no": 3,
      "group_no": 2,
      "min_tensile_strength_mpa": 485,
      "min_yield_strength_mpa": 275,
      "i": 538,
      "limits_iii": 371,
      "viii_1": 538,
      "xii": 343,
      "external_pressure_chart_no": "CS–2",
      "notes": "G11, S2, T4",
      "values": {
        "40": 138,
        "65": 138,
        "100": 138,
        "125": 138,
        "150": 138,
        "200": 138,
        "250": 138,
        "300": 138,
        "325": 138,
        "350": 138,
        "375": 138,
        "400": 138,
        "425": 137,
        "450": 134,
        "475": 107,
        "500": 68.1,
        "525": 43.1,
        "550": 23.1,
        "575": null,
        "600": null,
        "625": null,
        "650": null,
        "675": null,
        "700": null,
        "725": null,
        "750": null,
        "775": null,
        "800": null,
        "825": null,
        "850": null,
        "875": null,
        "900": null
      }
    },
    {
      "block": 7,
      "line_no": 28,
      "nominal_composition": null,
      "product_form": "Plate",
      "spec_no": "SA–204",
      "type_grade": "B",
      "alloy_desig_uns_no": "K12020",
      "class_condition_temper": null,
      "size_thickness_mm": null,
      "p_no": 3,
      "group_no": 2,
      "min_tensile_strength_mpa": 485,
      "min_yield_strength_mpa": 275,
      "i": 538,
      "limits_iii": 371,
      "viii_1": 538,
      "xii": 343,
      "external_pressure_chart_no": "CS–2",
      "notes": "G11, S2, T4",
      "values": {
        "40": 138,
        "65": 138,
        "100": 138,
        "125": 138,
        "150": 138,
        "200": 138,
        "250": 138,
        "300": 138,
        "325": 138,
        "350": 138,
        "375": 138,
        "400": 138,
        "425": 137,
        "450": 134,
        "475": 107,
        "500": 68.1,
        "525": 43.1,
        "550": 23.1,
        "575": null,
        "600": null,
        "625": null,
        "650": null,
        "675": null,
        "700": null,
        "725": null,
        "750": null,
        "775": null,
        "800": null,
        "825": null,
        "850": null,
        "875": null,
        "900": null
      }
    },
    {
      "block": 7,
      "line_no": 29,
      "nominal_composition": null,
      "product_form": "Forgings",
      "spec_no": "SA–336",
      "type_grade": "F1",
      "alloy_desig_uns_no": "K12520",
      "class_condition_temper": null,
      "size_thickness_mm": null,
      "p_no": 3,
      "group_no": 2,
      "min_tensile_strength_mpa": 485,
      "min_yield_strength_mpa": 275,
      "i": 538,
      "limits_iii": 371,
      "viii_1": 538,
      "xii": 343,
      "external_pressure_chart_no": "CS–2",
      "notes": "G11, S2, T4",
      "values": {
        "40": 138,
        "65": 138,
        "100": 138,
        "125": 138,
        "150": 138,
        "200": 138,
        "250": 138,
        "300": 138,
        "325": 138,
        "350": 138,
        "375": 138,
        "400": 138,
        "425": 137,
        "450": 134,
        "475": 107,
        "500": 68.1,
        "525": 43.1,
        "550": 23.1,
        "575": null,
        "600": null,
        "625": null,
        "650": null,
        "675": null,
        "700": null,
        "725": null,
        "750": null,
        "775": null,
        "800": null,
        "825": null,
        "850": null,
        "875": null,
        "900": null
      }
    },
    {
      "block": 7,
      "line_no": 30,
      "nominal_composition": null,
      "product_form": "Wld. pipe",
      "spec_no": "SA–672",
      "type_grade": "L70",
      "alloy_desig_uns_no": "K12020",
      "class_condition_temper": null,
      "size_thickness_mm": null,
      "p_no": 3,
      "group_no": 2,
      "min_tensile_strength_mpa": 485,
      "min_yield_strength_mpa": 275,
      "i": "NP",
      "limits_iii": 371,
      "viii_1": "NP",
      "xii": "NP",
      "external_pressure_chart_no": "CS–2",
      "notes": "G26, W10, W12",
      "values": {
        "40": 138,
        "65": 138,
        "100": 138,
        "125": 138,
        "150": 138,
        "200": 138,
        "250": 138,
        "300": 138,
        "325": 138,
        "350": 138,
        "375": 138,
        "400": null,
        "425": null,
        "450": null,
        "475": null,
        "500": null,
        "525": null,
        "550": null,
        "575": null,
        "600": null,
        "625": null,
        "650": null,
        "675": null,
        "700": null,
        "725": null,
        "750": null,
        "775": null,
        "800": null,
        "825": null,
        "850": null,
        "875": null,
        "900": null
      }
    },
    {
      "block": 7,
      "line_no": 31,
      "nominal_composition": null,
      "product_form": "Wld. pipe",
      "spec_no": "SA–691",
      "type_grade": "CM–70",
      "alloy_desig_uns_no": "K12020",
      "class_condition_temper": null,
      "size_thickness_mm": null,
      "p_no": 3,
      "group_no": 2,
      "min_tensile_strength_mpa": 485,
      "min_yield_strength_mpa": 275,
      "i": "NP",
      "limits_iii": 371,
      "viii_1": "NP",
      "xii": "NP",
      "external_pressure_chart_no": "CS–2",
      "notes": "G26, W10, W12",
      "values": {
        "40": 138,
        "65": 138,
        "100": 138,
        "125": 138,
        "150": 138,
        "200": 138,
        "250": 138,
        "300": 138,
        "325": 138,
        "350": 138,
        "375": 138,
        "400": null,
        "425": null,
        "450": null,
        "475": null,
        "500": null,
        "525": null,
        "550": null,
        "575": null,
        "600": null,
        "625": null,
        "650": null,
        "675": null,
        "700": null,
        "725": null,
        "750": null,
        "775": null,
        "800": null,
        "825": null,
        "850": null,
        "875": null,
        "900": null
      }
    },
    {
      "block": 7,
      "line_no": 32,
      "nominal_composition": null,
      "product_form": "Wld. pipe",
      "spec_no": "SA–691",
      "type_grade": "CM–70",
      "alloy_desig_uns_no": "K12020",
      "class_condition_temper": null,
      "size_thickness_mm": null,
      "p_no": 3,
      "group_no": 2,
      "min_tensile_strength_mpa": 485,
      "min_yield_strength_mpa": 275,
      "i": "NP",
      "limits_iii": "149 (Cl. 3 only)",
      "viii_1": "NP",
      "xii": "NP",
      "external_pressure_chart_no": "CS–2",
      "notes": "G27, W10, W12",
      "values": {
        "40": 138,
        "65": 138,
        "100": 138,
        "125": 138,
        "150": 138,
        "200": null,
        "250": null,
        "300": null,
        "325": null,
        "350": null,
        "375": null,
        "400": null,
        "425": null,
        "450": null,
        "475": null,
        "500": null,
        "525": null,
        "550": null,
        "575": null,
        "600": null,
        "625": null,
        "650": null,
        "675": null,
        "700": null,
        "725": null,
        "750": null,
        "775": null,
        "800": null,
        "825": null,
        "850": null,
        "875": null,
        "900": null
      }
    },
    {
      "block": 7,
      "line_no": 33,
      "nominal_composition": null,
      "product_form": "Plate",
      "spec_no": "SA–204",
      "type_grade": "C",
      "alloy_desig_uns_no": "K12320",
      "class_condition_temper": null,
      "size_thickness_mm": null,
      "p_no": 3,
      "group_no": 2,
      "min_tensile_strength_mpa": 515,
      "min_yield_strength_mpa": 295,
      "i": 538,
      "limits_iii": 371,
      "viii_1": 538,
      "xii": 343,
      "external_pressure_chart_no": "CS–2",
      "notes": "G11, S2, T4, W12",
      "values": {
        "40": 148,
        "65": 148,
        "100": 148,
        "125": 148,
        "150": 148,
        "200": 148,
        "250": 148,
        "300": 148,
        "325": 148,
        "350": 148,
        "375": 148,
        "400": 148,
        "425": 148,
        "450": 144,
        "475": 109,
        "500": 67.2,
        "525": 43.3,
        "550": 23.0,
        "575": null,
        "600": null,
        "625": null,
        "650": null,
        "675": null,
        "700": null,
        "725": null,
        "750": null,
        "775": null,
        "800": null,
        "825": null,
        "850": null,
        "875": null,
        "900": null
      }
    },
    {
      "block": 7,
      "line_no": 34,
      "nominal_composition": null,
      "product_form": "Wld. pipe",
      "spec_no": "SA–672",
      "type_grade": "L75",
      "alloy_desig_uns_no": "K12320",
      "class_condition_temper": null,
      "size_thickness_mm": null,
      "p_no": 3,
      "group_no": 2,
      "min_tensile_strength_mpa": 515,
      "min_yield_strength_mpa": 295,
      "i": "NP",
      "limits_iii": 371,
      "viii_1": "NP",
      "xii": "NP",
      "external_pressure_chart_no": "CS–2",
      "notes": "G26, W10, W12",
      "values": {
        "40": 148,
        "65": 148,
        "100": 148,
        "125": 148,
        "150": 148,
        "200": 148,
        "250": 148,
        "300": 148,
        "325": 148,
        "350": 148,
        "375": 148,
        "400": null,
        "425": null,
        "450": null,
        "475": null,
        "500": null,
        "525": null,
        "550": null,
        "575": null,
        "600": null,
        "625": null,
        "650": null,
        "675": null,
        "700": null,
        "725": null,
        "750": null,
        "775": null,
        "800": null,
        "825": null,
        "850": null,
        "875": null,
        "900": null
      }
    },
    {
      "block": 7,
      "line_no": 35,
      "nominal_composition": null,
      "product_form": "Wld. pipe",
      "spec_no": "SA–691",
      "type_grade": "CM–75",
      "alloy_desig_uns_no": "K12320",
      "class_condition_temper": null,
      "size_thickness_mm": null,
      "p_no": 3,
      "group_no": 2,
      "min_tensile_strength_mpa": 515,
      "min_yield_strength_mpa": 295,
      "i": "NP",
      "limits_iii": 371,
      "viii_1": "NP",
      "xii": "NP",
      "external_pressure_chart_no": "CS–2",
      "notes": "G26, W10, W12",
      "values": {
        "40": 148,
        "65": 148,
        "100": 148,
        "125": 148,
        "150": 148,
        "200": 148,
        "250": 148,
        "300": 148,
        "325": 148,
        "350": 148,
        "375": 148,
        "400": null,
        "425": null,
        "450": null,
        "475": null,
        "500": null,
        "525": null,
        "550": null,
        "575": null,
        "600": null,
        "625": null,
        "650": null,
        "675": null,
        "700": null,
        "725": null,
        "750": null,
        "775": null,
        "800": null,
        "825": null,
        "850": null,
        "875": null,
        "900": null
      }
    },
    {
      "block": 7,
      "line_no": 36,
      "nominal_composition": null,
      "product_form": "Wld. pipe",
      "spec_no": "SA–691",
      "type_grade": "CM–75",
      "alloy_desig_uns_no": "K12320",
      "class_condition_temper": null,
      "size_thickness_mm": null,
      "p_no": 3,
      "group_no": 2,
      "min_tensile_strength_mpa": 515,
      "min_yield_strength_mpa": 295,
      "i": "NP",
      "limits_iii": "149 (Cl. 3 only)",
      "viii_1": "NP",
      "xii": "NP",
      "external_pressure_chart_no": "CS–2",
      "notes": "G27, W10, W12",
      "values": {
        "40": 148,
        "65": 148,
        "100": 148,
        "125": 148,
        "150": 148,
        "200": null,
        "250": null,
        "300": null,
        "325": null,
        "350": null,
        "375": null,
        "400": null,
        "425": null,
        "450": null,
        "475": null,
        "500": null,
        "525": null,
        "550": null,
        "575": null,
        "600": null,
        "625": null,
        "650": null,
        "675": null,
        "700": null,
        "725": null,
        "750": null,
        "775": null,
        "800": null,
        "825": null,
        "850": null,
        "875": null,
        "900": null
      }
    },
    {
      "block": 7,
      "line_no": 37,
      "nominal_composition": "1/2Cr–1/5Mo",
      "product_form": "Forgings",
      "spec_no": "SA–372",
      "type_grade": "G",
      "alloy_desig_uns_no": "K13049",
      "class_condition_temper": 55,
      "size_thickness_mm": null,
      "p_no": null,
      "group_no": null,
      "min_tensile_strength_mpa": 585,
      "min_yield_strength_mpa": 380,
      "i": "NP",
      "limits_iii": "NP",
      "viii_1": 315,
      "xii": 315,
      "external_pressure_chart_no": "CS–3 W11",
      "notes": null,
      "values": {
        "40": 167,
        "65": 167,
        "100": 167,
        "125": 167,
        "150": 167,
        "200": 167,
        "250": 167,
        "300": 167,
        "325": 167,
        "350": null,
        "375": null,
        "400": null,
        "425": null,
        "450": null,
        "475": null,
        "500": null,
        "525": null,
        "550": null,
        "575": null,
        "600": null,
        "625": null,
        "650": null,
        "675": null,
        "700": null,
        "725": null,
        "750": null,
        "775": null,
        "800": null,
        "825": null,
        "850": null,
        "875": null,
        "900": null
      }
    },
    {
      "block": 7,
      "line_no": 38,
      "nominal_composition": "1/2Cr–1/5Mo",
      "product_form": "Forgings",
      "spec_no": "SA–372",
      "type_grade": "H",
      "alloy_desig_uns_no": "K13547",
      "class_condition_temper": 55,
      "size_thickness_mm": null,
      "p_no": null,
      "group_no": null,
      "min_tensile_strength_mpa": 585,
      "min_yield_strength_mpa": 380,
      "i": "NP",
      "limits_iii": "NP",
      "viii_1": 315,
      "xii": 315,
      "external_pressure_chart_no": "CS–3 W11",
      "notes": null,
      "values": {
        "40": 167,
        "65": 167,
        "100": 167,
        "125": 167,
        "150": 167,
        "200": 167,
        "250": 167,
        "300": 167,
        "325": 167,
        "350": null,
        "375": null,
        "400": null,
        "425": null,
        "450": null,
        "475": null,
        "500": null,
        "525": null,
        "550": null,
        "575": null,
        "600": null,
        "625": null,
        "650": null,
        "675": null,
        "700": null,
        "725": null,
        "750": null,
        "775": null,
        "800": null,
        "825": null,
        "850": null,
        "875": null,
        "900": null
      }
    },
    {
      "block": 7,
      "line_no": 39,
      "nominal_composition": "1/2Cr–1/5Mo",
      "product_form": "Forgings",
      "spec_no": "SA–372",
      "type_grade": "G",
      "alloy_desig_uns_no": "K13049",
      "class_condition_temper": 65,
      "size_thickness_mm": null,
      "p_no": null,
      "group_no": null,
      "min_tensile_strength_mpa": 725,
      "min_yield_strength_mpa": 450,
      "i": "NP",
      "limits_iii": "NP",
      "viii_1": 315,
      "xii": 315,
      "external_pressure_chart_no": "CS–3 W11",
      "notes": null,
      "values": {
        "40": 207,
        "65": 207,
        "100": 207,
        "125": 207,
        "150": 207,
        "200": 207,
        "250": 207,
        "300": 207,
        "325": 207,
        "350": null,
        "375": null,
        "400": null,
        "425": null,
        "450": null,
        "475": null,
        "500": null,
        "525": null,
        "550": null,
        "575": null,
        "600": null,
        "625": null,
        "650": null,
        "675": null,
        "700": null,
        "725": null,
        "750": null,
        "775": null,
        "800": null,
        "825": null,
        "850": null,
        "875": null,
        "900": null
      }
    },
    {
      "block": 7,
      "line_no": 40,
      "nominal_composition": "1/2Cr–1/5Mo",
      "product_form": "Forgings",
      "spec_no": "SA–372",
      "type_grade": "H",
      "alloy_desig_uns_no": "K13547",
      "class_condition_temper": 65,
      "size_thickness_mm": null,
      "p_no": null,
      "group_no": null,
      "min_tensile_strength_mpa": 725,
      "min_yield_strength_mpa": 450,
      "i": "NP",
      "limits_iii": "NP",
      "viii_1": 315,
      "xii": 315,
      "external_pressure_chart_no": "CS–3 W11",
      "notes": null,
      "values": {
        "40": 207,
        "65": 207,
        "100": 207,
        "125": 207,
        "150": 207,
        "200": 207,
        "250": 207,
        "300": 207,
        "325": 207,
        "350": null,
        "375": null,
        "400": null,
        "425": null,
        "450": null,
        "475": null,
        "500": null,
        "525": null,
        "550": null,
        "575": null,
        "600": null,
        "625": null,
        "650": null,
        "675": null,
        "700": null,
        "725": null,
        "750": null,
        "775": null,
        "800": null,
        "825": null,
        "850": null,
        "875": null,
        "900": null
      }
    },
    {
      "block": 7,
      "line_no": 41,
      "nominal_composition": "1/2Cr–1/5Mo",
      "product_form": "Forgings",
      "spec_no": "SA–372",
      "type_grade": "G",
      "alloy_desig_uns_no": "K13049",
      "class_condition_temper": 70,
      "size_thickness_mm": null,
      "p_no": null,
      "group_no": null,
      "min_tensile_strength_mpa": 825,
      "min_yield_strength_mpa": 485,
      "i": "NP",
      "limits_iii": "NP",
      "viii_1": 93,
      "xii": 93,
      "external_pressure_chart_no": "CS–3 W11",
      "notes": null,
      "values": {
        "40": 236,
        "65": 236,
        "100": 236,
        "125": null,
        "150": null,
        "200": null,
        "250": null,
        "300": null,
        "325": null,
        "350": null,
        "375": null,
        "400": null,
        "425": null,
        "450": null,
        "475": null,
        "500": null,
        "525": null,
        "550": null,
        "575": null,
        "600": null,
        "625": null,
        "650": null,
        "675": null,
        "700": null,
        "725": null,
        "750": null,
        "775": null,
        "800": null,
        "825": null,
        "850": null,
        "875": null,
        "900": null
      }
    },
    {
      "block": 7,
      "line_no": 42,
      "nominal_composition": "1/2Cr–1/5Mo",
      "product_form": "Forgings",
      "spec_no": "SA–372",
      "type_grade": "H",
      "alloy_desig_uns_no": "K13547",
      "class_condition_temper": 70,
      "size_thickness_mm": null,
      "p_no": null,
      "group_no": null,
      "min_tensile_strength_mpa": 825,
      "min_yield_strength_mpa": 485,
      "i": "NP",
      "limits_iii": "NP",
      "viii_1": 93,
      "xii": 93,
      "external_pressure_chart_no": "CS–3 W11",
      "notes": null,
      "values": {
        "40": 236,
        "65": 236,
        "100": 236,
        "125": null,
        "150": null,
        "200": null,
        "250": null,
        "300": null,
        "325": null,
        "350": null,
        "375": null,
        "400": null,
        "425": null,
        "450": null,
        "475": null,
        "500": null,
        "525": null,
        "550": null,
        "575": null,
        "600": null,
        "625": null,
        "650": null,
        "675": null,
        "700": null,
        "725": null,
        "750": null,
        "775": null,
        "800": null,
        "825": null,
        "850": null,
        "875": null,
        "900": null
      }
    },
    {
      "block": 7,
      "line_no": 43,
      "nominal_composition": "1/2Cr–1/5Mo–V",
      "product_form": "Plate",
      "spec_no": "SA–517",
      "type_grade": "B",
      "alloy_desig_uns_no": "K11630",
      "class_condition_temper": null,
      "size_thickness_mm": "≤32",
      "p_no": "11B",
      "group_no": 4,
      "min_tensile_strength_mpa": 795,
      "min_yield_strength_mpa": 690,
      "i": "NP",
      "limits_iii": "343 (SPT)",
      "viii_1": 343,
      "xii": 343,
      "external_pressure_chart_no": "HT–1 …",
      "notes": null,
      "values": {
        "40": 227,
        "65": 227,
        "100": 227,
        "125": 227,
        "150": 227,
        "200": 227,
        "250": 227,
        "300": 227,
        "325": 227,
        "350": 226,
        "375": null,
        "400": null,
        "425": null,
        "450": null,
        "475": null,
        "500": null,
        "525": null,
        "550": null,
        "575": null,
        "600": null,
        "625": null,
        "650": null,
        "675": null,
        "700": null,
        "725": null,
        "750": null,
        "775": null,
        "800": null,
        "825": null,
        "850": null,
        "875": null,
        "900": null
      }
    },
    {
      "block": 7,
      "line_no": 44,
      "nominal_composition": "1/2Cr–1/4Mo–Si",
      "product_form": "Plate",
      "spec_no": "SA–517",
      "type_grade": "A",
      "alloy_desig_uns_no": "K11856",
      "class_condition_temper": null,
      "size_thickness_mm": "≤32",
      "p_no": "11B",
      "group_no": 1,
      "min_tensile_strength_mpa": 795,
      "min_yield_strength_mpa": 690,
      "i": "NP",
      "limits_iii": "343 (SPT)",
      "viii_1": 343,
      "xii": 343,
      "external_pressure_chart_no": "HT–1 …",
      "notes": null,
      "values": {
        "40": 227,
        "65": 227,
        "100": 227,
        "125": 227,
        "150": 227,
        "200": 227,
        "250": 227,
        "300": 227,
        "325": 227,
        "350": 226,
        "375": null,
        "400": null,
        "425": null,
        "450": null,
        "475": null,
        "500": null,
        "525": null,
        "550": null,
        "575": null,
        "600": null,
        "625": null,
        "650": null,
        "675": null,
        "700": null,
        "725": null,
        "750": null,
        "775": null,
        "800": null,
        "825": null,
        "850": null,
        "875": null,
        "900": null
      }
    },
    {
      "block": 7,
      "line_no": 45,
      "nominal_composition": "1/2Cr–1/4Mo–Si",
      "product_form": "Forgings",
      "spec_no": "SA–592",
      "type_grade": "A",
      "alloy_desig_uns_no": "K11856",
      "class_condition_temper": null,
      "size_thickness_mm": "≤65",
      "p_no": "11B",
      "group_no": 1,
      "min_tensile_strength_mpa": 795,
      "min_yield_strength_mpa": 690,
      "i": "NP",
      "limits_iii": "343 (SPT)",
      "viii_1": 343,
      "xii": 343,
      "external_pressure_chart_no": "HT–1 …",
      "notes": null,
      "values": {
        "40": 227,
        "65": 227,
        "100": 227,
        "125": 227,
        "150": 227,
        "200": 227,
        "250": 227,
        "300": 227,
        "325": 227,
        "350": 226,
        "375": null,
        "400": null,
        "425": null,
        "450": null,
        "475": null,
        "500": null,
        "525": null,
        "550": null,
        "575": null,
        "600": null,
        "625": null,
        "650": null,
        "675": null,
        "700": null,
        "725": null,
        "750": null,
        "775": null,
        "800": null,
        "825": null,
        "850": null,
        "875": null,
        "900": null
      }
    },
    {
      "block": 8,
      "line_no": 1,
      "nominal_composition": "1/2Cr–1/2Mo",
      "product_form": "Smls. pipe",
      "spec_no": "SA–335",
      "type_grade": "P2",
      "alloy_desig_uns_no": "K11547",
      "class_condition_temper": null,
      "size_thickness_mm": null,
      "p_no": 3,
      "group_no": 1,
      "min_tensile_strength_mpa": 380,
      "min_yield_strength_mpa": 205,
      "i": 538,
      "limits_iii": 371,
      "viii_1": 538,
      "xii": 343,
      "external_pressure_chart_no": "CS–2 T5",
      "notes": null,
      "values": {
        "40": 108,
        "65": 108,
        "100": 108,
        "125": 108,
        "150": 108,
        "200": 108,
        "250": 108,
        "300": 108,
        "325": 108,
        "350": 108,
        "375": 108,
        "400": 106,
        "425": 103,
        "450": 100,
        "475": 97.1,
        "500": 77.0,
        "525": 49.5,
        "550": 31.3,
        "575": null,
        "600": null,
        "625": null,
        "650": null,
        "675": null,
        "700": null,
        "725": null,
        "750": null,
        "775": null,
        "800": null,
        "825": null,
        "850": null,
        "875": null,
        "900": null
      }
    },
    {
      "block": 8,
      "line_no": 2,
      "nominal_composition": "1/2Cr–1/2Mo",
      "product_form": "Forged pipe",
      "spec_no": "SA–369",
      "type_grade": "FP2",
      "alloy_desig_uns_no": "K11547",
      "class_condition_temper": null,
      "size_thickness_mm": null,
      "p_no": 3,
      "group_no": 1,
      "min_tensile_strength_mpa": 380,
      "min_yield_strength_mpa": 205,
      "i": 538,
      "limits_iii": 371,
      "viii_1": 538,
      "xii": 343,
      "external_pressure_chart_no": "CS–2 T5",
      "notes": null,
      "values": {
        "40": 108,
        "65": 108,
        "100": 108,
        "125": 108,
        "150": 108,
        "200": 108,
        "250": 108,
        "300": 108,
        "325": 108,
        "350": 108,
        "375": 108,
        "400": 106,
        "425": 103,
        "450": 100,
        "475": 97.1,
        "500": 77.0,
        "525": 49.5,
        "550": 31.3,
        "575": null,
        "600": null,
        "625": null,
        "650": null,
        "675": null,
        "700": null,
        "725": null,
        "750": null,
        "775": null,
        "800": null,
        "825": null,
        "850": null,
        "875": null,
        "900": null
      }
    },
    {
      "block": 8,
      "line_no": 3,
      "nominal_composition": "1/2Cr–1/2Mo",
      "product_form": "Plate",
      "spec_no": "SA–387",
      "type_grade": 2,
      "alloy_desig_uns_no": "K12143",
      "class_condition_temper": 1,
      "size_thickness_mm": null,
      "p_no": 3,
      "group_no": 1,
      "min_tensile_strength_mpa": 380,
      "min_yield_strength_mpa": 230,
      "i": 538,
      "limits_iii": 371,
      "viii_1": 538,
      "xii": 343,
      "external_pressure_chart_no": "CS–2 T5",
      "notes": null,
      "values": {
        "40": 108,
        "65": 108,
        "100": 108,
        "125": 108,
        "150": 108,
        "200": 108,
        "250": 108,
        "300": 108,
        "325": 108,
        "350": 108,
        "375": 108,
        "400": 108,
        "425": 108,
        "450": 106,
        "475": 103,
        "500": 76.7,
        "525": 49.6,
        "550": 31.2,
        "575": null,
        "600": null,
        "625": null,
        "650": null,
        "675": null,
        "700": null,
        "725": null,
        "750": null,
        "775": null,
        "800": null,
        "825": null,
        "850": null,
        "875": null,
        "900": null
      }
    },
    {
      "block": 8,
      "line_no": 4,
      "nominal_composition": "1/2Cr–1/2Mo",
      "product_form": "Wld. pipe",
      "spec_no": "SA–691",
      "type_grade": "1/2CR",
      "alloy_desig_uns_no": "K12143",
      "class_condition_temper": null,
      "size_thickness_mm": null,
      "p_no": 3,
      "group_no": 1,
      "min_tensile_strength_mpa": 380,
      "min_yield_strength_mpa": 230,
      "i": "NP",
      "limits_iii": 371,
      "viii_1": "NP",
