Repository: danivelas0/asme-pcc

File: resources/bpvc_ii_d_metric_2025/table_2a.json (part 10 of 24)
    "External Pressure Chart No.",
    "Notes"
  ],
  "columns_values": [
        "425": null,
        "450": null,
        "475": null,
        "500": null
      }
    },
    {
      "block": 9,
      "line_no": 22,
      "nominal_composition": "Mn–1/2Mo–1/2Ni",
      "product_form": "Wld. pipe",
      "spec_no": "SA–672",
      "type_grade": "J80",
      "alloy_desig_uns_no": "K12539 …",
      "class_condition_temper": null,
      "size_thickness_mm": null,
      "p_no": 3,
      "group_no": 3,
      "min_tensile_strength_mpa": 550,
      "min_yield_strength_mpa": 345,
      "applicability_and_max_temperature_limits_np_not_permitted_spt_supports_only_iii": 371,
      "viii_2": "NP",
      "external_pressure_chart_no": "CS–5",
      "notes": "G1, G2",
      "values": {
        "40": 184,
        "65": 184,
        "100": 184,
        "125": 184,
        "150": 184,
        "200": 184,
        "250": 184,
        "300": 184,
        "325": 184,
        "350": 184,
        "375": 184,
        "400": null,
        "425": null,
        "450": null,
        "475": null,
        "500": null
      }
    },
    {
      "block": 9,
      "line_no": 23,
      "nominal_composition": "Mn–1/2Mo–1/2Ni",
      "product_form": "Plate",
      "spec_no": "SA–533",
      "type_grade": "B",
      "alloy_desig_uns_no": "K12539 2",
      "class_condition_temper": null,
      "size_thickness_mm": null,
      "p_no": 3,
      "group_no": 3,
      "min_tensile_strength_mpa": 620,
      "min_yield_strength_mpa": 485,
      "applicability_and_max_temperature_limits_np_not_permitted_spt_supports_only_iii": 371,
      "viii_2": 371,
      "external_pressure_chart_no": "CS–5",
      "notes": null,
      "values": {
        "40": 207,
        "65": 207,
        "100": 207,
        "125": 207,
        "150": 207,
        "200": 207,
        "250": 207,
        "300": 207,
        "325": 207,
        "350": 207,
        "375": 207,
        "400": null,
        "425": null,
        "450": null,
        "475": null,
        "500": null
      }
    },
    {
      "block": 9,
      "line_no": 24,
      "nominal_composition": "Mn–1/2Mo–1/2Ni",
      "product_form": "Wld. pipe",
      "spec_no": "SA–672",
      "type_grade": "J90",
      "alloy_desig_uns_no": "K12539 …",
      "class_condition_temper": null,
      "size_thickness_mm": null,
      "p_no": 3,
      "group_no": 3,
      "min_tensile_strength_mpa": 620,
      "min_yield_strength_mpa": 485,
      "applicability_and_max_temperature_limits_np_not_permitted_spt_supports_only_iii": 371,
      "viii_2": "NP",
      "external_pressure_chart_no": "CS–5",
      "notes": "G1, G2",
      "values": {
        "40": 207,
        "65": 207,
        "100": 207,
        "125": 207,
        "150": 207,
        "200": 207,
        "250": 207,
        "300": 207,
        "325": 207,
        "350": 207,
        "375": 207,
        "400": null,
        "425": null,
        "450": null,
        "475": null,
        "500": null
      }
    },
    {
      "block": 9,
      "line_no": 25,
      "nominal_composition": "Mn–1/2Mo–1/2Ni",
      "product_form": "Plate",
      "spec_no": "SA–533",
      "type_grade": "B",
      "alloy_desig_uns_no": "K12539 3",
      "class_condition_temper": null,
      "size_thickness_mm": null,
      "p_no": "11A",
      "group_no": 4,
      "min_tensile_strength_mpa": 690,
      "min_yield_strength_mpa": 570,
      "applicability_and_max_temperature_limits_np_not_permitted_spt_supports_only_iii": 371,
      "viii_2": 371,
      "external_pressure_chart_no": "CS–5",
      "notes": null,
      "values": {
        "40": 230,
        "65": 230,
        "100": 230,
        "125": 230,
        "150": 230,
        "200": 230,
        "250": 230,
        "300": 230,
        "325": 230,
        "350": 230,
        "375": 230,
        "400": null,
        "425": null,
        "450": null,
        "475": null,
        "500": null
      }
    },
    {
      "block": 9,
      "line_no": 26,
      "nominal_composition": "Mn–1/2Mo–1/2Ni",
      "product_form": "Wld. pipe",
      "spec_no": "SA–672",
      "type_grade": "J100",
      "alloy_desig_uns_no": "K12539 …",
      "class_condition_temper": null,
      "size_thickness_mm": null,
      "p_no": "11A",
      "group_no": 4,
      "min_tensile_strength_mpa": 690,
      "min_yield_strength_mpa": 570,
      "applicability_and_max_temperature_limits_np_not_permitted_spt_supports_only_iii": 371,
      "viii_2": "NP",
      "external_pressure_chart_no": "CS–5",
      "notes": "G1, G2",
      "values": {
        "40": 230,
        "65": 230,
        "100": 230,
        "125": 230,
        "150": 230,
        "200": 230,
        "250": 230,
        "300": 230,
        "325": 230,
        "350": 230,
        "375": 230,
        "400": null,
        "425": null,
        "450": null,
        "475": null,
        "500": null
      }
    },
    {
      "block": 9,
      "line_no": 27,
      "nominal_composition": "Mn–1/2Mo–3/4Ni",
      "product_form": "Plate",
      "spec_no": "SA–302",
      "type_grade": "D",
      "alloy_desig_uns_no": "K12054 …",
      "class_condition_temper": null,
      "size_thickness_mm": null,
      "p_no": 3,
      "group_no": 3,
      "min_tensile_strength_mpa": 550,
      "min_yield_strength_mpa": 345,
      "applicability_and_max_temperature_limits_np_not_permitted_spt_supports_only_iii": 371,
      "viii_2": 371,
      "external_pressure_chart_no": "CS–3",
      "notes": null,
      "values": {
        "40": 184,
        "65": 184,
        "100": 184,
        "125": 184,
        "150": 184,
        "200": 184,
        "250": 184,
        "300": 184,
        "325": 184,
        "350": 184,
        "375": 184,
        "400": null,
        "425": null,
        "450": null,
        "475": null,
        "500": null
      }
    },
    {
      "block": 9,
      "line_no": 28,
      "nominal_composition": "Mn–1/2Mo–3/4Ni",
      "product_form": "Plate",
      "spec_no": "SA–533",
      "type_grade": "C",
      "alloy_desig_uns_no": "K12554 1",
      "class_condition_temper": null,
      "size_thickness_mm": null,
      "p_no": 3,
      "group_no": 3,
      "min_tensile_strength_mpa": 550,
      "min_yield_strength_mpa": 345,
      "applicability_and_max_temperature_limits_np_not_permitted_spt_supports_only_iii": 371,
      "viii_2": 371,
      "external_pressure_chart_no": "CS–5",
      "notes": null,
      "values": {
        "40": 184,
        "65": 184,
        "100": 184,
        "125": 184,
        "150": 184,
        "200": 184,
        "250": 184,
        "300": 184,
        "325": 184,
        "350": 184,
        "375": 184,
        "400": null,
        "425": null,
        "450": null,
        "475": null,
        "500": null
      }
    },
    {
      "block": 9,
      "line_no": 29,
      "nominal_composition": "Mn–1/2Mo–3/4Ni",
      "product_form": "Plate",
      "spec_no": "SA–533",
      "type_grade": "E",
      "alloy_desig_uns_no": "K12554 1",
      "class_condition_temper": null,
      "size_thickness_mm": null,
      "p_no": 3,
      "group_no": 3,
      "min_tensile_strength_mpa": 550,
      "min_yield_strength_mpa": 345,
      "applicability_and_max_temperature_limits_np_not_permitted_spt_supports_only_iii": "NP",
      "viii_2": 371,
      "external_pressure_chart_no": "CS–5",
      "notes": null,
      "values": {
        "40": 183,
        "65": 183,
        "100": 183,
        "125": 183,
        "150": 183,
        "200": 183,
        "250": 183,
        "300": 183,
        "325": 183,
        "350": 183,
        "375": 183,
        "400": null,
        "425": null,
        "450": null,
        "475": null,
        "500": null
      }
    },
    {
      "block": 9,
      "line_no": 30,
      "nominal_composition": "Mn–1/2Mo–3/4Ni",
      "product_form": "Plate",
      "spec_no": "SA–533",
      "type_grade": "C",
      "alloy_desig_uns_no": "K12554 2",
      "class_condition_temper": null,
      "size_thickness_mm": null,
      "p_no": 3,
      "group_no": 3,
      "min_tensile_strength_mpa": 620,
      "min_yield_strength_mpa": 485,
      "applicability_and_max_temperature_limits_np_not_permitted_spt_supports_only_iii": 371,
      "viii_2": 371,
      "external_pressure_chart_no": "CS–5",
      "notes": null,
      "values": {
        "40": 207,
        "65": 207,
        "100": 207,
        "125": 207,
        "150": 207,
        "200": 207,
        "250": 207,
        "300": 207,
        "325": 207,
        "350": 207,
        "375": 207,
        "400": null,
        "425": null,
        "450": null,
        "475": null,
        "500": null
      }
    },
    {
      "block": 9,
      "line_no": 31,
      "nominal_composition": "Mn–1/2Mo–3/4Ni",
      "product_form": "Plate",
      "spec_no": "SA–533",
      "type_grade": "E",
      "alloy_desig_uns_no": "K12554 2",
      "class_condition_temper": null,
      "size_thickness_mm": null,
      "p_no": 3,
      "group_no": 3,
      "min_tensile_strength_mpa": 620,
      "min_yield_strength_mpa": 485,
      "applicability_and_max_temperature_limits_np_not_permitted_spt_supports_only_iii": "NP",
      "viii_2": 371,
      "external_pressure_chart_no": "CS–5",
      "notes": null,
      "values": {
        "40": 207,
        "65": 207,
        "100": 207,
        "125": 207,
        "150": 207,
        "200": 207,
        "250": 207,
        "300": 207,
        "325": 207,
        "350": 207,
        "375": 207,
        "400": null,
        "425": null,
        "450": null,
        "475": null,
        "500": null
      }
    },
    {
      "block": 9,
      "line_no": 32,
      "nominal_composition": null,
      "product_form": null,
      "spec_no": null,
      "type_grade": null,
      "alloy_desig_uns_no": null,
      "class_condition_temper": null,
      "size_thickness_mm": null,
      "p_no": null,
      "group_no": null,
      "min_tensile_strength_mpa": null,
      "min_yield_strength_mpa": null,
      "applicability_and_max_temperature_limits_np_not_permitted_spt_supports_only_iii": null,
      "viii_2": null,
      "external_pressure_chart_no": null,
      "notes": null,
      "values": {
        "40": null,
        "65": null,
        "100": null,
        "125": null,
        "150": null,
        "200": null,
        "250": null,
        "300": null,
        "325": null,
        "350": null,
        "375": null,
        "400": null,
        "425": null,
        "450": null,
        "475": null,
        "500": null
      }
    },
    {
      "block": 9,
      "line_no": 33,
      "nominal_composition": "Mn–1/2Mo–3/4Ni",
      "product_form": "Plate",
      "spec_no": "SA–533",
      "type_grade": "C",
      "alloy_desig_uns_no": "K12554 3",
      "class_condition_temper": null,
      "size_thickness_mm": null,
      "p_no": "11A",
      "group_no": 4,
      "min_tensile_strength_mpa": 690,
      "min_yield_strength_mpa": 570,
      "applicability_and_max_temperature_limits_np_not_permitted_spt_supports_only_iii": 371,
      "viii_2": "NP",
      "external_pressure_chart_no": "CS–5",
      "notes": null,
      "values": {
        "40": 230,
        "65": 230,
        "100": 230,
        "125": 230,
        "150": 230,
        "200": 230,
        "250": 230,
        "300": 230,
        "325": 230,
        "350": 230,
        "375": 230,
        "400": null,
        "425": null,
        "450": null,
        "475": null,
        "500": null
      }
    },
    {
      "block": 9,
      "line_no": 34,
      "nominal_composition": "Mn–1/2Ni–V",
      "product_form": "Plate",
      "spec_no": "SA/NF A 36–215 P440NJ4",
      "type_grade": null,
      "alloy_desig_uns_no": null,
      "class_condition_temper": null,
      "size_thickness_mm": "8 ≤t ≤20",
      "p_no": "10A",
      "group_no": 1,
      "min_tensile_strength_mpa": 630,
      "min_yield_strength_mpa": 440,
      "applicability_and_max_temperature_limits_np_not_permitted_spt_supports_only_iii": "NP",
      "viii_2": 65,
      "external_pressure_chart_no": "CS–5",
      "notes": null,
      "values": {
        "40": 210,
        "65": 210,
        "100": 210,
        "125": null,
        "150": null,
        "200": null,
        "250": null,
        "300": null,
        "325": null,
        "350": null,
        "375": null,
        "400": null,
        "425": null,
        "450": null,
        "475": null,
        "500": null
      }
    },
    {
      "block": 9,
      "line_no": 35,
      "nominal_composition": "Mn–1/2Ni–V",
      "product_form": "Plate",
      "spec_no": "SA–225",
      "type_grade": "C",
      "alloy_desig_uns_no": "K12524 …",
      "class_condition_temper": null,
      "size_thickness_mm": null,
      "p_no": "10A",
      "group_no": 1,
      "min_tensile_strength_mpa": 725,
      "min_yield_strength_mpa": 485,
      "applicability_and_max_temperature_limits_np_not_permitted_spt_supports_only_iii": "NP",
      "viii_2": 371,
      "external_pressure_chart_no": "CS–5",
      "notes": null,
      "values": {
        "40": 241,
        "65": 241,
        "100": 241,
        "125": 241,
        "150": 241,
        "200": 241,
        "250": 241,
        "300": 241,
        "325": 239,
        "350": 233,
        "375": 229,
        "400": null,
        "425": null,
        "450": null,
        "475": null,
        "500": null
      }
    },
    {
      "block": 9,
      "line_no": 36,
      "nominal_composition": null,
      "product_form": "Castings",
      "spec_no": "SA–487",
      "type_grade": 1,
      "alloy_desig_uns_no": "J13002",
      "class_condition_temper": "A/NT",
      "size_thickness_mm": null,
      "p_no": "10A",
      "group_no": 1,
      "min_tensile_strength_mpa": 585,
      "min_yield_strength_mpa": 380,
      "applicability_and_max_temperature_limits_np_not_permitted_spt_supports_only_iii": "371 (SPT)",
      "viii_2": 371,
      "external_pressure_chart_no": "CS–3",
      "notes": null,
      "values": {
        "40": 196,
        "65": 190,
        "100": 184,
        "125": 181,
        "150": 180,
        "200": 180,
        "250": 180,
        "300": 178,
        "325": 175,
        "350": 172,
        "375": 168,
        "400": null,
        "425": null,
        "450": null,
        "475": null,
        "500": null
      }
    },
    {
      "block": 9,
      "line_no": 37,
      "nominal_composition": "1/2Ni–1/2Cr–1/4Mo–V",
      "product_form": "Castings",
      "spec_no": "SA–487",
      "type_grade": 4,
      "alloy_desig_uns_no": "J13047",
      "class_condition_temper": "A/NT",
      "size_thickness_mm": null,
      "p_no": 3,
      "group_no": 3,
      "min_tensile_strength_mpa": 620,
      "min_yield_strength_mpa": 415,
      "applicability_and_max_temperature_limits_np_not_permitted_spt_supports_only_iii": 371,
      "viii_2": 371,
      "external_pressure_chart_no": "CS–3",
      "notes": null,
      "values": {
        "40": 207,
        "65": 207,
        "100": 207,
        "125": 207,
        "150": 207,
        "200": 207,
        "250": 207,
        "300": 207,
        "325": 207,
        "350": 207,
        "375": 207,
        "400": null,
        "425": null,
        "450": null,
        "475": null,
        "500": null
      }
    },
    {
      "block": 9,
      "line_no": 38,
      "nominal_composition": "1/2Ni–1/2Mo–V",
      "product_form": "Forgings",
      "spec_no": "SA–541",
      "type_grade": 3,
      "alloy_desig_uns_no": "K12045 1",
      "class_condition_temper": null,
      "size_thickness_mm": null,
      "p_no": 3,
      "group_no": 3,
      "min_tensile_strength_mpa": 550,
      "min_yield_strength_mpa": 345,
      "applicability_and_max_temperature_limits_np_not_permitted_spt_supports_only_iii": 371,
      "viii_2": 371,
      "external_pressure_chart_no": "CS–5",
      "notes": null,
      "values": {
        "40": 184,
        "65": 184,
        "100": 184,
        "125": 184,
        "150": 184,
        "200": 184,
        "250": 184,
        "300": 184,
        "325": 184,
        "350": 184,
        "375": 184,
        "400": null,
        "425": null,
        "450": null,
        "475": null,
        "500": null
      }
    },
    {
      "block": 9,
      "line_no": 39,
      "nominal_composition": "1/2Ni–1/2Mo–V",
      "product_form": "Forgings",
      "spec_no": "SA–541",
      "type_grade": 3,
      "alloy_desig_uns_no": "K12045 2",
      "class_condition_temper": null,
      "size_thickness_mm": null,
      "p_no": 3,
      "group_no": 3,
      "min_tensile_strength_mpa": 620,
      "min_yield_strength_mpa": 450,
      "applicability_and_max_temperature_limits_np_not_permitted_spt_supports_only_iii": 371,
      "viii_2": 371,
      "external_pressure_chart_no": "CS–5",
      "notes": null,
      "values": {
        "40": 207,
        "65": 207,
        "100": 207,
        "125": 207,
        "150": 207,
        "200": 207,
        "250": 207,
        "300": 207,
        "325": 207,
        "350": 207,
        "375": 207,
        "400": null,
        "425": null,
        "450": null,
        "475": null,
        "500": null
      }
    },
    {
      "block": 9,
      "line_no": 40,
      "nominal_composition": "3/4Ni–1/2Cr–1/2Mo–V",
      "product_form": "Forgings",
      "spec_no": "SA–592",
      "type_grade": "F",
      "alloy_desig_uns_no": "K11576 …",
      "class_condition_temper": null,
      "size_thickness_mm": "65 < t ≤100",
      "p_no": "11B",
      "group_no": 3,
      "min_tensile_strength_mpa": 725,
      "min_yield_strength_mpa": 620,
      "applicability_and_max_temperature_limits_np_not_permitted_spt_supports_only_iii": "371 (SPT)",
      "viii_2": 371,
      "external_pressure_chart_no": "CS–5",
      "notes": "S1",
      "values": {
        "40": 241,
        "65": 241,
        "100": 241,
        "125": 241,
        "150": 241,
        "200": 241,
        "250": 241,
        "300": 241,
        "325": 241,
        "350": 240,
        "375": 236,
        "400": null,
        "425": null,
        "450": null,
        "475": null,
        "500": null
      }
    },
    {
      "block": 9,
      "line_no": 41,
      "nominal_composition": "3/4Ni–1/2Cr–1/2Mo–V",
      "product_form": "Plate",
      "spec_no": "SA–517",
      "type_grade": "F",
      "alloy_desig_uns_no": "K11576 …",
      "class_condition_temper": null,
      "size_thickness_mm": "≤65",
      "p_no": "11B",
      "group_no": 3,
      "min_tensile_strength_mpa": 795,
      "min_yield_strength_mpa": 690,
      "applicability_and_max_temperature_limits_np_not_permitted_spt_supports_only_iii": "371 (SPT)",
      "viii_2": 371,
      "external_pressure_chart_no": "HT–1",
      "notes": null,
      "values": {
        "40": 264,
        "65": 264,
        "100": 264,
        "125": 264,
        "150": 264,
        "200": 264,
        "250": 264,
        "300": 264,
        "325": 264,
        "350": 263,
        "375": 258,
        "400": null,
        "425": null,
        "450": null,
        "475": null,
        "500": null
      }
    },
    {
      "block": 9,
      "line_no": 42,
      "nominal_composition": "3/4Ni–1/2Cr–1/2Mo–V",
      "product_form": "Forgings",
      "spec_no": "SA–592",
      "type_grade": "F",
      "alloy_desig_uns_no": "K11576 …",
      "class_condition_temper": null,
      "size_thickness_mm": "≤65",
      "p_no": "11B",
      "group_no": 3,
      "min_tensile_strength_mpa": 795,
      "min_yield_strength_mpa": 690,
      "applicability_and_max_temperature_limits_np_not_permitted_spt_supports_only_iii": "NP",
      "viii_2": 371,
      "external_pressure_chart_no": "HT–1",
      "notes": null,
      "values": {
        "40": 264,
        "65": 264,
        "100": 264,
        "125": 264,
        "150": 264,
        "200": 264,
        "250": 264,
        "300": 264,
        "325": 264,
        "350": 263,
        "375": 258,
        "400": null,
        "425": null,
        "450": null,
        "475": null,
        "500": null
      }
    },
    {
      "block": 9,
      "line_no": 43,
      "nominal_composition": "3/4Ni–1/2Cu–Mo",
      "product_form": "Smls. tube",
      "spec_no": "SA–423",
      "type_grade": 2,
      "alloy_desig_uns_no": "K11540 …",
      "class_condition_temper": null,
      "size_thickness_mm": null,
      "p_no": 4,
      "group_no": 2,
      "min_tensile_strength_mpa": 415,
      "min_yield_strength_mpa": 255,
      "applicability_and_max_temperature_limits_np_not_permitted_spt_supports_only_iii": "NP",
      "viii_2": 371,
      "external_pressure_chart_no": "CS–2",
      "notes": null,
      "values": {
        "40": 138,
        "65": 138,
        "100": 138,
        "125": 138,
        "150": 138,
        "200": 138,
        "250": 138,
        "300": 138,
        "325": 138,
        "350": 138,
        "375": 138,
        "400": null,
        "425": null,
        "450": null,
        "475": null,
        "500": null
      }
    },
    {
      "block": 9,
      "line_no": 44,
      "nominal_composition": "3/4Ni–1/2Mo–1/3Cr–V",
      "product_form": "Forgings",
      "spec_no": "SA–508",
      "type_grade": 2,
      "alloy_desig_uns_no": "K12766 1",
      "class_condition_temper": null,
      "size_thickness_mm": null,
      "p_no": 3,
      "group_no": 3,
      "min_tensile_strength_mpa": 550,
      "min_yield_strength_mpa": 345,
      "applicability_and_max_temperature_limits_np_not_permitted_spt_supports_only_iii": 371,
      "viii_2": 371,
      "external_pressure_chart_no": "CS–5",
      "notes": null,
      "values": {
        "40": 184,
        "65": 184,
        "100": 184,
        "125": 184,
        "150": 184,
        "200": 184,
        "250": 184,
        "300": 184,
        "325": 184,
        "350": 184,
        "375": 184,
        "400": null,
        "425": null,
        "450": null,
        "475": null,
        "500": null
      }
    },
    {
      "block": 9,
      "line_no": 45,
      "nominal_composition": "3/4Ni–1/2Mo–1/3Cr–V",
      "product_form": "Forgings",
      "spec_no": "SA–541",
      "type_grade": 2,
      "alloy_desig_uns_no": "K12765 1",
      "class_condition_temper": null,
      "size_thickness_mm": null,
      "p_no": 3,
      "group_no": 3,
      "min_tensile_strength_mpa": 550,
      "min_yield_strength_mpa": 345,
      "applicability_and_max_temperature_limits_np_not_permitted_spt_supports_only_iii": 371,
      "viii_2": 371,
      "external_pressure_chart_no": "CS–5",
      "notes": null,
      "values": {
        "40": 184,
        "65": 184,
        "100": 184,
        "125": 184,
        "150": 184,
        "200": 184,
        "250": 184,
        "300": 184,
        "325": 184,
        "350": 184,
        "375": 184,
        "400": null,
        "425": null,
        "450": null,
        "475": null,
        "500": null
      }
    },
    {
      "block": 10,
      "line_no": 1,
      "nominal_composition": "3/4Ni–1/2Mo–1/3Cr–V",
      "product_form": "Forgings",
      "spec_no": "SA–508",
      "type_grade": 2,
      "alloy_desig_uns_no": "K12766 2",
      "class_condition_temper": null,
      "size_thickness_mm": null,
      "p_no": 3,
      "group_no": 3,
      "min_tensile_strength_mpa": 620,
      "min_yield_strength_mpa": 450,
      "applicability_and_max_temperature_limits_np_not_permitted_spt_supports_only_iii": 371,
      "viii_2": 371,
      "external_pressure_chart_no": "CS–5",
      "notes": null,
      "values": {
        "40": 207,
        "65": 207,
        "100": 207,
        "125": 207,
        "150": 207,
        "200": 207,
        "250": 207,
        "300": 207,
        "325": 207,
        "350": 207,
        "375": 207,
        "400": null,
        "425": null,
        "450": null,
        "475": null,
        "500": null
      }
    },
    {
      "block": 10,
      "line_no": 2,
      "nominal_composition": "3/4Ni–1/2Mo–1/3Cr–V",
      "product_form": "Forgings",
      "spec_no": "SA–541",
      "type_grade": 2,
      "alloy_desig_uns_no": "K12765 2",
      "class_condition_temper": null,
      "size_thickness_mm": null,
      "p_no": 3,
      "group_no": 3,
      "min_tensile_strength_mpa": 620,
      "min_yield_strength_mpa": 450,
      "applicability_and_max_temperature_limits_np_not_permitted_spt_supports_only_iii": 371,
      "viii_2": 371,
      "external_pressure_chart_no": "CS–5",
      "notes": null,
      "values": {
        "40": 207,
        "65": 207,
        "100": 207,
        "125": 207,
        "150": 207,
        "200": 207,
        "250": 207,
        "300": 207,
        "325": 207,
        "350": 207,
        "375": 207,
        "400": null,
        "425": null,
        "450": null,
        "475": null,
        "500": null
      }
    },
    {
      "block": 10,
      "line_no": 3,
      "nominal_composition": "3/4Ni–1/2Mo–Cr–V",
      "product_form": "Forgings",
      "spec_no": "SA–508",
      "type_grade": 3,
      "alloy_desig_uns_no": "K12042 1",
      "class_condition_temper": null,
      "size_thickness_mm": null,
      "p_no": 3,
      "group_no": 3,
      "min_tensile_strength_mpa": 550,
      "min_yield_strength_mpa": 345,
      "applicability_and_max_temperature_limits_np_not_permitted_spt_supports_only_iii": 371,
      "viii_2": 371,
      "external_pressure_chart_no": "CS–5",
      "notes": null,
      "values": {
        "40": 184,
        "65": 184,
        "100": 184,
        "125": 184,
        "150": 184,
        "200": 184,
        "250": 184,
        "300": 184,
        "325": 184,
        "350": 184,
        "375": 184,
        "400": null,
        "425": null,
        "450": null,
        "475": null,
        "500": null
      }
    },
    {
      "block": 10,
      "line_no": 4,
      "nominal_composition": "3/4Ni–1/2Mo–Cr–V",
      "product_form": "Forgings",
      "spec_no": "SA–508",
      "type_grade": 3,
      "alloy_desig_uns_no": "K12042 2",
      "class_condition_temper": null,
      "size_thickness_mm": null,
      "p_no": 3,
      "group_no": 3,
      "min_tensile_strength_mpa": 620,
      "min_yield_strength_mpa": 450,
      "applicability_and_max_temperature_limits_np_not_permitted_spt_supports_only_iii": 371,
      "viii_2": 371,
      "external_pressure_chart_no": "CS–5",
      "notes": null,
      "values": {
        "40": 207,
        "65": 207,
        "100": 207,
        "125": 207,
        "150": 207,
        "200": 207,
        "250": 207,
        "300": 207,
        "325": 207,
        "350": 207,
        "375": 207,
        "400": null,
        "425": null,
        "450": null,
        "475": null,
        "500": null
      }
    },
    {
      "block": 10,
      "line_no": 5,
      "nominal_composition": "3/4Ni–1Mo–3/4Cr",
      "product_form": "Castings",
      "spec_no": "SA–217",
      "type_grade": "WC5",
      "alloy_desig_uns_no": "J22000",
      "class_condition_temper": null,
      "size_thickness_mm": null,
      "p_no": 4,
      "group_no": 1,
      "min_tensile_strength_mpa": 485,
      "min_yield_strength_mpa": 275,
      "applicability_and_max_temperature_limits_np_not_permitted_spt_supports_only_iii": 371,
      "viii_2": 371,
      "external_pressure_chart_no": "CS–2",
      "notes": null,
      "values": {
        "40": 161,
        "65": 161,
        "100": 161,
        "125": 161,
        "150": 161,
        "200": 161,
        "250": 159,
        "300": 156,
        "325": 154,
        "350": 152,
        "375": 149,
        "400": null,
        "425": null,
        "450": null,
        "475": null,
        "500": null
      }
    },
    {
      "block": 10,
      "line_no": 6,
      "nominal_composition": "1Ni–1/2Cr–1/2Mo",
      "product_form": "Castings",
      "spec_no": "SA–217",
      "type_grade": "WC4",
      "alloy_desig_uns_no": "J12082",
      "class_condition_temper": null,
      "size_thickness_mm": null,
      "p_no": 4,
      "group_no": 1,
      "min_tensile_strength_mpa": 485,
      "min_yield_strength_mpa": 275,
      "applicability_and_max_temperature_limits_np_not_permitted_spt_supports_only_iii": "371 (SPT)",
      "viii_2": 371,
      "external_pressure_chart_no": "CS–2",
      "notes": null,
      "values": {
        "40": 161,
        "65": 161,
        "100": 161,
        "125": 161,
        "150": 161,
        "200": 161,
        "250": 159,
        "300": 156,
        "325": 154,
        "350": 152,
        "375": 149,
        "400": null,
        "425": null,
        "450": null,
        "475": null,
        "500": null
      }
    },
    {
      "block": 10,
      "line_no": 7,
      "nominal_composition": "11/4Ni–1Cr–1/2Mo",
      "product_form": "Plate",
      "spec_no": "SA–517",
      "type_grade": "P",
      "alloy_desig_uns_no": "K21650 …",
      "class_condition_temper": null,
      "size_thickness_mm": "65 < t ≤100",
      "p_no": "11B",
      "group_no": 8,
      "min_tensile_strength_mpa": 725,
      "min_yield_strength_mpa": 620,
      "applicability_and_max_temperature_limits_np_not_permitted_spt_supports_only_iii": "371 (SPT)",
      "viii_2": 371,
      "external_pressure_chart_no": "CS–5",
      "notes": null,
      "values": {
        "40": 241,
        "65": 241,
        "100": 241,
        "125": 241,
        "150": 241,
        "200": 241,
        "250": 241,
        "300": 241,
        "325": 241,
        "350": 240,
        "375": 236,
        "400": null,
        "425": null,
        "450": null,
        "475": null,
        "500": null
      }
    },
    {
      "block": 10,
      "line_no": 8,
      "nominal_composition": "11/4Ni–1Cr–1/2Mo",
      "product_form": "Plate",
      "spec_no": "SA–517",
      "type_grade": "P",
      "alloy_desig_uns_no": "K21650 …",
      "class_condition_temper": null,
      "size_thickness_mm": "≤65",
      "p_no": "11B",
      "group_no": 8,
      "min_tensile_strength_mpa": 795,
      "min_yield_strength_mpa": 690,
      "applicability_and_max_temperature_limits_np_not_permitted_spt_supports_only_iii": "371 (SPT)",
      "viii_2": 371,
      "external_pressure_chart_no": "HT–1",
      "notes": null,
      "values": {
        "40": 264,
        "65": 264,
        "100": 264,
        "125": 264,
        "150": 264,
        "200": 264,
        "250": 264,
        "300": 264,
        "325": 264,
        "350": 263,
        "375": 258,
        "400": null,
        "425": null,
        "450": null,
        "475": null,
        "500": null
      }
    },
    {
      "block": 10,
      "line_no": 9,
      "nominal_composition": null,
      "product_form": "Forgings",
      "spec_no": "SA–182",
      "type_grade": "FR",
      "alloy_desig_uns_no": "K22035 …",
      "class_condition_temper": null,
      "size_thickness_mm": null,
      "p_no": "9A",
      "group_no": 1,
      "min_tensile_strength_mpa": 435,
      "min_yield_strength_mpa": 315,
      "applicability_and_max_temperature_limits_np_not_permitted_spt_supports_only_iii": "NP",
      "viii_2": 38,
      "external_pressure_chart_no": "CS–3",
      "notes": null,
      "values": {
        "40": 145,
        "65": null,
        "100": null,
        "125": null,
        "150": null,
        "200": null,
        "250": null,
        "300": null,
        "325": null,
        "350": null,
        "375": null,
        "400": null,
        "425": null,
        "450": null,
        "475": null,
        "500": null
      }
    },
    {
      "block": 10,
      "line_no": 10,
      "nominal_composition": null,
      "product_form": "Smls. pipe",
      "spec_no": "SA–333",
      "type_grade": 9,
      "alloy_desig_uns_no": "K22035 …",
      "class_condition_temper": null,
      "size_thickness_mm": null,
      "p_no": "9A",
      "group_no": 1,
      "min_tensile_strength_mpa": 435,
      "min_yield_strength_mpa": 315,
      "applicability_and_max_temperature_limits_np_not_permitted_spt_supports_only_iii": "NP",
      "viii_2": 38,
      "external_pressure_chart_no": "CS–3",
      "notes": null,
      "values": {
        "40": 145,
        "65": null,
        "100": null,
        "125": null,
        "150": null,
        "200": null,
        "250": null,
        "300": null,
        "325": null,
        "350": null,
        "375": null,
        "400": null,
        "425": null,
        "450": null,
        "475": null,
        "500": null
      }
    },
    {
      "block": 10,
      "line_no": 11,
      "nominal_composition": null,
      "product_form": "Smls. pipe",
      "spec_no": "SA–334",
      "type_grade": 9,
      "alloy_desig_uns_no": "K22035 …",
      "class_condition_temper": null,
      "size_thickness_mm": null,
      "p_no": "9A",
      "group_no": 1,
      "min_tensile_strength_mpa": 435,
      "min_yield_strength_mpa": 315,
      "applicability_and_max_temperature_limits_np_not_permitted_spt_supports_only_iii": "NP",
      "viii_2": 38,
      "external_pressure_chart_no": "CS–3",
      "notes": null,
      "values": {
        "40": 145,
        "65": null,
        "100": null,
        "125": null,
        "150": null,
        "200": null,
        "250": null,
        "300": null,
        "325": null,
        "350": null,
        "375": null,
        "400": null,
        "425": null,
        "450": null,
        "475": null,
        "500": null
      }
    },
    {
      "block": 10,
      "line_no": 12,
      "nominal_composition": null,
      "product_form": "Forgings",
      "spec_no": "SA–350",
      "type_grade": "LF9",
      "alloy_desig_uns_no": "K22036 …",
      "class_condition_temper": null,
      "size_thickness_mm": null,
      "p_no": "9A",
      "group_no": 1,
      "min_tensile_strength_mpa": 435,
      "min_yield_strength_mpa": 315,
      "applicability_and_max_temperature_limits_np_not_permitted_spt_supports_only_iii": "NP",
      "viii_2": 38,
      "external_pressure_chart_no": "CS–3",
      "notes": null,
      "values": {
        "40": 145,
        "65": null,
        "100": null,
        "125": null,
        "150": null,
        "200": null,
        "250": null,
        "300": null,
        "325": null,
        "350": null,
        "375": null,
        "400": null,
        "425": null,
        "450": null,
        "475": null,
        "500": null
      }
    },
    {
      "block": 10,
      "line_no": 13,
      "nominal_composition": null,
      "product_form": "Fittings",
      "spec_no": "SA–420",
      "type_grade": "WPL9",
      "alloy_desig_uns_no": "K22035 …",
      "class_condition_temper": null,
      "size_thickness_mm": null,
      "p_no": "9A",
      "group_no": 1,
      "min_tensile_strength_mpa": 435,
      "min_yield_strength_mpa": 315,
      "applicability_and_max_temperature_limits_np_not_permitted_spt_supports_only_iii": "NP",
      "viii_2": 38,
      "external_pressure_chart_no": "CS–3",
      "notes": null,
      "values": {
        "40": 145,
        "65": null,
        "100": null,
        "125": null,
        "150": null,
        "200": null,
        "250": null,
        "300": null,
        "325": null,
        "350": null,
        "375": null,
        "400": null,
        "425": null,
        "450": null,
        "475": null,
        "500": null
      }
    },
    {
      "block": 10,
      "line_no": 14,
      "nominal_composition": "2Ni–11/2Cr–1/4Mo–V",
      "product_form": "Forgings",
      "spec_no": "SA–372",
      "type_grade": "N",
      "alloy_desig_uns_no": "K23550 100",
      "class_condition_temper": null,
      "size_thickness_mm": null,
      "p_no": null,
      "group_no": null,
      "min_tensile_strength_mpa": 795,
      "min_yield_strength_mpa": 690,
      "applicability_and_max_temperature_limits_np_not_permitted_spt_supports_only_iii": "NP",
      "viii_2": 343,
      "external_pressure_chart_no": "HT–1",
      "notes": "W1",
      "values": {
        "40": 264,
        "65": 264,
        "100": 264,
        "125": 264,
        "150": 264,
        "200": 264,
        "250": 264,
        "300": 264,
        "325": 263,
        "350": 259,
        "375": null,
        "400": null,
        "425": null,
        "450": null,
        "475": null,
        "500": null
      }
    },
    {
      "block": 10,
      "line_no": 15,
      "nominal_composition": "2Ni–11/2Cr–1/4Mo–V",
      "product_form": "Forgings",
      "spec_no": "SA–723",
      "type_grade": 1,
      "alloy_desig_uns_no": "K23550 1",
      "class_condition_temper": null,
      "size_thickness_mm": null,
      "p_no": null,
      "group_no": null,
      "min_tensile_strength_mpa": 795,
      "min_yield_strength_mpa": 690,
      "applicability_and_max_temperature_limits_np_not_permitted_spt_supports_only_iii": "371 (SPT)",
      "viii_2": 371,
      "external_pressure_chart_no": "HT–1",
      "notes": "G14, G20, W1",
      "values": {
        "40": 264,
        "65": 264,
        "100": 264,
        "125": 264,
        "150": 264,
        "200": 264,
        "250": 264,
        "300": 264,
        "325": 263,
        "350": 259,
        "375": 253,
        "400": null,
        "425": null,
        "450": null,
        "475": null,
        "500": null
      }
    },
    {
      "block": 10,
      "line_no": 16,
      "nominal_composition": "2Ni–11/2Cr–1/4Mo–V",
      "product_form": "Forgings",
      "spec_no": "SA–372",
      "type_grade": "N",
      "alloy_desig_uns_no": "K23550 120",
      "class_condition_temper": null,
      "size_thickness_mm": null,
      "p_no": null,
      "group_no": null,
      "min_tensile_strength_mpa": 930,
      "min_yield_strength_mpa": 825,
      "applicability_and_max_temperature_limits_np_not_permitted_spt_supports_only_iii": "NP",
      "viii_2": 343,
      "external_pressure_chart_no": "HT–1",
      "notes": "W1",
      "values": {
        "40": 310,
        "65": 310,
        "100": 310,
        "125": 310,
        "150": 310,
        "200": 310,
        "250": 310,
        "300": 310,
        "325": 309,
        "350": 304,
        "375": null,
        "400": null,
        "425": null,
        "450": null,
        "475": null,
        "500": null
      }
    },
    {
      "block": 10,
      "line_no": 17,
      "nominal_composition": "2Ni–11/2Cr–1/4Mo–V",
      "product_form": "Forgings",
      "spec_no": "SA–723",
      "type_grade": 1,
      "alloy_desig_uns_no": "K23550 2",
      "class_condition_temper": null,
      "size_thickness_mm": null,
      "p_no": null,
      "group_no": null,
      "min_tensile_strength_mpa": 930,
      "min_yield_strength_mpa": 825,
      "applicability_and_max_temperature_limits_np_not_permitted_spt_supports_only_iii": "371 (SPT)",
      "viii_2": 371,
      "external_pressure_chart_no": "HT–1",
      "notes": "G6, G20, W1",
      "values": {
        "40": 310,
        "65": 310,
        "100": 310,
        "125": 310,
        "150": 310,
        "200": 310,
        "250": 310,
        "300": 310,
        "325": 309,
        "350": 304,
        "375": 297,
        "400": null,
        "425": null,
        "450": null,
        "475": null,
        "500": null
      }
    },
    {
      "block": 10,
      "line_no": 18,
      "nominal_composition": "2Ni–11/2Cr–1/4Mo–V",
      "product_form": "Forgings",
      "spec_no": "SA–723",
      "type_grade": 1,
      "alloy_desig_uns_no": "K23550 3",
      "class_condition_temper": null,
      "size_thickness_mm": null,
      "p_no": null,
      "group_no": null,
      "min_tensile_strength_mpa": 1070,
      "min_yield_strength_mpa": 965,
      "applicability_and_max_temperature_limits_np_not_permitted_spt_supports_only_iii": "371 (SPT)",
      "viii_2": "NP",
      "external_pressure_chart_no": "HT–1",
      "notes": "W1",
      "values": {
        "40": 356,
        "65": 356,
        "100": 356,
        "125": 356,
        "150": 356,
        "200": 356,
        "250": 356,
        "300": 356,
        "325": 355,
        "350": 349,
        "375": 341,
        "400": null,
        "425": null,
        "450": null,
        "475": null,
        "500": null
      }
    },
    {
      "block": 10,
      "line_no": 19,
      "nominal_composition": "2Ni–11/2Cr–1/4Mo–V",
      "product_form": "Forgings",
      "spec_no": "SA–723",
      "type_grade": 1,
      "alloy_desig_uns_no": "K23550 4",
      "class_condition_temper": null,
