Repository: danivelas0/asme-pcc

File: resources/bpvc_ii_d_metric_2025/table_u.json (part 10 of 61)
    "Size/Thickness, mm",
    "Min. Tensile Strength, MPa"
  ],
  "columns_values": [
        "40": 414,
        "100": 405,
        "150": 398,
        "200": 398,
        "250": 398,
        "300": 398,
        "325": 398,
        "350": 398,
        "375": 398,
        "400": 398,
        "425": 398,
        "450": 398,
        "475": 391,
        "500": 375,
        "525": 355,
        "550": null,
        "575": null,
        "600": null,
        "625": null,
        "650": null,
        "675": null,
        "700": null,
        "725": null,
        "750": null,
        "775": null,
        "800": null,
        "825": null,
        "850": null,
        "875": null,
        "900": null
      }
    },
    {
      "block": 9,
      "line_no": 13,
      "nominal_composition": null,
      "product_form": "Smls. & wld. ftgs.",
      "spec_no": "SA–234",
      "type_grade": "WP12",
      "alloy_desig_uns_no": "K12062",
      "class_condition_temper": 1,
      "size_thickness_mm": null,
      "min_tensile_strength_mpa": 415,
      "values": {
        "40": 414,
        "100": 405,
        "150": 398,
        "200": 398,
        "250": 398,
        "300": 398,
        "325": 398,
        "350": 398,
        "375": 398,
        "400": 398,
        "425": 398,
        "450": 398,
        "475": 391,
        "500": 375,
        "525": 355,
        "550": null,
        "575": null,
        "600": null,
        "625": null,
        "650": null,
        "675": null,
        "700": null,
        "725": null,
        "750": null,
        "775": null,
        "800": null,
        "825": null,
        "850": null,
        "875": null,
        "900": null
      }
    },
    {
      "block": 9,
      "line_no": 14,
      "nominal_composition": null,
      "product_form": "Smls. pipe",
      "spec_no": "SA–335",
      "type_grade": "P12",
      "alloy_desig_uns_no": "K11562",
      "class_condition_temper": null,
      "size_thickness_mm": null,
      "min_tensile_strength_mpa": 415,
      "values": {
        "40": 414,
        "100": 405,
        "150": 398,
        "200": 398,
        "250": 398,
        "300": 398,
        "325": 398,
        "350": 398,
        "375": 398,
        "400": 398,
        "425": 398,
        "450": 398,
        "475": 391,
        "500": 375,
        "525": 355,
        "550": null,
        "575": null,
        "600": null,
        "625": null,
        "650": null,
        "675": null,
        "700": null,
        "725": null,
        "750": null,
        "775": null,
        "800": null,
        "825": null,
        "850": null,
        "875": null,
        "900": null
      }
    },
    {
      "block": 9,
      "line_no": 15,
      "nominal_composition": null,
      "product_form": "Forged pipe",
      "spec_no": "SA–369",
      "type_grade": "FP12",
      "alloy_desig_uns_no": "K11562",
      "class_condition_temper": null,
      "size_thickness_mm": null,
      "min_tensile_strength_mpa": 415,
      "values": {
        "40": 414,
        "100": 405,
        "150": 398,
        "200": 398,
        "250": 398,
        "300": 398,
        "325": 398,
        "350": 398,
        "375": 398,
        "400": 398,
        "425": 398,
        "450": 398,
        "475": 391,
        "500": 375,
        "525": 355,
        "550": null,
        "575": null,
        "600": null,
        "625": null,
        "650": null,
        "675": null,
        "700": null,
        "725": null,
        "750": null,
        "775": null,
        "800": null,
        "825": null,
        "850": null,
        "875": null,
        "900": null
      }
    },
    {
      "block": 9,
      "line_no": 16,
      "nominal_composition": null,
      "product_form": "Forgings",
      "spec_no": "SA/EN 10222–2",
      "type_grade": "13CrMo4–5",
      "alloy_desig_uns_no": null,
      "class_condition_temper": "NT or QT",
      "size_thickness_mm": "250 < t ≤500",
      "min_tensile_strength_mpa": 420,
      "values": {
        "40": 420,
        "100": 413,
        "150": 403,
        "200": 400,
        "250": 400,
        "300": 400,
        "325": 400,
        "350": 400,
        "375": 400,
        "400": 400,
        "425": 400,
        "450": 399,
        "475": 392,
        "500": 380,
        "525": 360,
        "550": null,
        "575": null,
        "600": null,
        "625": null,
        "650": null,
        "675": null,
        "700": null,
        "725": null,
        "750": null,
        "775": null,
        "800": null,
        "825": null,
        "850": null,
        "875": null,
        "900": null
      }
    },
    {
      "block": 9,
      "line_no": 17,
      "nominal_composition": null,
      "product_form": "Plate",
      "spec_no": "SA/EN 10028–2",
      "type_grade": "13CrMo4–5",
      "alloy_desig_uns_no": null,
      "class_condition_temper": null,
      "size_thickness_mm": "150 < t ≤250",
      "min_tensile_strength_mpa": 420,
      "values": {
        "40": 420,
        "100": 411,
        "150": 407,
        "200": 404,
        "250": 404,
        "300": 403,
        "325": 403,
        "350": 403,
        "375": 403,
        "400": 403,
        "425": 403,
        "450": 402,
        "475": 396,
        "500": 383,
        "525": 361,
        "550": null,
        "575": null,
        "600": null,
        "625": null,
        "650": null,
        "675": null,
        "700": null,
        "725": null,
        "750": null,
        "775": null,
        "800": null,
        "825": null,
        "850": null,
        "875": null,
        "900": null
      }
    },
    {
      "block": 9,
      "line_no": 18,
      "nominal_composition": null,
      "product_form": "Plate",
      "spec_no": "SA/EN 10028–2",
      "type_grade": "13CrMo4–5",
      "alloy_desig_uns_no": null,
      "class_condition_temper": null,
      "size_thickness_mm": "100 < t ≤150",
      "min_tensile_strength_mpa": 430,
      "values": {
        "40": 430,
        "100": 420,
        "150": 416,
        "200": 414,
        "250": 413,
        "300": 413,
        "325": 413,
        "350": 413,
        "375": 413,
        "400": 413,
        "425": 413,
        "450": 412,
        "475": 405,
        "500": 392,
        "525": 369,
        "550": null,
        "575": null,
        "600": null,
        "625": null,
        "650": null,
        "675": null,
        "700": null,
        "725": null,
        "750": null,
        "775": null,
        "800": null,
        "825": null,
        "850": null,
        "875": null,
        "900": null
      }
    },
    {
      "block": 9,
      "line_no": 19,
      "nominal_composition": null,
      "product_form": "Plate",
      "spec_no": "SA/EN 10028–2",
      "type_grade": "13CrMo4–5",
      "alloy_desig_uns_no": null,
      "class_condition_temper": null,
      "size_thickness_mm": "60 < t ≤100",
      "min_tensile_strength_mpa": 440,
      "values": {
        "40": 440,
        "100": 430,
        "150": 426,
        "200": 424,
        "250": 423,
        "300": 423,
        "325": 423,
        "350": 423,
        "375": 423,
        "400": 423,
        "425": 423,
        "450": 422,
        "475": 415,
        "500": 401,
        "525": 378,
        "550": null,
        "575": null,
        "600": null,
        "625": null,
        "650": null,
        "675": null,
        "700": null,
        "725": null,
        "750": null,
        "775": null,
        "800": null,
        "825": null,
        "850": null,
        "875": null,
        "900": null
      }
    },
    {
      "block": 9,
      "line_no": 20,
      "nominal_composition": null,
      "product_form": "Smls. tube",
      "spec_no": "SA/EN 10216–2",
      "type_grade": "13CrMo4–5",
      "alloy_desig_uns_no": null,
      "class_condition_temper": null,
      "size_thickness_mm": "t ≤60",
      "min_tensile_strength_mpa": 440,
      "values": {
        "40": 440,
        "100": 440,
        "150": 440,
        "200": 440,
        "250": 440,
        "300": 440,
        "325": 440,
        "350": 440,
        "375": 440,
        "400": 440,
        "425": 440,
        "450": 430,
        "475": 414,
        "500": 395,
        "525": 371,
        "550": null,
        "575": null,
        "600": null,
        "625": null,
        "650": null,
        "675": null,
        "700": null,
        "725": null,
        "750": null,
        "775": null,
        "800": null,
        "825": null,
        "850": null,
        "875": null,
        "900": null
      }
    },
    {
      "block": 9,
      "line_no": 21,
      "nominal_composition": null,
      "product_form": "Plate",
      "spec_no": "SA/GB 713",
      "type_grade": "15CrMoR",
      "alloy_desig_uns_no": null,
      "class_condition_temper": null,
      "size_thickness_mm": "100 < t ≤200",
      "min_tensile_strength_mpa": 440,
      "values": {
        "40": 440,
        "100": 430,
        "150": 426,
        "200": 424,
        "250": 423,
        "300": 423,
        "325": 423,
        "350": 423,
        "375": 423,
        "400": 423,
        "425": 423,
        "450": 422,
        "475": 415,
        "500": 401,
        "525": 378,
        "550": null,
        "575": null,
        "600": null,
        "625": null,
        "650": null,
        "675": null,
        "700": null,
        "725": null,
        "750": null,
        "775": null,
        "800": null,
        "825": null,
        "850": null,
        "875": null,
        "900": null
      }
    },
    {
      "block": 9,
      "line_no": 22,
      "nominal_composition": null,
      "product_form": "Forgings",
      "spec_no": "SA/EN 10222–2",
      "type_grade": "13CrMo4–5",
      "alloy_desig_uns_no": null,
      "class_condition_temper": "NT or QT",
      "size_thickness_mm": "t ≤250",
      "min_tensile_strength_mpa": 440,
      "values": {
        "40": 440,
        "100": 432,
        "150": 423,
        "200": 420,
        "250": 419,
        "300": 419,
        "325": 419,
        "350": 419,
        "375": 419,
        "400": 419,
        "425": 419,
        "450": 418,
        "475": 411,
        "500": 398,
        "525": 377,
        "550": null,
        "575": null,
        "600": null,
        "625": null,
        "650": null,
        "675": null,
        "700": null,
        "725": null,
        "750": null,
        "775": null,
        "800": null,
        "825": null,
        "850": null,
        "875": null,
        "900": null
      }
    },
    {
      "block": 9,
      "line_no": 23,
      "nominal_composition": null,
      "product_form": "Plate",
      "spec_no": "SA–387",
      "type_grade": 12,
      "alloy_desig_uns_no": "K11757",
      "class_condition_temper": 2,
      "size_thickness_mm": null,
      "min_tensile_strength_mpa": 450,
      "values": {
        "40": 448,
        "100": 439,
        "150": 431,
        "200": 431,
        "250": 431,
        "300": 431,
        "325": 431,
        "350": 431,
        "375": 431,
        "400": 431,
        "425": 431,
        "450": 431,
        "475": 424,
        "500": 407,
        "525": 385,
        "550": null,
        "575": null,
        "600": null,
        "625": null,
        "650": null,
        "675": null,
        "700": null,
        "725": null,
        "750": null,
        "775": null,
        "800": null,
        "825": null,
        "850": null,
        "875": null,
        "900": null
      }
    },
    {
      "block": 9,
      "line_no": 24,
      "nominal_composition": null,
      "product_form": "Wld. pipe",
      "spec_no": "SA–691",
      "type_grade": "1CR",
      "alloy_desig_uns_no": "K11757",
      "class_condition_temper": null,
      "size_thickness_mm": null,
      "min_tensile_strength_mpa": 450,
      "values": {
        "40": 448,
        "100": 439,
        "150": 431,
        "200": 431,
        "250": 431,
        "300": 431,
        "325": 431,
        "350": 431,
        "375": 431,
        "400": 431,
        "425": 431,
        "450": 431,
        "475": 424,
        "500": 407,
        "525": 385,
        "550": null,
        "575": null,
        "600": null,
        "625": null,
        "650": null,
        "675": null,
        "700": null,
        "725": null,
        "750": null,
        "775": null,
        "800": null,
        "825": null,
        "850": null,
        "875": null,
        "900": null
      }
    },
    {
      "block": 9,
      "line_no": 25,
      "nominal_composition": null,
      "product_form": "Plate",
      "spec_no": "SA/EN 10028–2",
      "type_grade": "13CrMo4–5",
      "alloy_desig_uns_no": null,
      "class_condition_temper": null,
      "size_thickness_mm": "t ≤60",
      "min_tensile_strength_mpa": 450,
      "values": {
        "40": 450,
        "100": 440,
        "150": 436,
        "200": 433,
        "250": 433,
        "300": 432,
        "325": 432,
        "350": 432,
        "375": 432,
        "400": 432,
        "425": 432,
        "450": 431,
        "475": 424,
        "500": 411,
        "525": 386,
        "550": null,
        "575": null,
        "600": null,
        "625": null,
        "650": null,
        "675": null,
        "700": null,
        "725": null,
        "750": null,
        "775": null,
        "800": null,
        "825": null,
        "850": null,
        "875": null,
        "900": null
      }
    },
    {
      "block": 9,
      "line_no": 26,
      "nominal_composition": null,
      "product_form": "Plate",
      "spec_no": "SA/GB 713",
      "type_grade": "15CrMoR",
      "alloy_desig_uns_no": null,
      "class_condition_temper": null,
      "size_thickness_mm": "6 ≤t ≤100",
      "min_tensile_strength_mpa": 450,
      "values": {
        "40": 450,
        "100": 440,
        "150": 436,
        "200": 433,
        "250": 433,
        "300": 432,
        "325": 432,
        "350": 432,
        "375": 432,
        "400": 432,
        "425": 432,
        "450": 431,
        "475": 424,
        "500": 411,
        "525": 386,
        "550": null,
        "575": null,
        "600": null,
        "625": null,
        "650": null,
        "675": null,
        "700": null,
        "725": null,
        "750": null,
        "775": null,
        "800": null,
        "825": null,
        "850": null,
        "875": null,
        "900": null
      }
    },
    {
      "block": 9,
      "line_no": 27,
      "nominal_composition": null,
      "product_form": "Forgings",
      "spec_no": "SA–182",
      "type_grade": "F12",
      "alloy_desig_uns_no": "K11564",
      "class_condition_temper": 2,
      "size_thickness_mm": null,
      "min_tensile_strength_mpa": 485,
      "values": {
        "40": 483,
        "100": 472,
        "150": 464,
        "200": 464,
        "250": 464,
        "300": 464,
        "325": 464,
        "350": 464,
        "375": 464,
        "400": 464,
        "425": 464,
        "450": 464,
        "475": 456,
        "500": 438,
        "525": 415,
        "550": null,
        "575": null,
        "600": null,
        "625": null,
        "650": null,
        "675": null,
        "700": null,
        "725": null,
        "750": null,
        "775": null,
        "800": null,
        "825": null,
        "850": null,
        "875": null,
        "900": null
      }
    },
    {
      "block": 9,
      "line_no": 28,
      "nominal_composition": null,
      "product_form": "Forgings",
      "spec_no": "SA–336",
      "type_grade": "F12",
      "alloy_desig_uns_no": "K11564",
      "class_condition_temper": null,
      "size_thickness_mm": null,
      "min_tensile_strength_mpa": 485,
      "values": {
        "40": 483,
        "100": 472,
        "150": 464,
        "200": 464,
        "250": 464,
        "300": 464,
        "325": 464,
        "350": 464,
        "375": 464,
        "400": 464,
        "425": 464,
        "450": 464,
        "475": 456,
        "500": 438,
        "525": 415,
        "550": null,
        "575": null,
        "600": null,
        "625": null,
        "650": null,
        "675": null,
        "700": null,
        "725": null,
        "750": null,
        "775": null,
        "800": null,
        "825": null,
        "850": null,
        "875": null,
        "900": null
      }
    },
    {
      "block": 9,
      "line_no": 29,
      "nominal_composition": null,
      "product_form": "Bolting",
      "spec_no": "SA–193",
      "type_grade": "B16",
      "alloy_desig_uns_no": "K14072",
      "class_condition_temper": null,
      "size_thickness_mm": "100 < t ≤200",
      "min_tensile_strength_mpa": 690,
      "values": {
        "40": 689,
        "100": 689,
        "150": 689,
        "200": 689,
        "250": 689,
        "300": 689,
        "325": 688,
        "350": 676,
        "375": 657,
        "400": 637,
        "425": 614,
        "450": 589,
        "475": 561,
        "500": 532,
        "525": 502,
        "550": null,
        "575": null,
        "600": null,
        "625": null,
        "650": null,
        "675": null,
        "700": null,
        "725": null,
        "750": null,
        "775": null,
        "800": null,
        "825": null,
        "850": null,
        "875": null,
        "900": null
      }
    },
    {
      "block": 9,
      "line_no": 30,
      "nominal_composition": null,
      "product_form": "Bolting",
      "spec_no": "SA–193",
      "type_grade": "B16",
      "alloy_desig_uns_no": "K14072",
      "class_condition_temper": null,
      "size_thickness_mm": "64 < t ≤100",
      "min_tensile_strength_mpa": 760,
      "values": {
        "40": 758,
        "100": 758,
        "150": 758,
        "200": 758,
        "250": 758,
        "300": 758,
        "325": 756,
        "350": 744,
        "375": 723,
        "400": 701,
        "425": 675,
        "450": 647,
        "475": 617,
        "500": 586,
        "525": 552,
        "550": null,
        "575": null,
        "600": null,
        "625": null,
        "650": null,
        "675": null,
        "700": null,
        "725": null,
        "750": null,
        "775": null,
        "800": null,
        "825": null,
        "850": null,
        "875": null,
        "900": null
      }
    },
    {
      "block": 9,
      "line_no": 31,
      "nominal_composition": null,
      "product_form": "Bolting",
      "spec_no": "SA–540",
      "type_grade": "B21",
      "alloy_desig_uns_no": "K14073",
      "class_condition_temper": 5,
      "size_thickness_mm": "50 < t ≤205",
      "min_tensile_strength_mpa": 795,
      "values": {
        "40": 793,
        "100": 793,
        "150": 793,
        "200": 793,
        "250": 793,
        "300": 793,
        "325": 792,
        "350": 780,
        "375": 754,
        "400": 732,
        "425": 704,
        "450": 676,
        "475": 642,
        "500": 611,
        "525": 580,
        "550": null,
        "575": null,
        "600": null,
        "625": null,
        "650": null,
        "675": null,
        "700": null,
        "725": null,
        "750": null,
        "775": null,
        "800": null,
        "825": null,
        "850": null,
        "875": null,
        "900": null
      }
    },
    {
      "block": 9,
      "line_no": 32,
      "nominal_composition": null,
      "product_form": "Bolting",
      "spec_no": "SA–540",
      "type_grade": "B21",
      "alloy_desig_uns_no": "K14073",
      "class_condition_temper": 5,
      "size_thickness_mm": "≤50",
      "min_tensile_strength_mpa": 825,
      "values": {
        "40": 827,
        "100": 827,
        "150": 827,
        "200": 827,
        "250": 827,
        "300": 827,
        "325": 827,
        "350": 813,
        "375": 786,
        "400": 764,
        "425": 735,
        "450": 705,
        "475": 670,
        "500": 638,
        "525": 605,
        "550": null,
        "575": null,
        "600": null,
        "625": null,
        "650": null,
        "675": null,
        "700": null,
        "725": null,
        "750": null,
        "775": null,
        "800": null,
        "825": null,
        "850": null,
        "875": null,
        "900": null
      }
    },
    {
      "block": 9,
      "line_no": 33,
      "nominal_composition": null,
      "product_form": "Bolting",
      "spec_no": "SA–193",
      "type_grade": "B16",
      "alloy_desig_uns_no": "K14072",
      "class_condition_temper": null,
      "size_thickness_mm": "≤64",
      "min_tensile_strength_mpa": 860,
      "values": {
        "40": 862,
        "100": 862,
        "150": 862,
        "200": 862,
        "250": 862,
        "300": 862,
        "325": 862,
        "350": 862,
        "375": 862,
        "400": 862,
        "425": 862,
        "450": 862,
        "475": 726,
        "500": 665,
        "525": 631,
        "550": null,
        "575": null,
        "600": null,
        "625": null,
        "650": null,
        "675": null,
        "700": null,
        "725": null,
        "750": null,
        "775": null,
        "800": null,
        "825": null,
        "850": null,
        "875": null,
        "900": null
      }
    },
    {
      "block": 9,
      "line_no": 34,
      "nominal_composition": null,
      "product_form": "Bolting",
      "spec_no": "SA–540",
      "type_grade": "B21",
      "alloy_desig_uns_no": "K14073",
      "class_condition_temper": 4,
      "size_thickness_mm": "≤150",
      "min_tensile_strength_mpa": 930,
      "values": {
        "40": 931,
        "100": 931,
        "150": 931,
        "200": 931,
        "250": 931,
        "300": 931,
        "325": 931,
        "350": 931,
        "375": 926,
        "400": 857,
        "425": 825,
        "450": 793,
        "475": 753,
        "500": 718,
        "525": 681,
        "550": null,
        "575": null,
        "600": null,
        "625": null,
        "650": null,
        "675": null,
        "700": null,
        "725": null,
        "750": null,
        "775": null,
        "800": null,
        "825": null,
        "850": null,
        "875": null,
        "900": null
      }
    },
    {
      "block": 9,
      "line_no": 35,
      "nominal_composition": null,
      "product_form": "Bolting",
      "spec_no": "SA–540",
      "type_grade": "B21",
      "alloy_desig_uns_no": "K14073",
      "class_condition_temper": 3,
      "size_thickness_mm": "≤150",
      "min_tensile_strength_mpa": 1000,
      "values": {
        "40": 1000,
        "100": 1000,
        "150": 1000,
        "200": 1000,
        "250": 1000,
        "300": 1000,
        "325": 999,
        "350": 983,
        "375": 950,
        "400": 923,
        "425": 888,
        "450": 852,
        "475": 809,
        "500": 771,
        "525": 732,
        "550": null,
        "575": null,
        "600": null,
        "625": null,
        "650": null,
        "675": null,
        "700": null,
        "725": null,
        "750": null,
        "775": null,
        "800": null,
        "825": null,
        "850": null,
        "875": null,
        "900": null
      }
    },
    {
      "block": 9,
      "line_no": 36,
      "nominal_composition": null,
      "product_form": "Bolting",
      "spec_no": "SA–540",
      "type_grade": "B21",
      "alloy_desig_uns_no": "K14073",
      "class_condition_temper": 2,
      "size_thickness_mm": "≤100",
      "min_tensile_strength_mpa": 1070,
      "values": {
        "40": 1070,
        "100": 1070,
        "150": 1070,
        "200": 1070,
        "250": 1070,
        "300": 1070,
        "325": 1070,
        "350": 1050,
        "375": 1020,
        "400": 986,
        "425": 949,
        "450": 910,
        "475": 865,
        "500": 824,
        "525": 782,
        "550": null,
        "575": null,
        "600": null,
        "625": null,
        "650": null,
        "675": null,
        "700": null,
        "725": null,
        "750": null,
        "775": null,
        "800": null,
        "825": null,
        "850": null,
        "875": null,
        "900": null
      }
    },
    {
      "block": 9,
      "line_no": 37,
      "nominal_composition": null,
      "product_form": "Bolting",
      "spec_no": "SA–540",
      "type_grade": "B21",
      "alloy_desig_uns_no": "K14073",
      "class_condition_temper": 1,
      "size_thickness_mm": "≤100",
      "min_tensile_strength_mpa": 1140,
      "values": {
        "40": 1140,
        "100": 1140,
        "150": 1140,
        "200": 1140,
        "250": 1140,
        "300": 1140,
        "325": 1140,
        "350": 1120,
        "375": 1080,
        "400": 1050,
        "425": 1010,
        "450": 969,
        "475": 921,
        "500": 878,
        "525": 833,
        "550": null,
        "575": null,
        "600": null,
        "625": null,
        "650": null,
        "675": null,
        "700": null,
        "725": null,
        "750": null,
        "775": null,
        "800": null,
        "825": null,
        "850": null,
        "875": null,
        "900": null
      }
    },
    {
      "block": 9,
      "line_no": 38,
      "nominal_composition": null,
      "product_form": "Wire",
      "spec_no": "SA–231",
      "type_grade": null,
      "alloy_desig_uns_no": null,
      "class_condition_temper": "Oil",
      "size_thickness_mm": 0.5,
      "min_tensile_strength_mpa": 2060,
      "values": {
        "40": 2060,
        "100": null,
        "150": null,
        "200": null,
        "250": null,
        "300": null,
        "325": null,
        "350": null,
        "375": null,
        "400": null,
        "425": null,
        "450": null,
        "475": null,
        "500": null,
        "525": null,
        "550": null,
        "575": null,
        "600": null,
        "625": null,
        "650": null,
        "675": null,
        "700": null,
        "725": null,
        "750": null,
        "775": null,
        "800": null,
        "825": null,
        "850": null,
        "875": null,
        "900": null
      }
    },
    {
      "block": 9,
      "line_no": 39,
      "nominal_composition": null,
      "product_form": "Wire",
      "spec_no": "SA–232",
      "type_grade": null,
      "alloy_desig_uns_no": null,
      "class_condition_temper": "Oil",
      "size_thickness_mm": 0.5,
      "min_tensile_strength_mpa": 2060,
      "values": {
        "40": 2060,
        "100": null,
        "150": null,
        "200": null,
        "250": null,
        "300": null,
        "325": null,
        "350": null,
        "375": null,
        "400": null,
        "425": null,
        "450": null,
        "475": null,
        "500": null,
        "525": null,
        "550": null,
        "575": null,
        "600": null,
        "625": null,
        "650": null,
        "675": null,
        "700": null,
        "725": null,
        "750": null,
        "775": null,
        "800": null,
        "825": null,
        "850": null,
        "875": null,
        "900": null
      }
    },
    {
      "block": 9,
      "line_no": 40,
      "nominal_composition": null,
      "product_form": "Wire",
      "spec_no": "SA–231",
      "type_grade": null,
      "alloy_desig_uns_no": null,
      "class_condition_temper": "Oil",
      "size_thickness_mm": 0.55,
      "min_tensile_strength_mpa": 2050,
      "values": {
        "40": 2050,
        "100": null,
        "150": null,
        "200": null,
        "250": null,
        "300": null,
        "325": null,
        "350": null,
        "375": null,
        "400": null,
        "425": null,
        "450": null,
        "475": null,
        "500": null,
        "525": null,
        "550": null,
        "575": null,
        "600": null,
        "625": null,
        "650": null,
        "675": null,
        "700": null,
        "725": null,
        "750": null,
        "775": null,
        "800": null,
        "825": null,
        "850": null,
        "875": null,
        "900": null
      }
    },
    {
      "block": 9,
      "line_no": 41,
      "nominal_composition": null,
      "product_form": "Wire",
      "spec_no": "SA–232",
      "type_grade": null,
      "alloy_desig_uns_no": null,
      "class_condition_temper": "Oil",
      "size_thickness_mm": 0.55,
      "min_tensile_strength_mpa": 2050,
      "values": {
        "40": 2050,
        "100": null,
        "150": null,
        "200": null,
        "250": null,
        "300": null,
        "325": null,
        "350": null,
        "375": null,
        "400": null,
        "425": null,
        "450": null,
        "475": null,
        "500": null,
        "525": null,
        "550": null,
        "575": null,
        "600": null,
        "625": null,
        "650": null,
        "675": null,
        "700": null,
        "725": null,
        "750": null,
        "775": null,
        "800": null,
        "825": null,
        "850": null,
        "875": null,
        "900": null
      }
    },
    {
      "block": 9,
      "line_no": 42,
      "nominal_composition": null,
      "product_form": "Wire",
      "spec_no": "SA–231",
      "type_grade": null,
      "alloy_desig_uns_no": null,
      "class_condition_temper": "Oil",
      "size_thickness_mm": 0.6,
      "min_tensile_strength_mpa": 2030,
      "values": {
        "40": 2030,
        "100": null,
        "150": null,
        "200": null,
        "250": null,
        "300": null,
        "325": null,
        "350": null,
        "375": null,
        "400": null,
        "425": null,
        "450": null,
        "475": null,
        "500": null,
        "525": null,
        "550": null,
        "575": null,
        "600": null,
        "625": null,
        "650": null,
        "675": null,
        "700": null,
        "725": null,
        "750": null,
        "775": null,
        "800": null,
        "825": null,
        "850": null,
        "875": null,
        "900": null
      }
    },
    {
      "block": 9,
      "line_no": 43,
      "nominal_composition": null,
      "product_form": "Wire",
      "spec_no": "SA–232",
      "type_grade": null,
      "alloy_desig_uns_no": null,
      "class_condition_temper": "Oil",
      "size_thickness_mm": 0.6,
      "min_tensile_strength_mpa": 2030,
      "values": {
        "40": 2030,
        "100": null,
        "150": null,
        "200": null,
        "250": null,
        "300": null,
        "325": null,
        "350": null,
        "375": null,
        "400": null,
        "425": null,
        "450": null,
        "475": null,
        "500": null,
        "525": null,
        "550": null,
        "575": null,
        "600": null,
        "625": null,
        "650": null,
        "675": null,
        "700": null,
        "725": null,
        "750": null,
        "775": null,
        "800": null,
        "825": null,
        "850": null,
        "875": null,
        "900": null
      }
    },
    {
      "block": 9,
      "line_no": 44,
      "nominal_composition": null,
      "product_form": "Wire",
      "spec_no": "SA–231",
      "type_grade": null,
      "alloy_desig_uns_no": null,
      "class_condition_temper": "Oil",
      "size_thickness_mm": 0.65,
      "min_tensile_strength_mpa": 2010,
      "values": {
        "40": 2010,
        "100": null,
        "150": null,
        "200": null,
        "250": null,
        "300": null,
        "325": null,
        "350": null,
        "375": null,
        "400": null,
        "425": null,
        "450": null,
        "475": null,
        "500": null,
        "525": null,
        "550": null,
        "575": null,
        "600": null,
        "625": null,
        "650": null,
        "675": null,
        "700": null,
        "725": null,
        "750": null,
        "775": null,
        "800": null,
        "825": null,
        "850": null,
        "875": null,
        "900": null
      }
    },
    {
      "block": 9,
      "line_no": 45,
      "nominal_composition": null,
      "product_form": "Wire",
      "spec_no": "SA–232",
      "type_grade": null,
      "alloy_desig_uns_no": null,
      "class_condition_temper": "Oil",
      "size_thickness_mm": 0.65,
      "min_tensile_strength_mpa": 2010,
      "values": {
        "40": 2010,
        "100": null,
        "150": null,
        "200": null,
        "250": null,
        "300": null,
        "325": null,
        "350": null,
        "375": null,
        "400": null,
        "425": null,
        "450": null,
        "475": null,
        "500": null,
        "525": null,
        "550": null,
        "575": null,
        "600": null,
        "625": null,
        "650": null,
        "675": null,
        "700": null,
        "725": null,
        "750": null,
        "775": null,
        "800": null,
        "825": null,
        "850": null,
        "875": null,
        "900": null
      }
    },
    {
      "block": 10,
      "line_no": 1,
      "nominal_composition": null,
      "product_form": "Wire",
      "spec_no": "SA–231",
      "type_grade": null,
      "alloy_desig_uns_no": null,
      "class_condition_temper": "Oil",
      "size_thickness_mm": 0.7,
      "min_tensile_strength_mpa": 2000,
      "values": {
        "40": 2000,
        "100": null,
        "150": null,
        "200": null,
        "250": null,
        "300": null,
        "325": null,
        "350": null,
        "375": null,
        "400": null,
        "425": null,
        "450": null,
        "475": null,
        "500": null,
        "525": null,
        "550": null,
        "575": null,
        "600": null,
        "625": null,
        "650": null,
        "675": null,
        "700": null,
        "725": null,
        "750": null,
        "775": null,
        "800": null,
        "825": null,
        "850": null,
        "875": null,
        "900": null
      }
    },
    {
      "block": 10,
      "line_no": 2,
      "nominal_composition": null,
      "product_form": "Wire",
      "spec_no": "SA–232",
      "type_grade": null,
      "alloy_desig_uns_no": null,
      "class_condition_temper": "Oil",
      "size_thickness_mm": 0.7,
      "min_tensile_strength_mpa": 2000,
      "values": {
        "40": 2000,
        "100": null,
        "150": null,
        "200": null,
        "250": null,
        "300": null,
        "325": null,
        "350": null,
        "375": null,
        "400": null,
        "425": null,
        "450": null,
        "475": null,
        "500": null,
        "525": null,
        "550": null,
        "575": null,
        "600": null,
        "625": null,
        "650": null,
        "675": null,
        "700": null,
        "725": null,
        "750": null,
        "775": null,
        "800": null,
        "825": null,
        "850": null,
        "875": null,
        "900": null
      }
    },
    {
      "block": 10,
      "line_no": 3,
      "nominal_composition": null,
      "product_form": "Wire",
      "spec_no": "SA–231",
      "type_grade": null,
      "alloy_desig_uns_no": null,
      "class_condition_temper": "Oil",
      "size_thickness_mm": 0.8,
      "min_tensile_strength_mpa": 1980,
      "values": {
        "40": 1980,
        "100": null,
        "150": null,
        "200": null,
        "250": null,
        "300": null,
        "325": null,
        "350": null,
        "375": null,
        "400": null,
        "425": null,
        "450": null,
        "475": null,
        "500": null,
        "525": null,
        "550": null,
        "575": null,
        "600": null,
        "625": null,
        "650": null,
        "675": null,
        "700": null,
        "725": null,
        "750": null,
        "775": null,
        "800": null,
        "825": null,
        "850": null,
        "875": null,
        "900": null
      }
    },
    {
      "block": 10,
      "line_no": 4,
      "nominal_composition": null,
      "product_form": "Wire",
      "spec_no": "SA–232",
      "type_grade": null,
      "alloy_desig_uns_no": null,
      "class_condition_temper": "Oil",
      "size_thickness_mm": 0.8,
      "min_tensile_strength_mpa": 1980,
      "values": {
        "40": 1980,
        "100": null,
        "150": null,
        "200": null,
        "250": null,
        "300": null,
        "325": null,
        "350": null,
        "375": null,
        "400": null,
        "425": null,
        "450": null,
        "475": null,
        "500": null,
        "525": null,
        "550": null,
        "575": null,
        "600": null,
        "625": null,
        "650": null,
        "675": null,
        "700": null,
        "725": null,
        "750": null,
        "775": null,
        "800": null,
        "825": null,
        "850": null,
        "875": null,
        "900": null
      }
    },
    {
      "block": 10,
      "line_no": 5,
      "nominal_composition": null,
      "product_form": "Wire",
      "spec_no": "SA–231",
      "type_grade": null,
      "alloy_desig_uns_no": null,
      "class_condition_temper": "Oil",
      "size_thickness_mm": 0.9,
      "min_tensile_strength_mpa": 1960,
      "values": {
        "40": 1960,
        "100": null,
        "150": null,
        "200": null,
        "250": null,
        "300": null,
        "325": null,
        "350": null,
        "375": null,
        "400": null,
        "425": null,
        "450": null,
        "475": null,
        "500": null,
        "525": null,
        "550": null,
        "575": null,
        "600": null,
        "625": null,
        "650": null,
        "675": null,
        "700": null,
        "725": null,
        "750": null,
        "775": null,
        "800": null,
        "825": null,
        "850": null,
        "875": null,
        "900": null
      }
    },
    {
      "block": 10,
      "line_no": 6,
      "nominal_composition": null,
      "product_form": "Wire",
      "spec_no": "SA–232",
      "type_grade": null,
      "alloy_desig_uns_no": null,
      "class_condition_temper": "Oil",
      "size_thickness_mm": 0.9,
      "min_tensile_strength_mpa": 1960,
      "values": {
        "40": 1960,
        "100": null,
        "150": null,
        "200": null,
        "250": null,
        "300": null,
        "325": null,
        "350": null,
        "375": null,
        "400": null,
        "425": null,
        "450": null,
        "475": null,
        "500": null,
        "525": null,
        "550": null,
        "575": null,
        "600": null,
        "625": null,
        "650": null,
        "675": null,
        "700": null,
        "725": null,
        "750": null,
        "775": null,
        "800": null,
        "825": null,
        "850": null,
        "875": null,
        "900": null
      }
    },
    {
      "block": 10,
      "line_no": 7,
      "nominal_composition": null,
      "product_form": "Wire",
      "spec_no": "SA–231",
      "type_grade": null,
      "alloy_desig_uns_no": null,
      "class_condition_temper": "Oil",
      "size_thickness_mm": 1,
      "min_tensile_strength_mpa": 1940,
      "values": {
        "40": 1940,
        "100": null,
        "150": null,
        "200": null,
        "250": null,
        "300": null,
        "325": null,
        "350": null,
        "375": null,
        "400": null,
        "425": null,
        "450": null,
        "475": null,
        "500": null,
        "525": null,
        "550": null,
        "575": null,
        "600": null,
        "625": null,
        "650": null,
        "675": null,
        "700": null,
        "725": null,
        "750": null,
        "775": null,
        "800": null,
        "825": null,
        "850": null,
        "875": null,
        "900": null
      }
    },
    {
      "block": 10,
      "line_no": 8,
      "nominal_composition": null,
      "product_form": "Wire",
      "spec_no": "SA–232",
      "type_grade": null,
      "alloy_desig_uns_no": null,
      "class_condition_temper": "Oil",
      "size_thickness_mm": 1,
      "min_tensile_strength_mpa": 1940,
      "values": {
        "40": 1940,
        "100": null,
        "150": null,
        "200": null,
        "250": null,
        "300": null,
        "325": null,
        "350": null,
        "375": null,
        "400": null,
        "425": null,
        "450": null,
        "475": null,
