Repository: danivelas0/asme-pcc

File: resources/bpvc_ii_d_metric_2025/table_y_1.json (part 10 of 71)
    "Min. Yield Strength, MPa",
    "Notes"
  ],
  "columns_values": [
      "min_yield_strength_mpa": 965,
      "notes": null,
      "values": {
        "40": 965,
        "65": 935,
        "100": 902,
        "125": 884,
        "150": 869,
        "175": 856,
        "200": 843,
        "225": 831,
        "250": 819,
        "275": 808,
        "300": 797,
        "325": 785,
        "350": 771,
        "375": 757,
        "400": 741,
        "425": 722,
        "450": 702,
        "475": 679,
        "500": 654,
        "525": 626,
        "550": null,
        "575": null,
        "600": null,
        "625": null,
        "650": null,
        "675": null,
        "700": null,
        "725": null,
        "750": null,
        "775": null,
        "800": null,
        "825": null,
        "850": null,
        "875": null,
        "900": null
      }
    },
    {
      "block": 8,
      "line_no": 5,
      "nominal_composition": null,
      "product_form": "Smls. tube",
      "spec_no": "SA/EN 10216–2",
      "type_grade": "16Mo3",
      "alloy_desig_uns_no": null,
      "class_condition_temper": null,
      "size_thickness_mm": "40 < t ≤60",
      "min_tensile_strength_mpa": 450,
      "min_yield_strength_mpa": 260,
      "notes": null,
      "values": {
        "40": 260,
        "65": 250,
        "100": 243,
        "125": 238,
        "150": 234,
        "175": 230,
        "200": 227,
        "225": 224,
        "250": 221,
        "275": 218,
        "300": 215,
        "325": 211,
        "350": 208,
        "375": 204,
        "400": 200,
        "425": 195,
        "450": 189,
        "475": 183,
        "500": 176,
        "525": 169,
        "550": null,
        "575": null,
        "600": null,
        "625": null,
        "650": null,
        "675": null,
        "700": null,
        "725": null,
        "750": null,
        "775": null,
        "800": null,
        "825": null,
        "850": null,
        "875": null,
        "900": null
      }
    },
    {
      "block": 8,
      "line_no": 6,
      "nominal_composition": null,
      "product_form": "Smls. tube",
      "spec_no": "SA/EN 10216–2",
      "type_grade": "16Mo3",
      "alloy_desig_uns_no": null,
      "class_condition_temper": null,
      "size_thickness_mm": "16 < t ≤40",
      "min_tensile_strength_mpa": 450,
      "min_yield_strength_mpa": 270,
      "notes": null,
      "values": {
        "40": 270,
        "65": 260,
        "100": 252,
        "125": 248,
        "150": 243,
        "175": 239,
        "200": 236,
        "225": 232,
        "250": 229,
        "275": 226,
        "300": 223,
        "325": 219,
        "350": 216,
        "375": 212,
        "400": 207,
        "425": 202,
        "450": 196,
        "475": 190,
        "500": 183,
        "525": 175,
        "550": null,
        "575": null,
        "600": null,
        "625": null,
        "650": null,
        "675": null,
        "700": null,
        "725": null,
        "750": null,
        "775": null,
        "800": null,
        "825": null,
        "850": null,
        "875": null,
        "900": null
      }
    },
    {
      "block": 8,
      "line_no": 7,
      "nominal_composition": null,
      "product_form": "Smls. tube",
      "spec_no": "SA/EN 10216–2",
      "type_grade": "16Mo3",
      "alloy_desig_uns_no": null,
      "class_condition_temper": null,
      "size_thickness_mm": "t ≤16",
      "min_tensile_strength_mpa": 450,
      "min_yield_strength_mpa": 280,
      "notes": null,
      "values": {
        "40": 280,
        "65": 270,
        "100": 262,
        "125": 257,
        "150": 252,
        "175": 248,
        "200": 244,
        "225": 241,
        "250": 238,
        "275": 234,
        "300": 231,
        "325": 228,
        "350": 224,
        "375": 220,
        "400": 215,
        "425": 210,
        "450": 204,
        "475": 197,
        "500": 190,
        "525": 182,
        "550": null,
        "575": null,
        "600": null,
        "625": null,
        "650": null,
        "675": null,
        "700": null,
        "725": null,
        "750": null,
        "775": null,
        "800": null,
        "825": null,
        "850": null,
        "875": null,
        "900": null
      }
    },
    {
      "block": 8,
      "line_no": 8,
      "nominal_composition": null,
      "product_form": "Smls. tube",
      "spec_no": "SA–209",
      "type_grade": "T1b",
      "alloy_desig_uns_no": "K11422 …",
      "class_condition_temper": null,
      "size_thickness_mm": null,
      "min_tensile_strength_mpa": 365,
      "min_yield_strength_mpa": 195,
      "notes": null,
      "values": {
        "40": 193,
        "65": 186,
        "100": 181,
        "125": 177,
        "150": 174,
        "175": 171,
        "200": 169,
        "225": 166,
        "250": 164,
        "275": 161,
        "300": 159,
        "325": 157,
        "350": 154,
        "375": 151,
        "400": 148,
        "425": 144,
        "450": 141,
        "475": 136,
        "500": 131,
        "525": 125,
        "550": null,
        "575": null,
        "600": null,
        "625": null,
        "650": null,
        "675": null,
        "700": null,
        "725": null,
        "750": null,
        "775": null,
        "800": null,
        "825": null,
        "850": null,
        "875": null,
        "900": null
      }
    },
    {
      "block": 8,
      "line_no": 9,
      "nominal_composition": null,
      "product_form": "Wld. tube",
      "spec_no": "SA–250",
      "type_grade": "T1b",
      "alloy_desig_uns_no": "K11422 …",
      "class_condition_temper": null,
      "size_thickness_mm": null,
      "min_tensile_strength_mpa": 365,
      "min_yield_strength_mpa": 195,
      "notes": null,
      "values": {
        "40": 193,
        "65": 186,
        "100": 181,
        "125": 177,
        "150": 174,
        "175": 171,
        "200": 169,
        "225": 166,
        "250": 164,
        "275": 161,
        "300": 159,
        "325": 157,
        "350": 154,
        "375": 151,
        "400": 148,
        "425": 144,
        "450": 141,
        "475": 136,
        "500": 131,
        "525": 125,
        "550": null,
        "575": null,
        "600": null,
        "625": null,
        "650": null,
        "675": null,
        "700": null,
        "725": null,
        "750": null,
        "775": null,
        "800": null,
        "825": null,
        "850": null,
        "875": null,
        "900": null
      }
    },
    {
      "block": 8,
      "line_no": 10,
      "nominal_composition": null,
      "product_form": "Smls. tube",
      "spec_no": "SA–209",
      "type_grade": "T1",
      "alloy_desig_uns_no": "K11522 …",
      "class_condition_temper": null,
      "size_thickness_mm": null,
      "min_tensile_strength_mpa": 380,
      "min_yield_strength_mpa": 205,
      "notes": null,
      "values": {
        "40": 207,
        "65": 199,
        "100": 193,
        "125": 190,
        "150": 187,
        "175": 184,
        "200": 180,
        "225": 178,
        "250": 175,
        "275": 173,
        "300": 170,
        "325": 168,
        "350": 165,
        "375": 162,
        "400": 159,
        "425": 155,
        "450": 150,
        "475": 146,
        "500": 140,
        "525": 134,
        "550": null,
        "575": null,
        "600": null,
        "625": null,
        "650": null,
        "675": null,
        "700": null,
        "725": null,
        "750": null,
        "775": null,
        "800": null,
        "825": null,
        "850": null,
        "875": null,
        "900": null
      }
    },
    {
      "block": 8,
      "line_no": 11,
      "nominal_composition": null,
      "product_form": "Smls. & wld. fittings",
      "spec_no": "SA–234",
      "type_grade": "WP1",
      "alloy_desig_uns_no": "K12821 …",
      "class_condition_temper": null,
      "size_thickness_mm": null,
      "min_tensile_strength_mpa": 380,
      "min_yield_strength_mpa": 205,
      "notes": null,
      "values": {
        "40": 207,
        "65": 199,
        "100": 193,
        "125": 190,
        "150": 187,
        "175": 184,
        "200": 180,
        "225": 178,
        "250": 175,
        "275": 173,
        "300": 170,
        "325": 168,
        "350": 165,
        "375": 162,
        "400": 159,
        "425": 155,
        "450": 150,
        "475": 146,
        "500": 140,
        "525": 134,
        "550": null,
        "575": null,
        "600": null,
        "625": null,
        "650": null,
        "675": null,
        "700": null,
        "725": null,
        "750": null,
        "775": null,
        "800": null,
        "825": null,
        "850": null,
        "875": null,
        "900": null
      }
    },
    {
      "block": 8,
      "line_no": 12,
      "nominal_composition": null,
      "product_form": "Wld. tube",
      "spec_no": "SA–250",
      "type_grade": "T1",
      "alloy_desig_uns_no": "K11522 …",
      "class_condition_temper": null,
      "size_thickness_mm": null,
      "min_tensile_strength_mpa": 380,
      "min_yield_strength_mpa": 205,
      "notes": null,
      "values": {
        "40": 207,
        "65": 199,
        "100": 193,
        "125": 190,
        "150": 187,
        "175": 184,
        "200": 180,
        "225": 178,
        "250": 175,
        "275": 173,
        "300": 170,
        "325": 168,
        "350": 165,
        "375": 162,
        "400": 159,
        "425": 155,
        "450": 150,
        "475": 146,
        "500": 140,
        "525": 134,
        "550": null,
        "575": null,
        "600": null,
        "625": null,
        "650": null,
        "675": null,
        "700": null,
        "725": null,
        "750": null,
        "775": null,
        "800": null,
        "825": null,
        "850": null,
        "875": null,
        "900": null
      }
    },
    {
      "block": 8,
      "line_no": 13,
      "nominal_composition": null,
      "product_form": "Smls. pipe",
      "spec_no": "SA–335",
      "type_grade": "P1",
      "alloy_desig_uns_no": "K11522 …",
      "class_condition_temper": null,
      "size_thickness_mm": null,
      "min_tensile_strength_mpa": 380,
      "min_yield_strength_mpa": 205,
      "notes": null,
      "values": {
        "40": 207,
        "65": 199,
        "100": 193,
        "125": 190,
        "150": 187,
        "175": 184,
        "200": 180,
        "225": 178,
        "250": 175,
        "275": 173,
        "300": 170,
        "325": 168,
        "350": 165,
        "375": 162,
        "400": 159,
        "425": 155,
        "450": 150,
        "475": 146,
        "500": 140,
        "525": 134,
        "550": null,
        "575": null,
        "600": null,
        "625": null,
        "650": null,
        "675": null,
        "700": null,
        "725": null,
        "750": null,
        "775": null,
        "800": null,
        "825": null,
        "850": null,
        "875": null,
        "900": null
      }
    },
    {
      "block": 8,
      "line_no": 14,
      "nominal_composition": null,
      "product_form": "Forged pipe",
      "spec_no": "SA–369",
      "type_grade": "FP1",
      "alloy_desig_uns_no": "K11522 …",
      "class_condition_temper": null,
      "size_thickness_mm": null,
      "min_tensile_strength_mpa": 380,
      "min_yield_strength_mpa": 205,
      "notes": null,
      "values": {
        "40": 207,
        "65": 199,
        "100": 193,
        "125": 190,
        "150": 187,
        "175": 184,
        "200": 180,
        "225": 178,
        "250": 175,
        "275": 173,
        "300": 170,
        "325": 168,
        "350": 165,
        "375": 162,
        "400": 159,
        "425": 155,
        "450": 150,
        "475": 146,
        "500": 140,
        "525": 134,
        "550": null,
        "575": null,
        "600": null,
        "625": null,
        "650": null,
        "675": null,
        "700": null,
        "725": null,
        "750": null,
        "775": null,
        "800": null,
        "825": null,
        "850": null,
        "875": null,
        "900": null
      }
    },
    {
      "block": 8,
      "line_no": 15,
      "nominal_composition": null,
      "product_form": "Smls. tube",
      "spec_no": "SA–209",
      "type_grade": "T1a",
      "alloy_desig_uns_no": "K12023 …",
      "class_condition_temper": null,
      "size_thickness_mm": null,
      "min_tensile_strength_mpa": 415,
      "min_yield_strength_mpa": 220,
      "notes": null,
      "values": {
        "40": 221,
        "65": 212,
        "100": 206,
        "125": 202,
        "150": 199,
        "175": 196,
        "200": 193,
        "225": 190,
        "250": 187,
        "275": 185,
        "300": 182,
        "325": 180,
        "350": 176,
        "375": 173,
        "400": 169,
        "425": 165,
        "450": 161,
        "475": 155,
        "500": 149,
        "525": 143,
        "550": null,
        "575": null,
        "600": null,
        "625": null,
        "650": null,
        "675": null,
        "700": null,
        "725": null,
        "750": null,
        "775": null,
        "800": null,
        "825": null,
        "850": null,
        "875": null,
        "900": null
      }
    },
    {
      "block": 8,
      "line_no": 16,
      "nominal_composition": null,
      "product_form": "Wld. tube",
      "spec_no": "SA–250",
      "type_grade": "T1a",
      "alloy_desig_uns_no": "K12023 …",
      "class_condition_temper": null,
      "size_thickness_mm": null,
      "min_tensile_strength_mpa": 415,
      "min_yield_strength_mpa": 220,
      "notes": null,
      "values": {
        "40": 221,
        "65": 212,
        "100": 206,
        "125": 202,
        "150": 199,
        "175": 196,
        "200": 193,
        "225": 190,
        "250": 187,
        "275": 185,
        "300": 182,
        "325": 180,
        "350": 176,
        "375": 173,
        "400": 169,
        "425": 165,
        "450": 161,
        "475": 155,
        "500": 149,
        "525": 143,
        "550": null,
        "575": null,
        "600": null,
        "625": null,
        "650": null,
        "675": null,
        "700": null,
        "725": null,
        "750": null,
        "775": null,
        "800": null,
        "825": null,
        "850": null,
        "875": null,
        "900": null
      }
    },
    {
      "block": 8,
      "line_no": 17,
      "nominal_composition": null,
      "product_form": "Castings",
      "spec_no": "SA–217",
      "type_grade": "WC1",
      "alloy_desig_uns_no": "J12524 …",
      "class_condition_temper": null,
      "size_thickness_mm": null,
      "min_tensile_strength_mpa": 450,
      "min_yield_strength_mpa": 240,
      "notes": null,
      "values": {
        "40": 241,
        "65": 232,
        "100": 226,
        "125": 221,
        "150": 218,
        "175": 214,
        "200": 211,
        "225": 208,
        "250": 205,
        "275": 202,
        "300": 199,
        "325": 196,
        "350": 193,
        "375": 189,
        "400": 185,
        "425": 181,
        "450": 175,
        "475": 170,
        "500": 163,
        "525": 157,
        "550": null,
        "575": null,
        "600": null,
        "625": null,
        "650": null,
        "675": null,
        "700": null,
        "725": null,
        "750": null,
        "775": null,
        "800": null,
        "825": null,
        "850": null,
        "875": null,
        "900": null
      }
    },
    {
      "block": 8,
      "line_no": 18,
      "nominal_composition": null,
      "product_form": "Castings",
      "spec_no": "SA–352",
      "type_grade": "LC1",
      "alloy_desig_uns_no": "J12522 …",
      "class_condition_temper": null,
      "size_thickness_mm": null,
      "min_tensile_strength_mpa": 450,
      "min_yield_strength_mpa": 240,
      "notes": null,
      "values": {
        "40": 241,
        "65": 232,
        "100": 226,
        "125": 221,
        "150": 218,
        "175": 214,
        "200": 211,
        "225": 208,
        "250": 205,
        "275": 202,
        "300": 199,
        "325": 196,
        "350": 193,
        "375": 189,
        "400": 185,
        "425": 181,
        "450": 175,
        "475": 170,
        "500": 163,
        "525": 157,
        "550": null,
        "575": null,
        "600": null,
        "625": null,
        "650": null,
        "675": null,
        "700": null,
        "725": null,
        "750": null,
        "775": null,
        "800": null,
        "825": null,
        "850": null,
        "875": null,
        "900": null
      }
    },
    {
      "block": 8,
      "line_no": 19,
      "nominal_composition": null,
      "product_form": "Cast pipe",
      "spec_no": "SA–426",
      "type_grade": "CP1",
      "alloy_desig_uns_no": "J12521 …",
      "class_condition_temper": null,
      "size_thickness_mm": null,
      "min_tensile_strength_mpa": 450,
      "min_yield_strength_mpa": 240,
      "notes": null,
      "values": {
        "40": 241,
        "65": 232,
        "100": 226,
        "125": 221,
        "150": 218,
        "175": 214,
        "200": 211,
        "225": 208,
        "250": 205,
        "275": 202,
        "300": 199,
        "325": 196,
        "350": 193,
        "375": 189,
        "400": 185,
        "425": 181,
        "450": 175,
        "475": 170,
        "500": 163,
        "525": 157,
        "550": null,
        "575": null,
        "600": null,
        "625": null,
        "650": null,
        "675": null,
        "700": null,
        "725": null,
        "750": null,
        "775": null,
        "800": null,
        "825": null,
        "850": null,
        "875": null,
        "900": null
      }
    },
    {
      "block": 8,
      "line_no": 20,
      "nominal_composition": null,
      "product_form": "Plate",
      "spec_no": "SA–204",
      "type_grade": "A",
      "alloy_desig_uns_no": "K11820 …",
      "class_condition_temper": null,
      "size_thickness_mm": null,
      "min_tensile_strength_mpa": 450,
      "min_yield_strength_mpa": 255,
      "notes": null,
      "values": {
        "40": 255,
        "65": 246,
        "100": 239,
        "125": 234,
        "150": 230,
        "175": 226,
        "200": 223,
        "225": 219,
        "250": 216,
        "275": 213,
        "300": 210,
        "325": 207,
        "350": 204,
        "375": 200,
        "400": 196,
        "425": 191,
        "450": 186,
        "475": 180,
        "500": 173,
        "525": 166,
        "550": null,
        "575": null,
        "600": null,
        "625": null,
        "650": null,
        "675": null,
        "700": null,
        "725": null,
        "750": null,
        "775": null,
        "800": null,
        "825": null,
        "850": null,
        "875": null,
        "900": null
      }
    },
    {
      "block": 8,
      "line_no": 21,
      "nominal_composition": null,
      "product_form": "Wld. pipe",
      "spec_no": "SA–672",
      "type_grade": "L65",
      "alloy_desig_uns_no": "K11820 …",
      "class_condition_temper": null,
      "size_thickness_mm": null,
      "min_tensile_strength_mpa": 450,
      "min_yield_strength_mpa": 255,
      "notes": null,
      "values": {
        "40": 255,
        "65": 246,
        "100": 239,
        "125": 234,
        "150": 230,
        "175": 226,
        "200": 223,
        "225": 219,
        "250": 216,
        "275": 213,
        "300": 210,
        "325": 207,
        "350": 204,
        "375": 200,
        "400": 196,
        "425": 191,
        "450": 186,
        "475": 180,
        "500": 173,
        "525": 166,
        "550": null,
        "575": null,
        "600": null,
        "625": null,
        "650": null,
        "675": null,
        "700": null,
        "725": null,
        "750": null,
        "775": null,
        "800": null,
        "825": null,
        "850": null,
        "875": null,
        "900": null
      }
    },
    {
      "block": 8,
      "line_no": 22,
      "nominal_composition": null,
      "product_form": "Wld. pipe",
      "spec_no": "SA–691",
      "type_grade": "CM–65",
      "alloy_desig_uns_no": "K11820 …",
      "class_condition_temper": null,
      "size_thickness_mm": null,
      "min_tensile_strength_mpa": 450,
      "min_yield_strength_mpa": 255,
      "notes": null,
      "values": {
        "40": 255,
        "65": 246,
        "100": 239,
        "125": 234,
        "150": 230,
        "175": 226,
        "200": 223,
        "225": 219,
        "250": 216,
        "275": 213,
        "300": 210,
        "325": 207,
        "350": 204,
        "375": 200,
        "400": 196,
        "425": 191,
        "450": 186,
        "475": 180,
        "500": 173,
        "525": 166,
        "550": null,
        "575": null,
        "600": null,
        "625": null,
        "650": null,
        "675": null,
        "700": null,
        "725": null,
        "750": null,
        "775": null,
        "800": null,
        "825": null,
        "850": null,
        "875": null,
        "900": null
      }
    },
    {
      "block": 8,
      "line_no": 23,
      "nominal_composition": null,
      "product_form": "Forgings",
      "spec_no": "SA–182",
      "type_grade": "F1",
      "alloy_desig_uns_no": "K12822 …",
      "class_condition_temper": null,
      "size_thickness_mm": null,
      "min_tensile_strength_mpa": 485,
      "min_yield_strength_mpa": 275,
      "notes": null,
      "values": {
        "40": 276,
        "65": 266,
        "100": 258,
        "125": 253,
        "150": 249,
        "175": 245,
        "200": 241,
        "225": 237,
        "250": 234,
        "275": 231,
        "300": 228,
        "325": 224,
        "350": 220,
        "375": 216,
        "400": 211,
        "425": 207,
        "450": 200,
        "475": 194,
        "500": 187,
        "525": 179,
        "550": null,
        "575": null,
        "600": null,
        "625": null,
        "650": null,
        "675": null,
        "700": null,
        "725": null,
        "750": null,
        "775": null,
        "800": null,
        "825": null,
        "850": null,
        "875": null,
        "900": null
      }
    },
    {
      "block": 8,
      "line_no": 24,
      "nominal_composition": null,
      "product_form": "Plate",
      "spec_no": "SA–204",
      "type_grade": "B",
      "alloy_desig_uns_no": "K12020 …",
      "class_condition_temper": null,
      "size_thickness_mm": null,
      "min_tensile_strength_mpa": 485,
      "min_yield_strength_mpa": 275,
      "notes": null,
      "values": {
        "40": 276,
        "65": 266,
        "100": 258,
        "125": 253,
        "150": 249,
        "175": 245,
        "200": 241,
        "225": 237,
        "250": 234,
        "275": 231,
        "300": 228,
        "325": 224,
        "350": 220,
        "375": 216,
        "400": 211,
        "425": 207,
        "450": 200,
        "475": 194,
        "500": 187,
        "525": 179,
        "550": null,
        "575": null,
        "600": null,
        "625": null,
        "650": null,
        "675": null,
        "700": null,
        "725": null,
        "750": null,
        "775": null,
        "800": null,
        "825": null,
        "850": null,
        "875": null,
        "900": null
      }
    },
    {
      "block": 8,
      "line_no": 25,
      "nominal_composition": null,
      "product_form": "Forgings",
      "spec_no": "SA–336",
      "type_grade": "F1",
      "alloy_desig_uns_no": "K12520 …",
      "class_condition_temper": null,
      "size_thickness_mm": null,
      "min_tensile_strength_mpa": 485,
      "min_yield_strength_mpa": 275,
      "notes": null,
      "values": {
        "40": 276,
        "65": 266,
        "100": 258,
        "125": 253,
        "150": 249,
        "175": 245,
        "200": 241,
        "225": 237,
        "250": 234,
        "275": 231,
        "300": 228,
        "325": 224,
        "350": 220,
        "375": 216,
        "400": 211,
        "425": 207,
        "450": 200,
        "475": 194,
        "500": 187,
        "525": 179,
        "550": null,
        "575": null,
        "600": null,
        "625": null,
        "650": null,
        "675": null,
        "700": null,
        "725": null,
        "750": null,
        "775": null,
        "800": null,
        "825": null,
        "850": null,
        "875": null,
        "900": null
      }
    },
    {
      "block": 8,
      "line_no": 26,
      "nominal_composition": null,
      "product_form": "Wld. pipe",
      "spec_no": "SA–672",
      "type_grade": "L70",
      "alloy_desig_uns_no": "K12020 …",
      "class_condition_temper": null,
      "size_thickness_mm": null,
      "min_tensile_strength_mpa": 485,
      "min_yield_strength_mpa": 275,
      "notes": null,
      "values": {
        "40": 276,
        "65": 266,
        "100": 258,
        "125": 253,
        "150": 249,
        "175": 245,
        "200": 241,
        "225": 237,
        "250": 234,
        "275": 231,
        "300": 228,
        "325": 224,
        "350": 220,
        "375": 216,
        "400": 211,
        "425": 207,
        "450": 200,
        "475": 194,
        "500": 187,
        "525": 179,
        "550": null,
        "575": null,
        "600": null,
        "625": null,
        "650": null,
        "675": null,
        "700": null,
        "725": null,
        "750": null,
        "775": null,
        "800": null,
        "825": null,
        "850": null,
        "875": null,
        "900": null
      }
    },
    {
      "block": 8,
      "line_no": 27,
      "nominal_composition": null,
      "product_form": "Wld. pipe",
      "spec_no": "SA–691",
      "type_grade": "CM–70",
      "alloy_desig_uns_no": "K12020 …",
      "class_condition_temper": null,
      "size_thickness_mm": null,
      "min_tensile_strength_mpa": 485,
      "min_yield_strength_mpa": 275,
      "notes": null,
      "values": {
        "40": 276,
        "65": 266,
        "100": 258,
        "125": 253,
        "150": 249,
        "175": 245,
        "200": 241,
        "225": 237,
        "250": 234,
        "275": 231,
        "300": 228,
        "325": 224,
        "350": 220,
        "375": 216,
        "400": 211,
        "425": 207,
        "450": 200,
        "475": 194,
        "500": 187,
        "525": 179,
        "550": null,
        "575": null,
        "600": null,
        "625": null,
        "650": null,
        "675": null,
        "700": null,
        "725": null,
        "750": null,
        "775": null,
        "800": null,
        "825": null,
        "850": null,
        "875": null,
        "900": null
      }
    },
    {
      "block": 8,
      "line_no": 28,
      "nominal_composition": null,
      "product_form": "Plate",
      "spec_no": "SA–204",
      "type_grade": "C",
      "alloy_desig_uns_no": "K12320 …",
      "class_condition_temper": null,
      "size_thickness_mm": null,
      "min_tensile_strength_mpa": 515,
      "min_yield_strength_mpa": 295,
      "notes": null,
      "values": {
        "40": 296,
        "65": 286,
        "100": 277,
        "125": 272,
        "150": 267,
        "175": 263,
        "200": 259,
        "225": 255,
        "250": 252,
        "275": 248,
        "300": 245,
        "325": 241,
        "350": 237,
        "375": 232,
        "400": 227,
        "425": 222,
        "450": 216,
        "475": 209,
        "500": 201,
        "525": 192,
        "550": null,
        "575": null,
        "600": null,
        "625": null,
        "650": null,
        "675": null,
        "700": null,
        "725": null,
        "750": null,
        "775": null,
        "800": null,
        "825": null,
        "850": null,
        "875": null,
        "900": null
      }
    },
    {
      "block": 8,
      "line_no": 29,
      "nominal_composition": null,
      "product_form": "Wld. pipe",
      "spec_no": "SA–672",
      "type_grade": "L75",
      "alloy_desig_uns_no": "K12320 …",
      "class_condition_temper": null,
      "size_thickness_mm": null,
      "min_tensile_strength_mpa": 515,
      "min_yield_strength_mpa": 295,
      "notes": null,
      "values": {
        "40": 296,
        "65": 286,
        "100": 277,
        "125": 272,
        "150": 267,
        "175": 263,
        "200": 259,
        "225": 255,
        "250": 252,
        "275": 248,
        "300": 245,
        "325": 241,
        "350": 237,
        "375": 232,
        "400": 227,
        "425": 222,
        "450": 216,
        "475": 209,
        "500": 201,
        "525": 192,
        "550": null,
        "575": null,
        "600": null,
        "625": null,
        "650": null,
        "675": null,
        "700": null,
        "725": null,
        "750": null,
        "775": null,
        "800": null,
        "825": null,
        "850": null,
        "875": null,
        "900": null
      }
    },
    {
      "block": 8,
      "line_no": 30,
      "nominal_composition": null,
      "product_form": "Wld. pipe",
      "spec_no": "SA–691",
      "type_grade": "CM–75",
      "alloy_desig_uns_no": "K12320 …",
      "class_condition_temper": null,
      "size_thickness_mm": null,
      "min_tensile_strength_mpa": 515,
      "min_yield_strength_mpa": 295,
      "notes": null,
      "values": {
        "40": 296,
        "65": 286,
        "100": 277,
        "125": 272,
        "150": 267,
        "175": 263,
        "200": 259,
        "225": 255,
        "250": 252,
        "275": 248,
        "300": 245,
        "325": 241,
        "350": 237,
        "375": 232,
        "400": 227,
        "425": 222,
        "450": 216,
        "475": 209,
        "500": 201,
        "525": 192,
        "550": null,
        "575": null,
        "600": null,
        "625": null,
        "650": null,
        "675": null,
        "700": null,
        "725": null,
        "750": null,
        "775": null,
        "800": null,
        "825": null,
        "850": null,
        "875": null,
        "900": null
      }
    },
    {
      "block": 8,
      "line_no": 31,
      "nominal_composition": null,
      "product_form": "Forgings",
      "spec_no": "SA–372",
      "type_grade": "G",
      "alloy_desig_uns_no": "K13049",
      "class_condition_temper": 55,
      "size_thickness_mm": null,
      "min_tensile_strength_mpa": 585,
      "min_yield_strength_mpa": 380,
      "notes": null,
      "values": {
        "40": 372,
        "65": 364,
        "100": 353,
        "125": 346,
        "150": 340,
        "175": 335,
        "200": 330,
        "225": 326,
        "250": 321,
        "275": 317,
        "300": 312,
        "325": 306,
        "350": 298,
        "375": 290,
        "400": 280,
        "425": 268,
        "450": 253,
        "475": 237,
        "500": 218,
        "525": 196,
        "550": null,
        "575": null,
        "600": null,
        "625": null,
        "650": null,
        "675": null,
        "700": null,
        "725": null,
        "750": null,
        "775": null,
        "800": null,
        "825": null,
        "850": null,
        "875": null,
        "900": null
      }
    },
    {
      "block": 8,
      "line_no": 32,
      "nominal_composition": null,
      "product_form": "Forgings",
      "spec_no": "SA–372",
      "type_grade": "H",
      "alloy_desig_uns_no": "K13547",
      "class_condition_temper": 55,
      "size_thickness_mm": null,
      "min_tensile_strength_mpa": 585,
      "min_yield_strength_mpa": 380,
      "notes": null,
      "values": {
        "40": 372,
        "65": 364,
        "100": 353,
        "125": 346,
        "150": 340,
        "175": 335,
        "200": 330,
        "225": 326,
        "250": 321,
        "275": 317,
        "300": 312,
        "325": 306,
        "350": 298,
        "375": 290,
        "400": 280,
        "425": 268,
        "450": 253,
        "475": 237,
        "500": 218,
        "525": 196,
        "550": null,
        "575": null,
        "600": null,
        "625": null,
        "650": null,
        "675": null,
        "700": null,
        "725": null,
        "750": null,
        "775": null,
        "800": null,
        "825": null,
        "850": null,
        "875": null,
        "900": null
      }
    },
    {
      "block": 8,
      "line_no": 33,
      "nominal_composition": null,
      "product_form": "Forgings",
      "spec_no": "SA–372",
      "type_grade": "G",
      "alloy_desig_uns_no": "K13049",
      "class_condition_temper": 65,
      "size_thickness_mm": null,
      "min_tensile_strength_mpa": 725,
      "min_yield_strength_mpa": 450,
      "notes": null,
      "values": {
        "40": 440,
        "65": 430,
        "100": 417,
        "125": 409,
        "150": 402,
        "175": 396,
        "200": 390,
        "225": 385,
        "250": 380,
        "275": 374,
        "300": 368,
        "325": 361,
        "350": 353,
        "375": 343,
        "400": 331,
        "425": 316,
        "450": 299,
        "475": 280,
        "500": 257,
        "525": 231,
        "550": null,
        "575": null,
        "600": null,
        "625": null,
        "650": null,
        "675": null,
        "700": null,
        "725": null,
        "750": null,
        "775": null,
        "800": null,
        "825": null,
        "850": null,
        "875": null,
        "900": null
      }
    },
    {
      "block": 8,
      "line_no": 34,
      "nominal_composition": null,
      "product_form": "Forgings",
      "spec_no": "SA–372",
      "type_grade": "H",
      "alloy_desig_uns_no": "K13547",
      "class_condition_temper": 65,
      "size_thickness_mm": null,
      "min_tensile_strength_mpa": 725,
      "min_yield_strength_mpa": 450,
      "notes": null,
      "values": {
        "40": 440,
        "65": 430,
        "100": 417,
        "125": 409,
        "150": 402,
        "175": 396,
        "200": 390,
        "225": 385,
        "250": 380,
        "275": 374,
        "300": 368,
        "325": 361,
        "350": 353,
        "375": 343,
        "400": 331,
        "425": 316,
        "450": 299,
        "475": 280,
        "500": 257,
        "525": 231,
        "550": null,
        "575": null,
        "600": null,
        "625": null,
        "650": null,
        "675": null,
        "700": null,
        "725": null,
        "750": null,
        "775": null,
        "800": null,
        "825": null,
        "850": null,
        "875": null,
        "900": null
      }
    },
    {
      "block": 8,
      "line_no": 35,
      "nominal_composition": null,
      "product_form": "Forgings",
      "spec_no": "SA–372",
      "type_grade": "G",
      "alloy_desig_uns_no": "K13049",
      "class_condition_temper": 70,
      "size_thickness_mm": null,
      "min_tensile_strength_mpa": 825,
      "min_yield_strength_mpa": 485,
      "notes": null,
      "values": {
        "40": 483,
        "65": 462,
        "100": 447,
        "125": 439,
        "150": 433,
        "175": 427,
        "200": 421,
        "225": 415,
        "250": 410,
        "275": 404,
        "300": 396,
        "325": 389,
        "350": 379,
        "375": 368,
        "400": 356,
        "425": 340,
        "450": 323,
        "475": 302,
        "500": 278,
        "525": 249,
        "550": null,
        "575": null,
        "600": null,
        "625": null,
        "650": null,
        "675": null,
        "700": null,
        "725": null,
        "750": null,
        "775": null,
        "800": null,
        "825": null,
        "850": null,
        "875": null,
        "900": null
      }
    },
    {
      "block": 8,
      "line_no": 36,
      "nominal_composition": null,
      "product_form": "Forgings",
      "spec_no": "SA–372",
      "type_grade": "H",
      "alloy_desig_uns_no": "K13547",
      "class_condition_temper": 70,
      "size_thickness_mm": null,
      "min_tensile_strength_mpa": 825,
      "min_yield_strength_mpa": 485,
      "notes": null,
      "values": {
        "40": 483,
        "65": 462,
        "100": 447,
        "125": 439,
        "150": 433,
        "175": 427,
        "200": 421,
        "225": 415,
        "250": 410,
        "275": 404,
        "300": 396,
        "325": 389,
        "350": 379,
        "375": 368,
        "400": 356,
        "425": 340,
        "450": 323,
        "475": 302,
        "500": 278,
        "525": 249,
        "550": null,
        "575": null,
        "600": null,
        "625": null,
        "650": null,
        "675": null,
        "700": null,
        "725": null,
        "750": null,
        "775": null,
        "800": null,
        "825": null,
        "850": null,
        "875": null,
        "900": null
      }
    },
    {
      "block": 8,
      "line_no": 37,
      "nominal_composition": "1/2Cr–1/5Mo–V",
      "product_form": "Plate",
      "spec_no": "SA–517",
      "type_grade": "B",
      "alloy_desig_uns_no": "K11630 …",
      "class_condition_temper": null,
      "size_thickness_mm": null,
      "min_tensile_strength_mpa": 795,
      "min_yield_strength_mpa": 690,
      "notes": null,
      "values": {
        "40": 689,
        "65": 670,
        "100": 656,
        "125": 646,
        "150": 637,
        "175": 629,
        "200": 621,
        "225": 614,
        "250": 607,
        "275": 600,
        "300": 594,
        "325": 587,
        "350": 579,
        "375": 571,
        "400": 561,
        "425": 549,
        "450": 534,
        "475": 517,
        "500": 496,
        "525": 470,
        "550": null,
        "575": null,
        "600": null,
        "625": null,
        "650": null,
        "675": null,
        "700": null,
        "725": null,
        "750": null,
        "775": null,
        "800": null,
        "825": null,
        "850": null,
        "875": null,
        "900": null
      }
    },
    {
      "block": 8,
      "line_no": 38,
      "nominal_composition": "1/2Cr–1/4Mo–Si",
      "product_form": "Plate",
      "spec_no": "SA–517",
      "type_grade": "A",
      "alloy_desig_uns_no": "K11856 …",
      "class_condition_temper": null,
      "size_thickness_mm": null,
      "min_tensile_strength_mpa": 795,
      "min_yield_strength_mpa": 690,
      "notes": null,
      "values": {
        "40": 689,
        "65": 670,
        "100": 656,
        "125": 646,
        "150": 637,
        "175": 629,
        "200": 621,
        "225": 614,
        "250": 607,
        "275": 600,
        "300": 594,
        "325": 587,
        "350": 579,
        "375": 571,
        "400": 561,
        "425": 549,
        "450": 534,
        "475": 517,
        "500": 496,
        "525": 470,
        "550": null,
        "575": null,
        "600": null,
        "625": null,
        "650": null,
        "675": null,
        "700": null,
        "725": null,
        "750": null,
        "775": null,
        "800": null,
        "825": null,
        "850": null,
        "875": null,
        "900": null
      }
    },
    {
      "block": 8,
      "line_no": 39,
      "nominal_composition": "1/2Cr–1/4Mo–Si",
      "product_form": "Forgings",
      "spec_no": "SA–592",
      "type_grade": "A",
      "alloy_desig_uns_no": "K11856 …",
      "class_condition_temper": null,
      "size_thickness_mm": null,
      "min_tensile_strength_mpa": 795,
      "min_yield_strength_mpa": 690,
      "notes": null,
      "values": {
        "40": 689,
        "65": 670,
        "100": 656,
        "125": 646,
        "150": 637,
        "175": 629,
        "200": 621,
        "225": 614,
        "250": 607,
        "275": 600,
        "300": 594,
        "325": 587,
        "350": 579,
        "375": 571,
        "400": 561,
        "425": 549,
        "450": 534,
        "475": 517,
        "500": 496,
        "525": 470,
        "550": null,
        "575": null,
        "600": null,
        "625": null,
        "650": null,
        "675": null,
        "700": null,
        "725": null,
        "750": null,
        "775": null,
        "800": null,
        "825": null,
