Repository: danivelas0/asme-pcc

File: resources/bpvc_ii_d_metric_2025/table_1a.json (part 11 of 57)
    "External Pressure Chart No.",
    "Notes"
  ],
  "columns_values": [
      "xii": "NP",
      "external_pressure_chart_no": "CS–2",
      "notes": "G26, W10, W12",
      "values": {
        "40": 108,
        "65": 108,
        "100": 108,
        "125": 108,
        "150": 108,
        "200": 108,
        "250": 108,
        "300": 108,
        "325": 108,
        "350": 108,
        "375": 108,
        "400": null,
        "425": null,
        "450": null,
        "475": null,
        "500": null,
        "525": null,
        "550": null,
        "575": null,
        "600": null,
        "625": null,
        "650": null,
        "675": null,
        "700": null,
        "725": null,
        "750": null,
        "775": null,
        "800": null,
        "825": null,
        "850": null,
        "875": null,
        "900": null
      }
    },
    {
      "block": 8,
      "line_no": 5,
      "nominal_composition": "1/2Cr–1/2Mo",
      "product_form": "Wld. pipe",
      "spec_no": "SA–691",
      "type_grade": "1/2CR",
      "alloy_desig_uns_no": "K12143",
      "class_condition_temper": null,
      "size_thickness_mm": null,
      "p_no": 3,
      "group_no": 1,
      "min_tensile_strength_mpa": 380,
      "min_yield_strength_mpa": 230,
      "i": "NP",
      "limits_iii": "149 (Cl. 3 only)",
      "viii_1": "NP",
      "xii": "NP",
      "external_pressure_chart_no": "CS–2",
      "notes": "G27, W10, W12",
      "values": {
        "40": 108,
        "65": 108,
        "100": 108,
        "125": 108,
        "150": 108,
        "200": null,
        "250": null,
        "300": null,
        "325": null,
        "350": null,
        "375": null,
        "400": null,
        "425": null,
        "450": null,
        "475": null,
        "500": null,
        "525": null,
        "550": null,
        "575": null,
        "600": null,
        "625": null,
        "650": null,
        "675": null,
        "700": null,
        "725": null,
        "750": null,
        "775": null,
        "800": null,
        "825": null,
        "850": null,
        "875": null,
        "900": null
      }
    },
    {
      "block": 8,
      "line_no": 6,
      "nominal_composition": "1/2Cr–1/2Mo",
      "product_form": "Smls. tube",
      "spec_no": "SA–213",
      "type_grade": "T2",
      "alloy_desig_uns_no": "K11547",
      "class_condition_temper": null,
      "size_thickness_mm": null,
      "p_no": 3,
      "group_no": 1,
      "min_tensile_strength_mpa": 415,
      "min_yield_strength_mpa": 205,
      "i": 538,
      "limits_iii": 371,
      "viii_1": 538,
      "xii": 343,
      "external_pressure_chart_no": "CS–2 T5",
      "notes": null,
      "values": {
        "40": 118,
        "65": 118,
        "100": 118,
        "125": 118,
        "150": 118,
        "200": 118,
        "250": 117,
        "300": 114,
        "325": 112,
        "350": 110,
        "375": 108,
        "400": 106,
        "425": 103,
        "450": 100,
        "475": 97.1,
        "500": 77.0,
        "525": 49.5,
        "550": 31.3,
        "575": null,
        "600": null,
        "625": null,
        "650": null,
        "675": null,
        "700": null,
        "725": null,
        "750": null,
        "775": null,
        "800": null,
        "825": null,
        "850": null,
        "875": null,
        "900": null
      }
    },
    {
      "block": 8,
      "line_no": 7,
      "nominal_composition": "1/2Cr–1/2Mo",
      "product_form": "Wld. tube",
      "spec_no": "SA–250",
      "type_grade": "T2",
      "alloy_desig_uns_no": "K11547",
      "class_condition_temper": null,
      "size_thickness_mm": null,
      "p_no": 3,
      "group_no": 1,
      "min_tensile_strength_mpa": 415,
      "min_yield_strength_mpa": 205,
      "i": 538,
      "limits_iii": "NP",
      "viii_1": "NP",
      "xii": "NP",
      "external_pressure_chart_no": "CS–2 G24, T5",
      "notes": null,
      "values": {
        "40": 100,
        "65": 100,
        "100": 100,
        "125": 100,
        "150": 100,
        "200": 100,
        "250": 99.6,
        "300": 96.7,
        "325": 95.5,
        "350": 93.8,
        "375": 91.5,
        "400": 90.2,
        "425": 87.7,
        "450": 85.3,
        "475": 82.4,
        "500": 65.3,
        "525": 42.0,
        "550": 26.5,
        "575": null,
        "600": null,
        "625": null,
        "650": null,
        "675": null,
        "700": null,
        "725": null,
        "750": null,
        "775": null,
        "800": null,
        "825": null,
        "850": null,
        "875": null,
        "900": null
      }
    },
    {
      "block": 8,
      "line_no": 8,
      "nominal_composition": "1/2Cr–1/2Mo",
      "product_form": "Wld. tube",
      "spec_no": "SA–250",
      "type_grade": "T2S1",
      "alloy_desig_uns_no": "K11547",
      "class_condition_temper": null,
      "size_thickness_mm": null,
      "p_no": 3,
      "group_no": 1,
      "min_tensile_strength_mpa": 415,
      "min_yield_strength_mpa": 205,
      "i": 538,
      "limits_iii": "NP",
      "viii_1": "NP",
      "xii": "NP",
      "external_pressure_chart_no": "CS–2 T5, W13",
      "notes": null,
      "values": {
        "40": 118,
        "65": 118,
        "100": 118,
        "125": 118,
        "150": 118,
        "200": 118,
        "250": 117,
        "300": 114,
        "325": 112,
        "350": 110,
        "375": 108,
        "400": 106,
        "425": 103,
        "450": 100,
        "475": 97.1,
        "500": 77.0,
        "525": 49.5,
        "550": 31.3,
        "575": null,
        "600": null,
        "625": null,
        "650": null,
        "675": null,
        "700": null,
        "725": null,
        "750": null,
        "775": null,
        "800": null,
        "825": null,
        "850": null,
        "875": null,
        "900": null
      }
    },
    {
      "block": 8,
      "line_no": 9,
      "nominal_composition": "1/2Cr–1/2Mo",
      "product_form": "Cast pipe",
      "spec_no": "SA–426",
      "type_grade": "CP2",
      "alloy_desig_uns_no": "J11547",
      "class_condition_temper": null,
      "size_thickness_mm": null,
      "p_no": 3,
      "group_no": 1,
      "min_tensile_strength_mpa": 415,
      "min_yield_strength_mpa": 205,
      "i": "NP",
      "limits_iii": 371,
      "viii_1": "NP",
      "xii": "NP",
      "external_pressure_chart_no": "CS–2 G17",
      "notes": null,
      "values": {
        "40": 118,
        "65": 118,
        "100": 118,
        "125": 118,
        "150": 118,
        "200": 118,
        "250": 117,
        "300": 114,
        "325": 112,
        "350": 110,
        "375": 108,
        "400": null,
        "425": null,
        "450": null,
        "475": null,
        "500": null,
        "525": null,
        "550": null,
        "575": null,
        "600": null,
        "625": null,
        "650": null,
        "675": null,
        "700": null,
        "725": null,
        "750": null,
        "775": null,
        "800": null,
        "825": null,
        "850": null,
        "875": null,
        "900": null
      }
    },
    {
      "block": 8,
      "line_no": 10,
      "nominal_composition": "1/2Cr–1/2Mo",
      "product_form": "Forgings",
      "spec_no": "SA–182",
      "type_grade": "F2",
      "alloy_desig_uns_no": "K12122",
      "class_condition_temper": null,
      "size_thickness_mm": null,
      "p_no": 3,
      "group_no": 2,
      "min_tensile_strength_mpa": 485,
      "min_yield_strength_mpa": 275,
      "i": 538,
      "limits_iii": "NP",
      "viii_1": 538,
      "xii": 343,
      "external_pressure_chart_no": "CS–2 T5",
      "notes": null,
      "values": {
        "40": 138,
        "65": 138,
        "100": 138,
        "125": 138,
        "150": 138,
        "200": 138,
        "250": 138,
        "300": 138,
        "325": 138,
        "350": 138,
        "375": 138,
        "400": 138,
        "425": 137,
        "450": 134,
        "475": 130,
        "500": 89.1,
        "525": 46.0,
        "550": 32.5,
        "575": null,
        "600": null,
        "625": null,
        "650": null,
        "675": null,
        "700": null,
        "725": null,
        "750": null,
        "775": null,
        "800": null,
        "825": null,
        "850": null,
        "875": null,
        "900": null
      }
    },
    {
      "block": 8,
      "line_no": 11,
      "nominal_composition": "1/2Cr–1/2Mo",
      "product_form": "Plate",
      "spec_no": "SA–387",
      "type_grade": 2,
      "alloy_desig_uns_no": "K12143",
      "class_condition_temper": 2,
      "size_thickness_mm": null,
      "p_no": 3,
      "group_no": 2,
      "min_tensile_strength_mpa": 485,
      "min_yield_strength_mpa": 310,
      "i": "NP",
      "limits_iii": 371,
      "viii_1": 538,
      "xii": 343,
      "external_pressure_chart_no": "CS–3 T5",
      "notes": null,
      "values": {
        "40": 138,
        "65": 138,
        "100": 138,
        "125": 138,
        "150": 138,
        "200": 138,
        "250": 138,
        "300": 138,
        "325": 138,
        "350": 138,
        "375": 138,
        "400": 138,
        "425": 138,
        "450": 135,
        "475": 130,
        "500": 88.9,
        "525": 46.0,
        "550": 32.5,
        "575": null,
        "600": null,
        "625": null,
        "650": null,
        "675": null,
        "700": null,
        "725": null,
        "750": null,
        "775": null,
        "800": null,
        "825": null,
        "850": null,
        "875": null,
        "900": null
      }
    },
    {
      "block": 8,
      "line_no": 12,
      "nominal_composition": "1/2Cr–1/2Mo",
      "product_form": "Wld. pipe",
      "spec_no": "SA–691",
      "type_grade": "1/2CR",
      "alloy_desig_uns_no": "K12143",
      "class_condition_temper": null,
      "size_thickness_mm": null,
      "p_no": 3,
      "group_no": 2,
      "min_tensile_strength_mpa": 485,
      "min_yield_strength_mpa": 310,
      "i": "NP",
      "limits_iii": 371,
      "viii_1": "NP",
      "xii": "NP",
      "external_pressure_chart_no": "CS–3",
      "notes": "G26, W10, W12",
      "values": {
        "40": 138,
        "65": 138,
        "100": 138,
        "125": 138,
        "150": 138,
        "200": 138,
        "250": 138,
        "300": 138,
        "325": 138,
        "350": 138,
        "375": 138,
        "400": null,
        "425": null,
        "450": null,
        "475": null,
        "500": null,
        "525": null,
        "550": null,
        "575": null,
        "600": null,
        "625": null,
        "650": null,
        "675": null,
        "700": null,
        "725": null,
        "750": null,
        "775": null,
        "800": null,
        "825": null,
        "850": null,
        "875": null,
        "900": null
      }
    },
    {
      "block": 8,
      "line_no": 13,
      "nominal_composition": "3/4Cr–1/2Ni–Cu",
      "product_form": "Smls. & wld. tube",
      "spec_no": "SA–423",
      "type_grade": 1,
      "alloy_desig_uns_no": "K11535",
      "class_condition_temper": null,
      "size_thickness_mm": null,
      "p_no": 4,
      "group_no": 2,
      "min_tensile_strength_mpa": 415,
      "min_yield_strength_mpa": 255,
      "i": 371,
      "limits_iii": "NP",
      "viii_1": 343,
      "xii": "NP",
      "external_pressure_chart_no": "CS–2",
      "notes": "W13, W14",
      "values": {
        "40": 118,
        "65": 118,
        "100": 118,
        "125": 118,
        "150": 118,
        "200": 118,
        "250": 118,
        "300": 118,
        "325": 118,
        "350": 118,
        "375": 118,
        "400": null,
        "425": null,
        "450": null,
        "475": null,
        "500": null,
        "525": null,
        "550": null,
        "575": null,
        "600": null,
        "625": null,
        "650": null,
        "675": null,
        "700": null,
        "725": null,
        "750": null,
        "775": null,
        "800": null,
        "825": null,
        "850": null,
        "875": null,
        "900": null
      }
    },
    {
      "block": 8,
      "line_no": 14,
      "nominal_composition": "3/4Cr–1/2Ni–Cu",
      "product_form": "Wld. tube",
      "spec_no": "SA–423",
      "type_grade": 1,
      "alloy_desig_uns_no": "K11535",
      "class_condition_temper": null,
      "size_thickness_mm": null,
      "p_no": 4,
      "group_no": 2,
      "min_tensile_strength_mpa": 415,
      "min_yield_strength_mpa": 255,
      "i": 371,
      "limits_iii": "NP",
      "viii_1": 343,
      "xii": "NP",
      "external_pressure_chart_no": "CS–2 G24",
      "notes": null,
      "values": {
        "40": 101,
        "65": 101,
        "100": 101,
        "125": 101,
        "150": 101,
        "200": 101,
        "250": 101,
        "300": 101,
        "325": 101,
        "350": 101,
        "375": 101,
        "400": null,
        "425": null,
        "450": null,
        "475": null,
        "500": null,
        "525": null,
        "550": null,
        "575": null,
        "600": null,
        "625": null,
        "650": null,
        "675": null,
        "700": null,
        "725": null,
        "750": null,
        "775": null,
        "800": null,
        "825": null,
        "850": null,
        "875": null,
        "900": null
      }
    },
    {
      "block": 8,
      "line_no": 15,
      "nominal_composition": "3/4Cr–3/4Ni–Cu–Al",
      "product_form": "Pipe",
      "spec_no": "SA–333",
      "type_grade": 4,
      "alloy_desig_uns_no": "K11267",
      "class_condition_temper": null,
      "size_thickness_mm": null,
      "p_no": 4,
      "group_no": 2,
      "min_tensile_strength_mpa": 415,
      "min_yield_strength_mpa": 240,
      "i": "NP",
      "limits_iii": 371,
      "viii_1": 343,
      "xii": "NP",
      "external_pressure_chart_no": "CS–2 …",
      "notes": null,
      "values": {
        "40": 118,
        "65": 118,
        "100": 118,
        "125": 118,
        "150": 118,
        "200": 118,
        "250": 118,
        "300": 118,
        "325": 118,
        "350": 118,
        "375": 118,
        "400": null,
        "425": null,
        "450": null,
        "475": null,
        "500": null,
        "525": null,
        "550": null,
        "575": null,
        "600": null,
        "625": null,
        "650": null,
        "675": null,
        "700": null,
        "725": null,
        "750": null,
        "775": null,
        "800": null,
        "825": null,
        "850": null,
        "875": null,
        "900": null
      }
    },
    {
      "block": 8,
      "line_no": 16,
      "nominal_composition": null,
      "product_form": "Forgings",
      "spec_no": "SA–372",
      "type_grade": "E",
      "alloy_desig_uns_no": "K13047",
      "class_condition_temper": 55,
      "size_thickness_mm": null,
      "p_no": null,
      "group_no": null,
      "min_tensile_strength_mpa": 585,
      "min_yield_strength_mpa": 380,
      "i": "NP",
      "limits_iii": "NP",
      "viii_1": 315,
      "xii": 315,
      "external_pressure_chart_no": "CS–3 W11",
      "notes": null,
      "values": {
        "40": 167,
        "65": 167,
        "100": 167,
        "125": 167,
        "150": 167,
        "200": 167,
        "250": 167,
        "300": 167,
        "325": 167,
        "350": null,
        "375": null,
        "400": null,
        "425": null,
        "450": null,
        "475": null,
        "500": null,
        "525": null,
        "550": null,
        "575": null,
        "600": null,
        "625": null,
        "650": null,
        "675": null,
        "700": null,
        "725": null,
        "750": null,
        "775": null,
        "800": null,
        "825": null,
        "850": null,
        "875": null,
        "900": null
      }
    },
    {
      "block": 8,
      "line_no": 17,
      "nominal_composition": null,
      "product_form": "Forgings",
      "spec_no": "SA–372",
      "type_grade": "F",
      "alloy_desig_uns_no": "G41350",
      "class_condition_temper": 55,
      "size_thickness_mm": null,
      "p_no": null,
      "group_no": null,
      "min_tensile_strength_mpa": 585,
      "min_yield_strength_mpa": 380,
      "i": "NP",
      "limits_iii": "NP",
      "viii_1": 315,
      "xii": 315,
      "external_pressure_chart_no": "CS–3 W11",
      "notes": null,
      "values": {
        "40": 167,
        "65": 167,
        "100": 167,
        "125": 167,
        "150": 167,
        "200": 167,
        "250": 167,
        "300": 167,
        "325": 167,
        "350": null,
        "375": null,
        "400": null,
        "425": null,
        "450": null,
        "475": null,
        "500": null,
        "525": null,
        "550": null,
        "575": null,
        "600": null,
        "625": null,
        "650": null,
        "675": null,
        "700": null,
        "725": null,
        "750": null,
        "775": null,
        "800": null,
        "825": null,
        "850": null,
        "875": null,
        "900": null
      }
    },
    {
      "block": 8,
      "line_no": 18,
      "nominal_composition": null,
      "product_form": "Forgings",
      "spec_no": "SA–372",
      "type_grade": "J",
      "alloy_desig_uns_no": "K13548",
      "class_condition_temper": 55,
      "size_thickness_mm": null,
      "p_no": null,
      "group_no": null,
      "min_tensile_strength_mpa": 585,
      "min_yield_strength_mpa": 380,
      "i": "NP",
      "limits_iii": "NP",
      "viii_1": 315,
      "xii": 315,
      "external_pressure_chart_no": "CS–3 W11",
      "notes": null,
      "values": {
        "40": 167,
        "65": 167,
        "100": 167,
        "125": 167,
        "150": 167,
        "200": 167,
        "250": 167,
        "300": 167,
        "325": 167,
        "350": null,
        "375": null,
        "400": null,
        "425": null,
        "450": null,
        "475": null,
        "500": null,
        "525": null,
        "550": null,
        "575": null,
        "600": null,
        "625": null,
        "650": null,
        "675": null,
        "700": null,
        "725": null,
        "750": null,
        "775": null,
        "800": null,
        "825": null,
        "850": null,
        "875": null,
        "900": null
      }
    },
    {
      "block": 8,
      "line_no": 19,
      "nominal_composition": null,
      "product_form": "Forgings",
      "spec_no": "SA–372",
      "type_grade": "E",
      "alloy_desig_uns_no": "K13047",
      "class_condition_temper": 65,
      "size_thickness_mm": null,
      "p_no": null,
      "group_no": null,
      "min_tensile_strength_mpa": 725,
      "min_yield_strength_mpa": 450,
      "i": "NP",
      "limits_iii": "NP",
      "viii_1": 343,
      "xii": 343,
      "external_pressure_chart_no": "CS–2 W11",
      "notes": null,
      "values": {
        "40": 207,
        "65": 207,
        "100": 207,
        "125": 207,
        "150": 207,
        "200": 207,
        "250": 207,
        "300": 207,
        "325": 207,
        "350": 205,
        "375": null,
        "400": null,
        "425": null,
        "450": null,
        "475": null,
        "500": null,
        "525": null,
        "550": null,
        "575": null,
        "600": null,
        "625": null,
        "650": null,
        "675": null,
        "700": null,
        "725": null,
        "750": null,
        "775": null,
        "800": null,
        "825": null,
        "850": null,
        "875": null,
        "900": null
      }
    },
    {
      "block": 8,
      "line_no": 20,
      "nominal_composition": null,
      "product_form": "Forgings",
      "spec_no": "SA–372",
      "type_grade": "F",
      "alloy_desig_uns_no": "G41350",
      "class_condition_temper": 65,
      "size_thickness_mm": null,
      "p_no": null,
      "group_no": null,
      "min_tensile_strength_mpa": 725,
      "min_yield_strength_mpa": 450,
      "i": "NP",
      "limits_iii": "NP",
      "viii_1": 315,
      "xii": 315,
      "external_pressure_chart_no": "CS–3 W11",
      "notes": null,
      "values": {
        "40": 207,
        "65": 207,
        "100": 207,
        "125": 207,
        "150": 207,
        "200": 207,
        "250": 207,
        "300": 207,
        "325": 207,
        "350": null,
        "375": null,
        "400": null,
        "425": null,
        "450": null,
        "475": null,
        "500": null,
        "525": null,
        "550": null,
        "575": null,
        "600": null,
        "625": null,
        "650": null,
        "675": null,
        "700": null,
        "725": null,
        "750": null,
        "775": null,
        "800": null,
        "825": null,
        "850": null,
        "875": null,
        "900": null
      }
    },
    {
      "block": 8,
      "line_no": 21,
      "nominal_composition": null,
      "product_form": "Forgings",
      "spec_no": "SA–372",
      "type_grade": "J",
      "alloy_desig_uns_no": "K13548",
      "class_condition_temper": 65,
      "size_thickness_mm": null,
      "p_no": null,
      "group_no": null,
      "min_tensile_strength_mpa": 725,
      "min_yield_strength_mpa": 450,
      "i": "NP",
      "limits_iii": "NP",
      "viii_1": 343,
      "xii": 343,
      "external_pressure_chart_no": "CS–2 W11",
      "notes": null,
      "values": {
        "40": 207,
        "65": 207,
        "100": 207,
        "125": 207,
        "150": 207,
        "200": 207,
        "250": 207,
        "300": 207,
        "325": 207,
        "350": 205,
        "375": null,
        "400": null,
        "425": null,
        "450": null,
        "475": null,
        "500": null,
        "525": null,
        "550": null,
        "575": null,
        "600": null,
        "625": null,
        "650": null,
        "675": null,
        "700": null,
        "725": null,
        "750": null,
        "775": null,
        "800": null,
        "825": null,
        "850": null,
        "875": null,
        "900": null
      }
    },
    {
      "block": 8,
      "line_no": 22,
      "nominal_composition": null,
      "product_form": "Forgings",
      "spec_no": "SA–372",
      "type_grade": "E",
      "alloy_desig_uns_no": "K13047",
      "class_condition_temper": 70,
      "size_thickness_mm": null,
      "p_no": null,
      "group_no": null,
      "min_tensile_strength_mpa": 825,
      "min_yield_strength_mpa": 485,
      "i": "NP",
      "limits_iii": "NP",
      "viii_1": 343,
      "xii": 343,
      "external_pressure_chart_no": "CS–5 W11",
      "notes": null,
      "values": {
        "40": 236,
        "65": 236,
        "100": 236,
        "125": 236,
        "150": 236,
        "200": 236,
        "250": 236,
        "300": 236,
        "325": 236,
        "350": 235,
        "375": null,
        "400": null,
        "425": null,
        "450": null,
        "475": null,
        "500": null,
        "525": null,
        "550": null,
        "575": null,
        "600": null,
        "625": null,
        "650": null,
        "675": null,
        "700": null,
        "725": null,
        "750": null,
        "775": null,
        "800": null,
        "825": null,
        "850": null,
        "875": null,
        "900": null
      }
    },
    {
      "block": 8,
      "line_no": 23,
      "nominal_composition": null,
      "product_form": "Forgings",
      "spec_no": "SA–372",
      "type_grade": "F",
      "alloy_desig_uns_no": "G41350",
      "class_condition_temper": 70,
      "size_thickness_mm": null,
      "p_no": null,
      "group_no": null,
      "min_tensile_strength_mpa": 825,
      "min_yield_strength_mpa": 485,
      "i": "NP",
      "limits_iii": "NP",
      "viii_1": 343,
      "xii": 343,
      "external_pressure_chart_no": "CS–5 W11",
      "notes": null,
      "values": {
        "40": 236,
        "65": 236,
        "100": 236,
        "125": 236,
        "150": 236,
        "200": 236,
        "250": 236,
        "300": 236,
        "325": 236,
        "350": 235,
        "375": null,
        "400": null,
        "425": null,
        "450": null,
        "475": null,
        "500": null,
        "525": null,
        "550": null,
        "575": null,
        "600": null,
        "625": null,
        "650": null,
        "675": null,
        "700": null,
        "725": null,
        "750": null,
        "775": null,
        "800": null,
        "825": null,
        "850": null,
        "875": null,
        "900": null
      }
    },
    {
      "block": 8,
      "line_no": 24,
      "nominal_composition": null,
      "product_form": "Forgings",
      "spec_no": "SA–372",
      "type_grade": "J",
      "alloy_desig_uns_no": "K13548",
      "class_condition_temper": 70,
      "size_thickness_mm": null,
      "p_no": null,
      "group_no": null,
      "min_tensile_strength_mpa": 825,
      "min_yield_strength_mpa": 485,
      "i": "NP",
      "limits_iii": "NP",
      "viii_1": 343,
      "xii": 343,
      "external_pressure_chart_no": "CS–5 W11",
      "notes": null,
      "values": {
        "40": 236,
        "65": 236,
        "100": 236,
        "125": 236,
        "150": 236,
        "200": 236,
        "250": 236,
        "300": 236,
        "325": 236,
        "350": 235,
        "375": null,
        "400": null,
        "425": null,
        "450": null,
        "475": null,
        "500": null,
        "525": null,
        "550": null,
        "575": null,
        "600": null,
        "625": null,
        "650": null,
        "675": null,
        "700": null,
        "725": null,
        "750": null,
        "775": null,
        "800": null,
        "825": null,
        "850": null,
        "875": null,
        "900": null
      }
    },
    {
      "block": 8,
      "line_no": 25,
      "nominal_composition": null,
      "product_form": "Forgings",
      "spec_no": "SA–372",
      "type_grade": "J",
      "alloy_desig_uns_no": "G41370",
      "class_condition_temper": 110,
      "size_thickness_mm": null,
      "p_no": null,
      "group_no": null,
      "min_tensile_strength_mpa": 930,
      "min_yield_strength_mpa": 760,
      "i": "NP",
      "limits_iii": "NP",
      "viii_1": 343,
      "xii": 343,
      "external_pressure_chart_no": "HT–1 W11",
      "notes": null,
      "values": {
        "40": 265,
        "65": 260,
        "100": 254,
        "125": 254,
        "150": 253,
        "200": 252,
        "250": 249,
        "300": 248,
        "325": 245,
        "350": 234,
        "375": null,
        "400": null,
        "425": null,
        "450": null,
        "475": null,
        "500": null,
        "525": null,
        "550": null,
        "575": null,
        "600": null,
        "625": null,
        "650": null,
        "675": null,
        "700": null,
        "725": null,
        "750": null,
        "775": null,
        "800": null,
        "825": null,
        "850": null,
        "875": null,
        "900": null
      }
    },
    {
      "block": 8,
      "line_no": 26,
      "nominal_composition": null,
      "product_form": "Plate",
      "spec_no": "SA–387",
      "type_grade": 12,
      "alloy_desig_uns_no": "K11757",
      "class_condition_temper": 1,
      "size_thickness_mm": null,
      "p_no": 4,
      "group_no": 1,
      "min_tensile_strength_mpa": 380,
      "min_yield_strength_mpa": 230,
      "i": 649,
      "limits_iii": 371,
      "viii_1": 649,
      "xii": "NP",
      "external_pressure_chart_no": "CS–2 S4, T5",
      "notes": null,
      "values": {
        "40": 108,
        "65": 107,
        "100": 106,
        "125": 105,
        "150": 104,
        "200": 104,
        "250": 104,
        "300": 104,
        "325": 104,
        "350": 104,
        "375": 104,
        "400": 104,
        "425": 104,
        "450": 104,
        "475": 102,
        "500": 88.8,
        "525": 61.7,
        "550": 40.3,
        "575": 26.4,
        "600": 17.3,
        "625": 11.7,
        "650": 7.4,
        "675": null,
        "700": null,
        "725": null,
        "750": null,
        "775": null,
        "800": null,
        "825": null,
        "850": null,
        "875": null,
        "900": null
      }
    },
    {
      "block": 8,
      "line_no": 27,
      "nominal_composition": null,
      "product_form": "Wld. pipe",
      "spec_no": "SA–691",
      "type_grade": "1CR",
      "alloy_desig_uns_no": "K11757",
      "class_condition_temper": null,
      "size_thickness_mm": null,
      "p_no": 4,
      "group_no": 1,
      "min_tensile_strength_mpa": 380,
      "min_yield_strength_mpa": 230,
      "i": "NP",
      "limits_iii": 371,
      "viii_1": "NP",
      "xii": "NP",
      "external_pressure_chart_no": "CS–2",
      "notes": "G26, W10, W12",
      "values": {
        "40": 108,
        "65": 107,
        "100": 106,
        "125": 105,
        "150": 104,
        "200": 104,
        "250": 104,
        "300": 104,
        "325": 104,
        "350": 104,
        "375": 104,
        "400": null,
        "425": null,
        "450": null,
        "475": null,
        "500": null,
        "525": null,
        "550": null,
        "575": null,
        "600": null,
        "625": null,
        "650": null,
        "675": null,
        "700": null,
        "725": null,
        "750": null,
        "775": null,
        "800": null,
        "825": null,
        "850": null,
        "875": null,
        "900": null
      }
    },
    {
      "block": 8,
      "line_no": 28,
      "nominal_composition": null,
      "product_form": "Cast pipe",
      "spec_no": "SA–426",
      "type_grade": "CP12",
      "alloy_desig_uns_no": "J11562",
      "class_condition_temper": null,
      "size_thickness_mm": null,
      "p_no": 4,
      "group_no": 1,
      "min_tensile_strength_mpa": 415,
      "min_yield_strength_mpa": 205,
      "i": "NP",
      "limits_iii": 371,
      "viii_1": "NP",
      "xii": "NP",
      "external_pressure_chart_no": "CS–2 G17",
      "notes": null,
      "values": {
        "40": 118,
        "65": 117,
        "100": 116,
        "125": 115,
        "150": 114,
        "200": 112,
        "250": 109,
        "300": 106,
        "325": 104,
        "350": 103,
        "375": 102,
        "400": null,
        "425": null,
        "450": null,
        "475": null,
        "500": null,
        "525": null,
        "550": null,
        "575": null,
        "600": null,
        "625": null,
        "650": null,
        "675": null,
        "700": null,
        "725": null,
        "750": null,
        "775": null,
        "800": null,
        "825": null,
        "850": null,
        "875": null,
        "900": null
      }
    },
    {
      "block": 8,
      "line_no": 29,
      "nominal_composition": null,
      "product_form": "Forgings",
      "spec_no": "SA–182",
      "type_grade": "F12",
      "alloy_desig_uns_no": "K11562",
      "class_condition_temper": 1,
      "size_thickness_mm": null,
      "p_no": 4,
      "group_no": 1,
      "min_tensile_strength_mpa": 415,
      "min_yield_strength_mpa": 220,
      "i": 649,
      "limits_iii": "NP",
      "viii_1": 649,
      "xii": "NP",
      "external_pressure_chart_no": "CS–2 T5",
      "notes": null,
      "values": {
        "40": 118,
        "65": 118,
        "100": 115,
        "125": 114,
        "150": 114,
        "200": 114,
        "250": 114,
        "300": 113,
        "325": 112,
        "350": 110,
        "375": 109,
        "400": 107,
        "425": 106,
        "450": 103,
        "475": 101,
        "500": 88.3,
        "525": 61.9,
        "550": 40.3,
        "575": 26.4,
        "600": 17.3,
        "625": 11.7,
        "650": 7.4,
        "675": null,
        "700": null,
        "725": null,
        "750": null,
        "775": null,
        "800": null,
        "825": null,
        "850": null,
        "875": null,
        "900": null
      }
    },
    {
      "block": 8,
      "line_no": 30,
      "nominal_composition": null,
      "product_form": "Smls. tube",
      "spec_no": "SA–213",
      "type_grade": "T12",
      "alloy_desig_uns_no": "K11562",
      "class_condition_temper": null,
      "size_thickness_mm": null,
      "p_no": 4,
      "group_no": 1,
      "min_tensile_strength_mpa": 415,
      "min_yield_strength_mpa": 220,
      "i": 649,
      "limits_iii": 371,
      "viii_1": 649,
      "xii": "NP",
      "external_pressure_chart_no": "CS–2 S4, T5",
      "notes": null,
      "values": {
        "40": 118,
        "65": 117,
        "100": 116,
        "125": 114,
        "150": 114,
        "200": 114,
        "250": 114,
        "300": 113,
        "325": 112,
        "350": 110,
        "375": 109,
        "400": 107,
        "425": 106,
        "450": 103,
        "475": 101,
        "500": 88.3,
        "525": 61.9,
        "550": 40.3,
        "575": 26.4,
        "600": 17.3,
        "625": 11.7,
        "650": 7.4,
        "675": null,
        "700": null,
        "725": null,
        "750": null,
        "775": null,
        "800": null,
        "825": null,
        "850": null,
        "875": null,
        "900": null
      }
    },
    {
      "block": 8,
      "line_no": 31,
      "nominal_composition": null,
      "product_form": "Smls. & wld. fittings",
      "spec_no": "SA–234",
      "type_grade": "WP12",
      "alloy_desig_uns_no": "K12062",
      "class_condition_temper": 1,
      "size_thickness_mm": null,
      "p_no": 4,
      "group_no": 1,
      "min_tensile_strength_mpa": 415,
      "min_yield_strength_mpa": 220,
      "i": 649,
      "limits_iii": 371,
      "viii_1": 649,
      "xii": "NP",
      "external_pressure_chart_no": "CS–2",
      "notes": "S4, T5, W14",
      "values": {
        "40": 118,
        "65": 117,
        "100": 116,
        "125": 114,
        "150": 114,
        "200": 114,
        "250": 114,
        "300": 113,
        "325": 112,
        "350": 110,
        "375": 109,
        "400": 107,
        "425": 106,
        "450": 103,
        "475": 101,
        "500": 88.3,
        "525": 61.9,
        "550": 40.3,
        "575": 26.4,
        "600": 17.3,
        "625": 11.7,
        "650": 7.4,
        "675": null,
        "700": null,
        "725": null,
        "750": null,
        "775": null,
        "800": null,
        "825": null,
        "850": null,
        "875": null,
        "900": null
      }
    },
    {
      "block": 8,
      "line_no": 32,
      "nominal_composition": null,
      "product_form": "Wld. tube",
      "spec_no": "SA–250",
      "type_grade": "T12",
      "alloy_desig_uns_no": "K11562",
      "class_condition_temper": null,
      "size_thickness_mm": null,
      "p_no": 4,
      "group_no": 1,
      "min_tensile_strength_mpa": 415,
      "min_yield_strength_mpa": 220,
      "i": 649,
      "limits_iii": "NP",
      "viii_1": "NP",
      "xii": "NP",
      "external_pressure_chart_no": "CS–2",
      "notes": "G24, S4, T5",
      "values": {
        "40": 100,
        "65": 100,
        "100": 98.2,
        "125": 97.0,
        "150": 96.5,
        "200": 96.5,
        "250": 96.5,
        "300": 95.8,
        "325": 94.7,
        "350": 93.4,
        "375": 92.2,
        "400": 91.0,
        "425": 89.7,
        "450": 87.9,
        "475": 85.7,
        "500": 72.9,
        "525": 53.2,
        "550": 33.7,
        "575": 22.5,
        "600": 14.8,
        "625": 9.71,
        "650": 6.34,
        "675": null,
        "700": null,
        "725": null,
        "750": null,
        "775": null,
        "800": null,
        "825": null,
        "850": null,
        "875": null,
        "900": null
      }
    },
    {
      "block": 8,
      "line_no": 33,
      "nominal_composition": null,
      "product_form": "Wld. tube",
      "spec_no": "SA–250",
      "type_grade": "T12S1",
      "alloy_desig_uns_no": "K11562",
      "class_condition_temper": null,
      "size_thickness_mm": null,
      "p_no": 4,
      "group_no": 1,
      "min_tensile_strength_mpa": 415,
      "min_yield_strength_mpa": 220,
      "i": 649,
      "limits_iii": "NP",
      "viii_1": "NP",
      "xii": "NP",
      "external_pressure_chart_no": "CS–2",
      "notes": "S4, T5, W13",
      "values": {
        "40": 118,
        "65": 118,
        "100": 115,
        "125": 114,
        "150": 114,
        "200": 114,
        "250": 114,
        "300": 113,
        "325": 112,
        "350": 110,
        "375": 109,
        "400": 107,
        "425": 106,
        "450": 103,
        "475": 101,
        "500": 88.3,
        "525": 61.9,
        "550": 40.3,
        "575": 26.4,
        "600": 17.3,
        "625": 11.7,
        "650": 7.4,
        "675": null,
        "700": null,
        "725": null,
        "750": null,
        "775": null,
        "800": null,
        "825": null,
        "850": null,
        "875": null,
        "900": null
      }
    },
    {
      "block": 8,
      "line_no": 34,
      "nominal_composition": null,
      "product_form": "Smls. pipe",
      "spec_no": "SA–335",
      "type_grade": "P12",
      "alloy_desig_uns_no": "K11562",
      "class_condition_temper": null,
      "size_thickness_mm": null,
      "p_no": 4,
      "group_no": 1,
      "min_tensile_strength_mpa": 415,
      "min_yield_strength_mpa": 220,
      "i": 649,
      "limits_iii": 371,
      "viii_1": 649,
      "xii": "NP",
      "external_pressure_chart_no": "CS–2 S4, T5",
      "notes": null,
      "values": {
        "40": 118,
        "65": 117,
        "100": 116,
        "125": 114,
        "150": 114,
        "200": 114,
        "250": 114,
        "300": 113,
        "325": 112,
        "350": 110,
        "375": 109,
        "400": 107,
        "425": 106,
        "450": 103,
        "475": 101,
        "500": 88.3,
        "525": 61.9,
        "550": 40.3,
        "575": 26.4,
        "600": 17.3,
        "625": 11.7,
        "650": 7.4,
        "675": null,
        "700": null,
        "725": null,
        "750": null,
        "775": null,
        "800": null,
        "825": null,
        "850": null,
        "875": null,
        "900": null
      }
    },
    {
      "block": 8,
      "line_no": 35,
      "nominal_composition": null,
      "product_form": "Forged pipe",
      "spec_no": "SA–369",
      "type_grade": "FP12",
      "alloy_desig_uns_no": "K11562",
      "class_condition_temper": null,
      "size_thickness_mm": null,
      "p_no": 4,
      "group_no": 1,
      "min_tensile_strength_mpa": 415,
      "min_yield_strength_mpa": 220,
      "i": 649,
      "limits_iii": 371,
      "viii_1": 649,
      "xii": "NP",
      "external_pressure_chart_no": "CS–2 S4, T5",
      "notes": null,
      "values": {
        "40": 118,
        "65": 117,
        "100": 116,
        "125": 114,
        "150": 114,
        "200": 114,
        "250": 114,
        "300": 113,
        "325": 112,
        "350": 110,
        "375": 109,
        "400": 107,
        "425": 106,
        "450": 103,
        "475": 101,
        "500": 88.3,
        "525": 61.9,
        "550": 40.3,
        "575": 26.4,
        "600": 17.3,
        "625": 11.7,
        "650": 7.4,
        "675": null,
        "700": null,
        "725": null,
        "750": null,
        "775": null,
        "800": null,
        "825": null,
        "850": null,
        "875": null,
        "900": null
      }
    },
    {
      "block": 8,
      "line_no": 36,
      "nominal_composition": null,
      "product_form": "Forgings",
      "spec_no": "SA/EN 10222–2",
      "type_grade": "13CrMo4–5",
      "alloy_desig_uns_no": null,
      "class_condition_temper": "NT or QT",
      "size_thickness_mm": "250 < t ≤500",
      "p_no": 4,
      "group_no": 1,
      "min_tensile_strength_mpa": 420,
      "min_yield_strength_mpa": 240,
      "i": 649,
      "limits_iii": "NP",
      "viii_1": 649,
      "xii": "NP",
      "external_pressure_chart_no": "CS–2 S4, T4",
      "notes": null,
      "values": {
        "40": 120,
        "65": 120,
        "100": 118,
        "125": 116,
        "150": 115,
        "200": 114,
        "250": 114,
        "300": 114,
        "325": 114,
        "350": 114,
