Repository: danivelas0/asme-pcc

File: resources/bpvc_ii_d_metric_2025/table_2a.json (part 11 of 24)
    "External Pressure Chart No.",
    "Notes"
  ],
  "columns_values": [
      "size_thickness_mm": null,
      "p_no": null,
      "group_no": null,
      "min_tensile_strength_mpa": 1205,
      "min_yield_strength_mpa": 1105,
      "applicability_and_max_temperature_limits_np_not_permitted_spt_supports_only_iii": "371 (SPT)",
      "viii_2": "NP",
      "external_pressure_chart_no": "HT–1",
      "notes": "W1",
      "values": {
        "40": 402,
        "65": 402,
        "100": 402,
        "125": 402,
        "150": 402,
        "200": 402,
        "250": 402,
        "300": 402,
        "325": 401,
        "350": 394,
        "375": 386,
        "400": null,
        "425": null,
        "450": null,
        "475": null,
        "500": null
      }
    },
    {
      "block": 10,
      "line_no": 20,
      "nominal_composition": "2Ni–11/2Cr–1/4Mo–V",
      "product_form": "Forgings",
      "spec_no": "SA–723",
      "type_grade": 1,
      "alloy_desig_uns_no": "K23550 5",
      "class_condition_temper": null,
      "size_thickness_mm": null,
      "p_no": null,
      "group_no": null,
      "min_tensile_strength_mpa": 1310,
      "min_yield_strength_mpa": 1240,
      "applicability_and_max_temperature_limits_np_not_permitted_spt_supports_only_iii": "371 (SPT)",
      "viii_2": "NP",
      "external_pressure_chart_no": "HT–1",
      "notes": "W1",
      "values": {
        "40": 436,
        "65": 436,
        "100": 436,
        "125": 436,
        "150": 436,
        "200": 436,
        "250": 436,
        "300": 436,
        "325": 435,
        "350": 428,
        "375": 418,
        "400": null,
        "425": null,
        "450": null,
        "475": null,
        "500": null
      }
    },
    {
      "block": 10,
      "line_no": 21,
      "nominal_composition": null,
      "product_form": "Plate",
      "spec_no": "SA–203",
      "type_grade": "A",
      "alloy_desig_uns_no": "K21703 …",
      "class_condition_temper": null,
      "size_thickness_mm": null,
      "p_no": "9A",
      "group_no": 1,
      "min_tensile_strength_mpa": 450,
      "min_yield_strength_mpa": 255,
      "applicability_and_max_temperature_limits_np_not_permitted_spt_supports_only_iii": "NP",
      "viii_2": 149,
      "external_pressure_chart_no": "CS–2",
      "notes": null,
      "values": {
        "40": 150,
        "65": 150,
        "100": 150,
        "125": 150,
        "150": 150,
        "200": null,
        "250": null,
        "300": null,
        "325": null,
        "350": null,
        "375": null,
        "400": null,
        "425": null,
        "450": null,
        "475": null,
        "500": null
      }
    },
    {
      "block": 10,
      "line_no": 22,
      "nominal_composition": null,
      "product_form": "Plate",
      "spec_no": "SA–203",
      "type_grade": "B",
      "alloy_desig_uns_no": "K22103 …",
      "class_condition_temper": null,
      "size_thickness_mm": null,
      "p_no": "9A",
      "group_no": 1,
      "min_tensile_strength_mpa": 485,
      "min_yield_strength_mpa": 275,
      "applicability_and_max_temperature_limits_np_not_permitted_spt_supports_only_iii": "NP",
      "viii_2": 149,
      "external_pressure_chart_no": "CS–2",
      "notes": null,
      "values": {
        "40": 161,
        "65": 161,
        "100": 161,
        "125": 161,
        "150": 161,
        "200": null,
        "250": null,
        "300": null,
        "325": null,
        "350": null,
        "375": null,
        "400": null,
        "425": null,
        "450": null,
        "475": null,
        "500": null
      }
    },
    {
      "block": 10,
      "line_no": 23,
      "nominal_composition": null,
      "product_form": "Castings",
      "spec_no": "SA–352",
      "type_grade": "LC2",
      "alloy_desig_uns_no": "J22500",
      "class_condition_temper": null,
      "size_thickness_mm": null,
      "p_no": "9A",
      "group_no": 1,
      "min_tensile_strength_mpa": 485,
      "min_yield_strength_mpa": 275,
      "applicability_and_max_temperature_limits_np_not_permitted_spt_supports_only_iii": 38,
      "viii_2": 38,
      "external_pressure_chart_no": "CS–2",
      "notes": null,
      "values": {
        "40": 161,
        "65": null,
        "100": null,
        "125": null,
        "150": null,
        "200": null,
        "250": null,
        "300": null,
        "325": null,
        "350": null,
        "375": null,
        "400": null,
        "425": null,
        "450": null,
        "475": null,
        "500": null
      }
    },
    {
      "block": 10,
      "line_no": 24,
      "nominal_composition": "23/4Ni–11/2Cr–1/2Mo",
      "product_form": "Plate",
      "spec_no": "SA–543",
      "type_grade": "C",
      "alloy_desig_uns_no": null,
      "class_condition_temper": 3,
      "size_thickness_mm": null,
      "p_no": 3,
      "group_no": 3,
      "min_tensile_strength_mpa": 620,
      "min_yield_strength_mpa": 485,
      "applicability_and_max_temperature_limits_np_not_permitted_spt_supports_only_iii": "NP",
      "viii_2": 343,
      "external_pressure_chart_no": "CS–5",
      "notes": null,
      "values": {
        "40": 207,
        "65": 207,
        "100": 207,
        "125": 207,
        "150": 207,
        "200": 205,
        "250": 204,
        "300": 202,
        "325": 200,
        "350": 197,
        "375": null,
        "400": null,
        "425": null,
        "450": null,
        "475": null,
        "500": null
      }
    },
    {
      "block": 10,
      "line_no": 25,
      "nominal_composition": "23/4Ni–11/2Cr–1/2Mo",
      "product_form": "Plate",
      "spec_no": "SA–543",
      "type_grade": "C",
      "alloy_desig_uns_no": null,
      "class_condition_temper": 1,
      "size_thickness_mm": null,
      "p_no": "11A",
      "group_no": 5,
      "min_tensile_strength_mpa": 725,
      "min_yield_strength_mpa": 585,
      "applicability_and_max_temperature_limits_np_not_permitted_spt_supports_only_iii": "NP",
      "viii_2": 343,
      "external_pressure_chart_no": "CS–5",
      "notes": null,
      "values": {
        "40": 241,
        "65": 241,
        "100": 241,
        "125": 241,
        "150": 241,
        "200": 239,
        "250": 237,
        "300": 236,
        "325": 233,
        "350": 230,
        "375": null,
        "400": null,
        "425": null,
        "450": null,
        "475": null,
        "500": null
      }
    },
    {
      "block": 10,
      "line_no": 26,
      "nominal_composition": "23/4Ni–11/2Cr–1/2Mo",
      "product_form": "Plate",
      "spec_no": "SA–543",
      "type_grade": "C",
      "alloy_desig_uns_no": null,
      "class_condition_temper": 2,
      "size_thickness_mm": null,
      "p_no": "11B",
      "group_no": 10,
      "min_tensile_strength_mpa": 795,
      "min_yield_strength_mpa": 690,
      "applicability_and_max_temperature_limits_np_not_permitted_spt_supports_only_iii": "NP",
      "viii_2": 343,
      "external_pressure_chart_no": "HT–1",
      "notes": null,
      "values": {
        "40": 264,
        "65": 264,
        "100": 264,
        "125": 264,
        "150": 264,
        "200": 262,
        "250": 260,
        "300": 257,
        "325": 255,
        "350": 252,
        "375": null,
        "400": null,
        "425": null,
        "450": null,
        "475": null,
        "500": null
      }
    },
    {
      "block": 10,
      "line_no": 27,
      "nominal_composition": "23/4Ni–11/2Cr–1/2Mo–V",
      "product_form": "Forgings",
      "spec_no": "SA–372",
      "type_grade": "P",
      "alloy_desig_uns_no": "K34035 100",
      "class_condition_temper": null,
      "size_thickness_mm": null,
      "p_no": null,
      "group_no": null,
      "min_tensile_strength_mpa": 795,
      "min_yield_strength_mpa": 690,
      "applicability_and_max_temperature_limits_np_not_permitted_spt_supports_only_iii": "NP",
      "viii_2": 343,
      "external_pressure_chart_no": "HT–1",
      "notes": "W1",
      "values": {
        "40": 264,
        "65": 264,
        "100": 264,
        "125": 264,
        "150": 264,
        "200": 264,
        "250": 264,
        "300": 264,
        "325": 263,
        "350": 259,
        "375": null,
        "400": null,
        "425": null,
        "450": null,
        "475": null,
        "500": null
      }
    },
    {
      "block": 10,
      "line_no": 28,
      "nominal_composition": "23/4Ni–11/2Cr–1/2Mo–V",
      "product_form": "Forgings",
      "spec_no": "SA–723",
      "type_grade": 2,
      "alloy_desig_uns_no": "K34035 1",
      "class_condition_temper": null,
      "size_thickness_mm": null,
      "p_no": null,
      "group_no": null,
      "min_tensile_strength_mpa": 795,
      "min_yield_strength_mpa": 690,
      "applicability_and_max_temperature_limits_np_not_permitted_spt_supports_only_iii": "371 (SPT)",
      "viii_2": 371,
      "external_pressure_chart_no": "HT–1",
      "notes": "G14, G20, W1",
      "values": {
        "40": 264,
        "65": 264,
        "100": 264,
        "125": 264,
        "150": 264,
        "200": 264,
        "250": 264,
        "300": 264,
        "325": 263,
        "350": 259,
        "375": 253,
        "400": null,
        "425": null,
        "450": null,
        "475": null,
        "500": null
      }
    },
    {
      "block": 10,
      "line_no": 29,
      "nominal_composition": "23/4Ni–11/2Cr–1/2Mo–V",
      "product_form": "Forgings",
      "spec_no": "SA–372",
      "type_grade": "P",
      "alloy_desig_uns_no": "K34035 120",
      "class_condition_temper": null,
      "size_thickness_mm": null,
      "p_no": null,
      "group_no": null,
      "min_tensile_strength_mpa": 930,
      "min_yield_strength_mpa": 825,
      "applicability_and_max_temperature_limits_np_not_permitted_spt_supports_only_iii": "NP",
      "viii_2": 343,
      "external_pressure_chart_no": "HT–1",
      "notes": "W1",
      "values": {
        "40": 310,
        "65": 310,
        "100": 310,
        "125": 310,
        "150": 310,
        "200": 310,
        "250": 310,
        "300": 310,
        "325": 309,
        "350": 304,
        "375": null,
        "400": null,
        "425": null,
        "450": null,
        "475": null,
        "500": null
      }
    },
    {
      "block": 10,
      "line_no": 30,
      "nominal_composition": "23/4Ni–11/2Cr–1/2Mo–V",
      "product_form": "Forgings",
      "spec_no": "SA–723",
      "type_grade": 2,
      "alloy_desig_uns_no": "K34035 2",
      "class_condition_temper": null,
      "size_thickness_mm": null,
      "p_no": null,
      "group_no": null,
      "min_tensile_strength_mpa": 930,
      "min_yield_strength_mpa": 825,
      "applicability_and_max_temperature_limits_np_not_permitted_spt_supports_only_iii": "371 (SPT)",
      "viii_2": 371,
      "external_pressure_chart_no": "HT–1",
      "notes": "G6, G20, W1",
      "values": {
        "40": 310,
        "65": 310,
        "100": 310,
        "125": 310,
        "150": 310,
        "200": 310,
        "250": 310,
        "300": 310,
        "325": 309,
        "350": 304,
        "375": 297,
        "400": null,
        "425": null,
        "450": null,
        "475": null,
        "500": null
      }
    },
    {
      "block": 10,
      "line_no": 31,
      "nominal_composition": "23/4Ni–11/2Cr–1/2Mo–V",
      "product_form": "Forgings",
      "spec_no": "SA–723",
      "type_grade": 2,
      "alloy_desig_uns_no": "K34035 3",
      "class_condition_temper": null,
      "size_thickness_mm": null,
      "p_no": null,
      "group_no": null,
      "min_tensile_strength_mpa": 1070,
      "min_yield_strength_mpa": 965,
      "applicability_and_max_temperature_limits_np_not_permitted_spt_supports_only_iii": "371 (SPT)",
      "viii_2": "NP",
      "external_pressure_chart_no": "HT–1",
      "notes": "W1",
      "values": {
        "40": 356,
        "65": 356,
        "100": 356,
        "125": 356,
        "150": 356,
        "200": 356,
        "250": 356,
        "300": 356,
        "325": 355,
        "350": 349,
        "375": 341,
        "400": null,
        "425": null,
        "450": null,
        "475": null,
        "500": null
      }
    },
    {
      "block": 10,
      "line_no": 32,
      "nominal_composition": "23/4Ni–11/2Cr–1/2Mo–V",
      "product_form": "Forgings",
      "spec_no": "SA–723",
      "type_grade": 2,
      "alloy_desig_uns_no": "K34035 4",
      "class_condition_temper": null,
      "size_thickness_mm": null,
      "p_no": null,
      "group_no": null,
      "min_tensile_strength_mpa": 1205,
      "min_yield_strength_mpa": 1105,
      "applicability_and_max_temperature_limits_np_not_permitted_spt_supports_only_iii": "371 (SPT)",
      "viii_2": "NP",
      "external_pressure_chart_no": "HT–1",
      "notes": "W1",
      "values": {
        "40": 402,
        "65": 402,
        "100": 402,
        "125": 402,
        "150": 402,
        "200": 402,
        "250": 402,
        "300": 402,
        "325": 401,
        "350": 394,
        "375": 386,
        "400": null,
        "425": null,
        "450": null,
        "475": null,
        "500": null
      }
    },
    {
      "block": 10,
      "line_no": 33,
      "nominal_composition": "23/4Ni–11/2Cr–1/2Mo–V",
      "product_form": "Forgings",
      "spec_no": "SA–723",
      "type_grade": 2,
      "alloy_desig_uns_no": "K34035 5",
      "class_condition_temper": null,
      "size_thickness_mm": null,
      "p_no": null,
      "group_no": null,
      "min_tensile_strength_mpa": 1310,
      "min_yield_strength_mpa": 1240,
      "applicability_and_max_temperature_limits_np_not_permitted_spt_supports_only_iii": "371 (SPT)",
      "viii_2": "NP",
      "external_pressure_chart_no": "HT–1",
      "notes": "W1",
      "values": {
        "40": 436,
        "65": 436,
        "100": 436,
        "125": 436,
        "150": 436,
        "200": 436,
        "250": 436,
        "300": 436,
        "325": 435,
        "350": 428,
        "375": 418,
        "400": null,
        "425": null,
        "450": null,
        "475": null,
        "500": null
      }
    },
    {
      "block": 10,
      "line_no": 34,
      "nominal_composition": "3Ni–13/4Cr–1/2Mo",
      "product_form": "Plate",
      "spec_no": "SA–543",
      "type_grade": "B",
      "alloy_desig_uns_no": "K42339 3",
      "class_condition_temper": null,
      "size_thickness_mm": null,
      "p_no": 3,
      "group_no": 3,
      "min_tensile_strength_mpa": 620,
      "min_yield_strength_mpa": 485,
      "applicability_and_max_temperature_limits_np_not_permitted_spt_supports_only_iii": "NP",
      "viii_2": 343,
      "external_pressure_chart_no": "CS–5",
      "notes": null,
      "values": {
        "40": 207,
        "65": 207,
        "100": 207,
        "125": 207,
        "150": 207,
        "200": 205,
        "250": 204,
        "300": 202,
        "325": 200,
        "350": 197,
        "375": null,
        "400": null,
        "425": null,
        "450": null,
        "475": null,
        "500": null
      }
    },
    {
      "block": 10,
      "line_no": 35,
      "nominal_composition": "3Ni–13/4Cr–1/2Mo",
      "product_form": "Plate",
      "spec_no": "SA–543",
      "type_grade": "B",
      "alloy_desig_uns_no": "K42339 1",
      "class_condition_temper": null,
      "size_thickness_mm": null,
      "p_no": "11A",
      "group_no": 5,
      "min_tensile_strength_mpa": 725,
      "min_yield_strength_mpa": 585,
      "applicability_and_max_temperature_limits_np_not_permitted_spt_supports_only_iii": 343,
      "viii_2": 343,
      "external_pressure_chart_no": "CS–5",
      "notes": "G5, H3, S4, W3",
      "values": {
        "40": 241,
        "65": 241,
        "100": 241,
        "125": 241,
        "150": 241,
        "200": 239,
        "250": 237,
        "300": 236,
        "325": 233,
        "350": 230,
        "375": null,
        "400": null,
        "425": null,
        "450": null,
        "475": null,
        "500": null
      }
    },
    {
      "block": 10,
      "line_no": 36,
      "nominal_composition": "3Ni–13/4Cr–1/2Mo",
      "product_form": "Plate",
      "spec_no": "SA–543",
      "type_grade": "B",
      "alloy_desig_uns_no": "K42339 2",
      "class_condition_temper": null,
      "size_thickness_mm": null,
      "p_no": "11B",
      "group_no": 10,
      "min_tensile_strength_mpa": 795,
      "min_yield_strength_mpa": 690,
      "applicability_and_max_temperature_limits_np_not_permitted_spt_supports_only_iii": "NP",
      "viii_2": 343,
      "external_pressure_chart_no": "HT–1",
      "notes": null,
      "values": {
        "40": 264,
        "65": 264,
        "100": 264,
        "125": 264,
        "150": 264,
        "200": 262,
        "250": 260,
        "300": 257,
        "325": 255,
        "350": 252,
        "375": null,
        "400": null,
        "425": null,
        "450": null,
        "475": null,
        "500": null
      }
    },
    {
      "block": 10,
      "line_no": 37,
      "nominal_composition": null,
      "product_form": "Smls. pipe",
      "spec_no": "SA–333",
      "type_grade": 3,
      "alloy_desig_uns_no": "K31918 …",
      "class_condition_temper": null,
      "size_thickness_mm": null,
      "p_no": "9B",
      "group_no": 1,
      "min_tensile_strength_mpa": 450,
      "min_yield_strength_mpa": 240,
      "applicability_and_max_temperature_limits_np_not_permitted_spt_supports_only_iii": "NP",
      "viii_2": 38,
      "external_pressure_chart_no": "CS–2",
      "notes": null,
      "values": {
        "40": 150,
        "65": null,
        "100": null,
        "125": null,
        "150": null,
        "200": null,
        "250": null,
        "300": null,
        "325": null,
        "350": null,
        "375": null,
        "400": null,
        "425": null,
        "450": null,
        "475": null,
        "500": null
      }
    },
    {
      "block": 10,
      "line_no": 38,
      "nominal_composition": null,
      "product_form": "Smls. tube",
      "spec_no": "SA–334",
      "type_grade": 3,
      "alloy_desig_uns_no": "K31918 …",
      "class_condition_temper": null,
      "size_thickness_mm": null,
      "p_no": "9B",
      "group_no": 1,
      "min_tensile_strength_mpa": 450,
      "min_yield_strength_mpa": 240,
      "applicability_and_max_temperature_limits_np_not_permitted_spt_supports_only_iii": "NP",
      "viii_2": 38,
      "external_pressure_chart_no": "CS–2",
      "notes": null,
      "values": {
        "40": 150,
        "65": null,
        "100": null,
        "125": null,
        "150": null,
        "200": null,
        "250": null,
        "300": null,
        "325": null,
        "350": null,
        "375": null,
        "400": null,
        "425": null,
        "450": null,
        "475": null,
        "500": null
      }
    },
    {
      "block": 10,
      "line_no": 39,
      "nominal_composition": null,
      "product_form": "Fittings",
      "spec_no": "SA–420",
      "type_grade": "WPL3",
      "alloy_desig_uns_no": null,
      "class_condition_temper": null,
      "size_thickness_mm": null,
      "p_no": "9B",
      "group_no": 1,
      "min_tensile_strength_mpa": 450,
      "min_yield_strength_mpa": 240,
      "applicability_and_max_temperature_limits_np_not_permitted_spt_supports_only_iii": "NP",
      "viii_2": 149,
      "external_pressure_chart_no": "CS–2",
      "notes": null,
      "values": {
        "40": 150,
        "65": 149,
        "100": 147,
        "125": 145,
        "150": 142,
        "200": null,
        "250": null,
        "300": null,
        "325": null,
        "350": null,
        "375": null,
        "400": null,
        "425": null,
        "450": null,
        "475": null,
        "500": null
      }
    },
    {
      "block": 10,
      "line_no": 40,
      "nominal_composition": null,
      "product_form": "Plate",
      "spec_no": "SA–203",
      "type_grade": "D",
      "alloy_desig_uns_no": "K31718 …",
      "class_condition_temper": null,
      "size_thickness_mm": null,
      "p_no": "9B",
      "group_no": 1,
      "min_tensile_strength_mpa": 450,
      "min_yield_strength_mpa": 255,
      "applicability_and_max_temperature_limits_np_not_permitted_spt_supports_only_iii": "NP",
      "viii_2": 149,
      "external_pressure_chart_no": "CS–2",
      "notes": null,
      "values": {
        "40": 150,
        "65": 150,
        "100": 150,
        "125": 150,
        "150": 150,
        "200": null,
        "250": null,
        "300": null,
        "325": null,
        "350": null,
        "375": null,
        "400": null,
        "425": null,
        "450": null,
        "475": null,
        "500": null
      }
    },
    {
      "block": 10,
      "line_no": 41,
      "nominal_composition": null,
      "product_form": "Forgings",
      "spec_no": "SA–350",
      "type_grade": "LF3",
      "alloy_desig_uns_no": "K32025 …",
      "class_condition_temper": null,
      "size_thickness_mm": null,
      "p_no": "9B",
      "group_no": 1,
      "min_tensile_strength_mpa": 485,
      "min_yield_strength_mpa": 260,
      "applicability_and_max_temperature_limits_np_not_permitted_spt_supports_only_iii": 371,
      "viii_2": 149,
      "external_pressure_chart_no": "CS–2",
      "notes": null,
      "values": {
        "40": 161,
        "65": 160,
        "100": 157,
        "125": 155,
        "150": 152,
        "200": 148,
        "250": 142,
        "300": 133,
        "325": 128,
        "350": 122,
        "375": 116,
        "400": null,
        "425": null,
        "450": null,
        "475": null,
        "500": null
      }
    },
    {
      "block": 10,
      "line_no": 42,
      "nominal_composition": null,
      "product_form": "Forgings",
      "spec_no": "SA–765",
      "type_grade": "III",
      "alloy_desig_uns_no": "K32026 …",
      "class_condition_temper": null,
      "size_thickness_mm": null,
      "p_no": "9B",
      "group_no": 1,
      "min_tensile_strength_mpa": 485,
      "min_yield_strength_mpa": 260,
      "applicability_and_max_temperature_limits_np_not_permitted_spt_supports_only_iii": "NP",
      "viii_2": 38,
      "external_pressure_chart_no": "CS–2",
      "notes": null,
      "values": {
        "40": 161,
        "65": null,
        "100": null,
        "125": null,
        "150": null,
        "200": null,
        "250": null,
        "300": null,
        "325": null,
        "350": null,
        "375": null,
        "400": null,
        "425": null,
        "450": null,
        "475": null,
        "500": null
      }
    },
    {
      "block": 10,
      "line_no": 43,
      "nominal_composition": null,
      "product_form": "Plate",
      "spec_no": "SA–203",
      "type_grade": "E",
      "alloy_desig_uns_no": "K32018 …",
      "class_condition_temper": null,
      "size_thickness_mm": null,
      "p_no": "9B",
      "group_no": 1,
      "min_tensile_strength_mpa": 485,
      "min_yield_strength_mpa": 275,
      "applicability_and_max_temperature_limits_np_not_permitted_spt_supports_only_iii": "149 (SPT)",
      "viii_2": 149,
      "external_pressure_chart_no": "CS–2",
      "notes": null,
      "values": {
        "40": 161,
        "65": 161,
        "100": 161,
        "125": 161,
        "150": 161,
        "200": null,
        "250": null,
        "300": null,
        "325": null,
        "350": null,
        "375": null,
        "400": null,
        "425": null,
        "450": null,
        "475": null,
        "500": null
      }
    },
    {
      "block": 10,
      "line_no": 44,
      "nominal_composition": null,
      "product_form": "Plate",
      "spec_no": "SA–203",
      "type_grade": "E",
      "alloy_desig_uns_no": "K32018 …",
      "class_condition_temper": null,
      "size_thickness_mm": null,
      "p_no": "9B",
      "group_no": 1,
      "min_tensile_strength_mpa": 485,
      "min_yield_strength_mpa": 275,
      "applicability_and_max_temperature_limits_np_not_permitted_spt_supports_only_iii": 260,
      "viii_2": "NP",
      "external_pressure_chart_no": "CS–2",
      "notes": null,
      "values": {
        "40": 161,
        "65": 161,
        "100": 161,
        "125": 161,
        "150": 161,
        "200": 158,
        "250": 151,
        "300": null,
        "325": null,
        "350": null,
        "375": null,
        "400": null,
        "425": null,
        "450": null,
        "475": null,
        "500": null
      }
    },
    {
      "block": 10,
      "line_no": 45,
      "nominal_composition": null,
      "product_form": "Castings",
      "spec_no": "SA–352",
      "type_grade": "LC3",
      "alloy_desig_uns_no": "J31550",
      "class_condition_temper": null,
      "size_thickness_mm": null,
      "p_no": "9B",
      "group_no": 1,
      "min_tensile_strength_mpa": 485,
      "min_yield_strength_mpa": 275,
      "applicability_and_max_temperature_limits_np_not_permitted_spt_supports_only_iii": 38,
      "viii_2": 38,
      "external_pressure_chart_no": "CS–2",
      "notes": null,
      "values": {
        "40": 161,
        "65": null,
        "100": null,
        "125": null,
        "150": null,
        "200": null,
        "250": null,
        "300": null,
        "325": null,
        "350": null,
        "375": null,
        "400": null,
        "425": null,
        "450": null,
        "475": null,
        "500": null
      }
    },
    {
      "block": 11,
      "line_no": 1,
      "nominal_composition": null,
      "product_form": "Plate",
      "spec_no": "SA–203",
      "type_grade": "F",
      "alloy_desig_uns_no": null,
      "class_condition_temper": null,
      "size_thickness_mm": ">50",
      "p_no": "9B",
      "group_no": 1,
      "min_tensile_strength_mpa": 515,
      "min_yield_strength_mpa": 345,
      "applicability_and_max_temperature_limits_np_not_permitted_spt_supports_only_iii": "NP",
      "viii_2": 38,
      "external_pressure_chart_no": "CS–3",
      "notes": null,
      "values": {
        "40": 172,
        "65": null,
        "100": null,
        "125": null,
        "150": null,
        "200": null,
        "250": null,
        "300": null,
        "325": null,
        "350": null,
        "375": null,
        "400": null,
        "425": null,
        "450": null,
        "475": null,
        "500": null
      }
    },
    {
      "block": 11,
      "line_no": 2,
      "nominal_composition": null,
      "product_form": "Plate",
      "spec_no": "SA–203",
      "type_grade": "F",
      "alloy_desig_uns_no": null,
      "class_condition_temper": null,
      "size_thickness_mm": "≤50",
      "p_no": "9B",
      "group_no": 1,
      "min_tensile_strength_mpa": 550,
      "min_yield_strength_mpa": 380,
      "applicability_and_max_temperature_limits_np_not_permitted_spt_supports_only_iii": "NP",
      "viii_2": 38,
      "external_pressure_chart_no": "CS–3",
      "notes": null,
      "values": {
        "40": 184,
        "65": null,
        "100": null,
        "125": null,
        "150": null,
        "200": null,
        "250": null,
        "300": null,
        "325": null,
        "350": null,
        "375": null,
        "400": null,
        "425": null,
        "450": null,
        "475": null,
        "500": null
      }
    },
    {
      "block": 11,
      "line_no": 3,
      "nominal_composition": "31/2Ni–13/4Cr–1/2Mo–V",
      "product_form": "Forgings",
      "spec_no": "SA–508",
      "type_grade": "4N",
      "alloy_desig_uns_no": "K22375 3",
      "class_condition_temper": null,
      "size_thickness_mm": null,
      "p_no": 3,
      "group_no": 3,
      "min_tensile_strength_mpa": 620,
      "min_yield_strength_mpa": 485,
      "applicability_and_max_temperature_limits_np_not_permitted_spt_supports_only_iii": 343,
      "viii_2": 371,
      "external_pressure_chart_no": "CS–5",
      "notes": null,
      "values": {
        "40": 207,
        "65": 207,
        "100": 207,
        "125": 207,
        "150": 207,
        "200": 205,
        "250": 204,
        "300": 202,
        "325": 200,
        "350": 197,
        "375": 194,
        "400": null,
        "425": null,
        "450": null,
        "475": null,
        "500": null
      }
    },
    {
      "block": 11,
      "line_no": 4,
      "nominal_composition": "31/2Ni–13/4Cr–1/2Mo–V",
      "product_form": "Forgings",
      "spec_no": "SA–508",
      "type_grade": "4N",
      "alloy_desig_uns_no": "K22375 1",
      "class_condition_temper": null,
      "size_thickness_mm": null,
      "p_no": "11A",
      "group_no": 5,
      "min_tensile_strength_mpa": 725,
      "min_yield_strength_mpa": 585,
      "applicability_and_max_temperature_limits_np_not_permitted_spt_supports_only_iii": 343,
      "viii_2": 371,
      "external_pressure_chart_no": "CS–5",
      "notes": "H3, S4, W3",
      "values": {
        "40": 241,
        "65": 241,
        "100": 241,
        "125": 241,
        "150": 241,
        "200": 239,
        "250": 237,
        "300": 236,
        "325": 233,
        "350": 230,
        "375": 226,
        "400": null,
        "425": null,
        "450": null,
        "475": null,
        "500": null
      }
    },
    {
      "block": 11,
      "line_no": 5,
      "nominal_composition": "31/2Ni–13/4Cr–1/2Mo–V",
      "product_form": "Forgings",
      "spec_no": "SA–508",
      "type_grade": "4N",
      "alloy_desig_uns_no": "K22375 2",
      "class_condition_temper": null,
      "size_thickness_mm": null,
      "p_no": "11B",
      "group_no": 10,
      "min_tensile_strength_mpa": 795,
      "min_yield_strength_mpa": 690,
      "applicability_and_max_temperature_limits_np_not_permitted_spt_supports_only_iii": "NP",
      "viii_2": 343,
      "external_pressure_chart_no": "HT–1",
      "notes": null,
      "values": {
        "40": 264,
        "65": 264,
        "100": 264,
        "125": 264,
        "150": 264,
        "200": 262,
        "250": 260,
        "300": 257,
        "325": 255,
        "350": 252,
        "375": null,
        "400": null,
        "425": null,
        "450": null,
        "475": null,
        "500": null
      }
    },
    {
      "block": 11,
      "line_no": 6,
      "nominal_composition": "4Ni–11/2Cr–1/2Mo–V",
      "product_form": "Forgings",
      "spec_no": "SA–723",
      "type_grade": 3,
      "alloy_desig_uns_no": "K44045 1",
      "class_condition_temper": null,
      "size_thickness_mm": null,
      "p_no": null,
      "group_no": null,
      "min_tensile_strength_mpa": 795,
      "min_yield_strength_mpa": 690,
      "applicability_and_max_temperature_limits_np_not_permitted_spt_supports_only_iii": "371 (SPT)",
      "viii_2": 371,
      "external_pressure_chart_no": "HT–1",
      "notes": "G14, G20, W1",
      "values": {
        "40": 264,
        "65": 264,
        "100": 264,
        "125": 264,
        "150": 264,
        "200": 264,
        "250": 264,
        "300": 264,
        "325": 263,
        "350": 259,
        "375": 253,
        "400": null,
        "425": null,
        "450": null,
        "475": null,
        "500": null
      }
    },
    {
      "block": 11,
      "line_no": 7,
      "nominal_composition": "4Ni–11/2Cr–1/2Mo–V",
      "product_form": "Forgings",
      "spec_no": "SA–723",
      "type_grade": 3,
      "alloy_desig_uns_no": "K44045 2",
      "class_condition_temper": null,
      "size_thickness_mm": null,
      "p_no": null,
      "group_no": null,
      "min_tensile_strength_mpa": 930,
      "min_yield_strength_mpa": 825,
      "applicability_and_max_temperature_limits_np_not_permitted_spt_supports_only_iii": "371 (SPT)",
      "viii_2": 371,
      "external_pressure_chart_no": "HT–1",
      "notes": "G6, G20, W1",
      "values": {
        "40": 310,
        "65": 310,
        "100": 310,
        "125": 310,
        "150": 310,
        "200": 310,
        "250": 310,
        "300": 310,
        "325": 309,
        "350": 304,
        "375": 297,
        "400": null,
        "425": null,
        "450": null,
        "475": null,
        "500": null
      }
    },
    {
      "block": 11,
      "line_no": 8,
      "nominal_composition": "4Ni–11/2Cr–1/2Mo–V",
      "product_form": "Forgings",
      "spec_no": "SA–723",
      "type_grade": 3,
      "alloy_desig_uns_no": "K44045 3",
      "class_condition_temper": null,
      "size_thickness_mm": null,
      "p_no": null,
      "group_no": null,
      "min_tensile_strength_mpa": 1070,
      "min_yield_strength_mpa": 965,
      "applicability_and_max_temperature_limits_np_not_permitted_spt_supports_only_iii": "371 (SPT)",
      "viii_2": "NP",
      "external_pressure_chart_no": "HT–1",
      "notes": "W1",
      "values": {
        "40": 356,
        "65": 356,
        "100": 356,
        "125": 356,
        "150": 356,
        "200": 356,
        "250": 356,
        "300": 356,
        "325": 355,
        "350": 349,
        "375": 341,
        "400": null,
        "425": null,
        "450": null,
        "475": null,
        "500": null
      }
    },
    {
      "block": 11,
      "line_no": 9,
      "nominal_composition": "4Ni–11/2Cr–1/2Mo–V",
      "product_form": "Forgings",
      "spec_no": "SA–723",
      "type_grade": 3,
      "alloy_desig_uns_no": "K44045 4",
      "class_condition_temper": null,
      "size_thickness_mm": null,
      "p_no": null,
      "group_no": null,
      "min_tensile_strength_mpa": 1205,
      "min_yield_strength_mpa": 1105,
      "applicability_and_max_temperature_limits_np_not_permitted_spt_supports_only_iii": "371 (SPT)",
      "viii_2": "NP",
      "external_pressure_chart_no": "HT–1",
      "notes": "W1",
      "values": {
        "40": 402,
        "65": 402,
        "100": 402,
        "125": 402,
        "150": 402,
        "200": 402,
        "250": 402,
        "300": 402,
        "325": 401,
        "350": 394,
        "375": 386,
        "400": null,
        "425": null,
        "450": null,
        "475": null,
        "500": null
      }
    },
    {
      "block": 11,
      "line_no": 10,
      "nominal_composition": "4Ni–11/2Cr–1/2Mo–V",
      "product_form": "Forgings",
      "spec_no": "SA–723",
      "type_grade": 3,
      "alloy_desig_uns_no": "K44045 5",
      "class_condition_temper": null,
      "size_thickness_mm": null,
      "p_no": null,
      "group_no": null,
      "min_tensile_strength_mpa": 1310,
      "min_yield_strength_mpa": 1240,
      "applicability_and_max_temperature_limits_np_not_permitted_spt_supports_only_iii": "371 (SPT)",
      "viii_2": "NP",
      "external_pressure_chart_no": "HT–1",
      "notes": "W1",
      "values": {
        "40": 436,
        "65": 436,
        "100": 436,
        "125": 436,
        "150": 436,
        "200": 436,
        "250": 436,
        "300": 436,
        "325": 435,
        "350": 428,
        "375": 418,
        "400": null,
        "425": null,
        "450": null,
        "475": null,
        "500": null
      }
    },
    {
      "block": 11,
      "line_no": 11,
      "nominal_composition": "5Ni–1/4Mo",
      "product_form": "Plate",
      "spec_no": "SA–645",
      "type_grade": null,
      "alloy_desig_uns_no": "K41583 …",
      "class_condition_temper": null,
      "size_thickness_mm": null,
      "p_no": "11A",
      "group_no": 2,
      "min_tensile_strength_mpa": 655,
      "min_yield_strength_mpa": 450,
      "applicability_and_max_temperature_limits_np_not_permitted_spt_supports_only_iii": "NP",
      "viii_2": 121,
      "external_pressure_chart_no": "CS–3",
      "notes": "W4",
      "values": {
        "40": 208,
        "65": 208,
        "100": 193,
        "125": 191,
        "150": null,
        "200": null,
        "250": null,
        "300": null,
        "325": null,
        "350": null,
        "375": null,
        "400": null,
        "425": null,
        "450": null,
        "475": null,
        "500": null
      }
    },
    {
      "block": 11,
      "line_no": 12,
      "nominal_composition": null,
      "product_form": "Plate",
      "spec_no": "SA–553",
      "type_grade": "III",
      "alloy_desig_uns_no": "K61365 …",
      "class_condition_temper": null,
      "size_thickness_mm": "≤50",
      "p_no": "11A",
      "group_no": 1,
      "min_tensile_strength_mpa": 690,
      "min_yield_strength_mpa": 515,
      "applicability_and_max_temperature_limits_np_not_permitted_spt_supports_only_iii": "NP",
      "viii_2": 66,
      "external_pressure_chart_no": "CS–3",
      "notes": "G22, W7",
      "values": {
        "40": 230,
        "65": 230,
        "100": null,
        "125": null,
        "150": null,
        "200": null,
        "250": null,
        "300": null,
        "325": null,
        "350": null,
        "375": null,
        "400": null,
        "425": null,
        "450": null,
        "475": null,
        "500": null
      }
    },
    {
      "block": 11,
      "line_no": 13,
      "nominal_composition": null,
      "product_form": "Plate",
      "spec_no": "SA–553",
      "type_grade": "III",
      "alloy_desig_uns_no": "K61365 …",
      "class_condition_temper": null,
      "size_thickness_mm": "≤50",
      "p_no": "11A",
      "group_no": 1,
      "min_tensile_strength_mpa": 690,
      "min_yield_strength_mpa": 515,
      "applicability_and_max_temperature_limits_np_not_permitted_spt_supports_only_iii": "NP",
      "viii_2": 66,
      "external_pressure_chart_no": "CS–3",
      "notes": "G22, W4",
      "values": {
        "40": 219,
        "65": 219,
        "100": null,
        "125": null,
        "150": null,
        "200": null,
        "250": null,
        "300": null,
        "325": null,
        "350": null,
        "375": null,
        "400": null,
        "425": null,
        "450": null,
        "475": null,
        "500": null
      }
    },
    {
      "block": 11,
      "line_no": 14,
      "nominal_composition": null,
      "product_form": "Plate",
      "spec_no": "SA–553",
      "type_grade": "II",
      "alloy_desig_uns_no": "K71340 …",
      "class_condition_temper": null,
      "size_thickness_mm": null,
      "p_no": "11A",
      "group_no": 1,
      "min_tensile_strength_mpa": 690,
      "min_yield_strength_mpa": 585,
      "applicability_and_max_temperature_limits_np_not_permitted_spt_supports_only_iii": "NP",
      "viii_2": 121,
      "external_pressure_chart_no": "CS–3",
      "notes": "W7",
      "values": {
        "40": 230,
        "65": 230,
        "100": 213,
        "125": 207,
        "150": null,
        "200": null,
        "250": null,
        "300": null,
        "325": null,
        "350": null,
        "375": null,
        "400": null,
        "425": null,
        "450": null,
        "475": null,
        "500": null
      }
    },
    {
      "block": 11,
      "line_no": 15,
      "nominal_composition": null,
      "product_form": "Plate",
      "spec_no": "SA–553",
      "type_grade": "II",
      "alloy_desig_uns_no": "K71340 …",
      "class_condition_temper": null,
      "size_thickness_mm": null,
      "p_no": "11A",
      "group_no": 1,
      "min_tensile_strength_mpa": 690,
      "min_yield_strength_mpa": 585,
      "applicability_and_max_temperature_limits_np_not_permitted_spt_supports_only_iii": "NP",
      "viii_2": 121,
      "external_pressure_chart_no": "CS–3",
      "notes": "W4",
      "values": {
        "40": 219,
        "65": 219,
        "100": 202,
        "125": 197,
        "150": null,
        "200": null,
        "250": null,
        "300": null,
        "325": null,
        "350": null,
        "375": null,
        "400": null,
        "425": null,
        "450": null,
        "475": null,
        "500": null
      }
    },
    {
      "block": 11,
      "line_no": 16,
      "nominal_composition": null,
      "product_form": "Smls. pipe",
      "spec_no": "SA–333",
      "type_grade": 8,
      "alloy_desig_uns_no": "K81340 …",
      "class_condition_temper": null,
      "size_thickness_mm": null,
      "p_no": "11A",
      "group_no": 1,
      "min_tensile_strength_mpa": 690,
      "min_yield_strength_mpa": 515,
      "applicability_and_max_temperature_limits_np_not_permitted_spt_supports_only_iii": "NP",
