Repository: danivelas0/asme-pcc

File: resources/bpvc_ii_d_metric_2025/table_u.json (part 11 of 61)
    "Size/Thickness, mm",
    "Min. Tensile Strength, MPa"
  ],
  "columns_values": [
        "500": null,
        "525": null,
        "550": null,
        "575": null,
        "600": null,
        "625": null,
        "650": null,
        "675": null,
        "700": null,
        "725": null,
        "750": null,
        "775": null,
        "800": null,
        "825": null,
        "850": null,
        "875": null,
        "900": null
      }
    },
    {
      "block": 10,
      "line_no": 9,
      "nominal_composition": null,
      "product_form": "Wire",
      "spec_no": "SA–231",
      "type_grade": null,
      "alloy_desig_uns_no": null,
      "class_condition_temper": "Oil",
      "size_thickness_mm": 1.1,
      "min_tensile_strength_mpa": 1920,
      "values": {
        "40": 1920,
        "100": null,
        "150": null,
        "200": null,
        "250": null,
        "300": null,
        "325": null,
        "350": null,
        "375": null,
        "400": null,
        "425": null,
        "450": null,
        "475": null,
        "500": null,
        "525": null,
        "550": null,
        "575": null,
        "600": null,
        "625": null,
        "650": null,
        "675": null,
        "700": null,
        "725": null,
        "750": null,
        "775": null,
        "800": null,
        "825": null,
        "850": null,
        "875": null,
        "900": null
      }
    },
    {
      "block": 10,
      "line_no": 10,
      "nominal_composition": null,
      "product_form": "Wire",
      "spec_no": "SA–232",
      "type_grade": null,
      "alloy_desig_uns_no": null,
      "class_condition_temper": "Oil",
      "size_thickness_mm": 1.1,
      "min_tensile_strength_mpa": 1920,
      "values": {
        "40": 1920,
        "100": null,
        "150": null,
        "200": null,
        "250": null,
        "300": null,
        "325": null,
        "350": null,
        "375": null,
        "400": null,
        "425": null,
        "450": null,
        "475": null,
        "500": null,
        "525": null,
        "550": null,
        "575": null,
        "600": null,
        "625": null,
        "650": null,
        "675": null,
        "700": null,
        "725": null,
        "750": null,
        "775": null,
        "800": null,
        "825": null,
        "850": null,
        "875": null,
        "900": null
      }
    },
    {
      "block": 10,
      "line_no": 11,
      "nominal_composition": null,
      "product_form": "Wire",
      "spec_no": "SA–231",
      "type_grade": null,
      "alloy_desig_uns_no": null,
      "class_condition_temper": "Oil",
      "size_thickness_mm": 1.2,
      "min_tensile_strength_mpa": 1900,
      "values": {
        "40": 1900,
        "100": null,
        "150": null,
        "200": null,
        "250": null,
        "300": null,
        "325": null,
        "350": null,
        "375": null,
        "400": null,
        "425": null,
        "450": null,
        "475": null,
        "500": null,
        "525": null,
        "550": null,
        "575": null,
        "600": null,
        "625": null,
        "650": null,
        "675": null,
        "700": null,
        "725": null,
        "750": null,
        "775": null,
        "800": null,
        "825": null,
        "850": null,
        "875": null,
        "900": null
      }
    },
    {
      "block": 10,
      "line_no": 12,
      "nominal_composition": null,
      "product_form": "Wire",
      "spec_no": "SA–232",
      "type_grade": null,
      "alloy_desig_uns_no": null,
      "class_condition_temper": "Oil",
      "size_thickness_mm": 1.2,
      "min_tensile_strength_mpa": 1900,
      "values": {
        "40": 1900,
        "100": null,
        "150": null,
        "200": null,
        "250": null,
        "300": null,
        "325": null,
        "350": null,
        "375": null,
        "400": null,
        "425": null,
        "450": null,
        "475": null,
        "500": null,
        "525": null,
        "550": null,
        "575": null,
        "600": null,
        "625": null,
        "650": null,
        "675": null,
        "700": null,
        "725": null,
        "750": null,
        "775": null,
        "800": null,
        "825": null,
        "850": null,
        "875": null,
        "900": null
      }
    },
    {
      "block": 10,
      "line_no": 13,
      "nominal_composition": null,
      "product_form": "Wire",
      "spec_no": "SA–231",
      "type_grade": null,
      "alloy_desig_uns_no": null,
      "class_condition_temper": "Oil",
      "size_thickness_mm": 1.4,
      "min_tensile_strength_mpa": 1860,
      "values": {
        "40": 1860,
        "100": null,
        "150": null,
        "200": null,
        "250": null,
        "300": null,
        "325": null,
        "350": null,
        "375": null,
        "400": null,
        "425": null,
        "450": null,
        "475": null,
        "500": null,
        "525": null,
        "550": null,
        "575": null,
        "600": null,
        "625": null,
        "650": null,
        "675": null,
        "700": null,
        "725": null,
        "750": null,
        "775": null,
        "800": null,
        "825": null,
        "850": null,
        "875": null,
        "900": null
      }
    },
    {
      "block": 10,
      "line_no": 14,
      "nominal_composition": null,
      "product_form": "Wire",
      "spec_no": "SA–232",
      "type_grade": null,
      "alloy_desig_uns_no": null,
      "class_condition_temper": "Oil",
      "size_thickness_mm": 1.4,
      "min_tensile_strength_mpa": 1860,
      "values": {
        "40": 1860,
        "100": null,
        "150": null,
        "200": null,
        "250": null,
        "300": null,
        "325": null,
        "350": null,
        "375": null,
        "400": null,
        "425": null,
        "450": null,
        "475": null,
        "500": null,
        "525": null,
        "550": null,
        "575": null,
        "600": null,
        "625": null,
        "650": null,
        "675": null,
        "700": null,
        "725": null,
        "750": null,
        "775": null,
        "800": null,
        "825": null,
        "850": null,
        "875": null,
        "900": null
      }
    },
    {
      "block": 10,
      "line_no": 15,
      "nominal_composition": null,
      "product_form": "Wire",
      "spec_no": "SA–231",
      "type_grade": null,
      "alloy_desig_uns_no": null,
      "class_condition_temper": "Oil",
      "size_thickness_mm": 1.6,
      "min_tensile_strength_mpa": 1820,
      "values": {
        "40": 1820,
        "100": null,
        "150": null,
        "200": null,
        "250": null,
        "300": null,
        "325": null,
        "350": null,
        "375": null,
        "400": null,
        "425": null,
        "450": null,
        "475": null,
        "500": null,
        "525": null,
        "550": null,
        "575": null,
        "600": null,
        "625": null,
        "650": null,
        "675": null,
        "700": null,
        "725": null,
        "750": null,
        "775": null,
        "800": null,
        "825": null,
        "850": null,
        "875": null,
        "900": null
      }
    },
    {
      "block": 10,
      "line_no": 16,
      "nominal_composition": null,
      "product_form": "Wire",
      "spec_no": "SA–232",
      "type_grade": null,
      "alloy_desig_uns_no": null,
      "class_condition_temper": "Oil",
      "size_thickness_mm": 1.6,
      "min_tensile_strength_mpa": 1820,
      "values": {
        "40": 1820,
        "100": null,
        "150": null,
        "200": null,
        "250": null,
        "300": null,
        "325": null,
        "350": null,
        "375": null,
        "400": null,
        "425": null,
        "450": null,
        "475": null,
        "500": null,
        "525": null,
        "550": null,
        "575": null,
        "600": null,
        "625": null,
        "650": null,
        "675": null,
        "700": null,
        "725": null,
        "750": null,
        "775": null,
        "800": null,
        "825": null,
        "850": null,
        "875": null,
        "900": null
      }
    },
    {
      "block": 10,
      "line_no": 17,
      "nominal_composition": null,
      "product_form": "Wire",
      "spec_no": "SA–231",
      "type_grade": null,
      "alloy_desig_uns_no": null,
      "class_condition_temper": "Oil",
      "size_thickness_mm": 1.8,
      "min_tensile_strength_mpa": 1800,
      "values": {
        "40": 1800,
        "100": null,
        "150": null,
        "200": null,
        "250": null,
        "300": null,
        "325": null,
        "350": null,
        "375": null,
        "400": null,
        "425": null,
        "450": null,
        "475": null,
        "500": null,
        "525": null,
        "550": null,
        "575": null,
        "600": null,
        "625": null,
        "650": null,
        "675": null,
        "700": null,
        "725": null,
        "750": null,
        "775": null,
        "800": null,
        "825": null,
        "850": null,
        "875": null,
        "900": null
      }
    },
    {
      "block": 10,
      "line_no": 18,
      "nominal_composition": null,
      "product_form": "Wire",
      "spec_no": "SA–232",
      "type_grade": null,
      "alloy_desig_uns_no": null,
      "class_condition_temper": "Oil",
      "size_thickness_mm": 1.8,
      "min_tensile_strength_mpa": 1800,
      "values": {
        "40": 1800,
        "100": null,
        "150": null,
        "200": null,
        "250": null,
        "300": null,
        "325": null,
        "350": null,
        "375": null,
        "400": null,
        "425": null,
        "450": null,
        "475": null,
        "500": null,
        "525": null,
        "550": null,
        "575": null,
        "600": null,
        "625": null,
        "650": null,
        "675": null,
        "700": null,
        "725": null,
        "750": null,
        "775": null,
        "800": null,
        "825": null,
        "850": null,
        "875": null,
        "900": null
      }
    },
    {
      "block": 10,
      "line_no": 19,
      "nominal_composition": null,
      "product_form": "Wire",
      "spec_no": "SA–231",
      "type_grade": null,
      "alloy_desig_uns_no": null,
      "class_condition_temper": "Oil",
      "size_thickness_mm": 2,
      "min_tensile_strength_mpa": 1780,
      "values": {
        "40": 1780,
        "100": null,
        "150": null,
        "200": null,
        "250": null,
        "300": null,
        "325": null,
        "350": null,
        "375": null,
        "400": null,
        "425": null,
        "450": null,
        "475": null,
        "500": null,
        "525": null,
        "550": null,
        "575": null,
        "600": null,
        "625": null,
        "650": null,
        "675": null,
        "700": null,
        "725": null,
        "750": null,
        "775": null,
        "800": null,
        "825": null,
        "850": null,
        "875": null,
        "900": null
      }
    },
    {
      "block": 10,
      "line_no": 20,
      "nominal_composition": null,
      "product_form": "Wire",
      "spec_no": "SA–232",
      "type_grade": null,
      "alloy_desig_uns_no": null,
      "class_condition_temper": "Oil",
      "size_thickness_mm": 2,
      "min_tensile_strength_mpa": 1780,
      "values": {
        "40": 1780,
        "100": null,
        "150": null,
        "200": null,
        "250": null,
        "300": null,
        "325": null,
        "350": null,
        "375": null,
        "400": null,
        "425": null,
        "450": null,
        "475": null,
        "500": null,
        "525": null,
        "550": null,
        "575": null,
        "600": null,
        "625": null,
        "650": null,
        "675": null,
        "700": null,
        "725": null,
        "750": null,
        "775": null,
        "800": null,
        "825": null,
        "850": null,
        "875": null,
        "900": null
      }
    },
    {
      "block": 10,
      "line_no": 21,
      "nominal_composition": null,
      "product_form": "Wire",
      "spec_no": "SA–231",
      "type_grade": null,
      "alloy_desig_uns_no": null,
      "class_condition_temper": "Oil",
      "size_thickness_mm": 2.2,
      "min_tensile_strength_mpa": 1750,
      "values": {
        "40": 1750,
        "100": null,
        "150": null,
        "200": null,
        "250": null,
        "300": null,
        "325": null,
        "350": null,
        "375": null,
        "400": null,
        "425": null,
        "450": null,
        "475": null,
        "500": null,
        "525": null,
        "550": null,
        "575": null,
        "600": null,
        "625": null,
        "650": null,
        "675": null,
        "700": null,
        "725": null,
        "750": null,
        "775": null,
        "800": null,
        "825": null,
        "850": null,
        "875": null,
        "900": null
      }
    },
    {
      "block": 10,
      "line_no": 22,
      "nominal_composition": null,
      "product_form": "Wire",
      "spec_no": "SA–232",
      "type_grade": null,
      "alloy_desig_uns_no": null,
      "class_condition_temper": "Oil",
      "size_thickness_mm": 2.2,
      "min_tensile_strength_mpa": 1750,
      "values": {
        "40": 1750,
        "100": null,
        "150": null,
        "200": null,
        "250": null,
        "300": null,
        "325": null,
        "350": null,
        "375": null,
        "400": null,
        "425": null,
        "450": null,
        "475": null,
        "500": null,
        "525": null,
        "550": null,
        "575": null,
        "600": null,
        "625": null,
        "650": null,
        "675": null,
        "700": null,
        "725": null,
        "750": null,
        "775": null,
        "800": null,
        "825": null,
        "850": null,
        "875": null,
        "900": null
      }
    },
    {
      "block": 10,
      "line_no": 23,
      "nominal_composition": null,
      "product_form": "Wire",
      "spec_no": "SA–231",
      "type_grade": null,
      "alloy_desig_uns_no": null,
      "class_condition_temper": "Oil",
      "size_thickness_mm": 2.5,
      "min_tensile_strength_mpa": 1720,
      "values": {
        "40": 1720,
        "100": null,
        "150": null,
        "200": null,
        "250": null,
        "300": null,
        "325": null,
        "350": null,
        "375": null,
        "400": null,
        "425": null,
        "450": null,
        "475": null,
        "500": null,
        "525": null,
        "550": null,
        "575": null,
        "600": null,
        "625": null,
        "650": null,
        "675": null,
        "700": null,
        "725": null,
        "750": null,
        "775": null,
        "800": null,
        "825": null,
        "850": null,
        "875": null,
        "900": null
      }
    },
    {
      "block": 10,
      "line_no": 24,
      "nominal_composition": null,
      "product_form": "Wire",
      "spec_no": "SA–232",
      "type_grade": null,
      "alloy_desig_uns_no": null,
      "class_condition_temper": "Oil",
      "size_thickness_mm": 2.5,
      "min_tensile_strength_mpa": 1720,
      "values": {
        "40": 1720,
        "100": null,
        "150": null,
        "200": null,
        "250": null,
        "300": null,
        "325": null,
        "350": null,
        "375": null,
        "400": null,
        "425": null,
        "450": null,
        "475": null,
        "500": null,
        "525": null,
        "550": null,
        "575": null,
        "600": null,
        "625": null,
        "650": null,
        "675": null,
        "700": null,
        "725": null,
        "750": null,
        "775": null,
        "800": null,
        "825": null,
        "850": null,
        "875": null,
        "900": null
      }
    },
    {
      "block": 10,
      "line_no": 25,
      "nominal_composition": null,
      "product_form": "Wire",
      "spec_no": "SA–231",
      "type_grade": null,
      "alloy_desig_uns_no": null,
      "class_condition_temper": "Oil",
      "size_thickness_mm": 2.8,
      "min_tensile_strength_mpa": 1680,
      "values": {
        "40": 1680,
        "100": null,
        "150": null,
        "200": null,
        "250": null,
        "300": null,
        "325": null,
        "350": null,
        "375": null,
        "400": null,
        "425": null,
        "450": null,
        "475": null,
        "500": null,
        "525": null,
        "550": null,
        "575": null,
        "600": null,
        "625": null,
        "650": null,
        "675": null,
        "700": null,
        "725": null,
        "750": null,
        "775": null,
        "800": null,
        "825": null,
        "850": null,
        "875": null,
        "900": null
      }
    },
    {
      "block": 10,
      "line_no": 26,
      "nominal_composition": null,
      "product_form": "Wire",
      "spec_no": "SA–232",
      "type_grade": null,
      "alloy_desig_uns_no": null,
      "class_condition_temper": "Oil",
      "size_thickness_mm": 2.8,
      "min_tensile_strength_mpa": 1680,
      "values": {
        "40": 1680,
        "100": null,
        "150": null,
        "200": null,
        "250": null,
        "300": null,
        "325": null,
        "350": null,
        "375": null,
        "400": null,
        "425": null,
        "450": null,
        "475": null,
        "500": null,
        "525": null,
        "550": null,
        "575": null,
        "600": null,
        "625": null,
        "650": null,
        "675": null,
        "700": null,
        "725": null,
        "750": null,
        "775": null,
        "800": null,
        "825": null,
        "850": null,
        "875": null,
        "900": null
      }
    },
    {
      "block": 10,
      "line_no": 27,
      "nominal_composition": null,
      "product_form": "Wire",
      "spec_no": "SA–231",
      "type_grade": null,
      "alloy_desig_uns_no": null,
      "class_condition_temper": "Oil",
      "size_thickness_mm": 3,
      "min_tensile_strength_mpa": 1660,
      "values": {
        "40": 1660,
        "100": null,
        "150": null,
        "200": null,
        "250": null,
        "300": null,
        "325": null,
        "350": null,
        "375": null,
        "400": null,
        "425": null,
        "450": null,
        "475": null,
        "500": null,
        "525": null,
        "550": null,
        "575": null,
        "600": null,
        "625": null,
        "650": null,
        "675": null,
        "700": null,
        "725": null,
        "750": null,
        "775": null,
        "800": null,
        "825": null,
        "850": null,
        "875": null,
        "900": null
      }
    },
    {
      "block": 10,
      "line_no": 28,
      "nominal_composition": null,
      "product_form": "Wire",
      "spec_no": "SA–232",
      "type_grade": null,
      "alloy_desig_uns_no": null,
      "class_condition_temper": "Oil",
      "size_thickness_mm": 3,
      "min_tensile_strength_mpa": 1660,
      "values": {
        "40": 1660,
        "100": null,
        "150": null,
        "200": null,
        "250": null,
        "300": null,
        "325": null,
        "350": null,
        "375": null,
        "400": null,
        "425": null,
        "450": null,
        "475": null,
        "500": null,
        "525": null,
        "550": null,
        "575": null,
        "600": null,
        "625": null,
        "650": null,
        "675": null,
        "700": null,
        "725": null,
        "750": null,
        "775": null,
        "800": null,
        "825": null,
        "850": null,
        "875": null,
        "900": null
      }
    },
    {
      "block": 10,
      "line_no": 29,
      "nominal_composition": null,
      "product_form": "Wire",
      "spec_no": "SA–231",
      "type_grade": null,
      "alloy_desig_uns_no": null,
      "class_condition_temper": "Oil",
      "size_thickness_mm": 3.5,
      "min_tensile_strength_mpa": 1620,
      "values": {
        "40": 1620,
        "100": null,
        "150": null,
        "200": null,
        "250": null,
        "300": null,
        "325": null,
        "350": null,
        "375": null,
        "400": null,
        "425": null,
        "450": null,
        "475": null,
        "500": null,
        "525": null,
        "550": null,
        "575": null,
        "600": null,
        "625": null,
        "650": null,
        "675": null,
        "700": null,
        "725": null,
        "750": null,
        "775": null,
        "800": null,
        "825": null,
        "850": null,
        "875": null,
        "900": null
      }
    },
    {
      "block": 10,
      "line_no": 30,
      "nominal_composition": null,
      "product_form": "Wire",
      "spec_no": "SA–232",
      "type_grade": null,
      "alloy_desig_uns_no": null,
      "class_condition_temper": "Oil",
      "size_thickness_mm": 3.5,
      "min_tensile_strength_mpa": 1620,
      "values": {
        "40": 1620,
        "100": null,
        "150": null,
        "200": null,
        "250": null,
        "300": null,
        "325": null,
        "350": null,
        "375": null,
        "400": null,
        "425": null,
        "450": null,
        "475": null,
        "500": null,
        "525": null,
        "550": null,
        "575": null,
        "600": null,
        "625": null,
        "650": null,
        "675": null,
        "700": null,
        "725": null,
        "750": null,
        "775": null,
        "800": null,
        "825": null,
        "850": null,
        "875": null,
        "900": null
      }
    },
    {
      "block": 10,
      "line_no": 31,
      "nominal_composition": null,
      "product_form": "Wire",
      "spec_no": "SA–231",
      "type_grade": null,
      "alloy_desig_uns_no": null,
      "class_condition_temper": "Oil",
      "size_thickness_mm": 4,
      "min_tensile_strength_mpa": 1580,
      "values": {
        "40": 1580,
        "100": null,
        "150": null,
        "200": null,
        "250": null,
        "300": null,
        "325": null,
        "350": null,
        "375": null,
        "400": null,
        "425": null,
        "450": null,
        "475": null,
        "500": null,
        "525": null,
        "550": null,
        "575": null,
        "600": null,
        "625": null,
        "650": null,
        "675": null,
        "700": null,
        "725": null,
        "750": null,
        "775": null,
        "800": null,
        "825": null,
        "850": null,
        "875": null,
        "900": null
      }
    },
    {
      "block": 10,
      "line_no": 32,
      "nominal_composition": null,
      "product_form": "Wire",
      "spec_no": "SA–232",
      "type_grade": null,
      "alloy_desig_uns_no": null,
      "class_condition_temper": "Oil",
      "size_thickness_mm": 4,
      "min_tensile_strength_mpa": 1580,
      "values": {
        "40": 1580,
        "100": null,
        "150": null,
        "200": null,
        "250": null,
        "300": null,
        "325": null,
        "350": null,
        "375": null,
        "400": null,
        "425": null,
        "450": null,
        "475": null,
        "500": null,
        "525": null,
        "550": null,
        "575": null,
        "600": null,
        "625": null,
        "650": null,
        "675": null,
        "700": null,
        "725": null,
        "750": null,
        "775": null,
        "800": null,
        "825": null,
        "850": null,
        "875": null,
        "900": null
      }
    },
    {
      "block": 10,
      "line_no": 33,
      "nominal_composition": null,
      "product_form": "Wire",
      "spec_no": "SA–231",
      "type_grade": null,
      "alloy_desig_uns_no": null,
      "class_condition_temper": "Oil",
      "size_thickness_mm": 4.5,
      "min_tensile_strength_mpa": 1560,
      "values": {
        "40": 1560,
        "100": null,
        "150": null,
        "200": null,
        "250": null,
        "300": null,
        "325": null,
        "350": null,
        "375": null,
        "400": null,
        "425": null,
        "450": null,
        "475": null,
        "500": null,
        "525": null,
        "550": null,
        "575": null,
        "600": null,
        "625": null,
        "650": null,
        "675": null,
        "700": null,
        "725": null,
        "750": null,
        "775": null,
        "800": null,
        "825": null,
        "850": null,
        "875": null,
        "900": null
      }
    },
    {
      "block": 10,
      "line_no": 34,
      "nominal_composition": null,
      "product_form": "Wire",
      "spec_no": "SA–232",
      "type_grade": null,
      "alloy_desig_uns_no": null,
      "class_condition_temper": "Oil",
      "size_thickness_mm": 4.5,
      "min_tensile_strength_mpa": 1560,
      "values": {
        "40": 1560,
        "100": null,
        "150": null,
        "200": null,
        "250": null,
        "300": null,
        "325": null,
        "350": null,
        "375": null,
        "400": null,
        "425": null,
        "450": null,
        "475": null,
        "500": null,
        "525": null,
        "550": null,
        "575": null,
        "600": null,
        "625": null,
        "650": null,
        "675": null,
        "700": null,
        "725": null,
        "750": null,
        "775": null,
        "800": null,
        "825": null,
        "850": null,
        "875": null,
        "900": null
      }
    },
    {
      "block": 10,
      "line_no": 35,
      "nominal_composition": null,
      "product_form": "Wire",
      "spec_no": "SA–231",
      "type_grade": null,
      "alloy_desig_uns_no": null,
      "class_condition_temper": "Oil",
      "size_thickness_mm": 5,
      "min_tensile_strength_mpa": 1520,
      "values": {
        "40": 1520,
        "100": null,
        "150": null,
        "200": null,
        "250": null,
        "300": null,
        "325": null,
        "350": null,
        "375": null,
        "400": null,
        "425": null,
        "450": null,
        "475": null,
        "500": null,
        "525": null,
        "550": null,
        "575": null,
        "600": null,
        "625": null,
        "650": null,
        "675": null,
        "700": null,
        "725": null,
        "750": null,
        "775": null,
        "800": null,
        "825": null,
        "850": null,
        "875": null,
        "900": null
      }
    },
    {
      "block": 10,
      "line_no": 36,
      "nominal_composition": null,
      "product_form": "Wire",
      "spec_no": "SA–232",
      "type_grade": null,
      "alloy_desig_uns_no": null,
      "class_condition_temper": "Oil",
      "size_thickness_mm": 5,
      "min_tensile_strength_mpa": 1520,
      "values": {
        "40": 1520,
        "100": null,
        "150": null,
        "200": null,
        "250": null,
        "300": null,
        "325": null,
        "350": null,
        "375": null,
        "400": null,
        "425": null,
        "450": null,
        "475": null,
        "500": null,
        "525": null,
        "550": null,
        "575": null,
        "600": null,
        "625": null,
        "650": null,
        "675": null,
        "700": null,
        "725": null,
        "750": null,
        "775": null,
        "800": null,
        "825": null,
        "850": null,
        "875": null,
        "900": null
      }
    },
    {
      "block": 10,
      "line_no": 37,
      "nominal_composition": null,
      "product_form": "Wire",
      "spec_no": "SA–231",
      "type_grade": null,
      "alloy_desig_uns_no": null,
      "class_condition_temper": "Oil",
      "size_thickness_mm": 5.5,
      "min_tensile_strength_mpa": 1480,
      "values": {
        "40": 1480,
        "100": null,
        "150": null,
        "200": null,
        "250": null,
        "300": null,
        "325": null,
        "350": null,
        "375": null,
        "400": null,
        "425": null,
        "450": null,
        "475": null,
        "500": null,
        "525": null,
        "550": null,
        "575": null,
        "600": null,
        "625": null,
        "650": null,
        "675": null,
        "700": null,
        "725": null,
        "750": null,
        "775": null,
        "800": null,
        "825": null,
        "850": null,
        "875": null,
        "900": null
      }
    },
    {
      "block": 10,
      "line_no": 38,
      "nominal_composition": null,
      "product_form": "Wire",
      "spec_no": "SA–232",
      "type_grade": null,
      "alloy_desig_uns_no": null,
      "class_condition_temper": "Oil",
      "size_thickness_mm": 5.5,
      "min_tensile_strength_mpa": 1480,
      "values": {
        "40": 1480,
        "100": null,
        "150": null,
        "200": null,
        "250": null,
        "300": null,
        "325": null,
        "350": null,
        "375": null,
        "400": null,
        "425": null,
        "450": null,
        "475": null,
        "500": null,
        "525": null,
        "550": null,
        "575": null,
        "600": null,
        "625": null,
        "650": null,
        "675": null,
        "700": null,
        "725": null,
        "750": null,
        "775": null,
        "800": null,
        "825": null,
        "850": null,
        "875": null,
        "900": null
      }
    },
    {
      "block": 10,
      "line_no": 39,
      "nominal_composition": null,
      "product_form": "Wire",
      "spec_no": "SA–231",
      "type_grade": null,
      "alloy_desig_uns_no": null,
      "class_condition_temper": "Oil",
      "size_thickness_mm": 6,
      "min_tensile_strength_mpa": 1460,
      "values": {
        "40": 1460,
        "100": null,
        "150": null,
        "200": null,
        "250": null,
        "300": null,
        "325": null,
        "350": null,
        "375": null,
        "400": null,
        "425": null,
        "450": null,
        "475": null,
        "500": null,
        "525": null,
        "550": null,
        "575": null,
        "600": null,
        "625": null,
        "650": null,
        "675": null,
        "700": null,
        "725": null,
        "750": null,
        "775": null,
        "800": null,
        "825": null,
        "850": null,
        "875": null,
        "900": null
      }
    },
    {
      "block": 10,
      "line_no": 40,
      "nominal_composition": null,
      "product_form": "Wire",
      "spec_no": "SA–232",
      "type_grade": null,
      "alloy_desig_uns_no": null,
      "class_condition_temper": "Oil",
      "size_thickness_mm": 6,
      "min_tensile_strength_mpa": 1460,
      "values": {
        "40": 1460,
        "100": null,
        "150": null,
        "200": null,
        "250": null,
        "300": null,
        "325": null,
        "350": null,
        "375": null,
        "400": null,
        "425": null,
        "450": null,
        "475": null,
        "500": null,
        "525": null,
        "550": null,
        "575": null,
        "600": null,
        "625": null,
        "650": null,
        "675": null,
        "700": null,
        "725": null,
        "750": null,
        "775": null,
        "800": null,
        "825": null,
        "850": null,
        "875": null,
        "900": null
      }
    },
    {
      "block": 10,
      "line_no": 41,
      "nominal_composition": null,
      "product_form": "Wire",
      "spec_no": "SA–231",
      "type_grade": null,
      "alloy_desig_uns_no": null,
      "class_condition_temper": "Oil",
      "size_thickness_mm": 6.5,
      "min_tensile_strength_mpa": 1440,
      "values": {
        "40": 1440,
        "100": null,
        "150": null,
        "200": null,
        "250": null,
        "300": null,
        "325": null,
        "350": null,
        "375": null,
        "400": null,
        "425": null,
        "450": null,
        "475": null,
        "500": null,
        "525": null,
        "550": null,
        "575": null,
        "600": null,
        "625": null,
        "650": null,
        "675": null,
        "700": null,
        "725": null,
        "750": null,
        "775": null,
        "800": null,
        "825": null,
        "850": null,
        "875": null,
        "900": null
      }
    },
    {
      "block": 10,
      "line_no": 42,
      "nominal_composition": null,
      "product_form": "Wire",
      "spec_no": "SA–232",
      "type_grade": null,
      "alloy_desig_uns_no": null,
      "class_condition_temper": "Oil",
      "size_thickness_mm": 6.5,
      "min_tensile_strength_mpa": 1440,
      "values": {
        "40": 1440,
        "100": null,
        "150": null,
        "200": null,
        "250": null,
        "300": null,
        "325": null,
        "350": null,
        "375": null,
        "400": null,
        "425": null,
        "450": null,
        "475": null,
        "500": null,
        "525": null,
        "550": null,
        "575": null,
        "600": null,
        "625": null,
        "650": null,
        "675": null,
        "700": null,
        "725": null,
        "750": null,
        "775": null,
        "800": null,
        "825": null,
        "850": null,
        "875": null,
        "900": null
      }
    },
    {
      "block": 10,
      "line_no": 43,
      "nominal_composition": null,
      "product_form": "Wire",
      "spec_no": "SA–231",
      "type_grade": null,
      "alloy_desig_uns_no": null,
      "class_condition_temper": "Oil",
      "size_thickness_mm": 7,
      "min_tensile_strength_mpa": 1420,
      "values": {
        "40": 1420,
        "100": null,
        "150": null,
        "200": null,
        "250": null,
        "300": null,
        "325": null,
        "350": null,
        "375": null,
        "400": null,
        "425": null,
        "450": null,
        "475": null,
        "500": null,
        "525": null,
        "550": null,
        "575": null,
        "600": null,
        "625": null,
        "650": null,
        "675": null,
        "700": null,
        "725": null,
        "750": null,
        "775": null,
        "800": null,
        "825": null,
        "850": null,
        "875": null,
        "900": null
      }
    },
    {
      "block": 10,
      "line_no": 44,
      "nominal_composition": null,
      "product_form": "Wire",
      "spec_no": "SA–232",
      "type_grade": null,
      "alloy_desig_uns_no": null,
      "class_condition_temper": "Oil",
      "size_thickness_mm": 7,
      "min_tensile_strength_mpa": 1420,
      "values": {
        "40": 1420,
        "100": null,
        "150": null,
        "200": null,
        "250": null,
        "300": null,
        "325": null,
        "350": null,
        "375": null,
        "400": null,
        "425": null,
        "450": null,
        "475": null,
        "500": null,
        "525": null,
        "550": null,
        "575": null,
        "600": null,
        "625": null,
        "650": null,
        "675": null,
        "700": null,
        "725": null,
        "750": null,
        "775": null,
        "800": null,
        "825": null,
        "850": null,
        "875": null,
        "900": null
      }
    },
    {
      "block": 10,
      "line_no": 45,
      "nominal_composition": null,
      "product_form": "Wire",
      "spec_no": "SA–231",
      "type_grade": null,
      "alloy_desig_uns_no": null,
      "class_condition_temper": "Oil",
      "size_thickness_mm": 8,
      "min_tensile_strength_mpa": 1400,
      "values": {
        "40": 1400,
        "100": null,
        "150": null,
        "200": null,
        "250": null,
        "300": null,
        "325": null,
        "350": null,
        "375": null,
        "400": null,
        "425": null,
        "450": null,
        "475": null,
        "500": null,
        "525": null,
        "550": null,
        "575": null,
        "600": null,
        "625": null,
        "650": null,
        "675": null,
        "700": null,
        "725": null,
        "750": null,
        "775": null,
        "800": null,
        "825": null,
        "850": null,
        "875": null,
        "900": null
      }
    },
    {
      "block": 11,
      "line_no": 1,
      "nominal_composition": null,
      "product_form": "Wire",
      "spec_no": "SA–232",
      "type_grade": null,
      "alloy_desig_uns_no": null,
      "class_condition_temper": "Oil",
      "size_thickness_mm": 8,
      "min_tensile_strength_mpa": 1400,
      "values": {
        "40": 1400,
        "100": null,
        "150": null,
        "200": null,
        "250": null,
        "300": null,
        "325": null,
        "350": null,
        "375": null,
        "400": null,
        "425": null,
        "450": null,
        "475": null,
        "500": null,
        "525": null,
        "550": null,
        "575": null,
        "600": null,
        "625": null,
        "650": null,
        "675": null,
        "700": null,
        "725": null,
        "750": null,
        "775": null,
        "800": null,
        "825": null,
        "850": null,
        "875": null,
        "900": null
      }
    },
    {
      "block": 11,
      "line_no": 2,
      "nominal_composition": null,
      "product_form": "Wire",
      "spec_no": "SA–231",
      "type_grade": null,
      "alloy_desig_uns_no": null,
      "class_condition_temper": "Oil",
      "size_thickness_mm": 9,
      "min_tensile_strength_mpa": 1380,
      "values": {
        "40": 1380,
        "100": null,
        "150": null,
        "200": null,
        "250": null,
        "300": null,
        "325": null,
        "350": null,
        "375": null,
        "400": null,
        "425": null,
        "450": null,
        "475": null,
        "500": null,
        "525": null,
        "550": null,
        "575": null,
        "600": null,
        "625": null,
        "650": null,
        "675": null,
        "700": null,
        "725": null,
        "750": null,
        "775": null,
        "800": null,
        "825": null,
        "850": null,
        "875": null,
        "900": null
      }
    },
    {
      "block": 11,
      "line_no": 3,
      "nominal_composition": null,
      "product_form": "Wire",
      "spec_no": "SA–232",
      "type_grade": null,
      "alloy_desig_uns_no": null,
      "class_condition_temper": "Oil",
      "size_thickness_mm": 9,
      "min_tensile_strength_mpa": 1380,
      "values": {
        "40": 1380,
        "100": null,
        "150": null,
        "200": null,
        "250": null,
        "300": null,
        "325": null,
        "350": null,
        "375": null,
        "400": null,
        "425": null,
        "450": null,
        "475": null,
        "500": null,
        "525": null,
        "550": null,
        "575": null,
        "600": null,
        "625": null,
        "650": null,
        "675": null,
        "700": null,
        "725": null,
        "750": null,
        "775": null,
        "800": null,
        "825": null,
        "850": null,
        "875": null,
        "900": null
      }
    },
    {
      "block": 11,
      "line_no": 4,
      "nominal_composition": null,
      "product_form": "Wire",
      "spec_no": "SA–231",
      "type_grade": null,
      "alloy_desig_uns_no": null,
      "class_condition_temper": "Oil",
      "size_thickness_mm": 10,
      "min_tensile_strength_mpa": 1360,
      "values": {
        "40": 1360,
        "100": null,
        "150": null,
        "200": null,
        "250": null,
        "300": null,
        "325": null,
        "350": null,
        "375": null,
        "400": null,
        "425": null,
        "450": null,
        "475": null,
        "500": null,
        "525": null,
        "550": null,
        "575": null,
        "600": null,
        "625": null,
        "650": null,
        "675": null,
        "700": null,
        "725": null,
        "750": null,
        "775": null,
