Repository: danivelas0/asme-pcc

File: resources/bpvc_ii_d_metric_2025/table_y_1.json (part 11 of 71)
    "Min. Yield Strength, MPa",
    "Notes"
  ],
  "columns_values": [
        "850": null,
        "875": null,
        "900": null
      }
    },
    {
      "block": 8,
      "line_no": 40,
      "nominal_composition": null,
      "product_form": "Smls. pipe",
      "spec_no": "SA–335",
      "type_grade": "P2",
      "alloy_desig_uns_no": "K11547 …",
      "class_condition_temper": null,
      "size_thickness_mm": null,
      "min_tensile_strength_mpa": 380,
      "min_yield_strength_mpa": 205,
      "notes": null,
      "values": {
        "40": 207,
        "65": 199,
        "100": 193,
        "125": 190,
        "150": 187,
        "175": 184,
        "200": 180,
        "225": 178,
        "250": 175,
        "275": 173,
        "300": 170,
        "325": 168,
        "350": 165,
        "375": 162,
        "400": 159,
        "425": 155,
        "450": 150,
        "475": 146,
        "500": 140,
        "525": 134,
        "550": null,
        "575": null,
        "600": null,
        "625": null,
        "650": null,
        "675": null,
        "700": null,
        "725": null,
        "750": null,
        "775": null,
        "800": null,
        "825": null,
        "850": null,
        "875": null,
        "900": null
      }
    },
    {
      "block": 8,
      "line_no": 41,
      "nominal_composition": null,
      "product_form": "Forged pipe",
      "spec_no": "SA–369",
      "type_grade": "FP2",
      "alloy_desig_uns_no": "K11547 …",
      "class_condition_temper": null,
      "size_thickness_mm": null,
      "min_tensile_strength_mpa": 380,
      "min_yield_strength_mpa": 205,
      "notes": null,
      "values": {
        "40": 207,
        "65": 199,
        "100": 193,
        "125": 190,
        "150": 187,
        "175": 184,
        "200": 180,
        "225": 178,
        "250": 175,
        "275": 173,
        "300": 170,
        "325": 168,
        "350": 165,
        "375": 162,
        "400": 159,
        "425": 155,
        "450": 150,
        "475": 146,
        "500": 140,
        "525": 134,
        "550": null,
        "575": null,
        "600": null,
        "625": null,
        "650": null,
        "675": null,
        "700": null,
        "725": null,
        "750": null,
        "775": null,
        "800": null,
        "825": null,
        "850": null,
        "875": null,
        "900": null
      }
    },
    {
      "block": 8,
      "line_no": 42,
      "nominal_composition": null,
      "product_form": "Plate",
      "spec_no": "SA–387",
      "type_grade": 2,
      "alloy_desig_uns_no": "K12143 1",
      "class_condition_temper": null,
      "size_thickness_mm": null,
      "min_tensile_strength_mpa": 380,
      "min_yield_strength_mpa": 230,
      "notes": null,
      "values": {
        "40": 228,
        "65": 219,
        "100": 213,
        "125": 209,
        "150": 205,
        "175": 202,
        "200": 198,
        "225": 196,
        "250": 193,
        "275": 191,
        "300": 188,
        "325": 185,
        "350": 182,
        "375": 179,
        "400": 175,
        "425": 171,
        "450": 166,
        "475": 160,
        "500": 154,
        "525": 148,
        "550": null,
        "575": null,
        "600": null,
        "625": null,
        "650": null,
        "675": null,
        "700": null,
        "725": null,
        "750": null,
        "775": null,
        "800": null,
        "825": null,
        "850": null,
        "875": null,
        "900": null
      }
    },
    {
      "block": 8,
      "line_no": 43,
      "nominal_composition": null,
      "product_form": "Wld. pipe",
      "spec_no": "SA–691",
      "type_grade": "1/2CR",
      "alloy_desig_uns_no": "K12143 …",
      "class_condition_temper": null,
      "size_thickness_mm": null,
      "min_tensile_strength_mpa": 380,
      "min_yield_strength_mpa": 230,
      "notes": null,
      "values": {
        "40": 228,
        "65": 219,
        "100": 213,
        "125": 209,
        "150": 205,
        "175": 202,
        "200": 198,
        "225": 196,
        "250": 193,
        "275": 191,
        "300": 188,
        "325": 185,
        "350": 182,
        "375": 179,
        "400": 175,
        "425": 171,
        "450": 166,
        "475": 160,
        "500": 154,
        "525": 148,
        "550": null,
        "575": null,
        "600": null,
        "625": null,
        "650": null,
        "675": null,
        "700": null,
        "725": null,
        "750": null,
        "775": null,
        "800": null,
        "825": null,
        "850": null,
        "875": null,
        "900": null
      }
    },
    {
      "block": 8,
      "line_no": 44,
      "nominal_composition": null,
      "product_form": "Smls. tube",
      "spec_no": "SA–213",
      "type_grade": "T2",
      "alloy_desig_uns_no": "K11547 …",
      "class_condition_temper": null,
      "size_thickness_mm": null,
      "min_tensile_strength_mpa": 415,
      "min_yield_strength_mpa": 205,
      "notes": null,
      "values": {
        "40": 207,
        "65": 199,
        "100": 193,
        "125": 190,
        "150": 187,
        "175": 184,
        "200": 180,
        "225": 178,
        "250": 175,
        "275": 173,
        "300": 170,
        "325": 168,
        "350": 165,
        "375": 162,
        "400": 159,
        "425": 155,
        "450": 150,
        "475": 146,
        "500": 140,
        "525": 134,
        "550": null,
        "575": null,
        "600": null,
        "625": null,
        "650": null,
        "675": null,
        "700": null,
        "725": null,
        "750": null,
        "775": null,
        "800": null,
        "825": null,
        "850": null,
        "875": null,
        "900": null
      }
    },
    {
      "block": 8,
      "line_no": 45,
      "nominal_composition": null,
      "product_form": "Cast pipe",
      "spec_no": "SA–426",
      "type_grade": "CP2",
      "alloy_desig_uns_no": "J11547 …",
      "class_condition_temper": null,
      "size_thickness_mm": null,
      "min_tensile_strength_mpa": 415,
      "min_yield_strength_mpa": 205,
      "notes": null,
      "values": {
        "40": 207,
        "65": 199,
        "100": 193,
        "125": 190,
        "150": 187,
        "175": 184,
        "200": 180,
        "225": 178,
        "250": 175,
        "275": 173,
        "300": 170,
        "325": 168,
        "350": 165,
        "375": 162,
        "400": 159,
        "425": 155,
        "450": 150,
        "475": 146,
        "500": 140,
        "525": 134,
        "550": null,
        "575": null,
        "600": null,
        "625": null,
        "650": null,
        "675": null,
        "700": null,
        "725": null,
        "750": null,
        "775": null,
        "800": null,
        "825": null,
        "850": null,
        "875": null,
        "900": null
      }
    },
    {
      "block": 9,
      "line_no": 1,
      "nominal_composition": null,
      "product_form": "Forgings",
      "spec_no": "SA–182",
      "type_grade": "F2",
      "alloy_desig_uns_no": "K12122 …",
      "class_condition_temper": null,
      "size_thickness_mm": null,
      "min_tensile_strength_mpa": 485,
      "min_yield_strength_mpa": 275,
      "notes": null,
      "values": {
        "40": 276,
        "65": 266,
        "100": 258,
        "125": 253,
        "150": 249,
        "175": 245,
        "200": 241,
        "225": 237,
        "250": 234,
        "275": 231,
        "300": 228,
        "325": 224,
        "350": 220,
        "375": 216,
        "400": 211,
        "425": 207,
        "450": 200,
        "475": 194,
        "500": 187,
        "525": 179,
        "550": null,
        "575": null,
        "600": null,
        "625": null,
        "650": null,
        "675": null,
        "700": null,
        "725": null,
        "750": null,
        "775": null,
        "800": null,
        "825": null,
        "850": null,
        "875": null,
        "900": null
      }
    },
    {
      "block": 9,
      "line_no": 2,
      "nominal_composition": null,
      "product_form": "Plate",
      "spec_no": "SA–387",
      "type_grade": 2,
      "alloy_desig_uns_no": "K12143 2",
      "class_condition_temper": null,
      "size_thickness_mm": null,
      "min_tensile_strength_mpa": 485,
      "min_yield_strength_mpa": 310,
      "notes": null,
      "values": {
        "40": 310,
        "65": 299,
        "100": 290,
        "125": 285,
        "150": 280,
        "175": 275,
        "200": 271,
        "225": 267,
        "250": 263,
        "275": 260,
        "300": 256,
        "325": 252,
        "350": 248,
        "375": 243,
        "400": 238,
        "425": 232,
        "450": 226,
        "475": 219,
        "500": 210,
        "525": 201,
        "550": null,
        "575": null,
        "600": null,
        "625": null,
        "650": null,
        "675": null,
        "700": null,
        "725": null,
        "750": null,
        "775": null,
        "800": null,
        "825": null,
        "850": null,
        "875": null,
        "900": null
      }
    },
    {
      "block": 9,
      "line_no": 3,
      "nominal_composition": null,
      "product_form": "Wld. pipe",
      "spec_no": "SA–691",
      "type_grade": "1/2CR",
      "alloy_desig_uns_no": "K12143 …",
      "class_condition_temper": null,
      "size_thickness_mm": null,
      "min_tensile_strength_mpa": 485,
      "min_yield_strength_mpa": 310,
      "notes": null,
      "values": {
        "40": 310,
        "65": 299,
        "100": 290,
        "125": 285,
        "150": 280,
        "175": 275,
        "200": 271,
        "225": 267,
        "250": 263,
        "275": 260,
        "300": 256,
        "325": 252,
        "350": 248,
        "375": 243,
        "400": 238,
        "425": 232,
        "450": 226,
        "475": 219,
        "500": 210,
        "525": 201,
        "550": null,
        "575": null,
        "600": null,
        "625": null,
        "650": null,
        "675": null,
        "700": null,
        "725": null,
        "750": null,
        "775": null,
        "800": null,
        "825": null,
        "850": null,
        "875": null,
        "900": null
      }
    },
    {
      "block": 9,
      "line_no": 4,
      "nominal_composition": "3/4Cr–1/2Ni–Cu",
      "product_form": "Wld. tube",
      "spec_no": "SA–423",
      "type_grade": 1,
      "alloy_desig_uns_no": "K11535 …",
      "class_condition_temper": null,
      "size_thickness_mm": null,
      "min_tensile_strength_mpa": 415,
      "min_yield_strength_mpa": 255,
      "notes": null,
      "values": {
        "40": 255,
        "65": 242,
        "100": 234,
        "125": 230,
        "150": 227,
        "175": 225,
        "200": 223,
        "225": 221,
        "250": 219,
        "275": 217,
        "300": 214,
        "325": 212,
        "350": 209,
        "375": 206,
        "400": 203,
        "425": 199,
        "450": 194,
        "475": 188,
        "500": 180,
        "525": 170,
        "550": null,
        "575": null,
        "600": null,
        "625": null,
        "650": null,
        "675": null,
        "700": null,
        "725": null,
        "750": null,
        "775": null,
        "800": null,
        "825": null,
        "850": null,
        "875": null,
        "900": null
      }
    },
    {
      "block": 9,
      "line_no": 5,
      "nominal_composition": "3/4Cr–3/4Ni–Cu–Al",
      "product_form": "Pipe",
      "spec_no": "SA–333",
      "type_grade": 4,
      "alloy_desig_uns_no": "K11267 …",
      "class_condition_temper": null,
      "size_thickness_mm": null,
      "min_tensile_strength_mpa": 415,
      "min_yield_strength_mpa": 240,
      "notes": null,
      "values": {
        "40": 241,
        "65": 228,
        "100": 222,
        "125": 218,
        "150": 216,
        "175": 214,
        "200": 211,
        "225": 209,
        "250": 207,
        "275": 205,
        "300": 203,
        "325": 200,
        "350": 198,
        "375": 195,
        "400": 192,
        "425": 189,
        "450": 184,
        "475": 178,
        "500": 170,
        "525": 160,
        "550": null,
        "575": null,
        "600": null,
        "625": null,
        "650": null,
        "675": null,
        "700": null,
        "725": null,
        "750": null,
        "775": null,
        "800": null,
        "825": null,
        "850": null,
        "875": null,
        "900": null
      }
    },
    {
      "block": 9,
      "line_no": 6,
      "nominal_composition": null,
      "product_form": "Forgings",
      "spec_no": "SA–372",
      "type_grade": "E",
      "alloy_desig_uns_no": "K13047",
      "class_condition_temper": 55,
      "size_thickness_mm": null,
      "min_tensile_strength_mpa": 585,
      "min_yield_strength_mpa": 380,
      "notes": null,
      "values": {
        "40": 372,
        "65": 364,
        "100": 353,
        "125": 346,
        "150": 340,
        "175": 335,
        "200": 330,
        "225": 326,
        "250": 321,
        "275": 317,
        "300": 312,
        "325": 306,
        "350": 298,
        "375": 290,
        "400": 280,
        "425": 268,
        "450": 253,
        "475": 237,
        "500": 218,
        "525": 196,
        "550": null,
        "575": null,
        "600": null,
        "625": null,
        "650": null,
        "675": null,
        "700": null,
        "725": null,
        "750": null,
        "775": null,
        "800": null,
        "825": null,
        "850": null,
        "875": null,
        "900": null
      }
    },
    {
      "block": 9,
      "line_no": 7,
      "nominal_composition": null,
      "product_form": "Forgings",
      "spec_no": "SA–372",
      "type_grade": "F",
      "alloy_desig_uns_no": "G41350",
      "class_condition_temper": 55,
      "size_thickness_mm": null,
      "min_tensile_strength_mpa": 585,
      "min_yield_strength_mpa": 380,
      "notes": null,
      "values": {
        "40": 372,
        "65": 364,
        "100": 353,
        "125": 346,
        "150": 340,
        "175": 335,
        "200": 330,
        "225": 326,
        "250": 321,
        "275": 317,
        "300": 312,
        "325": 306,
        "350": 298,
        "375": 290,
        "400": 280,
        "425": 268,
        "450": 253,
        "475": 237,
        "500": 218,
        "525": 196,
        "550": null,
        "575": null,
        "600": null,
        "625": null,
        "650": null,
        "675": null,
        "700": null,
        "725": null,
        "750": null,
        "775": null,
        "800": null,
        "825": null,
        "850": null,
        "875": null,
        "900": null
      }
    },
    {
      "block": 9,
      "line_no": 8,
      "nominal_composition": null,
      "product_form": "Forgings",
      "spec_no": "SA–372",
      "type_grade": "J",
      "alloy_desig_uns_no": "K13548",
      "class_condition_temper": 55,
      "size_thickness_mm": null,
      "min_tensile_strength_mpa": 585,
      "min_yield_strength_mpa": 380,
      "notes": null,
      "values": {
        "40": 372,
        "65": 364,
        "100": 353,
        "125": 346,
        "150": 340,
        "175": 335,
        "200": 330,
        "225": 326,
        "250": 321,
        "275": 317,
        "300": 312,
        "325": 306,
        "350": 298,
        "375": 290,
        "400": 280,
        "425": 268,
        "450": 253,
        "475": 237,
        "500": 218,
        "525": 196,
        "550": null,
        "575": null,
        "600": null,
        "625": null,
        "650": null,
        "675": null,
        "700": null,
        "725": null,
        "750": null,
        "775": null,
        "800": null,
        "825": null,
        "850": null,
        "875": null,
        "900": null
      }
    },
    {
      "block": 9,
      "line_no": 9,
      "nominal_composition": null,
      "product_form": "Bolting",
      "spec_no": "SA–193",
      "type_grade": "B7",
      "alloy_desig_uns_no": "G41400 …",
      "class_condition_temper": null,
      "size_thickness_mm": "100 < t ≤180",
      "min_tensile_strength_mpa": 690,
      "min_yield_strength_mpa": 515,
      "notes": null,
      "values": {
        "40": 517,
        "65": 498,
        "100": 479,
        "125": 470,
        "150": 463,
        "175": 457,
        "200": 451,
        "225": 445,
        "250": 438,
        "275": 432,
        "300": 425,
        "325": 416,
        "350": 406,
        "375": 395,
        "400": 381,
        "425": 365,
        "450": 346,
        "475": 323,
        "500": 297,
        "525": 268,
        "550": null,
        "575": null,
        "600": null,
        "625": null,
        "650": null,
        "675": null,
        "700": null,
        "725": null,
        "750": null,
        "775": null,
        "800": null,
        "825": null,
        "850": null,
        "875": null,
        "900": null
      }
    },
    {
      "block": 9,
      "line_no": 10,
      "nominal_composition": null,
      "product_form": "Bolting",
      "spec_no": "SA/ISO 898–1",
      "type_grade": 8.8,
      "alloy_desig_uns_no": null,
      "class_condition_temper": null,
      "size_thickness_mm": "d ≤16",
      "min_tensile_strength_mpa": 800,
      "min_yield_strength_mpa": 640,
      "notes": null,
      "values": {
        "40": 640,
        "65": 616,
        "100": 592,
        "125": 581,
        "150": 573,
        "175": null,
        "200": null,
        "225": null,
        "250": null,
        "275": null,
        "300": null,
        "325": null,
        "350": null,
        "375": null,
        "400": null,
        "425": null,
        "450": null,
        "475": null,
        "500": null,
        "525": null,
        "550": null,
        "575": null,
        "600": null,
        "625": null,
        "650": null,
        "675": null,
        "700": null,
        "725": null,
        "750": null,
        "775": null,
        "800": null,
        "825": null,
        "850": null,
        "875": null,
        "900": null
      }
    },
    {
      "block": 9,
      "line_no": 11,
      "nominal_composition": null,
      "product_form": "Bolting",
      "spec_no": "SA/ISO 898–1",
      "type_grade": 8.8,
      "alloy_desig_uns_no": null,
      "class_condition_temper": null,
      "size_thickness_mm": "d > 16",
      "min_tensile_strength_mpa": 830,
      "min_yield_strength_mpa": 660,
      "notes": null,
      "values": {
        "40": 660,
        "65": 636,
        "100": 611,
        "125": 599,
        "150": 591,
        "175": null,
        "200": null,
        "225": null,
        "250": null,
        "275": null,
        "300": null,
        "325": null,
        "350": null,
        "375": null,
        "400": null,
        "425": null,
        "450": null,
        "475": null,
        "500": null,
        "525": null,
        "550": null,
        "575": null,
        "600": null,
        "625": null,
        "650": null,
        "675": null,
        "700": null,
        "725": null,
        "750": null,
        "775": null,
        "800": null,
        "825": null,
        "850": null,
        "875": null,
        "900": null
      }
    },
    {
      "block": 9,
      "line_no": 12,
      "nominal_composition": null,
      "product_form": "Bolting",
      "spec_no": "SA–193",
      "type_grade": "B7M",
      "alloy_desig_uns_no": "G41400 …",
      "class_condition_temper": null,
      "size_thickness_mm": "≤100",
      "min_tensile_strength_mpa": 690,
      "min_yield_strength_mpa": 550,
      "notes": null,
      "values": {
        "40": 552,
        "65": 532,
        "100": 511,
        "125": 501,
        "150": 494,
        "175": 488,
        "200": 482,
        "225": 475,
        "250": 467,
        "275": 461,
        "300": 454,
        "325": 444,
        "350": 433,
        "375": 421,
        "400": 407,
        "425": 389,
        "450": 369,
        "475": 344,
        "500": 317,
        "525": 285,
        "550": null,
        "575": null,
        "600": null,
        "625": null,
        "650": null,
        "675": null,
        "700": null,
        "725": null,
        "750": null,
        "775": null,
        "800": null,
        "825": null,
        "850": null,
        "875": null,
        "900": null
      }
    },
    {
      "block": 9,
      "line_no": 13,
      "nominal_composition": null,
      "product_form": "Bolting",
      "spec_no": "SA–320",
      "type_grade": "L7M",
      "alloy_desig_uns_no": "G41400 …",
      "class_condition_temper": null,
      "size_thickness_mm": null,
      "min_tensile_strength_mpa": 690,
      "min_yield_strength_mpa": 550,
      "notes": null,
      "values": {
        "40": 552,
        "65": 532,
        "100": 511,
        "125": 501,
        "150": 494,
        "175": 488,
        "200": 482,
        "225": 475,
        "250": 467,
        "275": 461,
        "300": 454,
        "325": 444,
        "350": 433,
        "375": 421,
        "400": 407,
        "425": 389,
        "450": 369,
        "475": 344,
        "500": 317,
        "525": 285,
        "550": null,
        "575": null,
        "600": null,
        "625": null,
        "650": null,
        "675": null,
        "700": null,
        "725": null,
        "750": null,
        "775": null,
        "800": null,
        "825": null,
        "850": null,
        "875": null,
        "900": null
      }
    },
    {
      "block": 9,
      "line_no": 14,
      "nominal_composition": null,
      "product_form": "Forgings",
      "spec_no": "SA–372",
      "type_grade": "F",
      "alloy_desig_uns_no": "G41350",
      "class_condition_temper": 65,
      "size_thickness_mm": null,
      "min_tensile_strength_mpa": 725,
      "min_yield_strength_mpa": 450,
      "notes": null,
      "values": {
        "40": 440,
        "65": 430,
        "100": 417,
        "125": 409,
        "150": 402,
        "175": 396,
        "200": 390,
        "225": 385,
        "250": 380,
        "275": 374,
        "300": 368,
        "325": 361,
        "350": 353,
        "375": 343,
        "400": 331,
        "425": 316,
        "450": 299,
        "475": 280,
        "500": 257,
        "525": 231,
        "550": null,
        "575": null,
        "600": null,
        "625": null,
        "650": null,
        "675": null,
        "700": null,
        "725": null,
        "750": null,
        "775": null,
        "800": null,
        "825": null,
        "850": null,
        "875": null,
        "900": null
      }
    },
    {
      "block": 9,
      "line_no": 15,
      "nominal_composition": null,
      "product_form": "Bolting",
      "spec_no": "SA–193",
      "type_grade": "B7",
      "alloy_desig_uns_no": "G41400 …",
      "class_condition_temper": null,
      "size_thickness_mm": "64 < t ≤100",
      "min_tensile_strength_mpa": 795,
      "min_yield_strength_mpa": 655,
      "notes": null,
      "values": {
        "40": 655,
        "65": 631,
        "100": 606,
        "125": 595,
        "150": 586,
        "175": 579,
        "200": 572,
        "225": 564,
        "250": 556,
        "275": 547,
        "300": 538,
        "325": 527,
        "350": 514,
        "375": 501,
        "400": 483,
        "425": 463,
        "450": 439,
        "475": 409,
        "500": 376,
        "525": 339,
        "550": null,
        "575": null,
        "600": null,
        "625": null,
        "650": null,
        "675": null,
        "700": null,
        "725": null,
        "750": null,
        "775": null,
        "800": null,
        "825": null,
        "850": null,
        "875": null,
        "900": null
      }
    },
    {
      "block": 9,
      "line_no": 16,
      "nominal_composition": null,
      "product_form": "Forgings",
      "spec_no": "SA–372",
      "type_grade": "E",
      "alloy_desig_uns_no": "K13047",
      "class_condition_temper": 70,
      "size_thickness_mm": null,
      "min_tensile_strength_mpa": 825,
      "min_yield_strength_mpa": 485,
      "notes": null,
      "values": {
        "40": 483,
        "65": 462,
        "100": 447,
        "125": 439,
        "150": 433,
        "175": 427,
        "200": 421,
        "225": 415,
        "250": 410,
        "275": 404,
        "300": 396,
        "325": 389,
        "350": 379,
        "375": 368,
        "400": 356,
        "425": 340,
        "450": 323,
        "475": 302,
        "500": 278,
        "525": 249,
        "550": null,
        "575": null,
        "600": null,
        "625": null,
        "650": null,
        "675": null,
        "700": null,
        "725": null,
        "750": null,
        "775": null,
        "800": null,
        "825": null,
        "850": null,
        "875": null,
        "900": null
      }
    },
    {
      "block": 9,
      "line_no": 17,
      "nominal_composition": null,
      "product_form": "Forgings",
      "spec_no": "SA–372",
      "type_grade": "F",
      "alloy_desig_uns_no": "G41350",
      "class_condition_temper": 70,
      "size_thickness_mm": null,
      "min_tensile_strength_mpa": 825,
      "min_yield_strength_mpa": 485,
      "notes": null,
      "values": {
        "40": 483,
        "65": 462,
        "100": 447,
        "125": 439,
        "150": 433,
        "175": 427,
        "200": 421,
        "225": 415,
        "250": 410,
        "275": 404,
        "300": 396,
        "325": 389,
        "350": 379,
        "375": 368,
        "400": 356,
        "425": 340,
        "450": 323,
        "475": 302,
        "500": 278,
        "525": 249,
        "550": null,
        "575": null,
        "600": null,
        "625": null,
        "650": null,
        "675": null,
        "700": null,
        "725": null,
        "750": null,
        "775": null,
        "800": null,
        "825": null,
        "850": null,
        "875": null,
        "900": null
      }
    },
    {
      "block": 9,
      "line_no": 18,
      "nominal_composition": null,
      "product_form": "Forgings",
      "spec_no": "SA–372",
      "type_grade": "J",
      "alloy_desig_uns_no": "K13548",
      "class_condition_temper": 70,
      "size_thickness_mm": null,
      "min_tensile_strength_mpa": 825,
      "min_yield_strength_mpa": 485,
      "notes": null,
      "values": {
        "40": 483,
        "65": 462,
        "100": 447,
        "125": 439,
        "150": 433,
        "175": 427,
        "200": 421,
        "225": 415,
        "250": 410,
        "275": 404,
        "300": 396,
        "325": 389,
        "350": 379,
        "375": 368,
        "400": 356,
        "425": 340,
        "450": 323,
        "475": 302,
        "500": 278,
        "525": 249,
        "550": null,
        "575": null,
        "600": null,
        "625": null,
        "650": null,
        "675": null,
        "700": null,
        "725": null,
        "750": null,
        "775": null,
        "800": null,
        "825": null,
        "850": null,
        "875": null,
        "900": null
      }
    },
    {
      "block": 9,
      "line_no": 19,
      "nominal_composition": null,
      "product_form": "Bolting",
      "spec_no": "SA–193",
      "type_grade": "B7",
      "alloy_desig_uns_no": "G41400 …",
      "class_condition_temper": null,
      "size_thickness_mm": null,
      "min_tensile_strength_mpa": 860,
      "min_yield_strength_mpa": 725,
      "notes": null,
      "values": {
        "40": 724,
        "65": 698,
        "100": 671,
        "125": 658,
        "150": 648,
        "175": 640,
        "200": 632,
        "225": 623,
        "250": 614,
        "275": 605,
        "300": 595,
        "325": 583,
        "350": 568,
        "375": 553,
        "400": 534,
        "425": 511,
        "450": 485,
        "475": 452,
        "500": 416,
        "525": 374,
        "550": null,
        "575": null,
        "600": null,
        "625": null,
        "650": null,
        "675": null,
        "700": null,
        "725": null,
        "750": null,
        "775": null,
        "800": null,
        "825": null,
        "850": null,
        "875": null,
        "900": null
      }
    },
    {
      "block": 9,
      "line_no": 20,
      "nominal_composition": null,
      "product_form": "Bolting",
      "spec_no": "SA–320",
      "type_grade": "L7",
      "alloy_desig_uns_no": "G41400 …",
      "class_condition_temper": null,
      "size_thickness_mm": null,
      "min_tensile_strength_mpa": 860,
      "min_yield_strength_mpa": 725,
      "notes": null,
      "values": {
        "40": 724,
        "65": 698,
        "100": 671,
        "125": 658,
        "150": 648,
        "175": 640,
        "200": 632,
        "225": 623,
        "250": 614,
        "275": 605,
        "300": 595,
        "325": 583,
        "350": 568,
        "375": 553,
        "400": 534,
        "425": 511,
        "450": 485,
        "475": 452,
        "500": 416,
        "525": 374,
        "550": null,
        "575": null,
        "600": null,
        "625": null,
        "650": null,
        "675": null,
        "700": null,
        "725": null,
        "750": null,
        "775": null,
        "800": null,
        "825": null,
        "850": null,
        "875": null,
        "900": null
      }
    },
    {
      "block": 9,
      "line_no": 21,
      "nominal_composition": null,
      "product_form": "Forgings",
      "spec_no": "SA–372",
      "type_grade": "J",
      "alloy_desig_uns_no": "G41370",
      "class_condition_temper": 110,
      "size_thickness_mm": null,
      "min_tensile_strength_mpa": 930,
      "min_yield_strength_mpa": 760,
      "notes": null,
      "values": {
        "40": 758,
        "65": 725,
        "100": 703,
        "125": 690,
        "150": 679,
        "175": 670,
        "200": 661,
        "225": 652,
        "250": 644,
        "275": 634,
        "300": 623,
        "325": 611,
        "350": 596,
        "375": 579,
        "400": 559,
        "425": 535,
        "450": 507,
        "475": 474,
        "500": 436,
        "525": 392,
        "550": null,
        "575": null,
        "600": null,
        "625": null,
        "650": null,
        "675": null,
        "700": null,
        "725": null,
        "750": null,
        "775": null,
        "800": null,
        "825": null,
        "850": null,
        "875": null,
        "900": null
      }
    },
    {
      "block": 9,
      "line_no": 22,
      "nominal_composition": null,
      "product_form": "Bolting",
      "spec_no": "SA–574",
      "type_grade": 4137,
      "alloy_desig_uns_no": "G41370 …",
      "class_condition_temper": null,
      "size_thickness_mm": null,
      "min_tensile_strength_mpa": 1170,
      "min_yield_strength_mpa": 930,
      "notes": null,
      "values": {
        "40": 930,
        "65": 890,
        "100": 863,
        "125": 847,
        "150": 833,
        "175": 822,
        "200": 811,
        "225": 800,
        "250": 790,
        "275": 778,
        "300": 764,
        "325": 750,
        "350": 731,
        "375": 710,
        "400": 686,
        "425": 656,
        "450": 622,
        "475": 582,
        "500": 535,
        "525": 481,
        "550": null,
        "575": null,
        "600": null,
        "625": null,
        "650": null,
        "675": null,
        "700": null,
        "725": null,
        "750": null,
        "775": null,
        "800": null,
        "825": null,
        "850": null,
        "875": null,
        "900": null
      }
    },
    {
      "block": 9,
      "line_no": 23,
      "nominal_composition": null,
      "product_form": "Bolting",
      "spec_no": "SA–574",
      "type_grade": 4137,
      "alloy_desig_uns_no": "G41370 …",
      "class_condition_temper": null,
      "size_thickness_mm": null,
      "min_tensile_strength_mpa": 1240,
      "min_yield_strength_mpa": 1035,
      "notes": null,
      "values": {
        "40": 1035,
        "65": 990,
        "100": 960,
        "125": 942,
        "150": 927,
        "175": 915,
        "200": 903,
        "225": 890,
        "250": 879,
        "275": 866,
        "300": 851,
        "325": 834,
        "350": 814,
        "375": 791,
        "400": 763,
        "425": 731,
        "450": 692,
        "475": 647,
        "500": 595,
        "525": 535,
        "550": null,
        "575": null,
        "600": null,
        "625": null,
        "650": null,
        "675": null,
        "700": null,
        "725": null,
        "750": null,
        "775": null,
        "800": null,
        "825": null,
        "850": null,
        "875": null,
        "900": null
      }
    },
    {
      "block": 9,
      "line_no": 24,
      "nominal_composition": null,
      "product_form": "Forgings",
      "spec_no": "SA–372",
      "type_grade": "R",
      "alloy_desig_uns_no": "G41371",
      "class_condition_temper": 110,
      "size_thickness_mm": null,
      "min_tensile_strength_mpa": 930,
      "min_yield_strength_mpa": 760,
      "notes": null,
      "values": {
        "40": 758,
        "65": 725,
        "100": 703,
        "125": 690,
        "150": 679,
        "175": 670,
        "200": 661,
        "225": 652,
        "250": 644,
        "275": 634,
        "300": 623,
        "325": 611,
        "350": 596,
        "375": 579,
        "400": 559,
        "425": 535,
        "450": 507,
        "475": 474,
        "500": 436,
        "525": 392,
        "550": null,
        "575": null,
        "600": null,
        "625": null,
        "650": null,
        "675": null,
        "700": null,
        "725": null,
        "750": null,
        "775": null,
        "800": null,
        "825": null,
        "850": null,
        "875": null,
        "900": null
      }
    },
    {
      "block": 9,
      "line_no": 25,
      "nominal_composition": null,
      "product_form": "Plate",
      "spec_no": "SA–387",
      "type_grade": 12,
      "alloy_desig_uns_no": "K11757 1",
      "class_condition_temper": null,
      "size_thickness_mm": null,
      "min_tensile_strength_mpa": 380,
      "min_yield_strength_mpa": 230,
      "notes": null,
      "values": {
        "40": 228,
        "65": 214,
        "100": 204,
        "125": 198,
        "150": 194,
        "175": 189,
        "200": 185,
        "225": 182,
        "250": 180,
        "275": 177,
        "300": 174,
        "325": 172,
        "350": 170,
        "375": 168,
        "400": 165,
        "425": 163,
        "450": 160,
        "475": 156,
        "500": 152,
        "525": 147,
        "550": null,
        "575": null,
        "600": null,
        "625": null,
        "650": null,
        "675": null,
        "700": null,
        "725": null,
        "750": null,
        "775": null,
        "800": null,
        "825": null,
        "850": null,
        "875": null,
        "900": null
      }
    },
    {
      "block": 9,
      "line_no": 26,
      "nominal_composition": null,
      "product_form": "Wld. pipe",
      "spec_no": "SA–691",
      "type_grade": "1CR",
      "alloy_desig_uns_no": "K11757 …",
      "class_condition_temper": null,
      "size_thickness_mm": null,
      "min_tensile_strength_mpa": 380,
      "min_yield_strength_mpa": 230,
      "notes": null,
      "values": {
        "40": 228,
        "65": 214,
        "100": 204,
        "125": 198,
        "150": 194,
        "175": 189,
        "200": 185,
        "225": 182,
        "250": 180,
        "275": 177,
        "300": 174,
        "325": 172,
        "350": 170,
        "375": 168,
        "400": 165,
        "425": 163,
        "450": 160,
        "475": 156,
        "500": 152,
        "525": 147,
        "550": null,
        "575": null,
        "600": null,
        "625": null,
        "650": null,
        "675": null,
        "700": null,
        "725": null,
        "750": null,
        "775": null,
        "800": null,
        "825": null,
        "850": null,
        "875": null,
        "900": null
      }
    },
    {
      "block": 9,
      "line_no": 27,
      "nominal_composition": null,
      "product_form": "Cast pipe",
      "spec_no": "SA–426",
      "type_grade": "CP12",
      "alloy_desig_uns_no": "J11562 …",
      "class_condition_temper": null,
      "size_thickness_mm": null,
      "min_tensile_strength_mpa": 415,
      "min_yield_strength_mpa": 205,
      "notes": null,
      "values": {
        "40": 207,
        "65": 194,
        "100": 185,
        "125": 180,
        "150": 176,
        "175": 172,
        "200": 169,
        "225": 166,
        "250": 163,
        "275": 161,
        "300": 159,
        "325": 157,
        "350": 155,
        "375": 153,
        "400": 151,
        "425": 148,
        "450": 145,
        "475": 142,
        "500": 138,
        "525": 134,
        "550": null,
        "575": null,
        "600": null,
        "625": null,
        "650": null,
        "675": null,
        "700": null,
        "725": null,
        "750": null,
        "775": null,
        "800": null,
        "825": null,
        "850": null,
        "875": null,
        "900": null
      }
    },
    {
      "block": 9,
      "line_no": 28,
      "nominal_composition": null,
      "product_form": "Forgings",
      "spec_no": "SA–182",
      "type_grade": "F12",
      "alloy_desig_uns_no": "K11562 1",
      "class_condition_temper": null,
      "size_thickness_mm": null,
      "min_tensile_strength_mpa": 415,
      "min_yield_strength_mpa": 220,
      "notes": null,
      "values": {
        "40": 221,
        "65": 207,
        "100": 198,
        "125": 192,
        "150": 187,
        "175": 183,
        "200": 180,
        "225": 177,
        "250": 174,
        "275": 172,
        "300": 170,
        "325": 167,
        "350": 165,
        "375": 163,
        "400": 161,
        "425": 158,
        "450": 155,
        "475": 151,
        "500": 147,
        "525": 142,
        "550": null,
        "575": null,
        "600": null,
        "625": null,
        "650": null,
        "675": null,
        "700": null,
        "725": null,
        "750": null,
        "775": null,
        "800": null,
        "825": null,
        "850": null,
        "875": null,
        "900": null
      }
    },
    {
      "block": 9,
      "line_no": 29,
      "nominal_composition": null,
      "product_form": "Smls. tube",
      "spec_no": "SA–213",
      "type_grade": "T12",
      "alloy_desig_uns_no": "K11562 …",
      "class_condition_temper": null,
      "size_thickness_mm": null,
      "min_tensile_strength_mpa": 415,
      "min_yield_strength_mpa": 220,
      "notes": null,
      "values": {
        "40": 221,
        "65": 207,
        "100": 198,
        "125": 192,
        "150": 187,
        "175": 183,
        "200": 180,
        "225": 177,
        "250": 174,
        "275": 172,
        "300": 170,
        "325": 167,
        "350": 165,
        "375": 163,
        "400": 161,
        "425": 158,
        "450": 155,
        "475": 151,
        "500": 147,
        "525": 142,
        "550": null,
        "575": null,
        "600": null,
        "625": null,
        "650": null,
        "675": null,
        "700": null,
        "725": null,
        "750": null,
        "775": null,
        "800": null,
        "825": null,
        "850": null,
        "875": null,
        "900": null
      }
    },
    {
      "block": 9,
      "line_no": 30,
      "nominal_composition": null,
      "product_form": "Smls. & wld. fittings",
      "spec_no": "SA–234",
      "type_grade": "WP12",
      "alloy_desig_uns_no": "K12062 1",
      "class_condition_temper": null,
      "size_thickness_mm": null,
      "min_tensile_strength_mpa": 415,
      "min_yield_strength_mpa": 220,
      "notes": null,
      "values": {
        "40": 221,
        "65": 207,
        "100": 198,
        "125": 192,
        "150": 187,
        "175": 183,
        "200": 180,
        "225": 177,
        "250": 174,
        "275": 172,
        "300": 170,
        "325": 167,
        "350": 165,
        "375": 163,
