Repository: danivelas0/asme-pcc

File: resources/bpvc_ii_d_metric_2025/table_1a.json (part 12 of 57)
    "External Pressure Chart No.",
    "Notes"
  ],
  "columns_values": [
        "375": 114,
        "400": 114,
        "425": 114,
        "450": 113,
        "475": 110,
        "500": 97.2,
        "525": 59.3,
        "550": 41.0,
        "575": 26.2,
        "600": 17.3,
        "625": 11.7,
        "650": 7.4,
        "675": null,
        "700": null,
        "725": null,
        "750": null,
        "775": null,
        "800": null,
        "825": null,
        "850": null,
        "875": null,
        "900": null
      }
    },
    {
      "block": 8,
      "line_no": 37,
      "nominal_composition": null,
      "product_form": "Plate",
      "spec_no": "SA/EN 10028–2",
      "type_grade": "13CrMo4–5",
      "alloy_desig_uns_no": null,
      "class_condition_temper": null,
      "size_thickness_mm": "150 < t ≤250",
      "p_no": 4,
      "group_no": 1,
      "min_tensile_strength_mpa": 420,
      "min_yield_strength_mpa": 245,
      "i": 649,
      "limits_iii": "NP",
      "viii_1": 649,
      "xii": "NP",
      "external_pressure_chart_no": "CS–2 S4, T4",
      "notes": null,
      "values": {
        "40": 120,
        "65": 120,
        "100": 117,
        "125": 116,
        "150": 116,
        "200": 116,
        "250": 115,
        "300": 115,
        "325": 115,
        "350": 115,
        "375": 115,
        "400": 115,
        "425": 115,
        "450": 115,
        "475": 112,
        "500": 94.4,
        "525": 60.2,
        "550": 40.8,
        "575": 26.3,
        "600": 17.3,
        "625": 11.7,
        "650": 7.4,
        "675": null,
        "700": null,
        "725": null,
        "750": null,
        "775": null,
        "800": null,
        "825": null,
        "850": null,
        "875": null,
        "900": null
      }
    },
    {
      "block": 8,
      "line_no": 38,
      "nominal_composition": null,
      "product_form": "Plate",
      "spec_no": "SA/EN 10028–2",
      "type_grade": "13CrMo4–5",
      "alloy_desig_uns_no": null,
      "class_condition_temper": null,
      "size_thickness_mm": "100 < t ≤150",
      "p_no": 4,
      "group_no": 1,
      "min_tensile_strength_mpa": 430,
      "min_yield_strength_mpa": 255,
      "i": 649,
      "limits_iii": "NP",
      "viii_1": 649,
      "xii": "NP",
      "external_pressure_chart_no": "CS–2 S4, T4",
      "notes": null,
      "values": {
        "40": 123,
        "65": 123,
        "100": 120,
        "125": 119,
        "150": 118,
        "200": 118,
        "250": 118,
        "300": 118,
        "325": 118,
        "350": 118,
        "375": 118,
        "400": 118,
        "425": 118,
        "450": 118,
        "475": 116,
        "500": 94.4,
        "525": 60.2,
        "550": 40.8,
        "575": 26.3,
        "600": 17.3,
        "625": 11.7,
        "650": 7.4,
        "675": null,
        "700": null,
        "725": null,
        "750": null,
        "775": null,
        "800": null,
        "825": null,
        "850": null,
        "875": null,
        "900": null
      }
    },
    {
      "block": 8,
      "line_no": 39,
      "nominal_composition": null,
      "product_form": "Plate",
      "spec_no": "SA/GB 713",
      "type_grade": "15CrMoR",
      "alloy_desig_uns_no": null,
      "class_condition_temper": "NT",
      "size_thickness_mm": "100 < t ≤200",
      "p_no": 4,
      "group_no": 1,
      "min_tensile_strength_mpa": 440,
      "min_yield_strength_mpa": 255,
      "i": 649,
      "limits_iii": "NP",
      "viii_1": "NP",
      "xii": "NP",
      "external_pressure_chart_no": "CS–2 S4, T4",
      "notes": null,
      "values": {
        "40": 126,
        "65": 126,
        "100": 123,
        "125": 122,
        "150": 121,
        "200": 121,
        "250": 118,
        "300": 115,
        "325": 114,
        "350": 112,
        "375": 111,
        "400": 109,
        "425": 107,
        "450": 105,
        "475": 103,
        "500": 94.4,
        "525": 60.2,
        "550": 40.8,
        "575": 26.3,
        "600": 17.3,
        "625": 11.7,
        "650": 7.4,
        "675": null,
        "700": null,
        "725": null,
        "750": null,
        "775": null,
        "800": null,
        "825": null,
        "850": null,
        "875": null,
        "900": null
      }
    },
    {
      "block": 8,
      "line_no": 40,
      "nominal_composition": null,
      "product_form": "Forgings",
      "spec_no": "SA/EN 10222–2",
      "type_grade": "13CrMo4–5",
      "alloy_desig_uns_no": null,
      "class_condition_temper": "NT or QT",
      "size_thickness_mm": "100 < t ≤250",
      "p_no": 4,
      "group_no": 1,
      "min_tensile_strength_mpa": 440,
      "min_yield_strength_mpa": 265,
      "i": 649,
      "limits_iii": "NP",
      "viii_1": 649,
      "xii": "NP",
      "external_pressure_chart_no": "CS–2 S4, T4",
      "notes": null,
      "values": {
        "40": 126,
        "65": 126,
        "100": 124,
        "125": 122,
        "150": 121,
        "200": 120,
        "250": 120,
        "300": 120,
        "325": 120,
        "350": 120,
        "375": 120,
        "400": 120,
        "425": 120,
        "450": 120,
        "475": 117,
        "500": 97.2,
        "525": 59.3,
        "550": 41.0,
        "575": 26.2,
        "600": 17.3,
        "625": 11.7,
        "650": 7.4,
        "675": null,
        "700": null,
        "725": null,
        "750": null,
        "775": null,
        "800": null,
        "825": null,
        "850": null,
        "875": null,
        "900": null
      }
    },
    {
      "block": 8,
      "line_no": 41,
      "nominal_composition": null,
      "product_form": "Plate",
      "spec_no": "SA/EN 10028–2",
      "type_grade": "13CrMo4–5",
      "alloy_desig_uns_no": null,
      "class_condition_temper": null,
      "size_thickness_mm": "60 < t ≤100",
      "p_no": 4,
      "group_no": 1,
      "min_tensile_strength_mpa": 440,
      "min_yield_strength_mpa": 270,
      "i": 649,
      "limits_iii": "NP",
      "viii_1": 649,
      "xii": "NP",
      "external_pressure_chart_no": "CS–2 S4, T4",
      "notes": null,
      "values": {
        "40": 126,
        "65": 126,
        "100": 123,
        "125": 122,
        "150": 121,
        "200": 121,
        "250": 121,
        "300": 121,
        "325": 121,
        "350": 121,
        "375": 121,
        "400": 121,
        "425": 121,
        "450": 120,
        "475": 119,
        "500": 94.4,
        "525": 60.2,
        "550": 40.8,
        "575": 26.3,
        "600": 17.3,
        "625": 11.7,
        "650": 7.4,
        "675": null,
        "700": null,
        "725": null,
        "750": null,
        "775": null,
        "800": null,
        "825": null,
        "850": null,
        "875": null,
        "900": null
      }
    },
    {
      "block": 8,
      "line_no": 42,
      "nominal_composition": null,
      "product_form": "Forgings",
      "spec_no": "SA/EN 10222–2",
      "type_grade": "13CrMo4–5",
      "alloy_desig_uns_no": null,
      "class_condition_temper": "NT or QT",
      "size_thickness_mm": "70 < t ≤100",
      "p_no": 4,
      "group_no": 1,
      "min_tensile_strength_mpa": 440,
      "min_yield_strength_mpa": 275,
      "i": 649,
      "limits_iii": "NP",
      "viii_1": 649,
      "xii": "NP",
      "external_pressure_chart_no": "CS–2 S4, T4",
      "notes": null,
      "values": {
        "40": 126,
        "65": 126,
        "100": 124,
        "125": 122,
        "150": 121,
        "200": 120,
        "250": 120,
        "300": 120,
        "325": 120,
        "350": 120,
        "375": 120,
        "400": 120,
        "425": 120,
        "450": 120,
        "475": 117,
        "500": 97.2,
        "525": 59.3,
        "550": 41.0,
        "575": 26.2,
        "600": 17.3,
        "625": 11.7,
        "650": 7.4,
        "675": null,
        "700": null,
        "725": null,
        "750": null,
        "775": null,
        "800": null,
        "825": null,
        "850": null,
        "875": null,
        "900": null
      }
    },
    {
      "block": 8,
      "line_no": 43,
      "nominal_composition": null,
      "product_form": "Smls. tube",
      "spec_no": "SA/EN 10216–2",
      "type_grade": "13CrMo4–5",
      "alloy_desig_uns_no": null,
      "class_condition_temper": null,
      "size_thickness_mm": "40 < t ≤60",
      "p_no": 4,
      "group_no": 1,
      "min_tensile_strength_mpa": 440,
      "min_yield_strength_mpa": 280,
      "i": 649,
      "limits_iii": "NP",
      "viii_1": 649,
      "xii": "NP",
      "external_pressure_chart_no": "CS–2 T4",
      "notes": null,
      "values": {
        "40": 126,
        "65": 126,
        "100": 126,
        "125": 126,
        "150": 126,
        "200": 126,
        "250": 126,
        "300": 126,
        "325": 126,
        "350": 126,
        "375": 126,
        "400": 126,
        "425": 126,
        "450": 123,
        "475": 118,
        "500": 94.4,
        "525": 60.2,
        "550": 40.8,
        "575": 26.3,
        "600": 17.3,
        "625": 11.7,
        "650": 7.4,
        "675": null,
        "700": null,
        "725": null,
        "750": null,
        "775": null,
        "800": null,
        "825": null,
        "850": null,
        "875": null,
        "900": null
      }
    },
    {
      "block": 8,
      "line_no": 44,
      "nominal_composition": null,
      "product_form": "Forgings",
      "spec_no": "SA/EN 10222–2",
      "type_grade": "13CrMo4–5",
      "alloy_desig_uns_no": null,
      "class_condition_temper": "NT or QT",
      "size_thickness_mm": "35 < t ≤70",
      "p_no": 4,
      "group_no": 1,
      "min_tensile_strength_mpa": 440,
      "min_yield_strength_mpa": 285,
      "i": 649,
      "limits_iii": "NP",
      "viii_1": 649,
      "xii": "NP",
      "external_pressure_chart_no": "CS–2 S4, T4",
      "notes": null,
      "values": {
        "40": 126,
        "65": 126,
        "100": 124,
        "125": 122,
        "150": 121,
        "200": 120,
        "250": 120,
        "300": 120,
        "325": 120,
        "350": 120,
        "375": 120,
        "400": 120,
        "425": 120,
        "450": 120,
        "475": 117,
        "500": 97.2,
        "525": 59.3,
        "550": 41.0,
        "575": 26.2,
        "600": 17.3,
        "625": 11.7,
        "650": 7.4,
        "675": null,
        "700": null,
        "725": null,
        "750": null,
        "775": null,
        "800": null,
        "825": null,
        "850": null,
        "875": null,
        "900": null
      }
    },
    {
      "block": 8,
      "line_no": 45,
      "nominal_composition": null,
      "product_form": "Smls. tube",
      "spec_no": "SA/EN 10216–2",
      "type_grade": "13CrMo4–5",
      "alloy_desig_uns_no": null,
      "class_condition_temper": null,
      "size_thickness_mm": "t ≤40",
      "p_no": 4,
      "group_no": 1,
      "min_tensile_strength_mpa": 440,
      "min_yield_strength_mpa": 290,
      "i": 649,
      "limits_iii": "NP",
      "viii_1": 649,
      "xii": "NP",
      "external_pressure_chart_no": "CS–2 T4",
      "notes": null,
      "values": {
        "40": 126,
        "65": 126,
        "100": 126,
        "125": 126,
        "150": 126,
        "200": 126,
        "250": 126,
        "300": 126,
        "325": 126,
        "350": 126,
        "375": 126,
        "400": 126,
        "425": 126,
        "450": 123,
        "475": 118,
        "500": 94.4,
        "525": 60.2,
        "550": 40.8,
        "575": 26.3,
        "600": 17.3,
        "625": 11.7,
        "650": 7.4,
        "675": null,
        "700": null,
        "725": null,
        "750": null,
        "775": null,
        "800": null,
        "825": null,
        "850": null,
        "875": null,
        "900": null
      }
    },
    {
      "block": 9,
      "line_no": 1,
      "nominal_composition": null,
      "product_form": "Forgings",
      "spec_no": "SA/EN 10222–2",
      "type_grade": "13CrMo4–5",
      "alloy_desig_uns_no": null,
      "class_condition_temper": "NT or QT",
      "size_thickness_mm": "t ≤35",
      "p_no": 4,
      "group_no": 1,
      "min_tensile_strength_mpa": 440,
      "min_yield_strength_mpa": 295,
      "i": 649,
      "limits_iii": "NP",
      "viii_1": 649,
      "xii": "NP",
      "external_pressure_chart_no": "CS–2 S4, T4",
      "notes": null,
      "values": {
        "40": 126,
        "65": 126,
        "100": 124,
        "125": 122,
        "150": 121,
        "200": 120,
        "250": 120,
        "300": 120,
        "325": 120,
        "350": 120,
        "375": 120,
        "400": 120,
        "425": 120,
        "450": 120,
        "475": 117,
        "500": 97.2,
        "525": 59.3,
        "550": 41.0,
        "575": 26.2,
        "600": 17.3,
        "625": 11.7,
        "650": 7.4,
        "675": null,
        "700": null,
        "725": null,
        "750": null,
        "775": null,
        "800": null,
        "825": null,
        "850": null,
        "875": null,
        "900": null
      }
    },
    {
      "block": 9,
      "line_no": 2,
      "nominal_composition": null,
      "product_form": "Plate",
      "spec_no": "SA–387",
      "type_grade": 12,
      "alloy_desig_uns_no": "K11757",
      "class_condition_temper": 2,
      "size_thickness_mm": null,
      "p_no": 4,
      "group_no": 1,
      "min_tensile_strength_mpa": 450,
      "min_yield_strength_mpa": 275,
      "i": 649,
      "limits_iii": 371,
      "viii_1": 649,
      "xii": "NP",
      "external_pressure_chart_no": "CS–2 S4, T5",
      "notes": null,
      "values": {
        "40": 128,
        "65": 128,
        "100": 125,
        "125": 124,
        "150": 123,
        "200": 123,
        "250": 123,
        "300": 123,
        "325": 123,
        "350": 123,
        "375": 123,
        "400": 123,
        "425": 123,
        "450": 123,
        "475": 123,
        "500": 94.4,
        "525": 60.2,
        "550": 40.8,
        "575": 26.3,
        "600": 17.3,
        "625": 11.7,
        "650": 7.4,
        "675": null,
        "700": null,
        "725": null,
        "750": null,
        "775": null,
        "800": null,
        "825": null,
        "850": null,
        "875": null,
        "900": null
      }
    },
    {
      "block": 9,
      "line_no": 3,
      "nominal_composition": null,
      "product_form": "Wld. pipe",
      "spec_no": "SA–691",
      "type_grade": "1CR",
      "alloy_desig_uns_no": "K11757",
      "class_condition_temper": null,
      "size_thickness_mm": null,
      "p_no": 4,
      "group_no": 1,
      "min_tensile_strength_mpa": 450,
      "min_yield_strength_mpa": 275,
      "i": "NP",
      "limits_iii": 371,
      "viii_1": "NP",
      "xii": "NP",
      "external_pressure_chart_no": "CS–2",
      "notes": "G26, W10, W12",
      "values": {
        "40": 128,
        "65": 127,
        "100": 125,
        "125": 124,
        "150": 123,
        "200": 123,
        "250": 123,
        "300": 123,
        "325": 123,
        "350": 123,
        "375": 123,
        "400": null,
        "425": null,
        "450": null,
        "475": null,
        "500": null,
        "525": null,
        "550": null,
        "575": null,
        "600": null,
        "625": null,
        "650": null,
        "675": null,
        "700": null,
        "725": null,
        "750": null,
        "775": null,
        "800": null,
        "825": null,
        "850": null,
        "875": null,
        "900": null
      }
    },
    {
      "block": 9,
      "line_no": 4,
      "nominal_composition": null,
      "product_form": "Plate",
      "spec_no": "SA/GB 713",
      "type_grade": "15CrMoR",
      "alloy_desig_uns_no": null,
      "class_condition_temper": "NT",
      "size_thickness_mm": "60 < t ≤100",
      "p_no": 4,
      "group_no": 1,
      "min_tensile_strength_mpa": 450,
      "min_yield_strength_mpa": 275,
      "i": 649,
      "limits_iii": "NP",
      "viii_1": "NP",
      "xii": "NP",
      "external_pressure_chart_no": "CS–2 S4, T4",
      "notes": null,
      "values": {
        "40": 129,
        "65": 129,
        "100": 126,
        "125": 125,
        "150": 124,
        "200": 124,
        "250": 124,
        "300": 123,
        "325": 123,
        "350": 123,
        "375": 123,
        "400": 123,
        "425": 123,
        "450": 123,
        "475": 121,
        "500": 94.4,
        "525": 60.2,
        "550": 40.8,
        "575": 26.3,
        "600": 17.3,
        "625": 11.7,
        "650": 7.4,
        "675": null,
        "700": null,
        "725": null,
        "750": null,
        "775": null,
        "800": null,
        "825": null,
        "850": null,
        "875": null,
        "900": null
      }
    },
    {
      "block": 9,
      "line_no": 5,
      "nominal_composition": null,
      "product_form": "Plate",
      "spec_no": "SA/EN 10028–2",
      "type_grade": "13CrMo4–5",
      "alloy_desig_uns_no": null,
      "class_condition_temper": null,
      "size_thickness_mm": "16 < t ≤60",
      "p_no": 4,
      "group_no": 1,
      "min_tensile_strength_mpa": 450,
      "min_yield_strength_mpa": 290,
      "i": 649,
      "limits_iii": "NP",
      "viii_1": 649,
      "xii": "NP",
      "external_pressure_chart_no": "CS–2 S4, T4",
      "notes": null,
      "values": {
        "40": 129,
        "65": 129,
        "100": 126,
        "125": 125,
        "150": 124,
        "200": 124,
        "250": 124,
        "300": 123,
        "325": 123,
        "350": 123,
        "375": 123,
        "400": 123,
        "425": 123,
        "450": 123,
        "475": 121,
        "500": 94.4,
        "525": 60.2,
        "550": 40.8,
        "575": 26.3,
        "600": 17.3,
        "625": 11.7,
        "650": 7.4,
        "675": null,
        "700": null,
        "725": null,
        "750": null,
        "775": null,
        "800": null,
        "825": null,
        "850": null,
        "875": null,
        "900": null
      }
    },
    {
      "block": 9,
      "line_no": 6,
      "nominal_composition": null,
      "product_form": "Plate",
      "spec_no": "SA/GB 713",
      "type_grade": "15CrMoR",
      "alloy_desig_uns_no": null,
      "class_condition_temper": "NT",
      "size_thickness_mm": "6 ≤t ≤60",
      "p_no": 4,
      "group_no": 1,
      "min_tensile_strength_mpa": 450,
      "min_yield_strength_mpa": 295,
      "i": 649,
      "limits_iii": "NP",
      "viii_1": "NP",
      "xii": "NP",
      "external_pressure_chart_no": "CS–2 S4, T4",
      "notes": null,
      "values": {
        "40": 129,
        "65": 129,
        "100": 126,
        "125": 125,
        "150": 124,
        "200": 124,
        "250": 124,
        "300": 123,
        "325": 123,
        "350": 123,
        "375": 123,
        "400": 123,
        "425": 123,
        "450": 123,
        "475": 121,
        "500": 94.4,
        "525": 60.2,
        "550": 40.8,
        "575": 26.3,
        "600": 17.3,
        "625": 11.7,
        "650": 7.4,
        "675": null,
        "700": null,
        "725": null,
        "750": null,
        "775": null,
        "800": null,
        "825": null,
        "850": null,
        "875": null,
        "900": null
      }
    },
    {
      "block": 9,
      "line_no": 7,
      "nominal_composition": null,
      "product_form": "Plate",
      "spec_no": "SA/EN 10028–2",
      "type_grade": "13CrMo4–5",
      "alloy_desig_uns_no": null,
      "class_condition_temper": null,
      "size_thickness_mm": "t ≤16",
      "p_no": 4,
      "group_no": 1,
      "min_tensile_strength_mpa": 450,
      "min_yield_strength_mpa": 300,
      "i": 649,
      "limits_iii": "NP",
      "viii_1": 649,
      "xii": "NP",
      "external_pressure_chart_no": "CS–2 S4, T4",
      "notes": null,
      "values": {
        "40": 129,
        "65": 129,
        "100": 126,
        "125": 125,
        "150": 124,
        "200": 124,
        "250": 124,
        "300": 123,
        "325": 123,
        "350": 123,
        "375": 123,
        "400": 123,
        "425": 123,
        "450": 123,
        "475": 121,
        "500": 94.4,
        "525": 60.2,
        "550": 40.8,
        "575": 26.3,
        "600": 17.3,
        "625": 11.7,
        "650": 7.4,
        "675": null,
        "700": null,
        "725": null,
        "750": null,
        "775": null,
        "800": null,
        "825": null,
        "850": null,
        "875": null,
        "900": null
      }
    },
    {
      "block": 9,
      "line_no": 8,
      "nominal_composition": null,
      "product_form": "Forgings",
      "spec_no": "SA–182",
      "type_grade": "F12",
      "alloy_desig_uns_no": "K11564",
      "class_condition_temper": 2,
      "size_thickness_mm": null,
      "p_no": 4,
      "group_no": 1,
      "min_tensile_strength_mpa": 485,
      "min_yield_strength_mpa": 275,
      "i": 649,
      "limits_iii": 371,
      "viii_1": 649,
      "xii": "NP",
      "external_pressure_chart_no": "CS–2 S4, T4",
      "notes": null,
      "values": {
        "40": 138,
        "65": 137,
        "100": 135,
        "125": 133,
        "150": 132,
        "200": 132,
        "250": 132,
        "300": 132,
        "325": 132,
        "350": 132,
        "375": 132,
        "400": 132,
        "425": 132,
        "450": 129,
        "475": 125,
        "500": 97.2,
        "525": 59.3,
        "550": 41.0,
        "575": 26.2,
        "600": 17.3,
        "625": 11.7,
        "650": 7.4,
        "675": null,
        "700": null,
        "725": null,
        "750": null,
        "775": null,
        "800": null,
        "825": null,
        "850": null,
        "875": null,
        "900": null
      }
    },
    {
      "block": 9,
      "line_no": 9,
      "nominal_composition": null,
      "product_form": "Forgings",
      "spec_no": "SA–336",
      "type_grade": "F12",
      "alloy_desig_uns_no": "K11564",
      "class_condition_temper": null,
      "size_thickness_mm": null,
      "p_no": 4,
      "group_no": 1,
      "min_tensile_strength_mpa": 485,
      "min_yield_strength_mpa": 275,
      "i": 649,
      "limits_iii": 371,
      "viii_1": 649,
      "xii": "NP",
      "external_pressure_chart_no": "CS–2 S4, T4",
      "notes": null,
      "values": {
        "40": 138,
        "65": 138,
        "100": 134,
        "125": 133,
        "150": 132,
        "200": 132,
        "250": 132,
        "300": 132,
        "325": 132,
        "350": 132,
        "375": 132,
        "400": 132,
        "425": 132,
        "450": 129,
        "475": 125,
        "500": 97.2,
        "525": 59.3,
        "550": 41.0,
        "575": 26.2,
        "600": 17.3,
        "625": 11.7,
        "650": 7.4,
        "675": null,
        "700": null,
        "725": null,
        "750": null,
        "775": null,
        "800": null,
        "825": null,
        "850": null,
        "875": null,
        "900": null
      }
    },
    {
      "block": 9,
      "line_no": 10,
      "nominal_composition": null,
      "product_form": "Smls. tube",
      "spec_no": "SA–213",
      "type_grade": "T17",
      "alloy_desig_uns_no": "K12047",
      "class_condition_temper": null,
      "size_thickness_mm": null,
      "p_no": "10B",
      "group_no": 1,
      "min_tensile_strength_mpa": 415,
      "min_yield_strength_mpa": 205,
      "i": "NP",
      "limits_iii": "NP",
      "viii_1": 343,
      "xii": 343,
      "external_pressure_chart_no": "CS–2 …",
      "notes": null,
      "values": {
        "40": 118,
        "65": 118,
        "100": 118,
        "125": 118,
        "150": 118,
        "200": 116,
        "250": 112,
        "300": 109,
        "325": 108,
        "350": 106,
        "375": null,
        "400": null,
        "425": null,
        "450": null,
        "475": null,
        "500": null,
        "525": null,
        "550": null,
        "575": null,
        "600": null,
        "625": null,
        "650": null,
        "675": null,
        "700": null,
        "725": null,
        "750": null,
        "775": null,
        "800": null,
        "825": null,
        "850": null,
        "875": null,
        "900": null
      }
    },
    {
      "block": 9,
      "line_no": 11,
      "nominal_composition": "11/4Cr–1/2Mo",
      "product_form": "Castings",
      "spec_no": "SA–217",
      "type_grade": "WC6",
      "alloy_desig_uns_no": "J12072",
      "class_condition_temper": null,
      "size_thickness_mm": null,
      "p_no": 4,
      "group_no": 1,
      "min_tensile_strength_mpa": 485,
      "min_yield_strength_mpa": 275,
      "i": 593,
      "limits_iii": 371,
      "viii_1": 593,
      "xii": "NP",
      "external_pressure_chart_no": "CS–2",
      "notes": "G1, G17, T4",
      "values": {
        "40": 138,
        "65": 138,
        "100": 138,
        "125": 138,
        "150": 138,
        "200": 138,
        "250": 138,
        "300": 138,
        "325": 138,
        "350": 138,
        "375": 138,
        "400": 136,
        "425": 133,
        "450": 130,
        "475": 105,
        "500": 73.3,
        "525": 52.1,
        "550": 36.4,
        "575": 25.2,
        "600": 17.6,
        "625": null,
        "650": null,
        "675": null,
        "700": null,
        "725": null,
        "750": null,
        "775": null,
        "800": null,
        "825": null,
        "850": null,
        "875": null,
        "900": null
      }
    },
    {
      "block": 9,
      "line_no": 12,
      "nominal_composition": "11/4Cr–1/2Mo",
      "product_form": "Cast pipe",
      "spec_no": "SA–426",
      "type_grade": "CP11",
      "alloy_desig_uns_no": "J12072",
      "class_condition_temper": null,
      "size_thickness_mm": null,
      "p_no": 4,
      "group_no": 1,
      "min_tensile_strength_mpa": 485,
      "min_yield_strength_mpa": 275,
      "i": "NP",
      "limits_iii": 371,
      "viii_1": "NP",
      "xii": "NP",
      "external_pressure_chart_no": "CS–2 G17",
      "notes": null,
      "values": {
        "40": 138,
        "65": 138,
        "100": 138,
        "125": 138,
        "150": 138,
        "200": 138,
        "250": 138,
        "300": 138,
        "325": 138,
        "350": 138,
        "375": 138,
        "400": null,
        "425": null,
        "450": null,
        "475": null,
        "500": null,
        "525": null,
        "550": null,
        "575": null,
        "600": null,
        "625": null,
        "650": null,
        "675": null,
        "700": null,
        "725": null,
        "750": null,
        "775": null,
        "800": null,
        "825": null,
        "850": null,
        "875": null,
        "900": null
      }
    },
    {
      "block": 9,
      "line_no": 13,
      "nominal_composition": "11/4Cr–1/2Mo",
      "product_form": "Bar",
      "spec_no": "SA–739",
      "type_grade": "B11",
      "alloy_desig_uns_no": "K11797",
      "class_condition_temper": null,
      "size_thickness_mm": null,
      "p_no": 4,
      "group_no": 1,
      "min_tensile_strength_mpa": 485,
      "min_yield_strength_mpa": 310,
      "i": "NP",
      "limits_iii": 371,
      "viii_1": 649,
      "xii": "NP",
      "external_pressure_chart_no": "CS–3 T4",
      "notes": null,
      "values": {
        "40": 138,
        "65": 138,
        "100": 138,
        "125": 138,
        "150": 138,
        "200": 138,
        "250": 138,
        "300": 138,
        "325": 138,
        "350": 138,
        "375": 138,
        "400": 138,
        "425": 138,
        "450": 135,
        "475": 107,
        "500": 72.9,
        "525": 52.3,
        "550": 36.3,
        "575": 25.2,
        "600": 17.6,
        "625": 12.4,
        "650": 8.08,
        "675": null,
        "700": null,
        "725": null,
        "750": null,
        "775": null,
        "800": null,
        "825": null,
        "850": null,
        "875": null,
        "900": null
      }
    },
    {
      "block": 9,
      "line_no": 14,
      "nominal_composition": "11/4Cr–1/2Mo–Si",
      "product_form": "Forgings",
      "spec_no": "SA–182",
      "type_grade": "F11",
      "alloy_desig_uns_no": "K11597",
      "class_condition_temper": 1,
      "size_thickness_mm": null,
      "p_no": 4,
      "group_no": 1,
      "min_tensile_strength_mpa": 415,
      "min_yield_strength_mpa": 205,
      "i": 649,
      "limits_iii": "NP",
      "viii_1": 649,
      "xii": "NP",
      "external_pressure_chart_no": "CS–2 S4, T5",
      "notes": null,
      "values": {
        "40": 118,
        "65": 118,
        "100": 118,
        "125": 118,
        "150": 118,
        "200": 116,
        "250": 112,
        "300": 109,
        "325": 108,
        "350": 106,
        "375": 104,
        "400": 102,
        "425": 99.5,
        "450": 96.9,
        "475": 94.7,
        "500": 72.9,
        "525": 51.0,
        "550": 36.7,
        "575": 25.1,
        "600": 17.6,
        "625": 12.4,
        "650": 8.08,
        "675": null,
        "700": null,
        "725": null,
        "750": null,
        "775": null,
        "800": null,
        "825": null,
        "850": null,
        "875": null,
        "900": null
      }
    },
    {
      "block": 9,
      "line_no": 15,
      "nominal_composition": "11/4Cr–1/2Mo–Si",
      "product_form": "Smls. tube",
      "spec_no": "SA–213",
      "type_grade": "T11",
      "alloy_desig_uns_no": "K11597",
      "class_condition_temper": null,
      "size_thickness_mm": null,
      "p_no": 4,
      "group_no": 1,
      "min_tensile_strength_mpa": 415,
      "min_yield_strength_mpa": 205,
      "i": 649,
      "limits_iii": 371,
      "viii_1": 649,
      "xii": "NP",
      "external_pressure_chart_no": "CS–2 S4, T5",
      "notes": null,
      "values": {
        "40": 118,
        "65": 118,
        "100": 118,
        "125": 118,
        "150": 118,
        "200": 116,
        "250": 112,
        "300": 109,
        "325": 108,
        "350": 106,
        "375": 104,
        "400": 102,
        "425": 99.5,
        "450": 96.9,
        "475": 94.7,
        "500": 72.9,
        "525": 51.0,
        "550": 36.7,
        "575": 25.1,
        "600": 17.6,
        "625": 12.4,
        "650": 8.08,
        "675": null,
        "700": null,
        "725": null,
        "750": null,
        "775": null,
        "800": null,
        "825": null,
        "850": null,
        "875": null,
        "900": null
      }
    },
    {
      "block": 9,
      "line_no": 16,
      "nominal_composition": "11/4Cr–1/2Mo–Si",
      "product_form": "Smls. & wld. fittings",
      "spec_no": "SA–234",
      "type_grade": "WP11",
      "alloy_desig_uns_no": null,
      "class_condition_temper": 1,
      "size_thickness_mm": null,
      "p_no": 4,
      "group_no": 1,
      "min_tensile_strength_mpa": 415,
      "min_yield_strength_mpa": 205,
      "i": 649,
      "limits_iii": 371,
      "viii_1": 649,
      "xii": "NP",
      "external_pressure_chart_no": "CS–2",
      "notes": "S4, T5, W14",
      "values": {
        "40": 118,
        "65": 118,
        "100": 118,
        "125": 118,
        "150": 118,
        "200": 116,
        "250": 112,
        "300": 109,
        "325": 108,
        "350": 106,
        "375": 104,
        "400": 102,
        "425": 99.5,
        "450": 96.9,
        "475": 94.7,
        "500": 72.9,
        "525": 51.0,
        "550": 36.7,
        "575": 25.1,
        "600": 17.6,
        "625": 12.4,
        "650": 8.08,
        "675": null,
        "700": null,
        "725": null,
        "750": null,
        "775": null,
        "800": null,
        "825": null,
        "850": null,
        "875": null,
        "900": null
      }
    },
    {
      "block": 9,
      "line_no": 17,
      "nominal_composition": "11/4Cr–1/2Mo–Si",
      "product_form": "Wld. tube",
      "spec_no": "SA–250",
      "type_grade": "T11",
      "alloy_desig_uns_no": "K11597",
      "class_condition_temper": null,
      "size_thickness_mm": null,
      "p_no": 4,
      "group_no": 1,
      "min_tensile_strength_mpa": 415,
      "min_yield_strength_mpa": 205,
      "i": 649,
      "limits_iii": "NP",
      "viii_1": "NP",
      "xii": "NP",
      "external_pressure_chart_no": "CS–2",
      "notes": "G24, S4, T5",
      "values": {
        "40": 100,
        "65": 100,
        "100": 100,
        "125": 100,
        "150": 100,
        "200": 98.8,
        "250": 95.8,
        "300": 92.5,
        "325": 91.3,
        "350": 89.8,
        "375": 88.0,
        "400": 86.8,
        "425": 84.3,
        "450": 82.3,
        "475": 80.7,
        "500": 62.8,
        "525": 43.5,
        "550": 31.5,
        "575": 21.5,
        "600": 15.0,
        "625": 10.4,
        "650": 6.73,
        "675": null,
        "700": null,
        "725": null,
        "750": null,
        "775": null,
        "800": null,
        "825": null,
        "850": null,
        "875": null,
        "900": null
      }
    },
    {
      "block": 9,
      "line_no": 18,
      "nominal_composition": "11/4Cr–1/2Mo–Si",
      "product_form": "Wld. tube",
      "spec_no": "SA–250",
      "type_grade": "T11S1",
      "alloy_desig_uns_no": "K11597",
      "class_condition_temper": null,
      "size_thickness_mm": null,
      "p_no": 4,
      "group_no": 1,
      "min_tensile_strength_mpa": 415,
      "min_yield_strength_mpa": 205,
      "i": 649,
      "limits_iii": "NP",
      "viii_1": "NP",
      "xii": "NP",
      "external_pressure_chart_no": "CS–2",
      "notes": "S4, T5, W13",
      "values": {
        "40": 118,
        "65": 118,
        "100": 118,
        "125": 118,
        "150": 118,
        "200": 116,
        "250": 112,
        "300": 109,
        "325": 108,
        "350": 106,
        "375": 104,
        "400": 102,
        "425": 99.5,
        "450": 96.9,
        "475": 94.7,
        "500": 72.9,
        "525": 51.0,
        "550": 36.7,
        "575": 25.1,
        "600": 17.6,
        "625": 12.4,
        "650": 8.08,
        "675": null,
        "700": null,
        "725": null,
        "750": null,
        "775": null,
        "800": null,
        "825": null,
        "850": null,
        "875": null,
        "900": null
      }
    },
    {
      "block": 9,
      "line_no": 19,
      "nominal_composition": "11/4Cr–1/2Mo–Si",
      "product_form": "Smls. pipe",
      "spec_no": "SA–335",
      "type_grade": "P11",
      "alloy_desig_uns_no": "K11597",
      "class_condition_temper": null,
      "size_thickness_mm": null,
      "p_no": 4,
      "group_no": 1,
      "min_tensile_strength_mpa": 415,
      "min_yield_strength_mpa": 205,
      "i": 649,
      "limits_iii": 371,
      "viii_1": 649,
      "xii": "NP",
      "external_pressure_chart_no": "CS–2 S4, T5",
      "notes": null,
      "values": {
        "40": 118,
        "65": 118,
        "100": 118,
        "125": 118,
        "150": 118,
        "200": 116,
        "250": 112,
        "300": 109,
        "325": 108,
        "350": 106,
        "375": 104,
        "400": 102,
        "425": 99.5,
        "450": 96.9,
        "475": 94.7,
        "500": 72.9,
        "525": 51.0,
        "550": 36.7,
        "575": 25.1,
        "600": 17.6,
        "625": 12.4,
        "650": 8.08,
        "675": null,
        "700": null,
        "725": null,
        "750": null,
        "775": null,
        "800": null,
        "825": null,
        "850": null,
        "875": null,
        "900": null
      }
    },
    {
      "block": 9,
      "line_no": 20,
      "nominal_composition": "11/4Cr–1/2Mo–Si",
      "product_form": "Forgings",
      "spec_no": "SA–336",
      "type_grade": "F11",
      "alloy_desig_uns_no": "K11597",
      "class_condition_temper": 1,
      "size_thickness_mm": null,
      "p_no": 4,
      "group_no": 1,
      "min_tensile_strength_mpa": 415,
      "min_yield_strength_mpa": 205,
      "i": 649,
      "limits_iii": "NP",
      "viii_1": "NP",
      "xii": "NP",
      "external_pressure_chart_no": "CS–2 S4, T5",
      "notes": null,
      "values": {
        "40": 118,
        "65": 118,
        "100": 118,
        "125": 118,
        "150": 118,
        "200": 116,
        "250": 112,
        "300": 109,
        "325": 108,
        "350": 106,
        "375": 104,
        "400": 102,
        "425": 99.5,
        "450": 96.9,
        "475": 94.7,
        "500": 72.9,
        "525": 51.0,
        "550": 36.7,
        "575": 25.1,
        "600": 17.6,
        "625": 12.4,
        "650": 8.08,
        "675": null,
        "700": null,
        "725": null,
        "750": null,
        "775": null,
        "800": null,
        "825": null,
        "850": null,
        "875": null,
        "900": null
      }
    },
    {
      "block": 9,
      "line_no": 21,
      "nominal_composition": "11/4Cr–1/2Mo–Si",
      "product_form": "Forged pipe",
      "spec_no": "SA–369",
      "type_grade": "FP11",
      "alloy_desig_uns_no": "K11597",
      "class_condition_temper": null,
      "size_thickness_mm": null,
      "p_no": 4,
      "group_no": 1,
      "min_tensile_strength_mpa": 415,
      "min_yield_strength_mpa": 205,
      "i": 649,
      "limits_iii": 371,
      "viii_1": 649,
      "xii": "NP",
      "external_pressure_chart_no": "CS–2 S4, T5",
      "notes": null,
      "values": {
        "40": 118,
        "65": 118,
        "100": 118,
        "125": 118,
        "150": 118,
        "200": 116,
        "250": 112,
        "300": 109,
        "325": 108,
        "350": 106,
        "375": 104,
        "400": 102,
        "425": 99.5,
        "450": 96.9,
        "475": 94.7,
        "500": 72.9,
        "525": 51.0,
        "550": 36.7,
        "575": 25.1,
        "600": 17.6,
        "625": 12.4,
        "650": 8.08,
        "675": null,
        "700": null,
        "725": null,
        "750": null,
        "775": null,
        "800": null,
        "825": null,
        "850": null,
        "875": null,
        "900": null
      }
    },
    {
      "block": 9,
      "line_no": 22,
      "nominal_composition": "11/4Cr–1/2Mo–Si",
      "product_form": "Plate",
      "spec_no": "SA–387",
      "type_grade": 11,
      "alloy_desig_uns_no": "K11789",
      "class_condition_temper": 1,
      "size_thickness_mm": null,
      "p_no": 4,
      "group_no": 1,
      "min_tensile_strength_mpa": 415,
      "min_yield_strength_mpa": 240,
      "i": 649,
      "limits_iii": 371,
      "viii_1": 649,
      "xii": "NP",
      "external_pressure_chart_no": "CS–2 S4, T4",
      "notes": null,
      "values": {
        "40": 118,
        "65": 118,
        "100": 118,
        "125": 118,
        "150": 118,
        "200": 118,
        "250": 118,
        "300": 118,
        "325": 118,
        "350": 118,
        "375": 118,
        "400": 118,
        "425": 116,
        "450": 114,
        "475": 101,
        "500": 72.9,
        "525": 51.7,
        "550": 36.5,
        "575": 25.2,
        "600": 17.6,
        "625": 12.4,
        "650": 8.08,
        "675": null,
        "700": null,
        "725": null,
        "750": null,
        "775": null,
        "800": null,
        "825": null,
        "850": null,
        "875": null,
        "900": null
      }
    },
    {
      "block": 9,
      "line_no": 23,
      "nominal_composition": "11/4Cr–1/2Mo–Si",
      "product_form": "Wld. pipe",
      "spec_no": "SA–691",
      "type_grade": "11/4CR",
      "alloy_desig_uns_no": "K11789",
      "class_condition_temper": null,
      "size_thickness_mm": null,
      "p_no": 4,
      "group_no": 1,
      "min_tensile_strength_mpa": 415,
      "min_yield_strength_mpa": 240,
      "i": "NP",
      "limits_iii": "149 (Cl. 3 only)",
      "viii_1": "NP",
      "xii": "NP",
      "external_pressure_chart_no": "CS–2",
      "notes": "G27, W10, W12",
      "values": {
        "40": 118,
        "65": 118,
        "100": 118,
        "125": 118,
        "150": 118,
        "200": null,
        "250": null,
        "300": null,
        "325": null,
        "350": null,
        "375": null,
        "400": null,
        "425": null,
        "450": null,
        "475": null,
        "500": null,
        "525": null,
