Repository: danivelas0/asme-pcc

File: resources/bpvc_ii_d_metric_2025/table_2a.json (part 12 of 24)
    "External Pressure Chart No.",
    "Notes"
  ],
  "columns_values": [
      "viii_2": 121,
      "external_pressure_chart_no": "CS–3",
      "notes": "W7",
      "values": {
        "40": 230,
        "65": 230,
        "100": 213,
        "125": 207,
        "150": null,
        "200": null,
        "250": null,
        "300": null,
        "325": null,
        "350": null,
        "375": null,
        "400": null,
        "425": null,
        "450": null,
        "475": null,
        "500": null
      }
    },
    {
      "block": 11,
      "line_no": 17,
      "nominal_composition": null,
      "product_form": "Smls. pipe",
      "spec_no": "SA–333",
      "type_grade": 8,
      "alloy_desig_uns_no": "K81340 …",
      "class_condition_temper": null,
      "size_thickness_mm": null,
      "p_no": "11A",
      "group_no": 1,
      "min_tensile_strength_mpa": 690,
      "min_yield_strength_mpa": 515,
      "applicability_and_max_temperature_limits_np_not_permitted_spt_supports_only_iii": "NP",
      "viii_2": 121,
      "external_pressure_chart_no": "CS–3",
      "notes": "W4",
      "values": {
        "40": 219,
        "65": 219,
        "100": 202,
        "125": 197,
        "150": null,
        "200": null,
        "250": null,
        "300": null,
        "325": null,
        "350": null,
        "375": null,
        "400": null,
        "425": null,
        "450": null,
        "475": null,
        "500": null
      }
    },
    {
      "block": 11,
      "line_no": 18,
      "nominal_composition": null,
      "product_form": "Smls. tube",
      "spec_no": "SA–334",
      "type_grade": 8,
      "alloy_desig_uns_no": "K81340 …",
      "class_condition_temper": null,
      "size_thickness_mm": null,
      "p_no": "11A",
      "group_no": 1,
      "min_tensile_strength_mpa": 690,
      "min_yield_strength_mpa": 515,
      "applicability_and_max_temperature_limits_np_not_permitted_spt_supports_only_iii": "NP",
      "viii_2": 121,
      "external_pressure_chart_no": "CS–3",
      "notes": "W7",
      "values": {
        "40": 230,
        "65": 230,
        "100": 213,
        "125": 207,
        "150": null,
        "200": null,
        "250": null,
        "300": null,
        "325": null,
        "350": null,
        "375": null,
        "400": null,
        "425": null,
        "450": null,
        "475": null,
        "500": null
      }
    },
    {
      "block": 11,
      "line_no": 19,
      "nominal_composition": null,
      "product_form": "Smls. tube",
      "spec_no": "SA–334",
      "type_grade": 8,
      "alloy_desig_uns_no": "K81340 …",
      "class_condition_temper": null,
      "size_thickness_mm": null,
      "p_no": "11A",
      "group_no": 1,
      "min_tensile_strength_mpa": 690,
      "min_yield_strength_mpa": 515,
      "applicability_and_max_temperature_limits_np_not_permitted_spt_supports_only_iii": "NP",
      "viii_2": 121,
      "external_pressure_chart_no": "CS–3",
      "notes": "W4",
      "values": {
        "40": 219,
        "65": 219,
        "100": 202,
        "125": 197,
        "150": null,
        "200": null,
        "250": null,
        "300": null,
        "325": null,
        "350": null,
        "375": null,
        "400": null,
        "425": null,
        "450": null,
        "475": null,
        "500": null
      }
    },
    {
      "block": 11,
      "line_no": 20,
      "nominal_composition": null,
      "product_form": "Plate",
      "spec_no": "SA–353",
      "type_grade": null,
      "alloy_desig_uns_no": "K81340 …",
      "class_condition_temper": null,
      "size_thickness_mm": null,
      "p_no": "11A",
      "group_no": 1,
      "min_tensile_strength_mpa": 690,
      "min_yield_strength_mpa": 515,
      "applicability_and_max_temperature_limits_np_not_permitted_spt_supports_only_iii": "NP",
      "viii_2": 121,
      "external_pressure_chart_no": "CS–3",
      "notes": "W7",
      "values": {
        "40": 230,
        "65": 230,
        "100": 213,
        "125": 207,
        "150": null,
        "200": null,
        "250": null,
        "300": null,
        "325": null,
        "350": null,
        "375": null,
        "400": null,
        "425": null,
        "450": null,
        "475": null,
        "500": null
      }
    },
    {
      "block": 11,
      "line_no": 21,
      "nominal_composition": null,
      "product_form": "Plate",
      "spec_no": "SA–353",
      "type_grade": null,
      "alloy_desig_uns_no": "K81340 …",
      "class_condition_temper": null,
      "size_thickness_mm": null,
      "p_no": "11A",
      "group_no": 1,
      "min_tensile_strength_mpa": 690,
      "min_yield_strength_mpa": 515,
      "applicability_and_max_temperature_limits_np_not_permitted_spt_supports_only_iii": "NP",
      "viii_2": 121,
      "external_pressure_chart_no": "CS–3",
      "notes": "W4",
      "values": {
        "40": 219,
        "65": 219,
        "100": 202,
        "125": 197,
        "150": null,
        "200": null,
        "250": null,
        "300": null,
        "325": null,
        "350": null,
        "375": null,
        "400": null,
        "425": null,
        "450": null,
        "475": null,
        "500": null
      }
    },
    {
      "block": 11,
      "line_no": 22,
      "nominal_composition": null,
      "product_form": "Fittings",
      "spec_no": "SA–420",
      "type_grade": "WPL8",
      "alloy_desig_uns_no": "K81340 …",
      "class_condition_temper": null,
      "size_thickness_mm": null,
      "p_no": "11A",
      "group_no": 1,
      "min_tensile_strength_mpa": 690,
      "min_yield_strength_mpa": 515,
      "applicability_and_max_temperature_limits_np_not_permitted_spt_supports_only_iii": "NP",
      "viii_2": 121,
      "external_pressure_chart_no": "CS–3",
      "notes": "W7",
      "values": {
        "40": 230,
        "65": 230,
        "100": 213,
        "125": 207,
        "150": null,
        "200": null,
        "250": null,
        "300": null,
        "325": null,
        "350": null,
        "375": null,
        "400": null,
        "425": null,
        "450": null,
        "475": null,
        "500": null
      }
    },
    {
      "block": 11,
      "line_no": 23,
      "nominal_composition": null,
      "product_form": "Fittings",
      "spec_no": "SA–420",
      "type_grade": "WPL8",
      "alloy_desig_uns_no": "K81340 …",
      "class_condition_temper": null,
      "size_thickness_mm": null,
      "p_no": "11A",
      "group_no": 1,
      "min_tensile_strength_mpa": 690,
      "min_yield_strength_mpa": 515,
      "applicability_and_max_temperature_limits_np_not_permitted_spt_supports_only_iii": "NP",
      "viii_2": 121,
      "external_pressure_chart_no": "CS–3",
      "notes": "W4",
      "values": {
        "40": 219,
        "65": 219,
        "100": 202,
        "125": 197,
        "150": null,
        "200": null,
        "250": null,
        "300": null,
        "325": null,
        "350": null,
        "375": null,
        "400": null,
        "425": null,
        "450": null,
        "475": null,
        "500": null
      }
    },
    {
      "block": 11,
      "line_no": 24,
      "nominal_composition": null,
      "product_form": "Forgings",
      "spec_no": "SA–522",
      "type_grade": "I",
      "alloy_desig_uns_no": "K81340 …",
      "class_condition_temper": null,
      "size_thickness_mm": null,
      "p_no": "11A",
      "group_no": 1,
      "min_tensile_strength_mpa": 690,
      "min_yield_strength_mpa": 515,
      "applicability_and_max_temperature_limits_np_not_permitted_spt_supports_only_iii": "NP",
      "viii_2": 121,
      "external_pressure_chart_no": "CS–3",
      "notes": "G19, S6, W7",
      "values": {
        "40": 230,
        "65": 230,
        "100": 213,
        "125": 207,
        "150": null,
        "200": null,
        "250": null,
        "300": null,
        "325": null,
        "350": null,
        "375": null,
        "400": null,
        "425": null,
        "450": null,
        "475": null,
        "500": null
      }
    },
    {
      "block": 11,
      "line_no": 25,
      "nominal_composition": null,
      "product_form": "Forgings",
      "spec_no": "SA–522",
      "type_grade": "I",
      "alloy_desig_uns_no": "K81340 …",
      "class_condition_temper": null,
      "size_thickness_mm": null,
      "p_no": "11A",
      "group_no": 1,
      "min_tensile_strength_mpa": 690,
      "min_yield_strength_mpa": 515,
      "applicability_and_max_temperature_limits_np_not_permitted_spt_supports_only_iii": "NP",
      "viii_2": 121,
      "external_pressure_chart_no": "CS–3",
      "notes": "G19, S6, W4",
      "values": {
        "40": 219,
        "65": 219,
        "100": 202,
        "125": 197,
        "150": null,
        "200": null,
        "250": null,
        "300": null,
        "325": null,
        "350": null,
        "375": null,
        "400": null,
        "425": null,
        "450": null,
        "475": null,
        "500": null
      }
    },
    {
      "block": 11,
      "line_no": 26,
      "nominal_composition": null,
      "product_form": "Plate",
      "spec_no": "SA–553",
      "type_grade": "I",
      "alloy_desig_uns_no": "K81340 …",
      "class_condition_temper": null,
      "size_thickness_mm": null,
      "p_no": "11A",
      "group_no": 1,
      "min_tensile_strength_mpa": 690,
      "min_yield_strength_mpa": 585,
      "applicability_and_max_temperature_limits_np_not_permitted_spt_supports_only_iii": "NP",
      "viii_2": 121,
      "external_pressure_chart_no": "CS–3",
      "notes": "W7",
      "values": {
        "40": 230,
        "65": 230,
        "100": 213,
        "125": 207,
        "150": null,
        "200": null,
        "250": null,
        "300": null,
        "325": null,
        "350": null,
        "375": null,
        "400": null,
        "425": null,
        "450": null,
        "475": null,
        "500": null
      }
    },
    {
      "block": 11,
      "line_no": 27,
      "nominal_composition": null,
      "product_form": "Plate",
      "spec_no": "SA–553",
      "type_grade": "I",
      "alloy_desig_uns_no": "K81340 …",
      "class_condition_temper": null,
      "size_thickness_mm": null,
      "p_no": "11A",
      "group_no": 1,
      "min_tensile_strength_mpa": 690,
      "min_yield_strength_mpa": 585,
      "applicability_and_max_temperature_limits_np_not_permitted_spt_supports_only_iii": "NP",
      "viii_2": 121,
      "external_pressure_chart_no": "CS–3",
      "notes": "W4",
      "values": {
        "40": 219,
        "65": 219,
        "100": 202,
        "125": 197,
        "150": null,
        "200": null,
        "250": null,
        "300": null,
        "325": null,
        "350": null,
        "375": null,
        "400": null,
        "425": null,
        "450": null,
        "475": null,
        "500": null
      }
    },
    {
      "block": 11,
      "line_no": 28,
      "nominal_composition": "25Ni–15Cr–2Ti",
      "product_form": "Forgings, bar",
      "spec_no": "SA–638",
      "type_grade": 660,
      "alloy_desig_uns_no": "S66286",
      "class_condition_temper": null,
      "size_thickness_mm": null,
      "p_no": null,
      "group_no": null,
      "min_tensile_strength_mpa": 895,
      "min_yield_strength_mpa": 585,
      "applicability_and_max_temperature_limits_np_not_permitted_spt_supports_only_iii": 371,
      "viii_2": "NP",
      "external_pressure_chart_no": "HA–5",
      "notes": "W1",
      "values": {
        "40": 299,
        "65": 299,
        "100": 299,
        "125": 299,
        "150": 299,
        "200": 299,
        "250": 294,
        "300": 289,
        "325": 287,
        "350": 284,
        "375": 282,
        "400": null,
        "425": null,
        "450": null,
        "475": null,
        "500": null
      }
    },
    {
      "block": 11,
      "line_no": 29,
      "nominal_composition": "42Fe–33Ni–21Cr",
      "product_form": "Forgings",
      "spec_no": "SA–182",
      "type_grade": "FNIC10",
      "alloy_desig_uns_no": "N08810 …",
      "class_condition_temper": null,
      "size_thickness_mm": null,
      "p_no": 45,
      "group_no": null,
      "min_tensile_strength_mpa": 450,
      "min_yield_strength_mpa": 170,
      "applicability_and_max_temperature_limits_np_not_permitted_spt_supports_only_iii": 427,
      "viii_2": 427,
      "external_pressure_chart_no": "NFN–9",
      "notes": "G7, G23, G24",
      "values": {
        "40": 115,
        "65": 115,
        "100": 115,
        "125": 115,
        "150": 115,
        "200": 115,
        "250": 115,
        "300": 115,
        "325": 113,
        "350": 110,
        "375": 108,
        "400": 105,
        "425": 104,
        "450": null,
        "475": null,
        "500": null
      }
    },
    {
      "block": 11,
      "line_no": 30,
      "nominal_composition": "42Fe–33Ni–21Cr",
      "product_form": "Smls. tube",
      "spec_no": "SA–213",
      "type_grade": "800H",
      "alloy_desig_uns_no": "N08810 …",
      "class_condition_temper": null,
      "size_thickness_mm": null,
      "p_no": 45,
      "group_no": null,
      "min_tensile_strength_mpa": 450,
      "min_yield_strength_mpa": 170,
      "applicability_and_max_temperature_limits_np_not_permitted_spt_supports_only_iii": 427,
      "viii_2": 427,
      "external_pressure_chart_no": "NFN–9",
      "notes": "G7, G24",
      "values": {
        "40": 115,
        "65": 115,
        "100": 115,
        "125": 115,
        "150": 115,
        "200": 115,
        "250": 115,
        "300": 115,
        "325": 113,
        "350": 110,
        "375": 108,
        "400": 105,
        "425": 104,
        "450": null,
        "475": null,
        "500": null
      }
    },
    {
      "block": 11,
      "line_no": 31,
      "nominal_composition": "42Fe–33Ni–21Cr",
      "product_form": "Plate",
      "spec_no": "SA–240",
      "type_grade": "800H",
      "alloy_desig_uns_no": "N08810 …",
      "class_condition_temper": null,
      "size_thickness_mm": null,
      "p_no": 45,
      "group_no": null,
      "min_tensile_strength_mpa": 450,
      "min_yield_strength_mpa": 170,
      "applicability_and_max_temperature_limits_np_not_permitted_spt_supports_only_iii": 427,
      "viii_2": 427,
      "external_pressure_chart_no": "NFN–9",
      "notes": "G7, G24",
      "values": {
        "40": 115,
        "65": 115,
        "100": 115,
        "125": 115,
        "150": 115,
        "200": 115,
        "250": 115,
        "300": 115,
        "325": 113,
        "350": 110,
        "375": 108,
        "400": 105,
        "425": 104,
        "450": null,
        "475": null,
        "500": null
      }
    },
    {
      "block": 11,
      "line_no": 32,
      "nominal_composition": "42Fe–33Ni–21Cr",
      "product_form": "Wld. tube",
      "spec_no": "SA–249",
      "type_grade": "800H",
      "alloy_desig_uns_no": "N08810 …",
      "class_condition_temper": null,
      "size_thickness_mm": null,
      "p_no": 45,
      "group_no": null,
      "min_tensile_strength_mpa": 450,
      "min_yield_strength_mpa": 170,
      "applicability_and_max_temperature_limits_np_not_permitted_spt_supports_only_iii": "NP",
      "viii_2": 427,
      "external_pressure_chart_no": "NFN–9",
      "notes": "G7, G18",
      "values": {
        "40": 97.9,
        "65": 97.9,
        "100": 97.9,
        "125": 97.9,
        "150": 97.9,
        "200": 97.9,
        "250": 97.9,
        "300": 97.5,
        "325": 95.9,
        "350": 93.8,
        "375": 91.3,
        "400": 89.6,
        "425": 88.3,
        "450": null,
        "475": null,
        "500": null
      }
    },
    {
      "block": 11,
      "line_no": 33,
      "nominal_composition": "42Fe–33Ni–21Cr",
      "product_form": "Bar",
      "spec_no": "SA–276",
      "type_grade": "800H",
      "alloy_desig_uns_no": "N08810 …",
      "class_condition_temper": null,
      "size_thickness_mm": null,
      "p_no": 45,
      "group_no": null,
      "min_tensile_strength_mpa": 450,
      "min_yield_strength_mpa": 170,
      "applicability_and_max_temperature_limits_np_not_permitted_spt_supports_only_iii": 427,
      "viii_2": 427,
      "external_pressure_chart_no": "NFN–9",
      "notes": "G7, G23, G24",
      "values": {
        "40": 115,
        "65": 115,
        "100": 115,
        "125": 115,
        "150": 115,
        "200": 115,
        "250": 115,
        "300": 115,
        "325": 113,
        "350": 110,
        "375": 108,
        "400": 105,
        "425": 104,
        "450": null,
        "475": null,
        "500": null
      }
    },
    {
      "block": 11,
      "line_no": 34,
      "nominal_composition": "42Fe–33Ni–21Cr",
      "product_form": "Smls. pipe",
      "spec_no": "SA–312",
      "type_grade": "800H",
      "alloy_desig_uns_no": "N08810 …",
      "class_condition_temper": null,
      "size_thickness_mm": null,
      "p_no": 45,
      "group_no": null,
      "min_tensile_strength_mpa": 450,
      "min_yield_strength_mpa": 170,
      "applicability_and_max_temperature_limits_np_not_permitted_spt_supports_only_iii": 427,
      "viii_2": 427,
      "external_pressure_chart_no": "NFN–9",
      "notes": "G7, G24",
      "values": {
        "40": 115,
        "65": 115,
        "100": 115,
        "125": 115,
        "150": 115,
        "200": 115,
        "250": 115,
        "300": 115,
        "325": 113,
        "350": 110,
        "375": 108,
        "400": 105,
        "425": 104,
        "450": null,
        "475": null,
        "500": null
      }
    },
    {
      "block": 11,
      "line_no": 35,
      "nominal_composition": "42Fe–33Ni–21Cr",
      "product_form": "Wld. pipe",
      "spec_no": "SA–312",
      "type_grade": "800H",
      "alloy_desig_uns_no": "N08810 …",
      "class_condition_temper": null,
      "size_thickness_mm": null,
      "p_no": 45,
      "group_no": null,
      "min_tensile_strength_mpa": 450,
      "min_yield_strength_mpa": 170,
      "applicability_and_max_temperature_limits_np_not_permitted_spt_supports_only_iii": "NP",
      "viii_2": 427,
      "external_pressure_chart_no": "NFN–9",
      "notes": "G7, G18, G24",
      "values": {
        "40": 97.9,
        "65": 97.9,
        "100": 97.9,
        "125": 97.9,
        "150": 97.9,
        "200": 97.9,
        "250": 97.9,
        "300": 97.5,
        "325": 95.9,
        "350": 93.8,
        "375": 91.3,
        "400": 89.6,
        "425": 88.3,
        "450": null,
        "475": null,
        "500": null
      }
    },
    {
      "block": 11,
      "line_no": 36,
      "nominal_composition": "42Fe–33Ni–21Cr",
      "product_form": "Wld. pipe",
      "spec_no": "SA–358",
      "type_grade": "800H",
      "alloy_desig_uns_no": "N08810 …",
      "class_condition_temper": null,
      "size_thickness_mm": null,
      "p_no": 45,
      "group_no": null,
      "min_tensile_strength_mpa": 450,
      "min_yield_strength_mpa": 170,
      "applicability_and_max_temperature_limits_np_not_permitted_spt_supports_only_iii": "NP",
      "viii_2": 427,
      "external_pressure_chart_no": "NFN–9",
      "notes": "G7, G18, G24",
      "values": {
        "40": 97.9,
        "65": 97.9,
        "100": 97.9,
        "125": 97.9,
        "150": 97.9,
        "200": 97.9,
        "250": 97.9,
        "300": 97.5,
        "325": 95.9,
        "350": 93.8,
        "375": 91.3,
        "400": 89.6,
        "425": 88.3,
        "450": null,
        "475": null,
        "500": null
      }
    },
    {
      "block": 11,
      "line_no": 37,
      "nominal_composition": "42Fe–33Ni–21Cr",
      "product_form": "Bar",
      "spec_no": "SA–479",
      "type_grade": "800H",
      "alloy_desig_uns_no": "N08810 …",
      "class_condition_temper": null,
      "size_thickness_mm": null,
      "p_no": 45,
      "group_no": null,
      "min_tensile_strength_mpa": 450,
      "min_yield_strength_mpa": 170,
      "applicability_and_max_temperature_limits_np_not_permitted_spt_supports_only_iii": 427,
      "viii_2": 427,
      "external_pressure_chart_no": "NFN–9",
      "notes": "G7, G23, G24",
      "values": {
        "40": 115,
        "65": 115,
        "100": 115,
        "125": 115,
        "150": 115,
        "200": 115,
        "250": 115,
        "300": 115,
        "325": 113,
        "350": 110,
        "375": 108,
        "400": 105,
        "425": 104,
        "450": null,
        "475": null,
        "500": null
      }
    },
    {
      "block": 11,
      "line_no": 38,
      "nominal_composition": "42Fe–33Ni–21Cr",
      "product_form": "Wld. tube",
      "spec_no": "SA–688",
      "type_grade": "800H",
      "alloy_desig_uns_no": "N08810 …",
      "class_condition_temper": null,
      "size_thickness_mm": null,
      "p_no": 45,
      "group_no": null,
      "min_tensile_strength_mpa": 450,
      "min_yield_strength_mpa": 170,
      "applicability_and_max_temperature_limits_np_not_permitted_spt_supports_only_iii": "NP",
      "viii_2": 427,
      "external_pressure_chart_no": "NFN–9",
      "notes": "G7, G18",
      "values": {
        "40": 97.9,
        "65": 97.9,
        "100": 97.9,
        "125": 97.9,
        "150": 97.9,
        "200": 97.9,
        "250": 97.9,
        "300": 97.5,
        "325": 95.9,
        "350": 93.8,
        "375": 91.3,
        "400": 89.6,
        "425": 88.3,
        "450": null,
        "475": null,
        "500": null
      }
    },
    {
      "block": 11,
      "line_no": 39,
      "nominal_composition": "42Fe–33Ni–21Cr",
      "product_form": "Forgings",
      "spec_no": "SA–965",
      "type_grade": "FNIC10",
      "alloy_desig_uns_no": "N08810 …",
      "class_condition_temper": null,
      "size_thickness_mm": null,
      "p_no": 45,
      "group_no": null,
      "min_tensile_strength_mpa": 450,
      "min_yield_strength_mpa": 170,
      "applicability_and_max_temperature_limits_np_not_permitted_spt_supports_only_iii": 427,
      "viii_2": 427,
      "external_pressure_chart_no": "NFN–9",
      "notes": "G7, G23, G24",
      "values": {
        "40": 115,
        "65": 115,
        "100": 115,
        "125": 115,
        "150": 115,
        "200": 115,
        "250": 115,
        "300": 115,
        "325": 113,
        "350": 110,
        "375": 108,
        "400": 105,
        "425": 104,
        "450": null,
        "475": null,
        "500": null
      }
    },
    {
      "block": 11,
      "line_no": 40,
      "nominal_composition": "16Cr–4Ni–6Mn",
      "product_form": "Plate",
      "spec_no": "SA–240",
      "type_grade": "201LN",
      "alloy_desig_uns_no": "S20153",
      "class_condition_temper": null,
      "size_thickness_mm": null,
      "p_no": 8,
      "group_no": 3,
      "min_tensile_strength_mpa": 655,
      "min_yield_strength_mpa": 310,
      "applicability_and_max_temperature_limits_np_not_permitted_spt_supports_only_iii": "NP",
      "viii_2": 38,
      "external_pressure_chart_no": "HA–6",
      "notes": null,
      "values": {
        "40": 207,
        "65": null,
        "100": null,
        "125": null,
        "150": null,
        "200": null,
        "250": null,
        "300": null,
        "325": null,
        "350": null,
        "375": null,
        "400": null,
        "425": null,
        "450": null,
        "475": null,
        "500": null
      }
    },
    {
      "block": 11,
      "line_no": 41,
      "nominal_composition": "16Cr–4Ni–6Mn",
      "product_form": "Plate",
      "spec_no": "SA–240",
      "type_grade": "201LN",
      "alloy_desig_uns_no": "S20153",
      "class_condition_temper": null,
      "size_thickness_mm": null,
      "p_no": 8,
      "group_no": 3,
      "min_tensile_strength_mpa": 655,
      "min_yield_strength_mpa": 310,
      "applicability_and_max_temperature_limits_np_not_permitted_spt_supports_only_iii": "NP",
      "viii_2": 427,
      "external_pressure_chart_no": "HA–6",
      "notes": "G7",
      "values": {
        "40": 207,
        "65": 203,
        "100": 187,
        "125": 179,
        "150": 170,
        "200": 162,
        "250": 159,
        "300": 158,
        "325": 158,
        "350": 157,
        "375": 156,
        "400": 154,
        "425": 152,
        "450": 149,
        "475": 146,
        "500": 143
      }
    },
    {
      "block": 11,
      "line_no": 42,
      "nominal_composition": "16Cr–12Ni–2Mo",
      "product_form": "Forgings",
      "spec_no": "SA–182",
      "type_grade": "F316L",
      "alloy_desig_uns_no": "S31603",
      "class_condition_temper": null,
      "size_thickness_mm": ">130",
      "p_no": 8,
      "group_no": 1,
      "min_tensile_strength_mpa": 450,
      "min_yield_strength_mpa": 170,
      "applicability_and_max_temperature_limits_np_not_permitted_spt_supports_only_iii": 427,
      "viii_2": 427,
      "external_pressure_chart_no": "HA–4",
      "notes": "G7",
      "values": {
        "40": 115,
        "65": 115,
        "100": 115,
        "125": 115,
        "150": 115,
        "200": 109,
        "250": 103,
        "300": 98.0,
        "325": 95.7,
        "350": 94.1,
        "375": 92.8,
        "400": 90.9,
        "425": 89.0,
        "450": 87.8,
        "475": null,
        "500": null
      }
    },
    {
      "block": 11,
      "line_no": 43,
      "nominal_composition": "16Cr–12Ni–2Mo",
      "product_form": "Forgings",
      "spec_no": "SA–965",
      "type_grade": "F316L",
      "alloy_desig_uns_no": "S31603",
      "class_condition_temper": null,
      "size_thickness_mm": null,
      "p_no": 8,
      "group_no": 1,
      "min_tensile_strength_mpa": 450,
      "min_yield_strength_mpa": 170,
      "applicability_and_max_temperature_limits_np_not_permitted_spt_supports_only_iii": 427,
      "viii_2": 427,
      "external_pressure_chart_no": "HA–4",
      "notes": "G7",
      "values": {
        "40": 115,
        "65": 115,
        "100": 115,
        "125": 115,
        "150": 115,
        "200": 109,
        "250": 103,
        "300": 98.0,
        "325": 95.7,
        "350": 94.1,
        "375": 92.8,
        "400": 90.9,
        "425": 89.0,
        "450": 87.8,
        "475": null,
        "500": null
      }
    },
    {
      "block": 11,
      "line_no": 44,
      "nominal_composition": "16Cr–12Ni–2Mo",
      "product_form": "Bar",
      "spec_no": "SA/JIS G4303",
      "type_grade": "SUS316L",
      "alloy_desig_uns_no": null,
      "class_condition_temper": null,
      "size_thickness_mm": null,
      "p_no": 8,
      "group_no": 1,
      "min_tensile_strength_mpa": 480,
      "min_yield_strength_mpa": 175,
      "applicability_and_max_temperature_limits_np_not_permitted_spt_supports_only_iii": 427,
      "viii_2": "NP",
      "external_pressure_chart_no": "HA–4",
      "notes": "G7",
      "values": {
        "40": 115,
        "65": 115,
        "100": 115,
        "125": 115,
        "150": 115,
        "200": 109,
        "250": 103,
        "300": 98.0,
        "325": 95.7,
        "350": 94.1,
        "375": 92.8,
        "400": 90.9,
        "425": 89.0,
        "450": 87.8,
        "475": null,
        "500": null
      }
    },
    {
      "block": 11,
      "line_no": 45,
      "nominal_composition": "16Cr–12Ni–2Mo",
      "product_form": "Forgings",
      "spec_no": "SA–182",
      "type_grade": "F316L",
      "alloy_desig_uns_no": "S31603",
      "class_condition_temper": null,
      "size_thickness_mm": "≤130",
      "p_no": 8,
      "group_no": 1,
      "min_tensile_strength_mpa": 485,
      "min_yield_strength_mpa": 170,
      "applicability_and_max_temperature_limits_np_not_permitted_spt_supports_only_iii": 427,
      "viii_2": 427,
      "external_pressure_chart_no": "HA–4",
      "notes": "G7",
      "values": {
        "40": 115,
        "65": 115,
        "100": 115,
        "125": 115,
        "150": 115,
        "200": 109,
        "250": 103,
        "300": 98.0,
        "325": 95.7,
        "350": 94.1,
        "375": 92.8,
        "400": 90.9,
        "425": 89.0,
        "450": 87.8,
        "475": null,
        "500": null
      }
    },
    {
      "block": 12,
      "line_no": 1,
      "nominal_composition": "16Cr–12Ni–2Mo",
      "product_form": "Smls. tube",
      "spec_no": "SA–213",
      "type_grade": "TP316L",
      "alloy_desig_uns_no": "S31603",
      "class_condition_temper": null,
      "size_thickness_mm": null,
      "p_no": 8,
      "group_no": 1,
      "min_tensile_strength_mpa": 485,
      "min_yield_strength_mpa": 170,
      "applicability_and_max_temperature_limits_np_not_permitted_spt_supports_only_iii": 427,
      "viii_2": 427,
      "external_pressure_chart_no": "HA–4",
      "notes": "G7",
      "values": {
        "40": 115,
        "65": 115,
        "100": 115,
        "125": 115,
        "150": 115,
        "200": 109,
        "250": 103,
        "300": 98.0,
        "325": 95.7,
        "350": 94.1,
        "375": 92.8,
        "400": 90.9,
        "425": 89.0,
        "450": 87.8,
        "475": null,
        "500": null
      }
    },
    {
      "block": 12,
      "line_no": 2,
      "nominal_composition": "16Cr–12Ni–2Mo",
      "product_form": "Plate",
      "spec_no": "SA–240",
      "type_grade": "316L",
      "alloy_desig_uns_no": "S31603",
      "class_condition_temper": null,
      "size_thickness_mm": null,
      "p_no": 8,
      "group_no": 1,
      "min_tensile_strength_mpa": 485,
      "min_yield_strength_mpa": 170,
      "applicability_and_max_temperature_limits_np_not_permitted_spt_supports_only_iii": 427,
      "viii_2": 427,
      "external_pressure_chart_no": "HA–4",
      "notes": "G7",
      "values": {
        "40": 115,
        "65": 115,
        "100": 115,
        "125": 115,
        "150": 115,
        "200": 109,
        "250": 103,
        "300": 98.0,
        "325": 95.7,
        "350": 94.1,
        "375": 92.8,
        "400": 90.9,
        "425": 89.0,
        "450": 87.8,
        "475": null,
        "500": null
      }
    },
    {
      "block": 12,
      "line_no": 3,
      "nominal_composition": "16Cr–12Ni–2Mo",
      "product_form": "Wld. tube",
      "spec_no": "SA–249",
      "type_grade": "TP316L",
      "alloy_desig_uns_no": "S31603",
      "class_condition_temper": null,
      "size_thickness_mm": null,
      "p_no": 8,
      "group_no": 1,
      "min_tensile_strength_mpa": 485,
      "min_yield_strength_mpa": 170,
      "applicability_and_max_temperature_limits_np_not_permitted_spt_supports_only_iii": 427,
      "viii_2": "NP",
      "external_pressure_chart_no": "HA–4",
      "notes": "G7",
      "values": {
        "40": 115,
        "65": 115,
        "100": 115,
        "125": 115,
        "150": 115,
        "200": 109,
        "250": 103,
        "300": 98.0,
        "325": 95.7,
        "350": 94.1,
        "375": 92.8,
        "400": 90.9,
        "425": 89.0,
        "450": 87.8,
        "475": null,
        "500": null
      }
    },
    {
      "block": 12,
      "line_no": 4,
      "nominal_composition": "16Cr–12Ni–2Mo",
      "product_form": "Wld. tube",
      "spec_no": "SA–249",
      "type_grade": "TP316L",
      "alloy_desig_uns_no": "S31603",
      "class_condition_temper": null,
      "size_thickness_mm": null,
      "p_no": 8,
      "group_no": 1,
      "min_tensile_strength_mpa": 485,
      "min_yield_strength_mpa": 170,
      "applicability_and_max_temperature_limits_np_not_permitted_spt_supports_only_iii": "NP",
      "viii_2": 427,
      "external_pressure_chart_no": "HA–4",
      "notes": "G7, G18",
      "values": {
        "40": 97.9,
        "65": 97.9,
        "100": 97.9,
        "125": 97.9,
        "150": 97.9,
        "200": 93.0,
        "250": 87.2,
        "300": 82.9,
        "325": 81.6,
        "350": 80.2,
        "375": 78.4,
        "400": 77.2,
        "425": 75.9,
        "450": 74.7,
        "475": null,
        "500": null
      }
    },
    {
      "block": 12,
      "line_no": 5,
      "nominal_composition": "16Cr–12Ni–2Mo",
      "product_form": "Wld. pipe",
      "spec_no": "SA–312",
      "type_grade": "TP316L",
      "alloy_desig_uns_no": "S31603",
      "class_condition_temper": null,
      "size_thickness_mm": null,
      "p_no": 8,
      "group_no": 1,
      "min_tensile_strength_mpa": 485,
      "min_yield_strength_mpa": 170,
      "applicability_and_max_temperature_limits_np_not_permitted_spt_supports_only_iii": 427,
      "viii_2": "NP",
      "external_pressure_chart_no": "HA–4",
      "notes": "G7",
      "values": {
        "40": 115,
        "65": 115,
        "100": 115,
        "125": 115,
        "150": 115,
        "200": 109,
        "250": 103,
        "300": 98.0,
        "325": 95.7,
        "350": 94.1,
        "375": 92.8,
        "400": 90.9,
        "425": 89.0,
        "450": 87.8,
        "475": null,
        "500": null
      }
    },
    {
      "block": 12,
      "line_no": 6,
      "nominal_composition": "16Cr–12Ni–2Mo",
      "product_form": "Smls. pipe",
      "spec_no": "SA–312",
      "type_grade": "TP316L",
      "alloy_desig_uns_no": "S31603",
      "class_condition_temper": null,
      "size_thickness_mm": null,
      "p_no": 8,
      "group_no": 1,
      "min_tensile_strength_mpa": 485,
      "min_yield_strength_mpa": 170,
      "applicability_and_max_temperature_limits_np_not_permitted_spt_supports_only_iii": 427,
      "viii_2": 427,
      "external_pressure_chart_no": "HA–4",
      "notes": "G7",
      "values": {
        "40": 115,
        "65": 115,
        "100": 115,
        "125": 115,
        "150": 115,
        "200": 109,
        "250": 103,
        "300": 98.0,
        "325": 95.7,
        "350": 94.1,
        "375": 92.8,
        "400": 90.9,
        "425": 89.0,
        "450": 87.8,
        "475": null,
        "500": null
      }
    },
    {
      "block": 12,
      "line_no": 7,
      "nominal_composition": "16Cr–12Ni–2Mo",
      "product_form": "Wld. pipe",
      "spec_no": "SA–312",
      "type_grade": "TP316L",
      "alloy_desig_uns_no": "S31603",
      "class_condition_temper": null,
      "size_thickness_mm": null,
      "p_no": 8,
      "group_no": 1,
      "min_tensile_strength_mpa": 485,
      "min_yield_strength_mpa": 170,
      "applicability_and_max_temperature_limits_np_not_permitted_spt_supports_only_iii": "NP",
      "viii_2": 427,
      "external_pressure_chart_no": "HA–4",
      "notes": "G7, G18",
      "values": {
        "40": 97.9,
        "65": 97.9,
        "100": 97.9,
        "125": 97.9,
        "150": 97.9,
        "200": 93.0,
        "250": 87.2,
        "300": 82.9,
        "325": 81.6,
        "350": 80.2,
        "375": 78.4,
        "400": 77.2,
        "425": 75.9,
        "450": 74.7,
        "475": null,
        "500": null
      }
    },
    {
      "block": 12,
      "line_no": 8,
      "nominal_composition": "16Cr–12Ni–2Mo",
      "product_form": "Wld. pipe",
      "spec_no": "SA–358",
      "type_grade": "316L",
      "alloy_desig_uns_no": "S31603",
      "class_condition_temper": 1,
      "size_thickness_mm": null,
      "p_no": 8,
      "group_no": 1,
      "min_tensile_strength_mpa": 485,
      "min_yield_strength_mpa": 170,
      "applicability_and_max_temperature_limits_np_not_permitted_spt_supports_only_iii": 427,
      "viii_2": "NP",
      "external_pressure_chart_no": "HA–4",
      "notes": "G7",
      "values": {
        "40": 115,
        "65": 115,
        "100": 115,
        "125": 115,
        "150": 115,
        "200": 109,
        "250": 103,
        "300": 98.0,
        "325": 95.7,
        "350": 94.1,
        "375": 92.8,
        "400": 90.9,
        "425": 89.0,
        "450": 87.8,
        "475": null,
        "500": null
      }
    },
    {
      "block": 12,
      "line_no": 9,
      "nominal_composition": "16Cr–12Ni–2Mo",
      "product_form": "Wld. pipe",
      "spec_no": "SA–358",
      "type_grade": "316L",
      "alloy_desig_uns_no": "S31603",
      "class_condition_temper": 3,
      "size_thickness_mm": null,
      "p_no": 8,
      "group_no": 1,
      "min_tensile_strength_mpa": 485,
      "min_yield_strength_mpa": 170,
      "applicability_and_max_temperature_limits_np_not_permitted_spt_supports_only_iii": 427,
      "viii_2": "NP",
      "external_pressure_chart_no": "HA–4",
      "notes": "G7",
      "values": {
        "40": 115,
        "65": 115,
        "100": 115,
        "125": 115,
        "150": 115,
        "200": 109,
        "250": 103,
        "300": 98.0,
        "325": 95.7,
        "350": 94.1,
        "375": 92.8,
        "400": 90.9,
        "425": 89.0,
        "450": 87.8,
        "475": null,
        "500": null
      }
    },
    {
      "block": 12,
      "line_no": 10,
      "nominal_composition": "16Cr–12Ni–2Mo",
      "product_form": "Wld. pipe",
      "spec_no": "SA–358",
      "type_grade": "316L",
      "alloy_desig_uns_no": "S31603",
      "class_condition_temper": 4,
      "size_thickness_mm": null,
      "p_no": 8,
      "group_no": 1,
      "min_tensile_strength_mpa": 485,
      "min_yield_strength_mpa": 170,
      "applicability_and_max_temperature_limits_np_not_permitted_spt_supports_only_iii": 427,
      "viii_2": "NP",
      "external_pressure_chart_no": "HA–4",
      "notes": "G7",
      "values": {
        "40": 115,
        "65": 115,
        "100": 115,
        "125": 115,
        "150": 115,
        "200": 109,
        "250": 103,
        "300": 98.0,
        "325": 95.7,
        "350": 94.1,
        "375": 92.8,
        "400": 90.9,
        "425": 89.0,
        "450": 87.8,
        "475": null,
        "500": null
      }
    },
    {
      "block": 12,
      "line_no": 11,
      "nominal_composition": "16Cr–12Ni–2Mo",
      "product_form": "Fittings",
      "spec_no": "SA–403",
      "type_grade": "316L",
      "alloy_desig_uns_no": "S31603",
      "class_condition_temper": null,
      "size_thickness_mm": null,
      "p_no": 8,
      "group_no": 1,
      "min_tensile_strength_mpa": 485,
      "min_yield_strength_mpa": 170,
      "applicability_and_max_temperature_limits_np_not_permitted_spt_supports_only_iii": 427,
      "viii_2": "NP",
      "external_pressure_chart_no": "HA–4",
      "notes": "G7",
      "values": {
        "40": 115,
        "65": 115,
        "100": 115,
        "125": 115,
        "150": 115,
        "200": 109,
        "250": 103,
        "300": 98.0,
        "325": 95.7,
        "350": 94.1,
        "375": 92.8,
        "400": 90.9,
        "425": 89.0,
        "450": 87.8,
        "475": null,
        "500": null
      }
    },
    {
      "block": 12,
      "line_no": 12,
      "nominal_composition": "16Cr–12Ni–2Mo",
      "product_form": "Fittings",
      "spec_no": "SA–403",
      "type_grade": "316L",
      "alloy_desig_uns_no": "S31603",
      "class_condition_temper": "CR",
      "size_thickness_mm": null,
      "p_no": 8,
      "group_no": 1,
      "min_tensile_strength_mpa": 485,
      "min_yield_strength_mpa": 170,
      "applicability_and_max_temperature_limits_np_not_permitted_spt_supports_only_iii": "NP",
      "viii_2": 427,
      "external_pressure_chart_no": "HA–4",
      "notes": "G7, G18",
      "values": {
        "40": 97.9,
        "65": 97.9,
        "100": 97.9,
        "125": 97.9,
        "150": 97.9,
        "200": 93.0,
        "250": 87.2,
        "300": 82.9,
        "325": 81.6,
        "350": 80.2,
        "375": 78.4,
        "400": 77.2,
        "425": 75.9,
        "450": 74.7,
        "475": null,
        "500": null
      }
    },
    {
      "block": 12,
      "line_no": 13,
      "nominal_composition": "16Cr–12Ni–2Mo",
      "product_form": "Wld. fittings",
      "spec_no": "SA–403",
      "type_grade": "316L",
      "alloy_desig_uns_no": "S31603",
      "class_condition_temper": "WP–W",
      "size_thickness_mm": null,
      "p_no": 8,
      "group_no": 1,
      "min_tensile_strength_mpa": 485,
      "min_yield_strength_mpa": 170,
      "applicability_and_max_temperature_limits_np_not_permitted_spt_supports_only_iii": 427,
      "viii_2": "NP",
      "external_pressure_chart_no": "HA–4",
      "notes": "G7",
      "values": {
        "40": 115,
        "65": 115,
        "100": 115,
        "125": 115,
