Repository: danivelas0/asme-pcc

File: resources/bpvc_ii_d_metric_2025/table_u.json (part 12 of 61)
    "Size/Thickness, mm",
    "Min. Tensile Strength, MPa"
  ],
  "columns_values": [
        "800": null,
        "825": null,
        "850": null,
        "875": null,
        "900": null
      }
    },
    {
      "block": 11,
      "line_no": 5,
      "nominal_composition": null,
      "product_form": "Wire",
      "spec_no": "SA–232",
      "type_grade": null,
      "alloy_desig_uns_no": null,
      "class_condition_temper": "Oil",
      "size_thickness_mm": 10,
      "min_tensile_strength_mpa": 1360,
      "values": {
        "40": 1360,
        "100": null,
        "150": null,
        "200": null,
        "250": null,
        "300": null,
        "325": null,
        "350": null,
        "375": null,
        "400": null,
        "425": null,
        "450": null,
        "475": null,
        "500": null,
        "525": null,
        "550": null,
        "575": null,
        "600": null,
        "625": null,
        "650": null,
        "675": null,
        "700": null,
        "725": null,
        "750": null,
        "775": null,
        "800": null,
        "825": null,
        "850": null,
        "875": null,
        "900": null
      }
    },
    {
      "block": 11,
      "line_no": 6,
      "nominal_composition": null,
      "product_form": "Wire",
      "spec_no": "SA–231",
      "type_grade": null,
      "alloy_desig_uns_no": null,
      "class_condition_temper": "Oil",
      "size_thickness_mm": 11,
      "min_tensile_strength_mpa": 1340,
      "values": {
        "40": 1340,
        "100": null,
        "150": null,
        "200": null,
        "250": null,
        "300": null,
        "325": null,
        "350": null,
        "375": null,
        "400": null,
        "425": null,
        "450": null,
        "475": null,
        "500": null,
        "525": null,
        "550": null,
        "575": null,
        "600": null,
        "625": null,
        "650": null,
        "675": null,
        "700": null,
        "725": null,
        "750": null,
        "775": null,
        "800": null,
        "825": null,
        "850": null,
        "875": null,
        "900": null
      }
    },
    {
      "block": 11,
      "line_no": 7,
      "nominal_composition": null,
      "product_form": "Wire",
      "spec_no": "SA–232",
      "type_grade": null,
      "alloy_desig_uns_no": null,
      "class_condition_temper": "Oil",
      "size_thickness_mm": 11,
      "min_tensile_strength_mpa": 1340,
      "values": {
        "40": 1340,
        "100": null,
        "150": null,
        "200": null,
        "250": null,
        "300": null,
        "325": null,
        "350": null,
        "375": null,
        "400": null,
        "425": null,
        "450": null,
        "475": null,
        "500": null,
        "525": null,
        "550": null,
        "575": null,
        "600": null,
        "625": null,
        "650": null,
        "675": null,
        "700": null,
        "725": null,
        "750": null,
        "775": null,
        "800": null,
        "825": null,
        "850": null,
        "875": null,
        "900": null
      }
    },
    {
      "block": 11,
      "line_no": 8,
      "nominal_composition": null,
      "product_form": "Wire",
      "spec_no": "SA–231",
      "type_grade": null,
      "alloy_desig_uns_no": null,
      "class_condition_temper": "Oil",
      "size_thickness_mm": 12,
      "min_tensile_strength_mpa": 1320,
      "values": {
        "40": 1320,
        "100": null,
        "150": null,
        "200": null,
        "250": null,
        "300": null,
        "325": null,
        "350": null,
        "375": null,
        "400": null,
        "425": null,
        "450": null,
        "475": null,
        "500": null,
        "525": null,
        "550": null,
        "575": null,
        "600": null,
        "625": null,
        "650": null,
        "675": null,
        "700": null,
        "725": null,
        "750": null,
        "775": null,
        "800": null,
        "825": null,
        "850": null,
        "875": null,
        "900": null
      }
    },
    {
      "block": 11,
      "line_no": 9,
      "nominal_composition": null,
      "product_form": "Wire",
      "spec_no": "SA–232",
      "type_grade": null,
      "alloy_desig_uns_no": null,
      "class_condition_temper": "Oil",
      "size_thickness_mm": 12,
      "min_tensile_strength_mpa": 1320,
      "values": {
        "40": 1320,
        "100": null,
        "150": null,
        "200": null,
        "250": null,
        "300": null,
        "325": null,
        "350": null,
        "375": null,
        "400": null,
        "425": null,
        "450": null,
        "475": null,
        "500": null,
        "525": null,
        "550": null,
        "575": null,
        "600": null,
        "625": null,
        "650": null,
        "675": null,
        "700": null,
        "725": null,
        "750": null,
        "775": null,
        "800": null,
        "825": null,
        "850": null,
        "875": null,
        "900": null
      }
    },
    {
      "block": 11,
      "line_no": 10,
      "nominal_composition": null,
      "product_form": "Smls. tube",
      "spec_no": "SA–213",
      "type_grade": "T17",
      "alloy_desig_uns_no": "K12047",
      "class_condition_temper": null,
      "size_thickness_mm": null,
      "min_tensile_strength_mpa": 415,
      "values": {
        "40": 414,
        "100": 414,
        "150": 414,
        "200": 414,
        "250": 414,
        "300": 414,
        "325": 414,
        "350": 414,
        "375": 414,
        "400": 414,
        "425": 414,
        "450": 404,
        "475": 390,
        "500": 371,
        "525": 349,
        "550": null,
        "575": null,
        "600": null,
        "625": null,
        "650": null,
        "675": null,
        "700": null,
        "725": null,
        "750": null,
        "775": null,
        "800": null,
        "825": null,
        "850": null,
        "875": null,
        "900": null
      }
    },
    {
      "block": 11,
      "line_no": 11,
      "nominal_composition": null,
      "product_form": "Castings",
      "spec_no": "SA–217",
      "type_grade": "WC6",
      "alloy_desig_uns_no": "J12072",
      "class_condition_temper": null,
      "size_thickness_mm": null,
      "min_tensile_strength_mpa": 485,
      "values": {
        "40": 483,
        "100": 483,
        "150": 483,
        "200": 483,
        "250": 483,
        "300": 483,
        "325": 483,
        "350": 483,
        "375": 483,
        "400": 483,
        "425": 483,
        "450": 472,
        "475": 454,
        "500": 433,
        "525": 407,
        "550": null,
        "575": null,
        "600": null,
        "625": null,
        "650": null,
        "675": null,
        "700": null,
        "725": null,
        "750": null,
        "775": null,
        "800": null,
        "825": null,
        "850": null,
        "875": null,
        "900": null
      }
    },
    {
      "block": 11,
      "line_no": 12,
      "nominal_composition": null,
      "product_form": "Cast pipe",
      "spec_no": "SA–426",
      "type_grade": "CP11",
      "alloy_desig_uns_no": "J12072",
      "class_condition_temper": null,
      "size_thickness_mm": null,
      "min_tensile_strength_mpa": 485,
      "values": {
        "40": 483,
        "100": 483,
        "150": 483,
        "200": 483,
        "250": 483,
        "300": 483,
        "325": 483,
        "350": 483,
        "375": 483,
        "400": 483,
        "425": 483,
        "450": 472,
        "475": 454,
        "500": 433,
        "525": 407,
        "550": null,
        "575": null,
        "600": null,
        "625": null,
        "650": null,
        "675": null,
        "700": null,
        "725": null,
        "750": null,
        "775": null,
        "800": null,
        "825": null,
        "850": null,
        "875": null,
        "900": null
      }
    },
    {
      "block": 11,
      "line_no": 13,
      "nominal_composition": null,
      "product_form": "Bar",
      "spec_no": "SA–739",
      "type_grade": "B11",
      "alloy_desig_uns_no": "K11797",
      "class_condition_temper": null,
      "size_thickness_mm": null,
      "min_tensile_strength_mpa": 485,
      "values": {
        "40": 483,
        "100": 483,
        "150": 483,
        "200": 483,
        "250": 483,
        "300": 483,
        "325": 483,
        "350": 483,
        "375": 483,
        "400": 483,
        "425": 483,
        "450": 472,
        "475": 454,
        "500": 433,
        "525": 407,
        "550": null,
        "575": null,
        "600": null,
        "625": null,
        "650": null,
        "675": null,
        "700": null,
        "725": null,
        "750": null,
        "775": null,
        "800": null,
        "825": null,
        "850": null,
        "875": null,
        "900": null
      }
    },
    {
      "block": 11,
      "line_no": 14,
      "nominal_composition": "11/4Cr–1/2Mo–Si",
      "product_form": "Forgings",
      "spec_no": "SA–182",
      "type_grade": "F11",
      "alloy_desig_uns_no": "K11597",
      "class_condition_temper": 1,
      "size_thickness_mm": null,
      "min_tensile_strength_mpa": 415,
      "values": {
        "40": 414,
        "100": 414,
        "150": 414,
        "200": 414,
        "250": 414,
        "300": 414,
        "325": 414,
        "350": 414,
        "375": 414,
        "400": 414,
        "425": 414,
        "450": 404,
        "475": 390,
        "500": 371,
        "525": 349,
        "550": null,
        "575": null,
        "600": null,
        "625": null,
        "650": null,
        "675": null,
        "700": null,
        "725": null,
        "750": null,
        "775": null,
        "800": null,
        "825": null,
        "850": null,
        "875": null,
        "900": null
      }
    },
    {
      "block": 11,
      "line_no": 15,
      "nominal_composition": "11/4Cr–1/2Mo–Si",
      "product_form": "Smls. tube",
      "spec_no": "SA–213",
      "type_grade": "T11",
      "alloy_desig_uns_no": "K11597",
      "class_condition_temper": null,
      "size_thickness_mm": null,
      "min_tensile_strength_mpa": 415,
      "values": {
        "40": 414,
        "100": 414,
        "150": 414,
        "200": 414,
        "250": 414,
        "300": 414,
        "325": 414,
        "350": 414,
        "375": 414,
        "400": 414,
        "425": 414,
        "450": 404,
        "475": 390,
        "500": 371,
        "525": 349,
        "550": null,
        "575": null,
        "600": null,
        "625": null,
        "650": null,
        "675": null,
        "700": null,
        "725": null,
        "750": null,
        "775": null,
        "800": null,
        "825": null,
        "850": null,
        "875": null,
        "900": null
      }
    },
    {
      "block": 11,
      "line_no": 16,
      "nominal_composition": "11/4Cr–1/2Mo–Si",
      "product_form": "Smls. & wld. ftgs.",
      "spec_no": "SA–234",
      "type_grade": "WP11",
      "alloy_desig_uns_no": null,
      "class_condition_temper": 1,
      "size_thickness_mm": null,
      "min_tensile_strength_mpa": 415,
      "values": {
        "40": 414,
        "100": 414,
        "150": 414,
        "200": 414,
        "250": 414,
        "300": 414,
        "325": 414,
        "350": 414,
        "375": 414,
        "400": 414,
        "425": 414,
        "450": 404,
        "475": 390,
        "500": 371,
        "525": 349,
        "550": null,
        "575": null,
        "600": null,
        "625": null,
        "650": null,
        "675": null,
        "700": null,
        "725": null,
        "750": null,
        "775": null,
        "800": null,
        "825": null,
        "850": null,
        "875": null,
        "900": null
      }
    },
    {
      "block": 11,
      "line_no": 17,
      "nominal_composition": "11/4Cr–1/2Mo–Si",
      "product_form": "Smls. pipe",
      "spec_no": "SA–335",
      "type_grade": "P11",
      "alloy_desig_uns_no": "K11597",
      "class_condition_temper": null,
      "size_thickness_mm": null,
      "min_tensile_strength_mpa": 415,
      "values": {
        "40": 414,
        "100": 414,
        "150": 414,
        "200": 414,
        "250": 414,
        "300": 414,
        "325": 414,
        "350": 414,
        "375": 414,
        "400": 414,
        "425": 414,
        "450": 404,
        "475": 390,
        "500": 371,
        "525": 349,
        "550": null,
        "575": null,
        "600": null,
        "625": null,
        "650": null,
        "675": null,
        "700": null,
        "725": null,
        "750": null,
        "775": null,
        "800": null,
        "825": null,
        "850": null,
        "875": null,
        "900": null
      }
    },
    {
      "block": 11,
      "line_no": 18,
      "nominal_composition": "11/4Cr–1/2Mo–Si",
      "product_form": "Forgings",
      "spec_no": "SA–336",
      "type_grade": "F11",
      "alloy_desig_uns_no": "K11597",
      "class_condition_temper": 1,
      "size_thickness_mm": null,
      "min_tensile_strength_mpa": 415,
      "values": {
        "40": 414,
        "100": 414,
        "150": 414,
        "200": 414,
        "250": 414,
        "300": 414,
        "325": 414,
        "350": 414,
        "375": 414,
        "400": 414,
        "425": 414,
        "450": 404,
        "475": 390,
        "500": 371,
        "525": 349,
        "550": null,
        "575": null,
        "600": null,
        "625": null,
        "650": null,
        "675": null,
        "700": null,
        "725": null,
        "750": null,
        "775": null,
        "800": null,
        "825": null,
        "850": null,
        "875": null,
        "900": null
      }
    },
    {
      "block": 11,
      "line_no": 19,
      "nominal_composition": "11/4Cr–1/2Mo–Si",
      "product_form": "Forged pipe",
      "spec_no": "SA–369",
      "type_grade": "FP11",
      "alloy_desig_uns_no": "K11597",
      "class_condition_temper": null,
      "size_thickness_mm": null,
      "min_tensile_strength_mpa": 415,
      "values": {
        "40": 414,
        "100": 414,
        "150": 414,
        "200": 414,
        "250": 414,
        "300": 414,
        "325": 414,
        "350": 414,
        "375": 414,
        "400": 414,
        "425": 414,
        "450": 404,
        "475": 390,
        "500": 371,
        "525": 349,
        "550": null,
        "575": null,
        "600": null,
        "625": null,
        "650": null,
        "675": null,
        "700": null,
        "725": null,
        "750": null,
        "775": null,
        "800": null,
        "825": null,
        "850": null,
        "875": null,
        "900": null
      }
    },
    {
      "block": 11,
      "line_no": 20,
      "nominal_composition": "11/4Cr–1/2Mo–Si",
      "product_form": "Plate",
      "spec_no": "SA–387",
      "type_grade": 11,
      "alloy_desig_uns_no": "K11789",
      "class_condition_temper": 1,
      "size_thickness_mm": null,
      "min_tensile_strength_mpa": 415,
      "values": {
        "40": 414,
        "100": 414,
        "150": 414,
        "200": 414,
        "250": 414,
        "300": 414,
        "325": 414,
        "350": 414,
        "375": 414,
        "400": 414,
        "425": 414,
        "450": 404,
        "475": 390,
        "500": 371,
        "525": 349,
        "550": null,
        "575": null,
        "600": null,
        "625": null,
        "650": null,
        "675": null,
        "700": null,
        "725": null,
        "750": null,
        "775": null,
        "800": null,
        "825": null,
        "850": null,
        "875": null,
        "900": null
      }
    },
    {
      "block": 11,
      "line_no": 21,
      "nominal_composition": "11/4Cr–1/2Mo–Si",
      "product_form": "Wld. pipe",
      "spec_no": "SA–691",
      "type_grade": "11/4CR",
      "alloy_desig_uns_no": "K11789",
      "class_condition_temper": null,
      "size_thickness_mm": null,
      "min_tensile_strength_mpa": 415,
      "values": {
        "40": 414,
        "100": 414,
        "150": 414,
        "200": 414,
        "250": 414,
        "300": 414,
        "325": 414,
        "350": 414,
        "375": 414,
        "400": 414,
        "425": 414,
        "450": 404,
        "475": 390,
        "500": 371,
        "525": 349,
        "550": null,
        "575": null,
        "600": null,
        "625": null,
        "650": null,
        "675": null,
        "700": null,
        "725": null,
        "750": null,
        "775": null,
        "800": null,
        "825": null,
        "850": null,
        "875": null,
        "900": null
      }
    },
    {
      "block": 11,
      "line_no": 22,
      "nominal_composition": "11/4Cr–1/2Mo–Si",
      "product_form": "Forgings",
      "spec_no": "SA–182",
      "type_grade": "F11",
      "alloy_desig_uns_no": "K11572",
      "class_condition_temper": 2,
      "size_thickness_mm": null,
      "min_tensile_strength_mpa": 485,
      "values": {
        "40": 483,
        "100": 483,
        "150": 483,
        "200": 483,
        "250": 483,
        "300": 483,
        "325": 483,
        "350": 483,
        "375": 483,
        "400": 483,
        "425": 483,
        "450": 472,
        "475": 454,
        "500": 433,
        "525": 407,
        "550": null,
        "575": null,
        "600": null,
        "625": null,
        "650": null,
        "675": null,
        "700": null,
        "725": null,
        "750": null,
        "775": null,
        "800": null,
        "825": null,
        "850": null,
        "875": null,
        "900": null
      }
    },
    {
      "block": 11,
      "line_no": 23,
      "nominal_composition": "11/4Cr–1/2Mo–Si",
      "product_form": "Forgings",
      "spec_no": "SA–336",
      "type_grade": "F11",
      "alloy_desig_uns_no": "K11572",
      "class_condition_temper": 2,
      "size_thickness_mm": null,
      "min_tensile_strength_mpa": 485,
      "values": {
        "40": 483,
        "100": 483,
        "150": 483,
        "200": 483,
        "250": 483,
        "300": 483,
        "325": 483,
        "350": 483,
        "375": 483,
        "400": 483,
        "425": 483,
        "450": 472,
        "475": 454,
        "500": 433,
        "525": 407,
        "550": null,
        "575": null,
        "600": null,
        "625": null,
        "650": null,
        "675": null,
        "700": null,
        "725": null,
        "750": null,
        "775": null,
        "800": null,
        "825": null,
        "850": null,
        "875": null,
        "900": null
      }
    },
    {
      "block": 11,
      "line_no": 24,
      "nominal_composition": "11/4Cr–1/2Mo–Si",
      "product_form": "Plate",
      "spec_no": "SA/EN 10028–2",
      "type_grade": "13CrMoSi5–5",
      "alloy_desig_uns_no": null,
      "class_condition_temper": "QT",
      "size_thickness_mm": "100 < t ≤250",
      "min_tensile_strength_mpa": 490,
      "values": {
        "40": 490,
        "100": 490,
        "150": 485,
        "200": 485,
        "250": 485,
        "300": 485,
        "325": 485,
        "350": 485,
        "375": 485,
        "400": 485,
        "425": 479,
        "450": 464,
        "475": 447,
        "500": 426,
        "525": 401,
        "550": null,
        "575": null,
        "600": null,
        "625": null,
        "650": null,
        "675": null,
        "700": null,
        "725": null,
        "750": null,
        "775": null,
        "800": null,
        "825": null,
        "850": null,
        "875": null,
        "900": null
      }
    },
    {
      "block": 11,
      "line_no": 25,
      "nominal_composition": "11/4Cr–1/2Mo–Si",
      "product_form": "Plate",
      "spec_no": "SA/EN 10028–2",
      "type_grade": "13CrMoSi5–5",
      "alloy_desig_uns_no": null,
      "class_condition_temper": "QT",
      "size_thickness_mm": "60 < t ≤100",
      "min_tensile_strength_mpa": 500,
      "values": {
        "40": 500,
        "100": 500,
        "150": 495,
        "200": 495,
        "250": 495,
        "300": 495,
        "325": 495,
        "350": 495,
        "375": 495,
        "400": 495,
        "425": 489,
        "450": 474,
        "475": 456,
        "500": 434,
        "525": 410,
        "550": null,
        "575": null,
        "600": null,
        "625": null,
        "650": null,
        "675": null,
        "700": null,
        "725": null,
        "750": null,
        "775": null,
        "800": null,
        "825": null,
        "850": null,
        "875": null,
        "900": null
      }
    },
    {
      "block": 11,
      "line_no": 26,
      "nominal_composition": "11/4Cr–1/2Mo–Si",
      "product_form": "Plate",
      "spec_no": "SA/EN 10028–2",
      "type_grade": "13CrMoSi5–5",
      "alloy_desig_uns_no": null,
      "class_condition_temper": "QT",
      "size_thickness_mm": "≤60",
      "min_tensile_strength_mpa": 510,
      "values": {
        "40": 510,
        "100": 510,
        "150": 505,
        "200": 505,
        "250": 505,
        "300": 505,
        "325": 505,
        "350": 505,
        "375": 505,
        "400": 505,
        "425": 499,
        "450": 483,
        "475": 465,
        "500": 443,
        "525": 418,
        "550": null,
        "575": null,
        "600": null,
        "625": null,
        "650": null,
        "675": null,
        "700": null,
        "725": null,
        "750": null,
        "775": null,
        "800": null,
        "825": null,
        "850": null,
        "875": null,
        "900": null
      }
    },
    {
      "block": 11,
      "line_no": 27,
      "nominal_composition": "11/4Cr–1/2Mo–Si",
      "product_form": "Forgings",
      "spec_no": "SA–336",
      "type_grade": "F11",
      "alloy_desig_uns_no": "K11572",
      "class_condition_temper": 3,
      "size_thickness_mm": null,
      "min_tensile_strength_mpa": 515,
      "values": {
        "40": 517,
        "100": 517,
        "150": 517,
        "200": 517,
        "250": 517,
        "300": 517,
        "325": 517,
        "350": 517,
        "375": 517,
        "400": 517,
        "425": 517,
        "450": 505,
        "475": 487,
        "500": 464,
        "525": 436,
        "550": null,
        "575": null,
        "600": null,
        "625": null,
        "650": null,
        "675": null,
        "700": null,
        "725": null,
        "750": null,
        "775": null,
        "800": null,
        "825": null,
        "850": null,
        "875": null,
        "900": null
      }
    },
    {
      "block": 11,
      "line_no": 28,
      "nominal_composition": "11/4Cr–1/2Mo–Si",
      "product_form": "Plate",
      "spec_no": "SA–387",
      "type_grade": 11,
      "alloy_desig_uns_no": "K11789",
      "class_condition_temper": 2,
      "size_thickness_mm": null,
      "min_tensile_strength_mpa": 515,
      "values": {
        "40": 517,
        "100": 517,
        "150": 517,
        "200": 517,
        "250": 517,
        "300": 517,
        "325": 517,
        "350": 517,
        "375": 517,
        "400": 517,
        "425": 517,
        "450": 505,
        "475": 487,
        "500": 464,
        "525": 436,
        "550": null,
        "575": null,
        "600": null,
        "625": null,
        "650": null,
        "675": null,
        "700": null,
        "725": null,
        "750": null,
        "775": null,
        "800": null,
        "825": null,
        "850": null,
        "875": null,
        "900": null
      }
    },
    {
      "block": 11,
      "line_no": 29,
      "nominal_composition": "11/4Cr–1/2Mo–Si",
      "product_form": "Wld. pipe",
      "spec_no": "SA–691",
      "type_grade": "11/4CR",
      "alloy_desig_uns_no": "K11789",
      "class_condition_temper": null,
      "size_thickness_mm": null,
      "min_tensile_strength_mpa": 515,
      "values": {
        "40": 517,
        "100": 517,
        "150": 517,
        "200": 517,
        "250": 517,
        "300": 517,
        "325": 517,
        "350": 517,
        "375": 517,
        "400": 517,
        "425": 517,
        "450": 505,
        "475": 487,
        "500": 464,
        "525": 436,
        "550": null,
        "575": null,
        "600": null,
        "625": null,
        "650": null,
        "675": null,
        "700": null,
        "725": null,
        "750": null,
        "775": null,
        "800": null,
        "825": null,
        "850": null,
        "875": null,
        "900": null
      }
    },
    {
      "block": 11,
      "line_no": 30,
      "nominal_composition": "13/4Cr–1/2Mo–Cu",
      "product_form": "Forgings",
      "spec_no": "SA–592",
      "type_grade": "E",
      "alloy_desig_uns_no": "K11695",
      "class_condition_temper": null,
      "size_thickness_mm": "65 < t ≤100",
      "min_tensile_strength_mpa": 725,
      "values": {
        "40": 724,
        "100": 724,
        "150": 724,
        "200": 724,
        "250": 724,
        "300": 724,
        "325": 724,
        "350": 724,
        "375": 720,
        "400": 707,
        "425": 693,
        "450": 677,
        "475": 659,
        "500": 639,
        "525": 618,
        "550": null,
        "575": null,
        "600": null,
        "625": null,
        "650": null,
        "675": null,
        "700": null,
        "725": null,
        "750": null,
        "775": null,
        "800": null,
        "825": null,
        "850": null,
        "875": null,
        "900": null
      }
    },
    {
      "block": 11,
      "line_no": 31,
      "nominal_composition": "13/4Cr–1/2Mo–Cu",
      "product_form": "Forgings",
      "spec_no": "SA–592",
      "type_grade": "E",
      "alloy_desig_uns_no": "K11695",
      "class_condition_temper": null,
      "size_thickness_mm": "≤65",
      "min_tensile_strength_mpa": 795,
      "values": {
        "40": 793,
        "100": 793,
        "150": 793,
        "200": 793,
        "250": 793,
        "300": 793,
        "325": 793,
        "350": 793,
        "375": 789,
        "400": 775,
        "425": 760,
        "450": 741,
        "475": 722,
        "500": 700,
        "525": 677,
        "550": null,
        "575": null,
        "600": null,
        "625": null,
        "650": null,
        "675": null,
        "700": null,
        "725": null,
        "750": null,
        "775": null,
        "800": null,
        "825": null,
        "850": null,
        "875": null,
        "900": null
      }
    },
    {
      "block": 11,
      "line_no": 32,
      "nominal_composition": "13/4Cr–1/2Mo–Ti",
      "product_form": "Plate",
      "spec_no": "SA–517",
      "type_grade": "E",
      "alloy_desig_uns_no": "K21604",
      "class_condition_temper": null,
      "size_thickness_mm": "65 < t ≤150",
      "min_tensile_strength_mpa": 725,
      "values": {
        "40": 724,
        "100": 724,
        "150": 724,
        "200": 724,
        "250": 724,
        "300": 724,
        "325": 724,
        "350": 724,
        "375": 720,
        "400": 707,
        "425": 693,
        "450": 677,
        "475": 659,
        "500": 639,
        "525": 618,
        "550": null,
        "575": null,
        "600": null,
        "625": null,
        "650": null,
        "675": null,
        "700": null,
        "725": null,
        "750": null,
        "775": null,
        "800": null,
        "825": null,
        "850": null,
        "875": null,
        "900": null
      }
    },
    {
      "block": 11,
      "line_no": 33,
      "nominal_composition": "13/4Cr–1/2Mo–Ti",
      "product_form": "Plate",
      "spec_no": "SA–517",
      "type_grade": "E",
      "alloy_desig_uns_no": "K21604",
      "class_condition_temper": null,
      "size_thickness_mm": "≤65",
      "min_tensile_strength_mpa": 795,
      "values": {
        "40": 793,
        "100": 793,
        "150": 793,
        "200": 793,
        "250": 793,
        "300": 793,
        "325": 793,
        "350": 793,
        "375": 789,
        "400": 775,
        "425": 760,
        "450": 741,
        "475": 722,
        "500": 700,
        "525": 677,
        "550": null,
        "575": null,
        "600": null,
        "625": null,
        "650": null,
        "675": null,
        "700": null,
        "725": null,
        "750": null,
        "775": null,
        "800": null,
        "825": null,
        "850": null,
        "875": null,
        "900": null
      }
    },
    {
      "block": 11,
      "line_no": 34,
      "nominal_composition": null,
      "product_form": "Forgings",
      "spec_no": "SA–182",
      "type_grade": "F22",
      "alloy_desig_uns_no": "K21590",
      "class_condition_temper": 1,
      "size_thickness_mm": null,
      "min_tensile_strength_mpa": 415,
      "values": {
        "40": 414,
        "100": 412,
        "150": 401,
        "200": 401,
        "250": 401,
        "300": 401,
        "325": 401,
        "350": 401,
        "375": 401,
        "400": 401,
        "425": 401,
        "450": 401,
        "475": 401,
        "500": 400,
        "525": 384,
        "550": null,
        "575": null,
        "600": null,
        "625": null,
        "650": null,
        "675": null,
        "700": null,
        "725": null,
        "750": null,
        "775": null,
        "800": null,
        "825": null,
        "850": null,
        "875": null,
        "900": null
      }
    },
    {
      "block": 11,
      "line_no": 35,
      "nominal_composition": null,
      "product_form": "Smls. tube",
      "spec_no": "SA–213",
      "type_grade": "T22",
      "alloy_desig_uns_no": "K21590",
      "class_condition_temper": null,
      "size_thickness_mm": null,
      "min_tensile_strength_mpa": 415,
      "values": {
        "40": 414,
        "100": 412,
        "150": 401,
        "200": 401,
        "250": 401,
        "300": 401,
        "325": 401,
        "350": 401,
        "375": 401,
        "400": 401,
        "425": 401,
        "450": 401,
        "475": 401,
        "500": 400,
        "525": 384,
        "550": null,
        "575": null,
        "600": null,
        "625": null,
        "650": null,
        "675": null,
        "700": null,
        "725": null,
        "750": null,
        "775": null,
        "800": null,
        "825": null,
        "850": null,
        "875": null,
        "900": null
      }
    },
    {
      "block": 11,
      "line_no": 36,
      "nominal_composition": null,
      "product_form": "Smls. & wld. fittings",
      "spec_no": "SA–234",
      "type_grade": "WP22",
      "alloy_desig_uns_no": "K21590",
      "class_condition_temper": 1,
      "size_thickness_mm": null,
      "min_tensile_strength_mpa": 415,
      "values": {
        "40": 414,
        "100": 412,
        "150": 401,
        "200": 401,
        "250": 401,
        "300": 401,
        "325": 401,
        "350": 401,
        "375": 401,
        "400": 401,
        "425": 401,
        "450": 401,
        "475": 401,
        "500": 400,
        "525": 384,
        "550": null,
        "575": null,
        "600": null,
        "625": null,
        "650": null,
        "675": null,
        "700": null,
        "725": null,
        "750": null,
        "775": null,
        "800": null,
        "825": null,
        "850": null,
        "875": null,
        "900": null
      }
    },
    {
      "block": 11,
      "line_no": 37,
      "nominal_composition": null,
      "product_form": "Smls. pipe",
      "spec_no": "SA–335",
      "type_grade": "P22",
      "alloy_desig_uns_no": "K21590",
      "class_condition_temper": null,
      "size_thickness_mm": null,
      "min_tensile_strength_mpa": 415,
      "values": {
        "40": 414,
        "100": 412,
        "150": 401,
        "200": 401,
        "250": 401,
        "300": 401,
        "325": 401,
        "350": 401,
        "375": 401,
        "400": 401,
        "425": 401,
        "450": 401,
        "475": 401,
        "500": 400,
        "525": 384,
        "550": null,
        "575": null,
        "600": null,
        "625": null,
        "650": null,
        "675": null,
        "700": null,
        "725": null,
        "750": null,
        "775": null,
        "800": null,
        "825": null,
        "850": null,
        "875": null,
        "900": null
      }
    },
    {
      "block": 11,
      "line_no": 38,
      "nominal_composition": null,
      "product_form": "Forgings",
      "spec_no": "SA–336",
      "type_grade": "F22",
      "alloy_desig_uns_no": "K21590",
      "class_condition_temper": 1,
      "size_thickness_mm": null,
      "min_tensile_strength_mpa": 415,
      "values": {
        "40": 414,
        "100": 412,
        "150": 401,
        "200": 401,
        "250": 401,
        "300": 401,
        "325": 401,
        "350": 401,
        "375": 401,
        "400": 401,
        "425": 401,
        "450": 401,
        "475": 401,
        "500": 400,
        "525": 384,
        "550": null,
        "575": null,
        "600": null,
        "625": null,
        "650": null,
        "675": null,
        "700": null,
        "725": null,
        "750": null,
        "775": null,
        "800": null,
        "825": null,
        "850": null,
        "875": null,
        "900": null
      }
    },
    {
      "block": 11,
      "line_no": 39,
      "nominal_composition": null,
      "product_form": "Forged pipe",
      "spec_no": "SA–369",
      "type_grade": "FP22",
      "alloy_desig_uns_no": "K21590",
      "class_condition_temper": null,
      "size_thickness_mm": null,
      "min_tensile_strength_mpa": 415,
      "values": {
        "40": 414,
        "100": 412,
        "150": 401,
        "200": 401,
        "250": 401,
        "300": 401,
        "325": 401,
        "350": 401,
        "375": 401,
        "400": 401,
        "425": 401,
        "450": 401,
        "475": 401,
        "500": 400,
        "525": 384,
        "550": null,
        "575": null,
        "600": null,
        "625": null,
        "650": null,
        "675": null,
        "700": null,
        "725": null,
        "750": null,
        "775": null,
        "800": null,
        "825": null,
        "850": null,
        "875": null,
        "900": null
      }
    },
    {
      "block": 11,
      "line_no": 40,
      "nominal_composition": null,
      "product_form": "Plate",
      "spec_no": "SA–387",
      "type_grade": 22,
      "alloy_desig_uns_no": "K21590",
      "class_condition_temper": 1,
      "size_thickness_mm": null,
      "min_tensile_strength_mpa": 415,
      "values": {
        "40": 414,
        "100": 412,
        "150": 401,
        "200": 401,
        "250": 401,
        "300": 401,
        "325": 401,
        "350": 401,
        "375": 401,
        "400": 401,
        "425": 401,
        "450": 401,
        "475": 401,
        "500": 400,
        "525": 384,
        "550": null,
        "575": null,
        "600": null,
        "625": null,
        "650": null,
        "675": null,
        "700": null,
        "725": null,
        "750": null,
        "775": null,
        "800": null,
        "825": null,
        "850": null,
        "875": null,
        "900": null
      }
    },
    {
      "block": 11,
      "line_no": 41,
      "nominal_composition": null,
      "product_form": "Wld. pipe",
      "spec_no": "SA–691",
      "type_grade": "21/4CR",
      "alloy_desig_uns_no": "K21590",
      "class_condition_temper": null,
      "size_thickness_mm": null,
      "min_tensile_strength_mpa": 415,
      "values": {
        "40": 414,
        "100": 412,
        "150": 401,
        "200": 401,
        "250": 401,
        "300": 401,
        "325": 401,
        "350": 401,
        "375": 401,
        "400": 401,
        "425": 401,
        "450": 401,
        "475": 401,
        "500": 400,
        "525": 384,
        "550": null,
        "575": null,
        "600": null,
        "625": null,
        "650": null,
        "675": null,
        "700": null,
        "725": null,
        "750": null,
        "775": null,
        "800": null,
        "825": null,
        "850": null,
        "875": null,
        "900": null
      }
    },
    {
      "block": 11,
      "line_no": 42,
      "nominal_composition": null,
      "product_form": "Plate",
      "spec_no": "SA/EN 10028–2",
      "type_grade": "10CrMo9–10",
      "alloy_desig_uns_no": null,
      "class_condition_temper": null,
      "size_thickness_mm": "150 < t ≤250",
      "min_tensile_strength_mpa": 450,
      "values": {
        "40": 450,
        "100": 449,
        "150": 442,
        "200": 434,
        "250": 432,
        "300": 429,
        "325": 427,
        "350": 424,
        "375": 420,
        "400": 414,
        "425": 406,
        "450": 396,
        "475": 382,
        "500": 366,
        "525": 345,
        "550": null,
        "575": null,
        "600": null,
        "625": null,
        "650": null,
        "675": null,
        "700": null,
        "725": null,
        "750": null,
        "775": null,
        "800": null,
        "825": null,
        "850": null,
        "875": null,
        "900": null
      }
    },
    {
      "block": 11,
      "line_no": 43,
      "nominal_composition": null,
      "product_form": "Forgings",
      "spec_no": "SA/EN 10222–2",
      "type_grade": "11CrMo9–10",
      "alloy_desig_uns_no": null,
      "class_condition_temper": "NT or QT",
      "size_thickness_mm": "200 < t ≤500",
      "min_tensile_strength_mpa": 450,
      "values": {
        "40": 450,
        "100": 450,
        "150": 441,
        "200": 435,
        "250": 432,
        "300": 431,
        "325": 429,
        "350": 427,
        "375": 422,
        "400": 416,
        "425": 408,
        "450": 397,
        "475": 383,
        "500": 366,
        "525": 347,
        "550": null,
        "575": null,
        "600": null,
        "625": null,
        "650": null,
        "675": null,
        "700": null,
        "725": null,
        "750": null,
        "775": null,
        "800": null,
        "825": null,
        "850": null,
        "875": null,
        "900": null
      }
    },
    {
      "block": 11,
      "line_no": 44,
      "nominal_composition": null,
      "product_form": "Plate",
      "spec_no": "SA/EN 10028–2",
      "type_grade": "10CrMo9–10",
      "alloy_desig_uns_no": null,
      "class_condition_temper": null,
      "size_thickness_mm": "100 < t ≤150",
      "min_tensile_strength_mpa": 460,
      "values": {
        "40": 460,
        "100": 459,
        "150": 452,
        "200": 443,
        "250": 441,
        "300": 439,
        "325": 437,
        "350": 433,
        "375": 429,
        "400": 423,
        "425": 415,
        "450": 404,
        "475": 391,
        "500": 374,
        "525": 353,
        "550": null,
        "575": null,
        "600": null,
        "625": null,
        "650": null,
        "675": null,
        "700": null,
        "725": null,
        "750": null,
        "775": null,
        "800": null,
        "825": null,
        "850": null,
        "875": null,
        "900": null
      }
    },
    {
      "block": 11,
      "line_no": 45,
      "nominal_composition": null,
      "product_form": "Plate",
      "spec_no": "SA/EN 10028–2",
      "type_grade": "10CrMo9–10",
      "alloy_desig_uns_no": null,
      "class_condition_temper": null,
      "size_thickness_mm": "60 < t ≤100",
      "min_tensile_strength_mpa": 470,
      "values": {
        "40": 470,
        "100": 469,
        "150": 462,
        "200": 453,
        "250": 451,
        "300": 448,
        "325": 446,
        "350": 443,
        "375": 438,
        "400": 432,
        "425": 424,
        "450": 413,
        "475": 399,
        "500": 382,
        "525": 360,
        "550": null,
        "575": null,
        "600": null,
        "625": null,
        "650": null,
        "675": null,
        "700": null,
        "725": null,
        "750": null,
        "775": null,
        "800": null,
        "825": null,
        "850": null,
        "875": null,
        "900": null
      }
