Repository: danivelas0/asme-pcc

File: resources/bpvc_ii_d_metric_2025/table_y_1.json (part 12 of 71)
    "Min. Yield Strength, MPa",
    "Notes"
  ],
  "columns_values": [
        "400": 161,
        "425": 158,
        "450": 155,
        "475": 151,
        "500": 147,
        "525": 142,
        "550": null,
        "575": null,
        "600": null,
        "625": null,
        "650": null,
        "675": null,
        "700": null,
        "725": null,
        "750": null,
        "775": null,
        "800": null,
        "825": null,
        "850": null,
        "875": null,
        "900": null
      }
    },
    {
      "block": 9,
      "line_no": 31,
      "nominal_composition": null,
      "product_form": "Smls. pipe",
      "spec_no": "SA–335",
      "type_grade": "P12",
      "alloy_desig_uns_no": "K11562 …",
      "class_condition_temper": null,
      "size_thickness_mm": null,
      "min_tensile_strength_mpa": 415,
      "min_yield_strength_mpa": 220,
      "notes": null,
      "values": {
        "40": 221,
        "65": 207,
        "100": 198,
        "125": 192,
        "150": 187,
        "175": 183,
        "200": 180,
        "225": 177,
        "250": 174,
        "275": 172,
        "300": 170,
        "325": 167,
        "350": 165,
        "375": 163,
        "400": 161,
        "425": 158,
        "450": 155,
        "475": 151,
        "500": 147,
        "525": 142,
        "550": null,
        "575": null,
        "600": null,
        "625": null,
        "650": null,
        "675": null,
        "700": null,
        "725": null,
        "750": null,
        "775": null,
        "800": null,
        "825": null,
        "850": null,
        "875": null,
        "900": null
      }
    },
    {
      "block": 9,
      "line_no": 32,
      "nominal_composition": null,
      "product_form": "Forged pipe",
      "spec_no": "SA–369",
      "type_grade": "FP12",
      "alloy_desig_uns_no": "K11562 …",
      "class_condition_temper": null,
      "size_thickness_mm": null,
      "min_tensile_strength_mpa": 415,
      "min_yield_strength_mpa": 220,
      "notes": null,
      "values": {
        "40": 221,
        "65": 207,
        "100": 198,
        "125": 192,
        "150": 187,
        "175": 183,
        "200": 180,
        "225": 177,
        "250": 174,
        "275": 172,
        "300": 170,
        "325": 167,
        "350": 165,
        "375": 163,
        "400": 161,
        "425": 158,
        "450": 155,
        "475": 151,
        "500": 147,
        "525": 142,
        "550": null,
        "575": null,
        "600": null,
        "625": null,
        "650": null,
        "675": null,
        "700": null,
        "725": null,
        "750": null,
        "775": null,
        "800": null,
        "825": null,
        "850": null,
        "875": null,
        "900": null
      }
    },
    {
      "block": 9,
      "line_no": 33,
      "nominal_composition": null,
      "product_form": "Forgings",
      "spec_no": "SA/EN 10222–2",
      "type_grade": "13CrMo4–5",
      "alloy_desig_uns_no": null,
      "class_condition_temper": "NT or QT",
      "size_thickness_mm": "250 < t ≤500",
      "min_tensile_strength_mpa": 420,
      "min_yield_strength_mpa": 240,
      "notes": null,
      "values": {
        "40": 240,
        "65": 226,
        "100": 216,
        "125": 210,
        "150": 205,
        "175": 200,
        "200": 196,
        "225": 193,
        "250": 190,
        "275": 187,
        "300": 185,
        "325": 183,
        "350": 181,
        "375": 178,
        "400": 176,
        "425": 172,
        "450": 169,
        "475": 165,
        "500": 160,
        "525": 156,
        "550": null,
        "575": null,
        "600": null,
        "625": null,
        "650": null,
        "675": null,
        "700": null,
        "725": null,
        "750": null,
        "775": null,
        "800": null,
        "825": null,
        "850": null,
        "875": null,
        "900": null
      }
    },
    {
      "block": 9,
      "line_no": 34,
      "nominal_composition": null,
      "product_form": "Plate",
      "spec_no": "SA/EN 10028–2",
      "type_grade": "13CrMo4–5",
      "alloy_desig_uns_no": null,
      "class_condition_temper": null,
      "size_thickness_mm": "150 < t ≤250",
      "min_tensile_strength_mpa": 420,
      "min_yield_strength_mpa": 245,
      "notes": null,
      "values": {
        "40": 245,
        "65": 230,
        "100": 220,
        "125": 214,
        "150": 208,
        "175": 204,
        "200": 200,
        "225": 196,
        "250": 193,
        "275": 191,
        "300": 188,
        "325": 186,
        "350": 184,
        "375": 181,
        "400": 178,
        "425": 175,
        "450": 172,
        "475": 168,
        "500": 163,
        "525": 158,
        "550": null,
        "575": null,
        "600": null,
        "625": null,
        "650": null,
        "675": null,
        "700": null,
        "725": null,
        "750": null,
        "775": null,
        "800": null,
        "825": null,
        "850": null,
        "875": null,
        "900": null
      }
    },
    {
      "block": 9,
      "line_no": 35,
      "nominal_composition": null,
      "product_form": "Plate",
      "spec_no": "SA/EN 10028–2",
      "type_grade": "13CrMo4–5",
      "alloy_desig_uns_no": null,
      "class_condition_temper": null,
      "size_thickness_mm": "100 < t ≤150",
      "min_tensile_strength_mpa": 430,
      "min_yield_strength_mpa": 255,
      "notes": null,
      "values": {
        "40": 255,
        "65": 239,
        "100": 229,
        "125": 222,
        "150": 217,
        "175": 212,
        "200": 208,
        "225": 204,
        "250": 201,
        "275": 198,
        "300": 196,
        "325": 193,
        "350": 191,
        "375": 188,
        "400": 186,
        "425": 182,
        "450": 179,
        "475": 175,
        "500": 170,
        "525": 165,
        "550": null,
        "575": null,
        "600": null,
        "625": null,
        "650": null,
        "675": null,
        "700": null,
        "725": null,
        "750": null,
        "775": null,
        "800": null,
        "825": null,
        "850": null,
        "875": null,
        "900": null
      }
    },
    {
      "block": 9,
      "line_no": 36,
      "nominal_composition": null,
      "product_form": "Plate",
      "spec_no": "SA/GB 713",
      "type_grade": "15CrMoR",
      "alloy_desig_uns_no": null,
      "class_condition_temper": "NT",
      "size_thickness_mm": "100 < t ≤200",
      "min_tensile_strength_mpa": 440,
      "min_yield_strength_mpa": 255,
      "notes": null,
      "values": {
        "40": 225,
        "65": 211,
        "100": 202,
        "125": 196,
        "150": 191,
        "175": 187,
        "200": 183,
        "225": 180,
        "250": 177,
        "275": 175,
        "300": 173,
        "325": 171,
        "350": 169,
        "375": 166,
        "400": 164,
        "425": 161,
        "450": 158,
        "475": 154,
        "500": 150,
        "525": 145,
        "550": null,
        "575": null,
        "600": null,
        "625": null,
        "650": null,
        "675": null,
        "700": null,
        "725": null,
        "750": null,
        "775": null,
        "800": null,
        "825": null,
        "850": null,
        "875": null,
        "900": null
      }
    },
    {
      "block": 9,
      "line_no": 37,
      "nominal_composition": null,
      "product_form": "Forgings",
      "spec_no": "SA/EN 10222–2",
      "type_grade": "13CrMo4–5",
      "alloy_desig_uns_no": null,
      "class_condition_temper": "NT or QT",
      "size_thickness_mm": "100 < t ≤250",
      "min_tensile_strength_mpa": 440,
      "min_yield_strength_mpa": 265,
      "notes": null,
      "values": {
        "40": 265,
        "65": 250,
        "100": 239,
        "125": 232,
        "150": 226,
        "175": 221,
        "200": 216,
        "225": 213,
        "250": 210,
        "275": 207,
        "300": 204,
        "325": 202,
        "350": 199,
        "375": 197,
        "400": 194,
        "425": 190,
        "450": 186,
        "475": 182,
        "500": 177,
        "525": 172,
        "550": null,
        "575": null,
        "600": null,
        "625": null,
        "650": null,
        "675": null,
        "700": null,
        "725": null,
        "750": null,
        "775": null,
        "800": null,
        "825": null,
        "850": null,
        "875": null,
        "900": null
      }
    },
    {
      "block": 9,
      "line_no": 38,
      "nominal_composition": null,
      "product_form": "Plate",
      "spec_no": "SA/EN 10028–2",
      "type_grade": "13CrMo4–5",
      "alloy_desig_uns_no": null,
      "class_condition_temper": null,
      "size_thickness_mm": "60 < t ≤100",
      "min_tensile_strength_mpa": 440,
      "min_yield_strength_mpa": 270,
      "notes": null,
      "values": {
        "40": 270,
        "65": 253,
        "100": 242,
        "125": 235,
        "150": 230,
        "175": 224,
        "200": 220,
        "225": 216,
        "250": 213,
        "275": 210,
        "300": 207,
        "325": 205,
        "350": 202,
        "375": 200,
        "400": 197,
        "425": 193,
        "450": 189,
        "475": 185,
        "500": 180,
        "525": 174,
        "550": null,
        "575": null,
        "600": null,
        "625": null,
        "650": null,
        "675": null,
        "700": null,
        "725": null,
        "750": null,
        "775": null,
        "800": null,
        "825": null,
        "850": null,
        "875": null,
        "900": null
      }
    },
    {
      "block": 9,
      "line_no": 39,
      "nominal_composition": null,
      "product_form": "Forgings",
      "spec_no": "SA/EN 10222–2",
      "type_grade": "13CrMo4–5",
      "alloy_desig_uns_no": null,
      "class_condition_temper": "NT or QT",
      "size_thickness_mm": "70 < t ≤100",
      "min_tensile_strength_mpa": 440,
      "min_yield_strength_mpa": 275,
      "notes": null,
      "values": {
        "40": 275,
        "65": 259,
        "100": 248,
        "125": 241,
        "150": 235,
        "175": 229,
        "200": 225,
        "225": 221,
        "250": 217,
        "275": 215,
        "300": 212,
        "325": 210,
        "350": 207,
        "375": 204,
        "400": 201,
        "425": 198,
        "450": 193,
        "475": 189,
        "500": 184,
        "525": 178,
        "550": null,
        "575": null,
        "600": null,
        "625": null,
        "650": null,
        "675": null,
        "700": null,
        "725": null,
        "750": null,
        "775": null,
        "800": null,
        "825": null,
        "850": null,
        "875": null,
        "900": null
      }
    },
    {
      "block": 9,
      "line_no": 40,
      "nominal_composition": null,
      "product_form": "Smls. tube",
      "spec_no": "SA/EN 10216–2",
      "type_grade": "13CrMo4–5",
      "alloy_desig_uns_no": null,
      "class_condition_temper": null,
      "size_thickness_mm": "40 < t ≤60",
      "min_tensile_strength_mpa": 440,
      "min_yield_strength_mpa": 280,
      "notes": null,
      "values": {
        "40": 280,
        "65": 266,
        "100": 257,
        "125": 251,
        "150": 246,
        "175": 241,
        "200": 236,
        "225": 233,
        "250": 229,
        "275": 225,
        "300": 222,
        "325": 218,
        "350": 215,
        "375": 211,
        "400": 207,
        "425": 202,
        "450": 197,
        "475": 192,
        "500": 186,
        "525": 179,
        "550": null,
        "575": null,
        "600": null,
        "625": null,
        "650": null,
        "675": null,
        "700": null,
        "725": null,
        "750": null,
        "775": null,
        "800": null,
        "825": null,
        "850": null,
        "875": null,
        "900": null
      }
    },
    {
      "block": 9,
      "line_no": 41,
      "nominal_composition": null,
      "product_form": "Forgings",
      "spec_no": "SA/EN 10222–2",
      "type_grade": "13CrMo4–5",
      "alloy_desig_uns_no": null,
      "class_condition_temper": "NT or QT",
      "size_thickness_mm": "35 < t ≤70",
      "min_tensile_strength_mpa": 440,
      "min_yield_strength_mpa": 285,
      "notes": null,
      "values": {
        "40": 285,
        "65": 269,
        "100": 257,
        "125": 250,
        "150": 243,
        "175": 237,
        "200": 233,
        "225": 229,
        "250": 225,
        "275": 222,
        "300": 220,
        "325": 217,
        "350": 215,
        "375": 212,
        "400": 208,
        "425": 205,
        "450": 200,
        "475": 196,
        "500": 190,
        "525": 185,
        "550": null,
        "575": null,
        "600": null,
        "625": null,
        "650": null,
        "675": null,
        "700": null,
        "725": null,
        "750": null,
        "775": null,
        "800": null,
        "825": null,
        "850": null,
        "875": null,
        "900": null
      }
    },
    {
      "block": 9,
      "line_no": 42,
      "nominal_composition": null,
      "product_form": "Smls. tube",
      "spec_no": "SA/EN 10216–2",
      "type_grade": "13CrMo4–5",
      "alloy_desig_uns_no": null,
      "class_condition_temper": null,
      "size_thickness_mm": "t ≤40",
      "min_tensile_strength_mpa": 440,
      "min_yield_strength_mpa": 290,
      "notes": null,
      "values": {
        "40": 290,
        "65": 276,
        "100": 266,
        "125": 260,
        "150": 254,
        "175": 249,
        "200": 245,
        "225": 241,
        "250": 237,
        "275": 233,
        "300": 230,
        "325": 226,
        "350": 222,
        "375": 218,
        "400": 214,
        "425": 209,
        "450": 204,
        "475": 199,
        "500": 192,
        "525": 185,
        "550": null,
        "575": null,
        "600": null,
        "625": null,
        "650": null,
        "675": null,
        "700": null,
        "725": null,
        "750": null,
        "775": null,
        "800": null,
        "825": null,
        "850": null,
        "875": null,
        "900": null
      }
    },
    {
      "block": 9,
      "line_no": 43,
      "nominal_composition": null,
      "product_form": "Forgings",
      "spec_no": "SA/EN 10222–2",
      "type_grade": "13CrMo4–5",
      "alloy_desig_uns_no": null,
      "class_condition_temper": "NT or QT",
      "size_thickness_mm": "t ≤35",
      "min_tensile_strength_mpa": 440,
      "min_yield_strength_mpa": 295,
      "notes": null,
      "values": {
        "40": 295,
        "65": 278,
        "100": 266,
        "125": 258,
        "150": 252,
        "175": 246,
        "200": 241,
        "225": 237,
        "250": 233,
        "275": 230,
        "300": 227,
        "325": 225,
        "350": 222,
        "375": 219,
        "400": 216,
        "425": 212,
        "450": 207,
        "475": 203,
        "500": 197,
        "525": 191,
        "550": null,
        "575": null,
        "600": null,
        "625": null,
        "650": null,
        "675": null,
        "700": null,
        "725": null,
        "750": null,
        "775": null,
        "800": null,
        "825": null,
        "850": null,
        "875": null,
        "900": null
      }
    },
    {
      "block": 9,
      "line_no": 44,
      "nominal_composition": null,
      "product_form": "Plate",
      "spec_no": "SA–387",
      "type_grade": 12,
      "alloy_desig_uns_no": "K11757 2",
      "class_condition_temper": null,
      "size_thickness_mm": null,
      "min_tensile_strength_mpa": 450,
      "min_yield_strength_mpa": 275,
      "notes": null,
      "values": {
        "40": 276,
        "65": 259,
        "100": 248,
        "125": 240,
        "150": 234,
        "175": 229,
        "200": 225,
        "225": 221,
        "250": 218,
        "275": 215,
        "300": 212,
        "325": 209,
        "350": 207,
        "375": 204,
        "400": 201,
        "425": 197,
        "450": 194,
        "475": 189,
        "500": 184,
        "525": 178,
        "550": null,
        "575": null,
        "600": null,
        "625": null,
        "650": null,
        "675": null,
        "700": null,
        "725": null,
        "750": null,
        "775": null,
        "800": null,
        "825": null,
        "850": null,
        "875": null,
        "900": null
      }
    },
    {
      "block": 9,
      "line_no": 45,
      "nominal_composition": null,
      "product_form": "Wld. pipe",
      "spec_no": "SA–691",
      "type_grade": "1CR",
      "alloy_desig_uns_no": "K11757 …",
      "class_condition_temper": null,
      "size_thickness_mm": null,
      "min_tensile_strength_mpa": 450,
      "min_yield_strength_mpa": 275,
      "notes": null,
      "values": {
        "40": 276,
        "65": 259,
        "100": 248,
        "125": 240,
        "150": 234,
        "175": 229,
        "200": 225,
        "225": 221,
        "250": 218,
        "275": 215,
        "300": 212,
        "325": 209,
        "350": 207,
        "375": 204,
        "400": 201,
        "425": 197,
        "450": 194,
        "475": 189,
        "500": 184,
        "525": 178,
        "550": null,
        "575": null,
        "600": null,
        "625": null,
        "650": null,
        "675": null,
        "700": null,
        "725": null,
        "750": null,
        "775": null,
        "800": null,
        "825": null,
        "850": null,
        "875": null,
        "900": null
      }
    },
    {
      "block": 10,
      "line_no": 1,
      "nominal_composition": null,
      "product_form": "Plate",
      "spec_no": "SA/GB 713",
      "type_grade": "15CrMoR",
      "alloy_desig_uns_no": null,
      "class_condition_temper": "NT",
      "size_thickness_mm": "60 < t ≤100",
      "min_tensile_strength_mpa": 450,
      "min_yield_strength_mpa": 275,
      "notes": null,
      "values": {
        "40": 275,
        "65": 258,
        "100": 247,
        "125": 240,
        "150": 234,
        "175": 229,
        "200": 224,
        "225": 220,
        "250": 217,
        "275": 214,
        "300": 211,
        "325": 209,
        "350": 206,
        "375": 203,
        "400": 200,
        "425": 197,
        "450": 193,
        "475": 188,
        "500": 183,
        "525": 177,
        "550": null,
        "575": null,
        "600": null,
        "625": null,
        "650": null,
        "675": null,
        "700": null,
        "725": null,
        "750": null,
        "775": null,
        "800": null,
        "825": null,
        "850": null,
        "875": null,
        "900": null
      }
    },
    {
      "block": 10,
      "line_no": 2,
      "nominal_composition": null,
      "product_form": "Plate",
      "spec_no": "SA/EN 10028–2",
      "type_grade": "13CrMo4–5",
      "alloy_desig_uns_no": null,
      "class_condition_temper": null,
      "size_thickness_mm": "16 < t ≤60",
      "min_tensile_strength_mpa": 450,
      "min_yield_strength_mpa": 290,
      "notes": null,
      "values": {
        "40": 290,
        "65": 272,
        "100": 260,
        "125": 253,
        "150": 247,
        "175": 241,
        "200": 236,
        "225": 232,
        "250": 229,
        "275": 226,
        "300": 223,
        "325": 220,
        "350": 217,
        "375": 214,
        "400": 211,
        "425": 208,
        "450": 203,
        "475": 199,
        "500": 193,
        "525": 187,
        "550": null,
        "575": null,
        "600": null,
        "625": null,
        "650": null,
        "675": null,
        "700": null,
        "725": null,
        "750": null,
        "775": null,
        "800": null,
        "825": null,
        "850": null,
        "875": null,
        "900": null
      }
    },
    {
      "block": 10,
      "line_no": 3,
      "nominal_composition": null,
      "product_form": "Plate",
      "spec_no": "SA/GB 713",
      "type_grade": "15CrMoR",
      "alloy_desig_uns_no": null,
      "class_condition_temper": "NT",
      "size_thickness_mm": "6 ≤t ≤60",
      "min_tensile_strength_mpa": 450,
      "min_yield_strength_mpa": 295,
      "notes": null,
      "values": {
        "40": 295,
        "65": 277,
        "100": 265,
        "125": 257,
        "150": 251,
        "175": 245,
        "200": 240,
        "225": 236,
        "250": 233,
        "275": 229,
        "300": 227,
        "325": 224,
        "350": 221,
        "375": 218,
        "400": 215,
        "425": 211,
        "450": 207,
        "475": 202,
        "500": 197,
        "525": 190,
        "550": null,
        "575": null,
        "600": null,
        "625": null,
        "650": null,
        "675": null,
        "700": null,
        "725": null,
        "750": null,
        "775": null,
        "800": null,
        "825": null,
        "850": null,
        "875": null,
        "900": null
      }
    },
    {
      "block": 10,
      "line_no": 4,
      "nominal_composition": null,
      "product_form": "Plate",
      "spec_no": "SA/EN 10028–2",
      "type_grade": "13CrMo4–5",
      "alloy_desig_uns_no": null,
      "class_condition_temper": null,
      "size_thickness_mm": "t ≤16",
      "min_tensile_strength_mpa": 450,
      "min_yield_strength_mpa": 300,
      "notes": null,
      "values": {
        "40": 300,
        "65": 282,
        "100": 269,
        "125": 262,
        "150": 255,
        "175": 249,
        "200": 244,
        "225": 240,
        "250": 237,
        "275": 233,
        "300": 230,
        "325": 228,
        "350": 225,
        "375": 222,
        "400": 218,
        "425": 215,
        "450": 210,
        "475": 206,
        "500": 200,
        "525": 194,
        "550": null,
        "575": null,
        "600": null,
        "625": null,
        "650": null,
        "675": null,
        "700": null,
        "725": null,
        "750": null,
        "775": null,
        "800": null,
        "825": null,
        "850": null,
        "875": null,
        "900": null
      }
    },
    {
      "block": 10,
      "line_no": 5,
      "nominal_composition": null,
      "product_form": "Forgings",
      "spec_no": "SA–182",
      "type_grade": "F12",
      "alloy_desig_uns_no": "K11564 2",
      "class_condition_temper": null,
      "size_thickness_mm": null,
      "min_tensile_strength_mpa": 485,
      "min_yield_strength_mpa": 275,
      "notes": null,
      "values": {
        "40": 276,
        "65": 259,
        "100": 248,
        "125": 240,
        "150": 234,
        "175": 229,
        "200": 225,
        "225": 221,
        "250": 218,
        "275": 215,
        "300": 212,
        "325": 209,
        "350": 207,
        "375": 204,
        "400": 201,
        "425": 197,
        "450": 194,
        "475": 189,
        "500": 184,
        "525": 178,
        "550": null,
        "575": null,
        "600": null,
        "625": null,
        "650": null,
        "675": null,
        "700": null,
        "725": null,
        "750": null,
        "775": null,
        "800": null,
        "825": null,
        "850": null,
        "875": null,
        "900": null
      }
    },
    {
      "block": 10,
      "line_no": 6,
      "nominal_composition": null,
      "product_form": "Forgings",
      "spec_no": "SA–336",
      "type_grade": "F12",
      "alloy_desig_uns_no": "K11564 …",
      "class_condition_temper": null,
      "size_thickness_mm": null,
      "min_tensile_strength_mpa": 485,
      "min_yield_strength_mpa": 275,
      "notes": null,
      "values": {
        "40": 276,
        "65": 259,
        "100": 248,
        "125": 240,
        "150": 234,
        "175": 229,
        "200": 225,
        "225": 221,
        "250": 218,
        "275": 215,
        "300": 212,
        "325": 209,
        "350": 207,
        "375": 204,
        "400": 201,
        "425": 197,
        "450": 194,
        "475": 189,
        "500": 184,
        "525": 178,
        "550": null,
        "575": null,
        "600": null,
        "625": null,
        "650": null,
        "675": null,
        "700": null,
        "725": null,
        "750": null,
        "775": null,
        "800": null,
        "825": null,
        "850": null,
        "875": null,
        "900": null
      }
    },
    {
      "block": 10,
      "line_no": 7,
      "nominal_composition": null,
      "product_form": "Bolting",
      "spec_no": "SA–193",
      "type_grade": "B16",
      "alloy_desig_uns_no": "K14072 …",
      "class_condition_temper": null,
      "size_thickness_mm": "100 < t ≤200",
      "min_tensile_strength_mpa": 690,
      "min_yield_strength_mpa": 585,
      "notes": null,
      "values": {
        "40": 586,
        "65": 575,
        "100": 563,
        "125": 557,
        "150": 551,
        "175": 544,
        "200": 538,
        "225": 531,
        "250": 525,
        "275": 518,
        "300": 511,
        "325": 504,
        "350": 496,
        "375": 488,
        "400": 479,
        "425": 469,
        "450": 457,
        "475": 443,
        "500": 427,
        "525": 407,
        "550": null,
        "575": null,
        "600": null,
        "625": null,
        "650": null,
        "675": null,
        "700": null,
        "725": null,
        "750": null,
        "775": null,
        "800": null,
        "825": null,
        "850": null,
        "875": null,
        "900": null
      }
    },
    {
      "block": 10,
      "line_no": 8,
      "nominal_composition": null,
      "product_form": "Bolting",
      "spec_no": "SA–193",
      "type_grade": "B16",
      "alloy_desig_uns_no": "K14072 …",
      "class_condition_temper": null,
      "size_thickness_mm": "64 < t ≤100",
      "min_tensile_strength_mpa": 760,
      "min_yield_strength_mpa": 655,
      "notes": null,
      "values": {
        "40": 655,
        "65": 643,
        "100": 630,
        "125": 622,
        "150": 615,
        "175": 608,
        "200": 600,
        "225": 593,
        "250": 586,
        "275": 579,
        "300": 571,
        "325": 563,
        "350": 555,
        "375": 546,
        "400": 535,
        "425": 524,
        "450": 511,
        "475": 495,
        "500": 477,
        "525": 455,
        "550": null,
        "575": null,
        "600": null,
        "625": null,
        "650": null,
        "675": null,
        "700": null,
        "725": null,
        "750": null,
        "775": null,
        "800": null,
        "825": null,
        "850": null,
        "875": null,
        "900": null
      }
    },
    {
      "block": 10,
      "line_no": 9,
      "nominal_composition": null,
      "product_form": "Bolting",
      "spec_no": "SA–540",
      "type_grade": "B21",
      "alloy_desig_uns_no": "K14073 5",
      "class_condition_temper": null,
      "size_thickness_mm": "50 < t ≤205",
      "min_tensile_strength_mpa": 795,
      "min_yield_strength_mpa": 690,
      "notes": null,
      "values": {
        "40": 689,
        "65": 678,
        "100": 664,
        "125": 655,
        "150": 646,
        "175": 639,
        "200": 632,
        "225": 625,
        "250": 617,
        "275": 609,
        "300": 601,
        "325": 594,
        "350": 585,
        "375": 575,
        "400": 564,
        "425": 551,
        "450": 536,
        "475": 520,
        "500": 502,
        "525": 480,
        "550": null,
        "575": null,
        "600": null,
        "625": null,
        "650": null,
        "675": null,
        "700": null,
        "725": null,
        "750": null,
        "775": null,
        "800": null,
        "825": null,
        "850": null,
        "875": null,
        "900": null
      }
    },
    {
      "block": 10,
      "line_no": 10,
      "nominal_composition": null,
      "product_form": "Bolting",
      "spec_no": "SA–540",
      "type_grade": "B21",
      "alloy_desig_uns_no": "K14073 5",
      "class_condition_temper": null,
      "size_thickness_mm": null,
      "min_tensile_strength_mpa": 825,
      "min_yield_strength_mpa": 725,
      "notes": null,
      "values": {
        "40": 724,
        "65": 711,
        "100": 696,
        "125": 688,
        "150": 680,
        "175": 672,
        "200": 664,
        "225": 656,
        "250": 648,
        "275": 640,
        "300": 631,
        "325": 623,
        "350": 613,
        "375": 603,
        "400": 592,
        "425": 579,
        "450": 565,
        "475": 547,
        "500": 528,
        "525": 503,
        "550": null,
        "575": null,
        "600": null,
        "625": null,
        "650": null,
        "675": null,
        "700": null,
        "725": null,
        "750": null,
        "775": null,
        "800": null,
        "825": null,
        "850": null,
        "875": null,
        "900": null
      }
    },
    {
      "block": 10,
      "line_no": 11,
      "nominal_composition": null,
      "product_form": "Bolting",
      "spec_no": "SA–193",
      "type_grade": "B16",
      "alloy_desig_uns_no": "K14072 …",
      "class_condition_temper": null,
      "size_thickness_mm": null,
      "min_tensile_strength_mpa": 860,
      "min_yield_strength_mpa": 725,
      "notes": null,
      "values": {
        "40": 724,
        "65": 711,
        "100": 696,
        "125": 688,
        "150": 680,
        "175": 672,
        "200": 664,
        "225": 656,
        "250": 648,
        "275": 640,
        "300": 631,
        "325": 623,
        "350": 613,
        "375": 603,
        "400": 592,
        "425": 579,
        "450": 565,
        "475": 547,
        "500": 528,
        "525": 503,
        "550": null,
        "575": null,
        "600": null,
        "625": null,
        "650": null,
        "675": null,
        "700": null,
        "725": null,
        "750": null,
        "775": null,
        "800": null,
        "825": null,
        "850": null,
        "875": null,
        "900": null
      }
    },
    {
      "block": 10,
      "line_no": 12,
      "nominal_composition": null,
      "product_form": "Bolting",
      "spec_no": "SA–540",
      "type_grade": "B21",
      "alloy_desig_uns_no": "K14073 4",
      "class_condition_temper": null,
      "size_thickness_mm": "≤150",
      "min_tensile_strength_mpa": 930,
      "min_yield_strength_mpa": 825,
      "notes": null,
      "values": {
        "40": 827,
        "65": 814,
        "100": 797,
        "125": 786,
        "150": 776,
        "175": 767,
        "200": 759,
        "225": 750,
        "250": 740,
        "275": 731,
        "300": 721,
        "325": 712,
        "350": 702,
        "375": 690,
        "400": 677,
        "425": 662,
        "450": 644,
        "475": 624,
        "500": 602,
        "525": 576,
        "550": null,
        "575": null,
        "600": null,
        "625": null,
        "650": null,
        "675": null,
        "700": null,
        "725": null,
        "750": null,
        "775": null,
        "800": null,
        "825": null,
        "850": null,
        "875": null,
        "900": null
      }
    },
    {
      "block": 10,
      "line_no": 13,
      "nominal_composition": null,
      "product_form": "Bolting",
      "spec_no": "SA–540",
      "type_grade": "B21",
      "alloy_desig_uns_no": "K14073 3",
      "class_condition_temper": null,
      "size_thickness_mm": "≤150",
      "min_tensile_strength_mpa": 1000,
      "min_yield_strength_mpa": 895,
      "notes": null,
      "values": {
        "40": 896,
        "65": 882,
        "100": 863,
        "125": 851,
        "150": 840,
        "175": 831,
        "200": 822,
        "225": 812,
        "250": 802,
        "275": 792,
        "300": 782,
        "325": 772,
        "350": 761,
        "375": 747,
        "400": 734,
        "425": 716,
        "450": 697,
        "475": 676,
        "500": 653,
        "525": 624,
        "550": null,
        "575": null,
        "600": null,
        "625": null,
        "650": null,
        "675": null,
        "700": null,
        "725": null,
        "750": null,
        "775": null,
        "800": null,
        "825": null,
        "850": null,
        "875": null,
        "900": null
      }
    },
    {
      "block": 10,
      "line_no": 14,
      "nominal_composition": null,
      "product_form": "Bolting",
      "spec_no": "SA–540",
      "type_grade": "B21",
      "alloy_desig_uns_no": "K14073 2",
      "class_condition_temper": null,
      "size_thickness_mm": "≤100",
      "min_tensile_strength_mpa": 1070,
      "min_yield_strength_mpa": 965,
      "notes": null,
      "values": {
        "40": 965,
        "65": 950,
        "100": 930,
        "125": 917,
        "150": 905,
        "175": 895,
        "200": 885,
        "225": 875,
        "250": 864,
        "275": 852,
        "300": 842,
        "325": 831,
        "350": 819,
        "375": 805,
        "400": 790,
        "425": 771,
        "450": 751,
        "475": 728,
        "500": 702,
        "525": 672,
        "550": null,
        "575": null,
        "600": null,
        "625": null,
        "650": null,
        "675": null,
        "700": null,
        "725": null,
        "750": null,
        "775": null,
        "800": null,
        "825": null,
        "850": null,
        "875": null,
        "900": null
      }
    },
    {
      "block": 10,
      "line_no": 15,
      "nominal_composition": null,
      "product_form": "Bolting",
      "spec_no": "SA–540",
      "type_grade": "B21",
      "alloy_desig_uns_no": "K14073 1",
      "class_condition_temper": null,
      "size_thickness_mm": "≤100",
      "min_tensile_strength_mpa": 1140,
      "min_yield_strength_mpa": 1035,
      "notes": null,
      "values": {
        "40": 1030,
        "65": 1020,
        "100": 996,
        "125": 982,
        "150": 970,
        "175": 959,
        "200": 949,
        "225": 937,
        "250": 925,
        "275": 913,
        "300": 902,
        "325": 891,
        "350": 877,
        "375": 862,
        "400": 847,
        "425": 827,
        "450": 805,
        "475": 780,
        "500": 753,
        "525": 720,
        "550": null,
        "575": null,
        "600": null,
        "625": null,
        "650": null,
        "675": null,
        "700": null,
        "725": null,
        "750": null,
        "775": null,
        "800": null,
        "825": null,
        "850": null,
        "875": null,
        "900": null
      }
    },
    {
      "block": 10,
      "line_no": 16,
      "nominal_composition": "1Cr–1Mn–1/4Mo",
      "product_form": "Bolting",
      "spec_no": "SA–540",
      "type_grade": "B22",
      "alloy_desig_uns_no": "K41420 5",
      "class_condition_temper": null,
      "size_thickness_mm": "50 < t ≤100",
      "min_tensile_strength_mpa": 795,
      "min_yield_strength_mpa": 690,
      "notes": null,
      "values": {
        "40": 688,
        "65": 673,
        "100": 657,
        "125": 646,
        "150": 637,
        "175": 628,
        "200": 619,
        "225": 610,
        "250": 601,
        "275": 591,
        "300": 579,
        "325": 565,
        "350": 550,
        "375": 532,
        "400": null,
        "425": null,
        "450": null,
        "475": null,
        "500": null,
        "525": null,
        "550": null,
        "575": null,
        "600": null,
        "625": null,
        "650": null,
        "675": null,
        "700": null,
        "725": null,
        "750": null,
        "775": null,
        "800": null,
        "825": null,
        "850": null,
        "875": null,
        "900": null
      }
    },
    {
      "block": 10,
      "line_no": 17,
      "nominal_composition": "1Cr–1Mn–1/4Mo",
      "product_form": "Bolting",
      "spec_no": "SA–540",
      "type_grade": "B22",
      "alloy_desig_uns_no": "K41420 5",
      "class_condition_temper": null,
      "size_thickness_mm": null,
      "min_tensile_strength_mpa": 825,
      "min_yield_strength_mpa": 725,
      "notes": null,
      "values": {
        "40": 722,
        "65": 707,
        "100": 689,
        "125": 678,
        "150": 668,
        "175": 659,
        "200": 650,
        "225": 641,
        "250": 631,
        "275": 620,
        "300": 608,
        "325": 594,
        "350": 578,
        "375": 559,
        "400": null,
        "425": null,
        "450": null,
        "475": null,
        "500": null,
        "525": null,
        "550": null,
        "575": null,
        "600": null,
        "625": null,
        "650": null,
        "675": null,
        "700": null,
        "725": null,
        "750": null,
        "775": null,
        "800": null,
        "825": null,
        "850": null,
        "875": null,
        "900": null
      }
    },
    {
      "block": 10,
      "line_no": 18,
      "nominal_composition": "1Cr–1Mn–1/4Mo",
      "product_form": "Bolting",
      "spec_no": "SA–540",
      "type_grade": "B22",
      "alloy_desig_uns_no": "K41420 4",
      "class_condition_temper": null,
      "size_thickness_mm": "≤100",
      "min_tensile_strength_mpa": 930,
      "min_yield_strength_mpa": 825,
      "notes": null,
      "values": {
        "40": 825,
        "65": 808,
        "100": 787,
        "125": 775,
        "150": 764,
        "175": 753,
        "200": 743,
        "225": 733,
        "250": 722,
        "275": 709,
        "300": 695,
        "325": 679,
        "350": 660,
        "375": 638,
        "400": null,
        "425": null,
        "450": null,
        "475": null,
        "500": null,
        "525": null,
        "550": null,
        "575": null,
        "600": null,
        "625": null,
        "650": null,
        "675": null,
        "700": null,
        "725": null,
        "750": null,
        "775": null,
        "800": null,
        "825": null,
        "850": null,
        "875": null,
        "900": null
      }
    },
    {
      "block": 10,
      "line_no": 19,
      "nominal_composition": "1Cr–1Mn–1/4Mo",
      "product_form": "Bolting",
      "spec_no": "SA–540",
      "type_grade": "B22",
      "alloy_desig_uns_no": "K41420 3",
      "class_condition_temper": null,
      "size_thickness_mm": "≤100",
      "min_tensile_strength_mpa": 1000,
      "min_yield_strength_mpa": 895,
      "notes": null,
      "values": {
        "40": 894,
        "65": 876,
        "100": 854,
        "125": 840,
        "150": 828,
        "175": 817,
        "200": 806,
        "225": 794,
        "250": 782,
        "275": 769,
        "300": 753,
        "325": 736,
        "350": 715,
        "375": 691,
        "400": null,
        "425": null,
        "450": null,
        "475": null,
        "500": null,
        "525": null,
        "550": null,
        "575": null,
        "600": null,
        "625": null,
        "650": null,
        "675": null,
        "700": null,
        "725": null,
        "750": null,
        "775": null,
        "800": null,
        "825": null,
        "850": null,
        "875": null,
        "900": null
      }
    },
    {
      "block": 10,
      "line_no": 20,
      "nominal_composition": "1Cr–1Mn–1/4Mo",
      "product_form": "Bolting",
      "spec_no": "SA–540",
      "type_grade": "B22",
      "alloy_desig_uns_no": "K41420 2",
      "class_condition_temper": null,
      "size_thickness_mm": null,
      "min_tensile_strength_mpa": 1070,
      "min_yield_strength_mpa": 965,
      "notes": null,
      "values": {
        "40": 963,
        "65": 943,
        "100": 919,
        "125": 904,
        "150": 891,
        "175": 879,
        "200": 867,
        "225": 855,
        "250": 842,
        "275": 827,
        "300": 811,
        "325": 792,
        "350": 770,
        "375": 745,
        "400": null,
        "425": null,
        "450": null,
        "475": null,
        "500": null,
        "525": null,
        "550": null,
        "575": null,
        "600": null,
        "625": null,
        "650": null,
        "675": null,
        "700": null,
        "725": null,
        "750": null,
        "775": null,
        "800": null,
        "825": null,
        "850": null,
