Repository: danivelas0/asme-pcc

File: resources/bpvc_ii_d_metric_2025/table_1a.json (part 13 of 57)
    "External Pressure Chart No.",
    "Notes"
  ],
  "columns_values": [
        "550": null,
        "575": null,
        "600": null,
        "625": null,
        "650": null,
        "675": null,
        "700": null,
        "725": null,
        "750": null,
        "775": null,
        "800": null,
        "825": null,
        "850": null,
        "875": null,
        "900": null
      }
    },
    {
      "block": 9,
      "line_no": 24,
      "nominal_composition": "11/4Cr–1/2Mo–Si",
      "product_form": "Wld. pipe",
      "spec_no": "SA–691",
      "type_grade": "11/4CR",
      "alloy_desig_uns_no": "K11789",
      "class_condition_temper": null,
      "size_thickness_mm": null,
      "p_no": 4,
      "group_no": 1,
      "min_tensile_strength_mpa": 415,
      "min_yield_strength_mpa": 240,
      "i": "NP",
      "limits_iii": 371,
      "viii_1": "NP",
      "xii": "NP",
      "external_pressure_chart_no": "CS–2",
      "notes": "G26, W10, W12",
      "values": {
        "40": 118,
        "65": 118,
        "100": 118,
        "125": 118,
        "150": 118,
        "200": 118,
        "250": 118,
        "300": 118,
        "325": 118,
        "350": 118,
        "375": 118,
        "400": null,
        "425": null,
        "450": null,
        "475": null,
        "500": null,
        "525": null,
        "550": null,
        "575": null,
        "600": null,
        "625": null,
        "650": null,
        "675": null,
        "700": null,
        "725": null,
        "750": null,
        "775": null,
        "800": null,
        "825": null,
        "850": null,
        "875": null,
        "900": null
      }
    },
    {
      "block": 9,
      "line_no": 25,
      "nominal_composition": "11/4Cr–1/2Mo–Si",
      "product_form": "Forgings",
      "spec_no": "SA–182",
      "type_grade": "F11",
      "alloy_desig_uns_no": "K11572",
      "class_condition_temper": 2,
      "size_thickness_mm": null,
      "p_no": 4,
      "group_no": 1,
      "min_tensile_strength_mpa": 485,
      "min_yield_strength_mpa": 275,
      "i": 649,
      "limits_iii": 371,
      "viii_1": 649,
      "xii": "NP",
      "external_pressure_chart_no": "CS–2 S4, T4",
      "notes": null,
      "values": {
        "40": 138,
        "65": 138,
        "100": 138,
        "125": 138,
        "150": 138,
        "200": 138,
        "250": 138,
        "300": 138,
        "325": 138,
        "350": 138,
        "375": 138,
        "400": 136,
        "425": 133,
        "450": 130,
        "475": 105,
        "500": 72.9,
        "525": 52.1,
        "550": 36.4,
        "575": 25.2,
        "600": 17.6,
        "625": 12.4,
        "650": 8.08,
        "675": null,
        "700": null,
        "725": null,
        "750": null,
        "775": null,
        "800": null,
        "825": null,
        "850": null,
        "875": null,
        "900": null
      }
    },
    {
      "block": 9,
      "line_no": 26,
      "nominal_composition": "11/4Cr–1/2Mo–Si",
      "product_form": "Forgings",
      "spec_no": "SA–336",
      "type_grade": "F11",
      "alloy_desig_uns_no": "K11572",
      "class_condition_temper": 2,
      "size_thickness_mm": null,
      "p_no": 4,
      "group_no": 1,
      "min_tensile_strength_mpa": 485,
      "min_yield_strength_mpa": 275,
      "i": 649,
      "limits_iii": "NP",
      "viii_1": 649,
      "xii": "NP",
      "external_pressure_chart_no": "CS–2 S4, T4",
      "notes": null,
      "values": {
        "40": 138,
        "65": 138,
        "100": 138,
        "125": 138,
        "150": 138,
        "200": 138,
        "250": 138,
        "300": 138,
        "325": 138,
        "350": 138,
        "375": 138,
        "400": 136,
        "425": 133,
        "450": 130,
        "475": 105,
        "500": 72.9,
        "525": 52.1,
        "550": 36.4,
        "575": 25.2,
        "600": 17.6,
        "625": 12.4,
        "650": 8.08,
        "675": null,
        "700": null,
        "725": null,
        "750": null,
        "775": null,
        "800": null,
        "825": null,
        "850": null,
        "875": null,
        "900": null
      }
    },
    {
      "block": 9,
      "line_no": 27,
      "nominal_composition": "11/4Cr–1/2Mo–Si",
      "product_form": "Forgings",
      "spec_no": "SA–336",
      "type_grade": "F11",
      "alloy_desig_uns_no": "K11572",
      "class_condition_temper": 3,
      "size_thickness_mm": null,
      "p_no": 4,
      "group_no": 1,
      "min_tensile_strength_mpa": 515,
      "min_yield_strength_mpa": 310,
      "i": "NP",
      "limits_iii": "NP",
      "viii_1": 649,
      "xii": "NP",
      "external_pressure_chart_no": "CS–3 T3",
      "notes": null,
      "values": {
        "40": 148,
        "65": 148,
        "100": 148,
        "125": 148,
        "150": 148,
        "200": 148,
        "250": 148,
        "300": 148,
        "325": 148,
        "350": 148,
        "375": 148,
        "400": 148,
        "425": 148,
        "450": 143,
        "475": 107,
        "500": 72.9,
        "525": 52.3,
        "550": 36.3,
        "575": 25.2,
        "600": 17.6,
        "625": 12.4,
        "650": 8.08,
        "675": null,
        "700": null,
        "725": null,
        "750": null,
        "775": null,
        "800": null,
        "825": null,
        "850": null,
        "875": null,
        "900": null
      }
    },
    {
      "block": 9,
      "line_no": 28,
      "nominal_composition": "11/4Cr–1/2Mo–Si",
      "product_form": "Plate",
      "spec_no": "SA–387",
      "type_grade": 11,
      "alloy_desig_uns_no": "K11789",
      "class_condition_temper": 2,
      "size_thickness_mm": null,
      "p_no": 4,
      "group_no": 1,
      "min_tensile_strength_mpa": 515,
      "min_yield_strength_mpa": 310,
      "i": 649,
      "limits_iii": 371,
      "viii_1": 649,
      "xii": "NP",
      "external_pressure_chart_no": "CS–3 S4, T3",
      "notes": null,
      "values": {
        "40": 148,
        "65": 148,
        "100": 148,
        "125": 148,
        "150": 148,
        "200": 148,
        "250": 148,
        "300": 148,
        "325": 148,
        "350": 148,
        "375": 148,
        "400": 148,
        "425": 148,
        "450": 143,
        "475": 107,
        "500": 72.9,
        "525": 52.3,
        "550": 36.3,
        "575": 25.2,
        "600": 17.6,
        "625": 12.4,
        "650": 8.08,
        "675": null,
        "700": null,
        "725": null,
        "750": null,
        "775": null,
        "800": null,
        "825": null,
        "850": null,
        "875": null,
        "900": null
      }
    },
    {
      "block": 9,
      "line_no": 29,
      "nominal_composition": "11/4Cr–1/2Mo–Si",
      "product_form": "Wld. pipe",
      "spec_no": "SA–691",
      "type_grade": "11/4CR",
      "alloy_desig_uns_no": "K11789",
      "class_condition_temper": null,
      "size_thickness_mm": null,
      "p_no": 4,
      "group_no": 1,
      "min_tensile_strength_mpa": 515,
      "min_yield_strength_mpa": 310,
      "i": "NP",
      "limits_iii": 371,
      "viii_1": "NP",
      "xii": "NP",
      "external_pressure_chart_no": "CS–3",
      "notes": "G26, W10, W12",
      "values": {
        "40": 148,
        "65": 148,
        "100": 148,
        "125": 148,
        "150": 148,
        "200": 148,
        "250": 148,
        "300": 148,
        "325": 148,
        "350": 148,
        "375": 148,
        "400": null,
        "425": null,
        "450": null,
        "475": null,
        "500": null,
        "525": null,
        "550": null,
        "575": null,
        "600": null,
        "625": null,
        "650": null,
        "675": null,
        "700": null,
        "725": null,
        "750": null,
        "775": null,
        "800": null,
        "825": null,
        "850": null,
        "875": null,
        "900": null
      }
    },
    {
      "block": 9,
      "line_no": 30,
      "nominal_composition": "13/4Cr–1/2Mo–Cu",
      "product_form": "Forgings",
      "spec_no": "SA–592",
      "type_grade": "E",
      "alloy_desig_uns_no": "K11695",
      "class_condition_temper": null,
      "size_thickness_mm": "65 < t ≤100",
      "p_no": "11B",
      "group_no": 2,
      "min_tensile_strength_mpa": 725,
      "min_yield_strength_mpa": 620,
      "i": "NP",
      "limits_iii": "343 (SPT)",
      "viii_1": 343,
      "xii": 343,
      "external_pressure_chart_no": "CS–5 S7",
      "notes": null,
      "values": {
        "40": 207,
        "65": 207,
        "100": 207,
        "125": 207,
        "150": 207,
        "200": 207,
        "250": 207,
        "300": 207,
        "325": 207,
        "350": 207,
        "375": null,
        "400": null,
        "425": null,
        "450": null,
        "475": null,
        "500": null,
        "525": null,
        "550": null,
        "575": null,
        "600": null,
        "625": null,
        "650": null,
        "675": null,
        "700": null,
        "725": null,
        "750": null,
        "775": null,
        "800": null,
        "825": null,
        "850": null,
        "875": null,
        "900": null
      }
    },
    {
      "block": 9,
      "line_no": 31,
      "nominal_composition": "13/4Cr–1/2Mo–Cu",
      "product_form": "Forgings",
      "spec_no": "SA–592",
      "type_grade": "E",
      "alloy_desig_uns_no": "K11695",
      "class_condition_temper": null,
      "size_thickness_mm": "≤65",
      "p_no": "11B",
      "group_no": 2,
      "min_tensile_strength_mpa": 795,
      "min_yield_strength_mpa": 690,
      "i": "NP",
      "limits_iii": "NP",
      "viii_1": 343,
      "xii": 343,
      "external_pressure_chart_no": "HT–1 …",
      "notes": null,
      "values": {
        "40": 227,
        "65": 227,
        "100": 227,
        "125": 227,
        "150": 227,
        "200": 227,
        "250": 227,
        "300": 227,
        "325": 227,
        "350": 227,
        "375": null,
        "400": null,
        "425": null,
        "450": null,
        "475": null,
        "500": null,
        "525": null,
        "550": null,
        "575": null,
        "600": null,
        "625": null,
        "650": null,
        "675": null,
        "700": null,
        "725": null,
        "750": null,
        "775": null,
        "800": null,
        "825": null,
        "850": null,
        "875": null,
        "900": null
      }
    },
    {
      "block": 9,
      "line_no": 32,
      "nominal_composition": "13/4Cr–1/2Mo–Ti",
      "product_form": "Plate",
      "spec_no": "SA–517",
      "type_grade": "E",
      "alloy_desig_uns_no": "K21604",
      "class_condition_temper": null,
      "size_thickness_mm": "65 < t ≤150",
      "p_no": "11B",
      "group_no": 2,
      "min_tensile_strength_mpa": 725,
      "min_yield_strength_mpa": 620,
      "i": "NP",
      "limits_iii": "371 (Cl. MC & SPT)",
      "viii_1": 343,
      "xii": 343,
      "external_pressure_chart_no": "CS–5 …",
      "notes": null,
      "values": {
        "40": 207,
        "65": 207,
        "100": 207,
        "125": 207,
        "150": 207,
        "200": 207,
        "250": 207,
        "300": 207,
        "325": 207,
        "350": 207,
        "375": 206,
        "400": null,
        "425": null,
        "450": null,
        "475": null,
        "500": null,
        "525": null,
        "550": null,
        "575": null,
        "600": null,
        "625": null,
        "650": null,
        "675": null,
        "700": null,
        "725": null,
        "750": null,
        "775": null,
        "800": null,
        "825": null,
        "850": null,
        "875": null,
        "900": null
      }
    },
    {
      "block": 9,
      "line_no": 33,
      "nominal_composition": "13/4Cr–1/2Mo–Ti",
      "product_form": "Plate",
      "spec_no": "SA–517",
      "type_grade": "E",
      "alloy_desig_uns_no": "K21604",
      "class_condition_temper": null,
      "size_thickness_mm": "≤65",
      "p_no": "11B",
      "group_no": 2,
      "min_tensile_strength_mpa": 795,
      "min_yield_strength_mpa": 690,
      "i": "NP",
      "limits_iii": "371 (Cl. MC & SPT)",
      "viii_1": 343,
      "xii": 343,
      "external_pressure_chart_no": "HT–1 …",
      "notes": null,
      "values": {
        "40": 227,
        "65": 227,
        "100": 227,
        "125": 227,
        "150": 227,
        "200": 227,
        "250": 227,
        "300": 227,
        "325": 227,
        "350": 227,
        "375": 221,
        "400": null,
        "425": null,
        "450": null,
        "475": null,
        "500": null,
        "525": null,
        "550": null,
        "575": null,
        "600": null,
        "625": null,
        "650": null,
        "675": null,
        "700": null,
        "725": null,
        "750": null,
        "775": null,
        "800": null,
        "825": null,
        "850": null,
        "875": null,
        "900": null
      }
    },
    {
      "block": 9,
      "line_no": 34,
      "nominal_composition": "21/4Cr–1Mo",
      "product_form": "Forgings",
      "spec_no": "SA–182",
      "type_grade": "F22",
      "alloy_desig_uns_no": "K21590",
      "class_condition_temper": 1,
      "size_thickness_mm": null,
      "p_no": "5A",
      "group_no": 1,
      "min_tensile_strength_mpa": 415,
      "min_yield_strength_mpa": 205,
      "i": 649,
      "limits_iii": 371,
      "viii_1": 649,
      "xii": "NP",
      "external_pressure_chart_no": "CS–2",
      "notes": "S4, T4, W7, W9",
      "values": {
        "40": 118,
        "65": 118,
        "100": 118,
        "125": 116,
        "150": 114,
        "200": 114,
        "250": 114,
        "300": 114,
        "325": 114,
        "350": 114,
        "375": 114,
        "400": 114,
        "425": 114,
        "450": 114,
        "475": 100,
        "500": 80.9,
        "525": 64.0,
        "550": 47.7,
        "575": 34.5,
        "600": 23.5,
        "625": 15.5,
        "650": 9.39,
        "675": null,
        "700": null,
        "725": null,
        "750": null,
        "775": null,
        "800": null,
        "825": null,
        "850": null,
        "875": null,
        "900": null
      }
    },
    {
      "block": 9,
      "line_no": 35,
      "nominal_composition": "21/4Cr–1Mo",
      "product_form": "Smls. tube",
      "spec_no": "SA–213",
      "type_grade": "T22",
      "alloy_desig_uns_no": "K21590",
      "class_condition_temper": null,
      "size_thickness_mm": null,
      "p_no": "5A",
      "group_no": 1,
      "min_tensile_strength_mpa": 415,
      "min_yield_strength_mpa": 205,
      "i": 649,
      "limits_iii": 371,
      "viii_1": 649,
      "xii": "NP",
      "external_pressure_chart_no": "CS–2",
      "notes": "S4, T4, W7, W9",
      "values": {
        "40": 118,
        "65": 118,
        "100": 118,
        "125": 116,
        "150": 114,
        "200": 114,
        "250": 114,
        "300": 114,
        "325": 114,
        "350": 114,
        "375": 114,
        "400": 114,
        "425": 114,
        "450": 114,
        "475": 100,
        "500": 80.9,
        "525": 64.0,
        "550": 47.7,
        "575": 34.5,
        "600": 23.5,
        "625": 15.5,
        "650": 9.39,
        "675": null,
        "700": null,
        "725": null,
        "750": null,
        "775": null,
        "800": null,
        "825": null,
        "850": null,
        "875": null,
        "900": null
      }
    },
    {
      "block": 9,
      "line_no": 36,
      "nominal_composition": "21/4Cr–1Mo",
      "product_form": "Smls. & wld. fittings",
      "spec_no": "SA–234",
      "type_grade": "WP22",
      "alloy_desig_uns_no": "K21590",
      "class_condition_temper": 1,
      "size_thickness_mm": null,
      "p_no": "5A",
      "group_no": 1,
      "min_tensile_strength_mpa": 415,
      "min_yield_strength_mpa": 205,
      "i": 649,
      "limits_iii": 371,
      "viii_1": 649,
      "xii": "NP",
      "external_pressure_chart_no": "CS–2",
      "notes": "S4, T4, W7, W9, W14",
      "values": {
        "40": 118,
        "65": 118,
        "100": 118,
        "125": 116,
        "150": 114,
        "200": 114,
        "250": 114,
        "300": 114,
        "325": 114,
        "350": 114,
        "375": 114,
        "400": 114,
        "425": 114,
        "450": 114,
        "475": 100,
        "500": 80.9,
        "525": 64.0,
        "550": 47.7,
        "575": 34.5,
        "600": 23.5,
        "625": 15.5,
        "650": 9.39,
        "675": null,
        "700": null,
        "725": null,
        "750": null,
        "775": null,
        "800": null,
        "825": null,
        "850": null,
        "875": null,
        "900": null
      }
    },
    {
      "block": 9,
      "line_no": 37,
      "nominal_composition": "21/4Cr–1Mo",
      "product_form": "Wld. tube",
      "spec_no": "SA–250",
      "type_grade": "T22",
      "alloy_desig_uns_no": "K21590",
      "class_condition_temper": null,
      "size_thickness_mm": null,
      "p_no": "5A",
      "group_no": 1,
      "min_tensile_strength_mpa": 415,
      "min_yield_strength_mpa": 205,
      "i": 649,
      "limits_iii": "NP",
      "viii_1": "NP",
      "xii": "NP",
      "external_pressure_chart_no": "CS–2",
      "notes": "G24, S4, T4, W9",
      "values": {
        "40": 100,
        "65": 100,
        "100": 99.8,
        "125": 98.3,
        "150": 97.2,
        "200": 97.2,
        "250": 97.2,
        "300": 97.2,
        "325": 97.2,
        "350": 97.2,
        "375": 97.2,
        "400": 97.2,
        "425": 97.2,
        "450": 97.2,
        "475": 85.5,
        "500": 69.0,
        "525": 54.5,
        "550": 40.4,
        "575": 29.1,
        "600": 19.8,
        "625": 12.9,
        "650": 8.06,
        "675": null,
        "700": null,
        "725": null,
        "750": null,
        "775": null,
        "800": null,
        "825": null,
        "850": null,
        "875": null,
        "900": null
      }
    },
    {
      "block": 9,
      "line_no": 38,
      "nominal_composition": "21/4Cr–1Mo",
      "product_form": "Wld. tube",
      "spec_no": "SA–250",
      "type_grade": "T22S1",
      "alloy_desig_uns_no": "K21590",
      "class_condition_temper": null,
      "size_thickness_mm": null,
      "p_no": "5A",
      "group_no": 1,
      "min_tensile_strength_mpa": 415,
      "min_yield_strength_mpa": 205,
      "i": 649,
      "limits_iii": "NP",
      "viii_1": "NP",
      "xii": "NP",
      "external_pressure_chart_no": "CS–2",
      "notes": "S4, T4, W9, W13",
      "values": {
        "40": 118,
        "65": 118,
        "100": 118,
        "125": 116,
        "150": 114,
        "200": 114,
        "250": 114,
        "300": 114,
        "325": 114,
        "350": 114,
        "375": 114,
        "400": 114,
        "425": 114,
        "450": 114,
        "475": 100,
        "500": 80.9,
        "525": 64.0,
        "550": 47.7,
        "575": 34.5,
        "600": 23.5,
        "625": 15.5,
        "650": 9.39,
        "675": null,
        "700": null,
        "725": null,
        "750": null,
        "775": null,
        "800": null,
        "825": null,
        "850": null,
        "875": null,
        "900": null
      }
    },
    {
      "block": 9,
      "line_no": 39,
      "nominal_composition": "21/4Cr–1Mo",
      "product_form": "Smls. pipe",
      "spec_no": "SA–335",
      "type_grade": "P22",
      "alloy_desig_uns_no": "K21590",
      "class_condition_temper": null,
      "size_thickness_mm": null,
      "p_no": "5A",
      "group_no": 1,
      "min_tensile_strength_mpa": 415,
      "min_yield_strength_mpa": 205,
      "i": 649,
      "limits_iii": 371,
      "viii_1": 649,
      "xii": "NP",
      "external_pressure_chart_no": "CS–2",
      "notes": "S4, T4, W7, W9",
      "values": {
        "40": 118,
        "65": 118,
        "100": 118,
        "125": 116,
        "150": 114,
        "200": 114,
        "250": 114,
        "300": 114,
        "325": 114,
        "350": 114,
        "375": 114,
        "400": 114,
        "425": 114,
        "450": 114,
        "475": 100,
        "500": 80.9,
        "525": 64.0,
        "550": 47.7,
        "575": 34.5,
        "600": 23.5,
        "625": 15.5,
        "650": 9.39,
        "675": null,
        "700": null,
        "725": null,
        "750": null,
        "775": null,
        "800": null,
        "825": null,
        "850": null,
        "875": null,
        "900": null
      }
    },
    {
      "block": 9,
      "line_no": 40,
      "nominal_composition": "21/4Cr–1Mo",
      "product_form": "Forgings",
      "spec_no": "SA–336",
      "type_grade": "F22",
      "alloy_desig_uns_no": "K21590",
      "class_condition_temper": 1,
      "size_thickness_mm": null,
      "p_no": "5A",
      "group_no": 1,
      "min_tensile_strength_mpa": 415,
      "min_yield_strength_mpa": 205,
      "i": 649,
      "limits_iii": 371,
      "viii_1": 649,
      "xii": "NP",
      "external_pressure_chart_no": "CS–2",
      "notes": "S4, T4, W7, W9",
      "values": {
        "40": 118,
        "65": 118,
        "100": 118,
        "125": 116,
        "150": 114,
        "200": 114,
        "250": 114,
        "300": 114,
        "325": 114,
        "350": 114,
        "375": 114,
        "400": 114,
        "425": 114,
        "450": 114,
        "475": 100,
        "500": 80.9,
        "525": 64.0,
        "550": 47.7,
        "575": 34.5,
        "600": 23.5,
        "625": 15.5,
        "650": 9.39,
        "675": null,
        "700": null,
        "725": null,
        "750": null,
        "775": null,
        "800": null,
        "825": null,
        "850": null,
        "875": null,
        "900": null
      }
    },
    {
      "block": 9,
      "line_no": 41,
      "nominal_composition": "21/4Cr–1Mo",
      "product_form": "Forged pipe",
      "spec_no": "SA–369",
      "type_grade": "FP22",
      "alloy_desig_uns_no": "K21590",
      "class_condition_temper": null,
      "size_thickness_mm": null,
      "p_no": "5A",
      "group_no": 1,
      "min_tensile_strength_mpa": 415,
      "min_yield_strength_mpa": 205,
      "i": 649,
      "limits_iii": 371,
      "viii_1": 649,
      "xii": "NP",
      "external_pressure_chart_no": "CS–2",
      "notes": "S4, T4, W7, W9",
      "values": {
        "40": 118,
        "65": 118,
        "100": 118,
        "125": 116,
        "150": 114,
        "200": 114,
        "250": 114,
        "300": 114,
        "325": 114,
        "350": 114,
        "375": 114,
        "400": 114,
        "425": 114,
        "450": 114,
        "475": 100,
        "500": 80.9,
        "525": 64.0,
        "550": 47.7,
        "575": 34.5,
        "600": 23.5,
        "625": 15.5,
        "650": 9.39,
        "675": null,
        "700": null,
        "725": null,
        "750": null,
        "775": null,
        "800": null,
        "825": null,
        "850": null,
        "875": null,
        "900": null
      }
    },
    {
      "block": 9,
      "line_no": 42,
      "nominal_composition": "21/4Cr–1Mo",
      "product_form": "Plate",
      "spec_no": "SA–387",
      "type_grade": 22,
      "alloy_desig_uns_no": "K21590",
      "class_condition_temper": 1,
      "size_thickness_mm": null,
      "p_no": "5A",
      "group_no": 1,
      "min_tensile_strength_mpa": 415,
      "min_yield_strength_mpa": 205,
      "i": 649,
      "limits_iii": 371,
      "viii_1": 649,
      "xii": "NP",
      "external_pressure_chart_no": "CS–2",
      "notes": "S4, T4, W7, W9",
      "values": {
        "40": 118,
        "65": 118,
        "100": 118,
        "125": 116,
        "150": 114,
        "200": 114,
        "250": 114,
        "300": 114,
        "325": 114,
        "350": 114,
        "375": 114,
        "400": 114,
        "425": 114,
        "450": 114,
        "475": 100,
        "500": 80.9,
        "525": 64.0,
        "550": 47.7,
        "575": 34.5,
        "600": 23.5,
        "625": 15.5,
        "650": 9.39,
        "675": null,
        "700": null,
        "725": null,
        "750": null,
        "775": null,
        "800": null,
        "825": null,
        "850": null,
        "875": null,
        "900": null
      }
    },
    {
      "block": 9,
      "line_no": 43,
      "nominal_composition": "21/4Cr–1Mo",
      "product_form": "Wld. pipe",
      "spec_no": "SA–691",
      "type_grade": "21/4CR",
      "alloy_desig_uns_no": "K21590",
      "class_condition_temper": null,
      "size_thickness_mm": null,
      "p_no": "5A",
      "group_no": 1,
      "min_tensile_strength_mpa": 415,
      "min_yield_strength_mpa": 205,
      "i": "NP",
      "limits_iii": 371,
      "viii_1": "NP",
      "xii": "NP",
      "external_pressure_chart_no": "CS–2",
      "notes": "G26, W10, W12",
      "values": {
        "40": 118,
        "65": 118,
        "100": 118,
        "125": 116,
        "150": 114,
        "200": 114,
        "250": 114,
        "300": 114,
        "325": 114,
        "350": 114,
        "375": 114,
        "400": null,
        "425": null,
        "450": null,
        "475": null,
        "500": null,
        "525": null,
        "550": null,
        "575": null,
        "600": null,
        "625": null,
        "650": null,
        "675": null,
        "700": null,
        "725": null,
        "750": null,
        "775": null,
        "800": null,
        "825": null,
        "850": null,
        "875": null,
        "900": null
      }
    },
    {
      "block": 9,
      "line_no": 44,
      "nominal_composition": "21/4Cr–1Mo",
      "product_form": "Plate",
      "spec_no": "SA/EN 10028–2",
      "type_grade": "10CrMo9–10",
      "alloy_desig_uns_no": null,
      "class_condition_temper": null,
      "size_thickness_mm": "150 < t ≤250",
      "p_no": "5A",
      "group_no": 1,
      "min_tensile_strength_mpa": 450,
      "min_yield_strength_mpa": 250,
      "i": 593,
      "limits_iii": "NP",
      "viii_1": 593,
      "xii": "NP",
      "external_pressure_chart_no": "CS–3",
      "notes": "S4, T4, W7, W9",
      "values": {
        "40": 129,
        "65": 129,
        "100": 128,
        "125": 126,
        "150": 125,
        "200": 124,
        "250": 123,
        "300": 123,
        "325": 122,
        "350": 121,
        "375": 120,
        "400": 118,
        "425": 116,
        "450": 113,
        "475": 109,
        "500": 88.4,
        "525": 64.0,
        "550": 44.6,
        "575": 30.0,
        "600": 19.7,
        "625": null,
        "650": null,
        "675": null,
        "700": null,
        "725": null,
        "750": null,
        "775": null,
        "800": null,
        "825": null,
        "850": null,
        "875": null,
        "900": null
      }
    },
    {
      "block": 9,
      "line_no": 45,
      "nominal_composition": "21/4Cr–1Mo",
      "product_form": "Forgings",
      "spec_no": "SA/EN 10222–2",
      "type_grade": "11CrMo9–10",
      "alloy_desig_uns_no": null,
      "class_condition_temper": "NT or QT",
      "size_thickness_mm": "200 < t ≤500",
      "p_no": "5A",
      "group_no": 1,
      "min_tensile_strength_mpa": 450,
      "min_yield_strength_mpa": 265,
      "i": 649,
      "limits_iii": "NP",
      "viii_1": 649,
      "xii": "NP",
      "external_pressure_chart_no": "CS–3",
      "notes": "S4, T4, W7, W9",
      "values": {
        "40": 129,
        "65": 129,
        "100": 129,
        "125": 128,
        "150": 126,
        "200": 124,
        "250": 124,
        "300": 123,
        "325": 123,
        "350": 122,
        "375": 121,
        "400": 119,
        "425": 116,
        "450": 113,
        "475": 109,
        "500": 89.4,
        "525": 64.3,
        "550": 44.9,
        "575": 30.1,
        "600": 19.7,
        "625": 12.9,
        "650": 8.06,
        "675": null,
        "700": null,
        "725": null,
        "750": null,
        "775": null,
        "800": null,
        "825": null,
        "850": null,
        "875": null,
        "900": null
      }
    },
    {
      "block": 10,
      "line_no": 1,
      "nominal_composition": "21/4Cr–1Mo",
      "product_form": "Plate",
      "spec_no": "SA/EN 10028–2",
      "type_grade": "10CrMo9–10",
      "alloy_desig_uns_no": null,
      "class_condition_temper": null,
      "size_thickness_mm": "100 < t ≤150",
      "p_no": "5A",
      "group_no": 1,
      "min_tensile_strength_mpa": 460,
      "min_yield_strength_mpa": 260,
      "i": 593,
      "limits_iii": "NP",
      "viii_1": 593,
      "xii": "NP",
      "external_pressure_chart_no": "CS–3",
      "notes": "S4, T4, W7, W9",
      "values": {
        "40": 131,
        "65": 131,
        "100": 131,
        "125": 129,
        "150": 128,
        "200": 127,
        "250": 126,
        "300": 125,
        "325": 125,
        "350": 124,
        "375": 123,
        "400": 121,
        "425": 119,
        "450": 116,
        "475": 112,
        "500": 88.4,
        "525": 64.0,
        "550": 44.6,
        "575": 30.0,
        "600": 19.7,
        "625": null,
        "650": null,
        "675": null,
        "700": null,
        "725": null,
        "750": null,
        "775": null,
        "800": null,
        "825": null,
        "850": null,
        "875": null,
        "900": null
      }
    },
    {
      "block": 10,
      "line_no": 2,
      "nominal_composition": "21/4Cr–1Mo",
      "product_form": "Plate",
      "spec_no": "SA/EN 10028–2",
      "type_grade": "10CrMo9–10",
      "alloy_desig_uns_no": null,
      "class_condition_temper": null,
      "size_thickness_mm": "60 < t ≤100",
      "p_no": "5A",
      "group_no": 1,
      "min_tensile_strength_mpa": 470,
      "min_yield_strength_mpa": 280,
      "i": 593,
      "limits_iii": "NP",
      "viii_1": 593,
      "xii": "NP",
      "external_pressure_chart_no": "CS–3",
      "notes": "S4, T4, W7, W9",
      "values": {
        "40": 134,
        "65": 134,
        "100": 134,
        "125": 132,
        "150": 131,
        "200": 129,
        "250": 129,
        "300": 128,
        "325": 127,
        "350": 127,
        "375": 125,
        "400": 123,
        "425": 121,
        "450": 118,
        "475": 114,
        "500": 88.4,
        "525": 64.0,
        "550": 44.6,
        "575": 30.0,
        "600": 19.7,
        "625": null,
        "650": null,
        "675": null,
        "700": null,
        "725": null,
        "750": null,
        "775": null,
        "800": null,
        "825": null,
        "850": null,
        "875": null,
        "900": null
      }
    },
    {
      "block": 10,
      "line_no": 3,
      "nominal_composition": "21/4Cr–1Mo",
      "product_form": "Smls. tube",
      "spec_no": "SA/EN 10216–2",
      "type_grade": "10CrMo9–10",
      "alloy_desig_uns_no": null,
      "class_condition_temper": null,
      "size_thickness_mm": "40 < t ≤60",
      "p_no": "5A",
      "group_no": 1,
      "min_tensile_strength_mpa": 480,
      "min_yield_strength_mpa": 270,
      "i": 649,
      "limits_iii": "NP",
      "viii_1": 649,
      "xii": "NP",
      "external_pressure_chart_no": "CS–2",
      "notes": "T4, W7, W9",
      "values": {
        "40": 137,
        "65": 137,
        "100": 137,
        "125": 137,
        "150": 135,
        "200": 133,
        "250": 132,
        "300": 132,
        "325": 132,
        "350": 131,
        "375": 129,
        "400": 126,
        "425": 123,
        "450": 119,
        "475": 113,
        "500": 89.4,
        "525": 64.3,
        "550": 44.9,
        "575": 30.1,
        "600": 19.7,
        "625": 12.9,
        "650": 8.06,
        "675": null,
        "700": null,
        "725": null,
        "750": null,
        "775": null,
        "800": null,
        "825": null,
        "850": null,
        "875": null,
        "900": null
      }
    },
    {
      "block": 10,
      "line_no": 4,
      "nominal_composition": "21/4Cr–1Mo",
      "product_form": "Smls. tube",
      "spec_no": "SA/EN 10216–2",
      "type_grade": "10CrMo9–10",
      "alloy_desig_uns_no": null,
      "class_condition_temper": null,
      "size_thickness_mm": "t ≤40",
      "p_no": "5A",
      "group_no": 1,
      "min_tensile_strength_mpa": 480,
      "min_yield_strength_mpa": 280,
      "i": 649,
      "limits_iii": "NP",
      "viii_1": 649,
      "xii": "NP",
      "external_pressure_chart_no": "CS–2",
      "notes": "T4, W7, W9",
      "values": {
        "40": 137,
        "65": 137,
        "100": 137,
        "125": 137,
        "150": 135,
        "200": 133,
        "250": 132,
        "300": 132,
        "325": 132,
        "350": 131,
        "375": 129,
        "400": 126,
        "425": 123,
        "450": 119,
        "475": 113,
        "500": 89.4,
        "525": 64.3,
        "550": 44.9,
        "575": 30.1,
        "600": 19.7,
        "625": 12.9,
        "650": 8.06,
        "675": null,
        "700": null,
        "725": null,
        "750": null,
        "775": null,
        "800": null,
        "825": null,
        "850": null,
        "875": null,
        "900": null
      }
    },
    {
      "block": 10,
      "line_no": 5,
      "nominal_composition": "21/4Cr–1Mo",
      "product_form": "Plate",
      "spec_no": "SA/EN 10028–2",
      "type_grade": "10CrMo9–10",
      "alloy_desig_uns_no": null,
      "class_condition_temper": null,
      "size_thickness_mm": "t ≤60",
      "p_no": "5A",
      "group_no": 1,
      "min_tensile_strength_mpa": 480,
      "min_yield_strength_mpa": null,
      "i": 593,
      "limits_iii": "NP",
      "viii_1": 593,
      "xii": "NP",
      "external_pressure_chart_no": "CS–3",
      "notes": "G18, S4, T4, W7, W9",
      "values": {
        "40": 137,
        "65": 137,
        "100": 137,
        "125": 135,
        "150": 133,
        "200": 132,
        "250": 132,
        "300": 131,
        "325": 130,
        "350": 129,
        "375": 128,
        "400": 126,
        "425": 124,
        "450": 121,
        "475": 117,
        "500": 88.4,
        "525": 64.0,
        "550": 44.6,
        "575": 30.0,
        "600": 19.7,
        "625": null,
        "650": null,
        "675": null,
        "700": null,
        "725": null,
        "750": null,
        "775": null,
        "800": null,
        "825": null,
        "850": null,
        "875": null,
        "900": null
      }
    },
    {
      "block": 10,
      "line_no": 6,
      "nominal_composition": "21/4Cr–1Mo",
      "product_form": "Castings",
      "spec_no": "SA–217",
      "type_grade": "WC9",
      "alloy_desig_uns_no": "J21890",
      "class_condition_temper": null,
      "size_thickness_mm": null,
      "p_no": "5A",
      "group_no": 1,
      "min_tensile_strength_mpa": 485,
      "min_yield_strength_mpa": 275,
      "i": 649,
      "limits_iii": 371,
      "viii_1": 649,
      "xii": "NP",
      "external_pressure_chart_no": "CS–2",
      "notes": "G1, G17, S4, T4, W7, W9",
      "values": {
        "40": 138,
        "65": 138,
        "100": 138,
        "125": 137,
        "150": 136,
        "200": 134,
        "250": 133,
        "300": 133,
        "325": 132,
        "350": 131,
        "375": 129,
        "400": 127,
        "425": 124,
        "450": 119,
        "475": 113,
        "500": 90.4,
        "525": 64.0,
        "550": 45.0,
        "575": 30.1,
        "600": 19.7,
        "625": 12.9,
        "650": 8.06,
        "675": null,
        "700": null,
        "725": null,
        "750": null,
        "775": null,
        "800": null,
        "825": null,
        "850": null,
        "875": null,
        "900": null
      }
    },
    {
      "block": 10,
      "line_no": 7,
      "nominal_composition": "21/4Cr–1Mo",
      "product_form": "Cast pipe",
      "spec_no": "SA–426",
      "type_grade": "CP22",
      "alloy_desig_uns_no": "J21890",
      "class_condition_temper": null,
      "size_thickness_mm": null,
      "p_no": "5A",
      "group_no": 1,
      "min_tensile_strength_mpa": 485,
      "min_yield_strength_mpa": 275,
      "i": "NP",
      "limits_iii": 371,
      "viii_1": "NP",
      "xii": "NP",
      "external_pressure_chart_no": "CS–2 G17",
      "notes": null,
      "values": {
        "40": 138,
        "65": 138,
        "100": 138,
        "125": 137,
        "150": 136,
        "200": 134,
        "250": 133,
        "300": 133,
        "325": 132,
        "350": 131,
        "375": 129,
        "400": null,
        "425": null,
        "450": null,
        "475": null,
        "500": null,
        "525": null,
        "550": null,
        "575": null,
        "600": null,
        "625": null,
        "650": null,
        "675": null,
        "700": null,
        "725": null,
        "750": null,
        "775": null,
        "800": null,
        "825": null,
        "850": null,
        "875": null,
        "900": null
      }
    },
    {
      "block": 10,
      "line_no": 8,
      "nominal_composition": "21/4Cr–1Mo",
      "product_form": "Forgings",
      "spec_no": "SA–182",
      "type_grade": "F22",
      "alloy_desig_uns_no": "K21590",
      "class_condition_temper": 3,
      "size_thickness_mm": null,
      "p_no": "5A",
      "group_no": 1,
      "min_tensile_strength_mpa": 515,
      "min_yield_strength_mpa": 310,
      "i": 649,
      "limits_iii": 371,
      "viii_1": 649,
      "xii": "NP",
      "external_pressure_chart_no": "CS–3",
      "notes": "S4, T4, W7, W9",
      "values": {
        "40": 148,
        "65": 148,
        "100": 147,
        "125": 146,
        "150": 144,
        "200": 142,
        "250": 141,
        "300": 141,
        "325": 140,
        "350": 139,
        "375": 138,
        "400": 136,
        "425": 133,
        "450": 130,
        "475": 116,
        "500": 89.4,
        "525": 64.3,
        "550": 44.9,
        "575": 30.1,
        "600": 19.7,
        "625": 12.9,
        "650": 8.06,
        "675": null,
        "700": null,
        "725": null,
        "750": null,
        "775": null,
        "800": null,
        "825": null,
        "850": null,
        "875": null,
        "900": null
      }
    },
    {
      "block": 10,
      "line_no": 9,
      "nominal_composition": "21/4Cr–1Mo",
      "product_form": "Forgings",
      "spec_no": "SA–336",
      "type_grade": "F22",
      "alloy_desig_uns_no": "K21590",
      "class_condition_temper": 3,
      "size_thickness_mm": null,
      "p_no": "5A",
      "group_no": 1,
      "min_tensile_strength_mpa": 515,
      "min_yield_strength_mpa": 310,
      "i": 649,
      "limits_iii": 371,
      "viii_1": 649,
      "xii": "NP",
      "external_pressure_chart_no": "CS–3",
      "notes": "S4, T4, W7, W9",
      "values": {
        "40": 148,
        "65": 148,
        "100": 147,
        "125": 146,
        "150": 144,
        "200": 142,
        "250": 141,
        "300": 141,
        "325": 140,
        "350": 139,
        "375": 138,
        "400": 136,
        "425": 133,
        "450": 130,
        "475": 116,
        "500": 89.4,
        "525": 64.3,
        "550": 44.9,
        "575": 30.1,
        "600": 19.7,
        "625": 12.9,
        "650": 8.06,
        "675": null,
        "700": null,
        "725": null,
        "750": null,
        "775": null,
        "800": null,
        "825": null,
        "850": null,
        "875": null,
        "900": null
      }
    },
    {
      "block": 10,
      "line_no": 10,
      "nominal_composition": "21/4Cr–1Mo",
      "product_form": "Plate",
      "spec_no": "SA–387",
      "type_grade": 22,
      "alloy_desig_uns_no": "K21590",
      "class_condition_temper": 2,
      "size_thickness_mm": null,
      "p_no": "5A",
      "group_no": 1,
      "min_tensile_strength_mpa": 515,
      "min_yield_strength_mpa": 310,
      "i": 649,
      "limits_iii": 371,
      "viii_1": 649,
      "xii": "NP",
      "external_pressure_chart_no": "CS–3",
      "notes": "S4, T4, W7, W9",
      "values": {
        "40": 148,
        "65": 148,
        "100": 147,
        "125": 146,
        "150": 144,
        "200": 142,
        "250": 141,
        "300": 141,
        "325": 140,
        "350": 139,
        "375": 138,
