Repository: danivelas0/asme-pcc

File: resources/bpvc_ii_d_metric_2025/table_2a.json (part 13 of 24)
    "External Pressure Chart No.",
    "Notes"
  ],
  "columns_values": [
        "150": 115,
        "200": 109,
        "250": 103,
        "300": 98.0,
        "325": 95.7,
        "350": 94.1,
        "375": 92.8,
        "400": 90.9,
        "425": 89.0,
        "450": 87.8,
        "475": null,
        "500": null
      }
    },
    {
      "block": 12,
      "line_no": 14,
      "nominal_composition": "16Cr–12Ni–2Mo",
      "product_form": "Wld. fittings",
      "spec_no": "SA–403",
      "type_grade": "316L",
      "alloy_desig_uns_no": "S31603",
      "class_condition_temper": "WP–W",
      "size_thickness_mm": null,
      "p_no": 8,
      "group_no": 1,
      "min_tensile_strength_mpa": 485,
      "min_yield_strength_mpa": 170,
      "applicability_and_max_temperature_limits_np_not_permitted_spt_supports_only_iii": "NP",
      "viii_2": 427,
      "external_pressure_chart_no": "HA–4",
      "notes": "G7, G18",
      "values": {
        "40": 97.9,
        "65": 97.9,
        "100": 97.9,
        "125": 97.9,
        "150": 97.9,
        "200": 93.0,
        "250": 87.2,
        "300": 82.9,
        "325": 81.6,
        "350": 80.2,
        "375": 78.4,
        "400": 77.2,
        "425": 75.9,
        "450": 74.7,
        "475": null,
        "500": null
      }
    },
    {
      "block": 12,
      "line_no": 15,
      "nominal_composition": "16Cr–12Ni–2Mo",
      "product_form": "Wld. fittings",
      "spec_no": "SA–403",
      "type_grade": "316L",
      "alloy_desig_uns_no": "S31603",
      "class_condition_temper": "WP–WX",
      "size_thickness_mm": null,
      "p_no": 8,
      "group_no": 1,
      "min_tensile_strength_mpa": 485,
      "min_yield_strength_mpa": 170,
      "applicability_and_max_temperature_limits_np_not_permitted_spt_supports_only_iii": "NP",
      "viii_2": 427,
      "external_pressure_chart_no": "HA–4",
      "notes": "G7, G18",
      "values": {
        "40": 97.9,
        "65": 97.9,
        "100": 97.9,
        "125": 97.9,
        "150": 97.9,
        "200": 93.0,
        "250": 87.2,
        "300": 82.9,
        "325": 81.6,
        "350": 80.2,
        "375": 78.4,
        "400": 77.2,
        "425": 75.9,
        "450": 74.7,
        "475": null,
        "500": null
      }
    },
    {
      "block": 12,
      "line_no": 16,
      "nominal_composition": "16Cr–12Ni–2Mo",
      "product_form": "Bar",
      "spec_no": "SA–479",
      "type_grade": "316L",
      "alloy_desig_uns_no": "S31603",
      "class_condition_temper": null,
      "size_thickness_mm": null,
      "p_no": 8,
      "group_no": 1,
      "min_tensile_strength_mpa": 485,
      "min_yield_strength_mpa": 170,
      "applicability_and_max_temperature_limits_np_not_permitted_spt_supports_only_iii": 427,
      "viii_2": "NP",
      "external_pressure_chart_no": "HA–4",
      "notes": "G7",
      "values": {
        "40": 115,
        "65": 115,
        "100": 115,
        "125": 115,
        "150": 115,
        "200": 109,
        "250": 103,
        "300": 98.0,
        "325": 95.7,
        "350": 94.1,
        "375": 92.8,
        "400": 90.9,
        "425": 89.0,
        "450": 87.8,
        "475": null,
        "500": null
      }
    },
    {
      "block": 12,
      "line_no": 17,
      "nominal_composition": "16Cr–12Ni–2Mo",
      "product_form": "Wld. tube",
      "spec_no": "SA–688",
      "type_grade": "TP316L",
      "alloy_desig_uns_no": "S31603",
      "class_condition_temper": null,
      "size_thickness_mm": null,
      "p_no": 8,
      "group_no": 1,
      "min_tensile_strength_mpa": 485,
      "min_yield_strength_mpa": 170,
      "applicability_and_max_temperature_limits_np_not_permitted_spt_supports_only_iii": 427,
      "viii_2": "NP",
      "external_pressure_chart_no": "HA–4",
      "notes": "G7",
      "values": {
        "40": 115,
        "65": 115,
        "100": 115,
        "125": 115,
        "150": 115,
        "200": 109,
        "250": 103,
        "300": 98.0,
        "325": 95.7,
        "350": 94.1,
        "375": 92.8,
        "400": 90.9,
        "425": 89.0,
        "450": 87.8,
        "475": null,
        "500": null
      }
    },
    {
      "block": 12,
      "line_no": 18,
      "nominal_composition": "16Cr–12Ni–2Mo",
      "product_form": "Wld. pipe",
      "spec_no": "SA–688",
      "type_grade": "TP316L",
      "alloy_desig_uns_no": "S31603",
      "class_condition_temper": null,
      "size_thickness_mm": null,
      "p_no": 8,
      "group_no": 1,
      "min_tensile_strength_mpa": 485,
      "min_yield_strength_mpa": 170,
      "applicability_and_max_temperature_limits_np_not_permitted_spt_supports_only_iii": "NP",
      "viii_2": 427,
      "external_pressure_chart_no": "HA–4",
      "notes": "G7, G18",
      "values": {
        "40": 97.9,
        "65": 97.9,
        "100": 97.9,
        "125": 97.9,
        "150": 97.9,
        "200": 93.0,
        "250": 87.2,
        "300": 82.9,
        "325": 81.6,
        "350": 80.2,
        "375": 78.4,
        "400": 77.2,
        "425": 75.9,
        "450": 74.7,
        "475": null,
        "500": null
      }
    },
    {
      "block": 12,
      "line_no": 19,
      "nominal_composition": "16Cr–12Ni–2Mo",
      "product_form": "Wld. pipe",
      "spec_no": "SA–813",
      "type_grade": "TP316L",
      "alloy_desig_uns_no": "S31603",
      "class_condition_temper": null,
      "size_thickness_mm": null,
      "p_no": 8,
      "group_no": 1,
      "min_tensile_strength_mpa": 485,
      "min_yield_strength_mpa": 170,
      "applicability_and_max_temperature_limits_np_not_permitted_spt_supports_only_iii": 427,
      "viii_2": "NP",
      "external_pressure_chart_no": "HA–4",
      "notes": "G7",
      "values": {
        "40": 115,
        "65": 115,
        "100": 115,
        "125": 115,
        "150": 115,
        "200": 109,
        "250": 103,
        "300": 98.0,
        "325": 95.7,
        "350": 94.1,
        "375": 92.8,
        "400": 90.9,
        "425": 89.0,
        "450": 87.8,
        "475": null,
        "500": null
      }
    },
    {
      "block": 12,
      "line_no": 20,
      "nominal_composition": "16Cr–12Ni–2Mo",
      "product_form": "Wld. pipe",
      "spec_no": "SA–814",
      "type_grade": "TP316L",
      "alloy_desig_uns_no": "S31603",
      "class_condition_temper": null,
      "size_thickness_mm": null,
      "p_no": 8,
      "group_no": 1,
      "min_tensile_strength_mpa": 485,
      "min_yield_strength_mpa": 170,
      "applicability_and_max_temperature_limits_np_not_permitted_spt_supports_only_iii": 427,
      "viii_2": "NP",
      "external_pressure_chart_no": "HA–4",
      "notes": "G7",
      "values": {
        "40": 115,
        "65": 115,
        "100": 115,
        "125": 115,
        "150": 115,
        "200": 109,
        "250": 103,
        "300": 98.0,
        "325": 95.7,
        "350": 94.1,
        "375": 92.8,
        "400": 90.9,
        "425": 89.0,
        "450": 87.8,
        "475": null,
        "500": null
      }
    },
    {
      "block": 12,
      "line_no": 21,
      "nominal_composition": "16Cr–12Ni–2Mo",
      "product_form": "Forgings",
      "spec_no": "SA–182",
      "type_grade": "F316",
      "alloy_desig_uns_no": "S31600",
      "class_condition_temper": null,
      "size_thickness_mm": ">130",
      "p_no": 8,
      "group_no": 1,
      "min_tensile_strength_mpa": 485,
      "min_yield_strength_mpa": 205,
      "applicability_and_max_temperature_limits_np_not_permitted_spt_supports_only_iii": 427,
      "viii_2": 427,
      "external_pressure_chart_no": "HA–2",
      "notes": "G7",
      "values": {
        "40": 138,
        "65": 138,
        "100": 138,
        "125": 138,
        "150": 138,
        "200": 134,
        "250": 126,
        "300": 119,
        "325": 116,
        "350": 114,
        "375": 112,
        "400": 111,
        "425": 110,
        "450": 108,
        "475": null,
        "500": null
      }
    },
    {
      "block": 12,
      "line_no": 22,
      "nominal_composition": "16Cr–12Ni–2Mo",
      "product_form": "Forgings",
      "spec_no": "SA–965",
      "type_grade": "F316",
      "alloy_desig_uns_no": "S31600",
      "class_condition_temper": null,
      "size_thickness_mm": null,
      "p_no": 8,
      "group_no": 1,
      "min_tensile_strength_mpa": 485,
      "min_yield_strength_mpa": 205,
      "applicability_and_max_temperature_limits_np_not_permitted_spt_supports_only_iii": 427,
      "viii_2": 427,
      "external_pressure_chart_no": "HA–2",
      "notes": "G7, G9, G10",
      "values": {
        "40": 138,
        "65": 138,
        "100": 138,
        "125": 138,
        "150": 138,
        "200": 134,
        "250": 126,
        "300": 119,
        "325": 116,
        "350": 114,
        "375": 112,
        "400": 111,
        "425": 110,
        "450": 108,
        "475": null,
        "500": null
      }
    },
    {
      "block": 12,
      "line_no": 23,
      "nominal_composition": "16Cr–12Ni–2Mo",
      "product_form": "Forgings",
      "spec_no": "SA–182",
      "type_grade": "F316H",
      "alloy_desig_uns_no": "S31609",
      "class_condition_temper": null,
      "size_thickness_mm": ">130",
      "p_no": 8,
      "group_no": 1,
      "min_tensile_strength_mpa": 485,
      "min_yield_strength_mpa": 205,
      "applicability_and_max_temperature_limits_np_not_permitted_spt_supports_only_iii": 427,
      "viii_2": 427,
      "external_pressure_chart_no": "HA–2",
      "notes": "G7",
      "values": {
        "40": 138,
        "65": 138,
        "100": 138,
        "125": 138,
        "150": 138,
        "200": 134,
        "250": 126,
        "300": 119,
        "325": 116,
        "350": 114,
        "375": 112,
        "400": 111,
        "425": 110,
        "450": 108,
        "475": null,
        "500": null
      }
    },
    {
      "block": 12,
      "line_no": 24,
      "nominal_composition": "16Cr–12Ni–2Mo",
      "product_form": "Forgings",
      "spec_no": "SA–965",
      "type_grade": "F316H",
      "alloy_desig_uns_no": "S31609",
      "class_condition_temper": null,
      "size_thickness_mm": null,
      "p_no": 8,
      "group_no": 1,
      "min_tensile_strength_mpa": 485,
      "min_yield_strength_mpa": 205,
      "applicability_and_max_temperature_limits_np_not_permitted_spt_supports_only_iii": 427,
      "viii_2": 427,
      "external_pressure_chart_no": "HA–2",
      "notes": "G7",
      "values": {
        "40": 138,
        "65": 138,
        "100": 138,
        "125": 138,
        "150": 138,
        "200": 134,
        "250": 126,
        "300": 119,
        "325": 116,
        "350": 114,
        "375": 112,
        "400": 111,
        "425": 110,
        "450": 108,
        "475": null,
        "500": null
      }
    },
    {
      "block": 12,
      "line_no": 25,
      "nominal_composition": "16Cr–12Ni–2Mo",
      "product_form": "Forgings",
      "spec_no": "SA–182",
      "type_grade": "F316",
      "alloy_desig_uns_no": "S31600",
      "class_condition_temper": null,
      "size_thickness_mm": "≤130",
      "p_no": 8,
      "group_no": 1,
      "min_tensile_strength_mpa": 515,
      "min_yield_strength_mpa": 205,
      "applicability_and_max_temperature_limits_np_not_permitted_spt_supports_only_iii": 427,
      "viii_2": 427,
      "external_pressure_chart_no": "HA–2",
      "notes": "G7, G9",
      "values": {
        "40": 138,
        "65": 138,
        "100": 138,
        "125": 138,
        "150": 138,
        "200": 134,
        "250": 126,
        "300": 119,
        "325": 116,
        "350": 114,
        "375": 112,
        "400": 111,
        "425": 110,
        "450": 108,
        "475": null,
        "500": null
      }
    },
    {
      "block": 12,
      "line_no": 26,
      "nominal_composition": "16Cr–12Ni–2Mo",
      "product_form": "Smls. tube",
      "spec_no": "SA–213",
      "type_grade": "TP316",
      "alloy_desig_uns_no": "S31600",
      "class_condition_temper": null,
      "size_thickness_mm": null,
      "p_no": 8,
      "group_no": 1,
      "min_tensile_strength_mpa": 515,
      "min_yield_strength_mpa": 205,
      "applicability_and_max_temperature_limits_np_not_permitted_spt_supports_only_iii": 427,
      "viii_2": 427,
      "external_pressure_chart_no": "HA–2",
      "notes": "G7, G9",
      "values": {
        "40": 138,
        "65": 138,
        "100": 138,
        "125": 138,
        "150": 138,
        "200": 134,
        "250": 126,
        "300": 119,
        "325": 116,
        "350": 114,
        "375": 112,
        "400": 111,
        "425": 110,
        "450": 108,
        "475": null,
        "500": null
      }
    },
    {
      "block": 12,
      "line_no": 27,
      "nominal_composition": "16Cr–12Ni–2Mo",
      "product_form": "Plate",
      "spec_no": "SA–240",
      "type_grade": 316,
      "alloy_desig_uns_no": "S31600",
      "class_condition_temper": null,
      "size_thickness_mm": null,
      "p_no": 8,
      "group_no": 1,
      "min_tensile_strength_mpa": 515,
      "min_yield_strength_mpa": 205,
      "applicability_and_max_temperature_limits_np_not_permitted_spt_supports_only_iii": 427,
      "viii_2": 427,
      "external_pressure_chart_no": "HA–2",
      "notes": "G7, G9, G10",
      "values": {
        "40": 138,
        "65": 138,
        "100": 138,
        "125": 138,
        "150": 138,
        "200": 134,
        "250": 126,
        "300": 119,
        "325": 116,
        "350": 114,
        "375": 112,
        "400": 111,
        "425": 110,
        "450": 108,
        "475": null,
        "500": null
      }
    },
    {
      "block": 12,
      "line_no": 28,
      "nominal_composition": "16Cr–12Ni–2Mo",
      "product_form": "Wld. tube",
      "spec_no": "SA–249",
      "type_grade": "TP316",
      "alloy_desig_uns_no": "S31600",
      "class_condition_temper": null,
      "size_thickness_mm": null,
      "p_no": 8,
      "group_no": 1,
      "min_tensile_strength_mpa": 515,
      "min_yield_strength_mpa": 205,
      "applicability_and_max_temperature_limits_np_not_permitted_spt_supports_only_iii": 427,
      "viii_2": "NP",
      "external_pressure_chart_no": "HA–2",
      "notes": "G7",
      "values": {
        "40": 138,
        "65": 138,
        "100": 138,
        "125": 138,
        "150": 138,
        "200": 134,
        "250": 126,
        "300": 119,
        "325": 116,
        "350": 114,
        "375": 112,
        "400": 111,
        "425": 110,
        "450": 108,
        "475": null,
        "500": null
      }
    },
    {
      "block": 12,
      "line_no": 29,
      "nominal_composition": "16Cr–12Ni–2Mo",
      "product_form": "Wld. tube",
      "spec_no": "SA–249",
      "type_grade": "TP316",
      "alloy_desig_uns_no": "S31600",
      "class_condition_temper": null,
      "size_thickness_mm": null,
      "p_no": 8,
      "group_no": 1,
      "min_tensile_strength_mpa": 515,
      "min_yield_strength_mpa": 205,
      "applicability_and_max_temperature_limits_np_not_permitted_spt_supports_only_iii": "NP",
      "viii_2": 427,
      "external_pressure_chart_no": "HA–2",
      "notes": "G7, G9, G18",
      "values": {
        "40": 117,
        "65": 117,
        "100": 117,
        "125": 117,
        "150": 117,
        "200": 114,
        "250": 107,
        "300": 101,
        "325": 99.0,
        "350": 96.8,
        "375": 95.7,
        "400": 94.4,
        "425": 93.1,
        "450": 92.5,
        "475": null,
        "500": null
      }
    },
    {
      "block": 12,
      "line_no": 30,
      "nominal_composition": "16Cr–12Ni–2Mo",
      "product_form": "Wld. pipe",
      "spec_no": "SA–312",
      "type_grade": "TP316",
      "alloy_desig_uns_no": "S31600",
      "class_condition_temper": null,
      "size_thickness_mm": null,
      "p_no": 8,
      "group_no": 1,
      "min_tensile_strength_mpa": 515,
      "min_yield_strength_mpa": 205,
      "applicability_and_max_temperature_limits_np_not_permitted_spt_supports_only_iii": 427,
      "viii_2": "NP",
      "external_pressure_chart_no": "HA–2",
      "notes": "G7",
      "values": {
        "40": 138,
        "65": 138,
        "100": 138,
        "125": 138,
        "150": 138,
        "200": 134,
        "250": 126,
        "300": 119,
        "325": 116,
        "350": 114,
        "375": 112,
        "400": 111,
        "425": 110,
        "450": 108,
        "475": null,
        "500": null
      }
    },
    {
      "block": 12,
      "line_no": 31,
      "nominal_composition": "16Cr–12Ni–2Mo",
      "product_form": "Smls. pipe",
      "spec_no": "SA–312",
      "type_grade": "TP316",
      "alloy_desig_uns_no": "S31600",
      "class_condition_temper": null,
      "size_thickness_mm": null,
      "p_no": 8,
      "group_no": 1,
      "min_tensile_strength_mpa": 515,
      "min_yield_strength_mpa": 205,
      "applicability_and_max_temperature_limits_np_not_permitted_spt_supports_only_iii": 427,
      "viii_2": 427,
      "external_pressure_chart_no": "HA–2",
      "notes": "G7, G9, G10",
      "values": {
        "40": 138,
        "65": 138,
        "100": 138,
        "125": 138,
        "150": 138,
        "200": 134,
        "250": 126,
        "300": 119,
        "325": 116,
        "350": 114,
        "375": 112,
        "400": 111,
        "425": 110,
        "450": 108,
        "475": null,
        "500": null
      }
    },
    {
      "block": 12,
      "line_no": 32,
      "nominal_composition": "16Cr–12Ni–2Mo",
      "product_form": "Wld. pipe",
      "spec_no": "SA–312",
      "type_grade": "TP316",
      "alloy_desig_uns_no": "S31600",
      "class_condition_temper": null,
      "size_thickness_mm": null,
      "p_no": 8,
      "group_no": 1,
      "min_tensile_strength_mpa": 515,
      "min_yield_strength_mpa": 205,
      "applicability_and_max_temperature_limits_np_not_permitted_spt_supports_only_iii": "NP",
      "viii_2": 427,
      "external_pressure_chart_no": "HA–2",
      "notes": "G7, G9, G18",
      "values": {
        "40": 117,
        "65": 117,
        "100": 117,
        "125": 117,
        "150": 117,
        "200": 114,
        "250": 107,
        "300": 101,
        "325": 99.0,
        "350": 96.8,
        "375": 95.7,
        "400": 94.4,
        "425": 93.1,
        "450": 92.5,
        "475": null,
        "500": null
      }
    },
    {
      "block": 12,
      "line_no": 33,
      "nominal_composition": "16Cr–12Ni–2Mo",
      "product_form": "Wld. pipe",
      "spec_no": "SA–358",
      "type_grade": 316,
      "alloy_desig_uns_no": "S31600",
      "class_condition_temper": 1,
      "size_thickness_mm": null,
      "p_no": 8,
      "group_no": 1,
      "min_tensile_strength_mpa": 515,
      "min_yield_strength_mpa": 205,
      "applicability_and_max_temperature_limits_np_not_permitted_spt_supports_only_iii": 427,
      "viii_2": "NP",
      "external_pressure_chart_no": "HA–2",
      "notes": "G7",
      "values": {
        "40": 138,
        "65": 138,
        "100": 138,
        "125": 138,
        "150": 138,
        "200": 134,
        "250": 126,
        "300": 119,
        "325": 116,
        "350": 114,
        "375": 112,
        "400": 111,
        "425": 110,
        "450": 108,
        "475": null,
        "500": null
      }
    },
    {
      "block": 12,
      "line_no": 34,
      "nominal_composition": "16Cr–12Ni–2Mo",
      "product_form": "Wld. pipe",
      "spec_no": "SA–358",
      "type_grade": 316,
      "alloy_desig_uns_no": "S31600",
      "class_condition_temper": 3,
      "size_thickness_mm": null,
      "p_no": 8,
      "group_no": 1,
      "min_tensile_strength_mpa": 515,
      "min_yield_strength_mpa": 205,
      "applicability_and_max_temperature_limits_np_not_permitted_spt_supports_only_iii": 427,
      "viii_2": "NP",
      "external_pressure_chart_no": "HA–2",
      "notes": "G7",
      "values": {
        "40": 138,
        "65": 138,
        "100": 138,
        "125": 138,
        "150": 138,
        "200": 134,
        "250": 126,
        "300": 119,
        "325": 116,
        "350": 114,
        "375": 112,
        "400": 111,
        "425": 110,
        "450": 108,
        "475": null,
        "500": null
      }
    },
    {
      "block": 12,
      "line_no": 35,
      "nominal_composition": "16Cr–12Ni–2Mo",
      "product_form": "Wld. pipe",
      "spec_no": "SA–358",
      "type_grade": 316,
      "alloy_desig_uns_no": "S31600",
      "class_condition_temper": 4,
      "size_thickness_mm": null,
      "p_no": 8,
      "group_no": 1,
      "min_tensile_strength_mpa": 515,
      "min_yield_strength_mpa": 205,
      "applicability_and_max_temperature_limits_np_not_permitted_spt_supports_only_iii": 427,
      "viii_2": "NP",
      "external_pressure_chart_no": "HA–2",
      "notes": "G7",
      "values": {
        "40": 138,
        "65": 138,
        "100": 138,
        "125": 138,
        "150": 138,
        "200": 134,
        "250": 126,
        "300": 119,
        "325": 116,
        "350": 114,
        "375": 112,
        "400": 111,
        "425": 110,
        "450": 108,
        "475": null,
        "500": null
      }
    },
    {
      "block": 12,
      "line_no": 36,
      "nominal_composition": "16Cr–12Ni–2Mo",
      "product_form": "Smls. pipe",
      "spec_no": "SA–376",
      "type_grade": "TP316",
      "alloy_desig_uns_no": "S31600",
      "class_condition_temper": null,
      "size_thickness_mm": null,
      "p_no": 8,
      "group_no": 1,
      "min_tensile_strength_mpa": 515,
      "min_yield_strength_mpa": 205,
      "applicability_and_max_temperature_limits_np_not_permitted_spt_supports_only_iii": 427,
      "viii_2": 427,
      "external_pressure_chart_no": "HA–2",
      "notes": "G7, G9, G10",
      "values": {
        "40": 138,
        "65": 138,
        "100": 138,
        "125": 138,
        "150": 138,
        "200": 134,
        "250": 126,
        "300": 119,
        "325": 116,
        "350": 114,
        "375": 112,
        "400": 111,
        "425": 110,
        "450": 108,
        "475": null,
        "500": null
      }
    },
    {
      "block": 12,
      "line_no": 37,
      "nominal_composition": "16Cr–12Ni–2Mo",
      "product_form": "Fittings",
      "spec_no": "SA–403",
      "type_grade": 316,
      "alloy_desig_uns_no": "S31600",
      "class_condition_temper": null,
      "size_thickness_mm": null,
      "p_no": 8,
      "group_no": 1,
      "min_tensile_strength_mpa": 515,
      "min_yield_strength_mpa": 205,
      "applicability_and_max_temperature_limits_np_not_permitted_spt_supports_only_iii": 427,
      "viii_2": "NP",
      "external_pressure_chart_no": "HA–2",
      "notes": "G7",
      "values": {
        "40": 138,
        "65": 138,
        "100": 138,
        "125": 138,
        "150": 138,
        "200": 134,
        "250": 126,
        "300": 119,
        "325": 116,
        "350": 114,
        "375": 112,
        "400": 111,
        "425": 110,
        "450": 108,
        "475": null,
        "500": null
      }
    },
    {
      "block": 12,
      "line_no": 38,
      "nominal_composition": "16Cr–12Ni–2Mo",
      "product_form": "Fittings",
      "spec_no": "SA–403",
      "type_grade": 316,
      "alloy_desig_uns_no": "S31600",
      "class_condition_temper": "WP–S",
      "size_thickness_mm": null,
      "p_no": 8,
      "group_no": 1,
      "min_tensile_strength_mpa": 515,
      "min_yield_strength_mpa": 205,
      "applicability_and_max_temperature_limits_np_not_permitted_spt_supports_only_iii": "NP",
      "viii_2": 427,
      "external_pressure_chart_no": "HA–2",
      "notes": "G7",
      "values": {
        "40": 138,
        "65": 138,
        "100": 138,
        "125": 138,
        "150": 138,
        "200": 134,
        "250": 126,
        "300": 119,
        "325": 116,
        "350": 114,
        "375": 112,
        "400": 111,
        "425": 110,
        "450": 108,
        "475": null,
        "500": null
      }
    },
    {
      "block": 12,
      "line_no": 39,
      "nominal_composition": "16Cr–12Ni–2Mo",
      "product_form": "Wld. fittings",
      "spec_no": "SA–403",
      "type_grade": 316,
      "alloy_desig_uns_no": "S31600",
      "class_condition_temper": "WP–W",
      "size_thickness_mm": null,
      "p_no": 8,
      "group_no": 1,
      "min_tensile_strength_mpa": 515,
      "min_yield_strength_mpa": 205,
      "applicability_and_max_temperature_limits_np_not_permitted_spt_supports_only_iii": 427,
      "viii_2": "NP",
      "external_pressure_chart_no": "HA–2",
      "notes": "G7",
      "values": {
        "40": 138,
        "65": 138,
        "100": 138,
        "125": 138,
        "150": 138,
        "200": 134,
        "250": 126,
        "300": 119,
        "325": 116,
        "350": 114,
        "375": 112,
        "400": 111,
        "425": 110,
        "450": 108,
        "475": null,
        "500": null
      }
    },
    {
      "block": 12,
      "line_no": 40,
      "nominal_composition": "16Cr–12Ni–2Mo",
      "product_form": "Bar",
      "spec_no": "SA–479",
      "type_grade": 316,
      "alloy_desig_uns_no": "S31600",
      "class_condition_temper": null,
      "size_thickness_mm": null,
      "p_no": 8,
      "group_no": 1,
      "min_tensile_strength_mpa": 515,
      "min_yield_strength_mpa": 205,
      "applicability_and_max_temperature_limits_np_not_permitted_spt_supports_only_iii": 427,
      "viii_2": "NP",
      "external_pressure_chart_no": "HA–2",
      "notes": "G7",
      "values": {
        "40": 138,
        "65": 138,
        "100": 138,
        "125": 138,
        "150": 138,
        "200": 134,
        "250": 126,
        "300": 119,
        "325": 116,
        "350": 114,
        "375": 112,
        "400": 111,
        "425": 110,
        "450": 108,
        "475": null,
        "500": null
      }
    },
    {
      "block": 12,
      "line_no": 41,
      "nominal_composition": "16Cr–12Ni–2Mo",
      "product_form": "Wld. tube",
      "spec_no": "SA–688",
      "type_grade": "TP316",
      "alloy_desig_uns_no": "S31600",
      "class_condition_temper": null,
      "size_thickness_mm": null,
      "p_no": 8,
      "group_no": 1,
      "min_tensile_strength_mpa": 515,
      "min_yield_strength_mpa": 205,
      "applicability_and_max_temperature_limits_np_not_permitted_spt_supports_only_iii": 427,
      "viii_2": "NP",
      "external_pressure_chart_no": "HA–2",
      "notes": "G7",
      "values": {
        "40": 138,
        "65": 138,
        "100": 138,
        "125": 138,
        "150": 138,
        "200": 134,
        "250": 126,
        "300": 119,
        "325": 116,
        "350": 114,
        "375": 112,
        "400": 111,
        "425": 110,
        "450": 108,
        "475": null,
        "500": null
      }
    },
    {
      "block": 12,
      "line_no": 42,
      "nominal_composition": "16Cr–12Ni–2Mo",
      "product_form": "Wld. tube",
      "spec_no": "SA–688",
      "type_grade": "TP316",
      "alloy_desig_uns_no": "S31600",
      "class_condition_temper": null,
      "size_thickness_mm": null,
      "p_no": 8,
      "group_no": 1,
      "min_tensile_strength_mpa": 515,
      "min_yield_strength_mpa": 205,
      "applicability_and_max_temperature_limits_np_not_permitted_spt_supports_only_iii": "NP",
      "viii_2": 427,
      "external_pressure_chart_no": "HA–2",
      "notes": "G7, G9, G18",
      "values": {
        "40": 117,
        "65": 117,
        "100": 117,
        "125": 117,
        "150": 117,
        "200": 114,
        "250": 107,
        "300": 101,
        "325": 99.0,
        "350": 96.8,
        "375": 95.7,
        "400": 94.4,
        "425": 93.1,
        "450": 92.5,
        "475": null,
        "500": null
      }
    },
    {
      "block": 12,
      "line_no": 43,
      "nominal_composition": "16Cr–12Ni–2Mo",
      "product_form": "Wld. pipe",
      "spec_no": "SA–813",
      "type_grade": "TP316",
      "alloy_desig_uns_no": "S31600",
      "class_condition_temper": null,
      "size_thickness_mm": null,
      "p_no": 8,
      "group_no": 1,
      "min_tensile_strength_mpa": 515,
      "min_yield_strength_mpa": 205,
      "applicability_and_max_temperature_limits_np_not_permitted_spt_supports_only_iii": 427,
      "viii_2": "NP",
      "external_pressure_chart_no": "HA–2",
      "notes": "G7",
      "values": {
        "40": 138,
        "65": 138,
        "100": 138,
        "125": 138,
        "150": 138,
        "200": 134,
        "250": 126,
        "300": 119,
        "325": 116,
        "350": 114,
        "375": 112,
        "400": 111,
        "425": 110,
        "450": 108,
        "475": null,
        "500": null
      }
    },
    {
      "block": 12,
      "line_no": 44,
      "nominal_composition": "16Cr–12Ni–2Mo",
      "product_form": "Wld. pipe",
      "spec_no": "SA–814",
      "type_grade": "TP316",
      "alloy_desig_uns_no": "S31600",
      "class_condition_temper": null,
      "size_thickness_mm": null,
      "p_no": 8,
      "group_no": 1,
      "min_tensile_strength_mpa": 515,
      "min_yield_strength_mpa": 205,
      "applicability_and_max_temperature_limits_np_not_permitted_spt_supports_only_iii": 427,
      "viii_2": "NP",
      "external_pressure_chart_no": "HA–2",
      "notes": "G7",
      "values": {
        "40": 138,
        "65": 138,
        "100": 138,
        "125": 138,
        "150": 138,
        "200": 134,
        "250": 126,
        "300": 119,
        "325": 116,
        "350": 114,
        "375": 112,
        "400": 111,
        "425": 110,
        "450": 108,
        "475": null,
        "500": null
      }
    },
    {
      "block": 12,
      "line_no": 45,
      "nominal_composition": "16Cr–12Ni–2Mo",
      "product_form": "Forgings",
      "spec_no": "SA–182",
      "type_grade": "F316H",
      "alloy_desig_uns_no": "S31609",
      "class_condition_temper": null,
      "size_thickness_mm": "≤130",
      "p_no": 8,
      "group_no": 1,
      "min_tensile_strength_mpa": 515,
      "min_yield_strength_mpa": 205,
      "applicability_and_max_temperature_limits_np_not_permitted_spt_supports_only_iii": 427,
      "viii_2": "NP",
      "external_pressure_chart_no": "HA–2",
      "notes": "G7",
      "values": {
        "40": 138,
        "65": 138,
        "100": 138,
        "125": 138,
        "150": 138,
        "200": 134,
        "250": 126,
        "300": 119,
        "325": 116,
        "350": 114,
        "375": 112,
        "400": 111,
        "425": 110,
        "450": 108,
        "475": null,
        "500": null
      }
    },
    {
      "block": 13,
      "line_no": 1,
      "nominal_composition": "16Cr–12Ni–2Mo",
      "product_form": "Smls. tube",
      "spec_no": "SA–213",
      "type_grade": "TP316H",
      "alloy_desig_uns_no": "S31609",
      "class_condition_temper": null,
      "size_thickness_mm": null,
      "p_no": 8,
      "group_no": 1,
      "min_tensile_strength_mpa": 515,
      "min_yield_strength_mpa": 205,
      "applicability_and_max_temperature_limits_np_not_permitted_spt_supports_only_iii": 427,
      "viii_2": 427,
      "external_pressure_chart_no": "HA–2",
      "notes": "G7",
      "values": {
        "40": 138,
        "65": 138,
        "100": 138,
        "125": 138,
        "150": 138,
        "200": 134,
        "250": 126,
        "300": 119,
        "325": 116,
        "350": 114,
        "375": 112,
        "400": 111,
        "425": 110,
        "450": 108,
        "475": null,
        "500": null
      }
    },
    {
      "block": 13,
      "line_no": 2,
      "nominal_composition": "16Cr–12Ni–2Mo",
      "product_form": "Plate",
      "spec_no": "SA–240",
      "type_grade": "316H",
      "alloy_desig_uns_no": "S31609",
      "class_condition_temper": null,
      "size_thickness_mm": null,
      "p_no": 8,
      "group_no": 1,
      "min_tensile_strength_mpa": 515,
      "min_yield_strength_mpa": 205,
      "applicability_and_max_temperature_limits_np_not_permitted_spt_supports_only_iii": 427,
      "viii_2": "NP",
      "external_pressure_chart_no": "HA–2",
      "notes": "G7",
      "values": {
        "40": 138,
        "65": 138,
        "100": 138,
        "125": 138,
        "150": 138,
        "200": 134,
        "250": 126,
        "300": 119,
        "325": 116,
        "350": 114,
        "375": 112,
        "400": 111,
        "425": 110,
        "450": 108,
        "475": null,
        "500": null
      }
    },
    {
      "block": 13,
      "line_no": 3,
      "nominal_composition": "16Cr–12Ni–2Mo",
      "product_form": "Wld. tube",
      "spec_no": "SA–249",
      "type_grade": "TP316H",
      "alloy_desig_uns_no": "S31609",
      "class_condition_temper": null,
      "size_thickness_mm": null,
      "p_no": 8,
      "group_no": 1,
      "min_tensile_strength_mpa": 515,
      "min_yield_strength_mpa": 205,
      "applicability_and_max_temperature_limits_np_not_permitted_spt_supports_only_iii": 427,
      "viii_2": "NP",
      "external_pressure_chart_no": "HA–2",
      "notes": "G7",
      "values": {
        "40": 138,
        "65": 138,
        "100": 138,
        "125": 138,
        "150": 138,
        "200": 134,
        "250": 126,
        "300": 119,
        "325": 116,
        "350": 114,
        "375": 112,
        "400": 111,
        "425": 110,
        "450": 108,
        "475": null,
        "500": null
      }
    },
    {
      "block": 13,
      "line_no": 4,
      "nominal_composition": "16Cr–12Ni–2Mo",
      "product_form": "Wld. tube",
      "spec_no": "SA–249",
      "type_grade": "TP316H",
      "alloy_desig_uns_no": "S31609",
      "class_condition_temper": null,
      "size_thickness_mm": null,
      "p_no": 8,
      "group_no": 1,
      "min_tensile_strength_mpa": 515,
      "min_yield_strength_mpa": 205,
      "applicability_and_max_temperature_limits_np_not_permitted_spt_supports_only_iii": "NP",
      "viii_2": 427,
      "external_pressure_chart_no": "HA–2",
      "notes": "G7, G18",
      "values": {
        "40": 117,
        "65": 117,
        "100": 117,
        "125": 117,
        "150": 117,
        "200": 114,
        "250": 107,
        "300": 101,
        "325": 99.0,
        "350": 96.8,
        "375": 95.7,
        "400": 94.4,
        "425": 93.1,
        "450": 92.5,
        "475": null,
        "500": null
      }
    },
    {
      "block": 13,
      "line_no": 5,
      "nominal_composition": "16Cr–12Ni–2Mo",
      "product_form": "Wld. pipe",
      "spec_no": "SA–312",
      "type_grade": "TP316H",
      "alloy_desig_uns_no": "S31609",
      "class_condition_temper": null,
      "size_thickness_mm": null,
      "p_no": 8,
      "group_no": 1,
      "min_tensile_strength_mpa": 515,
      "min_yield_strength_mpa": 205,
      "applicability_and_max_temperature_limits_np_not_permitted_spt_supports_only_iii": 427,
      "viii_2": "NP",
      "external_pressure_chart_no": "HA–2",
      "notes": "G7",
      "values": {
        "40": 138,
        "65": 138,
        "100": 138,
        "125": 138,
        "150": 138,
        "200": 134,
        "250": 126,
        "300": 119,
        "325": 116,
        "350": 114,
        "375": 112,
        "400": 111,
        "425": 110,
        "450": 108,
        "475": null,
        "500": null
      }
    },
    {
      "block": 13,
      "line_no": 6,
      "nominal_composition": "16Cr–12Ni–2Mo",
      "product_form": "Smls. pipe",
      "spec_no": "SA–312",
      "type_grade": "TP316H",
      "alloy_desig_uns_no": "S31609",
      "class_condition_temper": null,
      "size_thickness_mm": null,
      "p_no": 8,
      "group_no": 1,
      "min_tensile_strength_mpa": 515,
      "min_yield_strength_mpa": 205,
      "applicability_and_max_temperature_limits_np_not_permitted_spt_supports_only_iii": 427,
      "viii_2": 427,
      "external_pressure_chart_no": "HA–2",
      "notes": "G7",
      "values": {
        "40": 138,
        "65": 138,
        "100": 138,
        "125": 138,
        "150": 138,
        "200": 134,
        "250": 126,
        "300": 119,
        "325": 116,
        "350": 114,
        "375": 112,
        "400": 111,
        "425": 110,
        "450": 108,
        "475": null,
        "500": null
      }
    },
    {
      "block": 13,
      "line_no": 7,
      "nominal_composition": "16Cr–12Ni–2Mo",
      "product_form": "Wld. pipe",
      "spec_no": "SA–312",
      "type_grade": "TP316H",
      "alloy_desig_uns_no": "S31609",
      "class_condition_temper": null,
      "size_thickness_mm": null,
      "p_no": 8,
      "group_no": 1,
      "min_tensile_strength_mpa": 515,
      "min_yield_strength_mpa": 205,
      "applicability_and_max_temperature_limits_np_not_permitted_spt_supports_only_iii": "NP",
      "viii_2": 427,
      "external_pressure_chart_no": "HA–2",
      "notes": "G7, G18",
      "values": {
        "40": 117,
        "65": 117,
        "100": 117,
        "125": 117,
        "150": 117,
        "200": 114,
        "250": 107,
        "300": 101,
        "325": 99.0,
        "350": 96.8,
        "375": 95.7,
        "400": 94.4,
        "425": 93.1,
        "450": 92.5,
        "475": null,
        "500": null
      }
    },
    {
      "block": 13,
      "line_no": 8,
      "nominal_composition": "16Cr–12Ni–2Mo",
      "product_form": "Wld. pipe",
      "spec_no": "SA–358",
      "type_grade": "316H",
      "alloy_desig_uns_no": "S31609",
      "class_condition_temper": 1,
      "size_thickness_mm": null,
      "p_no": 8,
      "group_no": 1,
      "min_tensile_strength_mpa": 515,
      "min_yield_strength_mpa": 205,
      "applicability_and_max_temperature_limits_np_not_permitted_spt_supports_only_iii": 427,
      "viii_2": "NP",
      "external_pressure_chart_no": "HA–2",
      "notes": "G7",
      "values": {
        "40": 138,
        "65": 138,
        "100": 138,
        "125": 138,
        "150": 138,
        "200": 134,
        "250": 126,
        "300": 119,
        "325": 116,
        "350": 114,
        "375": 112,
        "400": 111,
        "425": 110,
        "450": 108,
        "475": null,
        "500": null
      }
    },
    {
      "block": 13,
      "line_no": 9,
      "nominal_composition": "16Cr–12Ni–2Mo",
      "product_form": "Wld. pipe",
      "spec_no": "SA–358",
      "type_grade": "316H",
      "alloy_desig_uns_no": "S31609",
      "class_condition_temper": 3,
      "size_thickness_mm": null,
      "p_no": 8,
      "group_no": 1,
      "min_tensile_strength_mpa": 515,
      "min_yield_strength_mpa": 205,
      "applicability_and_max_temperature_limits_np_not_permitted_spt_supports_only_iii": 427,
      "viii_2": "NP",
      "external_pressure_chart_no": "HA–2",
      "notes": "G7",
      "values": {
        "40": 138,
        "65": 138,
        "100": 138,
        "125": 138,
        "150": 138,
        "200": 134,
        "250": 126,
        "300": 119,
        "325": 116,
        "350": 114,
        "375": 112,
        "400": 111,
        "425": 110,
        "450": 108,
        "475": null,
        "500": null
      }
    },
    {
      "block": 13,
      "line_no": 10,
      "nominal_composition": "16Cr–12Ni–2Mo",
      "product_form": "Wld. pipe",
      "spec_no": "SA–358",
      "type_grade": "316H",
      "alloy_desig_uns_no": "S31609",
      "class_condition_temper": 4,
      "size_thickness_mm": null,
      "p_no": 8,
      "group_no": 1,
      "min_tensile_strength_mpa": 515,
      "min_yield_strength_mpa": 205,
      "applicability_and_max_temperature_limits_np_not_permitted_spt_supports_only_iii": 427,
      "viii_2": "NP",
      "external_pressure_chart_no": "HA–2",
      "notes": "G7",
      "values": {
        "40": 138,
        "65": 138,
        "100": 138,
        "125": 138,
        "150": 138,
        "200": 134,
        "250": 126,
        "300": 119,
        "325": 116,
        "350": 114,
        "375": 112,
        "400": 111,
        "425": 110,
        "450": 108,
        "475": null,
        "500": null
      }
    },
    {
      "block": 13,
      "line_no": 11,
      "nominal_composition": "16Cr–12Ni–2Mo",
      "product_form": "Smls. pipe",
      "spec_no": "SA–376",
