Repository: danivelas0/asme-pcc

File: resources/bpvc_ii_d_metric_2025/table_u.json (part 13 of 61)
    "Size/Thickness, mm",
    "Min. Tensile Strength, MPa"
  ],
  "columns_values": [
    },
    {
      "block": 12,
      "line_no": 1,
      "nominal_composition": null,
      "product_form": "Plate",
      "spec_no": "SA/EN 10028–2",
      "type_grade": "10CrMo9–10",
      "alloy_desig_uns_no": null,
      "class_condition_temper": null,
      "size_thickness_mm": "t ≤60",
      "min_tensile_strength_mpa": 480,
      "values": {
        "40": 480,
        "100": 479,
        "150": 472,
        "200": 463,
        "250": 461,
        "300": 458,
        "325": 456,
        "350": 452,
        "375": 448,
        "400": 441,
        "425": 433,
        "450": 422,
        "475": 408,
        "500": 390,
        "525": 368,
        "550": null,
        "575": null,
        "600": null,
        "625": null,
        "650": null,
        "675": null,
        "700": null,
        "725": null,
        "750": null,
        "775": null,
        "800": null,
        "825": null,
        "850": null,
        "875": null,
        "900": null
      }
    },
    {
      "block": 12,
      "line_no": 2,
      "nominal_composition": null,
      "product_form": "Smls. tube",
      "spec_no": "SA/EN 10216–2",
      "type_grade": "10CrMo9–10",
      "alloy_desig_uns_no": null,
      "class_condition_temper": null,
      "size_thickness_mm": "t ≤60",
      "min_tensile_strength_mpa": 480,
      "values": {
        "40": 480,
        "100": 480,
        "150": 473,
        "200": 466,
        "250": 464,
        "300": 462,
        "325": 460,
        "350": 457,
        "375": 451,
        "400": 443,
        "425": 431,
        "450": 416,
        "475": 396,
        "500": 373,
        "525": 345,
        "550": null,
        "575": null,
        "600": null,
        "625": null,
        "650": null,
        "675": null,
        "700": null,
        "725": null,
        "750": null,
        "775": null,
        "800": null,
        "825": null,
        "850": null,
        "875": null,
        "900": null
      }
    },
    {
      "block": 12,
      "line_no": 3,
      "nominal_composition": null,
      "product_form": "Castings",
      "spec_no": "SA–217",
      "type_grade": "WC9",
      "alloy_desig_uns_no": "J21890",
      "class_condition_temper": null,
      "size_thickness_mm": null,
      "min_tensile_strength_mpa": 485,
      "values": {
        "40": 483,
        "100": 482,
        "150": 476,
        "200": 468,
        "250": 466,
        "300": 465,
        "325": 463,
        "350": 460,
        "375": 454,
        "400": 445,
        "425": 433,
        "450": 418,
        "475": 399,
        "500": 375,
        "525": 347,
        "550": null,
        "575": null,
        "600": null,
        "625": null,
        "650": null,
        "675": null,
        "700": null,
        "725": null,
        "750": null,
        "775": null,
        "800": null,
        "825": null,
        "850": null,
        "875": null,
        "900": null
      }
    },
    {
      "block": 12,
      "line_no": 4,
      "nominal_composition": null,
      "product_form": "Cast pipe",
      "spec_no": "SA–426",
      "type_grade": "CP22",
      "alloy_desig_uns_no": "J21890",
      "class_condition_temper": null,
      "size_thickness_mm": null,
      "min_tensile_strength_mpa": 485,
      "values": {
        "40": 483,
        "100": 482,
        "150": 476,
        "200": 468,
        "250": 466,
        "300": 465,
        "325": 463,
        "350": 460,
        "375": 454,
        "400": 445,
        "425": 433,
        "450": 418,
        "475": 399,
        "500": 375,
        "525": 347,
        "550": null,
        "575": null,
        "600": null,
        "625": null,
        "650": null,
        "675": null,
        "700": null,
        "725": null,
        "750": null,
        "775": null,
        "800": null,
        "825": null,
        "850": null,
        "875": null,
        "900": null
      }
    },
    {
      "block": 12,
      "line_no": 5,
      "nominal_composition": null,
      "product_form": "Forgings",
      "spec_no": "SA–182",
      "type_grade": "F22",
      "alloy_desig_uns_no": "K21590",
      "class_condition_temper": 3,
      "size_thickness_mm": null,
      "min_tensile_strength_mpa": 515,
      "values": {
        "40": 517,
        "100": 516,
        "150": 503,
        "200": 498,
        "250": 496,
        "300": 494,
        "325": 491,
        "350": 487,
        "375": 482,
        "400": 475,
        "425": 466,
        "450": 455,
        "475": 439,
        "500": 421,
        "525": 396,
        "550": null,
        "575": null,
        "600": null,
        "625": null,
        "650": null,
        "675": null,
        "700": null,
        "725": null,
        "750": null,
        "775": null,
        "800": null,
        "825": null,
        "850": null,
        "875": null,
        "900": null
      }
    },
    {
      "block": 12,
      "line_no": 6,
      "nominal_composition": null,
      "product_form": "Forgings",
      "spec_no": "SA–336",
      "type_grade": "F22",
      "alloy_desig_uns_no": "K21590",
      "class_condition_temper": 3,
      "size_thickness_mm": null,
      "min_tensile_strength_mpa": 515,
      "values": {
        "40": 517,
        "100": 516,
        "150": 503,
        "200": 498,
        "250": 496,
        "300": 494,
        "325": 491,
        "350": 487,
        "375": 482,
        "400": 475,
        "425": 466,
        "450": 455,
        "475": 439,
        "500": 421,
        "525": 396,
        "550": null,
        "575": null,
        "600": null,
        "625": null,
        "650": null,
        "675": null,
        "700": null,
        "725": null,
        "750": null,
        "775": null,
        "800": null,
        "825": null,
        "850": null,
        "875": null,
        "900": null
      }
    },
    {
      "block": 12,
      "line_no": 7,
      "nominal_composition": null,
      "product_form": "Plate",
      "spec_no": "SA–387",
      "type_grade": 22,
      "alloy_desig_uns_no": "K21590",
      "class_condition_temper": 2,
      "size_thickness_mm": null,
      "min_tensile_strength_mpa": 515,
      "values": {
        "40": 517,
        "100": 516,
        "150": 503,
        "200": 498,
        "250": 496,
        "300": 494,
        "325": 491,
        "350": 487,
        "375": 482,
        "400": 475,
        "425": 466,
        "450": 455,
        "475": 439,
        "500": 421,
        "525": 396,
        "550": null,
        "575": null,
        "600": null,
        "625": null,
        "650": null,
        "675": null,
        "700": null,
        "725": null,
        "750": null,
        "775": null,
        "800": null,
        "825": null,
        "850": null,
        "875": null,
        "900": null
      }
    },
    {
      "block": 12,
      "line_no": 8,
      "nominal_composition": null,
      "product_form": "Wld. pipe",
      "spec_no": "SA–691",
      "type_grade": "21/4CR",
      "alloy_desig_uns_no": "K21590",
      "class_condition_temper": null,
      "size_thickness_mm": null,
      "min_tensile_strength_mpa": 515,
      "values": {
        "40": 517,
        "100": 516,
        "150": 503,
        "200": 498,
        "250": 496,
        "300": 494,
        "325": 491,
        "350": 487,
        "375": 482,
        "400": 475,
        "425": 466,
        "450": 455,
        "475": 439,
        "500": 421,
        "525": 396,
        "550": null,
        "575": null,
        "600": null,
        "625": null,
        "650": null,
        "675": null,
        "700": null,
        "725": null,
        "750": null,
        "775": null,
        "800": null,
        "825": null,
        "850": null,
        "875": null,
        "900": null
      }
    },
    {
      "block": 12,
      "line_no": 9,
      "nominal_composition": null,
      "product_form": "Bar",
      "spec_no": "SA–739",
      "type_grade": "B22",
      "alloy_desig_uns_no": "K21390",
      "class_condition_temper": null,
      "size_thickness_mm": null,
      "min_tensile_strength_mpa": 515,
      "values": {
        "40": 517,
        "100": 516,
        "150": 503,
        "200": 498,
        "250": 496,
        "300": 494,
        "325": 491,
        "350": 487,
        "375": 482,
        "400": 475,
        "425": 466,
        "450": 455,
        "475": 439,
        "500": 421,
        "525": 396,
        "550": null,
        "575": null,
        "600": null,
        "625": null,
        "650": null,
        "675": null,
        "700": null,
        "725": null,
        "750": null,
        "775": null,
        "800": null,
        "825": null,
        "850": null,
        "875": null,
        "900": null
      }
    },
    {
      "block": 12,
      "line_no": 10,
      "nominal_composition": null,
      "product_form": "Forgings",
      "spec_no": "SA/EN 10222–2",
      "type_grade": "11CrMo9–10",
      "alloy_desig_uns_no": null,
      "class_condition_temper": "NT or QT",
      "size_thickness_mm": "t ≤200",
      "min_tensile_strength_mpa": 520,
      "values": {
        "40": 520,
        "100": 520,
        "150": 510,
        "200": 502,
        "250": 500,
        "300": 498,
        "325": 496,
        "350": 493,
        "375": 488,
        "400": 481,
        "425": 471,
        "450": 458,
        "475": 442,
        "500": 423,
        "525": 401,
        "550": null,
        "575": null,
        "600": null,
        "625": null,
        "650": null,
        "675": null,
        "700": null,
        "725": null,
        "750": null,
        "775": null,
        "800": null,
        "825": null,
        "850": null,
        "875": null,
        "900": null
      }
    },
    {
      "block": 12,
      "line_no": 11,
      "nominal_composition": null,
      "product_form": "Castings",
      "spec_no": "SA–487",
      "type_grade": 8,
      "alloy_desig_uns_no": "J22091",
      "class_condition_temper": "A",
      "size_thickness_mm": null,
      "min_tensile_strength_mpa": 585,
      "values": {
        "40": 586,
        "100": 585,
        "150": 572,
        "200": 567,
        "250": 566,
        "300": 565,
        "325": 562,
        "350": 558,
        "375": 550,
        "400": 540,
        "425": 526,
        "450": 507,
        "475": 483,
        "500": 455,
        "525": 420,
        "550": null,
        "575": null,
        "600": null,
        "625": null,
        "650": null,
        "675": null,
        "700": null,
        "725": null,
        "750": null,
        "775": null,
        "800": null,
        "825": null,
        "850": null,
        "875": null,
        "900": null
      }
    },
    {
      "block": 12,
      "line_no": 12,
      "nominal_composition": null,
      "product_form": "Forgings",
      "spec_no": "SA–508",
      "type_grade": 22,
      "alloy_desig_uns_no": "K21590",
      "class_condition_temper": 3,
      "size_thickness_mm": null,
      "min_tensile_strength_mpa": 585,
      "values": {
        "40": 586,
        "100": 586,
        "150": 585,
        "200": 585,
        "250": 578,
        "300": 566,
        "325": 562,
        "350": 557,
        "375": 553,
        "400": 545,
        "425": 529,
        "450": 498,
        "475": 466,
        "500": null,
        "525": null,
        "550": null,
        "575": null,
        "600": null,
        "625": null,
        "650": null,
        "675": null,
        "700": null,
        "725": null,
        "750": null,
        "775": null,
        "800": null,
        "825": null,
        "850": null,
        "875": null,
        "900": null
      }
    },
    {
      "block": 12,
      "line_no": 13,
      "nominal_composition": null,
      "product_form": "Forgings",
      "spec_no": "SA–541",
      "type_grade": 22,
      "alloy_desig_uns_no": "K21390",
      "class_condition_temper": 3,
      "size_thickness_mm": null,
      "min_tensile_strength_mpa": 585,
      "values": {
        "40": 586,
        "100": 586,
        "150": 585,
        "200": 585,
        "250": 578,
        "300": 566,
        "325": 562,
        "350": 557,
        "375": 553,
        "400": 545,
        "425": 529,
        "450": 498,
        "475": 466,
        "500": null,
        "525": null,
        "550": null,
        "575": null,
        "600": null,
        "625": null,
        "650": null,
        "675": null,
        "700": null,
        "725": null,
        "750": null,
        "775": null,
        "800": null,
        "825": null,
        "850": null,
        "875": null,
        "900": null
      }
    },
    {
      "block": 12,
      "line_no": 14,
      "nominal_composition": null,
      "product_form": "Plate",
      "spec_no": "SA–542",
      "type_grade": "B",
      "alloy_desig_uns_no": "K21590",
      "class_condition_temper": 4,
      "size_thickness_mm": null,
      "min_tensile_strength_mpa": 585,
      "values": {
        "40": 586,
        "100": 586,
        "150": 585,
        "200": 585,
        "250": 578,
        "300": 566,
        "325": 562,
        "350": 557,
        "375": 553,
        "400": 545,
        "425": 529,
        "450": 498,
        "475": 466,
        "500": null,
        "525": null,
        "550": null,
        "575": null,
        "600": null,
        "625": null,
        "650": null,
        "675": null,
        "700": null,
        "725": null,
        "750": null,
        "775": null,
        "800": null,
        "825": null,
        "850": null,
        "875": null,
        "900": null
      }
    },
    {
      "block": 12,
      "line_no": 15,
      "nominal_composition": null,
      "product_form": "Forgings",
      "spec_no": "SA–541",
      "type_grade": 22,
      "alloy_desig_uns_no": "K21390",
      "class_condition_temper": 4,
      "size_thickness_mm": null,
      "min_tensile_strength_mpa": 725,
      "values": {
        "40": 724,
        "100": 724,
        "150": 724,
        "200": 724,
        "250": 720,
        "300": 713,
        "325": 708,
        "350": 702,
        "375": 694,
        "400": 685,
        "425": 673,
        "450": 658,
        "475": 641,
        "500": 620,
        "525": 595,
        "550": null,
        "575": null,
        "600": null,
        "625": null,
        "650": null,
        "675": null,
        "700": null,
        "725": null,
        "750": null,
        "775": null,
        "800": null,
        "825": null,
        "850": null,
        "875": null,
        "900": null
      }
    },
    {
      "block": 12,
      "line_no": 16,
      "nominal_composition": "21/4Cr–1Mo–V",
      "product_form": "Forgings",
      "spec_no": "SA–182",
      "type_grade": "F22V",
      "alloy_desig_uns_no": "K31835",
      "class_condition_temper": null,
      "size_thickness_mm": null,
      "min_tensile_strength_mpa": 585,
      "values": {
        "40": 586,
        "100": 586,
        "150": 586,
        "200": 586,
        "250": 586,
        "300": 576,
        "325": 567,
        "350": 558,
        "375": 547,
        "400": 535,
        "425": 522,
        "450": 509,
        "475": 494,
        "500": 479,
        "525": null,
        "550": null,
        "575": null,
        "600": null,
        "625": null,
        "650": null,
        "675": null,
        "700": null,
        "725": null,
        "750": null,
        "775": null,
        "800": null,
        "825": null,
        "850": null,
        "875": null,
        "900": null
      }
    },
    {
      "block": 12,
      "line_no": 17,
      "nominal_composition": "21/4Cr–1Mo–V",
      "product_form": "Forgings",
      "spec_no": "SA–336",
      "type_grade": "F22V",
      "alloy_desig_uns_no": "K31835",
      "class_condition_temper": null,
      "size_thickness_mm": null,
      "min_tensile_strength_mpa": 585,
      "values": {
        "40": 586,
        "100": 586,
        "150": 586,
        "200": 586,
        "250": 586,
        "300": 576,
        "325": 567,
        "350": 558,
        "375": 547,
        "400": 535,
        "425": 522,
        "450": 509,
        "475": 494,
        "500": 479,
        "525": null,
        "550": null,
        "575": null,
        "600": null,
        "625": null,
        "650": null,
        "675": null,
        "700": null,
        "725": null,
        "750": null,
        "775": null,
        "800": null,
        "825": null,
        "850": null,
        "875": null,
        "900": null
      }
    },
    {
      "block": 12,
      "line_no": 18,
      "nominal_composition": "21/4Cr–1Mo–V",
      "product_form": "Forgings",
      "spec_no": "SA–541",
      "type_grade": "22V",
      "alloy_desig_uns_no": "K31835",
      "class_condition_temper": null,
      "size_thickness_mm": null,
      "min_tensile_strength_mpa": 585,
      "values": {
        "40": 586,
        "100": 586,
        "150": 586,
        "200": 586,
        "250": 586,
        "300": 576,
        "325": 567,
        "350": 558,
        "375": 547,
        "400": 535,
        "425": 522,
        "450": 509,
        "475": 494,
        "500": 479,
        "525": null,
        "550": null,
        "575": null,
        "600": null,
        "625": null,
        "650": null,
        "675": null,
        "700": null,
        "725": null,
        "750": null,
        "775": null,
        "800": null,
        "825": null,
        "850": null,
        "875": null,
        "900": null
      }
    },
    {
      "block": 12,
      "line_no": 19,
      "nominal_composition": "21/4Cr–1Mo–V",
      "product_form": "Plate",
      "spec_no": "SA–542",
      "type_grade": "D",
      "alloy_desig_uns_no": "K31835",
      "class_condition_temper": "4a",
      "size_thickness_mm": null,
      "min_tensile_strength_mpa": 585,
      "values": {
        "40": 586,
        "100": 586,
        "150": 586,
        "200": 586,
        "250": 586,
        "300": 576,
        "325": 567,
        "350": 558,
        "375": 547,
        "400": 535,
        "425": 522,
        "450": 509,
        "475": 494,
        "500": 479,
        "525": null,
        "550": null,
        "575": null,
        "600": null,
        "625": null,
        "650": null,
        "675": null,
        "700": null,
        "725": null,
        "750": null,
        "775": null,
        "800": null,
        "825": null,
        "850": null,
        "875": null,
        "900": null
      }
    },
    {
      "block": 12,
      "line_no": 20,
      "nominal_composition": "21/4Cr–1Mo–V",
      "product_form": "Plate",
      "spec_no": "SA–832",
      "type_grade": "22V",
      "alloy_desig_uns_no": "K31835",
      "class_condition_temper": null,
      "size_thickness_mm": null,
      "min_tensile_strength_mpa": 585,
      "values": {
        "40": 586,
        "100": 586,
        "150": 586,
        "200": 586,
        "250": 586,
        "300": 576,
        "325": 567,
        "350": 558,
        "375": 547,
        "400": 535,
        "425": 522,
        "450": 509,
        "475": 494,
        "500": 479,
        "525": null,
        "550": null,
        "575": null,
        "600": null,
        "625": null,
        "650": null,
        "675": null,
        "700": null,
        "725": null,
        "750": null,
        "775": null,
        "800": null,
        "825": null,
        "850": null,
        "875": null,
        "900": null
      }
    },
    {
      "block": 12,
      "line_no": 21,
      "nominal_composition": null,
      "product_form": "Smls. tube",
      "spec_no": "SA–213",
      "type_grade": "T21",
      "alloy_desig_uns_no": "K31545",
      "class_condition_temper": null,
      "size_thickness_mm": null,
      "min_tensile_strength_mpa": 415,
      "values": {
        "40": 414,
        "100": 412,
        "150": 401,
        "200": 401,
        "250": 401,
        "300": 401,
        "325": 401,
        "350": 401,
        "375": 401,
        "400": 401,
        "425": 401,
        "450": 401,
        "475": 401,
        "500": 400,
        "525": 384,
        "550": null,
        "575": null,
        "600": null,
        "625": null,
        "650": null,
        "675": null,
        "700": null,
        "725": null,
        "750": null,
        "775": null,
        "800": null,
        "825": null,
        "850": null,
        "875": null,
        "900": null
      }
    },
    {
      "block": 12,
      "line_no": 22,
      "nominal_composition": null,
      "product_form": "Smls. pipe",
      "spec_no": "SA–335",
      "type_grade": "P21",
      "alloy_desig_uns_no": "K31545",
      "class_condition_temper": null,
      "size_thickness_mm": null,
      "min_tensile_strength_mpa": 415,
      "values": {
        "40": 414,
        "100": 412,
        "150": 401,
        "200": 401,
        "250": 401,
        "300": 401,
        "325": 401,
        "350": 401,
        "375": 401,
        "400": 401,
        "425": 401,
        "450": 401,
        "475": 401,
        "500": 400,
        "525": 384,
        "550": null,
        "575": null,
        "600": null,
        "625": null,
        "650": null,
        "675": null,
        "700": null,
        "725": null,
        "750": null,
        "775": null,
        "800": null,
        "825": null,
        "850": null,
        "875": null,
        "900": null
      }
    },
    {
      "block": 12,
      "line_no": 23,
      "nominal_composition": null,
      "product_form": "Forgings",
      "spec_no": "SA–336",
      "type_grade": "F21",
      "alloy_desig_uns_no": "K31545",
      "class_condition_temper": 1,
      "size_thickness_mm": null,
      "min_tensile_strength_mpa": 415,
      "values": {
        "40": 414,
        "100": 412,
        "150": 401,
        "200": 401,
        "250": 401,
        "300": 401,
        "325": 401,
        "350": 401,
        "375": 401,
        "400": 401,
        "425": 401,
        "450": 401,
        "475": 401,
        "500": 400,
        "525": 384,
        "550": null,
        "575": null,
        "600": null,
        "625": null,
        "650": null,
        "675": null,
        "700": null,
        "725": null,
        "750": null,
        "775": null,
        "800": null,
        "825": null,
        "850": null,
        "875": null,
        "900": null
      }
    },
    {
      "block": 12,
      "line_no": 24,
      "nominal_composition": null,
      "product_form": "Forged pipe",
      "spec_no": "SA–369",
      "type_grade": "FP21",
      "alloy_desig_uns_no": "K31545",
      "class_condition_temper": null,
      "size_thickness_mm": null,
      "min_tensile_strength_mpa": 415,
      "values": {
        "40": 414,
        "100": 412,
        "150": 401,
        "200": 401,
        "250": 401,
        "300": 401,
        "325": 401,
        "350": 401,
        "375": 401,
        "400": 401,
        "425": 401,
        "450": 401,
        "475": 401,
        "500": 400,
        "525": 384,
        "550": null,
        "575": null,
        "600": null,
        "625": null,
        "650": null,
        "675": null,
        "700": null,
        "725": null,
        "750": null,
        "775": null,
        "800": null,
        "825": null,
        "850": null,
        "875": null,
        "900": null
      }
    },
    {
      "block": 12,
      "line_no": 25,
      "nominal_composition": null,
      "product_form": "Plate",
      "spec_no": "SA–387",
      "type_grade": 21,
      "alloy_desig_uns_no": "K31545",
      "class_condition_temper": 1,
      "size_thickness_mm": null,
      "min_tensile_strength_mpa": 415,
      "values": {
        "40": 414,
        "100": 412,
        "150": 401,
        "200": 401,
        "250": 401,
        "300": 401,
        "325": 401,
        "350": 401,
        "375": 401,
        "400": 401,
        "425": 401,
        "450": 401,
        "475": 401,
        "500": 400,
        "525": 384,
        "550": null,
        "575": null,
        "600": null,
        "625": null,
        "650": null,
        "675": null,
        "700": null,
        "725": null,
        "750": null,
        "775": null,
        "800": null,
        "825": null,
        "850": null,
        "875": null,
        "900": null
      }
    },
    {
      "block": 12,
      "line_no": 26,
      "nominal_composition": null,
      "product_form": "Cast pipe",
      "spec_no": "SA–426",
      "type_grade": "CP21",
      "alloy_desig_uns_no": "J31545",
      "class_condition_temper": null,
      "size_thickness_mm": null,
      "min_tensile_strength_mpa": 415,
      "values": {
        "40": 414,
        "100": 412,
        "150": 401,
        "200": 401,
        "250": 401,
        "300": 401,
        "325": 401,
        "350": 401,
        "375": 401,
        "400": 401,
        "425": 401,
        "450": 401,
        "475": 401,
        "500": 400,
        "525": 384,
        "550": null,
        "575": null,
        "600": null,
        "625": null,
        "650": null,
        "675": null,
        "700": null,
        "725": null,
        "750": null,
        "775": null,
        "800": null,
        "825": null,
        "850": null,
        "875": null,
        "900": null
      }
    },
    {
      "block": 12,
      "line_no": 27,
      "nominal_composition": null,
      "product_form": "Forgings",
      "spec_no": "SA–182",
      "type_grade": "F21",
      "alloy_desig_uns_no": "K31545",
      "class_condition_temper": null,
      "size_thickness_mm": null,
      "min_tensile_strength_mpa": 515,
      "values": {
        "40": 517,
        "100": 516,
        "150": 503,
        "200": 498,
        "250": 496,
        "300": 494,
        "325": 491,
        "350": 487,
        "375": 482,
        "400": 475,
        "425": 466,
        "450": 455,
        "475": 439,
        "500": 421,
        "525": 396,
        "550": null,
        "575": null,
        "600": null,
        "625": null,
        "650": null,
        "675": null,
        "700": null,
        "725": null,
        "750": null,
        "775": null,
        "800": null,
        "825": null,
        "850": null,
        "875": null,
        "900": null
      }
    },
    {
      "block": 12,
      "line_no": 28,
      "nominal_composition": null,
      "product_form": "Forgings",
      "spec_no": "SA–336",
      "type_grade": "F21",
      "alloy_desig_uns_no": "K31545",
      "class_condition_temper": 3,
      "size_thickness_mm": null,
      "min_tensile_strength_mpa": 515,
      "values": {
        "40": 517,
        "100": 516,
        "150": 503,
        "200": 498,
        "250": 496,
        "300": 494,
        "325": 491,
        "350": 487,
        "375": 482,
        "400": 475,
        "425": 466,
        "450": 455,
        "475": 439,
        "500": 421,
        "525": 396,
        "550": null,
        "575": null,
        "600": null,
        "625": null,
        "650": null,
        "675": null,
        "700": null,
        "725": null,
        "750": null,
        "775": null,
        "800": null,
        "825": null,
        "850": null,
        "875": null,
        "900": null
      }
    },
    {
      "block": 12,
      "line_no": 29,
      "nominal_composition": null,
      "product_form": "Plate",
      "spec_no": "SA–387",
      "type_grade": 21,
      "alloy_desig_uns_no": "K31545",
      "class_condition_temper": 2,
      "size_thickness_mm": null,
      "min_tensile_strength_mpa": 515,
      "values": {
        "40": 517,
        "100": 516,
        "150": 503,
        "200": 498,
        "250": 496,
        "300": 494,
        "325": 491,
        "350": 487,
        "375": 482,
        "400": 475,
        "425": 466,
        "450": 455,
        "475": 439,
        "500": 421,
        "525": 396,
        "550": null,
        "575": null,
        "600": null,
        "625": null,
        "650": null,
        "675": null,
        "700": null,
        "725": null,
        "750": null,
        "775": null,
        "800": null,
        "825": null,
        "850": null,
        "875": null,
        "900": null
      }
    },
    {
      "block": 12,
      "line_no": 30,
      "nominal_composition": "3Cr–1Mo–1/4V–Ti–B",
      "product_form": "Forgings",
      "spec_no": "SA–182",
      "type_grade": "F3V",
      "alloy_desig_uns_no": "K31830",
      "class_condition_temper": null,
      "size_thickness_mm": null,
      "min_tensile_strength_mpa": 585,
      "values": {
        "40": 586,
        "100": 585,
        "150": 561,
        "200": 546,
        "250": 536,
        "300": 529,
        "325": 525,
        "350": 521,
        "375": 516,
        "400": 511,
        "425": 503,
        "450": 494,
        "475": 484,
        "500": 474,
        "525": null,
        "550": null,
        "575": null,
        "600": null,
        "625": null,
        "650": null,
        "675": null,
        "700": null,
        "725": null,
        "750": null,
        "775": null,
        "800": null,
        "825": null,
        "850": null,
        "875": null,
        "900": null
      }
    },
    {
      "block": 12,
      "line_no": 31,
      "nominal_composition": "3Cr–1Mo–1/4V–Ti–B",
      "product_form": "Forgings",
      "spec_no": "SA–336",
      "type_grade": "F3V",
      "alloy_desig_uns_no": "K31830",
      "class_condition_temper": null,
      "size_thickness_mm": null,
      "min_tensile_strength_mpa": 585,
      "values": {
        "40": 586,
        "100": 585,
        "150": 561,
        "200": 546,
        "250": 536,
        "300": 529,
        "325": 525,
        "350": 521,
        "375": 516,
        "400": 511,
        "425": 503,
        "450": 494,
        "475": 484,
        "500": 474,
        "525": null,
        "550": null,
        "575": null,
        "600": null,
        "625": null,
        "650": null,
        "675": null,
        "700": null,
        "725": null,
        "750": null,
        "775": null,
        "800": null,
        "825": null,
        "850": null,
        "875": null,
        "900": null
      }
    },
    {
      "block": 12,
      "line_no": 32,
      "nominal_composition": "3Cr–1Mo–1/4V–Ti–B",
      "product_form": "Forgings",
      "spec_no": "SA–508",
      "type_grade": "3V",
      "alloy_desig_uns_no": "K31830",
      "class_condition_temper": null,
      "size_thickness_mm": null,
      "min_tensile_strength_mpa": 585,
      "values": {
        "40": 586,
        "100": 585,
        "150": 561,
        "200": 546,
        "250": 536,
        "300": 529,
        "325": 525,
        "350": 521,
        "375": 516,
        "400": 511,
        "425": 503,
        "450": 494,
        "475": 484,
        "500": 474,
        "525": null,
        "550": null,
        "575": null,
        "600": null,
        "625": null,
        "650": null,
        "675": null,
        "700": null,
        "725": null,
        "750": null,
        "775": null,
        "800": null,
        "825": null,
        "850": null,
        "875": null,
        "900": null
      }
    },
    {
      "block": 12,
      "line_no": 33,
      "nominal_composition": "3Cr–1Mo–1/4V–Ti–B",
      "product_form": "Forgings",
      "spec_no": "SA–541",
      "type_grade": "3V",
      "alloy_desig_uns_no": "K31830",
      "class_condition_temper": null,
      "size_thickness_mm": null,
      "min_tensile_strength_mpa": 585,
      "values": {
        "40": 586,
        "100": 585,
        "150": 561,
        "200": 546,
        "250": 536,
        "300": 529,
        "325": 525,
        "350": 521,
        "375": 516,
        "400": 511,
        "425": 503,
        "450": 494,
        "475": 484,
        "500": 474,
        "525": null,
        "550": null,
        "575": null,
        "600": null,
        "625": null,
        "650": null,
        "675": null,
        "700": null,
        "725": null,
        "750": null,
        "775": null,
        "800": null,
        "825": null,
        "850": null,
        "875": null,
        "900": null
      }
    },
    {
      "block": 12,
      "line_no": 34,
      "nominal_composition": "3Cr–1Mo–1/4V–Ti–B",
      "product_form": "Plate",
      "spec_no": "SA–542",
      "type_grade": "C",
      "alloy_desig_uns_no": "K31830",
      "class_condition_temper": "4a",
      "size_thickness_mm": null,
      "min_tensile_strength_mpa": 585,
      "values": {
        "40": 586,
        "100": 585,
        "150": 561,
        "200": 546,
        "250": 536,
        "300": 529,
        "325": 525,
        "350": 521,
        "375": 516,
        "400": 511,
        "425": 503,
        "450": 494,
        "475": 484,
        "500": 474,
        "525": null,
        "550": null,
        "575": null,
        "600": null,
        "625": null,
        "650": null,
        "675": null,
        "700": null,
        "725": null,
        "750": null,
        "775": null,
        "800": null,
        "825": null,
        "850": null,
        "875": null,
        "900": null
      }
    },
    {
      "block": 12,
      "line_no": 35,
      "nominal_composition": "3Cr–1Mo–1/4V–Ti–B",
      "product_form": "Plate",
      "spec_no": "SA–832",
      "type_grade": "21V",
      "alloy_desig_uns_no": "K31830",
      "class_condition_temper": null,
      "size_thickness_mm": null,
      "min_tensile_strength_mpa": 585,
      "values": {
        "40": 586,
        "100": 585,
        "150": 561,
        "200": 546,
        "250": 536,
        "300": 529,
        "325": 525,
        "350": 521,
        "375": 516,
        "400": 511,
        "425": 503,
        "450": 494,
        "475": 484,
        "500": 474,
        "525": null,
        "550": null,
        "575": null,
        "600": null,
        "625": null,
        "650": null,
        "675": null,
        "700": null,
        "725": null,
        "750": null,
        "775": null,
        "800": null,
        "825": null,
        "850": null,
        "875": null,
        "900": null
      }
    },
    {
      "block": 12,
      "line_no": 36,
      "nominal_composition": "3Cr–1Mo–1/4V–Cb–Ca",
      "product_form": "Forgings",
      "spec_no": "SA–182",
      "type_grade": "F3VCb",
      "alloy_desig_uns_no": null,
      "class_condition_temper": null,
      "size_thickness_mm": null,
      "min_tensile_strength_mpa": 585,
      "values": {
        "40": 586,
        "100": 585,
        "150": 561,
        "200": 546,
        "250": 536,
        "300": 529,
        "325": 525,
        "350": 521,
        "375": 516,
        "400": 511,
        "425": 503,
        "450": 494,
        "475": 484,
        "500": 474,
        "525": null,
        "550": null,
        "575": null,
        "600": null,
        "625": null,
        "650": null,
        "675": null,
        "700": null,
        "725": null,
        "750": null,
        "775": null,
        "800": null,
        "825": null,
        "850": null,
        "875": null,
        "900": null
      }
    },
    {
      "block": 12,
      "line_no": 37,
      "nominal_composition": "3Cr–1Mo–1/4V–Cb–Ca",
      "product_form": "Forgings",
      "spec_no": "SA–336",
      "type_grade": "F3VCb",
      "alloy_desig_uns_no": null,
      "class_condition_temper": null,
      "size_thickness_mm": null,
      "min_tensile_strength_mpa": 585,
      "values": {
        "40": 586,
        "100": 585,
        "150": 561,
        "200": 546,
        "250": 536,
        "300": 529,
        "325": 525,
        "350": 521,
        "375": 516,
        "400": 511,
        "425": 503,
        "450": 494,
        "475": 484,
        "500": 474,
        "525": null,
        "550": null,
        "575": null,
        "600": null,
        "625": null,
        "650": null,
        "675": null,
        "700": null,
        "725": null,
        "750": null,
        "775": null,
        "800": null,
        "825": null,
        "850": null,
        "875": null,
        "900": null
      }
    },
    {
      "block": 12,
      "line_no": 38,
      "nominal_composition": "3Cr–1Mo–1/4V–Cb–Ca",
      "product_form": "Forgings",
      "spec_no": "SA–508",
      "type_grade": "3VCb",
      "alloy_desig_uns_no": null,
      "class_condition_temper": null,
      "size_thickness_mm": null,
      "min_tensile_strength_mpa": 585,
      "values": {
        "40": 586,
        "100": 585,
        "150": 561,
        "200": 546,
        "250": 536,
        "300": 529,
        "325": 525,
        "350": 521,
        "375": 516,
        "400": 511,
        "425": 503,
        "450": 494,
        "475": 484,
        "500": 474,
        "525": null,
        "550": null,
        "575": null,
        "600": null,
        "625": null,
        "650": null,
        "675": null,
        "700": null,
        "725": null,
        "750": null,
        "775": null,
        "800": null,
        "825": null,
        "850": null,
        "875": null,
        "900": null
      }
    },
    {
      "block": 12,
      "line_no": 39,
      "nominal_composition": "3Cr–1Mo–1/4V–Cb–Ca",
      "product_form": "Forgings",
      "spec_no": "SA–541",
      "type_grade": "3VCb",
      "alloy_desig_uns_no": null,
      "class_condition_temper": null,
      "size_thickness_mm": null,
      "min_tensile_strength_mpa": 585,
      "values": {
        "40": 586,
        "100": 585,
        "150": 561,
        "200": 546,
        "250": 536,
        "300": 529,
        "325": 525,
        "350": 521,
        "375": 516,
        "400": 511,
        "425": 503,
        "450": 494,
        "475": 484,
        "500": 474,
        "525": null,
        "550": null,
        "575": null,
        "600": null,
        "625": null,
        "650": null,
        "675": null,
        "700": null,
        "725": null,
        "750": null,
        "775": null,
        "800": null,
        "825": null,
        "850": null,
        "875": null,
        "900": null
      }
    },
    {
      "block": 12,
      "line_no": 40,
      "nominal_composition": "3Cr–1Mo–1/4V–Cb–Ca",
      "product_form": "Plate",
      "spec_no": "SA–542",
      "type_grade": "E",
      "alloy_desig_uns_no": null,
      "class_condition_temper": "4a",
      "size_thickness_mm": null,
      "min_tensile_strength_mpa": 585,
      "values": {
        "40": 586,
        "100": 585,
        "150": 561,
        "200": 546,
        "250": 536,
        "300": 529,
        "325": 525,
        "350": 521,
        "375": 516,
        "400": 511,
        "425": 503,
        "450": 494,
        "475": 484,
        "500": 474,
        "525": null,
        "550": null,
        "575": null,
        "600": null,
        "625": null,
        "650": null,
        "675": null,
        "700": null,
        "725": null,
        "750": null,
        "775": null,
        "800": null,
        "825": null,
        "850": null,
        "875": null,
        "900": null
      }
    },
    {
      "block": 12,
      "line_no": 41,
      "nominal_composition": "3Cr–1Mo–1/4V–Cb–Ca",
      "product_form": "Plate",
      "spec_no": "SA–832",
      "type_grade": "23V",
      "alloy_desig_uns_no": null,
      "class_condition_temper": null,
      "size_thickness_mm": null,
      "min_tensile_strength_mpa": 585,
      "values": {
        "40": 586,
        "100": 585,
        "150": 561,
        "200": 546,
        "250": 536,
        "300": 529,
        "325": 525,
        "350": 521,
        "375": 516,
        "400": 511,
        "425": 503,
        "450": 494,
        "475": 484,
        "500": 474,
        "525": null,
        "550": null,
        "575": null,
        "600": null,
        "625": null,
        "650": null,
        "675": null,
        "700": null,
        "725": null,
        "750": null,
        "775": null,
        "800": null,
        "825": null,
        "850": null,
        "875": null,
        "900": null
      }
    },
    {
      "block": 12,
      "line_no": 42,
      "nominal_composition": null,
      "product_form": "Smls. tube",
      "spec_no": "SA–213",
      "type_grade": "T5",
      "alloy_desig_uns_no": "K41545",
      "class_condition_temper": null,
      "size_thickness_mm": null,
