Repository: danivelas0/asme-pcc

File: resources/bpvc_ii_d_metric_2025/table_y_1.json (part 13 of 71)
    "Min. Yield Strength, MPa",
    "Notes"
  ],
  "columns_values": [
        "875": null,
        "900": null
      }
    },
    {
      "block": 10,
      "line_no": 21,
      "nominal_composition": "1Cr–1Mn–1/4Mo",
      "product_form": "Bolting",
      "spec_no": "SA–540",
      "type_grade": "B22",
      "alloy_desig_uns_no": "K41420 1",
      "class_condition_temper": null,
      "size_thickness_mm": null,
      "min_tensile_strength_mpa": 1140,
      "min_yield_strength_mpa": 1035,
      "notes": null,
      "values": {
        "40": 1032,
        "65": 1009,
        "100": 983,
        "125": 968,
        "150": 955,
        "175": 943,
        "200": 931,
        "225": 918,
        "250": 903,
        "275": 886,
        "300": 866,
        "325": 842,
        "350": 813,
        "375": 778,
        "400": null,
        "425": null,
        "450": null,
        "475": null,
        "500": null,
        "525": null,
        "550": null,
        "575": null,
        "600": null,
        "625": null,
        "650": null,
        "675": null,
        "700": null,
        "725": null,
        "750": null,
        "775": null,
        "800": null,
        "825": null,
        "850": null,
        "875": null,
        "900": null
      }
    },
    {
      "block": 10,
      "line_no": 22,
      "nominal_composition": null,
      "product_form": "Smls. tube",
      "spec_no": "SA–213",
      "type_grade": "T17",
      "alloy_desig_uns_no": "K12047 …",
      "class_condition_temper": null,
      "size_thickness_mm": null,
      "min_tensile_strength_mpa": 415,
      "min_yield_strength_mpa": 205,
      "notes": null,
      "values": {
        "40": 207,
        "65": 197,
        "100": 190,
        "125": 185,
        "150": 181,
        "175": 178,
        "200": 175,
        "225": 172,
        "250": 169,
        "275": 166,
        "300": 164,
        "325": 161,
        "350": 158,
        "375": 155,
        "400": 153,
        "425": 149,
        "450": 145,
        "475": 142,
        "500": 137,
        "525": 132,
        "550": null,
        "575": null,
        "600": null,
        "625": null,
        "650": null,
        "675": null,
        "700": null,
        "725": null,
        "750": null,
        "775": null,
        "800": null,
        "825": null,
        "850": null,
        "875": null,
        "900": null
      }
    },
    {
      "block": 10,
      "line_no": 23,
      "nominal_composition": null,
      "product_form": "Castings",
      "spec_no": "SA–217",
      "type_grade": "WC6",
      "alloy_desig_uns_no": "J12072 …",
      "class_condition_temper": null,
      "size_thickness_mm": null,
      "min_tensile_strength_mpa": 485,
      "min_yield_strength_mpa": 275,
      "notes": null,
      "values": {
        "40": 276,
        "65": 262,
        "100": 253,
        "125": 247,
        "150": 242,
        "175": 237,
        "200": 233,
        "225": 229,
        "250": 225,
        "275": 222,
        "300": 219,
        "325": 215,
        "350": 211,
        "375": 208,
        "400": 204,
        "425": 199,
        "450": 195,
        "475": 189,
        "500": 183,
        "525": 176,
        "550": null,
        "575": null,
        "600": null,
        "625": null,
        "650": null,
        "675": null,
        "700": null,
        "725": null,
        "750": null,
        "775": null,
        "800": null,
        "825": null,
        "850": null,
        "875": null,
        "900": null
      }
    },
    {
      "block": 10,
      "line_no": 24,
      "nominal_composition": null,
      "product_form": "Cast pipe",
      "spec_no": "SA–426",
      "type_grade": "CP11",
      "alloy_desig_uns_no": "J12072 …",
      "class_condition_temper": null,
      "size_thickness_mm": null,
      "min_tensile_strength_mpa": 485,
      "min_yield_strength_mpa": 275,
      "notes": null,
      "values": {
        "40": 276,
        "65": 262,
        "100": 253,
        "125": 247,
        "150": 242,
        "175": 237,
        "200": 233,
        "225": 229,
        "250": 225,
        "275": 222,
        "300": 219,
        "325": 215,
        "350": 211,
        "375": 208,
        "400": 204,
        "425": 199,
        "450": 195,
        "475": 189,
        "500": 183,
        "525": 176,
        "550": null,
        "575": null,
        "600": null,
        "625": null,
        "650": null,
        "675": null,
        "700": null,
        "725": null,
        "750": null,
        "775": null,
        "800": null,
        "825": null,
        "850": null,
        "875": null,
        "900": null
      }
    },
    {
      "block": 10,
      "line_no": 25,
      "nominal_composition": null,
      "product_form": "Bar",
      "spec_no": "SA–739",
      "type_grade": "B11",
      "alloy_desig_uns_no": "K11797 …",
      "class_condition_temper": null,
      "size_thickness_mm": null,
      "min_tensile_strength_mpa": 485,
      "min_yield_strength_mpa": 310,
      "notes": null,
      "values": {
        "40": 310,
        "65": 295,
        "100": 284,
        "125": 278,
        "150": 272,
        "175": 267,
        "200": 262,
        "225": 258,
        "250": 253,
        "275": 249,
        "300": 246,
        "325": 242,
        "350": 238,
        "375": 234,
        "400": 229,
        "425": 224,
        "450": 219,
        "475": 213,
        "500": 206,
        "525": 198,
        "550": null,
        "575": null,
        "600": null,
        "625": null,
        "650": null,
        "675": null,
        "700": null,
        "725": null,
        "750": null,
        "775": null,
        "800": null,
        "825": null,
        "850": null,
        "875": null,
        "900": null
      }
    },
    {
      "block": 10,
      "line_no": 26,
      "nominal_composition": "11/4Cr–1/2Mo–Si",
      "product_form": "Forgings",
      "spec_no": "SA–182",
      "type_grade": "F11",
      "alloy_desig_uns_no": "K11597 1",
      "class_condition_temper": null,
      "size_thickness_mm": null,
      "min_tensile_strength_mpa": 415,
      "min_yield_strength_mpa": 205,
      "notes": null,
      "values": {
        "40": 207,
        "65": 197,
        "100": 190,
        "125": 185,
        "150": 181,
        "175": 178,
        "200": 175,
        "225": 172,
        "250": 169,
        "275": 166,
        "300": 164,
        "325": 161,
        "350": 158,
        "375": 155,
        "400": 153,
        "425": 149,
        "450": 145,
        "475": 142,
        "500": 137,
        "525": 132,
        "550": null,
        "575": null,
        "600": null,
        "625": null,
        "650": null,
        "675": null,
        "700": null,
        "725": null,
        "750": null,
        "775": null,
        "800": null,
        "825": null,
        "850": null,
        "875": null,
        "900": null
      }
    },
    {
      "block": 10,
      "line_no": 27,
      "nominal_composition": "11/4Cr–1/2Mo–Si",
      "product_form": "Smls. tube",
      "spec_no": "SA–213",
      "type_grade": "T11",
      "alloy_desig_uns_no": "K11597 …",
      "class_condition_temper": null,
      "size_thickness_mm": null,
      "min_tensile_strength_mpa": 415,
      "min_yield_strength_mpa": 205,
      "notes": null,
      "values": {
        "40": 207,
        "65": 197,
        "100": 190,
        "125": 185,
        "150": 181,
        "175": 178,
        "200": 175,
        "225": 172,
        "250": 169,
        "275": 166,
        "300": 164,
        "325": 161,
        "350": 158,
        "375": 155,
        "400": 153,
        "425": 149,
        "450": 145,
        "475": 142,
        "500": 137,
        "525": 132,
        "550": null,
        "575": null,
        "600": null,
        "625": null,
        "650": null,
        "675": null,
        "700": null,
        "725": null,
        "750": null,
        "775": null,
        "800": null,
        "825": null,
        "850": null,
        "875": null,
        "900": null
      }
    },
    {
      "block": 10,
      "line_no": 28,
      "nominal_composition": "11/4Cr–1/2Mo–Si",
      "product_form": "Smls. & wld. fittings",
      "spec_no": "SA–234",
      "type_grade": "WP11",
      "alloy_desig_uns_no": "… 1",
      "class_condition_temper": null,
      "size_thickness_mm": null,
      "min_tensile_strength_mpa": 415,
      "min_yield_strength_mpa": 205,
      "notes": null,
      "values": {
        "40": 207,
        "65": 197,
        "100": 190,
        "125": 185,
        "150": 181,
        "175": 178,
        "200": 175,
        "225": 172,
        "250": 169,
        "275": 166,
        "300": 164,
        "325": 161,
        "350": 158,
        "375": 155,
        "400": 153,
        "425": 149,
        "450": 145,
        "475": 142,
        "500": 137,
        "525": 132,
        "550": null,
        "575": null,
        "600": null,
        "625": null,
        "650": null,
        "675": null,
        "700": null,
        "725": null,
        "750": null,
        "775": null,
        "800": null,
        "825": null,
        "850": null,
        "875": null,
        "900": null
      }
    },
    {
      "block": 10,
      "line_no": 29,
      "nominal_composition": "11/4Cr–1/2Mo–Si",
      "product_form": "Smls. pipe",
      "spec_no": "SA–335",
      "type_grade": "P11",
      "alloy_desig_uns_no": "K11597 …",
      "class_condition_temper": null,
      "size_thickness_mm": null,
      "min_tensile_strength_mpa": 415,
      "min_yield_strength_mpa": 205,
      "notes": null,
      "values": {
        "40": 207,
        "65": 197,
        "100": 190,
        "125": 185,
        "150": 181,
        "175": 178,
        "200": 175,
        "225": 172,
        "250": 169,
        "275": 166,
        "300": 164,
        "325": 161,
        "350": 158,
        "375": 155,
        "400": 153,
        "425": 149,
        "450": 145,
        "475": 142,
        "500": 137,
        "525": 132,
        "550": null,
        "575": null,
        "600": null,
        "625": null,
        "650": null,
        "675": null,
        "700": null,
        "725": null,
        "750": null,
        "775": null,
        "800": null,
        "825": null,
        "850": null,
        "875": null,
        "900": null
      }
    },
    {
      "block": 10,
      "line_no": 30,
      "nominal_composition": "11/4Cr–1/2Mo–Si",
      "product_form": "Forgings",
      "spec_no": "SA–336",
      "type_grade": "F11",
      "alloy_desig_uns_no": "K11597 1",
      "class_condition_temper": null,
      "size_thickness_mm": null,
      "min_tensile_strength_mpa": 415,
      "min_yield_strength_mpa": 205,
      "notes": null,
      "values": {
        "40": 207,
        "65": 197,
        "100": 190,
        "125": 185,
        "150": 181,
        "175": 178,
        "200": 175,
        "225": 172,
        "250": 169,
        "275": 166,
        "300": 164,
        "325": 161,
        "350": 158,
        "375": 155,
        "400": 153,
        "425": 149,
        "450": 145,
        "475": 142,
        "500": 137,
        "525": 132,
        "550": null,
        "575": null,
        "600": null,
        "625": null,
        "650": null,
        "675": null,
        "700": null,
        "725": null,
        "750": null,
        "775": null,
        "800": null,
        "825": null,
        "850": null,
        "875": null,
        "900": null
      }
    },
    {
      "block": 10,
      "line_no": 31,
      "nominal_composition": "11/4Cr–1/2Mo–Si",
      "product_form": "Forged pipe",
      "spec_no": "SA–369",
      "type_grade": "FP11",
      "alloy_desig_uns_no": "K11597 …",
      "class_condition_temper": null,
      "size_thickness_mm": null,
      "min_tensile_strength_mpa": 415,
      "min_yield_strength_mpa": 205,
      "notes": null,
      "values": {
        "40": 207,
        "65": 197,
        "100": 190,
        "125": 185,
        "150": 181,
        "175": 178,
        "200": 175,
        "225": 172,
        "250": 169,
        "275": 166,
        "300": 164,
        "325": 161,
        "350": 158,
        "375": 155,
        "400": 153,
        "425": 149,
        "450": 145,
        "475": 142,
        "500": 137,
        "525": 132,
        "550": null,
        "575": null,
        "600": null,
        "625": null,
        "650": null,
        "675": null,
        "700": null,
        "725": null,
        "750": null,
        "775": null,
        "800": null,
        "825": null,
        "850": null,
        "875": null,
        "900": null
      }
    },
    {
      "block": 10,
      "line_no": 32,
      "nominal_composition": "11/4Cr–1/2Mo–Si",
      "product_form": "Plate",
      "spec_no": "SA–387",
      "type_grade": 11,
      "alloy_desig_uns_no": "K11789 1",
      "class_condition_temper": null,
      "size_thickness_mm": null,
      "min_tensile_strength_mpa": 415,
      "min_yield_strength_mpa": 240,
      "notes": null,
      "values": {
        "40": 241,
        "65": 230,
        "100": 221,
        "125": 216,
        "150": 211,
        "175": 207,
        "200": 204,
        "225": 201,
        "250": 197,
        "275": 194,
        "300": 191,
        "325": 188,
        "350": 185,
        "375": 182,
        "400": 178,
        "425": 174,
        "450": 170,
        "475": 165,
        "500": 160,
        "525": 154,
        "550": null,
        "575": null,
        "600": null,
        "625": null,
        "650": null,
        "675": null,
        "700": null,
        "725": null,
        "750": null,
        "775": null,
        "800": null,
        "825": null,
        "850": null,
        "875": null,
        "900": null
      }
    },
    {
      "block": 10,
      "line_no": 33,
      "nominal_composition": "11/4Cr–1/2Mo–Si",
      "product_form": "Wld. pipe",
      "spec_no": "SA–691",
      "type_grade": "11/4CR",
      "alloy_desig_uns_no": "K11789 …",
      "class_condition_temper": null,
      "size_thickness_mm": null,
      "min_tensile_strength_mpa": 415,
      "min_yield_strength_mpa": 240,
      "notes": null,
      "values": {
        "40": 241,
        "65": 230,
        "100": 221,
        "125": 216,
        "150": 211,
        "175": 207,
        "200": 204,
        "225": 201,
        "250": 197,
        "275": 194,
        "300": 191,
        "325": 188,
        "350": 185,
        "375": 182,
        "400": 178,
        "425": 174,
        "450": 170,
        "475": 165,
        "500": 160,
        "525": 154,
        "550": null,
        "575": null,
        "600": null,
        "625": null,
        "650": null,
        "675": null,
        "700": null,
        "725": null,
        "750": null,
        "775": null,
        "800": null,
        "825": null,
        "850": null,
        "875": null,
        "900": null
      }
    },
    {
      "block": 10,
      "line_no": 34,
      "nominal_composition": "11/4Cr–1/2Mo–Si",
      "product_form": "Forgings",
      "spec_no": "SA–182",
      "type_grade": "F11",
      "alloy_desig_uns_no": "K11572 2",
      "class_condition_temper": null,
      "size_thickness_mm": null,
      "min_tensile_strength_mpa": 485,
      "min_yield_strength_mpa": 275,
      "notes": null,
      "values": {
        "40": 276,
        "65": 262,
        "100": 253,
        "125": 247,
        "150": 242,
        "175": 237,
        "200": 233,
        "225": 229,
        "250": 225,
        "275": 222,
        "300": 219,
        "325": 215,
        "350": 211,
        "375": 208,
        "400": 204,
        "425": 199,
        "450": 195,
        "475": 189,
        "500": 183,
        "525": 176,
        "550": null,
        "575": null,
        "600": null,
        "625": null,
        "650": null,
        "675": null,
        "700": null,
        "725": null,
        "750": null,
        "775": null,
        "800": null,
        "825": null,
        "850": null,
        "875": null,
        "900": null
      }
    },
    {
      "block": 10,
      "line_no": 35,
      "nominal_composition": "11/4Cr–1/2Mo–Si",
      "product_form": "Forgings",
      "spec_no": "SA–336",
      "type_grade": "F11",
      "alloy_desig_uns_no": "K11572 2",
      "class_condition_temper": null,
      "size_thickness_mm": null,
      "min_tensile_strength_mpa": 485,
      "min_yield_strength_mpa": 275,
      "notes": null,
      "values": {
        "40": 276,
        "65": 262,
        "100": 253,
        "125": 247,
        "150": 242,
        "175": 237,
        "200": 233,
        "225": 229,
        "250": 225,
        "275": 222,
        "300": 219,
        "325": 215,
        "350": 211,
        "375": 208,
        "400": 204,
        "425": 199,
        "450": 195,
        "475": 189,
        "500": 183,
        "525": 176,
        "550": null,
        "575": null,
        "600": null,
        "625": null,
        "650": null,
        "675": null,
        "700": null,
        "725": null,
        "750": null,
        "775": null,
        "800": null,
        "825": null,
        "850": null,
        "875": null,
        "900": null
      }
    },
    {
      "block": 10,
      "line_no": 36,
      "nominal_composition": "11/4Cr–1/2Mo–Si",
      "product_form": "Plate",
      "spec_no": "SA/EN 10028–2",
      "type_grade": "13CrMoSi5–5",
      "alloy_desig_uns_no": null,
      "class_condition_temper": "QT",
      "size_thickness_mm": "100 < t ≤250",
      "min_tensile_strength_mpa": 490,
      "min_yield_strength_mpa": 380,
      "notes": null,
      "values": {
        "40": 380,
        "65": 372,
        "100": 365,
        "125": 360,
        "150": 355,
        "175": 349,
        "200": 343,
        "225": 338,
        "250": 332,
        "275": 327,
        "300": 321,
        "325": 315,
        "350": 309,
        "375": 303,
        "400": 297,
        "425": 291,
        "450": 283,
        "475": 276,
        "500": 267,
        "525": 258,
        "550": null,
        "575": null,
        "600": null,
        "625": null,
        "650": null,
        "675": null,
        "700": null,
        "725": null,
        "750": null,
        "775": null,
        "800": null,
        "825": null,
        "850": null,
        "875": null,
        "900": null
      }
    },
    {
      "block": 10,
      "line_no": 37,
      "nominal_composition": "11/4Cr–1/2Mo–Si",
      "product_form": "Plate",
      "spec_no": "SA/EN 10028–2",
      "type_grade": "13CrMoSi5–5",
      "alloy_desig_uns_no": null,
      "class_condition_temper": "QT",
      "size_thickness_mm": "60 < t ≤100",
      "min_tensile_strength_mpa": 500,
      "min_yield_strength_mpa": 390,
      "notes": null,
      "values": {
        "40": 390,
        "65": 382,
        "100": 375,
        "125": 369,
        "150": 364,
        "175": 358,
        "200": 353,
        "225": 347,
        "250": 341,
        "275": 335,
        "300": 329,
        "325": 324,
        "350": 318,
        "375": 311,
        "400": 305,
        "425": 298,
        "450": 291,
        "475": 283,
        "500": 274,
        "525": 265,
        "550": null,
        "575": null,
        "600": null,
        "625": null,
        "650": null,
        "675": null,
        "700": null,
        "725": null,
        "750": null,
        "775": null,
        "800": null,
        "825": null,
        "850": null,
        "875": null,
        "900": null
      }
    },
    {
      "block": 10,
      "line_no": 38,
      "nominal_composition": "11/4Cr–1/2Mo–Si",
      "product_form": "Plate",
      "spec_no": "SA/EN 10028–2",
      "type_grade": "13CrMoSi5–5",
      "alloy_desig_uns_no": null,
      "class_condition_temper": "QT",
      "size_thickness_mm": null,
      "min_tensile_strength_mpa": 510,
      "min_yield_strength_mpa": 400,
      "notes": null,
      "values": {
        "40": 400,
        "65": 391,
        "100": 384,
        "125": 379,
        "150": 373,
        "175": 367,
        "200": 362,
        "225": 356,
        "250": 350,
        "275": 344,
        "300": 338,
        "325": 332,
        "350": 326,
        "375": 319,
        "400": 313,
        "425": 306,
        "450": 298,
        "475": 290,
        "500": 281,
        "525": 272,
        "550": null,
        "575": null,
        "600": null,
        "625": null,
        "650": null,
        "675": null,
        "700": null,
        "725": null,
        "750": null,
        "775": null,
        "800": null,
        "825": null,
        "850": null,
        "875": null,
        "900": null
      }
    },
    {
      "block": 10,
      "line_no": 39,
      "nominal_composition": "11/4Cr–1/2Mo–Si",
      "product_form": "Forgings",
      "spec_no": "SA–336",
      "type_grade": "F11",
      "alloy_desig_uns_no": "K11572 3",
      "class_condition_temper": null,
      "size_thickness_mm": null,
      "min_tensile_strength_mpa": 515,
      "min_yield_strength_mpa": 310,
      "notes": null,
      "values": {
        "40": 310,
        "65": 295,
        "100": 284,
        "125": 278,
        "150": 272,
        "175": 267,
        "200": 262,
        "225": 258,
        "250": 253,
        "275": 249,
        "300": 246,
        "325": 242,
        "350": 238,
        "375": 234,
        "400": 229,
        "425": 224,
        "450": 219,
        "475": 213,
        "500": 206,
        "525": 198,
        "550": null,
        "575": null,
        "600": null,
        "625": null,
        "650": null,
        "675": null,
        "700": null,
        "725": null,
        "750": null,
        "775": null,
        "800": null,
        "825": null,
        "850": null,
        "875": null,
        "900": null
      }
    },
    {
      "block": 10,
      "line_no": 40,
      "nominal_composition": "11/4Cr–1/2Mo–Si",
      "product_form": "Plate",
      "spec_no": "SA–387",
      "type_grade": 11,
      "alloy_desig_uns_no": "K11789 2",
      "class_condition_temper": null,
      "size_thickness_mm": null,
      "min_tensile_strength_mpa": 515,
      "min_yield_strength_mpa": 310,
      "notes": null,
      "values": {
        "40": 310,
        "65": 295,
        "100": 284,
        "125": 278,
        "150": 272,
        "175": 267,
        "200": 262,
        "225": 258,
        "250": 253,
        "275": 249,
        "300": 246,
        "325": 242,
        "350": 238,
        "375": 234,
        "400": 229,
        "425": 224,
        "450": 219,
        "475": 213,
        "500": 206,
        "525": 198,
        "550": null,
        "575": null,
        "600": null,
        "625": null,
        "650": null,
        "675": null,
        "700": null,
        "725": null,
        "750": null,
        "775": null,
        "800": null,
        "825": null,
        "850": null,
        "875": null,
        "900": null
      }
    },
    {
      "block": 10,
      "line_no": 41,
      "nominal_composition": "11/4Cr–1/2Mo–Si",
      "product_form": "Wld. pipe",
      "spec_no": "SA–691",
      "type_grade": "11/4CR",
      "alloy_desig_uns_no": "K11789 …",
      "class_condition_temper": null,
      "size_thickness_mm": null,
      "min_tensile_strength_mpa": 515,
      "min_yield_strength_mpa": 310,
      "notes": null,
      "values": {
        "40": 310,
        "65": 295,
        "100": 284,
        "125": 278,
        "150": 272,
        "175": 267,
        "200": 262,
        "225": 258,
        "250": 253,
        "275": 249,
        "300": 246,
        "325": 242,
        "350": 238,
        "375": 234,
        "400": 229,
        "425": 224,
        "450": 219,
        "475": 213,
        "500": 206,
        "525": 198,
        "550": null,
        "575": null,
        "600": null,
        "625": null,
        "650": null,
        "675": null,
        "700": null,
        "725": null,
        "750": null,
        "775": null,
        "800": null,
        "825": null,
        "850": null,
        "875": null,
        "900": null
      }
    },
    {
      "block": 10,
      "line_no": 42,
      "nominal_composition": "13/4Cr–1/2Mo–Cu",
      "product_form": "Forgings",
      "spec_no": "SA–592",
      "type_grade": "E",
      "alloy_desig_uns_no": "K11695 …",
      "class_condition_temper": null,
      "size_thickness_mm": "65 < t ≤100",
      "min_tensile_strength_mpa": 725,
      "min_yield_strength_mpa": 620,
      "notes": null,
      "values": {
        "40": 621,
        "65": 604,
        "100": 591,
        "125": 581,
        "150": 573,
        "175": 566,
        "200": 560,
        "225": 554,
        "250": 548,
        "275": 543,
        "300": 538,
        "325": 534,
        "350": 530,
        "375": 525,
        "400": 521,
        "425": 515,
        "450": 509,
        "475": 502,
        "500": 494,
        "525": 483,
        "550": null,
        "575": null,
        "600": null,
        "625": null,
        "650": null,
        "675": null,
        "700": null,
        "725": null,
        "750": null,
        "775": null,
        "800": null,
        "825": null,
        "850": null,
        "875": null,
        "900": null
      }
    },
    {
      "block": 10,
      "line_no": 43,
      "nominal_composition": "13/4Cr–1/2Mo–Cu",
      "product_form": "Forgings",
      "spec_no": "SA–592",
      "type_grade": "E",
      "alloy_desig_uns_no": "K11695 …",
      "class_condition_temper": null,
      "size_thickness_mm": null,
      "min_tensile_strength_mpa": 795,
      "min_yield_strength_mpa": 690,
      "notes": null,
      "values": {
        "40": 689,
        "65": 670,
        "100": 656,
        "125": 646,
        "150": 637,
        "175": 629,
        "200": 622,
        "225": 615,
        "250": 609,
        "275": 603,
        "300": 598,
        "325": 593,
        "350": 589,
        "375": 584,
        "400": 579,
        "425": 573,
        "450": 566,
        "475": 558,
        "500": 548,
        "525": 536,
        "550": null,
        "575": null,
        "600": null,
        "625": null,
        "650": null,
        "675": null,
        "700": null,
        "725": null,
        "750": null,
        "775": null,
        "800": null,
        "825": null,
        "850": null,
        "875": null,
        "900": null
      }
    },
    {
      "block": 10,
      "line_no": 44,
      "nominal_composition": "13/4Cr–1/2Mo–Ti",
      "product_form": "Plate",
      "spec_no": "SA–517",
      "type_grade": "E",
      "alloy_desig_uns_no": "K21604 …",
      "class_condition_temper": null,
      "size_thickness_mm": "65 < t ≤150",
      "min_tensile_strength_mpa": 725,
      "min_yield_strength_mpa": 620,
      "notes": null,
      "values": {
        "40": 621,
        "65": 604,
        "100": 591,
        "125": 581,
        "150": 573,
        "175": 566,
        "200": 560,
        "225": 554,
        "250": 548,
        "275": 543,
        "300": 538,
        "325": 534,
        "350": 530,
        "375": 525,
        "400": 521,
        "425": 515,
        "450": 509,
        "475": 502,
        "500": 494,
        "525": 483,
        "550": null,
        "575": null,
        "600": null,
        "625": null,
        "650": null,
        "675": null,
        "700": null,
        "725": null,
        "750": null,
        "775": null,
        "800": null,
        "825": null,
        "850": null,
        "875": null,
        "900": null
      }
    },
    {
      "block": 10,
      "line_no": 45,
      "nominal_composition": "13/4Cr–1/2Mo–Ti",
      "product_form": "Plate",
      "spec_no": "SA–517",
      "type_grade": "E",
      "alloy_desig_uns_no": "K21604 …",
      "class_condition_temper": null,
      "size_thickness_mm": null,
      "min_tensile_strength_mpa": 795,
      "min_yield_strength_mpa": 690,
      "notes": null,
      "values": {
        "40": 689,
        "65": 670,
        "100": 656,
        "125": 646,
        "150": 637,
        "175": 629,
        "200": 622,
        "225": 615,
        "250": 609,
        "275": 603,
        "300": 598,
        "325": 593,
        "350": 589,
        "375": 584,
        "400": 579,
        "425": 573,
        "450": 566,
        "475": 558,
        "500": 548,
        "525": 536,
        "550": null,
        "575": null,
        "600": null,
        "625": null,
        "650": null,
        "675": null,
        "700": null,
        "725": null,
        "750": null,
        "775": null,
        "800": null,
        "825": null,
        "850": null,
        "875": null,
        "900": null
      }
    },
    {
      "block": 11,
      "line_no": 1,
      "nominal_composition": null,
      "product_form": "Forgings",
      "spec_no": "SA–182",
      "type_grade": "F22",
      "alloy_desig_uns_no": "K21590 1",
      "class_condition_temper": null,
      "size_thickness_mm": null,
      "min_tensile_strength_mpa": 415,
      "min_yield_strength_mpa": 205,
      "notes": null,
      "values": {
        "40": 207,
        "65": 197,
        "100": 192,
        "125": 190,
        "150": 187,
        "175": 186,
        "200": 185,
        "225": 185,
        "250": 185,
        "275": 185,
        "300": 185,
        "325": 185,
        "350": 185,
        "375": 185,
        "400": 185,
        "425": 184,
        "450": 181,
        "475": 178,
        "500": 173,
        "525": 167,
        "550": null,
        "575": null,
        "600": null,
        "625": null,
        "650": null,
        "675": null,
        "700": null,
        "725": null,
        "750": null,
        "775": null,
        "800": null,
        "825": null,
        "850": null,
        "875": null,
        "900": null
      }
    },
    {
      "block": 11,
      "line_no": 2,
      "nominal_composition": null,
      "product_form": "Smls. tube",
      "spec_no": "SA–213",
      "type_grade": "T22",
      "alloy_desig_uns_no": "K21590 …",
      "class_condition_temper": null,
      "size_thickness_mm": null,
      "min_tensile_strength_mpa": 415,
      "min_yield_strength_mpa": 205,
      "notes": null,
      "values": {
        "40": 207,
        "65": 197,
        "100": 192,
        "125": 190,
        "150": 187,
        "175": 186,
        "200": 185,
        "225": 185,
        "250": 185,
        "275": 185,
        "300": 185,
        "325": 185,
        "350": 185,
        "375": 185,
        "400": 185,
        "425": 184,
        "450": 181,
        "475": 178,
        "500": 173,
        "525": 167,
        "550": null,
        "575": null,
        "600": null,
        "625": null,
        "650": null,
        "675": null,
        "700": null,
        "725": null,
        "750": null,
        "775": null,
        "800": null,
        "825": null,
        "850": null,
        "875": null,
        "900": null
      }
    },
    {
      "block": 11,
      "line_no": 3,
      "nominal_composition": null,
      "product_form": "Smls. & wld. fittings",
      "spec_no": "SA–234",
      "type_grade": "WP22",
      "alloy_desig_uns_no": "K21590 1",
      "class_condition_temper": null,
      "size_thickness_mm": null,
      "min_tensile_strength_mpa": 415,
      "min_yield_strength_mpa": 205,
      "notes": null,
      "values": {
        "40": 207,
        "65": 197,
        "100": 192,
        "125": 190,
        "150": 187,
        "175": 186,
        "200": 185,
        "225": 185,
        "250": 185,
        "275": 185,
        "300": 185,
        "325": 185,
        "350": 185,
        "375": 185,
        "400": 185,
        "425": 184,
        "450": 181,
        "475": 178,
        "500": 173,
        "525": 167,
        "550": null,
        "575": null,
        "600": null,
        "625": null,
        "650": null,
        "675": null,
        "700": null,
        "725": null,
        "750": null,
        "775": null,
        "800": null,
        "825": null,
        "850": null,
        "875": null,
        "900": null
      }
    },
    {
      "block": 11,
      "line_no": 4,
      "nominal_composition": null,
      "product_form": "Smls. pipe",
      "spec_no": "SA–335",
      "type_grade": "P22",
      "alloy_desig_uns_no": "K21590 …",
      "class_condition_temper": null,
      "size_thickness_mm": null,
      "min_tensile_strength_mpa": 415,
      "min_yield_strength_mpa": 205,
      "notes": null,
      "values": {
        "40": 207,
        "65": 197,
        "100": 192,
        "125": 190,
        "150": 187,
        "175": 186,
        "200": 185,
        "225": 185,
        "250": 185,
        "275": 185,
        "300": 185,
        "325": 185,
        "350": 185,
        "375": 185,
        "400": 185,
        "425": 184,
        "450": 181,
        "475": 178,
        "500": 173,
        "525": 167,
        "550": null,
        "575": null,
        "600": null,
        "625": null,
        "650": null,
        "675": null,
        "700": null,
        "725": null,
        "750": null,
        "775": null,
        "800": null,
        "825": null,
        "850": null,
        "875": null,
        "900": null
      }
    },
    {
      "block": 11,
      "line_no": 5,
      "nominal_composition": null,
      "product_form": "Forgings",
      "spec_no": "SA–336",
      "type_grade": "F22",
      "alloy_desig_uns_no": "K21590 1",
      "class_condition_temper": null,
      "size_thickness_mm": null,
      "min_tensile_strength_mpa": 415,
      "min_yield_strength_mpa": 205,
      "notes": null,
      "values": {
        "40": 207,
        "65": 197,
        "100": 192,
        "125": 190,
        "150": 187,
        "175": 186,
        "200": 185,
        "225": 185,
        "250": 185,
        "275": 185,
        "300": 185,
        "325": 185,
        "350": 185,
        "375": 185,
        "400": 185,
        "425": 184,
        "450": 181,
        "475": 178,
        "500": 173,
        "525": 167,
        "550": null,
        "575": null,
        "600": null,
        "625": null,
        "650": null,
        "675": null,
        "700": null,
        "725": null,
        "750": null,
        "775": null,
        "800": null,
        "825": null,
        "850": null,
        "875": null,
        "900": null
      }
    },
    {
      "block": 11,
      "line_no": 6,
      "nominal_composition": null,
      "product_form": "Forged pipe",
      "spec_no": "SA–369",
      "type_grade": "FP22",
      "alloy_desig_uns_no": "K21590 …",
      "class_condition_temper": null,
      "size_thickness_mm": null,
      "min_tensile_strength_mpa": 415,
      "min_yield_strength_mpa": 205,
      "notes": null,
      "values": {
        "40": 207,
        "65": 197,
        "100": 192,
        "125": 190,
        "150": 187,
        "175": 186,
        "200": 185,
        "225": 185,
        "250": 185,
        "275": 185,
        "300": 185,
        "325": 185,
        "350": 185,
        "375": 185,
        "400": 185,
        "425": 184,
        "450": 181,
        "475": 178,
        "500": 173,
        "525": 167,
        "550": null,
        "575": null,
        "600": null,
        "625": null,
        "650": null,
        "675": null,
        "700": null,
        "725": null,
        "750": null,
        "775": null,
        "800": null,
        "825": null,
        "850": null,
        "875": null,
        "900": null
      }
    },
    {
      "block": 11,
      "line_no": 7,
      "nominal_composition": null,
      "product_form": "Plate",
      "spec_no": "SA–387",
      "type_grade": 22,
      "alloy_desig_uns_no": "K21590 1",
      "class_condition_temper": null,
      "size_thickness_mm": null,
      "min_tensile_strength_mpa": 415,
      "min_yield_strength_mpa": 205,
      "notes": null,
      "values": {
        "40": 207,
        "65": 197,
        "100": 192,
        "125": 190,
        "150": 187,
        "175": 186,
        "200": 185,
        "225": 185,
        "250": 185,
        "275": 185,
        "300": 185,
        "325": 185,
        "350": 185,
        "375": 185,
        "400": 185,
        "425": 184,
        "450": 181,
        "475": 178,
        "500": 173,
        "525": 167,
        "550": null,
        "575": null,
        "600": null,
        "625": null,
        "650": null,
        "675": null,
        "700": null,
        "725": null,
        "750": null,
        "775": null,
        "800": null,
        "825": null,
        "850": null,
        "875": null,
        "900": null
      }
    },
    {
      "block": 11,
      "line_no": 8,
      "nominal_composition": null,
      "product_form": "Wld. pipe",
      "spec_no": "SA–691",
      "type_grade": "21/4CR",
      "alloy_desig_uns_no": "K21590 …",
      "class_condition_temper": null,
      "size_thickness_mm": null,
      "min_tensile_strength_mpa": 415,
      "min_yield_strength_mpa": 205,
      "notes": null,
      "values": {
        "40": 207,
        "65": 197,
        "100": 192,
        "125": 190,
        "150": 187,
        "175": 186,
        "200": 185,
        "225": 185,
        "250": 185,
        "275": 185,
        "300": 185,
        "325": 185,
        "350": 185,
        "375": 185,
        "400": 185,
        "425": 184,
        "450": 181,
        "475": 178,
        "500": 173,
        "525": 167,
        "550": null,
        "575": null,
        "600": null,
        "625": null,
        "650": null,
        "675": null,
        "700": null,
        "725": null,
        "750": null,
        "775": null,
        "800": null,
        "825": null,
        "850": null,
        "875": null,
        "900": null
      }
    },
    {
      "block": 11,
      "line_no": 9,
      "nominal_composition": null,
      "product_form": "Plate",
      "spec_no": "SA/EN 10028–2",
      "type_grade": "10CrMo9–10",
      "alloy_desig_uns_no": null,
      "class_condition_temper": null,
      "size_thickness_mm": "150 < t ≤250",
      "min_tensile_strength_mpa": 450,
      "min_yield_strength_mpa": 250,
      "notes": null,
      "values": {
        "40": 250,
        "65": 236,
        "100": 227,
        "125": 223,
        "150": 218,
        "175": 215,
        "200": 212,
        "225": 210,
        "250": 208,
        "275": 206,
        "300": 204,
        "325": 202,
        "350": 200,
        "375": 198,
        "400": 195,
        "425": 191,
        "450": 187,
        "475": 182,
        "500": 176,
        "525": 169,
        "550": null,
        "575": null,
        "600": null,
        "625": null,
        "650": null,
        "675": null,
        "700": null,
        "725": null,
        "750": null,
        "775": null,
        "800": null,
        "825": null,
        "850": null,
        "875": null,
        "900": null
      }
    },
    {
      "block": 11,
      "line_no": 10,
      "nominal_composition": null,
      "product_form": "Forgings",
      "spec_no": "SA/EN 10222–2",
      "type_grade": "11CrMo9–10",
      "alloy_desig_uns_no": null,
      "class_condition_temper": "NT or QT",
      "size_thickness_mm": "200 < t ≤500",
      "min_tensile_strength_mpa": 450,
      "min_yield_strength_mpa": 265,
      "notes": null,
      "values": {
        "40": 265,
        "65": 251,
        "100": 242,
        "125": 236,
        "150": 232,
        "175": 228,
        "200": 225,
        "225": 222,
        "250": 220,
        "275": 218,
        "300": 217,
        "325": 215,
        "350": 212,
        "375": 210,
        "400": 206,
        "425": 202,
        "450": 198,
        "475": 192,
        "500": 186,
        "525": 180,
        "550": null,
        "575": null,
        "600": null,
        "625": null,
        "650": null,
        "675": null,
        "700": null,
        "725": null,
        "750": null,
        "775": null,
        "800": null,
        "825": null,
        "850": null,
        "875": null,
        "900": null
      }
    },
    {
      "block": 11,
      "line_no": 11,
      "nominal_composition": null,
      "product_form": "Plate",
      "spec_no": "SA/EN 10028–2",
      "type_grade": "10CrMo9–10",
      "alloy_desig_uns_no": null,
      "class_condition_temper": null,
