Repository: danivelas0/asme-pcc

File: resources/bpvc_ii_d_metric_2025/table_1a.json (part 14 of 57)
    "External Pressure Chart No.",
    "Notes"
  ],
  "columns_values": [
        "400": 136,
        "425": 133,
        "450": 130,
        "475": 116,
        "500": 89.4,
        "525": 64.3,
        "550": 44.9,
        "575": 30.1,
        "600": 19.7,
        "625": 12.9,
        "650": 8.06,
        "675": null,
        "700": null,
        "725": null,
        "750": null,
        "775": null,
        "800": null,
        "825": null,
        "850": null,
        "875": null,
        "900": null
      }
    },
    {
      "block": 10,
      "line_no": 11,
      "nominal_composition": "21/4Cr–1Mo",
      "product_form": "Wld. pipe",
      "spec_no": "SA–691",
      "type_grade": "21/4CR",
      "alloy_desig_uns_no": "K21590",
      "class_condition_temper": null,
      "size_thickness_mm": null,
      "p_no": "5A",
      "group_no": 1,
      "min_tensile_strength_mpa": 515,
      "min_yield_strength_mpa": 310,
      "i": "NP",
      "limits_iii": 371,
      "viii_1": "NP",
      "xii": "NP",
      "external_pressure_chart_no": "CS–3",
      "notes": "G26, W10, W12",
      "values": {
        "40": 148,
        "65": 148,
        "100": 147,
        "125": 146,
        "150": 144,
        "200": 142,
        "250": 141,
        "300": 141,
        "325": 140,
        "350": 139,
        "375": 138,
        "400": null,
        "425": null,
        "450": null,
        "475": null,
        "500": null,
        "525": null,
        "550": null,
        "575": null,
        "600": null,
        "625": null,
        "650": null,
        "675": null,
        "700": null,
        "725": null,
        "750": null,
        "775": null,
        "800": null,
        "825": null,
        "850": null,
        "875": null,
        "900": null
      }
    },
    {
      "block": 10,
      "line_no": 12,
      "nominal_composition": "21/4Cr–1Mo",
      "product_form": "Bar",
      "spec_no": "SA–739",
      "type_grade": "B22",
      "alloy_desig_uns_no": "K21390",
      "class_condition_temper": null,
      "size_thickness_mm": null,
      "p_no": "5A",
      "group_no": 1,
      "min_tensile_strength_mpa": 515,
      "min_yield_strength_mpa": 310,
      "i": "NP",
      "limits_iii": 371,
      "viii_1": 649,
      "xii": "NP",
      "external_pressure_chart_no": "CS–3 T4, W7",
      "notes": null,
      "values": {
        "40": 148,
        "65": 148,
        "100": 147,
        "125": 146,
        "150": 144,
        "200": 142,
        "250": 141,
        "300": 141,
        "325": 140,
        "350": 139,
        "375": 138,
        "400": 136,
        "425": 133,
        "450": 130,
        "475": 116,
        "500": 89.4,
        "525": 64.3,
        "550": 44.9,
        "575": 30.1,
        "600": 19.7,
        "625": 12.9,
        "650": 8.06,
        "675": null,
        "700": null,
        "725": null,
        "750": null,
        "775": null,
        "800": null,
        "825": null,
        "850": null,
        "875": null,
        "900": null
      }
    },
    {
      "block": 10,
      "line_no": 13,
      "nominal_composition": "21/4Cr–1Mo",
      "product_form": "Forgings",
      "spec_no": "SA/EN 10222–2",
      "type_grade": "11CrMo9–10",
      "alloy_desig_uns_no": null,
      "class_condition_temper": "NT or QT",
      "size_thickness_mm": "t ≤200",
      "p_no": "5A",
      "group_no": 1,
      "min_tensile_strength_mpa": 520,
      "min_yield_strength_mpa": 310,
      "i": 649,
      "limits_iii": "NP",
      "viii_1": 649,
      "xii": "NP",
      "external_pressure_chart_no": "CS–3",
      "notes": "S4, T3, W7, W9",
      "values": {
        "40": 149,
        "65": 149,
        "100": 149,
        "125": 148,
        "150": 146,
        "200": 143,
        "250": 143,
        "300": 142,
        "325": 142,
        "350": 141,
        "375": 139,
        "400": 137,
        "425": 135,
        "450": 131,
        "475": 116,
        "500": 89.4,
        "525": 64.3,
        "550": 44.9,
        "575": 30.1,
        "600": 19.7,
        "625": 12.9,
        "650": 8.06,
        "675": null,
        "700": null,
        "725": null,
        "750": null,
        "775": null,
        "800": null,
        "825": null,
        "850": null,
        "875": null,
        "900": null
      }
    },
    {
      "block": 10,
      "line_no": 14,
      "nominal_composition": "21/4Cr–1Mo",
      "product_form": "Castings",
      "spec_no": "SA–487",
      "type_grade": 8,
      "alloy_desig_uns_no": "J22091",
      "class_condition_temper": "A",
      "size_thickness_mm": null,
      "p_no": "5C",
      "group_no": 1,
      "min_tensile_strength_mpa": 585,
      "min_yield_strength_mpa": 380,
      "i": "NP",
      "limits_iii": "NP",
      "viii_1": 538,
      "xii": "NP",
      "external_pressure_chart_no": "CS–3",
      "notes": "G1, T4, W7",
      "values": {
        "40": 168,
        "65": 168,
        "100": 167,
        "125": 165,
        "150": 163,
        "200": 162,
        "250": 162,
        "300": 161,
        "325": 160,
        "350": 160,
        "375": 157,
        "400": 154,
        "425": 150,
        "450": 145,
        "475": 120,
        "500": 88.1,
        "525": 65.1,
        "550": 42.9,
        "575": null,
        "600": null,
        "625": null,
        "650": null,
        "675": null,
        "700": null,
        "725": null,
        "750": null,
        "775": null,
        "800": null,
        "825": null,
        "850": null,
        "875": null,
        "900": null
      }
    },
    {
      "block": 10,
      "line_no": 15,
      "nominal_composition": "21/4Cr–1Mo",
      "product_form": "Forgings",
      "spec_no": "SA–508",
      "type_grade": 22,
      "alloy_desig_uns_no": "K21590",
      "class_condition_temper": 3,
      "size_thickness_mm": null,
      "p_no": "5C",
      "group_no": 1,
      "min_tensile_strength_mpa": 585,
      "min_yield_strength_mpa": 380,
      "i": "NP",
      "limits_iii": "NP",
      "viii_1": 454,
      "xii": "NP",
      "external_pressure_chart_no": "CS–2 …",
      "notes": null,
      "values": {
        "40": 168,
        "65": 168,
        "100": 168,
        "125": 168,
        "150": 168,
        "200": 168,
        "250": 165,
        "300": 161,
        "325": 160,
        "350": 159,
        "375": 158,
        "400": 156,
        "425": 151,
        "450": 142,
        "475": 133,
        "500": null,
        "525": null,
        "550": null,
        "575": null,
        "600": null,
        "625": null,
        "650": null,
        "675": null,
        "700": null,
        "725": null,
        "750": null,
        "775": null,
        "800": null,
        "825": null,
        "850": null,
        "875": null,
        "900": null
      }
    },
    {
      "block": 10,
      "line_no": 16,
      "nominal_composition": "21/4Cr–1Mo",
      "product_form": "Forgings",
      "spec_no": "SA–541",
      "type_grade": 22,
      "alloy_desig_uns_no": "K21390",
      "class_condition_temper": 3,
      "size_thickness_mm": null,
      "p_no": "5C",
      "group_no": 1,
      "min_tensile_strength_mpa": 585,
      "min_yield_strength_mpa": 380,
      "i": "NP",
      "limits_iii": "NP",
      "viii_1": 454,
      "xii": "NP",
      "external_pressure_chart_no": "CS–2 …",
      "notes": null,
      "values": {
        "40": 168,
        "65": 168,
        "100": 168,
        "125": 168,
        "150": 168,
        "200": 168,
        "250": 165,
        "300": 161,
        "325": 160,
        "350": 159,
        "375": 158,
        "400": 156,
        "425": 151,
        "450": 142,
        "475": 133,
        "500": null,
        "525": null,
        "550": null,
        "575": null,
        "600": null,
        "625": null,
        "650": null,
        "675": null,
        "700": null,
        "725": null,
        "750": null,
        "775": null,
        "800": null,
        "825": null,
        "850": null,
        "875": null,
        "900": null
      }
    },
    {
      "block": 10,
      "line_no": 17,
      "nominal_composition": "21/4Cr–1Mo",
      "product_form": "Plate",
      "spec_no": "SA–542",
      "type_grade": "B",
      "alloy_desig_uns_no": "K21590",
      "class_condition_temper": 4,
      "size_thickness_mm": null,
      "p_no": "5C",
      "group_no": 1,
      "min_tensile_strength_mpa": 585,
      "min_yield_strength_mpa": 380,
      "i": "NP",
      "limits_iii": "NP",
      "viii_1": 454,
      "xii": "NP",
      "external_pressure_chart_no": "CS–2 …",
      "notes": null,
      "values": {
        "40": 168,
        "65": 168,
        "100": 168,
        "125": 168,
        "150": 168,
        "200": 168,
        "250": 165,
        "300": 161,
        "325": 160,
        "350": 159,
        "375": 158,
        "400": 156,
        "425": 151,
        "450": 142,
        "475": 133,
        "500": null,
        "525": null,
        "550": null,
        "575": null,
        "600": null,
        "625": null,
        "650": null,
        "675": null,
        "700": null,
        "725": null,
        "750": null,
        "775": null,
        "800": null,
        "825": null,
        "850": null,
        "875": null,
        "900": null
      }
    },
    {
      "block": 10,
      "line_no": 18,
      "nominal_composition": "21/4Cr–1Mo–V",
      "product_form": "Forgings",
      "spec_no": "SA–182",
      "type_grade": "F22V",
      "alloy_desig_uns_no": "K31835",
      "class_condition_temper": null,
      "size_thickness_mm": null,
      "p_no": "5C",
      "group_no": 1,
      "min_tensile_strength_mpa": 585,
      "min_yield_strength_mpa": 415,
      "i": "NP",
      "limits_iii": "NP",
      "viii_1": 482,
      "xii": "NP",
      "external_pressure_chart_no": "CS–2 …",
      "notes": null,
      "values": {
        "40": 168,
        "65": 168,
        "100": 168,
        "125": 168,
        "150": 168,
        "200": 168,
        "250": 168,
        "300": 165,
        "325": 162,
        "350": 159,
        "375": 157,
        "400": 153,
        "425": 149,
        "450": 145,
        "475": 141,
        "500": 137,
        "525": null,
        "550": null,
        "575": null,
        "600": null,
        "625": null,
        "650": null,
        "675": null,
        "700": null,
        "725": null,
        "750": null,
        "775": null,
        "800": null,
        "825": null,
        "850": null,
        "875": null,
        "900": null
      }
    },
    {
      "block": 10,
      "line_no": 19,
      "nominal_composition": "21/4Cr–1Mo–V",
      "product_form": "Forgings",
      "spec_no": "SA–336",
      "type_grade": "F22V",
      "alloy_desig_uns_no": "K31835",
      "class_condition_temper": null,
      "size_thickness_mm": null,
      "p_no": "5C",
      "group_no": 1,
      "min_tensile_strength_mpa": 585,
      "min_yield_strength_mpa": 415,
      "i": "NP",
      "limits_iii": "NP",
      "viii_1": 482,
      "xii": "NP",
      "external_pressure_chart_no": "CS–2 …",
      "notes": null,
      "values": {
        "40": 168,
        "65": 168,
        "100": 168,
        "125": 168,
        "150": 168,
        "200": 168,
        "250": 168,
        "300": 165,
        "325": 162,
        "350": 159,
        "375": 157,
        "400": 153,
        "425": 149,
        "450": 145,
        "475": 141,
        "500": 137,
        "525": null,
        "550": null,
        "575": null,
        "600": null,
        "625": null,
        "650": null,
        "675": null,
        "700": null,
        "725": null,
        "750": null,
        "775": null,
        "800": null,
        "825": null,
        "850": null,
        "875": null,
        "900": null
      }
    },
    {
      "block": 10,
      "line_no": 20,
      "nominal_composition": "21/4Cr–1Mo–V",
      "product_form": "Forgings",
      "spec_no": "SA–541",
      "type_grade": "22V",
      "alloy_desig_uns_no": "K31835",
      "class_condition_temper": null,
      "size_thickness_mm": null,
      "p_no": "5C",
      "group_no": 1,
      "min_tensile_strength_mpa": 585,
      "min_yield_strength_mpa": 415,
      "i": "NP",
      "limits_iii": "NP",
      "viii_1": 482,
      "xii": "NP",
      "external_pressure_chart_no": "CS–2 …",
      "notes": null,
      "values": {
        "40": 168,
        "65": 168,
        "100": 168,
        "125": 168,
        "150": 168,
        "200": 168,
        "250": 168,
        "300": 165,
        "325": 162,
        "350": 159,
        "375": 157,
        "400": 153,
        "425": 149,
        "450": 145,
        "475": 141,
        "500": 137,
        "525": null,
        "550": null,
        "575": null,
        "600": null,
        "625": null,
        "650": null,
        "675": null,
        "700": null,
        "725": null,
        "750": null,
        "775": null,
        "800": null,
        "825": null,
        "850": null,
        "875": null,
        "900": null
      }
    },
    {
      "block": 10,
      "line_no": 21,
      "nominal_composition": "21/4Cr–1Mo–V",
      "product_form": "Plate",
      "spec_no": "SA–542",
      "type_grade": "D",
      "alloy_desig_uns_no": "K31835",
      "class_condition_temper": "4a",
      "size_thickness_mm": null,
      "p_no": "5C",
      "group_no": 1,
      "min_tensile_strength_mpa": 585,
      "min_yield_strength_mpa": 415,
      "i": "NP",
      "limits_iii": "NP",
      "viii_1": 482,
      "xii": "NP",
      "external_pressure_chart_no": "CS–2 …",
      "notes": null,
      "values": {
        "40": 168,
        "65": 168,
        "100": 168,
        "125": 168,
        "150": 168,
        "200": 168,
        "250": 168,
        "300": 165,
        "325": 162,
        "350": 159,
        "375": 157,
        "400": 153,
        "425": 149,
        "450": 145,
        "475": 141,
        "500": 137,
        "525": null,
        "550": null,
        "575": null,
        "600": null,
        "625": null,
        "650": null,
        "675": null,
        "700": null,
        "725": null,
        "750": null,
        "775": null,
        "800": null,
        "825": null,
        "850": null,
        "875": null,
        "900": null
      }
    },
    {
      "block": 10,
      "line_no": 22,
      "nominal_composition": "21/4Cr–1Mo–V",
      "product_form": "Plate",
      "spec_no": "SA–832",
      "type_grade": "22V",
      "alloy_desig_uns_no": "K31835",
      "class_condition_temper": null,
      "size_thickness_mm": null,
      "p_no": "5C",
      "group_no": 1,
      "min_tensile_strength_mpa": 585,
      "min_yield_strength_mpa": 415,
      "i": "NP",
      "limits_iii": "NP",
      "viii_1": 482,
      "xii": "NP",
      "external_pressure_chart_no": "CS–2 …",
      "notes": null,
      "values": {
        "40": 168,
        "65": 168,
        "100": 168,
        "125": 168,
        "150": 168,
        "200": 168,
        "250": 168,
        "300": 165,
        "325": 162,
        "350": 159,
        "375": 157,
        "400": 153,
        "425": 149,
        "450": 145,
        "475": 141,
        "500": 137,
        "525": null,
        "550": null,
        "575": null,
        "600": null,
        "625": null,
        "650": null,
        "675": null,
        "700": null,
        "725": null,
        "750": null,
        "775": null,
        "800": null,
        "825": null,
        "850": null,
        "875": null,
        "900": null
      }
    },
    {
      "block": 10,
      "line_no": 23,
      "nominal_composition": null,
      "product_form": "Smls. tube",
      "spec_no": "SA–213",
      "type_grade": "T21",
      "alloy_desig_uns_no": "K31545",
      "class_condition_temper": null,
      "size_thickness_mm": null,
      "p_no": "5A",
      "group_no": 1,
      "min_tensile_strength_mpa": 415,
      "min_yield_strength_mpa": 205,
      "i": 649,
      "limits_iii": 371,
      "viii_1": 649,
      "xii": "NP",
      "external_pressure_chart_no": "CS–2 S4, T3",
      "notes": null,
      "values": {
        "40": 118,
        "65": 118,
        "100": 118,
        "125": 116,
        "150": 114,
        "200": 114,
        "250": 114,
        "300": 114,
        "325": 114,
        "350": 114,
        "375": 114,
        "400": 114,
        "425": 114,
        "450": 113,
        "475": 90.5,
        "500": 68.2,
        "525": 54.1,
        "550": 43.5,
        "575": 34.4,
        "600": 25.3,
        "625": 17.4,
        "650": 10.0,
        "675": null,
        "700": null,
        "725": null,
        "750": null,
        "775": null,
        "800": null,
        "825": null,
        "850": null,
        "875": null,
        "900": null
      }
    },
    {
      "block": 10,
      "line_no": 24,
      "nominal_composition": null,
      "product_form": "Smls. pipe",
      "spec_no": "SA–335",
      "type_grade": "P21",
      "alloy_desig_uns_no": "K31545",
      "class_condition_temper": null,
      "size_thickness_mm": null,
      "p_no": "5A",
      "group_no": 1,
      "min_tensile_strength_mpa": 415,
      "min_yield_strength_mpa": 205,
      "i": 649,
      "limits_iii": 371,
      "viii_1": 649,
      "xii": "NP",
      "external_pressure_chart_no": "CS–2 S4, T3",
      "notes": null,
      "values": {
        "40": 118,
        "65": 118,
        "100": 118,
        "125": 116,
        "150": 114,
        "200": 114,
        "250": 114,
        "300": 114,
        "325": 114,
        "350": 114,
        "375": 114,
        "400": 114,
        "425": 114,
        "450": 113,
        "475": 90.5,
        "500": 68.2,
        "525": 54.1,
        "550": 43.5,
        "575": 34.4,
        "600": 25.3,
        "625": 17.4,
        "650": 10.0,
        "675": null,
        "700": null,
        "725": null,
        "750": null,
        "775": null,
        "800": null,
        "825": null,
        "850": null,
        "875": null,
        "900": null
      }
    },
    {
      "block": 10,
      "line_no": 25,
      "nominal_composition": null,
      "product_form": "Forgings",
      "spec_no": "SA–336",
      "type_grade": "F21",
      "alloy_desig_uns_no": "K31545",
      "class_condition_temper": 1,
      "size_thickness_mm": null,
      "p_no": "5A",
      "group_no": 1,
      "min_tensile_strength_mpa": 415,
      "min_yield_strength_mpa": 205,
      "i": 649,
      "limits_iii": 371,
      "viii_1": 649,
      "xii": "NP",
      "external_pressure_chart_no": "CS–2 S4, T3",
      "notes": null,
      "values": {
        "40": 118,
        "65": 118,
        "100": 118,
        "125": 116,
        "150": 114,
        "200": 114,
        "250": 114,
        "300": 114,
        "325": 114,
        "350": 114,
        "375": 114,
        "400": 114,
        "425": 114,
        "450": 113,
        "475": 90.5,
        "500": 68.2,
        "525": 54.1,
        "550": 43.5,
        "575": 34.4,
        "600": 25.3,
        "625": 17.4,
        "650": 10.0,
        "675": null,
        "700": null,
        "725": null,
        "750": null,
        "775": null,
        "800": null,
        "825": null,
        "850": null,
        "875": null,
        "900": null
      }
    },
    {
      "block": 10,
      "line_no": 26,
      "nominal_composition": null,
      "product_form": "Forged pipe",
      "spec_no": "SA–369",
      "type_grade": "FP21",
      "alloy_desig_uns_no": "K31545",
      "class_condition_temper": null,
      "size_thickness_mm": null,
      "p_no": "5A",
      "group_no": 1,
      "min_tensile_strength_mpa": 415,
      "min_yield_strength_mpa": 205,
      "i": 649,
      "limits_iii": 371,
      "viii_1": 649,
      "xii": "NP",
      "external_pressure_chart_no": "CS–2 S4, T3",
      "notes": null,
      "values": {
        "40": 118,
        "65": 118,
        "100": 118,
        "125": 116,
        "150": 114,
        "200": 114,
        "250": 114,
        "300": 114,
        "325": 114,
        "350": 114,
        "375": 114,
        "400": 114,
        "425": 114,
        "450": 113,
        "475": 90.5,
        "500": 68.2,
        "525": 54.1,
        "550": 43.5,
        "575": 34.4,
        "600": 25.3,
        "625": 17.4,
        "650": 10.0,
        "675": null,
        "700": null,
        "725": null,
        "750": null,
        "775": null,
        "800": null,
        "825": null,
        "850": null,
        "875": null,
        "900": null
      }
    },
    {
      "block": 10,
      "line_no": 27,
      "nominal_composition": null,
      "product_form": "Plate",
      "spec_no": "SA–387",
      "type_grade": 21,
      "alloy_desig_uns_no": "K31545",
      "class_condition_temper": 1,
      "size_thickness_mm": null,
      "p_no": "5A",
      "group_no": 1,
      "min_tensile_strength_mpa": 415,
      "min_yield_strength_mpa": 205,
      "i": 649,
      "limits_iii": 371,
      "viii_1": 649,
      "xii": "NP",
      "external_pressure_chart_no": "CS–2 S4, T3",
      "notes": null,
      "values": {
        "40": 118,
        "65": 118,
        "100": 118,
        "125": 116,
        "150": 114,
        "200": 114,
        "250": 114,
        "300": 114,
        "325": 114,
        "350": 114,
        "375": 114,
        "400": 114,
        "425": 114,
        "450": 113,
        "475": 90.5,
        "500": 68.2,
        "525": 54.1,
        "550": 43.5,
        "575": 34.4,
        "600": 25.3,
        "625": 17.4,
        "650": 10.0,
        "675": null,
        "700": null,
        "725": null,
        "750": null,
        "775": null,
        "800": null,
        "825": null,
        "850": null,
        "875": null,
        "900": null
      }
    },
    {
      "block": 10,
      "line_no": 28,
      "nominal_composition": null,
      "product_form": "Cast pipe",
      "spec_no": "SA–426",
      "type_grade": "CP21",
      "alloy_desig_uns_no": "J31545",
      "class_condition_temper": null,
      "size_thickness_mm": null,
      "p_no": "5A",
      "group_no": 1,
      "min_tensile_strength_mpa": 415,
      "min_yield_strength_mpa": 205,
      "i": "NP",
      "limits_iii": 371,
      "viii_1": "NP",
      "xii": "NP",
      "external_pressure_chart_no": "CS–2 G17",
      "notes": null,
      "values": {
        "40": 118,
        "65": 118,
        "100": 118,
        "125": 116,
        "150": 114,
        "200": 114,
        "250": 114,
        "300": 114,
        "325": 114,
        "350": 114,
        "375": 114,
        "400": null,
        "425": null,
        "450": null,
        "475": null,
        "500": null,
        "525": null,
        "550": null,
        "575": null,
        "600": null,
        "625": null,
        "650": null,
        "675": null,
        "700": null,
        "725": null,
        "750": null,
        "775": null,
        "800": null,
        "825": null,
        "850": null,
        "875": null,
        "900": null
      }
    },
    {
      "block": 10,
      "line_no": 29,
      "nominal_composition": null,
      "product_form": "Forgings",
      "spec_no": "SA–182",
      "type_grade": "F21",
      "alloy_desig_uns_no": "K31545",
      "class_condition_temper": null,
      "size_thickness_mm": null,
      "p_no": "5A",
      "group_no": 1,
      "min_tensile_strength_mpa": 515,
      "min_yield_strength_mpa": 310,
      "i": 649,
      "limits_iii": 371,
      "viii_1": 649,
      "xii": "NP",
      "external_pressure_chart_no": "CS–3 S4, T3",
      "notes": null,
      "values": {
        "40": 148,
        "65": 148,
        "100": 147,
        "125": 146,
        "150": 144,
        "200": 142,
        "250": 141,
        "300": 141,
        "325": 140,
        "350": 139,
        "375": 138,
        "400": 136,
        "425": 133,
        "450": 127,
        "475": 100,
        "500": 72.8,
        "525": 54.9,
        "550": 40.7,
        "575": 29.4,
        "600": 20.4,
        "625": 15.7,
        "650": 8.64,
        "675": null,
        "700": null,
        "725": null,
        "750": null,
        "775": null,
        "800": null,
        "825": null,
        "850": null,
        "875": null,
        "900": null
      }
    },
    {
      "block": 10,
      "line_no": 30,
      "nominal_composition": null,
      "product_form": "Forgings",
      "spec_no": "SA–336",
      "type_grade": "F21",
      "alloy_desig_uns_no": "K31545",
      "class_condition_temper": 3,
      "size_thickness_mm": null,
      "p_no": "5A",
      "group_no": 1,
      "min_tensile_strength_mpa": 515,
      "min_yield_strength_mpa": 310,
      "i": 649,
      "limits_iii": 371,
      "viii_1": 649,
      "xii": "NP",
      "external_pressure_chart_no": "CS–3 S4, T3",
      "notes": null,
      "values": {
        "40": 148,
        "65": 148,
        "100": 147,
        "125": 146,
        "150": 144,
        "200": 142,
        "250": 141,
        "300": 141,
        "325": 140,
        "350": 139,
        "375": 138,
        "400": 136,
        "425": 133,
        "450": 127,
        "475": 100,
        "500": 72.8,
        "525": 54.9,
        "550": 40.7,
        "575": 29.4,
        "600": 20.4,
        "625": 15.7,
        "650": 8.64,
        "675": null,
        "700": null,
        "725": null,
        "750": null,
        "775": null,
        "800": null,
        "825": null,
        "850": null,
        "875": null,
        "900": null
      }
    },
    {
      "block": 10,
      "line_no": 31,
      "nominal_composition": null,
      "product_form": "Plate",
      "spec_no": "SA–387",
      "type_grade": 21,
      "alloy_desig_uns_no": "K31545",
      "class_condition_temper": 2,
      "size_thickness_mm": null,
      "p_no": "5A",
      "group_no": 1,
      "min_tensile_strength_mpa": 515,
      "min_yield_strength_mpa": 310,
      "i": 649,
      "limits_iii": 371,
      "viii_1": 649,
      "xii": "NP",
      "external_pressure_chart_no": "CS–3 S4, T3",
      "notes": null,
      "values": {
        "40": 148,
        "65": 148,
        "100": 147,
        "125": 146,
        "150": 144,
        "200": 142,
        "250": 141,
        "300": 141,
        "325": 140,
        "350": 139,
        "375": 138,
        "400": 136,
        "425": 133,
        "450": 127,
        "475": 100,
        "500": 72.8,
        "525": 54.9,
        "550": 40.7,
        "575": 29.4,
        "600": 20.4,
        "625": 15.7,
        "650": 8.64,
        "675": null,
        "700": null,
        "725": null,
        "750": null,
        "775": null,
        "800": null,
        "825": null,
        "850": null,
        "875": null,
        "900": null
      }
    },
    {
      "block": 10,
      "line_no": 32,
      "nominal_composition": "3Cr–1Mo–1/4V–Ti–B",
      "product_form": "Forgings",
      "spec_no": "SA–182",
      "type_grade": "F3V",
      "alloy_desig_uns_no": "K31830",
      "class_condition_temper": null,
      "size_thickness_mm": null,
      "p_no": "5C",
      "group_no": 1,
      "min_tensile_strength_mpa": 585,
      "min_yield_strength_mpa": 415,
      "i": "NP",
      "limits_iii": "NP",
      "viii_1": 482,
      "xii": "NP",
      "external_pressure_chart_no": "CS–3 …",
      "notes": null,
      "values": {
        "40": 168,
        "65": 168,
        "100": 167,
        "125": 164,
        "150": 161,
        "200": 156,
        "250": 154,
        "300": 151,
        "325": 150,
        "350": 149,
        "375": 147,
        "400": 145,
        "425": 144,
        "450": 141,
        "475": 139,
        "500": 136,
        "525": null,
        "550": null,
        "575": null,
        "600": null,
        "625": null,
        "650": null,
        "675": null,
        "700": null,
        "725": null,
        "750": null,
        "775": null,
        "800": null,
        "825": null,
        "850": null,
        "875": null,
        "900": null
      }
    },
    {
      "block": 10,
      "line_no": 33,
      "nominal_composition": "3Cr–1Mo–1/4V–Ti–B",
      "product_form": "Forgings",
      "spec_no": "SA–336",
      "type_grade": "F3V",
      "alloy_desig_uns_no": "K31830",
      "class_condition_temper": null,
      "size_thickness_mm": null,
      "p_no": "5C",
      "group_no": 1,
      "min_tensile_strength_mpa": 585,
      "min_yield_strength_mpa": 415,
      "i": "NP",
      "limits_iii": "NP",
      "viii_1": 482,
      "xii": "NP",
      "external_pressure_chart_no": "CS–3 …",
      "notes": null,
      "values": {
        "40": 168,
        "65": 168,
        "100": 167,
        "125": 164,
        "150": 161,
        "200": 156,
        "250": 154,
        "300": 151,
        "325": 150,
        "350": 149,
        "375": 147,
        "400": 145,
        "425": 144,
        "450": 141,
        "475": 139,
        "500": 136,
        "525": null,
        "550": null,
        "575": null,
        "600": null,
        "625": null,
        "650": null,
        "675": null,
        "700": null,
        "725": null,
        "750": null,
        "775": null,
        "800": null,
        "825": null,
        "850": null,
        "875": null,
        "900": null
      }
    },
    {
      "block": 10,
      "line_no": 34,
      "nominal_composition": "3Cr–1Mo–1/4V–Ti–B",
      "product_form": "Forgings",
      "spec_no": "SA–508",
      "type_grade": "3V",
      "alloy_desig_uns_no": "K31830",
      "class_condition_temper": null,
      "size_thickness_mm": null,
      "p_no": "5C",
      "group_no": 1,
      "min_tensile_strength_mpa": 585,
      "min_yield_strength_mpa": 415,
      "i": "NP",
      "limits_iii": "NP",
      "viii_1": 482,
      "xii": "NP",
      "external_pressure_chart_no": "CS–3 …",
      "notes": null,
      "values": {
        "40": 168,
        "65": 168,
        "100": 167,
        "125": 164,
        "150": 161,
        "200": 156,
        "250": 154,
        "300": 151,
        "325": 150,
        "350": 149,
        "375": 147,
        "400": 145,
        "425": 144,
        "450": 141,
        "475": 139,
        "500": 136,
        "525": null,
        "550": null,
        "575": null,
        "600": null,
        "625": null,
        "650": null,
        "675": null,
        "700": null,
        "725": null,
        "750": null,
        "775": null,
        "800": null,
        "825": null,
        "850": null,
        "875": null,
        "900": null
      }
    },
    {
      "block": 10,
      "line_no": 35,
      "nominal_composition": "3Cr–1Mo–1/4V–Ti–B",
      "product_form": "Forgings",
      "spec_no": "SA–541",
      "type_grade": "3V",
      "alloy_desig_uns_no": "K31830",
      "class_condition_temper": null,
      "size_thickness_mm": null,
      "p_no": "5C",
      "group_no": 1,
      "min_tensile_strength_mpa": 585,
      "min_yield_strength_mpa": 415,
      "i": "NP",
      "limits_iii": "NP",
      "viii_1": 482,
      "xii": "NP",
      "external_pressure_chart_no": "CS–3 …",
      "notes": null,
      "values": {
        "40": 168,
        "65": 168,
        "100": 167,
        "125": 164,
        "150": 161,
        "200": 156,
        "250": 154,
        "300": 151,
        "325": 150,
        "350": 149,
        "375": 147,
        "400": 145,
        "425": 144,
        "450": 141,
        "475": 139,
        "500": 136,
        "525": null,
        "550": null,
        "575": null,
        "600": null,
        "625": null,
        "650": null,
        "675": null,
        "700": null,
        "725": null,
        "750": null,
        "775": null,
        "800": null,
        "825": null,
        "850": null,
        "875": null,
        "900": null
      }
    },
    {
      "block": 10,
      "line_no": 36,
      "nominal_composition": "3Cr–1Mo–1/4V–Ti–B",
      "product_form": "Plate",
      "spec_no": "SA–542",
      "type_grade": "C",
      "alloy_desig_uns_no": "K31830",
      "class_condition_temper": "4a",
      "size_thickness_mm": null,
      "p_no": "5C",
      "group_no": 1,
      "min_tensile_strength_mpa": 585,
      "min_yield_strength_mpa": 415,
      "i": "NP",
      "limits_iii": "NP",
      "viii_1": 482,
      "xii": "NP",
      "external_pressure_chart_no": "CS–3 …",
      "notes": null,
      "values": {
        "40": 168,
        "65": 168,
        "100": 167,
        "125": 164,
        "150": 161,
        "200": 156,
        "250": 154,
        "300": 151,
        "325": 150,
        "350": 149,
        "375": 147,
        "400": 145,
        "425": 144,
        "450": 141,
        "475": 139,
        "500": 136,
        "525": null,
        "550": null,
        "575": null,
        "600": null,
        "625": null,
        "650": null,
        "675": null,
        "700": null,
        "725": null,
        "750": null,
        "775": null,
        "800": null,
        "825": null,
        "850": null,
        "875": null,
        "900": null
      }
    },
    {
      "block": 10,
      "line_no": 37,
      "nominal_composition": "3Cr–1Mo–1/4V–Ti–B",
      "product_form": "Plate",
      "spec_no": "SA–832",
      "type_grade": "21V",
      "alloy_desig_uns_no": "K31830",
      "class_condition_temper": null,
      "size_thickness_mm": null,
      "p_no": "5C",
      "group_no": 1,
      "min_tensile_strength_mpa": 585,
      "min_yield_strength_mpa": 415,
      "i": "NP",
      "limits_iii": "NP",
      "viii_1": 482,
      "xii": "NP",
      "external_pressure_chart_no": "CS–3 …",
      "notes": null,
      "values": {
        "40": 168,
        "65": 168,
        "100": 167,
        "125": 164,
        "150": 161,
        "200": 156,
        "250": 154,
        "300": 151,
        "325": 150,
        "350": 149,
        "375": 147,
        "400": 145,
        "425": 144,
        "450": 141,
        "475": 139,
        "500": 136,
        "525": null,
        "550": null,
        "575": null,
        "600": null,
        "625": null,
        "650": null,
        "675": null,
        "700": null,
        "725": null,
        "750": null,
        "775": null,
        "800": null,
        "825": null,
        "850": null,
        "875": null,
        "900": null
      }
    },
    {
      "block": 10,
      "line_no": 38,
      "nominal_composition": "3Cr–1Mo–1/4V–Cb–Ca",
      "product_form": "Forgings",
      "spec_no": "SA–182",
      "type_grade": "F3VCb",
      "alloy_desig_uns_no": null,
      "class_condition_temper": null,
      "size_thickness_mm": null,
      "p_no": "5C",
      "group_no": 1,
      "min_tensile_strength_mpa": 585,
      "min_yield_strength_mpa": 415,
      "i": "NP",
      "limits_iii": "NP",
      "viii_1": 482,
      "xii": "NP",
      "external_pressure_chart_no": "CS–3 …",
      "notes": null,
      "values": {
        "40": 168,
        "65": 168,
        "100": 167,
        "125": 164,
        "150": 161,
        "200": 156,
        "250": 154,
        "300": 151,
        "325": 150,
        "350": 149,
        "375": 147,
        "400": 145,
        "425": 144,
        "450": 141,
        "475": 139,
        "500": 136,
        "525": null,
        "550": null,
        "575": null,
        "600": null,
        "625": null,
        "650": null,
        "675": null,
        "700": null,
        "725": null,
        "750": null,
        "775": null,
        "800": null,
        "825": null,
        "850": null,
        "875": null,
        "900": null
      }
    },
    {
      "block": 10,
      "line_no": 39,
      "nominal_composition": "3Cr–1Mo–1/4V–Cb–Ca",
      "product_form": "Forgings",
      "spec_no": "SA–336",
      "type_grade": "F3VCb",
      "alloy_desig_uns_no": null,
      "class_condition_temper": null,
      "size_thickness_mm": null,
      "p_no": "5C",
      "group_no": 1,
      "min_tensile_strength_mpa": 585,
      "min_yield_strength_mpa": 415,
      "i": "NP",
      "limits_iii": "NP",
      "viii_1": 482,
      "xii": "NP",
      "external_pressure_chart_no": "CS–3 …",
      "notes": null,
      "values": {
        "40": 168,
        "65": 168,
        "100": 167,
        "125": 164,
        "150": 161,
        "200": 156,
        "250": 154,
        "300": 151,
        "325": 150,
        "350": 149,
        "375": 147,
        "400": 145,
        "425": 144,
        "450": 141,
        "475": 139,
        "500": 136,
        "525": null,
        "550": null,
        "575": null,
        "600": null,
        "625": null,
        "650": null,
        "675": null,
        "700": null,
        "725": null,
        "750": null,
        "775": null,
        "800": null,
        "825": null,
        "850": null,
        "875": null,
        "900": null
      }
    },
    {
      "block": 10,
      "line_no": 40,
      "nominal_composition": "3Cr–1Mo–1/4V–Cb–Ca",
      "product_form": "Forgings",
      "spec_no": "SA–508",
      "type_grade": "3VCb",
      "alloy_desig_uns_no": null,
      "class_condition_temper": null,
      "size_thickness_mm": null,
      "p_no": "5C",
      "group_no": 1,
      "min_tensile_strength_mpa": 585,
      "min_yield_strength_mpa": 415,
      "i": "NP",
      "limits_iii": "NP",
      "viii_1": 482,
      "xii": "NP",
      "external_pressure_chart_no": "CS–3 …",
      "notes": null,
      "values": {
        "40": 168,
        "65": 168,
        "100": 167,
        "125": 164,
        "150": 161,
        "200": 156,
        "250": 154,
        "300": 151,
        "325": 150,
        "350": 149,
        "375": 147,
        "400": 145,
        "425": 144,
        "450": 141,
        "475": 139,
        "500": 136,
        "525": null,
        "550": null,
        "575": null,
        "600": null,
        "625": null,
        "650": null,
        "675": null,
        "700": null,
        "725": null,
        "750": null,
        "775": null,
        "800": null,
        "825": null,
        "850": null,
        "875": null,
        "900": null
      }
    },
    {
      "block": 10,
      "line_no": 41,
      "nominal_composition": "3Cr–1Mo–1/4V–Cb–Ca",
      "product_form": "Forgings",
      "spec_no": "SA–541",
      "type_grade": "3VCb",
      "alloy_desig_uns_no": null,
      "class_condition_temper": null,
      "size_thickness_mm": null,
      "p_no": "5C",
      "group_no": 1,
      "min_tensile_strength_mpa": 585,
      "min_yield_strength_mpa": 415,
      "i": "NP",
      "limits_iii": "NP",
      "viii_1": 482,
      "xii": "NP",
      "external_pressure_chart_no": "CS–3 …",
      "notes": null,
      "values": {
        "40": 168,
        "65": 168,
        "100": 167,
        "125": 164,
        "150": 161,
        "200": 156,
        "250": 154,
        "300": 151,
        "325": 150,
        "350": 149,
        "375": 147,
        "400": 145,
        "425": 144,
        "450": 141,
        "475": 139,
        "500": 136,
        "525": null,
        "550": null,
        "575": null,
        "600": null,
        "625": null,
        "650": null,
        "675": null,
        "700": null,
        "725": null,
        "750": null,
        "775": null,
        "800": null,
        "825": null,
        "850": null,
        "875": null,
        "900": null
      }
    },
    {
      "block": 10,
      "line_no": 42,
      "nominal_composition": "3Cr–1Mo–1/4V–Cb–Ca",
      "product_form": "Plate",
      "spec_no": "SA–542",
      "type_grade": "E",
      "alloy_desig_uns_no": null,
      "class_condition_temper": "4a",
      "size_thickness_mm": null,
      "p_no": "5C",
      "group_no": 1,
      "min_tensile_strength_mpa": 585,
      "min_yield_strength_mpa": 415,
      "i": "NP",
      "limits_iii": "NP",
      "viii_1": 482,
      "xii": "NP",
      "external_pressure_chart_no": "CS–3 …",
      "notes": null,
      "values": {
        "40": 168,
        "65": 168,
        "100": 167,
        "125": 164,
        "150": 161,
        "200": 156,
        "250": 154,
        "300": 151,
        "325": 150,
        "350": 149,
        "375": 147,
        "400": 145,
        "425": 144,
        "450": 141,
        "475": 139,
        "500": 136,
        "525": null,
        "550": null,
        "575": null,
        "600": null,
        "625": null,
        "650": null,
        "675": null,
        "700": null,
        "725": null,
