Repository: danivelas0/asme-pcc

File: resources/bpvc_ii_d_metric_2025/table_2a.json (part 14 of 24)
    "External Pressure Chart No.",
    "Notes"
  ],
  "columns_values": [
      "type_grade": "TP316H",
      "alloy_desig_uns_no": "S31609",
      "class_condition_temper": null,
      "size_thickness_mm": null,
      "p_no": 8,
      "group_no": 1,
      "min_tensile_strength_mpa": 515,
      "min_yield_strength_mpa": 205,
      "applicability_and_max_temperature_limits_np_not_permitted_spt_supports_only_iii": 427,
      "viii_2": 427,
      "external_pressure_chart_no": "HA–2",
      "notes": "G7",
      "values": {
        "40": 138,
        "65": 138,
        "100": 138,
        "125": 138,
        "150": 138,
        "200": 134,
        "250": 126,
        "300": 119,
        "325": 116,
        "350": 114,
        "375": 112,
        "400": 111,
        "425": 110,
        "450": 108,
        "475": null,
        "500": null
      }
    },
    {
      "block": 13,
      "line_no": 12,
      "nominal_composition": "16Cr–12Ni–2Mo",
      "product_form": "Fittings",
      "spec_no": "SA–403",
      "type_grade": "316H",
      "alloy_desig_uns_no": "S31609",
      "class_condition_temper": null,
      "size_thickness_mm": null,
      "p_no": 8,
      "group_no": 1,
      "min_tensile_strength_mpa": 515,
      "min_yield_strength_mpa": 205,
      "applicability_and_max_temperature_limits_np_not_permitted_spt_supports_only_iii": 427,
      "viii_2": "NP",
      "external_pressure_chart_no": "HA–2",
      "notes": "G7",
      "values": {
        "40": 138,
        "65": 138,
        "100": 138,
        "125": 138,
        "150": 138,
        "200": 134,
        "250": 126,
        "300": 119,
        "325": 116,
        "350": 114,
        "375": 112,
        "400": 111,
        "425": 110,
        "450": 108,
        "475": null,
        "500": null
      }
    },
    {
      "block": 13,
      "line_no": 13,
      "nominal_composition": "16Cr–12Ni–2Mo",
      "product_form": "Wld. fittings",
      "spec_no": "SA–403",
      "type_grade": "316H",
      "alloy_desig_uns_no": "S31609",
      "class_condition_temper": "WP–W",
      "size_thickness_mm": null,
      "p_no": 8,
      "group_no": 1,
      "min_tensile_strength_mpa": 515,
      "min_yield_strength_mpa": 205,
      "applicability_and_max_temperature_limits_np_not_permitted_spt_supports_only_iii": 427,
      "viii_2": "NP",
      "external_pressure_chart_no": "HA–2",
      "notes": "G7",
      "values": {
        "40": 138,
        "65": 138,
        "100": 138,
        "125": 138,
        "150": 138,
        "200": 134,
        "250": 126,
        "300": 119,
        "325": 116,
        "350": 114,
        "375": 112,
        "400": 111,
        "425": 110,
        "450": 108,
        "475": null,
        "500": null
      }
    },
    {
      "block": 13,
      "line_no": 14,
      "nominal_composition": "16Cr–12Ni–2Mo",
      "product_form": "Bar",
      "spec_no": "SA–479",
      "type_grade": "316H",
      "alloy_desig_uns_no": "S31609",
      "class_condition_temper": null,
      "size_thickness_mm": null,
      "p_no": 8,
      "group_no": 1,
      "min_tensile_strength_mpa": 515,
      "min_yield_strength_mpa": 205,
      "applicability_and_max_temperature_limits_np_not_permitted_spt_supports_only_iii": 427,
      "viii_2": "NP",
      "external_pressure_chart_no": "HA–2",
      "notes": "G7",
      "values": {
        "40": 138,
        "65": 138,
        "100": 138,
        "125": 138,
        "150": 138,
        "200": 134,
        "250": 126,
        "300": 119,
        "325": 116,
        "350": 114,
        "375": 112,
        "400": 111,
        "425": 110,
        "450": 108,
        "475": null,
        "500": null
      }
    },
    {
      "block": 13,
      "line_no": 15,
      "nominal_composition": "16Cr–12Ni–2Mo",
      "product_form": "Wld. pipe",
      "spec_no": "SA–813",
      "type_grade": "TP316H",
      "alloy_desig_uns_no": "S31609",
      "class_condition_temper": null,
      "size_thickness_mm": null,
      "p_no": 8,
      "group_no": 1,
      "min_tensile_strength_mpa": 515,
      "min_yield_strength_mpa": 205,
      "applicability_and_max_temperature_limits_np_not_permitted_spt_supports_only_iii": 427,
      "viii_2": "NP",
      "external_pressure_chart_no": "HA–2",
      "notes": "G7",
      "values": {
        "40": 138,
        "65": 138,
        "100": 138,
        "125": 138,
        "150": 138,
        "200": 134,
        "250": 126,
        "300": 119,
        "325": 116,
        "350": 114,
        "375": 112,
        "400": 111,
        "425": 110,
        "450": 108,
        "475": null,
        "500": null
      }
    },
    {
      "block": 13,
      "line_no": 16,
      "nominal_composition": "16Cr–12Ni–2Mo",
      "product_form": "Wld. pipe",
      "spec_no": "SA–814",
      "type_grade": "TP316H",
      "alloy_desig_uns_no": "S31609",
      "class_condition_temper": null,
      "size_thickness_mm": null,
      "p_no": 8,
      "group_no": 1,
      "min_tensile_strength_mpa": 515,
      "min_yield_strength_mpa": 205,
      "applicability_and_max_temperature_limits_np_not_permitted_spt_supports_only_iii": 427,
      "viii_2": "NP",
      "external_pressure_chart_no": "HA–2",
      "notes": "G7",
      "values": {
        "40": 138,
        "65": 138,
        "100": 138,
        "125": 138,
        "150": 138,
        "200": 134,
        "250": 126,
        "300": 119,
        "325": 116,
        "350": 114,
        "375": 112,
        "400": 111,
        "425": 110,
        "450": 108,
        "475": null,
        "500": null
      }
    },
    {
      "block": 13,
      "line_no": 17,
      "nominal_composition": "16Cr–12Ni–2Mo",
      "product_form": "Bar",
      "spec_no": "SA/JIS G4303",
      "type_grade": "SUS316",
      "alloy_desig_uns_no": null,
      "class_condition_temper": null,
      "size_thickness_mm": null,
      "p_no": 8,
      "group_no": 1,
      "min_tensile_strength_mpa": 520,
      "min_yield_strength_mpa": 205,
      "applicability_and_max_temperature_limits_np_not_permitted_spt_supports_only_iii": 427,
      "viii_2": "NP",
      "external_pressure_chart_no": "HA–2",
      "notes": "G7",
      "values": {
        "40": 138,
        "65": 138,
        "100": 138,
        "125": 138,
        "150": 138,
        "200": 134,
        "250": 126,
        "300": 119,
        "325": 116,
        "350": 114,
        "375": 112,
        "400": 111,
        "425": 110,
        "450": 108,
        "475": null,
        "500": null
      }
    },
    {
      "block": 13,
      "line_no": 18,
      "nominal_composition": "16Cr–12Ni–2Mo",
      "product_form": "Plate",
      "spec_no": "SA/EN 10028–7",
      "type_grade": "X2CrNiMo17–12–2",
      "alloy_desig_uns_no": null,
      "class_condition_temper": null,
      "size_thickness_mm": "≤75",
      "p_no": 8,
      "group_no": 1,
      "min_tensile_strength_mpa": 520,
      "min_yield_strength_mpa": 220,
      "applicability_and_max_temperature_limits_np_not_permitted_spt_supports_only_iii": "NP",
      "viii_2": 427,
      "external_pressure_chart_no": "HA–4",
      "notes": "G7",
      "values": {
        "40": 147,
        "65": 147,
        "100": 147,
        "125": 147,
        "150": 147,
        "200": 140,
        "250": 131,
        "300": 125,
        "325": 122,
        "350": 121,
        "375": 119,
        "400": 116,
        "425": 114,
        "450": 113,
        "475": 110,
        "500": 108
      }
    },
    {
      "block": 13,
      "line_no": 19,
      "nominal_composition": "16Cr–12Ni–2Mo",
      "product_form": "Plate",
      "spec_no": "SA/EN 10028–7",
      "type_grade": "X5CrNiMo17–12–2",
      "alloy_desig_uns_no": null,
      "class_condition_temper": null,
      "size_thickness_mm": "≤75",
      "p_no": 8,
      "group_no": 1,
      "min_tensile_strength_mpa": 520,
      "min_yield_strength_mpa": 220,
      "applicability_and_max_temperature_limits_np_not_permitted_spt_supports_only_iii": "NP",
      "viii_2": 427,
      "external_pressure_chart_no": "HA–2",
      "notes": "G7",
      "values": {
        "40": 147,
        "65": 147,
        "100": 147,
        "125": 147,
        "150": 147,
        "200": 142,
        "250": 133,
        "300": 127,
        "325": 124,
        "350": 122,
        "375": 120,
        "400": 118,
        "425": 117,
        "450": 115,
        "475": 114,
        "500": 113
      }
    },
    {
      "block": 13,
      "line_no": 20,
      "nominal_composition": "16Cr–12Ni–2Mo–N",
      "product_form": "Forgings",
      "spec_no": "SA–182",
      "type_grade": "F316LN",
      "alloy_desig_uns_no": "S31653",
      "class_condition_temper": null,
      "size_thickness_mm": ">130",
      "p_no": 8,
      "group_no": 1,
      "min_tensile_strength_mpa": 485,
      "min_yield_strength_mpa": 205,
      "applicability_and_max_temperature_limits_np_not_permitted_spt_supports_only_iii": 427,
      "viii_2": "NP",
      "external_pressure_chart_no": "HA–2",
      "notes": "G7",
      "values": {
        "40": 138,
        "65": 138,
        "100": 138,
        "125": 138,
        "150": 138,
        "200": 131,
        "250": 122,
        "300": 116,
        "325": 113,
        "350": 110,
        "375": 107,
        "400": 105,
        "425": 102,
        "450": 99.7,
        "475": null,
        "500": null
      }
    },
    {
      "block": 13,
      "line_no": 21,
      "nominal_composition": "16Cr–12Ni–2Mo–N",
      "product_form": "Forgings",
      "spec_no": "SA–965",
      "type_grade": "F316LN",
      "alloy_desig_uns_no": "S31653",
      "class_condition_temper": null,
      "size_thickness_mm": null,
      "p_no": 8,
      "group_no": 1,
      "min_tensile_strength_mpa": 485,
      "min_yield_strength_mpa": 205,
      "applicability_and_max_temperature_limits_np_not_permitted_spt_supports_only_iii": 427,
      "viii_2": "NP",
      "external_pressure_chart_no": "HA–2",
      "notes": "G7",
      "values": {
        "40": 138,
        "65": 138,
        "100": 138,
        "125": 138,
        "150": 138,
        "200": 131,
        "250": 122,
        "300": 116,
        "325": 113,
        "350": 110,
        "375": 107,
        "400": 105,
        "425": 102,
        "450": 99.7,
        "475": null,
        "500": null
      }
    },
    {
      "block": 13,
      "line_no": 22,
      "nominal_composition": "16Cr–12Ni–2Mo–N",
      "product_form": "Forgings",
      "spec_no": "SA–182",
      "type_grade": "F316LN",
      "alloy_desig_uns_no": "S31653",
      "class_condition_temper": null,
      "size_thickness_mm": "≤130",
      "p_no": 8,
      "group_no": 1,
      "min_tensile_strength_mpa": 515,
      "min_yield_strength_mpa": 205,
      "applicability_and_max_temperature_limits_np_not_permitted_spt_supports_only_iii": 427,
      "viii_2": "NP",
      "external_pressure_chart_no": "HA–2",
      "notes": "G7",
      "values": {
        "40": 138,
        "65": 138,
        "100": 138,
        "125": 138,
        "150": 138,
        "200": 131,
        "250": 122,
        "300": 116,
        "325": 113,
        "350": 110,
        "375": 107,
        "400": 105,
        "425": 102,
        "450": 99.7,
        "475": null,
        "500": null
      }
    },
    {
      "block": 13,
      "line_no": 23,
      "nominal_composition": "16Cr–12Ni–2Mo–N",
      "product_form": "Smls. tube",
      "spec_no": "SA–213",
      "type_grade": "TP316LN",
      "alloy_desig_uns_no": "S31653",
      "class_condition_temper": null,
      "size_thickness_mm": null,
      "p_no": 8,
      "group_no": 1,
      "min_tensile_strength_mpa": 515,
      "min_yield_strength_mpa": 205,
      "applicability_and_max_temperature_limits_np_not_permitted_spt_supports_only_iii": 427,
      "viii_2": "NP",
      "external_pressure_chart_no": "HA–2",
      "notes": "G7",
      "values": {
        "40": 138,
        "65": 138,
        "100": 138,
        "125": 138,
        "150": 138,
        "200": 131,
        "250": 122,
        "300": 116,
        "325": 113,
        "350": 110,
        "375": 107,
        "400": 105,
        "425": 102,
        "450": 99.7,
        "475": null,
        "500": null
      }
    },
    {
      "block": 13,
      "line_no": 24,
      "nominal_composition": "16Cr–12Ni–2Mo–N",
      "product_form": "Plate",
      "spec_no": "SA–240",
      "type_grade": "316LN",
      "alloy_desig_uns_no": "S31653",
      "class_condition_temper": null,
      "size_thickness_mm": null,
      "p_no": 8,
      "group_no": 1,
      "min_tensile_strength_mpa": 515,
      "min_yield_strength_mpa": 205,
      "applicability_and_max_temperature_limits_np_not_permitted_spt_supports_only_iii": 427,
      "viii_2": "NP",
      "external_pressure_chart_no": "HA–2",
      "notes": "G7",
      "values": {
        "40": 138,
        "65": 138,
        "100": 138,
        "125": 138,
        "150": 138,
        "200": 131,
        "250": 122,
        "300": 116,
        "325": 113,
        "350": 110,
        "375": 107,
        "400": 105,
        "425": 102,
        "450": 99.7,
        "475": null,
        "500": null
      }
    },
    {
      "block": 13,
      "line_no": 25,
      "nominal_composition": "16Cr–12Ni–2Mo–N",
      "product_form": "Wld. tube",
      "spec_no": "SA–249",
      "type_grade": "TP316LN",
      "alloy_desig_uns_no": "S31653",
      "class_condition_temper": null,
      "size_thickness_mm": null,
      "p_no": 8,
      "group_no": 1,
      "min_tensile_strength_mpa": 515,
      "min_yield_strength_mpa": 205,
      "applicability_and_max_temperature_limits_np_not_permitted_spt_supports_only_iii": 427,
      "viii_2": "NP",
      "external_pressure_chart_no": "HA–2",
      "notes": "G7",
      "values": {
        "40": 138,
        "65": 138,
        "100": 138,
        "125": 138,
        "150": 138,
        "200": 131,
        "250": 122,
        "300": 116,
        "325": 113,
        "350": 110,
        "375": 107,
        "400": 105,
        "425": 102,
        "450": 99.7,
        "475": null,
        "500": null
      }
    },
    {
      "block": 13,
      "line_no": 26,
      "nominal_composition": "16Cr–12Ni–2Mo–N",
      "product_form": "Smls. & wld. pipe SA–312",
      "spec_no": null,
      "type_grade": "TP316LN",
      "alloy_desig_uns_no": "S31653",
      "class_condition_temper": null,
      "size_thickness_mm": null,
      "p_no": 8,
      "group_no": 1,
      "min_tensile_strength_mpa": 515,
      "min_yield_strength_mpa": 205,
      "applicability_and_max_temperature_limits_np_not_permitted_spt_supports_only_iii": 427,
      "viii_2": "NP",
      "external_pressure_chart_no": "HA–2",
      "notes": "G7",
      "values": {
        "40": 138,
        "65": 138,
        "100": 138,
        "125": 138,
        "150": 138,
        "200": 131,
        "250": 122,
        "300": 116,
        "325": 113,
        "350": 110,
        "375": 107,
        "400": 105,
        "425": 102,
        "450": 99.7,
        "475": null,
        "500": null
      }
    },
    {
      "block": 13,
      "line_no": 27,
      "nominal_composition": "16Cr–12Ni–2Mo–N",
      "product_form": "Wld. pipe",
      "spec_no": "SA–358",
      "type_grade": "316LN",
      "alloy_desig_uns_no": "S31653",
      "class_condition_temper": 1,
      "size_thickness_mm": null,
      "p_no": 8,
      "group_no": 1,
      "min_tensile_strength_mpa": 515,
      "min_yield_strength_mpa": 205,
      "applicability_and_max_temperature_limits_np_not_permitted_spt_supports_only_iii": 427,
      "viii_2": "NP",
      "external_pressure_chart_no": "HA–2",
      "notes": "G7",
      "values": {
        "40": 138,
        "65": 138,
        "100": 138,
        "125": 138,
        "150": 138,
        "200": 131,
        "250": 122,
        "300": 116,
        "325": 113,
        "350": 110,
        "375": 107,
        "400": 105,
        "425": 102,
        "450": 99.7,
        "475": null,
        "500": null
      }
    },
    {
      "block": 13,
      "line_no": 28,
      "nominal_composition": "16Cr–12Ni–2Mo–N",
      "product_form": "Wld. pipe",
      "spec_no": "SA–358",
      "type_grade": "316LN",
      "alloy_desig_uns_no": "S31653",
      "class_condition_temper": 3,
      "size_thickness_mm": null,
      "p_no": 8,
      "group_no": 1,
      "min_tensile_strength_mpa": 515,
      "min_yield_strength_mpa": 205,
      "applicability_and_max_temperature_limits_np_not_permitted_spt_supports_only_iii": 427,
      "viii_2": "NP",
      "external_pressure_chart_no": "HA–2",
      "notes": "G7",
      "values": {
        "40": 138,
        "65": 138,
        "100": 138,
        "125": 138,
        "150": 138,
        "200": 131,
        "250": 122,
        "300": 116,
        "325": 113,
        "350": 110,
        "375": 107,
        "400": 105,
        "425": 102,
        "450": 99.7,
        "475": null,
        "500": null
      }
    },
    {
      "block": 13,
      "line_no": 29,
      "nominal_composition": "16Cr–12Ni–2Mo–N",
      "product_form": "Wld. pipe",
      "spec_no": "SA–358",
      "type_grade": "316LN",
      "alloy_desig_uns_no": "S31653",
      "class_condition_temper": 4,
      "size_thickness_mm": null,
      "p_no": 8,
      "group_no": 1,
      "min_tensile_strength_mpa": 515,
      "min_yield_strength_mpa": 205,
      "applicability_and_max_temperature_limits_np_not_permitted_spt_supports_only_iii": 427,
      "viii_2": "NP",
      "external_pressure_chart_no": "HA–2",
      "notes": "G7",
      "values": {
        "40": 138,
        "65": 138,
        "100": 138,
        "125": 138,
        "150": 138,
        "200": 131,
        "250": 122,
        "300": 116,
        "325": 113,
        "350": 110,
        "375": 107,
        "400": 105,
        "425": 102,
        "450": 99.7,
        "475": null,
        "500": null
      }
    },
    {
      "block": 13,
      "line_no": 30,
      "nominal_composition": "16Cr–12Ni–2Mo–N",
      "product_form": "Smls. pipe",
      "spec_no": "SA–376",
      "type_grade": "TP316LN",
      "alloy_desig_uns_no": "S31653",
      "class_condition_temper": null,
      "size_thickness_mm": null,
      "p_no": 8,
      "group_no": 1,
      "min_tensile_strength_mpa": 515,
      "min_yield_strength_mpa": 205,
      "applicability_and_max_temperature_limits_np_not_permitted_spt_supports_only_iii": 427,
      "viii_2": "NP",
      "external_pressure_chart_no": "HA–2",
      "notes": "G7",
      "values": {
        "40": 138,
        "65": 138,
        "100": 138,
        "125": 138,
        "150": 138,
        "200": 131,
        "250": 122,
        "300": 116,
        "325": 113,
        "350": 110,
        "375": 107,
        "400": 105,
        "425": 102,
        "450": 99.7,
        "475": null,
        "500": null
      }
    },
    {
      "block": 13,
      "line_no": 31,
      "nominal_composition": "16Cr–12Ni–2Mo–N",
      "product_form": "Fittings",
      "spec_no": "SA–403",
      "type_grade": "316LN",
      "alloy_desig_uns_no": "S31653",
      "class_condition_temper": null,
      "size_thickness_mm": null,
      "p_no": 8,
      "group_no": 1,
      "min_tensile_strength_mpa": 515,
      "min_yield_strength_mpa": 205,
      "applicability_and_max_temperature_limits_np_not_permitted_spt_supports_only_iii": 427,
      "viii_2": "NP",
      "external_pressure_chart_no": "HA–2",
      "notes": "G7",
      "values": {
        "40": 138,
        "65": 138,
        "100": 138,
        "125": 138,
        "150": 138,
        "200": 131,
        "250": 122,
        "300": 116,
        "325": 113,
        "350": 110,
        "375": 107,
        "400": 105,
        "425": 102,
        "450": 99.7,
        "475": null,
        "500": null
      }
    },
    {
      "block": 13,
      "line_no": 32,
      "nominal_composition": "16Cr–12Ni–2Mo–N",
      "product_form": "Wld. fittings",
      "spec_no": "SA–403",
      "type_grade": "316LN",
      "alloy_desig_uns_no": "S31653",
      "class_condition_temper": "WP–W",
      "size_thickness_mm": null,
      "p_no": 8,
      "group_no": 1,
      "min_tensile_strength_mpa": 515,
      "min_yield_strength_mpa": 205,
      "applicability_and_max_temperature_limits_np_not_permitted_spt_supports_only_iii": 427,
      "viii_2": "NP",
      "external_pressure_chart_no": "HA–2",
      "notes": "G7",
      "values": {
        "40": 138,
        "65": 138,
        "100": 138,
        "125": 138,
        "150": 138,
        "200": 131,
        "250": 122,
        "300": 116,
        "325": 113,
        "350": 110,
        "375": 107,
        "400": 105,
        "425": 102,
        "450": 99.7,
        "475": null,
        "500": null
      }
    },
    {
      "block": 13,
      "line_no": 33,
      "nominal_composition": "16Cr–12Ni–2Mo–N",
      "product_form": "Bar",
      "spec_no": "SA–479",
      "type_grade": "316LN",
      "alloy_desig_uns_no": "S31653",
      "class_condition_temper": null,
      "size_thickness_mm": null,
      "p_no": 8,
      "group_no": 1,
      "min_tensile_strength_mpa": 515,
      "min_yield_strength_mpa": 205,
      "applicability_and_max_temperature_limits_np_not_permitted_spt_supports_only_iii": 427,
      "viii_2": "NP",
      "external_pressure_chart_no": "HA–2",
      "notes": "G7",
      "values": {
        "40": 138,
        "65": 138,
        "100": 138,
        "125": 138,
        "150": 138,
        "200": 131,
        "250": 122,
        "300": 116,
        "325": 113,
        "350": 110,
        "375": 107,
        "400": 105,
        "425": 102,
        "450": 99.7,
        "475": null,
        "500": null
      }
    },
    {
      "block": 13,
      "line_no": 34,
      "nominal_composition": "16Cr–12Ni–2Mo–N",
      "product_form": "Wld. tube",
      "spec_no": "SA–688",
      "type_grade": "TP316LN",
      "alloy_desig_uns_no": "S31653",
      "class_condition_temper": null,
      "size_thickness_mm": null,
      "p_no": 8,
      "group_no": 1,
      "min_tensile_strength_mpa": 515,
      "min_yield_strength_mpa": 205,
      "applicability_and_max_temperature_limits_np_not_permitted_spt_supports_only_iii": 427,
      "viii_2": "NP",
      "external_pressure_chart_no": "HA–2",
      "notes": "G7",
      "values": {
        "40": 138,
        "65": 138,
        "100": 138,
        "125": 138,
        "150": 138,
        "200": 131,
        "250": 122,
        "300": 116,
        "325": 113,
        "350": 110,
        "375": 107,
        "400": 105,
        "425": 102,
        "450": 99.7,
        "475": null,
        "500": null
      }
    },
    {
      "block": 13,
      "line_no": 35,
      "nominal_composition": "16Cr–12Ni–2Mo–N",
      "product_form": "Wld. pipe",
      "spec_no": "SA–813",
      "type_grade": "TP316LN",
      "alloy_desig_uns_no": "S31653",
      "class_condition_temper": null,
      "size_thickness_mm": null,
      "p_no": 8,
      "group_no": 1,
      "min_tensile_strength_mpa": 515,
      "min_yield_strength_mpa": 205,
      "applicability_and_max_temperature_limits_np_not_permitted_spt_supports_only_iii": 427,
      "viii_2": "NP",
      "external_pressure_chart_no": "HA–2",
      "notes": "G7",
      "values": {
        "40": 138,
        "65": 138,
        "100": 138,
        "125": 138,
        "150": 138,
        "200": 131,
        "250": 122,
        "300": 116,
        "325": 113,
        "350": 110,
        "375": 107,
        "400": 105,
        "425": 102,
        "450": 99.7,
        "475": null,
        "500": null
      }
    },
    {
      "block": 13,
      "line_no": 36,
      "nominal_composition": "16Cr–12Ni–2Mo–N",
      "product_form": "Wld. pipe",
      "spec_no": "SA–814",
      "type_grade": "TP316LN",
      "alloy_desig_uns_no": "S31653",
      "class_condition_temper": null,
      "size_thickness_mm": null,
      "p_no": 8,
      "group_no": 1,
      "min_tensile_strength_mpa": 515,
      "min_yield_strength_mpa": 205,
      "applicability_and_max_temperature_limits_np_not_permitted_spt_supports_only_iii": 427,
      "viii_2": "NP",
      "external_pressure_chart_no": "HA–2",
      "notes": "G7",
      "values": {
        "40": 138,
        "65": 138,
        "100": 138,
        "125": 138,
        "150": 138,
        "200": 131,
        "250": 122,
        "300": 116,
        "325": 113,
        "350": 110,
        "375": 107,
        "400": 105,
        "425": 102,
        "450": 99.7,
        "475": null,
        "500": null
      }
    },
    {
      "block": 13,
      "line_no": 37,
      "nominal_composition": "16Cr–12Ni–2Mo–N",
      "product_form": "Forgings",
      "spec_no": "SA–182",
      "type_grade": "F316N",
      "alloy_desig_uns_no": "S31651",
      "class_condition_temper": null,
      "size_thickness_mm": "≤130",
      "p_no": 8,
      "group_no": 1,
      "min_tensile_strength_mpa": 550,
      "min_yield_strength_mpa": 240,
      "applicability_and_max_temperature_limits_np_not_permitted_spt_supports_only_iii": 427,
      "viii_2": "NP",
      "external_pressure_chart_no": "HA–2",
      "notes": "G7",
      "values": {
        "40": 161,
        "65": 161,
        "100": 161,
        "125": 161,
        "150": 161,
        "200": 161,
        "250": 155,
        "300": 147,
        "325": 144,
        "350": 140,
        "375": 137,
        "400": 135,
        "425": 133,
        "450": 130,
        "475": null,
        "500": null
      }
    },
    {
      "block": 13,
      "line_no": 38,
      "nominal_composition": "16Cr–12Ni–2Mo–N",
      "product_form": "Smls. tube",
      "spec_no": "SA–213",
      "type_grade": "TP316N",
      "alloy_desig_uns_no": "S31651",
      "class_condition_temper": null,
      "size_thickness_mm": "≤125",
      "p_no": 8,
      "group_no": 1,
      "min_tensile_strength_mpa": 550,
      "min_yield_strength_mpa": 240,
      "applicability_and_max_temperature_limits_np_not_permitted_spt_supports_only_iii": 427,
      "viii_2": 427,
      "external_pressure_chart_no": "HA–2",
      "notes": "G7",
      "values": {
        "40": 161,
        "65": 161,
        "100": 161,
        "125": 161,
        "150": 161,
        "200": 161,
        "250": 155,
        "300": 147,
        "325": 144,
        "350": 140,
        "375": 137,
        "400": 135,
        "425": 133,
        "450": 130,
        "475": null,
        "500": null
      }
    },
    {
      "block": 13,
      "line_no": 39,
      "nominal_composition": "16Cr–12Ni–2Mo–N",
      "product_form": "Plate",
      "spec_no": "SA–240",
      "type_grade": "316N",
      "alloy_desig_uns_no": "S31651",
      "class_condition_temper": null,
      "size_thickness_mm": "≤125",
      "p_no": 8,
      "group_no": 1,
      "min_tensile_strength_mpa": 550,
      "min_yield_strength_mpa": 240,
      "applicability_and_max_temperature_limits_np_not_permitted_spt_supports_only_iii": 427,
      "viii_2": 427,
      "external_pressure_chart_no": "HA–2",
      "notes": "G7",
      "values": {
        "40": 161,
        "65": 161,
        "100": 161,
        "125": 161,
        "150": 161,
        "200": 161,
        "250": 155,
        "300": 147,
        "325": 144,
        "350": 140,
        "375": 137,
        "400": 135,
        "425": 133,
        "450": 130,
        "475": null,
        "500": null
      }
    },
    {
      "block": 13,
      "line_no": 40,
      "nominal_composition": "16Cr–12Ni–2Mo–N",
      "product_form": "Wld. tube",
      "spec_no": "SA–249",
      "type_grade": "TP316N",
      "alloy_desig_uns_no": "S31651",
      "class_condition_temper": null,
      "size_thickness_mm": null,
      "p_no": 8,
      "group_no": 1,
      "min_tensile_strength_mpa": 550,
      "min_yield_strength_mpa": 240,
      "applicability_and_max_temperature_limits_np_not_permitted_spt_supports_only_iii": "NP",
      "viii_2": 427,
      "external_pressure_chart_no": "HA–2",
      "notes": "G7, G18",
      "values": {
        "40": 137,
        "65": 137,
        "100": 137,
        "125": 137,
        "150": 137,
        "200": 137,
        "250": 132,
        "300": 125,
        "325": 122,
        "350": 119,
        "375": 117,
        "400": 115,
        "425": 113,
        "450": 110,
        "475": null,
        "500": null
      }
    },
    {
      "block": 13,
      "line_no": 41,
      "nominal_composition": "16Cr–12Ni–2Mo–N",
      "product_form": "Wld. pipe",
      "spec_no": "SA–312",
      "type_grade": "TP316N",
      "alloy_desig_uns_no": "S31651",
      "class_condition_temper": null,
      "size_thickness_mm": "≤125",
      "p_no": 8,
      "group_no": 1,
      "min_tensile_strength_mpa": 550,
      "min_yield_strength_mpa": 240,
      "applicability_and_max_temperature_limits_np_not_permitted_spt_supports_only_iii": 427,
      "viii_2": "NP",
      "external_pressure_chart_no": "HA–2",
      "notes": "G7",
      "values": {
        "40": 161,
        "65": 161,
        "100": 161,
        "125": 161,
        "150": 161,
        "200": 161,
        "250": 155,
        "300": 147,
        "325": 144,
        "350": 140,
        "375": 137,
        "400": 135,
        "425": 133,
        "450": 130,
        "475": null,
        "500": null
      }
    },
    {
      "block": 13,
      "line_no": 42,
      "nominal_composition": "16Cr–12Ni–2Mo–N",
      "product_form": "Smls. pipe",
      "spec_no": "SA–312",
      "type_grade": "TP316N",
      "alloy_desig_uns_no": "S31651",
      "class_condition_temper": null,
      "size_thickness_mm": "≤125",
      "p_no": 8,
      "group_no": 1,
      "min_tensile_strength_mpa": 550,
      "min_yield_strength_mpa": 240,
      "applicability_and_max_temperature_limits_np_not_permitted_spt_supports_only_iii": 427,
      "viii_2": 427,
      "external_pressure_chart_no": "HA–2",
      "notes": "G7",
      "values": {
        "40": 161,
        "65": 161,
        "100": 161,
        "125": 161,
        "150": 161,
        "200": 161,
        "250": 155,
        "300": 147,
        "325": 144,
        "350": 140,
        "375": 137,
        "400": 135,
        "425": 133,
        "450": 130,
        "475": null,
        "500": null
      }
    },
    {
      "block": 13,
      "line_no": 43,
      "nominal_composition": "16Cr–12Ni–2Mo–N",
      "product_form": "Wld. pipe",
      "spec_no": "SA–312",
      "type_grade": "TP316N",
      "alloy_desig_uns_no": "S31651",
      "class_condition_temper": null,
      "size_thickness_mm": null,
      "p_no": 8,
      "group_no": 1,
      "min_tensile_strength_mpa": 550,
      "min_yield_strength_mpa": 240,
      "applicability_and_max_temperature_limits_np_not_permitted_spt_supports_only_iii": "NP",
      "viii_2": 427,
      "external_pressure_chart_no": "HA–2",
      "notes": "G7, G18",
      "values": {
        "40": 137,
        "65": 137,
        "100": 137,
        "125": 137,
        "150": 137,
        "200": 137,
        "250": 132,
        "300": 125,
        "325": 122,
        "350": 119,
        "375": 117,
        "400": 115,
        "425": 113,
        "450": 110,
        "475": null,
        "500": null
      }
    },
    {
      "block": 13,
      "line_no": 44,
      "nominal_composition": "16Cr–12Ni–2Mo–N",
      "product_form": "Wld. pipe",
      "spec_no": "SA–358",
      "type_grade": "316N",
      "alloy_desig_uns_no": "S31651",
      "class_condition_temper": 1,
      "size_thickness_mm": "≤125",
      "p_no": 8,
      "group_no": 1,
      "min_tensile_strength_mpa": 550,
      "min_yield_strength_mpa": 240,
      "applicability_and_max_temperature_limits_np_not_permitted_spt_supports_only_iii": 427,
      "viii_2": "NP",
      "external_pressure_chart_no": "HA–2",
      "notes": "G7",
      "values": {
        "40": 161,
        "65": 161,
        "100": 161,
        "125": 161,
        "150": 161,
        "200": 161,
        "250": 155,
        "300": 147,
        "325": 144,
        "350": 140,
        "375": 137,
        "400": 135,
        "425": 133,
        "450": 130,
        "475": null,
        "500": null
      }
    },
    {
      "block": 13,
      "line_no": 45,
      "nominal_composition": "16Cr–12Ni–2Mo–N",
      "product_form": "Wld. pipe",
      "spec_no": "SA–358",
      "type_grade": "316N",
      "alloy_desig_uns_no": "S31651",
      "class_condition_temper": 3,
      "size_thickness_mm": "≤125",
      "p_no": 8,
      "group_no": 1,
      "min_tensile_strength_mpa": 550,
      "min_yield_strength_mpa": 240,
      "applicability_and_max_temperature_limits_np_not_permitted_spt_supports_only_iii": 427,
      "viii_2": "NP",
      "external_pressure_chart_no": "HA–2",
      "notes": "G7",
      "values": {
        "40": 161,
        "65": 161,
        "100": 161,
        "125": 161,
        "150": 161,
        "200": 161,
        "250": 155,
        "300": 147,
        "325": 144,
        "350": 140,
        "375": 137,
        "400": 135,
        "425": 133,
        "450": 130,
        "475": null,
        "500": null
      }
    },
    {
      "block": 14,
      "line_no": 1,
      "nominal_composition": "16Cr–12Ni–2Mo–N",
      "product_form": "Wld. pipe",
      "spec_no": "SA–358",
      "type_grade": "316N",
      "alloy_desig_uns_no": "S31651",
      "class_condition_temper": 4,
      "size_thickness_mm": "≤125",
      "p_no": 8,
      "group_no": 1,
      "min_tensile_strength_mpa": 550,
      "min_yield_strength_mpa": 240,
      "applicability_and_max_temperature_limits_np_not_permitted_spt_supports_only_iii": 427,
      "viii_2": "NP",
      "external_pressure_chart_no": "HA–2",
      "notes": "G7",
      "values": {
        "40": 161,
        "65": 161,
        "100": 161,
        "125": 161,
        "150": 161,
        "200": 161,
        "250": 155,
        "300": 147,
        "325": 144,
        "350": 140,
        "375": 137,
        "400": 135,
        "425": 133,
        "450": 130,
        "475": null,
        "500": null
      }
    },
    {
      "block": 14,
      "line_no": 2,
      "nominal_composition": "16Cr–12Ni–2Mo–N",
      "product_form": "Smls. pipe",
      "spec_no": "SA–376",
      "type_grade": "TP316N",
      "alloy_desig_uns_no": "S31651",
      "class_condition_temper": null,
      "size_thickness_mm": null,
      "p_no": 8,
      "group_no": 1,
      "min_tensile_strength_mpa": 550,
      "min_yield_strength_mpa": 240,
      "applicability_and_max_temperature_limits_np_not_permitted_spt_supports_only_iii": 427,
      "viii_2": 427,
      "external_pressure_chart_no": "HA–2",
      "notes": "G7",
      "values": {
        "40": 161,
        "65": 161,
        "100": 161,
        "125": 161,
        "150": 161,
        "200": 161,
        "250": 155,
        "300": 147,
        "325": 144,
        "350": 140,
        "375": 137,
        "400": 135,
        "425": 133,
        "450": 130,
        "475": null,
        "500": null
      }
    },
    {
      "block": 14,
      "line_no": 3,
      "nominal_composition": "16Cr–12Ni–2Mo–N",
      "product_form": "Fittings",
      "spec_no": "SA–403",
      "type_grade": "316N",
      "alloy_desig_uns_no": "S31651",
      "class_condition_temper": null,
      "size_thickness_mm": null,
      "p_no": 8,
      "group_no": 1,
      "min_tensile_strength_mpa": 550,
      "min_yield_strength_mpa": 240,
      "applicability_and_max_temperature_limits_np_not_permitted_spt_supports_only_iii": 427,
      "viii_2": "NP",
      "external_pressure_chart_no": "HA–2",
      "notes": "G7",
      "values": {
        "40": 161,
        "65": 161,
        "100": 161,
        "125": 161,
        "150": 161,
        "200": 161,
        "250": 155,
        "300": 147,
        "325": 144,
        "350": 140,
        "375": 137,
        "400": 135,
        "425": 133,
        "450": 130,
        "475": null,
        "500": null
      }
    },
    {
      "block": 14,
      "line_no": 4,
      "nominal_composition": "16Cr–12Ni–2Mo–N",
      "product_form": "Fittings",
      "spec_no": "SA–403",
      "type_grade": "316N",
      "alloy_desig_uns_no": "S31651",
      "class_condition_temper": "CR",
      "size_thickness_mm": null,
      "p_no": 8,
      "group_no": 1,
      "min_tensile_strength_mpa": 550,
      "min_yield_strength_mpa": 240,
      "applicability_and_max_temperature_limits_np_not_permitted_spt_supports_only_iii": "NP",
      "viii_2": 427,
      "external_pressure_chart_no": "HA–2",
      "notes": "G7, G18",
      "values": {
        "40": 137,
        "65": 137,
        "100": 137,
        "125": 137,
        "150": 137,
        "200": 137,
        "250": 132,
        "300": 125,
        "325": 122,
        "350": 119,
        "375": 117,
        "400": 115,
        "425": 113,
        "450": 110,
        "475": null,
        "500": null
      }
    },
    {
      "block": 14,
      "line_no": 5,
      "nominal_composition": "16Cr–12Ni–2Mo–N",
      "product_form": "Wld. fittings",
      "spec_no": "SA–403",
      "type_grade": "316N",
      "alloy_desig_uns_no": "S31651",
      "class_condition_temper": "WP–W",
      "size_thickness_mm": null,
      "p_no": 8,
      "group_no": 1,
      "min_tensile_strength_mpa": 550,
      "min_yield_strength_mpa": 240,
      "applicability_and_max_temperature_limits_np_not_permitted_spt_supports_only_iii": 427,
      "viii_2": "NP",
      "external_pressure_chart_no": "HA–2",
      "notes": "G7",
      "values": {
        "40": 161,
        "65": 161,
        "100": 161,
        "125": 161,
        "150": 161,
        "200": 161,
        "250": 155,
        "300": 147,
        "325": 144,
        "350": 140,
        "375": 137,
        "400": 135,
        "425": 133,
        "450": 130,
        "475": null,
        "500": null
      }
    },
    {
      "block": 14,
      "line_no": 6,
      "nominal_composition": "16Cr–12Ni–2Mo–N",
      "product_form": "Wld. fittings",
      "spec_no": "SA–403",
      "type_grade": "316N",
      "alloy_desig_uns_no": "S31651",
      "class_condition_temper": "WP–W",
      "size_thickness_mm": null,
      "p_no": 8,
      "group_no": 1,
      "min_tensile_strength_mpa": 550,
      "min_yield_strength_mpa": 240,
      "applicability_and_max_temperature_limits_np_not_permitted_spt_supports_only_iii": "NP",
      "viii_2": 427,
      "external_pressure_chart_no": "HA–2",
      "notes": "G7, G18",
      "values": {
        "40": 137,
        "65": 137,
        "100": 137,
        "125": 137,
        "150": 137,
        "200": 137,
        "250": 132,
        "300": 125,
        "325": 122,
        "350": 119,
        "375": 117,
        "400": 115,
        "425": 113,
        "450": 110,
        "475": null,
        "500": null
      }
    },
    {
      "block": 14,
      "line_no": 7,
      "nominal_composition": "16Cr–12Ni–2Mo–N",
      "product_form": "Wld. fittings",
      "spec_no": "SA–403",
      "type_grade": "316N",
      "alloy_desig_uns_no": "S31651",
      "class_condition_temper": "WP–WX",
      "size_thickness_mm": null,
      "p_no": 8,
      "group_no": 1,
      "min_tensile_strength_mpa": 550,
      "min_yield_strength_mpa": 240,
      "applicability_and_max_temperature_limits_np_not_permitted_spt_supports_only_iii": "NP",
      "viii_2": 427,
      "external_pressure_chart_no": "HA–2",
      "notes": "G7, G18",
      "values": {
        "40": 137,
        "65": 137,
        "100": 137,
        "125": 137,
        "150": 137,
        "200": 137,
        "250": 132,
        "300": 125,
        "325": 122,
        "350": 119,
        "375": 117,
        "400": 115,
        "425": 113,
        "450": 110,
        "475": null,
        "500": null
      }
    },
    {
      "block": 14,
      "line_no": 8,
      "nominal_composition": "16Cr–12Ni–2Mo–N",
      "product_form": "Bar",
      "spec_no": "SA–479",
      "type_grade": "316N",
      "alloy_desig_uns_no": "S31651",
      "class_condition_temper": null,
      "size_thickness_mm": null,
      "p_no": 8,
      "group_no": 1,
      "min_tensile_strength_mpa": 550,
      "min_yield_strength_mpa": 240,
      "applicability_and_max_temperature_limits_np_not_permitted_spt_supports_only_iii": 427,
      "viii_2": "NP",
      "external_pressure_chart_no": "HA–2",
