Repository: danivelas0/asme-pcc

File: resources/bpvc_ii_d_metric_2025/table_u.json (part 14 of 61)
    "Size/Thickness, mm",
    "Min. Tensile Strength, MPa"
  ],
  "columns_values": [
      "min_tensile_strength_mpa": 415,
      "values": {
        "40": 414,
        "100": 412,
        "150": 400,
        "200": 398,
        "250": 397,
        "300": 393,
        "325": 389,
        "350": 383,
        "375": 375,
        "400": 364,
        "425": 352,
        "450": 337,
        "475": 320,
        "500": 301,
        "525": 280,
        "550": null,
        "575": null,
        "600": null,
        "625": null,
        "650": null,
        "675": null,
        "700": null,
        "725": null,
        "750": null,
        "775": null,
        "800": null,
        "825": null,
        "850": null,
        "875": null,
        "900": null
      }
    },
    {
      "block": 12,
      "line_no": 43,
      "nominal_composition": null,
      "product_form": "Smls. & wld. ftgs.",
      "spec_no": "SA–234",
      "type_grade": "WP5",
      "alloy_desig_uns_no": "K41545",
      "class_condition_temper": null,
      "size_thickness_mm": null,
      "min_tensile_strength_mpa": 415,
      "values": {
        "40": 414,
        "100": 412,
        "150": 400,
        "200": 398,
        "250": 397,
        "300": 393,
        "325": 389,
        "350": 383,
        "375": 375,
        "400": 364,
        "425": 352,
        "450": 337,
        "475": 320,
        "500": 301,
        "525": 280,
        "550": null,
        "575": null,
        "600": null,
        "625": null,
        "650": null,
        "675": null,
        "700": null,
        "725": null,
        "750": null,
        "775": null,
        "800": null,
        "825": null,
        "850": null,
        "875": null,
        "900": null
      }
    },
    {
      "block": 12,
      "line_no": 44,
      "nominal_composition": null,
      "product_form": "Smls. pipe",
      "spec_no": "SA–335",
      "type_grade": "P5",
      "alloy_desig_uns_no": "K41545",
      "class_condition_temper": null,
      "size_thickness_mm": null,
      "min_tensile_strength_mpa": 415,
      "values": {
        "40": 414,
        "100": 412,
        "150": 400,
        "200": 398,
        "250": 397,
        "300": 393,
        "325": 389,
        "350": 383,
        "375": 375,
        "400": 364,
        "425": 352,
        "450": 337,
        "475": 320,
        "500": 301,
        "525": 280,
        "550": null,
        "575": null,
        "600": null,
        "625": null,
        "650": null,
        "675": null,
        "700": null,
        "725": null,
        "750": null,
        "775": null,
        "800": null,
        "825": null,
        "850": null,
        "875": null,
        "900": null
      }
    },
    {
      "block": 12,
      "line_no": 45,
      "nominal_composition": null,
      "product_form": "Forged pipe",
      "spec_no": "SA–369",
      "type_grade": "FP5",
      "alloy_desig_uns_no": "K41545",
      "class_condition_temper": null,
      "size_thickness_mm": null,
      "min_tensile_strength_mpa": 415,
      "values": {
        "40": 414,
        "100": 412,
        "150": 400,
        "200": 398,
        "250": 397,
        "300": 393,
        "325": 389,
        "350": 383,
        "375": 375,
        "400": 364,
        "425": 352,
        "450": 337,
        "475": 320,
        "500": 301,
        "525": 280,
        "550": null,
        "575": null,
        "600": null,
        "625": null,
        "650": null,
        "675": null,
        "700": null,
        "725": null,
        "750": null,
        "775": null,
        "800": null,
        "825": null,
        "850": null,
        "875": null,
        "900": null
      }
    },
    {
      "block": 13,
      "line_no": 1,
      "nominal_composition": null,
      "product_form": "Plate",
      "spec_no": "SA–387",
      "type_grade": 5,
      "alloy_desig_uns_no": "K41545",
      "class_condition_temper": 1,
      "size_thickness_mm": null,
      "min_tensile_strength_mpa": 415,
      "values": {
        "40": 414,
        "100": 412,
        "150": 400,
        "200": 398,
        "250": 397,
        "300": 393,
        "325": 389,
        "350": 383,
        "375": 375,
        "400": 364,
        "425": 352,
        "450": 337,
        "475": 320,
        "500": 301,
        "525": 280,
        "550": null,
        "575": null,
        "600": null,
        "625": null,
        "650": null,
        "675": null,
        "700": null,
        "725": null,
        "750": null,
        "775": null,
        "800": null,
        "825": null,
        "850": null,
        "875": null,
        "900": null
      }
    },
    {
      "block": 13,
      "line_no": 2,
      "nominal_composition": null,
      "product_form": "Wld. pipe",
      "spec_no": "SA–691",
      "type_grade": "5CR",
      "alloy_desig_uns_no": "K41545",
      "class_condition_temper": null,
      "size_thickness_mm": null,
      "min_tensile_strength_mpa": 415,
      "values": {
        "40": 414,
        "100": 412,
        "150": 400,
        "200": 398,
        "250": 397,
        "300": 393,
        "325": 389,
        "350": 383,
        "375": 375,
        "400": 364,
        "425": 352,
        "450": 337,
        "475": 320,
        "500": 301,
        "525": 280,
        "550": null,
        "575": null,
        "600": null,
        "625": null,
        "650": null,
        "675": null,
        "700": null,
        "725": null,
        "750": null,
        "775": null,
        "800": null,
        "825": null,
        "850": null,
        "875": null,
        "900": null
      }
    },
    {
      "block": 13,
      "line_no": 3,
      "nominal_composition": null,
      "product_form": "Forgings",
      "spec_no": "SA–336",
      "type_grade": "F5",
      "alloy_desig_uns_no": "K41545",
      "class_condition_temper": null,
      "size_thickness_mm": null,
      "min_tensile_strength_mpa": 415,
      "values": {
        "40": 414,
        "100": 412,
        "150": 400,
        "200": 398,
        "250": 397,
        "300": 393,
        "325": 389,
        "350": 383,
        "375": 375,
        "400": 364,
        "425": 352,
        "450": 337,
        "475": 320,
        "500": 301,
        "525": 280,
        "550": null,
        "575": null,
        "600": null,
        "625": null,
        "650": null,
        "675": null,
        "700": null,
        "725": null,
        "750": null,
        "775": null,
        "800": null,
        "825": null,
        "850": null,
        "875": null,
        "900": null
      }
    },
    {
      "block": 13,
      "line_no": 4,
      "nominal_composition": null,
      "product_form": "Forgings",
      "spec_no": "SA–182",
      "type_grade": "F5",
      "alloy_desig_uns_no": "K41545",
      "class_condition_temper": null,
      "size_thickness_mm": null,
      "min_tensile_strength_mpa": 485,
      "values": {
        "40": 483,
        "100": 481,
        "150": 467,
        "200": 464,
        "250": 463,
        "300": 459,
        "325": 454,
        "350": 447,
        "375": 438,
        "400": 425,
        "425": 411,
        "450": 393,
        "475": 373,
        "500": 351,
        "525": 327,
        "550": null,
        "575": null,
        "600": null,
        "625": null,
        "650": null,
        "675": null,
        "700": null,
        "725": null,
        "750": null,
        "775": null,
        "800": null,
        "825": null,
        "850": null,
        "875": null,
        "900": null
      }
    },
    {
      "block": 13,
      "line_no": 5,
      "nominal_composition": null,
      "product_form": "Plate",
      "spec_no": "SA–387",
      "type_grade": 5,
      "alloy_desig_uns_no": "K41545",
      "class_condition_temper": 2,
      "size_thickness_mm": null,
      "min_tensile_strength_mpa": 515,
      "values": {
        "40": 517,
        "100": 515,
        "150": 501,
        "200": 497,
        "250": 496,
        "300": 491,
        "325": 486,
        "350": 478,
        "375": 469,
        "400": 456,
        "425": 440,
        "450": 421,
        "475": 400,
        "500": 376,
        "525": 350,
        "550": null,
        "575": null,
        "600": null,
        "625": null,
        "650": null,
        "675": null,
        "700": null,
        "725": null,
        "750": null,
        "775": null,
        "800": null,
        "825": null,
        "850": null,
        "875": null,
        "900": null
      }
    },
    {
      "block": 13,
      "line_no": 6,
      "nominal_composition": null,
      "product_form": "Forgings",
      "spec_no": "SA–336",
      "type_grade": "F5A",
      "alloy_desig_uns_no": "K42544",
      "class_condition_temper": null,
      "size_thickness_mm": null,
      "min_tensile_strength_mpa": 550,
      "values": {
        "40": 552,
        "100": 549,
        "150": 534,
        "200": 530,
        "250": 529,
        "300": 524,
        "325": 518,
        "350": 511,
        "375": 500,
        "400": 486,
        "425": 469,
        "450": 449,
        "475": 427,
        "500": 401,
        "525": 373,
        "550": null,
        "575": null,
        "600": null,
        "625": null,
        "650": null,
        "675": null,
        "700": null,
        "725": null,
        "750": null,
        "775": null,
        "800": null,
        "825": null,
        "850": null,
        "875": null,
        "900": null
      }
    },
    {
      "block": 13,
      "line_no": 7,
      "nominal_composition": null,
      "product_form": "Castings",
      "spec_no": "SA–217",
      "type_grade": "C5",
      "alloy_desig_uns_no": "J42045",
      "class_condition_temper": null,
      "size_thickness_mm": null,
      "min_tensile_strength_mpa": 620,
      "values": {
        "40": 621,
        "100": 618,
        "150": 601,
        "200": 596,
        "250": 595,
        "300": 589,
        "325": 583,
        "350": 574,
        "375": 563,
        "400": 547,
        "425": 528,
        "450": 506,
        "475": 480,
        "500": 452,
        "525": 420,
        "550": null,
        "575": null,
        "600": null,
        "625": null,
        "650": null,
        "675": null,
        "700": null,
        "725": null,
        "750": null,
        "775": null,
        "800": null,
        "825": null,
        "850": null,
        "875": null,
        "900": null
      }
    },
    {
      "block": 13,
      "line_no": 8,
      "nominal_composition": null,
      "product_form": "Cast pipe",
      "spec_no": "SA–426",
      "type_grade": "CP5",
      "alloy_desig_uns_no": "J42045",
      "class_condition_temper": null,
      "size_thickness_mm": null,
      "min_tensile_strength_mpa": 620,
      "values": {
        "40": 621,
        "100": 618,
        "150": 601,
        "200": 596,
        "250": 595,
        "300": 589,
        "325": 583,
        "350": 574,
        "375": 563,
        "400": 547,
        "425": 528,
        "450": 506,
        "475": 480,
        "500": 452,
        "525": 420,
        "550": null,
        "575": null,
        "600": null,
        "625": null,
        "650": null,
        "675": null,
        "700": null,
        "725": null,
        "750": null,
        "775": null,
        "800": null,
        "825": null,
        "850": null,
        "875": null,
        "900": null
      }
    },
    {
      "block": 13,
      "line_no": 9,
      "nominal_composition": null,
      "product_form": "Forgings",
      "spec_no": "SA–182",
      "type_grade": "F5a",
      "alloy_desig_uns_no": "K42544",
      "class_condition_temper": null,
      "size_thickness_mm": null,
      "min_tensile_strength_mpa": 620,
      "values": {
        "40": 621,
        "100": 618,
        "150": 601,
        "200": 596,
        "250": 595,
        "300": 589,
        "325": 583,
        "350": 574,
        "375": 563,
        "400": 547,
        "425": 528,
        "450": 506,
        "475": 480,
        "500": 452,
        "525": 420,
        "550": null,
        "575": null,
        "600": null,
        "625": null,
        "650": null,
        "675": null,
        "700": null,
        "725": null,
        "750": null,
        "775": null,
        "800": null,
        "825": null,
        "850": null,
        "875": null,
        "900": null
      }
    },
    {
      "block": 13,
      "line_no": 10,
      "nominal_composition": null,
      "product_form": "Bolting",
      "spec_no": "SA–193",
      "type_grade": "B5",
      "alloy_desig_uns_no": "K50100",
      "class_condition_temper": null,
      "size_thickness_mm": "≤100",
      "min_tensile_strength_mpa": 690,
      "values": {
        "40": 689,
        "100": 685,
        "150": 667,
        "200": 660,
        "250": 659,
        "300": 653,
        "325": 645,
        "350": 636,
        "375": 626,
        "400": 606,
        "425": 589,
        "450": 565,
        "475": 536,
        "500": 507,
        "525": 474,
        "550": null,
        "575": null,
        "600": null,
        "625": null,
        "650": null,
        "675": null,
        "700": null,
        "725": null,
        "750": null,
        "775": null,
        "800": null,
        "825": null,
        "850": null,
        "875": null,
        "900": null
      }
    },
    {
      "block": 13,
      "line_no": 11,
      "nominal_composition": "5Cr–1/2Mo–Si",
      "product_form": "Smls. tube",
      "spec_no": "SA–213",
      "type_grade": "T5b",
      "alloy_desig_uns_no": "K51545",
      "class_condition_temper": null,
      "size_thickness_mm": null,
      "min_tensile_strength_mpa": 415,
      "values": {
        "40": 414,
        "100": 412,
        "150": 400,
        "200": 398,
        "250": 397,
        "300": 393,
        "325": 389,
        "350": 383,
        "375": 375,
        "400": 364,
        "425": 352,
        "450": 337,
        "475": 320,
        "500": 301,
        "525": 280,
        "550": null,
        "575": null,
        "600": null,
        "625": null,
        "650": null,
        "675": null,
        "700": null,
        "725": null,
        "750": null,
        "775": null,
        "800": null,
        "825": null,
        "850": null,
        "875": null,
        "900": null
      }
    },
    {
      "block": 13,
      "line_no": 12,
      "nominal_composition": "5Cr–1/2Mo–Si",
      "product_form": "Smls. pipe",
      "spec_no": "SA–335",
      "type_grade": "P5b",
      "alloy_desig_uns_no": "K51545",
      "class_condition_temper": null,
      "size_thickness_mm": null,
      "min_tensile_strength_mpa": 415,
      "values": {
        "40": 414,
        "100": 412,
        "150": 400,
        "200": 398,
        "250": 397,
        "300": 393,
        "325": 389,
        "350": 383,
        "375": 375,
        "400": 364,
        "425": 352,
        "450": 337,
        "475": 320,
        "500": 301,
        "525": 280,
        "550": null,
        "575": null,
        "600": null,
        "625": null,
        "650": null,
        "675": null,
        "700": null,
        "725": null,
        "750": null,
        "775": null,
        "800": null,
        "825": null,
        "850": null,
        "875": null,
        "900": null
      }
    },
    {
      "block": 13,
      "line_no": 13,
      "nominal_composition": "5Cr–1/2Mo–Ti",
      "product_form": "Smls. tube",
      "spec_no": "SA–213",
      "type_grade": "T5c",
      "alloy_desig_uns_no": "K41245",
      "class_condition_temper": null,
      "size_thickness_mm": null,
      "min_tensile_strength_mpa": 415,
      "values": {
        "40": 414,
        "100": 412,
        "150": 400,
        "200": 398,
        "250": 397,
        "300": 393,
        "325": 389,
        "350": 383,
        "375": 375,
        "400": 364,
        "425": 352,
        "450": 337,
        "475": 320,
        "500": 301,
        "525": 280,
        "550": null,
        "575": null,
        "600": null,
        "625": null,
        "650": null,
        "675": null,
        "700": null,
        "725": null,
        "750": null,
        "775": null,
        "800": null,
        "825": null,
        "850": null,
        "875": null,
        "900": null
      }
    },
    {
      "block": 13,
      "line_no": 14,
      "nominal_composition": "5Cr–1/2Mo–Ti",
      "product_form": "Smls. pipe",
      "spec_no": "SA–335",
      "type_grade": "P5c",
      "alloy_desig_uns_no": "K41245",
      "class_condition_temper": null,
      "size_thickness_mm": null,
      "min_tensile_strength_mpa": 415,
      "values": {
        "40": 414,
        "100": 412,
        "150": 400,
        "200": 398,
        "250": 397,
        "300": 393,
        "325": 389,
        "350": 383,
        "375": 375,
        "400": 364,
        "425": 352,
        "450": 337,
        "475": 320,
        "500": 301,
        "525": 280,
        "550": null,
        "575": null,
        "600": null,
        "625": null,
        "650": null,
        "675": null,
        "700": null,
        "725": null,
        "750": null,
        "775": null,
        "800": null,
        "825": null,
        "850": null,
        "875": null,
        "900": null
      }
    },
    {
      "block": 13,
      "line_no": 15,
      "nominal_composition": null,
      "product_form": "Smls. tube",
      "spec_no": "SA–213",
      "type_grade": "T9",
      "alloy_desig_uns_no": "K90941",
      "class_condition_temper": null,
      "size_thickness_mm": null,
      "min_tensile_strength_mpa": 415,
      "values": {
        "40": 414,
        "100": 412,
        "150": 400,
        "200": 398,
        "250": 397,
        "300": 393,
        "325": 389,
        "350": 383,
        "375": 375,
        "400": 364,
        "425": 352,
        "450": 337,
        "475": 320,
        "500": 301,
        "525": 280,
        "550": null,
        "575": null,
        "600": null,
        "625": null,
        "650": null,
        "675": null,
        "700": null,
        "725": null,
        "750": null,
        "775": null,
        "800": null,
        "825": null,
        "850": null,
        "875": null,
        "900": null
      }
    },
    {
      "block": 13,
      "line_no": 16,
      "nominal_composition": null,
      "product_form": "Fittings",
      "spec_no": "SA–234",
      "type_grade": "WP9",
      "alloy_desig_uns_no": "K90941",
      "class_condition_temper": null,
      "size_thickness_mm": null,
      "min_tensile_strength_mpa": 415,
      "values": {
        "40": 414,
        "100": 412,
        "150": 400,
        "200": 398,
        "250": 397,
        "300": 393,
        "325": 389,
        "350": 383,
        "375": 375,
        "400": 364,
        "425": 352,
        "450": 337,
        "475": 320,
        "500": 301,
        "525": 280,
        "550": null,
        "575": null,
        "600": null,
        "625": null,
        "650": null,
        "675": null,
        "700": null,
        "725": null,
        "750": null,
        "775": null,
        "800": null,
        "825": null,
        "850": null,
        "875": null,
        "900": null
      }
    },
    {
      "block": 13,
      "line_no": 17,
      "nominal_composition": null,
      "product_form": "Smls. pipe",
      "spec_no": "SA–335",
      "type_grade": "P9",
      "alloy_desig_uns_no": "K90941",
      "class_condition_temper": null,
      "size_thickness_mm": null,
      "min_tensile_strength_mpa": 415,
      "values": {
        "40": 414,
        "100": 412,
        "150": 400,
        "200": 398,
        "250": 397,
        "300": 393,
        "325": 389,
        "350": 383,
        "375": 375,
        "400": 364,
        "425": 352,
        "450": 337,
        "475": 320,
        "500": 301,
        "525": 280,
        "550": null,
        "575": null,
        "600": null,
        "625": null,
        "650": null,
        "675": null,
        "700": null,
        "725": null,
        "750": null,
        "775": null,
        "800": null,
        "825": null,
        "850": null,
        "875": null,
        "900": null
      }
    },
    {
      "block": 13,
      "line_no": 18,
      "nominal_composition": null,
      "product_form": "Forged pipe",
      "spec_no": "SA–369",
      "type_grade": "FP9",
      "alloy_desig_uns_no": "K90941",
      "class_condition_temper": null,
      "size_thickness_mm": null,
      "min_tensile_strength_mpa": 415,
      "values": {
        "40": 414,
        "100": 412,
        "150": 400,
        "200": 398,
        "250": 397,
        "300": 393,
        "325": 389,
        "350": 383,
        "375": 375,
        "400": 364,
        "425": 352,
        "450": 337,
        "475": 320,
        "500": 301,
        "525": 280,
        "550": null,
        "575": null,
        "600": null,
        "625": null,
        "650": null,
        "675": null,
        "700": null,
        "725": null,
        "750": null,
        "775": null,
        "800": null,
        "825": null,
        "850": null,
        "875": null,
        "900": null
      }
    },
    {
      "block": 13,
      "line_no": 19,
      "nominal_composition": null,
      "product_form": "Forgings",
      "spec_no": "SA–182",
      "type_grade": "F9",
      "alloy_desig_uns_no": "K90941",
      "class_condition_temper": null,
      "size_thickness_mm": null,
      "min_tensile_strength_mpa": 585,
      "values": {
        "40": 586,
        "100": 584,
        "150": 567,
        "200": 563,
        "250": 562,
        "300": 557,
        "325": 551,
        "350": 542,
        "375": 531,
        "400": 516,
        "425": 498,
        "450": 478,
        "475": 454,
        "500": 426,
        "525": 396,
        "550": null,
        "575": null,
        "600": null,
        "625": null,
        "650": null,
        "675": null,
        "700": null,
        "725": null,
        "750": null,
        "775": null,
        "800": null,
        "825": null,
        "850": null,
        "875": null,
        "900": null
      }
    },
    {
      "block": 13,
      "line_no": 20,
      "nominal_composition": null,
      "product_form": "Forgings",
      "spec_no": "SA–336",
      "type_grade": "F9",
      "alloy_desig_uns_no": "K90941",
      "class_condition_temper": null,
      "size_thickness_mm": null,
      "min_tensile_strength_mpa": 585,
      "values": {
        "40": 586,
        "100": 584,
        "150": 567,
        "200": 563,
        "250": 562,
        "300": 557,
        "325": 551,
        "350": 542,
        "375": 531,
        "400": 516,
        "425": 498,
        "450": 478,
        "475": 454,
        "500": 426,
        "525": 396,
        "550": null,
        "575": null,
        "600": null,
        "625": null,
        "650": null,
        "675": null,
        "700": null,
        "725": null,
        "750": null,
        "775": null,
        "800": null,
        "825": null,
        "850": null,
        "875": null,
        "900": null
      }
    },
    {
      "block": 13,
      "line_no": 21,
      "nominal_composition": null,
      "product_form": "Castings",
      "spec_no": "SA–217",
      "type_grade": "C12",
      "alloy_desig_uns_no": "J82090",
      "class_condition_temper": null,
      "size_thickness_mm": null,
      "min_tensile_strength_mpa": 620,
      "values": {
        "40": 621,
        "100": 618,
        "150": 601,
        "200": 596,
        "250": 595,
        "300": 589,
        "325": 583,
        "350": 574,
        "375": 563,
        "400": 547,
        "425": 528,
        "450": 506,
        "475": 480,
        "500": 452,
        "525": 420,
        "550": null,
        "575": null,
        "600": null,
        "625": null,
        "650": null,
        "675": null,
        "700": null,
        "725": null,
        "750": null,
        "775": null,
        "800": null,
        "825": null,
        "850": null,
        "875": null,
        "900": null
      }
    },
    {
      "block": 13,
      "line_no": 22,
      "nominal_composition": null,
      "product_form": "Cast pipe",
      "spec_no": "SA–426",
      "type_grade": "CP9",
      "alloy_desig_uns_no": "J82090",
      "class_condition_temper": null,
      "size_thickness_mm": null,
      "min_tensile_strength_mpa": 620,
      "values": {
        "40": 621,
        "100": 618,
        "150": 601,
        "200": 596,
        "250": 595,
        "300": 589,
        "325": 583,
        "350": 574,
        "375": 563,
        "400": 547,
        "425": 528,
        "450": 506,
        "475": 480,
        "500": 452,
        "525": 420,
        "550": null,
        "575": null,
        "600": null,
        "625": null,
        "650": null,
        "675": null,
        "700": null,
        "725": null,
        "750": null,
        "775": null,
        "800": null,
        "825": null,
        "850": null,
        "875": null,
        "900": null
      }
    },
    {
      "block": 13,
      "line_no": 23,
      "nominal_composition": null,
      "product_form": "Smls. tube",
      "spec_no": "SA–213",
      "type_grade": "T91 Types 1 & 2",
      "alloy_desig_uns_no": "K90901",
      "class_condition_temper": null,
      "size_thickness_mm": null,
      "min_tensile_strength_mpa": 585,
      "values": {
        "40": 586,
        "100": 586,
        "150": 586,
        "200": 584,
        "250": 582,
        "300": 577,
        "325": 570,
        "350": 561,
        "375": 549,
        "400": 534,
        "425": 516,
        "450": 494,
        "475": 469,
        "500": 441,
        "525": 410,
        "550": null,
        "575": null,
        "600": null,
        "625": null,
        "650": null,
        "675": null,
        "700": null,
        "725": null,
        "750": null,
        "775": null,
        "800": null,
        "825": null,
        "850": null,
        "875": null,
        "900": null
      }
    },
    {
      "block": 13,
      "line_no": 24,
      "nominal_composition": null,
      "product_form": "Fittings",
      "spec_no": "SA–234",
      "type_grade": "WP91 Types 1 & 2",
      "alloy_desig_uns_no": "K90901",
      "class_condition_temper": null,
      "size_thickness_mm": null,
      "min_tensile_strength_mpa": 620,
      "values": {
        "40": 621,
        "100": 621,
        "150": 621,
        "200": 618,
        "250": 616,
        "300": 611,
        "325": 604,
        "350": 594,
        "375": 581,
        "400": 565,
        "425": 546,
        "450": 523,
        "475": 497,
        "500": 467,
        "525": 434,
        "550": null,
        "575": null,
        "600": null,
        "625": null,
        "650": null,
        "675": null,
        "700": null,
        "725": null,
        "750": null,
        "775": null,
        "800": null,
        "825": null,
        "850": null,
        "875": null,
        "900": null
      }
    },
    {
      "block": 13,
      "line_no": 25,
      "nominal_composition": null,
      "product_form": "Smls. pipe",
      "spec_no": "SA–335",
      "type_grade": "P91 Types 1 & 2",
      "alloy_desig_uns_no": "K90901",
      "class_condition_temper": null,
      "size_thickness_mm": null,
      "min_tensile_strength_mpa": 585,
      "values": {
        "40": 586,
        "100": 586,
        "150": 586,
        "200": 584,
        "250": 582,
        "300": 577,
        "325": 570,
        "350": 561,
        "375": 549,
        "400": 534,
        "425": 516,
        "450": 494,
        "475": 469,
        "500": 441,
        "525": 410,
        "550": null,
        "575": null,
        "600": null,
        "625": null,
        "650": null,
        "675": null,
        "700": null,
        "725": null,
        "750": null,
        "775": null,
        "800": null,
        "825": null,
        "850": null,
        "875": null,
        "900": null
      }
    },
    {
      "block": 13,
      "line_no": 26,
      "nominal_composition": null,
      "product_form": "Forged pipe",
      "spec_no": "SA–369",
      "type_grade": "FP91 Types 1 & 2",
      "alloy_desig_uns_no": "K90901",
      "class_condition_temper": null,
      "size_thickness_mm": null,
      "min_tensile_strength_mpa": 585,
      "values": {
        "40": 586,
        "100": 586,
        "150": 586,
        "200": 584,
        "250": 582,
        "300": 577,
        "325": 570,
        "350": 561,
        "375": 549,
        "400": 534,
        "425": 516,
        "450": 494,
        "475": 469,
        "500": 441,
        "525": 410,
        "550": null,
        "575": null,
        "600": null,
        "625": null,
        "650": null,
        "675": null,
        "700": null,
        "725": null,
        "750": null,
        "775": null,
        "800": null,
        "825": null,
        "850": null,
        "875": null,
        "900": null
      }
    },
    {
      "block": 13,
      "line_no": 27,
      "nominal_composition": null,
      "product_form": "Plate",
      "spec_no": "SA–387",
      "type_grade": "91 Types 1 & 2",
      "alloy_desig_uns_no": "K90901",
      "class_condition_temper": 2,
      "size_thickness_mm": null,
      "min_tensile_strength_mpa": 585,
      "values": {
        "40": 586,
        "100": 586,
        "150": 586,
        "200": 584,
        "250": 582,
        "300": 577,
        "325": 570,
        "350": 561,
        "375": 549,
        "400": 534,
        "425": 516,
        "450": 494,
        "475": 469,
        "500": 441,
        "525": 410,
        "550": null,
        "575": null,
        "600": null,
        "625": null,
        "650": null,
        "675": null,
        "700": null,
        "725": null,
        "750": null,
        "775": null,
        "800": null,
        "825": null,
        "850": null,
        "875": null,
        "900": null
      }
    },
    {
      "block": 13,
      "line_no": 28,
      "nominal_composition": null,
      "product_form": "Forgings",
      "spec_no": "SA–182",
      "type_grade": "F91 Types 1 & 2",
      "alloy_desig_uns_no": "K90901",
      "class_condition_temper": null,
      "size_thickness_mm": null,
      "min_tensile_strength_mpa": 620,
      "values": {
        "40": 621,
        "100": 621,
        "150": 621,
        "200": 618,
        "250": 616,
        "300": 611,
        "325": 604,
        "350": 594,
        "375": 581,
        "400": 565,
        "425": 546,
        "450": 523,
        "475": 497,
        "500": 467,
        "525": 434,
        "550": null,
        "575": null,
        "600": null,
        "625": null,
        "650": null,
        "675": null,
        "700": null,
        "725": null,
        "750": null,
        "775": null,
        "800": null,
        "825": null,
        "850": null,
        "875": null,
        "900": null
      }
    },
    {
      "block": 13,
      "line_no": 29,
      "nominal_composition": null,
      "product_form": "Forgings",
      "spec_no": "SA–336",
      "type_grade": "F91 Types 1 & 2",
      "alloy_desig_uns_no": "K90901",
      "class_condition_temper": null,
      "size_thickness_mm": null,
      "min_tensile_strength_mpa": 620,
      "values": {
        "40": 621,
        "100": 621,
        "150": 621,
        "200": 618,
        "250": 616,
        "300": 611,
        "325": 604,
        "350": 594,
        "375": 581,
        "400": 565,
        "425": 546,
        "450": 523,
        "475": 497,
        "500": 467,
        "525": 434,
        "550": null,
        "575": null,
        "600": null,
        "625": null,
        "650": null,
        "675": null,
        "700": null,
        "725": null,
        "750": null,
        "775": null,
        "800": null,
        "825": null,
        "850": null,
        "875": null,
        "900": null
      }
    },
    {
      "block": 13,
      "line_no": 30,
      "nominal_composition": null,
      "product_form": "Plate",
      "spec_no": "SA–240",
      "type_grade": null,
      "alloy_desig_uns_no": "S40910",
      "class_condition_temper": null,
      "size_thickness_mm": null,
      "min_tensile_strength_mpa": 380,
      "values": {
        "40": 379,
        "100": 379,
        "150": 371,
        "200": 366,
        "250": 360,
        "300": 354,
        "325": 349,
        "350": 342,
        "375": 334,
        "400": 324,
        "425": 313,
        "450": 298,
        "475": 283,
        "500": 265,
        "525": 246,
        "550": null,
        "575": null,
        "600": null,
        "625": null,
        "650": null,
        "675": null,
        "700": null,
        "725": null,
        "750": null,
        "775": null,
        "800": null,
        "825": null,
        "850": null,
        "875": null,
        "900": null
      }
    },
    {
      "block": 13,
      "line_no": 31,
      "nominal_composition": null,
      "product_form": "Plate",
      "spec_no": "SA–240",
      "type_grade": null,
      "alloy_desig_uns_no": "S40920",
      "class_condition_temper": null,
      "size_thickness_mm": null,
      "min_tensile_strength_mpa": 380,
      "values": {
        "40": 379,
        "100": 379,
        "150": 371,
        "200": 366,
        "250": 360,
        "300": 354,
        "325": 349,
        "350": 342,
        "375": 334,
        "400": 324,
        "425": 313,
        "450": 298,
        "475": 283,
        "500": 265,
        "525": 246,
        "550": null,
        "575": null,
        "600": null,
        "625": null,
        "650": null,
        "675": null,
        "700": null,
        "725": null,
        "750": null,
        "775": null,
        "800": null,
        "825": null,
        "850": null,
        "875": null,
        "900": null
      }
    },
    {
      "block": 13,
      "line_no": 32,
      "nominal_composition": null,
      "product_form": "Plate",
      "spec_no": "SA–240",
      "type_grade": null,
      "alloy_desig_uns_no": "S40930",
      "class_condition_temper": null,
      "size_thickness_mm": null,
      "min_tensile_strength_mpa": 380,
      "values": {
        "40": 379,
        "100": 379,
        "150": 371,
        "200": 366,
        "250": 360,
        "300": 354,
        "325": 349,
        "350": 342,
        "375": 334,
        "400": 324,
        "425": 313,
        "450": 298,
        "475": 283,
        "500": 265,
        "525": 246,
        "550": null,
        "575": null,
        "600": null,
        "625": null,
        "650": null,
        "675": null,
        "700": null,
        "725": null,
        "750": null,
        "775": null,
        "800": null,
        "825": null,
        "850": null,
        "875": null,
        "900": null
      }
    },
    {
      "block": 13,
      "line_no": 33,
      "nominal_composition": null,
      "product_form": "Smls. & wld. tube",
      "spec_no": "SA–268",
      "type_grade": "TP409",
      "alloy_desig_uns_no": "S40900",
      "class_condition_temper": null,
      "size_thickness_mm": null,
      "min_tensile_strength_mpa": 380,
      "values": {
        "40": 379,
        "100": 379,
        "150": 371,
        "200": 366,
        "250": 360,
        "300": 354,
        "325": 349,
        "350": 342,
        "375": 334,
        "400": 324,
        "425": 313,
        "450": 298,
        "475": 283,
        "500": 265,
        "525": 246,
        "550": null,
        "575": null,
        "600": null,
        "625": null,
        "650": null,
        "675": null,
        "700": null,
        "725": null,
        "750": null,
        "775": null,
        "800": null,
        "825": null,
        "850": null,
        "875": null,
        "900": null
      }
    },
    {
      "block": 13,
      "line_no": 34,
      "nominal_composition": null,
      "product_form": "Plate",
      "spec_no": "SA–1010",
      "type_grade": 40,
      "alloy_desig_uns_no": "S41003",
      "class_condition_temper": null,
      "size_thickness_mm": "≤19",
      "min_tensile_strength_mpa": 455,
      "values": {
        "40": 455,
        "100": 455,
        "150": 455,
        "200": 445,
        "250": 431,
        "300": 417,
        "325": 409,
        "350": 401,
        "375": 391,
        "400": 379,
        "425": 364,
        "450": 346,
        "475": 325,
        "500": 299,
        "525": 270,
        "550": null,
        "575": null,
        "600": null,
        "625": null,
        "650": null,
        "675": null,
        "700": null,
        "725": null,
        "750": null,
        "775": null,
        "800": null,
        "825": null,
        "850": null,
        "875": null,
        "900": null
      }
    },
    {
      "block": 13,
      "line_no": 35,
      "nominal_composition": null,
      "product_form": "Bar",
      "spec_no": "SA–479",
      "type_grade": 403,
      "alloy_desig_uns_no": "S40300",
      "class_condition_temper": "A",
      "size_thickness_mm": null,
      "min_tensile_strength_mpa": 485,
      "values": {
        "40": 483,
        "100": 482,
        "150": 473,
        "200": 465,
        "250": 459,
        "300": 450,
        "325": 444,
        "350": 435,
        "375": 425,
        "400": 412,
        "425": 398,
        "450": 380,
        "475": 360,
        "500": 338,
        "525": 313,
        "550": null,
        "575": null,
        "600": null,
        "625": null,
        "650": null,
        "675": null,
        "700": null,
        "725": null,
        "750": null,
        "775": null,
        "800": null,
        "825": null,
        "850": null,
        "875": null,
        "900": null
      }
    },
    {
      "block": 13,
      "line_no": 36,
      "nominal_composition": null,
      "product_form": "Bar",
      "spec_no": "SA–479",
      "type_grade": 403,
      "alloy_desig_uns_no": "S40300",
      "class_condition_temper": 1,
      "size_thickness_mm": null,
      "min_tensile_strength_mpa": 485,
      "values": {
        "40": 483,
        "100": 482,
        "150": 473,
        "200": 465,
        "250": 459,
        "300": 450,
        "325": 444,
        "350": 435,
        "375": 425,
        "400": 412,
        "425": 398,
        "450": 380,
        "475": 360,
        "500": 338,
        "525": 313,
        "550": null,
        "575": null,
        "600": null,
        "625": null,
        "650": null,
        "675": null,
        "700": null,
        "725": null,
        "750": null,
        "775": null,
        "800": null,
        "825": null,
        "850": null,
        "875": null,
        "900": null
      }
    },
    {
      "block": 13,
      "line_no": 37,
      "nominal_composition": null,
      "product_form": "Plate",
      "spec_no": "SA–1010",
      "type_grade": 50,
      "alloy_desig_uns_no": "S41003",
      "class_condition_temper": null,
      "size_thickness_mm": "≤19",
      "min_tensile_strength_mpa": 485,
      "values": {
        "40": 483,
        "100": 483,
        "150": 483,
        "200": 472,
        "250": 457,
        "300": 442,
        "325": 434,
        "350": 425,
        "375": 415,
        "400": 402,
        "425": 386,
        "450": 367,
        "475": 344,
        "500": 318,
        "525": 286,
        "550": null,
        "575": null,
        "600": null,
        "625": null,
        "650": null,
        "675": null,
        "700": null,
        "725": null,
        "750": null,
        "775": null,
        "800": null,
        "825": null,
        "850": null,
        "875": null,
        "900": null
      }
    },
    {
      "block": 13,
      "line_no": 38,
      "nominal_composition": null,
      "product_form": "Bar",
      "spec_no": "SA/JIS G4303",
      "type_grade": "SUS405",
      "alloy_desig_uns_no": null,
      "class_condition_temper": null,
      "size_thickness_mm": null,
      "min_tensile_strength_mpa": 410,
      "values": {
        "40": 414,
        "100": 413,
        "150": 405,
        "200": 399,
        "250": 394,
        "300": 386,
        "325": 380,
        "350": 373,
        "375": 365,
        "400": 354,
        "425": 341,
        "450": 326,
        "475": 309,
        "500": 290,
        "525": 268,
        "550": null,
        "575": null,
        "600": null,
