Repository: danivelas0/asme-pcc

File: resources/bpvc_ii_d_metric_2025/table_y_1.json (part 14 of 71)
    "Min. Yield Strength, MPa",
    "Notes"
  ],
  "columns_values": [
      "size_thickness_mm": "100 < t ≤150",
      "min_tensile_strength_mpa": 460,
      "min_yield_strength_mpa": 260,
      "notes": null,
      "values": {
        "40": 260,
        "65": 246,
        "100": 237,
        "125": 231,
        "150": 227,
        "175": 224,
        "200": 221,
        "225": 218,
        "250": 216,
        "275": 214,
        "300": 212,
        "325": 210,
        "350": 208,
        "375": 205,
        "400": 202,
        "425": 199,
        "450": 194,
        "475": 189,
        "500": 183,
        "525": 176,
        "550": null,
        "575": null,
        "600": null,
        "625": null,
        "650": null,
        "675": null,
        "700": null,
        "725": null,
        "750": null,
        "775": null,
        "800": null,
        "825": null,
        "850": null,
        "875": null,
        "900": null
      }
    },
    {
      "block": 11,
      "line_no": 12,
      "nominal_composition": null,
      "product_form": "Plate",
      "spec_no": "SA/EN 10028–2",
      "type_grade": "10CrMo9–10",
      "alloy_desig_uns_no": null,
      "class_condition_temper": null,
      "size_thickness_mm": "60 < t ≤100",
      "min_tensile_strength_mpa": 470,
      "min_yield_strength_mpa": 280,
      "notes": null,
      "values": {
        "40": 280,
        "65": 264,
        "100": 255,
        "125": 249,
        "150": 245,
        "175": 241,
        "200": 238,
        "225": 235,
        "250": 233,
        "275": 231,
        "300": 229,
        "325": 227,
        "350": 224,
        "375": 221,
        "400": 218,
        "425": 214,
        "450": 209,
        "475": 204,
        "500": 197,
        "525": 190,
        "550": null,
        "575": null,
        "600": null,
        "625": null,
        "650": null,
        "675": null,
        "700": null,
        "725": null,
        "750": null,
        "775": null,
        "800": null,
        "825": null,
        "850": null,
        "875": null,
        "900": null
      }
    },
    {
      "block": 11,
      "line_no": 13,
      "nominal_composition": null,
      "product_form": "Smls. tube",
      "spec_no": "SA/EN 10216–2",
      "type_grade": "10CrMo9–10",
      "alloy_desig_uns_no": null,
      "class_condition_temper": null,
      "size_thickness_mm": "40 < t ≤60",
      "min_tensile_strength_mpa": 480,
      "min_yield_strength_mpa": 270,
      "notes": null,
      "values": {
        "40": 270,
        "65": 256,
        "100": 248,
        "125": 245,
        "150": 242,
        "175": 239,
        "200": 237,
        "225": 235,
        "250": 233,
        "275": 231,
        "300": 229,
        "325": 227,
        "350": 224,
        "375": 222,
        "400": 219,
        "425": 215,
        "450": 211,
        "475": 206,
        "500": 199,
        "525": 191,
        "550": null,
        "575": null,
        "600": null,
        "625": null,
        "650": null,
        "675": null,
        "700": null,
        "725": null,
        "750": null,
        "775": null,
        "800": null,
        "825": null,
        "850": null,
        "875": null,
        "900": null
      }
    },
    {
      "block": 11,
      "line_no": 14,
      "nominal_composition": null,
      "product_form": "Smls. tube",
      "spec_no": "SA/EN 10216–2",
      "type_grade": "10CrMo9–10",
      "alloy_desig_uns_no": null,
      "class_condition_temper": null,
      "size_thickness_mm": "t ≤40",
      "min_tensile_strength_mpa": 480,
      "min_yield_strength_mpa": 280,
      "notes": null,
      "values": {
        "40": 280,
        "65": 266,
        "100": 258,
        "125": 254,
        "150": 251,
        "175": 248,
        "200": 246,
        "225": 244,
        "250": 242,
        "275": 240,
        "300": 238,
        "325": 235,
        "350": 233,
        "375": 230,
        "400": 227,
        "425": 223,
        "450": 219,
        "475": 213,
        "500": 207,
        "525": 198,
        "550": null,
        "575": null,
        "600": null,
        "625": null,
        "650": null,
        "675": null,
        "700": null,
        "725": null,
        "750": null,
        "775": null,
        "800": null,
        "825": null,
        "850": null,
        "875": null,
        "900": null
      }
    },
    {
      "block": 11,
      "line_no": 15,
      "nominal_composition": null,
      "product_form": "Plate",
      "spec_no": "SA/EN 10028–2",
      "type_grade": "10CrMo9–10",
      "alloy_desig_uns_no": null,
      "class_condition_temper": null,
      "size_thickness_mm": "40 < t ≤60",
      "min_tensile_strength_mpa": 480,
      "min_yield_strength_mpa": 290,
      "notes": null,
      "values": {
        "40": 290,
        "65": 274,
        "100": 264,
        "125": 258,
        "150": 253,
        "175": 249,
        "200": 246,
        "225": 244,
        "250": 241,
        "275": 239,
        "300": 237,
        "325": 235,
        "350": 232,
        "375": 229,
        "400": 226,
        "425": 222,
        "450": 217,
        "475": 211,
        "500": 204,
        "525": 196,
        "550": null,
        "575": null,
        "600": null,
        "625": null,
        "650": null,
        "675": null,
        "700": null,
        "725": null,
        "750": null,
        "775": null,
        "800": null,
        "825": null,
        "850": null,
        "875": null,
        "900": null
      }
    },
    {
      "block": 11,
      "line_no": 16,
      "nominal_composition": null,
      "product_form": "Plate",
      "spec_no": "SA/EN 10028–2",
      "type_grade": "10CrMo9–10",
      "alloy_desig_uns_no": null,
      "class_condition_temper": null,
      "size_thickness_mm": "16 < t ≤40",
      "min_tensile_strength_mpa": 480,
      "min_yield_strength_mpa": 300,
      "notes": null,
      "values": {
        "40": 300,
        "65": 283,
        "100": 273,
        "125": 267,
        "150": 262,
        "175": 258,
        "200": 255,
        "225": 252,
        "250": 249,
        "275": 247,
        "300": 245,
        "325": 243,
        "350": 240,
        "375": 237,
        "400": 233,
        "425": 229,
        "450": 224,
        "475": 218,
        "500": 211,
        "525": 203,
        "550": null,
        "575": null,
        "600": null,
        "625": null,
        "650": null,
        "675": null,
        "700": null,
        "725": null,
        "750": null,
        "775": null,
        "800": null,
        "825": null,
        "850": null,
        "875": null,
        "900": null
      }
    },
    {
      "block": 11,
      "line_no": 17,
      "nominal_composition": null,
      "product_form": "Plate",
      "spec_no": "SA/EN 10028–2",
      "type_grade": "10CrMo9–10",
      "alloy_desig_uns_no": null,
      "class_condition_temper": null,
      "size_thickness_mm": "t ≤16",
      "min_tensile_strength_mpa": 480,
      "min_yield_strength_mpa": 310,
      "notes": null,
      "values": {
        "40": 310,
        "65": 293,
        "100": 282,
        "125": 276,
        "150": 271,
        "175": 267,
        "200": 263,
        "225": 260,
        "250": 258,
        "275": 255,
        "300": 253,
        "325": 251,
        "350": 248,
        "375": 245,
        "400": 241,
        "425": 237,
        "450": 232,
        "475": 225,
        "500": 218,
        "525": 210,
        "550": null,
        "575": null,
        "600": null,
        "625": null,
        "650": null,
        "675": null,
        "700": null,
        "725": null,
        "750": null,
        "775": null,
        "800": null,
        "825": null,
        "850": null,
        "875": null,
        "900": null
      }
    },
    {
      "block": 11,
      "line_no": 18,
      "nominal_composition": null,
      "product_form": "Castings",
      "spec_no": "SA–217",
      "type_grade": "WC9",
      "alloy_desig_uns_no": "J21890 …",
      "class_condition_temper": null,
      "size_thickness_mm": null,
      "min_tensile_strength_mpa": 485,
      "min_yield_strength_mpa": 275,
      "notes": null,
      "values": {
        "40": 276,
        "65": 262,
        "100": 254,
        "125": 250,
        "150": 247,
        "175": 244,
        "200": 242,
        "225": 240,
        "250": 238,
        "275": 236,
        "300": 234,
        "325": 231,
        "350": 229,
        "375": 226,
        "400": 223,
        "425": 220,
        "450": 215,
        "475": 210,
        "500": 204,
        "525": 195,
        "550": null,
        "575": null,
        "600": null,
        "625": null,
        "650": null,
        "675": null,
        "700": null,
        "725": null,
        "750": null,
        "775": null,
        "800": null,
        "825": null,
        "850": null,
        "875": null,
        "900": null
      }
    },
    {
      "block": 11,
      "line_no": 19,
      "nominal_composition": null,
      "product_form": "Cast pipe",
      "spec_no": "SA–426",
      "type_grade": "CP22",
      "alloy_desig_uns_no": "J21890 …",
      "class_condition_temper": null,
      "size_thickness_mm": null,
      "min_tensile_strength_mpa": 485,
      "min_yield_strength_mpa": 275,
      "notes": null,
      "values": {
        "40": 276,
        "65": 262,
        "100": 254,
        "125": 250,
        "150": 247,
        "175": 244,
        "200": 242,
        "225": 240,
        "250": 238,
        "275": 236,
        "300": 234,
        "325": 231,
        "350": 229,
        "375": 226,
        "400": 223,
        "425": 220,
        "450": 215,
        "475": 210,
        "500": 204,
        "525": 195,
        "550": null,
        "575": null,
        "600": null,
        "625": null,
        "650": null,
        "675": null,
        "700": null,
        "725": null,
        "750": null,
        "775": null,
        "800": null,
        "825": null,
        "850": null,
        "875": null,
        "900": null
      }
    },
    {
      "block": 11,
      "line_no": 20,
      "nominal_composition": null,
      "product_form": "Forgings",
      "spec_no": "SA–182",
      "type_grade": "F22",
      "alloy_desig_uns_no": "K21590 3",
      "class_condition_temper": null,
      "size_thickness_mm": null,
      "min_tensile_strength_mpa": 515,
      "min_yield_strength_mpa": 310,
      "notes": null,
      "values": {
        "40": 310,
        "65": 293,
        "100": 282,
        "125": 276,
        "150": 271,
        "175": 267,
        "200": 263,
        "225": 260,
        "250": 258,
        "275": 256,
        "300": 253,
        "325": 251,
        "350": 248,
        "375": 245,
        "400": 241,
        "425": 237,
        "450": 232,
        "475": 225,
        "500": 218,
        "525": 210,
        "550": null,
        "575": null,
        "600": null,
        "625": null,
        "650": null,
        "675": null,
        "700": null,
        "725": null,
        "750": null,
        "775": null,
        "800": null,
        "825": null,
        "850": null,
        "875": null,
        "900": null
      }
    },
    {
      "block": 11,
      "line_no": 21,
      "nominal_composition": null,
      "product_form": "Forgings",
      "spec_no": "SA–336",
      "type_grade": "F22",
      "alloy_desig_uns_no": "K21590 3",
      "class_condition_temper": null,
      "size_thickness_mm": null,
      "min_tensile_strength_mpa": 515,
      "min_yield_strength_mpa": 310,
      "notes": null,
      "values": {
        "40": 310,
        "65": 293,
        "100": 282,
        "125": 276,
        "150": 271,
        "175": 267,
        "200": 263,
        "225": 260,
        "250": 258,
        "275": 256,
        "300": 253,
        "325": 251,
        "350": 248,
        "375": 245,
        "400": 241,
        "425": 237,
        "450": 232,
        "475": 225,
        "500": 218,
        "525": 210,
        "550": null,
        "575": null,
        "600": null,
        "625": null,
        "650": null,
        "675": null,
        "700": null,
        "725": null,
        "750": null,
        "775": null,
        "800": null,
        "825": null,
        "850": null,
        "875": null,
        "900": null
      }
    },
    {
      "block": 11,
      "line_no": 22,
      "nominal_composition": null,
      "product_form": "Plate",
      "spec_no": "SA–387",
      "type_grade": 22,
      "alloy_desig_uns_no": "K21590 2",
      "class_condition_temper": null,
      "size_thickness_mm": null,
      "min_tensile_strength_mpa": 515,
      "min_yield_strength_mpa": 310,
      "notes": null,
      "values": {
        "40": 310,
        "65": 293,
        "100": 282,
        "125": 276,
        "150": 271,
        "175": 267,
        "200": 263,
        "225": 260,
        "250": 258,
        "275": 256,
        "300": 253,
        "325": 251,
        "350": 248,
        "375": 245,
        "400": 241,
        "425": 237,
        "450": 232,
        "475": 225,
        "500": 218,
        "525": 210,
        "550": null,
        "575": null,
        "600": null,
        "625": null,
        "650": null,
        "675": null,
        "700": null,
        "725": null,
        "750": null,
        "775": null,
        "800": null,
        "825": null,
        "850": null,
        "875": null,
        "900": null
      }
    },
    {
      "block": 11,
      "line_no": 23,
      "nominal_composition": null,
      "product_form": "Wld. pipe",
      "spec_no": "SA–691",
      "type_grade": "21/4CR",
      "alloy_desig_uns_no": "K21590 …",
      "class_condition_temper": null,
      "size_thickness_mm": null,
      "min_tensile_strength_mpa": 515,
      "min_yield_strength_mpa": 310,
      "notes": null,
      "values": {
        "40": 310,
        "65": 293,
        "100": 282,
        "125": 276,
        "150": 271,
        "175": 267,
        "200": 263,
        "225": 260,
        "250": 258,
        "275": 256,
        "300": 253,
        "325": 251,
        "350": 248,
        "375": 245,
        "400": 241,
        "425": 237,
        "450": 232,
        "475": 225,
        "500": 218,
        "525": 210,
        "550": null,
        "575": null,
        "600": null,
        "625": null,
        "650": null,
        "675": null,
        "700": null,
        "725": null,
        "750": null,
        "775": null,
        "800": null,
        "825": null,
        "850": null,
        "875": null,
        "900": null
      }
    },
    {
      "block": 11,
      "line_no": 24,
      "nominal_composition": null,
      "product_form": "Bar",
      "spec_no": "SA–739",
      "type_grade": "B22",
      "alloy_desig_uns_no": "K21390 …",
      "class_condition_temper": null,
      "size_thickness_mm": null,
      "min_tensile_strength_mpa": 515,
      "min_yield_strength_mpa": 310,
      "notes": null,
      "values": {
        "40": 310,
        "65": 293,
        "100": 282,
        "125": 276,
        "150": 271,
        "175": 267,
        "200": 263,
        "225": 260,
        "250": 258,
        "275": 256,
        "300": 253,
        "325": 251,
        "350": 248,
        "375": 245,
        "400": 241,
        "425": 237,
        "450": 232,
        "475": 225,
        "500": 218,
        "525": 210,
        "550": null,
        "575": null,
        "600": null,
        "625": null,
        "650": null,
        "675": null,
        "700": null,
        "725": null,
        "750": null,
        "775": null,
        "800": null,
        "825": null,
        "850": null,
        "875": null,
        "900": null
      }
    },
    {
      "block": 11,
      "line_no": 25,
      "nominal_composition": null,
      "product_form": "Forgings",
      "spec_no": "SA/EN 10222–2",
      "type_grade": "11CrMo9–10",
      "alloy_desig_uns_no": null,
      "class_condition_temper": "NT or QT",
      "size_thickness_mm": "t ≤200",
      "min_tensile_strength_mpa": 520,
      "min_yield_strength_mpa": 310,
      "notes": null,
      "values": {
        "40": 310,
        "65": 293,
        "100": 283,
        "125": 276,
        "150": 271,
        "175": 267,
        "200": 263,
        "225": 260,
        "250": 258,
        "275": 255,
        "300": 253,
        "325": 251,
        "350": 248,
        "375": 245,
        "400": 241,
        "425": 237,
        "450": 231,
        "475": 225,
        "500": 218,
        "525": 210,
        "550": null,
        "575": null,
        "600": null,
        "625": null,
        "650": null,
        "675": null,
        "700": null,
        "725": null,
        "750": null,
        "775": null,
        "800": null,
        "825": null,
        "850": null,
        "875": null,
        "900": null
      }
    },
    {
      "block": 11,
      "line_no": 26,
      "nominal_composition": null,
      "product_form": "Castings",
      "spec_no": "SA–487",
      "type_grade": 8,
      "alloy_desig_uns_no": "J22091 A",
      "class_condition_temper": null,
      "size_thickness_mm": null,
      "min_tensile_strength_mpa": 585,
      "min_yield_strength_mpa": 380,
      "notes": null,
      "values": {
        "40": 379,
        "65": 360,
        "100": 349,
        "125": 343,
        "150": 339,
        "175": 336,
        "200": 333,
        "225": 330,
        "250": 328,
        "275": 325,
        "300": 322,
        "325": 319,
        "350": 316,
        "375": 312,
        "400": 307,
        "425": 302,
        "450": 296,
        "475": 289,
        "500": 280,
        "525": 269,
        "550": null,
        "575": null,
        "600": null,
        "625": null,
        "650": null,
        "675": null,
        "700": null,
        "725": null,
        "750": null,
        "775": null,
        "800": null,
        "825": null,
        "850": null,
        "875": null,
        "900": null
      }
    },
    {
      "block": 11,
      "line_no": 27,
      "nominal_composition": null,
      "product_form": "Forgings",
      "spec_no": "SA–508",
      "type_grade": 22,
      "alloy_desig_uns_no": "K21590 3",
      "class_condition_temper": null,
      "size_thickness_mm": null,
      "min_tensile_strength_mpa": 585,
      "min_yield_strength_mpa": 380,
      "notes": null,
      "values": {
        "40": 379,
        "65": 372,
        "100": 365,
        "125": 361,
        "150": 357,
        "175": 353,
        "200": 350,
        "225": 346,
        "250": 343,
        "275": 339,
        "300": 335,
        "325": 331,
        "350": 326,
        "375": 322,
        "400": 317,
        "425": 312,
        "450": 306,
        "475": 300,
        "500": null,
        "525": null,
        "550": null,
        "575": null,
        "600": null,
        "625": null,
        "650": null,
        "675": null,
        "700": null,
        "725": null,
        "750": null,
        "775": null,
        "800": null,
        "825": null,
        "850": null,
        "875": null,
        "900": null
      }
    },
    {
      "block": 11,
      "line_no": 28,
      "nominal_composition": null,
      "product_form": "Forgings",
      "spec_no": "SA–541",
      "type_grade": 22,
      "alloy_desig_uns_no": "K21390 3",
      "class_condition_temper": null,
      "size_thickness_mm": null,
      "min_tensile_strength_mpa": 585,
      "min_yield_strength_mpa": 380,
      "notes": null,
      "values": {
        "40": 379,
        "65": 372,
        "100": 365,
        "125": 361,
        "150": 357,
        "175": 353,
        "200": 350,
        "225": 346,
        "250": 343,
        "275": 339,
        "300": 335,
        "325": 331,
        "350": 326,
        "375": 322,
        "400": 317,
        "425": 312,
        "450": 306,
        "475": 300,
        "500": null,
        "525": null,
        "550": null,
        "575": null,
        "600": null,
        "625": null,
        "650": null,
        "675": null,
        "700": null,
        "725": null,
        "750": null,
        "775": null,
        "800": null,
        "825": null,
        "850": null,
        "875": null,
        "900": null
      }
    },
    {
      "block": 11,
      "line_no": 29,
      "nominal_composition": null,
      "product_form": "Plate",
      "spec_no": "SA–542",
      "type_grade": "B",
      "alloy_desig_uns_no": "K21590 4",
      "class_condition_temper": null,
      "size_thickness_mm": null,
      "min_tensile_strength_mpa": 585,
      "min_yield_strength_mpa": 380,
      "notes": null,
      "values": {
        "40": 379,
        "65": 372,
        "100": 365,
        "125": 361,
        "150": 357,
        "175": 353,
        "200": 350,
        "225": 346,
        "250": 343,
        "275": 339,
        "300": 335,
        "325": 331,
        "350": 326,
        "375": 322,
        "400": 317,
        "425": 312,
        "450": 306,
        "475": 300,
        "500": null,
        "525": null,
        "550": null,
        "575": null,
        "600": null,
        "625": null,
        "650": null,
        "675": null,
        "700": null,
        "725": null,
        "750": null,
        "775": null,
        "800": null,
        "825": null,
        "850": null,
        "875": null,
        "900": null
      }
    },
    {
      "block": 11,
      "line_no": 30,
      "nominal_composition": null,
      "product_form": "Forgings",
      "spec_no": "SA–541",
      "type_grade": 22,
      "alloy_desig_uns_no": "K21390 4",
      "class_condition_temper": null,
      "size_thickness_mm": null,
      "min_tensile_strength_mpa": 725,
      "min_yield_strength_mpa": 585,
      "notes": null,
      "values": {
        "40": 586,
        "65": 574,
        "100": 560,
        "125": 554,
        "150": 549,
        "175": 543,
        "200": 539,
        "225": 534,
        "250": 530,
        "275": 526,
        "300": 521,
        "325": 517,
        "350": 511,
        "375": 505,
        "400": 498,
        "425": 490,
        "450": 480,
        "475": 470,
        "500": 457,
        "525": 442,
        "550": null,
        "575": null,
        "600": null,
        "625": null,
        "650": null,
        "675": null,
        "700": null,
        "725": null,
        "750": null,
        "775": null,
        "800": null,
        "825": null,
        "850": null,
        "875": null,
        "900": null
      }
    },
    {
      "block": 11,
      "line_no": 31,
      "nominal_composition": "21/4Cr–1Mo–V",
      "product_form": "Forgings",
      "spec_no": "SA–182",
      "type_grade": "F22V",
      "alloy_desig_uns_no": "K31835 …",
      "class_condition_temper": null,
      "size_thickness_mm": null,
      "min_tensile_strength_mpa": 585,
      "min_yield_strength_mpa": 415,
      "notes": null,
      "values": {
        "40": 414,
        "65": 412,
        "100": 410,
        "125": 407,
        "150": 404,
        "175": 400,
        "200": 396,
        "225": 392,
        "250": 388,
        "275": 383,
        "300": 377,
        "325": 372,
        "350": 366,
        "375": 360,
        "400": 353,
        "425": 346,
        "450": 339,
        "475": 332,
        "500": 324,
        "525": null,
        "550": null,
        "575": null,
        "600": null,
        "625": null,
        "650": null,
        "675": null,
        "700": null,
        "725": null,
        "750": null,
        "775": null,
        "800": null,
        "825": null,
        "850": null,
        "875": null,
        "900": null
      }
    },
    {
      "block": 11,
      "line_no": 32,
      "nominal_composition": "21/4Cr–1Mo–V",
      "product_form": "Forgings",
      "spec_no": "SA–336",
      "type_grade": "F22V",
      "alloy_desig_uns_no": "K31835 …",
      "class_condition_temper": null,
      "size_thickness_mm": null,
      "min_tensile_strength_mpa": 585,
      "min_yield_strength_mpa": 415,
      "notes": null,
      "values": {
        "40": 414,
        "65": 412,
        "100": 410,
        "125": 407,
        "150": 404,
        "175": 400,
        "200": 396,
        "225": 392,
        "250": 388,
        "275": 383,
        "300": 377,
        "325": 372,
        "350": 366,
        "375": 360,
        "400": 353,
        "425": 346,
        "450": 339,
        "475": 332,
        "500": 324,
        "525": null,
        "550": null,
        "575": null,
        "600": null,
        "625": null,
        "650": null,
        "675": null,
        "700": null,
        "725": null,
        "750": null,
        "775": null,
        "800": null,
        "825": null,
        "850": null,
        "875": null,
        "900": null
      }
    },
    {
      "block": 11,
      "line_no": 33,
      "nominal_composition": "21/4Cr–1Mo–V",
      "product_form": "Forgings",
      "spec_no": "SA–541",
      "type_grade": "22V",
      "alloy_desig_uns_no": "K31835 …",
      "class_condition_temper": null,
      "size_thickness_mm": null,
      "min_tensile_strength_mpa": 585,
      "min_yield_strength_mpa": 415,
      "notes": null,
      "values": {
        "40": 414,
        "65": 412,
        "100": 410,
        "125": 407,
        "150": 404,
        "175": 400,
        "200": 396,
        "225": 392,
        "250": 388,
        "275": 383,
        "300": 377,
        "325": 372,
        "350": 366,
        "375": 360,
        "400": 353,
        "425": 346,
        "450": 339,
        "475": 332,
        "500": 324,
        "525": null,
        "550": null,
        "575": null,
        "600": null,
        "625": null,
        "650": null,
        "675": null,
        "700": null,
        "725": null,
        "750": null,
        "775": null,
        "800": null,
        "825": null,
        "850": null,
        "875": null,
        "900": null
      }
    },
    {
      "block": 11,
      "line_no": 34,
      "nominal_composition": "21/4Cr–1Mo–V",
      "product_form": "Plate",
      "spec_no": "SA–542",
      "type_grade": "D",
      "alloy_desig_uns_no": "K31835",
      "class_condition_temper": "4a",
      "size_thickness_mm": null,
      "min_tensile_strength_mpa": 585,
      "min_yield_strength_mpa": 415,
      "notes": null,
      "values": {
        "40": 414,
        "65": 412,
        "100": 410,
        "125": 407,
        "150": 404,
        "175": 400,
        "200": 396,
        "225": 392,
        "250": 388,
        "275": 383,
        "300": 377,
        "325": 372,
        "350": 366,
        "375": 360,
        "400": 353,
        "425": 346,
        "450": 339,
        "475": 332,
        "500": 324,
        "525": null,
        "550": null,
        "575": null,
        "600": null,
        "625": null,
        "650": null,
        "675": null,
        "700": null,
        "725": null,
        "750": null,
        "775": null,
        "800": null,
        "825": null,
        "850": null,
        "875": null,
        "900": null
      }
    },
    {
      "block": 11,
      "line_no": 35,
      "nominal_composition": "21/4Cr–1Mo–V",
      "product_form": "Plate",
      "spec_no": "SA–832",
      "type_grade": "22V",
      "alloy_desig_uns_no": "K31835 …",
      "class_condition_temper": null,
      "size_thickness_mm": null,
      "min_tensile_strength_mpa": 585,
      "min_yield_strength_mpa": 415,
      "notes": null,
      "values": {
        "40": 414,
        "65": 412,
        "100": 410,
        "125": 407,
        "150": 404,
        "175": 400,
        "200": 396,
        "225": 392,
        "250": 388,
        "275": 383,
        "300": 377,
        "325": 372,
        "350": 366,
        "375": 360,
        "400": 353,
        "425": 346,
        "450": 339,
        "475": 332,
        "500": 324,
        "525": null,
        "550": null,
        "575": null,
        "600": null,
        "625": null,
        "650": null,
        "675": null,
        "700": null,
        "725": null,
        "750": null,
        "775": null,
        "800": null,
        "825": null,
        "850": null,
        "875": null,
        "900": null
      }
    },
    {
      "block": 11,
      "line_no": 36,
      "nominal_composition": null,
      "product_form": "Smls. tube",
      "spec_no": "SA–213",
      "type_grade": "T21",
      "alloy_desig_uns_no": "K31545 …",
      "class_condition_temper": null,
      "size_thickness_mm": null,
      "min_tensile_strength_mpa": 415,
      "min_yield_strength_mpa": 205,
      "notes": null,
      "values": {
        "40": 207,
        "65": 197,
        "100": 192,
        "125": 190,
        "150": 187,
        "175": 186,
        "200": 185,
        "225": 185,
        "250": 185,
        "275": 185,
        "300": 185,
        "325": 185,
        "350": 185,
        "375": 185,
        "400": 185,
        "425": 184,
        "450": 181,
        "475": 178,
        "500": 173,
        "525": 167,
        "550": null,
        "575": null,
        "600": null,
        "625": null,
        "650": null,
        "675": null,
        "700": null,
        "725": null,
        "750": null,
        "775": null,
        "800": null,
        "825": null,
        "850": null,
        "875": null,
        "900": null
      }
    },
    {
      "block": 11,
      "line_no": 37,
      "nominal_composition": null,
      "product_form": "Smls. pipe",
      "spec_no": "SA–335",
      "type_grade": "P21",
      "alloy_desig_uns_no": "K31545 …",
      "class_condition_temper": null,
      "size_thickness_mm": null,
      "min_tensile_strength_mpa": 415,
      "min_yield_strength_mpa": 205,
      "notes": null,
      "values": {
        "40": 207,
        "65": 197,
        "100": 192,
        "125": 190,
        "150": 187,
        "175": 186,
        "200": 185,
        "225": 185,
        "250": 185,
        "275": 185,
        "300": 185,
        "325": 185,
        "350": 185,
        "375": 185,
        "400": 185,
        "425": 184,
        "450": 181,
        "475": 178,
        "500": 173,
        "525": 167,
        "550": null,
        "575": null,
        "600": null,
        "625": null,
        "650": null,
        "675": null,
        "700": null,
        "725": null,
        "750": null,
        "775": null,
        "800": null,
        "825": null,
        "850": null,
        "875": null,
        "900": null
      }
    },
    {
      "block": 11,
      "line_no": 38,
      "nominal_composition": null,
      "product_form": "Forgings",
      "spec_no": "SA–336",
      "type_grade": "F21",
      "alloy_desig_uns_no": "K31545 1",
      "class_condition_temper": null,
      "size_thickness_mm": null,
      "min_tensile_strength_mpa": 415,
      "min_yield_strength_mpa": 205,
      "notes": null,
      "values": {
        "40": 207,
        "65": 197,
        "100": 192,
        "125": 190,
        "150": 187,
        "175": 186,
        "200": 185,
        "225": 185,
        "250": 185,
        "275": 185,
        "300": 185,
        "325": 185,
        "350": 185,
        "375": 185,
        "400": 185,
        "425": 184,
        "450": 181,
        "475": 178,
        "500": 173,
        "525": 167,
        "550": null,
        "575": null,
        "600": null,
        "625": null,
        "650": null,
        "675": null,
        "700": null,
        "725": null,
        "750": null,
        "775": null,
        "800": null,
        "825": null,
        "850": null,
        "875": null,
        "900": null
      }
    },
    {
      "block": 11,
      "line_no": 39,
      "nominal_composition": null,
      "product_form": "Forged pipe",
      "spec_no": "SA–369",
      "type_grade": "FP21",
      "alloy_desig_uns_no": "K31545 …",
      "class_condition_temper": null,
      "size_thickness_mm": null,
      "min_tensile_strength_mpa": 415,
      "min_yield_strength_mpa": 205,
      "notes": null,
      "values": {
        "40": 207,
        "65": 197,
        "100": 192,
        "125": 190,
        "150": 187,
        "175": 186,
        "200": 185,
        "225": 185,
        "250": 185,
        "275": 185,
        "300": 185,
        "325": 185,
        "350": 185,
        "375": 185,
        "400": 185,
        "425": 184,
        "450": 181,
        "475": 178,
        "500": 173,
        "525": 167,
        "550": null,
        "575": null,
        "600": null,
        "625": null,
        "650": null,
        "675": null,
        "700": null,
        "725": null,
        "750": null,
        "775": null,
        "800": null,
        "825": null,
        "850": null,
        "875": null,
        "900": null
      }
    },
    {
      "block": 11,
      "line_no": 40,
      "nominal_composition": null,
      "product_form": "Plate",
      "spec_no": "SA–387",
      "type_grade": 21,
      "alloy_desig_uns_no": "K31545 1",
      "class_condition_temper": null,
      "size_thickness_mm": null,
      "min_tensile_strength_mpa": 415,
      "min_yield_strength_mpa": 205,
      "notes": null,
      "values": {
        "40": 207,
        "65": 197,
        "100": 192,
        "125": 190,
        "150": 187,
        "175": 186,
        "200": 185,
        "225": 185,
        "250": 185,
        "275": 185,
        "300": 185,
        "325": 185,
        "350": 185,
        "375": 185,
        "400": 185,
        "425": 184,
        "450": 181,
        "475": 178,
        "500": 173,
        "525": 167,
        "550": null,
        "575": null,
        "600": null,
        "625": null,
        "650": null,
        "675": null,
        "700": null,
        "725": null,
        "750": null,
        "775": null,
        "800": null,
        "825": null,
        "850": null,
        "875": null,
        "900": null
      }
    },
    {
      "block": 11,
      "line_no": 41,
      "nominal_composition": null,
      "product_form": "Cast pipe",
      "spec_no": "SA–426",
      "type_grade": "CP21",
      "alloy_desig_uns_no": "J31545 …",
      "class_condition_temper": null,
      "size_thickness_mm": null,
      "min_tensile_strength_mpa": 415,
      "min_yield_strength_mpa": 205,
      "notes": null,
      "values": {
        "40": 207,
        "65": 197,
        "100": 192,
        "125": 190,
        "150": 187,
        "175": 186,
        "200": 185,
        "225": 185,
        "250": 185,
        "275": 185,
        "300": 185,
        "325": 185,
        "350": 185,
        "375": 185,
        "400": 185,
        "425": 184,
        "450": 181,
        "475": 178,
        "500": 173,
        "525": 167,
        "550": null,
        "575": null,
        "600": null,
        "625": null,
        "650": null,
        "675": null,
        "700": null,
        "725": null,
        "750": null,
        "775": null,
        "800": null,
        "825": null,
        "850": null,
        "875": null,
        "900": null
      }
    },
    {
      "block": 11,
      "line_no": 42,
      "nominal_composition": null,
      "product_form": "Forgings",
      "spec_no": "SA–182",
      "type_grade": "F21",
      "alloy_desig_uns_no": "K31545 …",
      "class_condition_temper": null,
      "size_thickness_mm": null,
      "min_tensile_strength_mpa": 515,
      "min_yield_strength_mpa": 310,
      "notes": null,
      "values": {
        "40": 310,
        "65": 293,
        "100": 282,
        "125": 276,
        "150": 271,
        "175": 267,
        "200": 263,
        "225": 260,
        "250": 258,
        "275": 256,
        "300": 253,
        "325": 251,
        "350": 248,
        "375": 245,
        "400": 241,
        "425": 237,
        "450": 232,
        "475": 225,
        "500": 218,
        "525": 210,
        "550": null,
        "575": null,
        "600": null,
        "625": null,
        "650": null,
        "675": null,
        "700": null,
        "725": null,
        "750": null,
        "775": null,
        "800": null,
        "825": null,
        "850": null,
        "875": null,
        "900": null
      }
    },
    {
      "block": 11,
      "line_no": 43,
      "nominal_composition": null,
      "product_form": "Forgings",
      "spec_no": "SA–336",
      "type_grade": "F21",
      "alloy_desig_uns_no": "K31545 3",
      "class_condition_temper": null,
      "size_thickness_mm": null,
      "min_tensile_strength_mpa": 515,
      "min_yield_strength_mpa": 310,
      "notes": null,
      "values": {
        "40": 310,
        "65": 293,
        "100": 282,
        "125": 276,
        "150": 271,
        "175": 267,
        "200": 263,
        "225": 260,
        "250": 258,
        "275": 256,
        "300": 253,
        "325": 251,
        "350": 248,
        "375": 245,
        "400": 241,
        "425": 237,
        "450": 232,
        "475": 225,
        "500": 218,
        "525": 210,
        "550": null,
        "575": null,
        "600": null,
        "625": null,
        "650": null,
        "675": null,
        "700": null,
        "725": null,
        "750": null,
        "775": null,
        "800": null,
        "825": null,
        "850": null,
        "875": null,
        "900": null
      }
    },
    {
      "block": 11,
      "line_no": 44,
      "nominal_composition": null,
      "product_form": "Plate",
      "spec_no": "SA–387",
      "type_grade": 21,
      "alloy_desig_uns_no": "K31545 2",
      "class_condition_temper": null,
      "size_thickness_mm": null,
      "min_tensile_strength_mpa": 515,
      "min_yield_strength_mpa": 310,
      "notes": null,
      "values": {
        "40": 310,
        "65": 293,
        "100": 282,
        "125": 276,
        "150": 271,
        "175": 267,
        "200": 263,
        "225": 260,
        "250": 258,
        "275": 256,
        "300": 253,
        "325": 251,
        "350": 248,
        "375": 245,
        "400": 241,
        "425": 237,
        "450": 232,
        "475": 225,
        "500": 218,
        "525": 210,
        "550": null,
        "575": null,
        "600": null,
        "625": null,
        "650": null,
        "675": null,
        "700": null,
        "725": null,
        "750": null,
        "775": null,
        "800": null,
        "825": null,
        "850": null,
        "875": null,
        "900": null
      }
    },
    {
      "block": 11,
      "line_no": 45,
      "nominal_composition": "3Cr–1Mo–1/4V–Ti–B",
      "product_form": "Forgings",
      "spec_no": "SA–182",
      "type_grade": "F3V",
      "alloy_desig_uns_no": "K31830 …",
      "class_condition_temper": null,
      "size_thickness_mm": null,
      "min_tensile_strength_mpa": 585,
      "min_yield_strength_mpa": 415,
      "notes": null,
      "values": {
        "40": 414,
        "65": 396,
        "100": 384,
        "125": 377,
        "150": 371,
        "175": 366,
        "200": 363,
        "225": 361,
        "250": 359,
        "275": 358,
        "300": 357,
        "325": 356,
        "350": 354,
        "375": 353,
        "400": 350,
        "425": 347,
        "450": 342,
        "475": 336,
        "500": 330,
        "525": null,
        "550": null,
        "575": null,
        "600": null,
        "625": null,
        "650": null,
        "675": null,
        "700": null,
        "725": null,
        "750": null,
        "775": null,
        "800": null,
        "825": null,
        "850": null,
        "875": null,
        "900": null
      }
    },
    {
      "block": 12,
      "line_no": 1,
      "nominal_composition": "3Cr–1Mo–1/4V–Ti–B",
      "product_form": "Forgings",
      "spec_no": "SA–336",
      "type_grade": "F3V",
      "alloy_desig_uns_no": "K31830 …",
      "class_condition_temper": null,
      "size_thickness_mm": null,
      "min_tensile_strength_mpa": 585,
      "min_yield_strength_mpa": 415,
      "notes": null,
      "values": {
        "40": 414,
        "65": 396,
        "100": 384,
        "125": 377,
        "150": 371,
        "175": 366,
        "200": 363,
        "225": 361,
        "250": 359,
        "275": 358,
        "300": 357,
        "325": 356,
        "350": 354,
        "375": 353,
        "400": 350,
        "425": 347,
        "450": 342,
        "475": 336,
        "500": 330,
        "525": null,
