Repository: danivelas0/asme-pcc

File: resources/bpvc_ii_d_metric_2025/table_1a.json (part 15 of 57)
    "External Pressure Chart No.",
    "Notes"
  ],
  "columns_values": [
        "750": null,
        "775": null,
        "800": null,
        "825": null,
        "850": null,
        "875": null,
        "900": null
      }
    },
    {
      "block": 10,
      "line_no": 43,
      "nominal_composition": "3Cr–1Mo–1/4V–Cb–Ca",
      "product_form": "Plate",
      "spec_no": "SA–832",
      "type_grade": "23V",
      "alloy_desig_uns_no": null,
      "class_condition_temper": null,
      "size_thickness_mm": null,
      "p_no": "5C",
      "group_no": 1,
      "min_tensile_strength_mpa": 585,
      "min_yield_strength_mpa": 415,
      "i": "NP",
      "limits_iii": "NP",
      "viii_1": 482,
      "xii": "NP",
      "external_pressure_chart_no": "CS–3 …",
      "notes": null,
      "values": {
        "40": 168,
        "65": 168,
        "100": 167,
        "125": 164,
        "150": 161,
        "200": 156,
        "250": 154,
        "300": 151,
        "325": 150,
        "350": 149,
        "375": 147,
        "400": 145,
        "425": 144,
        "450": 141,
        "475": 139,
        "500": 136,
        "525": null,
        "550": null,
        "575": null,
        "600": null,
        "625": null,
        "650": null,
        "675": null,
        "700": null,
        "725": null,
        "750": null,
        "775": null,
        "800": null,
        "825": null,
        "850": null,
        "875": null,
        "900": null
      }
    },
    {
      "block": 10,
      "line_no": 44,
      "nominal_composition": null,
      "product_form": "Smls. tube",
      "spec_no": "SA–213",
      "type_grade": "T5",
      "alloy_desig_uns_no": "K41545",
      "class_condition_temper": null,
      "size_thickness_mm": null,
      "p_no": "5B",
      "group_no": 1,
      "min_tensile_strength_mpa": 415,
      "min_yield_strength_mpa": 205,
      "i": 649,
      "limits_iii": 371,
      "viii_1": 649,
      "xii": "NP",
      "external_pressure_chart_no": "CS–2 T4",
      "notes": null,
      "values": {
        "40": 118,
        "65": 118,
        "100": 118,
        "125": 116,
        "150": 114,
        "200": 114,
        "250": 113,
        "300": 112,
        "325": 111,
        "350": 109,
        "375": 107,
        "400": 104,
        "425": 100,
        "450": 96.1,
        "475": 81.4,
        "500": 61.7,
        "525": 46.4,
        "550": 34.7,
        "575": 25.8,
        "600": 18.0,
        "625": 11.5,
        "650": 6.68,
        "675": null,
        "700": null,
        "725": null,
        "750": null,
        "775": null,
        "800": null,
        "825": null,
        "850": null,
        "875": null,
        "900": null
      }
    },
    {
      "block": 10,
      "line_no": 45,
      "nominal_composition": null,
      "product_form": "Smls. & wld. fittings",
      "spec_no": "SA–234",
      "type_grade": "WP5",
      "alloy_desig_uns_no": "K41545",
      "class_condition_temper": null,
      "size_thickness_mm": null,
      "p_no": "5B",
      "group_no": 1,
      "min_tensile_strength_mpa": 415,
      "min_yield_strength_mpa": 205,
      "i": 649,
      "limits_iii": 371,
      "viii_1": 649,
      "xii": "NP",
      "external_pressure_chart_no": "CS–2 T4, W14",
      "notes": null,
      "values": {
        "40": 118,
        "65": 118,
        "100": 118,
        "125": 116,
        "150": 114,
        "200": 114,
        "250": 113,
        "300": 112,
        "325": 111,
        "350": 109,
        "375": 107,
        "400": 104,
        "425": 100,
        "450": 96.1,
        "475": 81.4,
        "500": 61.7,
        "525": 46.4,
        "550": 34.7,
        "575": 25.8,
        "600": 18.0,
        "625": 11.5,
        "650": 6.68,
        "675": null,
        "700": null,
        "725": null,
        "750": null,
        "775": null,
        "800": null,
        "825": null,
        "850": null,
        "875": null,
        "900": null
      }
    },
    {
      "block": 11,
      "line_no": 1,
      "nominal_composition": null,
      "product_form": "Smls. pipe",
      "spec_no": "SA–335",
      "type_grade": "P5",
      "alloy_desig_uns_no": "K41545",
      "class_condition_temper": null,
      "size_thickness_mm": null,
      "p_no": "5B",
      "group_no": 1,
      "min_tensile_strength_mpa": 415,
      "min_yield_strength_mpa": 205,
      "i": 649,
      "limits_iii": 371,
      "viii_1": 649,
      "xii": "NP",
      "external_pressure_chart_no": "CS–2 T4",
      "notes": null,
      "values": {
        "40": 118,
        "65": 118,
        "100": 118,
        "125": 116,
        "150": 114,
        "200": 114,
        "250": 113,
        "300": 112,
        "325": 111,
        "350": 109,
        "375": 107,
        "400": 104,
        "425": 100,
        "450": 96.1,
        "475": 81.4,
        "500": 61.7,
        "525": 46.4,
        "550": 34.7,
        "575": 25.8,
        "600": 18.0,
        "625": 11.5,
        "650": 6.68,
        "675": null,
        "700": null,
        "725": null,
        "750": null,
        "775": null,
        "800": null,
        "825": null,
        "850": null,
        "875": null,
        "900": null
      }
    },
    {
      "block": 11,
      "line_no": 2,
      "nominal_composition": null,
      "product_form": "Forged pipe",
      "spec_no": "SA–369",
      "type_grade": "FP5",
      "alloy_desig_uns_no": "K41545",
      "class_condition_temper": null,
      "size_thickness_mm": null,
      "p_no": "5B",
      "group_no": 1,
      "min_tensile_strength_mpa": 415,
      "min_yield_strength_mpa": 205,
      "i": 649,
      "limits_iii": 371,
      "viii_1": 649,
      "xii": "NP",
      "external_pressure_chart_no": "CS–2 T4",
      "notes": null,
      "values": {
        "40": 118,
        "65": 118,
        "100": 118,
        "125": 116,
        "150": 114,
        "200": 114,
        "250": 113,
        "300": 112,
        "325": 111,
        "350": 109,
        "375": 107,
        "400": 104,
        "425": 100,
        "450": 96.1,
        "475": 81.4,
        "500": 61.7,
        "525": 46.4,
        "550": 34.7,
        "575": 25.8,
        "600": 18.0,
        "625": 11.5,
        "650": 6.68,
        "675": null,
        "700": null,
        "725": null,
        "750": null,
        "775": null,
        "800": null,
        "825": null,
        "850": null,
        "875": null,
        "900": null
      }
    },
    {
      "block": 11,
      "line_no": 3,
      "nominal_composition": null,
      "product_form": "Plate",
      "spec_no": "SA–387",
      "type_grade": 5,
      "alloy_desig_uns_no": "K41545",
      "class_condition_temper": 1,
      "size_thickness_mm": null,
      "p_no": "5B",
      "group_no": 1,
      "min_tensile_strength_mpa": 415,
      "min_yield_strength_mpa": 205,
      "i": 649,
      "limits_iii": 371,
      "viii_1": 649,
      "xii": "NP",
      "external_pressure_chart_no": "CS–2 T4",
      "notes": null,
      "values": {
        "40": 118,
        "65": 118,
        "100": 118,
        "125": 116,
        "150": 114,
        "200": 114,
        "250": 113,
        "300": 112,
        "325": 111,
        "350": 109,
        "375": 107,
        "400": 104,
        "425": 100,
        "450": 96.1,
        "475": 81.4,
        "500": 61.7,
        "525": 46.4,
        "550": 34.7,
        "575": 25.8,
        "600": 18.0,
        "625": 11.5,
        "650": 6.68,
        "675": null,
        "700": null,
        "725": null,
        "750": null,
        "775": null,
        "800": null,
        "825": null,
        "850": null,
        "875": null,
        "900": null
      }
    },
    {
      "block": 11,
      "line_no": 4,
      "nominal_composition": null,
      "product_form": "Wld. pipe",
      "spec_no": "SA–691",
      "type_grade": "5CR",
      "alloy_desig_uns_no": "K41545",
      "class_condition_temper": null,
      "size_thickness_mm": null,
      "p_no": "5B",
      "group_no": 1,
      "min_tensile_strength_mpa": 415,
      "min_yield_strength_mpa": 205,
      "i": "NP",
      "limits_iii": 371,
      "viii_1": "NP",
      "xii": "NP",
      "external_pressure_chart_no": "CS–2",
      "notes": "G26, W10, W12",
      "values": {
        "40": 118,
        "65": 118,
        "100": 118,
        "125": 116,
        "150": 114,
        "200": 114,
        "250": 113,
        "300": 112,
        "325": 111,
        "350": 109,
        "375": 107,
        "400": null,
        "425": null,
        "450": null,
        "475": null,
        "500": null,
        "525": null,
        "550": null,
        "575": null,
        "600": null,
        "625": null,
        "650": null,
        "675": null,
        "700": null,
        "725": null,
        "750": null,
        "775": null,
        "800": null,
        "825": null,
        "850": null,
        "875": null,
        "900": null
      }
    },
    {
      "block": 11,
      "line_no": 5,
      "nominal_composition": null,
      "product_form": "Forgings",
      "spec_no": "SA–336",
      "type_grade": "F5",
      "alloy_desig_uns_no": "K41545",
      "class_condition_temper": null,
      "size_thickness_mm": null,
      "p_no": "5B",
      "group_no": 1,
      "min_tensile_strength_mpa": 415,
      "min_yield_strength_mpa": 250,
      "i": 649,
      "limits_iii": "NP",
      "viii_1": 649,
      "xii": "NP",
      "external_pressure_chart_no": "CS–2 T4",
      "notes": null,
      "values": {
        "40": 118,
        "65": 118,
        "100": 118,
        "125": 116,
        "150": 114,
        "200": 114,
        "250": 113,
        "300": 112,
        "325": 111,
        "350": 109,
        "375": 107,
        "400": 104,
        "425": 100,
        "450": 96.1,
        "475": 81.4,
        "500": 61.7,
        "525": 46.4,
        "550": 34.7,
        "575": 25.8,
        "600": 18.0,
        "625": 11.5,
        "650": 6.68,
        "675": null,
        "700": null,
        "725": null,
        "750": null,
        "775": null,
        "800": null,
        "825": null,
        "850": null,
        "875": null,
        "900": null
      }
    },
    {
      "block": 11,
      "line_no": 6,
      "nominal_composition": null,
      "product_form": "Forgings",
      "spec_no": "SA–182",
      "type_grade": "F5",
      "alloy_desig_uns_no": "K41545",
      "class_condition_temper": null,
      "size_thickness_mm": null,
      "p_no": "5B",
      "group_no": 1,
      "min_tensile_strength_mpa": 485,
      "min_yield_strength_mpa": 275,
      "i": 649,
      "limits_iii": 371,
      "viii_1": 649,
      "xii": "NP",
      "external_pressure_chart_no": "CS–2 T3",
      "notes": null,
      "values": {
        "40": 138,
        "65": 138,
        "100": 138,
        "125": 136,
        "150": 134,
        "200": 132,
        "250": 132,
        "300": 131,
        "325": 130,
        "350": 128,
        "375": 125,
        "400": 121,
        "425": 118,
        "450": 102,
        "475": 81.1,
        "500": 61.8,
        "525": 46.4,
        "550": 34.7,
        "575": 25.8,
        "600": 18.0,
        "625": 11.5,
        "650": 6.68,
        "675": null,
        "700": null,
        "725": null,
        "750": null,
        "775": null,
        "800": null,
        "825": null,
        "850": null,
        "875": null,
        "900": null
      }
    },
    {
      "block": 11,
      "line_no": 7,
      "nominal_composition": null,
      "product_form": "Plate",
      "spec_no": "SA–387",
      "type_grade": 5,
      "alloy_desig_uns_no": "K41545",
      "class_condition_temper": 2,
      "size_thickness_mm": null,
      "p_no": "5B",
      "group_no": 1,
      "min_tensile_strength_mpa": 515,
      "min_yield_strength_mpa": 310,
      "i": "NP",
      "limits_iii": 371,
      "viii_1": 649,
      "xii": "NP",
      "external_pressure_chart_no": "CS–3 T3",
      "notes": null,
      "values": {
        "40": 148,
        "65": 148,
        "100": 147,
        "125": 146,
        "150": 143,
        "200": 142,
        "250": 142,
        "300": 140,
        "325": 139,
        "350": 137,
        "375": 134,
        "400": 130,
        "425": 126,
        "450": 104,
        "475": 80.5,
        "500": 62.0,
        "525": 46.3,
        "550": 34.8,
        "575": 25.8,
        "600": 18.0,
        "625": 11.5,
        "650": 6.68,
        "675": null,
        "700": null,
        "725": null,
        "750": null,
        "775": null,
        "800": null,
        "825": null,
        "850": null,
        "875": null,
        "900": null
      }
    },
    {
      "block": 11,
      "line_no": 8,
      "nominal_composition": null,
      "product_form": "Forgings",
      "spec_no": "SA–336",
      "type_grade": "F5A",
      "alloy_desig_uns_no": "K42544",
      "class_condition_temper": null,
      "size_thickness_mm": null,
      "p_no": "5B",
      "group_no": 1,
      "min_tensile_strength_mpa": 550,
      "min_yield_strength_mpa": 345,
      "i": 649,
      "limits_iii": "NP",
      "viii_1": 649,
      "xii": "NP",
      "external_pressure_chart_no": "CS–3 T3",
      "notes": null,
      "values": {
        "40": 158,
        "65": 158,
        "100": 157,
        "125": 154,
        "150": 152,
        "200": 152,
        "250": 151,
        "300": 150,
        "325": 148,
        "350": 146,
        "375": 143,
        "400": 139,
        "425": 133,
        "450": 104,
        "475": 80.3,
        "500": 62.1,
        "525": 46.3,
        "550": 34.8,
        "575": 25.8,
        "600": 18.0,
        "625": 11.5,
        "650": 6.68,
        "675": null,
        "700": null,
        "725": null,
        "750": null,
        "775": null,
        "800": null,
        "825": null,
        "850": null,
        "875": null,
        "900": null
      }
    },
    {
      "block": 11,
      "line_no": 9,
      "nominal_composition": null,
      "product_form": "Castings",
      "spec_no": "SA–217",
      "type_grade": "C5",
      "alloy_desig_uns_no": "J42045",
      "class_condition_temper": null,
      "size_thickness_mm": null,
      "p_no": "5B",
      "group_no": 1,
      "min_tensile_strength_mpa": 620,
      "min_yield_strength_mpa": 415,
      "i": 649,
      "limits_iii": 371,
      "viii_1": 649,
      "xii": "NP",
      "external_pressure_chart_no": "CS–3",
      "notes": "G1, G17, T3",
      "values": {
        "40": 177,
        "65": 177,
        "100": 177,
        "125": 174,
        "150": 172,
        "200": 170,
        "250": 170,
        "300": 169,
        "325": 167,
        "350": 164,
        "375": 161,
        "400": 156,
        "425": 134,
        "450": 103,
        "475": 80.6,
        "500": 62.0,
        "525": 46.3,
        "550": 34.8,
        "575": 25.8,
        "600": 18.0,
        "625": 11.5,
        "650": 6.68,
        "675": null,
        "700": null,
        "725": null,
        "750": null,
        "775": null,
        "800": null,
        "825": null,
        "850": null,
        "875": null,
        "900": null
      }
    },
    {
      "block": 11,
      "line_no": 10,
      "nominal_composition": null,
      "product_form": "Cast pipe",
      "spec_no": "SA–426",
      "type_grade": "CP5",
      "alloy_desig_uns_no": "J42045",
      "class_condition_temper": null,
      "size_thickness_mm": null,
      "p_no": "5B",
      "group_no": 1,
      "min_tensile_strength_mpa": 620,
      "min_yield_strength_mpa": 415,
      "i": "NP",
      "limits_iii": 371,
      "viii_1": "NP",
      "xii": "NP",
      "external_pressure_chart_no": "CS–3 G17",
      "notes": null,
      "values": {
        "40": 177,
        "65": 177,
        "100": 177,
        "125": 174,
        "150": 172,
        "200": 170,
        "250": 170,
        "300": 169,
        "325": 167,
        "350": 164,
        "375": 161,
        "400": null,
        "425": null,
        "450": null,
        "475": null,
        "500": null,
        "525": null,
        "550": null,
        "575": null,
        "600": null,
        "625": null,
        "650": null,
        "675": null,
        "700": null,
        "725": null,
        "750": null,
        "775": null,
        "800": null,
        "825": null,
        "850": null,
        "875": null,
        "900": null
      }
    },
    {
      "block": 11,
      "line_no": 11,
      "nominal_composition": null,
      "product_form": "Forgings",
      "spec_no": "SA–182",
      "type_grade": "F5a",
      "alloy_desig_uns_no": "K42544",
      "class_condition_temper": null,
      "size_thickness_mm": null,
      "p_no": "5B",
      "group_no": 1,
      "min_tensile_strength_mpa": 620,
      "min_yield_strength_mpa": 450,
      "i": 649,
      "limits_iii": "NP",
      "viii_1": 649,
      "xii": "NP",
      "external_pressure_chart_no": "CS–5 T3",
      "notes": null,
      "values": {
        "40": 177,
        "65": 177,
        "100": 177,
        "125": 174,
        "150": 172,
        "200": 170,
        "250": 170,
        "300": 169,
        "325": 167,
        "350": 164,
        "375": 161,
        "400": 156,
        "425": 134,
        "450": 103,
        "475": 80.6,
        "500": 62.0,
        "525": 46.3,
        "550": 34.8,
        "575": 25.8,
        "600": 18.0,
        "625": 11.5,
        "650": 6.68,
        "675": null,
        "700": null,
        "725": null,
        "750": null,
        "775": null,
        "800": null,
        "825": null,
        "850": null,
        "875": null,
        "900": null
      }
    },
    {
      "block": 11,
      "line_no": 12,
      "nominal_composition": "5Cr–1/2Mo–Si",
      "product_form": "Smls. tube",
      "spec_no": "SA–213",
      "type_grade": "T5b",
      "alloy_desig_uns_no": "K51545",
      "class_condition_temper": null,
      "size_thickness_mm": null,
      "p_no": "5B",
      "group_no": 1,
      "min_tensile_strength_mpa": 415,
      "min_yield_strength_mpa": 205,
      "i": 649,
      "limits_iii": "NP",
      "viii_1": 649,
      "xii": "NP",
      "external_pressure_chart_no": "CS–2 T4",
      "notes": null,
      "values": {
        "40": 118,
        "65": 118,
        "100": 118,
        "125": 116,
        "150": 114,
        "200": 114,
        "250": 113,
        "300": 112,
        "325": 111,
        "350": 109,
        "375": 107,
        "400": 104,
        "425": 100,
        "450": 96.1,
        "475": 81.4,
        "500": 61.7,
        "525": 46.4,
        "550": 34.7,
        "575": 25.8,
        "600": 18.0,
        "625": 11.5,
        "650": 6.68,
        "675": null,
        "700": null,
        "725": null,
        "750": null,
        "775": null,
        "800": null,
        "825": null,
        "850": null,
        "875": null,
        "900": null
      }
    },
    {
      "block": 11,
      "line_no": 13,
      "nominal_composition": "5Cr–1/2Mo–Si",
      "product_form": "Smls. pipe",
      "spec_no": "SA–335",
      "type_grade": "P5b",
      "alloy_desig_uns_no": "K51545",
      "class_condition_temper": null,
      "size_thickness_mm": null,
      "p_no": "5B",
      "group_no": 1,
      "min_tensile_strength_mpa": 415,
      "min_yield_strength_mpa": 205,
      "i": 649,
      "limits_iii": "NP",
      "viii_1": 649,
      "xii": "NP",
      "external_pressure_chart_no": "CS–2 T4",
      "notes": null,
      "values": {
        "40": 118,
        "65": 118,
        "100": 118,
        "125": 116,
        "150": 114,
        "200": 114,
        "250": 113,
        "300": 112,
        "325": 111,
        "350": 109,
        "375": 107,
        "400": 104,
        "425": 100,
        "450": 96.1,
        "475": 81.4,
        "500": 61.7,
        "525": 46.4,
        "550": 34.7,
        "575": 25.8,
        "600": 18.0,
        "625": 11.5,
        "650": 6.68,
        "675": null,
        "700": null,
        "725": null,
        "750": null,
        "775": null,
        "800": null,
        "825": null,
        "850": null,
        "875": null,
        "900": null
      }
    },
    {
      "block": 11,
      "line_no": 14,
      "nominal_composition": "5Cr–1/2Mo–Ti",
      "product_form": "Smls. tube",
      "spec_no": "SA–213",
      "type_grade": "T5c",
      "alloy_desig_uns_no": "K41245",
      "class_condition_temper": null,
      "size_thickness_mm": null,
      "p_no": "5B",
      "group_no": 1,
      "min_tensile_strength_mpa": 415,
      "min_yield_strength_mpa": 205,
      "i": 649,
      "limits_iii": "NP",
      "viii_1": 649,
      "xii": "NP",
      "external_pressure_chart_no": "CS–2 T4",
      "notes": null,
      "values": {
        "40": 118,
        "65": 118,
        "100": 118,
        "125": 116,
        "150": 114,
        "200": 114,
        "250": 113,
        "300": 112,
        "325": 111,
        "350": 109,
        "375": 107,
        "400": 104,
        "425": 100,
        "450": 96.1,
        "475": 81.4,
        "500": 61.7,
        "525": 46.4,
        "550": 34.7,
        "575": 25.8,
        "600": 18.0,
        "625": 11.5,
        "650": 6.68,
        "675": null,
        "700": null,
        "725": null,
        "750": null,
        "775": null,
        "800": null,
        "825": null,
        "850": null,
        "875": null,
        "900": null
      }
    },
    {
      "block": 11,
      "line_no": 15,
      "nominal_composition": "5Cr–1/2Mo–Ti",
      "product_form": "Smls. pipe",
      "spec_no": "SA–335",
      "type_grade": "P5c",
      "alloy_desig_uns_no": "K41245",
      "class_condition_temper": null,
      "size_thickness_mm": null,
      "p_no": "5B",
      "group_no": 1,
      "min_tensile_strength_mpa": 415,
      "min_yield_strength_mpa": 205,
      "i": 649,
      "limits_iii": "NP",
      "viii_1": 649,
      "xii": "NP",
      "external_pressure_chart_no": "CS–2 T4",
      "notes": null,
      "values": {
        "40": 118,
        "65": 118,
        "100": 118,
        "125": 116,
        "150": 114,
        "200": 114,
        "250": 113,
        "300": 112,
        "325": 111,
        "350": 109,
        "375": 107,
        "400": 104,
        "425": 100,
        "450": 96.1,
        "475": 81.4,
        "500": 61.7,
        "525": 46.4,
        "550": 34.7,
        "575": 25.8,
        "600": 18.0,
        "625": 11.5,
        "650": 6.68,
        "675": null,
        "700": null,
        "725": null,
        "750": null,
        "775": null,
        "800": null,
        "825": null,
        "850": null,
        "875": null,
        "900": null
      }
    },
    {
      "block": 11,
      "line_no": 16,
      "nominal_composition": null,
      "product_form": "Smls. tube",
      "spec_no": "SA–213",
      "type_grade": "T9",
      "alloy_desig_uns_no": "K90941",
      "class_condition_temper": null,
      "size_thickness_mm": null,
      "p_no": "5B",
      "group_no": 1,
      "min_tensile_strength_mpa": 415,
      "min_yield_strength_mpa": 205,
      "i": 649,
      "limits_iii": 371,
      "viii_1": 649,
      "xii": "NP",
      "external_pressure_chart_no": "CS–2 T5",
      "notes": null,
      "values": {
        "40": 118,
        "65": 118,
        "100": 118,
        "125": 116,
        "150": 114,
        "200": 114,
        "250": 113,
        "300": 112,
        "325": 111,
        "350": 109,
        "375": 107,
        "400": 104,
        "425": 100,
        "450": 95.8,
        "475": 91.8,
        "500": 80.3,
        "525": 61.0,
        "550": 42.9,
        "575": 30.0,
        "600": 20.6,
        "625": 14.4,
        "650": 10.2,
        "675": null,
        "700": null,
        "725": null,
        "750": null,
        "775": null,
        "800": null,
        "825": null,
        "850": null,
        "875": null,
        "900": null
      }
    },
    {
      "block": 11,
      "line_no": 17,
      "nominal_composition": null,
      "product_form": "Fittings",
      "spec_no": "SA–234",
      "type_grade": "WP9",
      "alloy_desig_uns_no": "K90941",
      "class_condition_temper": null,
      "size_thickness_mm": null,
      "p_no": "5B",
      "group_no": 1,
      "min_tensile_strength_mpa": 415,
      "min_yield_strength_mpa": 205,
      "i": 649,
      "limits_iii": "NP",
      "viii_1": 649,
      "xii": "NP",
      "external_pressure_chart_no": "CS–2 T5",
      "notes": null,
      "values": {
        "40": 118,
        "65": 118,
        "100": 118,
        "125": 116,
        "150": 114,
        "200": 114,
        "250": 113,
        "300": 112,
        "325": 111,
        "350": 109,
        "375": 107,
        "400": 104,
        "425": 100,
        "450": 95.8,
        "475": 91.8,
        "500": 80.3,
        "525": 61.0,
        "550": 42.9,
        "575": 30.0,
        "600": 20.6,
        "625": 14.4,
        "650": 10.2,
        "675": null,
        "700": null,
        "725": null,
        "750": null,
        "775": null,
        "800": null,
        "825": null,
        "850": null,
        "875": null,
        "900": null
      }
    },
    {
      "block": 11,
      "line_no": 18,
      "nominal_composition": null,
      "product_form": "Smls. pipe",
      "spec_no": "SA–335",
      "type_grade": "P9",
      "alloy_desig_uns_no": "K90941",
      "class_condition_temper": null,
      "size_thickness_mm": null,
      "p_no": "5B",
      "group_no": 1,
      "min_tensile_strength_mpa": 415,
      "min_yield_strength_mpa": 205,
      "i": 649,
      "limits_iii": 371,
      "viii_1": 649,
      "xii": "NP",
      "external_pressure_chart_no": "CS–2 T5",
      "notes": null,
      "values": {
        "40": 118,
        "65": 118,
        "100": 118,
        "125": 116,
        "150": 114,
        "200": 114,
        "250": 113,
        "300": 112,
        "325": 111,
        "350": 109,
        "375": 107,
        "400": 104,
        "425": 100,
        "450": 95.8,
        "475": 91.8,
        "500": 80.3,
        "525": 61.0,
        "550": 42.9,
        "575": 30.0,
        "600": 20.6,
        "625": 14.4,
        "650": 10.2,
        "675": null,
        "700": null,
        "725": null,
        "750": null,
        "775": null,
        "800": null,
        "825": null,
        "850": null,
        "875": null,
        "900": null
      }
    },
    {
      "block": 11,
      "line_no": 19,
      "nominal_composition": null,
      "product_form": "Forged pipe",
      "spec_no": "SA–369",
      "type_grade": "FP9",
      "alloy_desig_uns_no": "K90941",
      "class_condition_temper": null,
      "size_thickness_mm": null,
      "p_no": "5B",
      "group_no": 1,
      "min_tensile_strength_mpa": 415,
      "min_yield_strength_mpa": 205,
      "i": 649,
      "limits_iii": 371,
      "viii_1": 649,
      "xii": "NP",
      "external_pressure_chart_no": "CS–2 T5",
      "notes": null,
      "values": {
        "40": 118,
        "65": 118,
        "100": 118,
        "125": 116,
        "150": 114,
        "200": 114,
        "250": 113,
        "300": 112,
        "325": 111,
        "350": 109,
        "375": 107,
        "400": 104,
        "425": 100,
        "450": 95.8,
        "475": 91.8,
        "500": 80.3,
        "525": 61.0,
        "550": 42.9,
        "575": 30.0,
        "600": 20.6,
        "625": 14.4,
        "650": 10.2,
        "675": null,
        "700": null,
        "725": null,
        "750": null,
        "775": null,
        "800": null,
        "825": null,
        "850": null,
        "875": null,
        "900": null
      }
    },
    {
      "block": 11,
      "line_no": 20,
      "nominal_composition": null,
      "product_form": "Forgings",
      "spec_no": "SA–182",
      "type_grade": "F9",
      "alloy_desig_uns_no": "K90941",
      "class_condition_temper": null,
      "size_thickness_mm": null,
      "p_no": "5B",
      "group_no": 1,
      "min_tensile_strength_mpa": 585,
      "min_yield_strength_mpa": 380,
      "i": 649,
      "limits_iii": "NP",
      "viii_1": 649,
      "xii": "NP",
      "external_pressure_chart_no": "CS–3 T4",
      "notes": null,
      "values": {
        "40": 168,
        "65": 167,
        "100": 166,
        "125": 164,
        "150": 162,
        "200": 161,
        "250": 161,
        "300": 159,
        "325": 157,
        "350": 155,
        "375": 152,
        "400": 147,
        "425": 142,
        "450": 137,
        "475": 121,
        "500": 89.0,
        "525": 60.7,
        "550": 43.1,
        "575": 30.0,
        "600": 20.6,
        "625": 14.4,
        "650": 10.2,
        "675": null,
        "700": null,
        "725": null,
        "750": null,
        "775": null,
        "800": null,
        "825": null,
        "850": null,
        "875": null,
        "900": null
      }
    },
    {
      "block": 11,
      "line_no": 21,
      "nominal_composition": null,
      "product_form": "Forgings",
      "spec_no": "SA–336",
      "type_grade": "F9",
      "alloy_desig_uns_no": "K90941",
      "class_condition_temper": null,
      "size_thickness_mm": null,
      "p_no": "5B",
      "group_no": 1,
      "min_tensile_strength_mpa": 585,
      "min_yield_strength_mpa": 380,
      "i": "NP",
      "limits_iii": "NP",
      "viii_1": 649,
      "xii": "NP",
      "external_pressure_chart_no": "CS–3 T4",
      "notes": null,
      "values": {
        "40": 168,
        "65": 167,
        "100": 166,
        "125": 164,
        "150": 162,
        "200": 161,
        "250": 161,
        "300": 159,
        "325": 157,
        "350": 155,
        "375": 152,
        "400": 147,
        "425": 142,
        "450": 137,
        "475": 121,
        "500": 89.0,
        "525": 60.7,
        "550": 43.1,
        "575": 30.0,
        "600": 20.6,
        "625": 14.4,
        "650": 10.2,
        "675": null,
        "700": null,
        "725": null,
        "750": null,
        "775": null,
        "800": null,
        "825": null,
        "850": null,
        "875": null,
        "900": null
      }
    },
    {
      "block": 11,
      "line_no": 22,
      "nominal_composition": null,
      "product_form": "Castings",
      "spec_no": "SA–217",
      "type_grade": "C12",
      "alloy_desig_uns_no": "J82090",
      "class_condition_temper": null,
      "size_thickness_mm": null,
      "p_no": "5B",
      "group_no": 1,
      "min_tensile_strength_mpa": 620,
      "min_yield_strength_mpa": 415,
      "i": 649,
      "limits_iii": "371 (SPT)",
      "viii_1": 649,
      "xii": "NP",
      "external_pressure_chart_no": "CS–3 G1, T4",
      "notes": null,
      "values": {
        "40": 177,
        "65": 177,
        "100": 177,
        "125": 174,
        "150": 172,
        "200": 170,
        "250": 170,
        "300": 169,
        "325": 167,
        "350": 164,
        "375": 161,
        "400": 156,
        "425": 151,
        "450": 145,
        "475": 123,
        "500": 88.2,
        "525": 61.0,
        "550": 43.0,
        "575": 30.0,
        "600": 20.6,
        "625": 14.4,
        "650": 10.2,
        "675": null,
        "700": null,
        "725": null,
        "750": null,
        "775": null,
        "800": null,
        "825": null,
        "850": null,
        "875": null,
        "900": null
      }
    },
    {
      "block": 11,
      "line_no": 23,
      "nominal_composition": null,
      "product_form": "Cast pipe",
      "spec_no": "SA–426",
      "type_grade": "CP9",
      "alloy_desig_uns_no": "J82090",
      "class_condition_temper": null,
      "size_thickness_mm": null,
      "p_no": "5B",
      "group_no": 1,
      "min_tensile_strength_mpa": 620,
      "min_yield_strength_mpa": 415,
      "i": "NP",
      "limits_iii": 371,
      "viii_1": "NP",
      "xii": "NP",
      "external_pressure_chart_no": "CS–3 G17",
      "notes": null,
      "values": {
        "40": 177,
        "65": 177,
        "100": 177,
        "125": 174,
        "150": 172,
        "200": 170,
        "250": 170,
        "300": 169,
        "325": 167,
        "350": 164,
        "375": 161,
        "400": null,
        "425": null,
        "450": null,
        "475": null,
        "500": null,
        "525": null,
        "550": null,
        "575": null,
        "600": null,
        "625": null,
        "650": null,
        "675": null,
        "700": null,
        "725": null,
        "750": null,
        "775": null,
        "800": null,
        "825": null,
        "850": null,
        "875": null,
        "900": null
      }
    },
    {
      "block": 11,
      "line_no": 24,
      "nominal_composition": "9Cr–1Mo–V",
      "product_form": "Smls. tube",
      "spec_no": "SA–213",
      "type_grade": "T91 Type 1",
      "alloy_desig_uns_no": "K90901",
      "class_condition_temper": null,
      "size_thickness_mm": null,
      "p_no": "15E",
      "group_no": 1,
      "min_tensile_strength_mpa": 585,
      "min_yield_strength_mpa": 415,
      "i": 649,
      "limits_iii": 371,
      "viii_1": 649,
      "xii": "NP",
      "external_pressure_chart_no": "CS–3 T6",
      "notes": null,
      "values": {
        "40": 168,
        "65": 168,
        "100": 168,
        "125": 168,
        "150": 168,
        "200": 167,
        "250": 166,
        "300": 164,
        "325": 163,
        "350": 161,
        "375": 157,
        "400": 153,
        "425": 147,
        "450": 141,
        "475": 134,
        "500": 126,
        "525": 117,
        "550": 98.5,
        "575": 75.5,
        "600": 54.3,
        "625": 36.8,
        "650": 24.0,
        "675": null,
        "700": null,
        "725": null,
        "750": null,
        "775": null,
        "800": null,
        "825": null,
        "850": null,
        "875": null,
        "900": null
      }
    },
    {
      "block": 11,
      "line_no": 25,
      "nominal_composition": "9Cr–1Mo–V",
      "product_form": "Fittings",
      "spec_no": "SA–234",
      "type_grade": "WP91 Type 1",
      "alloy_desig_uns_no": "K90901",
      "class_condition_temper": null,
      "size_thickness_mm": null,
      "p_no": "15E",
      "group_no": 1,
      "min_tensile_strength_mpa": 620,
      "min_yield_strength_mpa": 415,
      "i": 649,
      "limits_iii": "NP",
      "viii_1": "NP",
      "xii": "NP",
      "external_pressure_chart_no": "CS–3 T6",
      "notes": null,
      "values": {
        "40": 177,
        "65": 177,
        "100": 177,
        "125": 177,
        "150": 177,
        "200": 177,
        "250": 176,
        "300": 175,
        "325": 172,
        "350": 170,
        "375": 166,
        "400": 162,
        "425": 156,
        "450": 149,
        "475": 142,
        "500": 133,
        "525": 124,
        "550": 98.5,
        "575": 75.5,
        "600": 54.3,
        "625": 36.8,
        "650": 24.0,
        "675": null,
        "700": null,
        "725": null,
        "750": null,
        "775": null,
        "800": null,
        "825": null,
        "850": null,
        "875": null,
        "900": null
      }
    },
    {
      "block": 11,
      "line_no": 26,
      "nominal_composition": "9Cr–1Mo–V",
      "product_form": "Smls. pipe",
      "spec_no": "SA–335",
      "type_grade": "P91 Type 1",
      "alloy_desig_uns_no": "K90901",
      "class_condition_temper": null,
      "size_thickness_mm": "t ≤75",
      "p_no": "15E",
      "group_no": 1,
      "min_tensile_strength_mpa": 585,
      "min_yield_strength_mpa": 415,
      "i": 649,
      "limits_iii": 371,
      "viii_1": 649,
      "xii": "NP",
      "external_pressure_chart_no": "CS–3 T6",
      "notes": null,
      "values": {
        "40": 168,
        "65": 168,
        "100": 168,
        "125": 168,
        "150": 168,
        "200": 167,
        "250": 166,
        "300": 164,
        "325": 163,
        "350": 161,
        "375": 157,
        "400": 153,
        "425": 147,
        "450": 141,
        "475": 134,
        "500": 126,
        "525": 117,
        "550": 98.5,
        "575": 75.5,
        "600": 54.3,
        "625": 36.8,
        "650": 24.0,
        "675": null,
        "700": null,
        "725": null,
        "750": null,
        "775": null,
        "800": null,
        "825": null,
        "850": null,
        "875": null,
        "900": null
      }
    },
    {
      "block": 11,
      "line_no": 27,
      "nominal_composition": "9Cr–1Mo–V",
      "product_form": "Smls. pipe",
      "spec_no": "SA–335",
      "type_grade": "P91 Type 1",
      "alloy_desig_uns_no": "K90901",
      "class_condition_temper": null,
      "size_thickness_mm": "t > 75",
      "p_no": "15E",
      "group_no": 1,
      "min_tensile_strength_mpa": 585,
      "min_yield_strength_mpa": 415,
      "i": 649,
      "limits_iii": "NP",
      "viii_1": 649,
      "xii": "NP",
      "external_pressure_chart_no": "CS–3 T6",
      "notes": null,
      "values": {
        "40": 168,
        "65": 168,
        "100": 168,
        "125": 168,
        "150": 168,
        "200": 167,
        "250": 166,
        "300": 164,
        "325": 163,
        "350": 161,
        "375": 157,
        "400": 153,
        "425": 147,
        "450": 141,
        "475": 134,
        "500": 126,
        "525": 117,
        "550": 98.5,
        "575": 75.5,
        "600": 54.3,
        "625": 36.8,
        "650": 24.0,
        "675": null,
        "700": null,
        "725": null,
        "750": null,
        "775": null,
        "800": null,
        "825": null,
        "850": null,
        "875": null,
        "900": null
      }
    },
    {
      "block": 11,
      "line_no": 28,
      "nominal_composition": "9Cr–1Mo–V",
      "product_form": "Forged pipe",
      "spec_no": "SA–369",
      "type_grade": "FP91 Type 1",
      "alloy_desig_uns_no": "K90901",
      "class_condition_temper": null,
      "size_thickness_mm": null,
      "p_no": "15E",
      "group_no": 1,
      "min_tensile_strength_mpa": 585,
      "min_yield_strength_mpa": 415,
      "i": 649,
      "limits_iii": "NP",
      "viii_1": "NP",
      "xii": "NP",
      "external_pressure_chart_no": "CS–3 T6",
      "notes": null,
      "values": {
        "40": 168,
        "65": 168,
        "100": 168,
        "125": 168,
        "150": 168,
        "200": 167,
        "250": 166,
        "300": 164,
        "325": 163,
        "350": 161,
        "375": 157,
        "400": 153,
        "425": 147,
        "450": 141,
        "475": 134,
        "500": 126,
        "525": 117,
        "550": 98.5,
        "575": 75.5,
        "600": 54.3,
        "625": 36.8,
        "650": 24.0,
        "675": null,
        "700": null,
        "725": null,
        "750": null,
        "775": null,
        "800": null,
        "825": null,
        "850": null,
        "875": null,
        "900": null
      }
    },
    {
      "block": 11,
      "line_no": 29,
      "nominal_composition": "9Cr–1Mo–V",
      "product_form": "Plate",
      "spec_no": "SA–387",
      "type_grade": "91 Type 1",
      "alloy_desig_uns_no": "K90901",
      "class_condition_temper": 2,
      "size_thickness_mm": "t ≤75",
      "p_no": "15E",
      "group_no": 1,
      "min_tensile_strength_mpa": 585,
      "min_yield_strength_mpa": 415,
      "i": 649,
      "limits_iii": 371,
      "viii_1": 649,
      "xii": "NP",
      "external_pressure_chart_no": "CS–3 T6",
      "notes": null,
      "values": {
        "40": 168,
        "65": 168,
        "100": 168,
        "125": 168,
        "150": 168,
        "200": 167,
        "250": 166,
        "300": 164,
        "325": 163,
        "350": 161,
        "375": 157,
        "400": 153,
        "425": 147,
        "450": 141,
        "475": 134,
        "500": 126,
        "525": 117,
        "550": 98.5,
        "575": 75.5,
        "600": 54.3,
        "625": 36.8,
        "650": 24.0,
        "675": null,
        "700": null,
        "725": null,
        "750": null,
        "775": null,
        "800": null,
        "825": null,
        "850": null,
        "875": null,
        "900": null
      }
    },
    {
      "block": 11,
      "line_no": 30,
      "nominal_composition": "9Cr–1Mo–V",
      "product_form": "Plate",
      "spec_no": "SA–387",
      "type_grade": "91 Type 1",
