Repository: danivelas0/asme-pcc

File: resources/bpvc_ii_d_metric_2025/table_2a.json (part 15 of 24)
    "External Pressure Chart No.",
    "Notes"
  ],
  "columns_values": [
      "notes": "G7",
      "values": {
        "40": 161,
        "65": 161,
        "100": 161,
        "125": 161,
        "150": 161,
        "200": 161,
        "250": 155,
        "300": 147,
        "325": 144,
        "350": 140,
        "375": 137,
        "400": 135,
        "425": 133,
        "450": 130,
        "475": null,
        "500": null
      }
    },
    {
      "block": 14,
      "line_no": 9,
      "nominal_composition": "16Cr–12Ni–2Mo–N",
      "product_form": "Wld. tube",
      "spec_no": "SA–688",
      "type_grade": "TP316N",
      "alloy_desig_uns_no": "S31651",
      "class_condition_temper": null,
      "size_thickness_mm": null,
      "p_no": 8,
      "group_no": 1,
      "min_tensile_strength_mpa": 550,
      "min_yield_strength_mpa": 240,
      "applicability_and_max_temperature_limits_np_not_permitted_spt_supports_only_iii": 427,
      "viii_2": "NP",
      "external_pressure_chart_no": "HA–2",
      "notes": "G7",
      "values": {
        "40": 161,
        "65": 161,
        "100": 161,
        "125": 161,
        "150": 161,
        "200": 161,
        "250": 155,
        "300": 147,
        "325": 144,
        "350": 140,
        "375": 137,
        "400": 135,
        "425": 133,
        "450": 130,
        "475": null,
        "500": null
      }
    },
    {
      "block": 14,
      "line_no": 10,
      "nominal_composition": "16Cr–12Ni–2Mo–N",
      "product_form": "Wld. pipe",
      "spec_no": "SA–813",
      "type_grade": "TP316N",
      "alloy_desig_uns_no": "S31651",
      "class_condition_temper": null,
      "size_thickness_mm": null,
      "p_no": 8,
      "group_no": 1,
      "min_tensile_strength_mpa": 550,
      "min_yield_strength_mpa": 240,
      "applicability_and_max_temperature_limits_np_not_permitted_spt_supports_only_iii": 427,
      "viii_2": "NP",
      "external_pressure_chart_no": "HA–2",
      "notes": "G7",
      "values": {
        "40": 161,
        "65": 161,
        "100": 161,
        "125": 161,
        "150": 161,
        "200": 161,
        "250": 155,
        "300": 147,
        "325": 144,
        "350": 140,
        "375": 137,
        "400": 135,
        "425": 133,
        "450": 130,
        "475": null,
        "500": null
      }
    },
    {
      "block": 14,
      "line_no": 11,
      "nominal_composition": "16Cr–12Ni–2Mo–N",
      "product_form": "Wld. pipe",
      "spec_no": "SA–814",
      "type_grade": "TP316N",
      "alloy_desig_uns_no": "S31651",
      "class_condition_temper": null,
      "size_thickness_mm": null,
      "p_no": 8,
      "group_no": 1,
      "min_tensile_strength_mpa": 550,
      "min_yield_strength_mpa": 240,
      "applicability_and_max_temperature_limits_np_not_permitted_spt_supports_only_iii": 427,
      "viii_2": "NP",
      "external_pressure_chart_no": "HA–2",
      "notes": "G7",
      "values": {
        "40": 161,
        "65": 161,
        "100": 161,
        "125": 161,
        "150": 161,
        "200": 161,
        "250": 155,
        "300": 147,
        "325": 144,
        "350": 140,
        "375": 137,
        "400": 135,
        "425": 133,
        "450": 130,
        "475": null,
        "500": null
      }
    },
    {
      "block": 14,
      "line_no": 12,
      "nominal_composition": "16Cr–12Ni–2Mo–N",
      "product_form": "Forgings",
      "spec_no": "SA–965",
      "type_grade": "F316N",
      "alloy_desig_uns_no": "S31651",
      "class_condition_temper": null,
      "size_thickness_mm": "≤125",
      "p_no": 8,
      "group_no": 1,
      "min_tensile_strength_mpa": 550,
      "min_yield_strength_mpa": 240,
      "applicability_and_max_temperature_limits_np_not_permitted_spt_supports_only_iii": 427,
      "viii_2": 427,
      "external_pressure_chart_no": "HA–2",
      "notes": "G7",
      "values": {
        "40": 161,
        "65": 161,
        "100": 161,
        "125": 161,
        "150": 161,
        "200": 161,
        "250": 155,
        "300": 147,
        "325": 144,
        "350": 140,
        "375": 137,
        "400": 135,
        "425": 133,
        "450": 130,
        "475": null,
        "500": null
      }
    },
    {
      "block": 14,
      "line_no": 13,
      "nominal_composition": "16Cr–12Ni–2Mo–N",
      "product_form": "Plate",
      "spec_no": "SA/EN 10028–7",
      "type_grade": "X2CrNiMoN17–11–2 …",
      "alloy_desig_uns_no": null,
      "class_condition_temper": null,
      "size_thickness_mm": "≤75",
      "p_no": 8,
      "group_no": 1,
      "min_tensile_strength_mpa": 580,
      "min_yield_strength_mpa": 280,
      "applicability_and_max_temperature_limits_np_not_permitted_spt_supports_only_iii": null,
      "viii_2": 427,
      "external_pressure_chart_no": "HA–2",
      "notes": "G7",
      "values": {
        "40": 187,
        "65": 187,
        "100": 187,
        "125": 187,
        "150": 182,
        "200": 174,
        "250": 166,
        "300": 157,
        "325": 152,
        "350": 149,
        "375": 145,
        "400": 142,
        "425": 139,
        "450": 136,
        "475": null,
        "500": null
      }
    },
    {
      "block": 14,
      "line_no": 14,
      "nominal_composition": "16Cr–12Ni–2Mo–N",
      "product_form": "Plate",
      "spec_no": "SA/EN 10028–7",
      "type_grade": "X2CrNiMoN17–13–3 …",
      "alloy_desig_uns_no": null,
      "class_condition_temper": null,
      "size_thickness_mm": "≤75",
      "p_no": 8,
      "group_no": 1,
      "min_tensile_strength_mpa": 580,
      "min_yield_strength_mpa": 280,
      "applicability_and_max_temperature_limits_np_not_permitted_spt_supports_only_iii": null,
      "viii_2": 427,
      "external_pressure_chart_no": "HA–2",
      "notes": "G7",
      "values": {
        "40": 187,
        "65": 187,
        "100": 187,
        "125": 187,
        "150": 182,
        "200": 174,
        "250": 166,
        "300": 157,
        "325": 152,
        "350": 149,
        "375": 145,
        "400": 142,
        "425": 139,
        "450": 136,
        "475": null,
        "500": null
      }
    },
    {
      "block": 14,
      "line_no": 15,
      "nominal_composition": "18Cr–3Ni–12Mn",
      "product_form": "Plate",
      "spec_no": "SA–240",
      "type_grade": "XM–29",
      "alloy_desig_uns_no": "S24000",
      "class_condition_temper": null,
      "size_thickness_mm": null,
      "p_no": 8,
      "group_no": 3,
      "min_tensile_strength_mpa": 690,
      "min_yield_strength_mpa": 380,
      "applicability_and_max_temperature_limits_np_not_permitted_spt_supports_only_iii": "NP",
      "viii_2": 427,
      "external_pressure_chart_no": "HA–6",
      "notes": "G7",
      "values": {
        "40": 230,
        "65": 228,
        "100": 223,
        "125": 216,
        "150": 209,
        "200": 201,
        "250": 190,
        "300": 181,
        "325": 177,
        "350": 174,
        "375": 172,
        "400": 169,
        "425": 166,
        "450": 163,
        "475": null,
        "500": null
      }
    },
    {
      "block": 14,
      "line_no": 16,
      "nominal_composition": "18Cr–3Ni–12Mn",
      "product_form": "Plate",
      "spec_no": "SA–240",
      "type_grade": "XM–29",
      "alloy_desig_uns_no": "S24000",
      "class_condition_temper": null,
      "size_thickness_mm": null,
      "p_no": 8,
      "group_no": 3,
      "min_tensile_strength_mpa": 690,
      "min_yield_strength_mpa": 415,
      "applicability_and_max_temperature_limits_np_not_permitted_spt_supports_only_iii": "NP",
      "viii_2": 427,
      "external_pressure_chart_no": "HA–6",
      "notes": "G7",
      "values": {
        "40": 230,
        "65": 228,
        "100": 223,
        "125": 216,
        "150": 209,
        "200": 201,
        "250": 197,
        "300": 193,
        "325": 191,
        "350": 187,
        "375": 184,
        "400": 180,
        "425": 175,
        "450": 170,
        "475": null,
        "500": null
      }
    },
    {
      "block": 14,
      "line_no": 17,
      "nominal_composition": "18Cr–5Ni–3Mo",
      "product_form": "Smls. tube",
      "spec_no": "SA–789",
      "type_grade": null,
      "alloy_desig_uns_no": "S31500",
      "class_condition_temper": null,
      "size_thickness_mm": null,
      "p_no": "10H",
      "group_no": 1,
      "min_tensile_strength_mpa": 635,
      "min_yield_strength_mpa": 440,
      "applicability_and_max_temperature_limits_np_not_permitted_spt_supports_only_iii": "NP",
      "viii_2": 316,
      "external_pressure_chart_no": "HA–5",
      "notes": "G13",
      "values": {
        "40": 212,
        "65": 208,
        "100": 203,
        "125": 199,
        "150": 196,
        "200": 195,
        "250": 195,
        "300": 195,
        "325": 195,
        "350": null,
        "375": null,
        "400": null,
        "425": null,
        "450": null,
        "475": null,
        "500": null
      }
    },
    {
      "block": 14,
      "line_no": 18,
      "nominal_composition": "18Cr–5Ni–3Mo",
      "product_form": "Wld. tube",
      "spec_no": "SA–789",
      "type_grade": null,
      "alloy_desig_uns_no": "S31500",
      "class_condition_temper": null,
      "size_thickness_mm": null,
      "p_no": "10H",
      "group_no": 1,
      "min_tensile_strength_mpa": 635,
      "min_yield_strength_mpa": 440,
      "applicability_and_max_temperature_limits_np_not_permitted_spt_supports_only_iii": "NP",
      "viii_2": 316,
      "external_pressure_chart_no": "HA–5",
      "notes": "G13, G18",
      "values": {
        "40": 180,
        "65": 177,
        "100": 173,
        "125": 169,
        "150": 167,
        "200": 165,
        "250": 165,
        "300": 165,
        "325": 165,
        "350": null,
        "375": null,
        "400": null,
        "425": null,
        "450": null,
        "475": null,
        "500": null
      }
    },
    {
      "block": 14,
      "line_no": 19,
      "nominal_composition": "18Cr–5Ni–3Mo",
      "product_form": "Smls. pipe",
      "spec_no": "SA–790",
      "type_grade": null,
      "alloy_desig_uns_no": "S31500",
      "class_condition_temper": null,
      "size_thickness_mm": null,
      "p_no": "10H",
      "group_no": 1,
      "min_tensile_strength_mpa": 635,
      "min_yield_strength_mpa": 440,
      "applicability_and_max_temperature_limits_np_not_permitted_spt_supports_only_iii": "NP",
      "viii_2": 316,
      "external_pressure_chart_no": "HA–5",
      "notes": "G13",
      "values": {
        "40": 212,
        "65": 208,
        "100": 203,
        "125": 199,
        "150": 196,
        "200": 195,
        "250": 195,
        "300": 195,
        "325": 195,
        "350": null,
        "375": null,
        "400": null,
        "425": null,
        "450": null,
        "475": null,
        "500": null
      }
    },
    {
      "block": 14,
      "line_no": 20,
      "nominal_composition": "18Cr–5Ni–3Mo",
      "product_form": "Wld. pipe",
      "spec_no": "SA–790",
      "type_grade": null,
      "alloy_desig_uns_no": "S31500",
      "class_condition_temper": null,
      "size_thickness_mm": null,
      "p_no": "10H",
      "group_no": 1,
      "min_tensile_strength_mpa": 635,
      "min_yield_strength_mpa": 440,
      "applicability_and_max_temperature_limits_np_not_permitted_spt_supports_only_iii": "NP",
      "viii_2": 316,
      "external_pressure_chart_no": "HA–5",
      "notes": "G13, G18",
      "values": {
        "40": 180,
        "65": 177,
        "100": 173,
        "125": 169,
        "150": 167,
        "200": 165,
        "250": 165,
        "300": 165,
        "325": 165,
        "350": null,
        "375": null,
        "400": null,
        "425": null,
        "450": null,
        "475": null,
        "500": null
      }
    },
    {
      "block": 14,
      "line_no": 21,
      "nominal_composition": null,
      "product_form": "Forgings",
      "spec_no": "SA–182",
      "type_grade": "F304L",
      "alloy_desig_uns_no": "S30403",
      "class_condition_temper": null,
      "size_thickness_mm": ">130",
      "p_no": 8,
      "group_no": 1,
      "min_tensile_strength_mpa": 450,
      "min_yield_strength_mpa": 170,
      "applicability_and_max_temperature_limits_np_not_permitted_spt_supports_only_iii": 427,
      "viii_2": 427,
      "external_pressure_chart_no": "HA–3",
      "notes": "G7",
      "values": {
        "40": 115,
        "65": 115,
        "100": 115,
        "125": 115,
        "150": 115,
        "200": 110,
        "250": 103,
        "300": 97.7,
        "325": 95.8,
        "350": 94.1,
        "375": 92.9,
        "400": 91.6,
        "425": 89.7,
        "450": 88.4,
        "475": null,
        "500": null
      }
    },
    {
      "block": 14,
      "line_no": 22,
      "nominal_composition": null,
      "product_form": "Forgings",
      "spec_no": "SA–965",
      "type_grade": "F304L",
      "alloy_desig_uns_no": "S30403",
      "class_condition_temper": null,
      "size_thickness_mm": null,
      "p_no": 8,
      "group_no": 1,
      "min_tensile_strength_mpa": 450,
      "min_yield_strength_mpa": 170,
      "applicability_and_max_temperature_limits_np_not_permitted_spt_supports_only_iii": "NP",
      "viii_2": 427,
      "external_pressure_chart_no": "HA–3",
      "notes": "G7",
      "values": {
        "40": 115,
        "65": 115,
        "100": 115,
        "125": 115,
        "150": 115,
        "200": 110,
        "250": 103,
        "300": 97.7,
        "325": 95.8,
        "350": 94.1,
        "375": 92.9,
        "400": 91.6,
        "425": 89.7,
        "450": 88.4,
        "475": null,
        "500": null
      }
    },
    {
      "block": 14,
      "line_no": 23,
      "nominal_composition": null,
      "product_form": "Bar",
      "spec_no": "SA/JIS G4303",
      "type_grade": "SUS304L",
      "alloy_desig_uns_no": null,
      "class_condition_temper": null,
      "size_thickness_mm": null,
      "p_no": 8,
      "group_no": 1,
      "min_tensile_strength_mpa": 480,
      "min_yield_strength_mpa": 175,
      "applicability_and_max_temperature_limits_np_not_permitted_spt_supports_only_iii": 427,
      "viii_2": "NP",
      "external_pressure_chart_no": "HA–3",
      "notes": "G7",
      "values": {
        "40": 115,
        "65": 115,
        "100": 115,
        "125": 115,
        "150": 115,
        "200": 110,
        "250": 103,
        "300": 97.7,
        "325": 95.8,
        "350": 94.1,
        "375": 92.9,
        "400": 91.6,
        "425": 89.7,
        "450": 88.4,
        "475": null,
        "500": null
      }
    },
    {
      "block": 14,
      "line_no": 24,
      "nominal_composition": null,
      "product_form": "Forgings",
      "spec_no": "SA–182",
      "type_grade": "F304L",
      "alloy_desig_uns_no": "S30403",
      "class_condition_temper": null,
      "size_thickness_mm": "≤130",
      "p_no": 8,
      "group_no": 1,
      "min_tensile_strength_mpa": 485,
      "min_yield_strength_mpa": 170,
      "applicability_and_max_temperature_limits_np_not_permitted_spt_supports_only_iii": 427,
      "viii_2": 427,
      "external_pressure_chart_no": "HA–3",
      "notes": "G7",
      "values": {
        "40": 115,
        "65": 115,
        "100": 115,
        "125": 115,
        "150": 115,
        "200": 110,
        "250": 103,
        "300": 97.7,
        "325": 95.8,
        "350": 94.1,
        "375": 92.9,
        "400": 91.6,
        "425": 89.7,
        "450": 88.4,
        "475": null,
        "500": null
      }
    },
    {
      "block": 14,
      "line_no": 25,
      "nominal_composition": null,
      "product_form": "Smls. tube",
      "spec_no": "SA–213",
      "type_grade": "TP304L",
      "alloy_desig_uns_no": "S30403",
      "class_condition_temper": null,
      "size_thickness_mm": null,
      "p_no": 8,
      "group_no": 1,
      "min_tensile_strength_mpa": 485,
      "min_yield_strength_mpa": 170,
      "applicability_and_max_temperature_limits_np_not_permitted_spt_supports_only_iii": 427,
      "viii_2": 427,
      "external_pressure_chart_no": "HA–3",
      "notes": "G7",
      "values": {
        "40": 115,
        "65": 115,
        "100": 115,
        "125": 115,
        "150": 115,
        "200": 110,
        "250": 103,
        "300": 97.7,
        "325": 95.8,
        "350": 94.1,
        "375": 92.9,
        "400": 91.6,
        "425": 89.7,
        "450": 88.4,
        "475": null,
        "500": null
      }
    },
    {
      "block": 14,
      "line_no": 26,
      "nominal_composition": null,
      "product_form": "Plate",
      "spec_no": "SA–240",
      "type_grade": "304L",
      "alloy_desig_uns_no": "S30403",
      "class_condition_temper": null,
      "size_thickness_mm": null,
      "p_no": 8,
      "group_no": 1,
      "min_tensile_strength_mpa": 485,
      "min_yield_strength_mpa": 170,
      "applicability_and_max_temperature_limits_np_not_permitted_spt_supports_only_iii": 427,
      "viii_2": 427,
      "external_pressure_chart_no": "HA–3",
      "notes": "G7",
      "values": {
        "40": 115,
        "65": 115,
        "100": 115,
        "125": 115,
        "150": 115,
        "200": 110,
        "250": 103,
        "300": 97.7,
        "325": 95.8,
        "350": 94.1,
        "375": 92.9,
        "400": 91.6,
        "425": 89.7,
        "450": 88.4,
        "475": null,
        "500": null
      }
    },
    {
      "block": 14,
      "line_no": 27,
      "nominal_composition": null,
      "product_form": "Wld. tube",
      "spec_no": "SA–249",
      "type_grade": "TP304L",
      "alloy_desig_uns_no": "S30403",
      "class_condition_temper": null,
      "size_thickness_mm": null,
      "p_no": 8,
      "group_no": 1,
      "min_tensile_strength_mpa": 485,
      "min_yield_strength_mpa": 170,
      "applicability_and_max_temperature_limits_np_not_permitted_spt_supports_only_iii": 427,
      "viii_2": "NP",
      "external_pressure_chart_no": "HA–3",
      "notes": "G7",
      "values": {
        "40": 115,
        "65": 115,
        "100": 115,
        "125": 115,
        "150": 115,
        "200": 110,
        "250": 103,
        "300": 97.7,
        "325": 95.8,
        "350": 94.1,
        "375": 92.9,
        "400": 91.6,
        "425": 89.7,
        "450": 88.4,
        "475": null,
        "500": null
      }
    },
    {
      "block": 14,
      "line_no": 28,
      "nominal_composition": null,
      "product_form": "Wld. tube",
      "spec_no": "SA–249",
      "type_grade": "TP304L",
      "alloy_desig_uns_no": "S30403",
      "class_condition_temper": null,
      "size_thickness_mm": null,
      "p_no": 8,
      "group_no": 1,
      "min_tensile_strength_mpa": 485,
      "min_yield_strength_mpa": 170,
      "applicability_and_max_temperature_limits_np_not_permitted_spt_supports_only_iii": "NP",
      "viii_2": 427,
      "external_pressure_chart_no": "HA–3",
      "notes": "G7, G18",
      "values": {
        "40": 97.9,
        "65": 97.9,
        "100": 97.9,
        "125": 97.9,
        "150": 97.9,
        "200": 93.0,
        "250": 87.2,
        "300": 82.9,
        "325": 81.6,
        "350": 80.2,
        "375": 78.4,
        "400": 77.9,
        "425": 76.6,
        "450": 75.4,
        "475": null,
        "500": null
      }
    },
    {
      "block": 14,
      "line_no": 29,
      "nominal_composition": null,
      "product_form": "Wld. pipe",
      "spec_no": "SA–312",
      "type_grade": "TP304L",
      "alloy_desig_uns_no": "S30403",
      "class_condition_temper": null,
      "size_thickness_mm": null,
      "p_no": 8,
      "group_no": 1,
      "min_tensile_strength_mpa": 485,
      "min_yield_strength_mpa": 170,
      "applicability_and_max_temperature_limits_np_not_permitted_spt_supports_only_iii": 427,
      "viii_2": "NP",
      "external_pressure_chart_no": "HA–3",
      "notes": "G7",
      "values": {
        "40": 115,
        "65": 115,
        "100": 115,
        "125": 115,
        "150": 115,
        "200": 110,
        "250": 103,
        "300": 97.7,
        "325": 95.8,
        "350": 94.1,
        "375": 92.9,
        "400": 91.6,
        "425": 89.7,
        "450": 88.4,
        "475": null,
        "500": null
      }
    },
    {
      "block": 14,
      "line_no": 30,
      "nominal_composition": null,
      "product_form": "Smls. pipe",
      "spec_no": "SA–312",
      "type_grade": "TP304L",
      "alloy_desig_uns_no": "S30403",
      "class_condition_temper": null,
      "size_thickness_mm": null,
      "p_no": 8,
      "group_no": 1,
      "min_tensile_strength_mpa": 485,
      "min_yield_strength_mpa": 170,
      "applicability_and_max_temperature_limits_np_not_permitted_spt_supports_only_iii": 427,
      "viii_2": 427,
      "external_pressure_chart_no": "HA–3",
      "notes": "G7",
      "values": {
        "40": 115,
        "65": 115,
        "100": 115,
        "125": 115,
        "150": 115,
        "200": 110,
        "250": 103,
        "300": 97.7,
        "325": 95.8,
        "350": 94.1,
        "375": 92.9,
        "400": 91.6,
        "425": 89.7,
        "450": 88.4,
        "475": null,
        "500": null
      }
    },
    {
      "block": 14,
      "line_no": 31,
      "nominal_composition": null,
      "product_form": "Wld. pipe",
      "spec_no": "SA–312",
      "type_grade": "TP304L",
      "alloy_desig_uns_no": "S30403",
      "class_condition_temper": null,
      "size_thickness_mm": null,
      "p_no": 8,
      "group_no": 1,
      "min_tensile_strength_mpa": 485,
      "min_yield_strength_mpa": 170,
      "applicability_and_max_temperature_limits_np_not_permitted_spt_supports_only_iii": "NP",
      "viii_2": 427,
      "external_pressure_chart_no": "HA–3",
      "notes": "G7, G18",
      "values": {
        "40": 97.9,
        "65": 97.9,
        "100": 97.9,
        "125": 97.9,
        "150": 97.9,
        "200": 93.0,
        "250": 87.2,
        "300": 82.9,
        "325": 81.6,
        "350": 80.2,
        "375": 78.4,
        "400": 77.9,
        "425": 76.6,
        "450": 75.4,
        "475": null,
        "500": null
      }
    },
    {
      "block": 14,
      "line_no": 32,
      "nominal_composition": null,
      "product_form": "Wld. pipe",
      "spec_no": "SA–358",
      "type_grade": "304L",
      "alloy_desig_uns_no": "S30403",
      "class_condition_temper": 1,
      "size_thickness_mm": null,
      "p_no": 8,
      "group_no": 1,
      "min_tensile_strength_mpa": 485,
      "min_yield_strength_mpa": 170,
      "applicability_and_max_temperature_limits_np_not_permitted_spt_supports_only_iii": 427,
      "viii_2": "NP",
      "external_pressure_chart_no": "HA–3",
      "notes": "G7",
      "values": {
        "40": 115,
        "65": 115,
        "100": 115,
        "125": 115,
        "150": 115,
        "200": 110,
        "250": 103,
        "300": 97.7,
        "325": 95.8,
        "350": 94.1,
        "375": 92.9,
        "400": 91.6,
        "425": 89.7,
        "450": 88.4,
        "475": null,
        "500": null
      }
    },
    {
      "block": 14,
      "line_no": 33,
      "nominal_composition": null,
      "product_form": "Wld. pipe",
      "spec_no": "SA–358",
      "type_grade": "304L",
      "alloy_desig_uns_no": "S30403",
      "class_condition_temper": 3,
      "size_thickness_mm": null,
      "p_no": 8,
      "group_no": 1,
      "min_tensile_strength_mpa": 485,
      "min_yield_strength_mpa": 170,
      "applicability_and_max_temperature_limits_np_not_permitted_spt_supports_only_iii": 427,
      "viii_2": "NP",
      "external_pressure_chart_no": "HA–3",
      "notes": "G7",
      "values": {
        "40": 115,
        "65": 115,
        "100": 115,
        "125": 115,
        "150": 115,
        "200": 110,
        "250": 103,
        "300": 97.7,
        "325": 95.8,
        "350": 94.1,
        "375": 92.9,
        "400": 91.6,
        "425": 89.7,
        "450": 88.4,
        "475": null,
        "500": null
      }
    },
    {
      "block": 14,
      "line_no": 34,
      "nominal_composition": null,
      "product_form": "Wld. pipe",
      "spec_no": "SA–358",
      "type_grade": "304L",
      "alloy_desig_uns_no": "S30403",
      "class_condition_temper": 4,
      "size_thickness_mm": null,
      "p_no": 8,
      "group_no": 1,
      "min_tensile_strength_mpa": 485,
      "min_yield_strength_mpa": 170,
      "applicability_and_max_temperature_limits_np_not_permitted_spt_supports_only_iii": 427,
      "viii_2": "NP",
      "external_pressure_chart_no": "HA–3",
      "notes": "G7",
      "values": {
        "40": 115,
        "65": 115,
        "100": 115,
        "125": 115,
        "150": 115,
        "200": 110,
        "250": 103,
        "300": 97.7,
        "325": 95.8,
        "350": 94.1,
        "375": 92.9,
        "400": 91.6,
        "425": 89.7,
        "450": 88.4,
        "475": null,
        "500": null
      }
    },
    {
      "block": 14,
      "line_no": 35,
      "nominal_composition": null,
      "product_form": "Fittings",
      "spec_no": "SA–403",
      "type_grade": "304L",
      "alloy_desig_uns_no": "S30403",
      "class_condition_temper": null,
      "size_thickness_mm": null,
      "p_no": 8,
      "group_no": 1,
      "min_tensile_strength_mpa": 485,
      "min_yield_strength_mpa": 170,
      "applicability_and_max_temperature_limits_np_not_permitted_spt_supports_only_iii": 427,
      "viii_2": "NP",
      "external_pressure_chart_no": "HA–3",
      "notes": "G7",
      "values": {
        "40": 115,
        "65": 115,
        "100": 115,
        "125": 115,
        "150": 115,
        "200": 110,
        "250": 103,
        "300": 97.7,
        "325": 95.8,
        "350": 94.1,
        "375": 92.9,
        "400": 91.6,
        "425": 89.7,
        "450": 88.4,
        "475": null,
        "500": null
      }
    },
    {
      "block": 14,
      "line_no": 36,
      "nominal_composition": null,
      "product_form": "Fittings",
      "spec_no": "SA–403",
      "type_grade": "304L",
      "alloy_desig_uns_no": "S30403",
      "class_condition_temper": "WP–S",
      "size_thickness_mm": null,
      "p_no": 8,
      "group_no": 1,
      "min_tensile_strength_mpa": 485,
      "min_yield_strength_mpa": 170,
      "applicability_and_max_temperature_limits_np_not_permitted_spt_supports_only_iii": "NP",
      "viii_2": 427,
      "external_pressure_chart_no": "HA–3",
      "notes": "G7",
      "values": {
        "40": 115,
        "65": 115,
        "100": 115,
        "125": 115,
        "150": 115,
        "200": 110,
        "250": 103,
        "300": 97.7,
        "325": 95.8,
        "350": 94.1,
        "375": 92.9,
        "400": 91.6,
        "425": 89.7,
        "450": 88.4,
        "475": null,
        "500": null
      }
    },
    {
      "block": 14,
      "line_no": 37,
      "nominal_composition": null,
      "product_form": "Wld. fittings",
      "spec_no": "SA–403",
      "type_grade": "304L",
      "alloy_desig_uns_no": "S30403",
      "class_condition_temper": "WP–W",
      "size_thickness_mm": null,
      "p_no": 8,
      "group_no": 1,
      "min_tensile_strength_mpa": 485,
      "min_yield_strength_mpa": 170,
      "applicability_and_max_temperature_limits_np_not_permitted_spt_supports_only_iii": 427,
      "viii_2": "NP",
      "external_pressure_chart_no": "HA–3",
      "notes": "G7",
      "values": {
        "40": 115,
        "65": 115,
        "100": 115,
        "125": 115,
        "150": 115,
        "200": 110,
        "250": 103,
        "300": 97.7,
        "325": 95.8,
        "350": 94.1,
        "375": 92.9,
        "400": 91.6,
        "425": 89.7,
        "450": 88.4,
        "475": null,
        "500": null
      }
    },
    {
      "block": 14,
      "line_no": 38,
      "nominal_composition": null,
      "product_form": "Bar",
      "spec_no": "SA–479",
      "type_grade": "304L",
      "alloy_desig_uns_no": "S30403",
      "class_condition_temper": null,
      "size_thickness_mm": null,
      "p_no": 8,
      "group_no": 1,
      "min_tensile_strength_mpa": 485,
      "min_yield_strength_mpa": 170,
      "applicability_and_max_temperature_limits_np_not_permitted_spt_supports_only_iii": 427,
      "viii_2": "NP",
      "external_pressure_chart_no": "HA–3",
      "notes": "G7",
      "values": {
        "40": 115,
        "65": 115,
        "100": 115,
        "125": 115,
        "150": 115,
        "200": 110,
        "250": 103,
        "300": 97.7,
        "325": 95.8,
        "350": 94.1,
        "375": 92.9,
        "400": 91.6,
        "425": 89.7,
        "450": 88.4,
        "475": null,
        "500": null
      }
    },
    {
      "block": 14,
      "line_no": 39,
      "nominal_composition": null,
      "product_form": "Wld. tube",
      "spec_no": "SA–688",
      "type_grade": "TP304L",
      "alloy_desig_uns_no": "S30403",
      "class_condition_temper": null,
      "size_thickness_mm": null,
      "p_no": 8,
      "group_no": 1,
      "min_tensile_strength_mpa": 485,
      "min_yield_strength_mpa": 170,
      "applicability_and_max_temperature_limits_np_not_permitted_spt_supports_only_iii": 427,
      "viii_2": "NP",
      "external_pressure_chart_no": "HA–3",
      "notes": "G7",
      "values": {
        "40": 115,
        "65": 115,
        "100": 115,
        "125": 115,
        "150": 115,
        "200": 110,
        "250": 103,
        "300": 97.7,
        "325": 95.8,
        "350": 94.1,
        "375": 92.9,
        "400": 91.6,
        "425": 89.7,
        "450": 88.4,
        "475": null,
        "500": null
      }
    },
    {
      "block": 14,
      "line_no": 40,
      "nominal_composition": null,
      "product_form": "Wld. tube",
      "spec_no": "SA–688",
      "type_grade": "TP304L",
      "alloy_desig_uns_no": "S30403",
      "class_condition_temper": null,
      "size_thickness_mm": null,
      "p_no": 8,
      "group_no": 1,
      "min_tensile_strength_mpa": 485,
      "min_yield_strength_mpa": 170,
      "applicability_and_max_temperature_limits_np_not_permitted_spt_supports_only_iii": "NP",
      "viii_2": 427,
      "external_pressure_chart_no": "HA–3",
      "notes": "G7, G18",
      "values": {
        "40": 97.9,
        "65": 97.9,
        "100": 97.9,
        "125": 97.9,
        "150": 97.9,
        "200": 93.0,
        "250": 87.2,
        "300": 82.9,
        "325": 81.6,
        "350": 80.2,
        "375": 78.4,
        "400": 77.9,
        "425": 76.6,
        "450": 75.4,
        "475": null,
        "500": null
      }
    },
    {
      "block": 14,
      "line_no": 41,
      "nominal_composition": null,
      "product_form": "Wld. pipe",
      "spec_no": "SA–813",
      "type_grade": "TP304L",
      "alloy_desig_uns_no": "S30403",
      "class_condition_temper": null,
      "size_thickness_mm": null,
      "p_no": 8,
      "group_no": 1,
      "min_tensile_strength_mpa": 485,
      "min_yield_strength_mpa": 170,
      "applicability_and_max_temperature_limits_np_not_permitted_spt_supports_only_iii": 427,
      "viii_2": "NP",
      "external_pressure_chart_no": "HA–3",
      "notes": "G7",
      "values": {
        "40": 115,
        "65": 115,
        "100": 115,
        "125": 115,
        "150": 115,
        "200": 110,
        "250": 103,
        "300": 97.7,
        "325": 95.8,
        "350": 94.1,
        "375": 92.9,
        "400": 91.6,
        "425": 89.7,
        "450": 88.4,
        "475": null,
        "500": null
      }
    },
    {
      "block": 14,
      "line_no": 42,
      "nominal_composition": null,
      "product_form": "Wld. pipe",
      "spec_no": "SA–814",
      "type_grade": "TP304L",
      "alloy_desig_uns_no": "S30403",
      "class_condition_temper": null,
      "size_thickness_mm": null,
      "p_no": 8,
      "group_no": 1,
      "min_tensile_strength_mpa": 485,
      "min_yield_strength_mpa": 170,
      "applicability_and_max_temperature_limits_np_not_permitted_spt_supports_only_iii": 427,
      "viii_2": "NP",
      "external_pressure_chart_no": "HA–3",
      "notes": "G7",
      "values": {
        "40": 115,
        "65": 115,
        "100": 115,
        "125": 115,
        "150": 115,
        "200": 110,
        "250": 103,
        "300": 97.7,
        "325": 95.8,
        "350": 94.1,
        "375": 92.9,
        "400": 91.6,
        "425": 89.7,
        "450": 88.4,
        "475": null,
        "500": null
      }
    },
    {
      "block": 14,
      "line_no": 43,
      "nominal_composition": null,
      "product_form": "Castings",
      "spec_no": "SA–351",
      "type_grade": "CF3",
      "alloy_desig_uns_no": "J92500",
      "class_condition_temper": null,
      "size_thickness_mm": null,
      "p_no": 8,
      "group_no": 1,
      "min_tensile_strength_mpa": 485,
      "min_yield_strength_mpa": 205,
      "applicability_and_max_temperature_limits_np_not_permitted_spt_supports_only_iii": 427,
      "viii_2": 427,
      "external_pressure_chart_no": "HA–3",
      "notes": "G7, G13",
      "values": {
        "40": 138,
        "65": 138,
        "100": 138,
        "125": 138,
        "150": 138,
        "200": 129,
        "250": 122,
        "300": 116,
        "325": 114,
        "350": 111,
        "375": 109,
        "400": 107,
        "425": 105,
        "450": 103,
        "475": null,
        "500": null
      }
    },
    {
      "block": 14,
      "line_no": 44,
      "nominal_composition": null,
      "product_form": "Cast pipe",
      "spec_no": "SA–451",
      "type_grade": "CPF3",
      "alloy_desig_uns_no": "J92500",
      "class_condition_temper": null,
      "size_thickness_mm": null,
      "p_no": 8,
      "group_no": 1,
      "min_tensile_strength_mpa": 485,
      "min_yield_strength_mpa": 205,
      "applicability_and_max_temperature_limits_np_not_permitted_spt_supports_only_iii": 427,
      "viii_2": "NP",
      "external_pressure_chart_no": "HA–3",
      "notes": "G7, G13",
      "values": {
        "40": 138,
        "65": 138,
        "100": 138,
        "125": 138,
        "150": 138,
        "200": 129,
        "250": 122,
        "300": 116,
        "325": 114,
        "350": 111,
        "375": 109,
        "400": 107,
        "425": 105,
        "450": 103,
        "475": null,
        "500": null
      }
    },
    {
      "block": 14,
      "line_no": 45,
      "nominal_composition": null,
      "product_form": "Castings",
      "spec_no": "SA–351",
      "type_grade": "CF10",
      "alloy_desig_uns_no": "J92590",
      "class_condition_temper": null,
      "size_thickness_mm": null,
      "p_no": 8,
      "group_no": 1,
      "min_tensile_strength_mpa": 485,
      "min_yield_strength_mpa": 205,
      "applicability_and_max_temperature_limits_np_not_permitted_spt_supports_only_iii": "NP",
      "viii_2": 427,
      "external_pressure_chart_no": "HA–3",
      "notes": "G7, G10, G13",
      "values": {
        "40": 138,
        "65": 138,
        "100": 138,
        "125": 138,
        "150": 138,
        "200": 129,
        "250": 122,
        "300": 116,
        "325": 114,
        "350": 111,
        "375": 109,
        "400": 107,
        "425": 105,
        "450": 103,
        "475": null,
        "500": null
      }
    },
    {
      "block": 15,
      "line_no": 1,
      "nominal_composition": null,
      "product_form": "Castings",
      "spec_no": "SA–351",
      "type_grade": "CF8",
      "alloy_desig_uns_no": "J92600",
      "class_condition_temper": null,
      "size_thickness_mm": null,
      "p_no": 8,
      "group_no": 1,
      "min_tensile_strength_mpa": 485,
      "min_yield_strength_mpa": 205,
      "applicability_and_max_temperature_limits_np_not_permitted_spt_supports_only_iii": 427,
      "viii_2": 427,
      "external_pressure_chart_no": "HA–1",
      "notes": "G7, G9, G10, G13",
      "values": {
        "40": 138,
        "65": 138,
        "100": 138,
        "125": 138,
        "150": 138,
        "200": 129,
        "250": 122,
        "300": 116,
        "325": 114,
        "350": 111,
        "375": 109,
        "400": 107,
        "425": 105,
        "450": 103,
        "475": null,
        "500": null
      }
    },
    {
      "block": 15,
      "line_no": 2,
      "nominal_composition": null,
      "product_form": "Cast pipe",
      "spec_no": "SA–451",
      "type_grade": "CPF8",
      "alloy_desig_uns_no": "J92600",
      "class_condition_temper": null,
      "size_thickness_mm": null,
      "p_no": 8,
      "group_no": 1,
      "min_tensile_strength_mpa": 485,
      "min_yield_strength_mpa": 205,
      "applicability_and_max_temperature_limits_np_not_permitted_spt_supports_only_iii": 427,
      "viii_2": "NP",
      "external_pressure_chart_no": "HA–1",
      "notes": "G7, G13",
      "values": {
        "40": 138,
        "65": 138,
        "100": 138,
        "125": 138,
        "150": 138,
        "200": 129,
        "250": 122,
        "300": 116,
        "325": 114,
        "350": 111,
        "375": 109,
        "400": 107,
        "425": 105,
        "450": 103,
        "475": null,
        "500": null
      }
    },
    {
      "block": 15,
      "line_no": 3,
      "nominal_composition": null,
      "product_form": "Forgings",
      "spec_no": "SA–182",
      "type_grade": "F304",
      "alloy_desig_uns_no": "S30400",
      "class_condition_temper": null,
      "size_thickness_mm": ">130",
      "p_no": 8,
      "group_no": 1,
      "min_tensile_strength_mpa": 485,
      "min_yield_strength_mpa": 205,
      "applicability_and_max_temperature_limits_np_not_permitted_spt_supports_only_iii": 427,
      "viii_2": 427,
      "external_pressure_chart_no": "HA–1",
      "notes": "G7, G9, G10",
      "values": {
        "40": 138,
        "65": 138,
        "100": 138,
        "125": 138,
        "150": 138,
        "200": 129,
        "250": 122,
        "300": 116,
        "325": 114,
        "350": 111,
        "375": 109,
        "400": 107,
        "425": 105,
        "450": 103,
        "475": null,
        "500": null
      }
    },
    {
      "block": 15,
      "line_no": 4,
      "nominal_composition": null,
      "product_form": "Smls. pipe",
      "spec_no": "SA–376",
      "type_grade": "TP304",
      "alloy_desig_uns_no": "S30400",
      "class_condition_temper": null,
      "size_thickness_mm": "≥200",
      "p_no": 8,
      "group_no": 1,
      "min_tensile_strength_mpa": 485,
      "min_yield_strength_mpa": 205,
      "applicability_and_max_temperature_limits_np_not_permitted_spt_supports_only_iii": 427,
      "viii_2": 427,
      "external_pressure_chart_no": "HA–1",
      "notes": "G7, G9, G10, S2",
      "values": {
        "40": 138,
        "65": 138,
        "100": 138,
        "125": 138,
        "150": 138,
        "200": 129,
        "250": 122,
        "300": 116,
        "325": 114,
        "350": 111,
        "375": 109,
        "400": 107,
        "425": 105,
        "450": 103,
        "475": null,
        "500": null
      }
    },
    {
      "block": 15,
      "line_no": 5,
      "nominal_composition": null,
      "product_form": "Forgings",
      "spec_no": "SA–965",
      "type_grade": "F304",
      "alloy_desig_uns_no": "S30400",
      "class_condition_temper": null,
      "size_thickness_mm": null,
      "p_no": 8,
      "group_no": 1,
      "min_tensile_strength_mpa": 485,
      "min_yield_strength_mpa": 205,
      "applicability_and_max_temperature_limits_np_not_permitted_spt_supports_only_iii": 427,
      "viii_2": 427,
      "external_pressure_chart_no": "HA–1",
      "notes": "G7, G9, G10",
      "values": {
        "40": 138,
        "65": 138,
        "100": 138,
        "125": 138,
        "150": 138,
        "200": 129,
        "250": 122,
        "300": 116,
        "325": 114,
        "350": 111,
        "375": 109,
        "400": 107,
        "425": 105,
        "450": 103,
        "475": null,
        "500": null
      }
    },
    {
      "block": 15,
      "line_no": 6,
      "nominal_composition": null,
      "product_form": "Forgings",
      "spec_no": "SA–182",
      "type_grade": "F304H",
      "alloy_desig_uns_no": "S30409",
