Repository: danivelas0/asme-pcc

File: resources/bpvc_ii_d_metric_2025/table_u.json (part 15 of 61)
    "Size/Thickness, mm",
    "Min. Tensile Strength, MPa"
  ],
  "columns_values": [
        "625": null,
        "650": null,
        "675": null,
        "700": null,
        "725": null,
        "750": null,
        "775": null,
        "800": null,
        "825": null,
        "850": null,
        "875": null,
        "900": null
      }
    },
    {
      "block": 13,
      "line_no": 39,
      "nominal_composition": null,
      "product_form": "Plate",
      "spec_no": "SA–240",
      "type_grade": 405,
      "alloy_desig_uns_no": "S40500",
      "class_condition_temper": null,
      "size_thickness_mm": null,
      "min_tensile_strength_mpa": 415,
      "values": {
        "40": 414,
        "100": 413,
        "150": 405,
        "200": 399,
        "250": 394,
        "300": 386,
        "325": 380,
        "350": 373,
        "375": 365,
        "400": 354,
        "425": 341,
        "450": 326,
        "475": 309,
        "500": 290,
        "525": 268,
        "550": null,
        "575": null,
        "600": null,
        "625": null,
        "650": null,
        "675": null,
        "700": null,
        "725": null,
        "750": null,
        "775": null,
        "800": null,
        "825": null,
        "850": null,
        "875": null,
        "900": null
      }
    },
    {
      "block": 13,
      "line_no": 40,
      "nominal_composition": null,
      "product_form": "Smls. & wld. tube",
      "spec_no": "SA–268",
      "type_grade": "TP405",
      "alloy_desig_uns_no": "S40500",
      "class_condition_temper": null,
      "size_thickness_mm": null,
      "min_tensile_strength_mpa": 415,
      "values": {
        "40": 414,
        "100": 413,
        "150": 405,
        "200": 399,
        "250": 394,
        "300": 386,
        "325": 380,
        "350": 373,
        "375": 365,
        "400": 354,
        "425": 341,
        "450": 326,
        "475": 309,
        "500": 290,
        "525": 268,
        "550": null,
        "575": null,
        "600": null,
        "625": null,
        "650": null,
        "675": null,
        "700": null,
        "725": null,
        "750": null,
        "775": null,
        "800": null,
        "825": null,
        "850": null,
        "875": null,
        "900": null
      }
    },
    {
      "block": 13,
      "line_no": 41,
      "nominal_composition": null,
      "product_form": "Bar",
      "spec_no": "SA–479",
      "type_grade": 405,
      "alloy_desig_uns_no": "S40500",
      "class_condition_temper": null,
      "size_thickness_mm": null,
      "min_tensile_strength_mpa": 415,
      "values": {
        "40": 414,
        "100": 413,
        "150": 405,
        "200": 399,
        "250": 394,
        "300": 386,
        "325": 380,
        "350": 373,
        "375": 365,
        "400": 354,
        "425": 341,
        "450": 326,
        "475": 309,
        "500": 290,
        "525": 268,
        "550": null,
        "575": null,
        "600": null,
        "625": null,
        "650": null,
        "675": null,
        "700": null,
        "725": null,
        "750": null,
        "775": null,
        "800": null,
        "825": null,
        "850": null,
        "875": null,
        "900": null
      }
    },
    {
      "block": 13,
      "line_no": 42,
      "nominal_composition": null,
      "product_form": "Smls. & wld. tube",
      "spec_no": "SA–268",
      "type_grade": null,
      "alloy_desig_uns_no": "S40800",
      "class_condition_temper": null,
      "size_thickness_mm": null,
      "min_tensile_strength_mpa": 380,
      "values": {
        "40": 379,
        "100": 379,
        "150": 371,
        "200": 366,
        "250": 360,
        "300": 354,
        "325": 349,
        "350": 342,
        "375": 334,
        "400": 324,
        "425": 313,
        "450": 298,
        "475": 283,
        "500": 265,
        "525": 246,
        "550": null,
        "575": null,
        "600": null,
        "625": null,
        "650": null,
        "675": null,
        "700": null,
        "725": null,
        "750": null,
        "775": null,
        "800": null,
        "825": null,
        "850": null,
        "875": null,
        "900": null
      }
    },
    {
      "block": 13,
      "line_no": 43,
      "nominal_composition": "12Cr–9Ni–2Cu–1Ti",
      "product_form": "Bar",
      "spec_no": "SA–564",
      "type_grade": "XM–16",
      "alloy_desig_uns_no": "S45500",
      "class_condition_temper": "H1000",
      "size_thickness_mm": null,
      "min_tensile_strength_mpa": 1415,
      "values": {
        "40": 1415,
        "100": null,
        "150": null,
        "200": null,
        "250": null,
        "300": null,
        "325": null,
        "350": null,
        "375": null,
        "400": null,
        "425": null,
        "450": null,
        "475": null,
        "500": null,
        "525": null,
        "550": null,
        "575": null,
        "600": null,
        "625": null,
        "650": null,
        "675": null,
        "700": null,
        "725": null,
        "750": null,
        "775": null,
        "800": null,
        "825": null,
        "850": null,
        "875": null,
        "900": null
      }
    },
    {
      "block": 13,
      "line_no": 44,
      "nominal_composition": "12Cr–9Ni–2Cu–1Ti",
      "product_form": "Forgings",
      "spec_no": "SA–705",
      "type_grade": "XM–16",
      "alloy_desig_uns_no": "S45500",
      "class_condition_temper": "H1000",
      "size_thickness_mm": "t ≥13",
      "min_tensile_strength_mpa": 1415,
      "values": {
        "40": 1415,
        "100": null,
        "150": null,
        "200": null,
        "250": null,
        "300": null,
        "325": null,
        "350": null,
        "375": null,
        "400": null,
        "425": null,
        "450": null,
        "475": null,
        "500": null,
        "525": null,
        "550": null,
        "575": null,
        "600": null,
        "625": null,
        "650": null,
        "675": null,
        "700": null,
        "725": null,
        "750": null,
        "775": null,
        "800": null,
        "825": null,
        "850": null,
        "875": null,
        "900": null
      }
    },
    {
      "block": 13,
      "line_no": 45,
      "nominal_composition": "12Cr–9Ni–2Cu–1Ti",
      "product_form": "Bar",
      "spec_no": "SA–564",
      "type_grade": "XM–16",
      "alloy_desig_uns_no": "S45500",
      "class_condition_temper": "H950",
      "size_thickness_mm": null,
      "min_tensile_strength_mpa": 1515,
      "values": {
        "40": 1515,
        "100": null,
        "150": null,
        "200": null,
        "250": null,
        "300": null,
        "325": null,
        "350": null,
        "375": null,
        "400": null,
        "425": null,
        "450": null,
        "475": null,
        "500": null,
        "525": null,
        "550": null,
        "575": null,
        "600": null,
        "625": null,
        "650": null,
        "675": null,
        "700": null,
        "725": null,
        "750": null,
        "775": null,
        "800": null,
        "825": null,
        "850": null,
        "875": null,
        "900": null
      }
    },
    {
      "block": 14,
      "line_no": 1,
      "nominal_composition": "12Cr–9Ni–2Cu–1Ti",
      "product_form": "Forgings",
      "spec_no": "SA–705",
      "type_grade": "XM–16",
      "alloy_desig_uns_no": "S45500",
      "class_condition_temper": "H950",
      "size_thickness_mm": "t ≥13",
      "min_tensile_strength_mpa": 1515,
      "values": {
        "40": 1515,
        "100": null,
        "150": null,
        "200": null,
        "250": null,
        "300": null,
        "325": null,
        "350": null,
        "375": null,
        "400": null,
        "425": null,
        "450": null,
        "475": null,
        "500": null,
        "525": null,
        "550": null,
        "575": null,
        "600": null,
        "625": null,
        "650": null,
        "675": null,
        "700": null,
        "725": null,
        "750": null,
        "775": null,
        "800": null,
        "825": null,
        "850": null,
        "875": null,
        "900": null
      }
    },
    {
      "block": 14,
      "line_no": 2,
      "nominal_composition": "12Cr–9Ni–2Cu–1Ti",
      "product_form": "Bar",
      "spec_no": "SA–564",
      "type_grade": "XM–16",
      "alloy_desig_uns_no": "S45500",
      "class_condition_temper": "H900",
      "size_thickness_mm": null,
      "min_tensile_strength_mpa": 1620,
      "values": {
        "40": 1620,
        "100": null,
        "150": null,
        "200": null,
        "250": null,
        "300": null,
        "325": null,
        "350": null,
        "375": null,
        "400": null,
        "425": null,
        "450": null,
        "475": null,
        "500": null,
        "525": null,
        "550": null,
        "575": null,
        "600": null,
        "625": null,
        "650": null,
        "675": null,
        "700": null,
        "725": null,
        "750": null,
        "775": null,
        "800": null,
        "825": null,
        "850": null,
        "875": null,
        "900": null
      }
    },
    {
      "block": 14,
      "line_no": 3,
      "nominal_composition": "12Cr–9Ni–2Cu–1Ti",
      "product_form": "Forgings",
      "spec_no": "SA–705",
      "type_grade": "XM–16",
      "alloy_desig_uns_no": "S45500",
      "class_condition_temper": "H900",
      "size_thickness_mm": "t ≥13",
      "min_tensile_strength_mpa": 1620,
      "values": {
        "40": 1620,
        "100": null,
        "150": null,
        "200": null,
        "250": null,
        "300": null,
        "325": null,
        "350": null,
        "375": null,
        "400": null,
        "425": null,
        "450": null,
        "475": null,
        "500": null,
        "525": null,
        "550": null,
        "575": null,
        "600": null,
        "625": null,
        "650": null,
        "675": null,
        "700": null,
        "725": null,
        "750": null,
        "775": null,
        "800": null,
        "825": null,
        "850": null,
        "875": null,
        "900": null
      }
    },
    {
      "block": 14,
      "line_no": 4,
      "nominal_composition": null,
      "product_form": "Plate",
      "spec_no": "SA–240",
      "type_grade": "410S",
      "alloy_desig_uns_no": "S41008",
      "class_condition_temper": null,
      "size_thickness_mm": null,
      "min_tensile_strength_mpa": 415,
      "values": {
        "40": 414,
        "100": 413,
        "150": 405,
        "200": 399,
        "250": 394,
        "300": 386,
        "325": 380,
        "350": 373,
        "375": 365,
        "400": 354,
        "425": 341,
        "450": 326,
        "475": 309,
        "500": 290,
        "525": 268,
        "550": null,
        "575": null,
        "600": null,
        "625": null,
        "650": null,
        "675": null,
        "700": null,
        "725": null,
        "750": null,
        "775": null,
        "800": null,
        "825": null,
        "850": null,
        "875": null,
        "900": null
      }
    },
    {
      "block": 14,
      "line_no": 5,
      "nominal_composition": null,
      "product_form": "Smls. & wld. tube",
      "spec_no": "SA–268",
      "type_grade": "TP410",
      "alloy_desig_uns_no": "S41000",
      "class_condition_temper": null,
      "size_thickness_mm": null,
      "min_tensile_strength_mpa": 415,
      "values": {
        "40": 414,
        "100": 413,
        "150": 405,
        "200": 399,
        "250": 394,
        "300": 386,
        "325": 380,
        "350": 373,
        "375": 365,
        "400": 354,
        "425": 341,
        "450": 326,
        "475": 309,
        "500": 290,
        "525": 268,
        "550": null,
        "575": null,
        "600": null,
        "625": null,
        "650": null,
        "675": null,
        "700": null,
        "725": null,
        "750": null,
        "775": null,
        "800": null,
        "825": null,
        "850": null,
        "875": null,
        "900": null
      }
    },
    {
      "block": 14,
      "line_no": 6,
      "nominal_composition": null,
      "product_form": "Plate",
      "spec_no": "SA–240",
      "type_grade": 410,
      "alloy_desig_uns_no": "S41000",
      "class_condition_temper": null,
      "size_thickness_mm": null,
      "min_tensile_strength_mpa": 450,
      "values": {
        "40": 448,
        "100": 448,
        "150": 439,
        "200": 432,
        "250": 426,
        "300": 418,
        "325": 412,
        "350": 405,
        "375": 395,
        "400": 383,
        "425": 369,
        "450": 353,
        "475": 335,
        "500": 314,
        "525": 290,
        "550": null,
        "575": null,
        "600": null,
        "625": null,
        "650": null,
        "675": null,
        "700": null,
        "725": null,
        "750": null,
        "775": null,
        "800": null,
        "825": null,
        "850": null,
        "875": null,
        "900": null
      }
    },
    {
      "block": 14,
      "line_no": 7,
      "nominal_composition": null,
      "product_form": "Forgings",
      "spec_no": "SA–182",
      "type_grade": "F6a",
      "alloy_desig_uns_no": "S41000",
      "class_condition_temper": 1,
      "size_thickness_mm": null,
      "min_tensile_strength_mpa": 485,
      "values": {
        "40": 483,
        "100": 482,
        "150": 473,
        "200": 465,
        "250": 459,
        "300": 450,
        "325": 444,
        "350": 435,
        "375": 425,
        "400": 412,
        "425": 398,
        "450": 380,
        "475": 360,
        "500": 338,
        "525": 313,
        "550": null,
        "575": null,
        "600": null,
        "625": null,
        "650": null,
        "675": null,
        "700": null,
        "725": null,
        "750": null,
        "775": null,
        "800": null,
        "825": null,
        "850": null,
        "875": null,
        "900": null
      }
    },
    {
      "block": 14,
      "line_no": 8,
      "nominal_composition": null,
      "product_form": "Bar",
      "spec_no": "SA–479",
      "type_grade": 410,
      "alloy_desig_uns_no": "S41000",
      "class_condition_temper": null,
      "size_thickness_mm": null,
      "min_tensile_strength_mpa": 485,
      "values": {
        "40": 483,
        "100": 482,
        "150": 473,
        "200": 465,
        "250": 459,
        "300": 450,
        "325": 444,
        "350": 435,
        "375": 425,
        "400": 412,
        "425": 398,
        "450": 380,
        "475": 360,
        "500": 338,
        "525": 313,
        "550": null,
        "575": null,
        "600": null,
        "625": null,
        "650": null,
        "675": null,
        "700": null,
        "725": null,
        "750": null,
        "775": null,
        "800": null,
        "825": null,
        "850": null,
        "875": null,
        "900": null
      }
    },
    {
      "block": 14,
      "line_no": 9,
      "nominal_composition": null,
      "product_form": "Bar",
      "spec_no": "SA–479",
      "type_grade": 410,
      "alloy_desig_uns_no": "S41000",
      "class_condition_temper": "A",
      "size_thickness_mm": null,
      "min_tensile_strength_mpa": 485,
      "values": {
        "40": 483,
        "100": 482,
        "150": 473,
        "200": 465,
        "250": 459,
        "300": 450,
        "325": 444,
        "350": 435,
        "375": 425,
        "400": 412,
        "425": 398,
        "450": 380,
        "475": 360,
        "500": 338,
        "525": 313,
        "550": null,
        "575": null,
        "600": null,
        "625": null,
        "650": null,
        "675": null,
        "700": null,
        "725": null,
        "750": null,
        "775": null,
        "800": null,
        "825": null,
        "850": null,
        "875": null,
        "900": null
      }
    },
    {
      "block": 14,
      "line_no": 10,
      "nominal_composition": null,
      "product_form": "Bar",
      "spec_no": "SA–479",
      "type_grade": 410,
      "alloy_desig_uns_no": "S41000",
      "class_condition_temper": 1,
      "size_thickness_mm": null,
      "min_tensile_strength_mpa": 485,
      "values": {
        "40": 483,
        "100": 482,
        "150": 473,
        "200": 465,
        "250": 459,
        "300": 450,
        "325": 444,
        "350": 435,
        "375": 425,
        "400": 412,
        "425": 398,
        "450": 380,
        "475": 360,
        "500": 338,
        "525": 313,
        "550": null,
        "575": null,
        "600": null,
        "625": null,
        "650": null,
        "675": null,
        "700": null,
        "725": null,
        "750": null,
        "775": null,
        "800": null,
        "825": null,
        "850": null,
        "875": null,
        "900": null
      }
    },
    {
      "block": 14,
      "line_no": 11,
      "nominal_composition": null,
      "product_form": "Forgings",
      "spec_no": "SA–182",
      "type_grade": "F6a",
      "alloy_desig_uns_no": "S41000",
      "class_condition_temper": 2,
      "size_thickness_mm": null,
      "min_tensile_strength_mpa": 585,
      "values": {
        "40": 586,
        "100": 585,
        "150": 574,
        "200": 565,
        "250": 557,
        "300": 547,
        "325": 539,
        "350": 529,
        "375": 516,
        "400": 501,
        "425": 483,
        "450": 461,
        "475": 437,
        "500": 410,
        "525": 380,
        "550": null,
        "575": null,
        "600": null,
        "625": null,
        "650": null,
        "675": null,
        "700": null,
        "725": null,
        "750": null,
        "775": null,
        "800": null,
        "825": null,
        "850": null,
        "875": null,
        "900": null
      }
    },
    {
      "block": 14,
      "line_no": 12,
      "nominal_composition": null,
      "product_form": "Castings",
      "spec_no": "SA–217",
      "type_grade": "CA15",
      "alloy_desig_uns_no": "J91150",
      "class_condition_temper": null,
      "size_thickness_mm": null,
      "min_tensile_strength_mpa": 620,
      "values": {
        "40": 621,
        "100": 620,
        "150": 608,
        "200": 598,
        "250": 590,
        "300": 579,
        "325": 570,
        "350": 560,
        "375": 547,
        "400": 530,
        "425": 511,
        "450": 488,
        "475": 463,
        "500": 434,
        "525": 402,
        "550": null,
        "575": null,
        "600": null,
        "625": null,
        "650": null,
        "675": null,
        "700": null,
        "725": null,
        "750": null,
        "775": null,
        "800": null,
        "825": null,
        "850": null,
        "875": null,
        "900": null
      }
    },
    {
      "block": 14,
      "line_no": 13,
      "nominal_composition": null,
      "product_form": "Cast pipe",
      "spec_no": "SA–426",
      "type_grade": "CPCA15",
      "alloy_desig_uns_no": "J91150",
      "class_condition_temper": null,
      "size_thickness_mm": null,
      "min_tensile_strength_mpa": 620,
      "values": {
        "40": 621,
        "100": 620,
        "150": 608,
        "200": 598,
        "250": 590,
        "300": 579,
        "325": 570,
        "350": 560,
        "375": 547,
        "400": 530,
        "425": 511,
        "450": 488,
        "475": 463,
        "500": 434,
        "525": 402,
        "550": null,
        "575": null,
        "600": null,
        "625": null,
        "650": null,
        "675": null,
        "700": null,
        "725": null,
        "750": null,
        "775": null,
        "800": null,
        "825": null,
        "850": null,
        "875": null,
        "900": null
      }
    },
    {
      "block": 14,
      "line_no": 14,
      "nominal_composition": null,
      "product_form": "Bar",
      "spec_no": "SA/EN 10088–3",
      "type_grade": "X12Cr13",
      "alloy_desig_uns_no": null,
      "class_condition_temper": "QT650",
      "size_thickness_mm": "t ≤160",
      "min_tensile_strength_mpa": 650,
      "values": {
        "40": 650,
        "100": 650,
        "150": 636,
        "200": 626,
        "250": 618,
        "300": 606,
        "325": 598,
        "350": 587,
        "375": 573,
        "400": 556,
        "425": 535,
        "450": 512,
        "475": 484,
        "500": 454,
        "525": 422,
        "550": null,
        "575": null,
        "600": null,
        "625": null,
        "650": null,
        "675": null,
        "700": null,
        "725": null,
        "750": null,
        "775": null,
        "800": null,
        "825": null,
        "850": null,
        "875": null,
        "900": null
      }
    },
    {
      "block": 14,
      "line_no": 15,
      "nominal_composition": null,
      "product_form": "Bolting",
      "spec_no": "SA–193",
      "type_grade": "B6",
      "alloy_desig_uns_no": "S41000",
      "class_condition_temper": null,
      "size_thickness_mm": "≤100",
      "min_tensile_strength_mpa": 760,
      "values": {
        "40": 758,
        "100": 758,
        "150": 752,
        "200": 737,
        "250": 724,
        "300": 709,
        "325": 699,
        "350": 687,
        "375": 671,
        "400": 652,
        "425": 628,
        "450": 601,
        "475": 569,
        "500": 533,
        "525": 493,
        "550": null,
        "575": null,
        "600": null,
        "625": null,
        "650": null,
        "675": null,
        "700": null,
        "725": null,
        "750": null,
        "775": null,
        "800": null,
        "825": null,
        "850": null,
        "875": null,
        "900": null
      }
    },
    {
      "block": 14,
      "line_no": 16,
      "nominal_composition": null,
      "product_form": "Castings",
      "spec_no": "SA–487",
      "type_grade": "CA6NM",
      "alloy_desig_uns_no": "J91540",
      "class_condition_temper": "A",
      "size_thickness_mm": null,
      "min_tensile_strength_mpa": 760,
      "values": {
        "40": 758,
        "100": 758,
        "150": 744,
        "200": 727,
        "250": 714,
        "300": 699,
        "325": 691,
        "350": 683,
        "375": 673,
        "400": 661,
        "425": 646,
        "450": 628,
        "475": 605,
        "500": 577,
        "525": 540,
        "550": null,
        "575": null,
        "600": null,
        "625": null,
        "650": null,
        "675": null,
        "700": null,
        "725": null,
        "750": null,
        "775": null,
        "800": null,
        "825": null,
        "850": null,
        "875": null,
        "900": null
      }
    },
    {
      "block": 14,
      "line_no": 17,
      "nominal_composition": null,
      "product_form": "Forgings",
      "spec_no": "SA–182",
      "type_grade": "F6NM",
      "alloy_desig_uns_no": "S41500",
      "class_condition_temper": null,
      "size_thickness_mm": null,
      "min_tensile_strength_mpa": 795,
      "values": {
        "40": 793,
        "100": 793,
        "150": 793,
        "200": 785,
        "250": 761,
        "300": 733,
        "325": 719,
        "350": 705,
        "375": 689,
        "400": 672,
        "425": 654,
        "450": 634,
        "475": 613,
        "500": null,
        "525": null,
        "550": null,
        "575": null,
        "600": null,
        "625": null,
        "650": null,
        "675": null,
        "700": null,
        "725": null,
        "750": null,
        "775": null,
        "800": null,
        "825": null,
        "850": null,
        "875": null,
        "900": null
      }
    },
    {
      "block": 14,
      "line_no": 18,
      "nominal_composition": null,
      "product_form": "Bar",
      "spec_no": "SA–479",
      "type_grade": null,
      "alloy_desig_uns_no": "S41500",
      "class_condition_temper": null,
      "size_thickness_mm": null,
      "min_tensile_strength_mpa": 795,
      "values": {
        "40": 793,
        "100": 793,
        "150": 793,
        "200": 785,
        "250": 761,
        "300": 733,
        "325": 719,
        "350": 705,
        "375": 689,
        "400": 672,
        "425": 654,
        "450": 634,
        "475": 613,
        "500": null,
        "525": null,
        "550": null,
        "575": null,
        "600": null,
        "625": null,
        "650": null,
        "675": null,
        "700": null,
        "725": null,
        "750": null,
        "775": null,
        "800": null,
        "825": null,
        "850": null,
        "875": null,
        "900": null
      }
    },
    {
      "block": 14,
      "line_no": 19,
      "nominal_composition": "13Cr–8Ni–2Mo",
      "product_form": "Bar",
      "spec_no": "SA–564",
      "type_grade": "XM–13",
      "alloy_desig_uns_no": "S13800",
      "class_condition_temper": "H1150M",
      "size_thickness_mm": null,
      "min_tensile_strength_mpa": 860,
      "values": {
        "40": 862,
        "100": null,
        "150": null,
        "200": null,
        "250": null,
        "300": null,
        "325": null,
        "350": null,
        "375": null,
        "400": null,
        "425": null,
        "450": null,
        "475": null,
        "500": null,
        "525": null,
        "550": null,
        "575": null,
        "600": null,
        "625": null,
        "650": null,
        "675": null,
        "700": null,
        "725": null,
        "750": null,
        "775": null,
        "800": null,
        "825": null,
        "850": null,
        "875": null,
        "900": null
      }
    },
    {
      "block": 14,
      "line_no": 20,
      "nominal_composition": "13Cr–8Ni–2Mo",
      "product_form": "Forgings",
      "spec_no": "SA–705",
      "type_grade": "XM–13",
      "alloy_desig_uns_no": "S13800",
      "class_condition_temper": "H1150M",
      "size_thickness_mm": null,
      "min_tensile_strength_mpa": 860,
      "values": {
        "40": 862,
        "100": null,
        "150": null,
        "200": null,
        "250": null,
        "300": null,
        "325": null,
        "350": null,
        "375": null,
        "400": null,
        "425": null,
        "450": null,
        "475": null,
        "500": null,
        "525": null,
        "550": null,
        "575": null,
        "600": null,
        "625": null,
        "650": null,
        "675": null,
        "700": null,
        "725": null,
        "750": null,
        "775": null,
        "800": null,
        "825": null,
        "850": null,
        "875": null,
        "900": null
      }
    },
    {
      "block": 14,
      "line_no": 21,
      "nominal_composition": "13Cr–8Ni–2Mo",
      "product_form": "Bar",
      "spec_no": "SA–564",
      "type_grade": "XM–13",
      "alloy_desig_uns_no": "S13800",
      "class_condition_temper": "H1150",
      "size_thickness_mm": null,
      "min_tensile_strength_mpa": 930,
      "values": {
        "40": 931,
        "100": null,
        "150": null,
        "200": null,
        "250": null,
        "300": null,
        "325": null,
        "350": null,
        "375": null,
        "400": null,
        "425": null,
        "450": null,
        "475": null,
        "500": null,
        "525": null,
        "550": null,
        "575": null,
        "600": null,
        "625": null,
        "650": null,
        "675": null,
        "700": null,
        "725": null,
        "750": null,
        "775": null,
        "800": null,
        "825": null,
        "850": null,
        "875": null,
        "900": null
      }
    },
    {
      "block": 14,
      "line_no": 22,
      "nominal_composition": "13Cr–8Ni–2Mo",
      "product_form": "Forgings",
      "spec_no": "SA–705",
      "type_grade": "XM–13",
      "alloy_desig_uns_no": "S13800",
      "class_condition_temper": "H1150",
      "size_thickness_mm": null,
      "min_tensile_strength_mpa": 930,
      "values": {
        "40": 931,
        "100": null,
        "150": null,
        "200": null,
        "250": null,
        "300": null,
        "325": null,
        "350": null,
        "375": null,
        "400": null,
        "425": null,
        "450": null,
        "475": null,
        "500": null,
        "525": null,
        "550": null,
        "575": null,
        "600": null,
        "625": null,
        "650": null,
        "675": null,
        "700": null,
        "725": null,
        "750": null,
        "775": null,
        "800": null,
        "825": null,
        "850": null,
        "875": null,
        "900": null
      }
    },
    {
      "block": 14,
      "line_no": 23,
      "nominal_composition": "13Cr–8Ni–2Mo",
      "product_form": "Bar",
      "spec_no": "SA–564",
      "type_grade": "XM–13",
      "alloy_desig_uns_no": "S13800",
      "class_condition_temper": "H1100",
      "size_thickness_mm": null,
      "min_tensile_strength_mpa": 1035,
      "values": {
        "40": 1034,
        "100": null,
        "150": null,
        "200": null,
        "250": null,
        "300": null,
        "325": null,
        "350": null,
        "375": null,
        "400": null,
        "425": null,
        "450": null,
        "475": null,
        "500": null,
        "525": null,
        "550": null,
        "575": null,
        "600": null,
        "625": null,
        "650": null,
        "675": null,
        "700": null,
        "725": null,
        "750": null,
        "775": null,
        "800": null,
        "825": null,
        "850": null,
        "875": null,
        "900": null
      }
    },
    {
      "block": 14,
      "line_no": 24,
      "nominal_composition": "13Cr–8Ni–2Mo",
      "product_form": "Forgings",
      "spec_no": "SA–705",
      "type_grade": "XM–13",
      "alloy_desig_uns_no": "S13800",
      "class_condition_temper": "H1100",
      "size_thickness_mm": null,
      "min_tensile_strength_mpa": 1035,
      "values": {
        "40": 1034,
        "100": null,
        "150": null,
        "200": null,
        "250": null,
        "300": null,
        "325": null,
        "350": null,
        "375": null,
        "400": null,
        "425": null,
        "450": null,
        "475": null,
        "500": null,
        "525": null,
        "550": null,
        "575": null,
        "600": null,
        "625": null,
        "650": null,
        "675": null,
        "700": null,
        "725": null,
        "750": null,
        "775": null,
        "800": null,
        "825": null,
        "850": null,
        "875": null,
        "900": null
      }
    },
    {
      "block": 14,
      "line_no": 25,
      "nominal_composition": "13Cr–8Ni–2Mo",
      "product_form": "Bar",
      "spec_no": "SA–564",
      "type_grade": "XM–13",
      "alloy_desig_uns_no": "S13800",
      "class_condition_temper": "H1050",
      "size_thickness_mm": null,
      "min_tensile_strength_mpa": 1205,
      "values": {
        "40": 1207,
        "100": null,
        "150": null,
        "200": null,
        "250": null,
        "300": null,
        "325": null,
        "350": null,
        "375": null,
        "400": null,
        "425": null,
        "450": null,
        "475": null,
        "500": null,
        "525": null,
        "550": null,
        "575": null,
        "600": null,
        "625": null,
        "650": null,
        "675": null,
        "700": null,
        "725": null,
        "750": null,
        "775": null,
        "800": null,
        "825": null,
        "850": null,
        "875": null,
        "900": null
      }
    },
    {
      "block": 14,
      "line_no": 26,
      "nominal_composition": "13Cr–8Ni–2Mo",
      "product_form": "Forgings",
      "spec_no": "SA–705",
      "type_grade": "XM–13",
      "alloy_desig_uns_no": "S13800",
      "class_condition_temper": "H1050",
      "size_thickness_mm": null,
      "min_tensile_strength_mpa": 1205,
      "values": {
        "40": 1207,
        "100": null,
        "150": null,
        "200": null,
        "250": null,
        "300": null,
        "325": null,
        "350": null,
        "375": null,
        "400": null,
        "425": null,
        "450": null,
        "475": null,
        "500": null,
        "525": null,
        "550": null,
        "575": null,
        "600": null,
        "625": null,
        "650": null,
        "675": null,
        "700": null,
        "725": null,
        "750": null,
        "775": null,
        "800": null,
        "825": null,
        "850": null,
        "875": null,
        "900": null
      }
    },
    {
      "block": 14,
      "line_no": 27,
      "nominal_composition": "13Cr–8Ni–2Mo",
      "product_form": "Bar",
      "spec_no": "SA–564",
      "type_grade": "XM–13",
      "alloy_desig_uns_no": "S13800",
      "class_condition_temper": "H1025",
      "size_thickness_mm": null,
      "min_tensile_strength_mpa": 1275,
      "values": {
        "40": 1276,
        "100": null,
        "150": null,
        "200": null,
        "250": null,
        "300": null,
        "325": null,
        "350": null,
        "375": null,
        "400": null,
        "425": null,
        "450": null,
        "475": null,
        "500": null,
        "525": null,
        "550": null,
        "575": null,
        "600": null,
        "625": null,
        "650": null,
        "675": null,
        "700": null,
        "725": null,
        "750": null,
        "775": null,
        "800": null,
        "825": null,
        "850": null,
        "875": null,
        "900": null
      }
    },
    {
      "block": 14,
      "line_no": 28,
      "nominal_composition": "13Cr–8Ni–2Mo",
      "product_form": "Forgings",
      "spec_no": "SA–705",
      "type_grade": "XM–13",
      "alloy_desig_uns_no": "S13800",
      "class_condition_temper": "H1025",
      "size_thickness_mm": null,
      "min_tensile_strength_mpa": 1275,
      "values": {
        "40": 1276,
        "100": null,
        "150": null,
        "200": null,
        "250": null,
        "300": null,
        "325": null,
        "350": null,
        "375": null,
        "400": null,
        "425": null,
        "450": null,
        "475": null,
        "500": null,
        "525": null,
        "550": null,
        "575": null,
        "600": null,
        "625": null,
        "650": null,
        "675": null,
        "700": null,
        "725": null,
        "750": null,
        "775": null,
        "800": null,
        "825": null,
        "850": null,
        "875": null,
        "900": null
      }
    },
    {
      "block": 14,
      "line_no": 29,
      "nominal_composition": "13Cr–8Ni–2Mo",
      "product_form": "Bar",
      "spec_no": "SA–564",
      "type_grade": "XM–13",
      "alloy_desig_uns_no": "S13800",
      "class_condition_temper": "H1000",
      "size_thickness_mm": null,
      "min_tensile_strength_mpa": 1415,
      "values": {
        "40": 1413,
        "100": null,
        "150": null,
        "200": null,
        "250": null,
        "300": null,
        "325": null,
        "350": null,
        "375": null,
        "400": null,
        "425": null,
        "450": null,
        "475": null,
        "500": null,
        "525": null,
        "550": null,
        "575": null,
        "600": null,
        "625": null,
        "650": null,
        "675": null,
        "700": null,
        "725": null,
        "750": null,
        "775": null,
        "800": null,
        "825": null,
        "850": null,
        "875": null,
        "900": null
      }
    },
    {
      "block": 14,
      "line_no": 30,
      "nominal_composition": "13Cr–8Ni–2Mo",
      "product_form": "Forgings",
      "spec_no": "SA–705",
      "type_grade": "XM–13",
      "alloy_desig_uns_no": "S13800",
      "class_condition_temper": "H1000",
      "size_thickness_mm": null,
      "min_tensile_strength_mpa": 1415,
      "values": {
        "40": 1413,
        "100": null,
        "150": null,
        "200": null,
        "250": null,
        "300": null,
        "325": null,
        "350": null,
        "375": null,
        "400": null,
        "425": null,
        "450": null,
        "475": null,
        "500": null,
        "525": null,
        "550": null,
        "575": null,
        "600": null,
        "625": null,
        "650": null,
        "675": null,
        "700": null,
        "725": null,
        "750": null,
        "775": null,
        "800": null,
        "825": null,
        "850": null,
        "875": null,
        "900": null
      }
    },
    {
      "block": 14,
      "line_no": 31,
      "nominal_composition": "13Cr–8Ni–2Mo",
      "product_form": "Bar",
      "spec_no": "SA–564",
      "type_grade": "XM–13",
      "alloy_desig_uns_no": "S13800",
      "class_condition_temper": "H950",
      "size_thickness_mm": null,
      "min_tensile_strength_mpa": 1515,
      "values": {
        "40": 1517,
        "100": null,
        "150": null,
        "200": null,
        "250": null,
        "300": null,
        "325": null,
        "350": null,
        "375": null,
        "400": null,
        "425": null,
        "450": null,
        "475": null,
        "500": null,
        "525": null,
        "550": null,
        "575": null,
        "600": null,
        "625": null,
        "650": null,
        "675": null,
        "700": null,
        "725": null,
        "750": null,
        "775": null,
        "800": null,
        "825": null,
        "850": null,
        "875": null,
        "900": null
      }
    },
    {
      "block": 14,
      "line_no": 32,
      "nominal_composition": "13Cr–8Ni–2Mo",
      "product_form": "Forgings",
      "spec_no": "SA–705",
      "type_grade": "XM–13",
      "alloy_desig_uns_no": "S13800",
      "class_condition_temper": "H950",
      "size_thickness_mm": null,
      "min_tensile_strength_mpa": 1515,
      "values": {
        "40": 1517,
        "100": null,
        "150": null,
        "200": null,
        "250": null,
        "300": null,
        "325": null,
        "350": null,
        "375": null,
        "400": null,
        "425": null,
        "450": null,
        "475": null,
        "500": null,
        "525": null,
        "550": null,
        "575": null,
        "600": null,
        "625": null,
        "650": null,
        "675": null,
        "700": null,
        "725": null,
        "750": null,
        "775": null,
        "800": null,
        "825": null,
        "850": null,
        "875": null,
        "900": null
      }
    },
    {
      "block": 14,
      "line_no": 33,
      "nominal_composition": null,
      "product_form": "Smls. & wld. tube",
      "spec_no": "SA–268",
      "type_grade": "TP429",
      "alloy_desig_uns_no": "S42900",
      "class_condition_temper": null,
      "size_thickness_mm": null,
      "min_tensile_strength_mpa": 415,
      "values": {
        "40": 414,
        "100": 413,
        "150": 405,
        "200": 399,
        "250": 394,
        "300": 386,
        "325": 380,
        "350": 373,
        "375": 365,
        "400": 354,
        "425": 341,
        "450": 326,
        "475": 309,
        "500": 290,
        "525": 268,
        "550": null,
        "575": null,
        "600": null,
        "625": null,
        "650": null,
        "675": null,
        "700": null,
        "725": null,
        "750": null,
        "775": null,
        "800": null,
        "825": null,
        "850": null,
        "875": null,
        "900": null
      }
    },
    {
      "block": 14,
      "line_no": 34,
      "nominal_composition": null,
      "product_form": "Plate",
      "spec_no": "SA–240",
      "type_grade": 429,
      "alloy_desig_uns_no": "S42900",
      "class_condition_temper": null,
      "size_thickness_mm": null,
      "min_tensile_strength_mpa": 450,
      "values": {
        "40": 448,
        "100": 448,
        "150": 439,
        "200": 432,
        "250": 426,
        "300": 418,
        "325": 412,
        "350": 405,
        "375": 395,
        "400": 383,
        "425": 369,
        "450": 353,
        "475": 335,
        "500": 314,
