Repository: danivelas0/asme-pcc

File: resources/bpvc_ii_d_metric_2025/table_y_1.json (part 15 of 71)
    "Min. Yield Strength, MPa",
    "Notes"
  ],
  "columns_values": [
        "550": null,
        "575": null,
        "600": null,
        "625": null,
        "650": null,
        "675": null,
        "700": null,
        "725": null,
        "750": null,
        "775": null,
        "800": null,
        "825": null,
        "850": null,
        "875": null,
        "900": null
      }
    },
    {
      "block": 12,
      "line_no": 2,
      "nominal_composition": "3Cr–1Mo–1/4V–Ti–B",
      "product_form": "Forgings",
      "spec_no": "SA–508",
      "type_grade": "3V",
      "alloy_desig_uns_no": "K31830 …",
      "class_condition_temper": null,
      "size_thickness_mm": null,
      "min_tensile_strength_mpa": 585,
      "min_yield_strength_mpa": 415,
      "notes": null,
      "values": {
        "40": 414,
        "65": 396,
        "100": 384,
        "125": 377,
        "150": 371,
        "175": 366,
        "200": 363,
        "225": 361,
        "250": 359,
        "275": 358,
        "300": 357,
        "325": 356,
        "350": 354,
        "375": 353,
        "400": 350,
        "425": 347,
        "450": 342,
        "475": 336,
        "500": 330,
        "525": null,
        "550": null,
        "575": null,
        "600": null,
        "625": null,
        "650": null,
        "675": null,
        "700": null,
        "725": null,
        "750": null,
        "775": null,
        "800": null,
        "825": null,
        "850": null,
        "875": null,
        "900": null
      }
    },
    {
      "block": 12,
      "line_no": 3,
      "nominal_composition": "3Cr–1Mo–1/4V–Ti–B",
      "product_form": "Forgings",
      "spec_no": "SA–541",
      "type_grade": "3V",
      "alloy_desig_uns_no": "K31830 …",
      "class_condition_temper": null,
      "size_thickness_mm": null,
      "min_tensile_strength_mpa": 585,
      "min_yield_strength_mpa": 415,
      "notes": null,
      "values": {
        "40": 414,
        "65": 396,
        "100": 384,
        "125": 377,
        "150": 371,
        "175": 366,
        "200": 363,
        "225": 361,
        "250": 359,
        "275": 358,
        "300": 357,
        "325": 356,
        "350": 354,
        "375": 353,
        "400": 350,
        "425": 347,
        "450": 342,
        "475": 336,
        "500": 330,
        "525": null,
        "550": null,
        "575": null,
        "600": null,
        "625": null,
        "650": null,
        "675": null,
        "700": null,
        "725": null,
        "750": null,
        "775": null,
        "800": null,
        "825": null,
        "850": null,
        "875": null,
        "900": null
      }
    },
    {
      "block": 12,
      "line_no": 4,
      "nominal_composition": "3Cr–1Mo–1/4V–Ti–B",
      "product_form": "Plate",
      "spec_no": "SA–542",
      "type_grade": "C",
      "alloy_desig_uns_no": "K31830",
      "class_condition_temper": "4a",
      "size_thickness_mm": null,
      "min_tensile_strength_mpa": 585,
      "min_yield_strength_mpa": 415,
      "notes": null,
      "values": {
        "40": 414,
        "65": 396,
        "100": 384,
        "125": 377,
        "150": 371,
        "175": 366,
        "200": 363,
        "225": 361,
        "250": 359,
        "275": 358,
        "300": 357,
        "325": 356,
        "350": 354,
        "375": 353,
        "400": 350,
        "425": 347,
        "450": 342,
        "475": 336,
        "500": 330,
        "525": null,
        "550": null,
        "575": null,
        "600": null,
        "625": null,
        "650": null,
        "675": null,
        "700": null,
        "725": null,
        "750": null,
        "775": null,
        "800": null,
        "825": null,
        "850": null,
        "875": null,
        "900": null
      }
    },
    {
      "block": 12,
      "line_no": 5,
      "nominal_composition": "3Cr–1Mo–1/4V–Ti–B",
      "product_form": "Plate",
      "spec_no": "SA–832",
      "type_grade": "21V",
      "alloy_desig_uns_no": "K31830 …",
      "class_condition_temper": null,
      "size_thickness_mm": null,
      "min_tensile_strength_mpa": 585,
      "min_yield_strength_mpa": 415,
      "notes": null,
      "values": {
        "40": 414,
        "65": 396,
        "100": 384,
        "125": 377,
        "150": 371,
        "175": 366,
        "200": 363,
        "225": 361,
        "250": 359,
        "275": 358,
        "300": 357,
        "325": 356,
        "350": 354,
        "375": 353,
        "400": 350,
        "425": 347,
        "450": 342,
        "475": 336,
        "500": 330,
        "525": null,
        "550": null,
        "575": null,
        "600": null,
        "625": null,
        "650": null,
        "675": null,
        "700": null,
        "725": null,
        "750": null,
        "775": null,
        "800": null,
        "825": null,
        "850": null,
        "875": null,
        "900": null
      }
    },
    {
      "block": 12,
      "line_no": 6,
      "nominal_composition": "3Cr–1Mo–1/4V–Cb–Ca",
      "product_form": "Forgings",
      "spec_no": "SA–182",
      "type_grade": "F3VCb",
      "alloy_desig_uns_no": null,
      "class_condition_temper": null,
      "size_thickness_mm": null,
      "min_tensile_strength_mpa": 585,
      "min_yield_strength_mpa": 415,
      "notes": null,
      "values": {
        "40": 414,
        "65": 396,
        "100": 384,
        "125": 377,
        "150": 371,
        "175": 366,
        "200": 363,
        "225": 361,
        "250": 359,
        "275": 358,
        "300": 357,
        "325": 356,
        "350": 354,
        "375": 353,
        "400": 350,
        "425": 347,
        "450": 342,
        "475": 336,
        "500": 330,
        "525": null,
        "550": null,
        "575": null,
        "600": null,
        "625": null,
        "650": null,
        "675": null,
        "700": null,
        "725": null,
        "750": null,
        "775": null,
        "800": null,
        "825": null,
        "850": null,
        "875": null,
        "900": null
      }
    },
    {
      "block": 12,
      "line_no": 7,
      "nominal_composition": "3Cr–1Mo–1/4V–Cb–Ca",
      "product_form": "Forgings",
      "spec_no": "SA–336",
      "type_grade": "F3VCb",
      "alloy_desig_uns_no": null,
      "class_condition_temper": null,
      "size_thickness_mm": null,
      "min_tensile_strength_mpa": 585,
      "min_yield_strength_mpa": 415,
      "notes": null,
      "values": {
        "40": 414,
        "65": 396,
        "100": 384,
        "125": 377,
        "150": 371,
        "175": 366,
        "200": 363,
        "225": 361,
        "250": 359,
        "275": 358,
        "300": 357,
        "325": 356,
        "350": 354,
        "375": 353,
        "400": 350,
        "425": 347,
        "450": 342,
        "475": 336,
        "500": 330,
        "525": null,
        "550": null,
        "575": null,
        "600": null,
        "625": null,
        "650": null,
        "675": null,
        "700": null,
        "725": null,
        "750": null,
        "775": null,
        "800": null,
        "825": null,
        "850": null,
        "875": null,
        "900": null
      }
    },
    {
      "block": 12,
      "line_no": 8,
      "nominal_composition": "3Cr–1Mo–1/4V–Cb–Ca",
      "product_form": "Forgings",
      "spec_no": "SA–508",
      "type_grade": "3VCb",
      "alloy_desig_uns_no": null,
      "class_condition_temper": null,
      "size_thickness_mm": null,
      "min_tensile_strength_mpa": 585,
      "min_yield_strength_mpa": 415,
      "notes": null,
      "values": {
        "40": 414,
        "65": 396,
        "100": 384,
        "125": 377,
        "150": 371,
        "175": 366,
        "200": 363,
        "225": 361,
        "250": 359,
        "275": 358,
        "300": 357,
        "325": 356,
        "350": 354,
        "375": 353,
        "400": 350,
        "425": 347,
        "450": 342,
        "475": 336,
        "500": 330,
        "525": null,
        "550": null,
        "575": null,
        "600": null,
        "625": null,
        "650": null,
        "675": null,
        "700": null,
        "725": null,
        "750": null,
        "775": null,
        "800": null,
        "825": null,
        "850": null,
        "875": null,
        "900": null
      }
    },
    {
      "block": 12,
      "line_no": 9,
      "nominal_composition": "3Cr–1Mo–1/4V–Cb–Ca",
      "product_form": "Forgings",
      "spec_no": "SA–541",
      "type_grade": "3VCb",
      "alloy_desig_uns_no": null,
      "class_condition_temper": null,
      "size_thickness_mm": null,
      "min_tensile_strength_mpa": 585,
      "min_yield_strength_mpa": 415,
      "notes": null,
      "values": {
        "40": 414,
        "65": 396,
        "100": 384,
        "125": 377,
        "150": 371,
        "175": 366,
        "200": 363,
        "225": 361,
        "250": 359,
        "275": 358,
        "300": 357,
        "325": 356,
        "350": 354,
        "375": 353,
        "400": 350,
        "425": 347,
        "450": 342,
        "475": 336,
        "500": 330,
        "525": null,
        "550": null,
        "575": null,
        "600": null,
        "625": null,
        "650": null,
        "675": null,
        "700": null,
        "725": null,
        "750": null,
        "775": null,
        "800": null,
        "825": null,
        "850": null,
        "875": null,
        "900": null
      }
    },
    {
      "block": 12,
      "line_no": 10,
      "nominal_composition": "3Cr–1Mo–1/4V–Cb–Ca",
      "product_form": "Plate",
      "spec_no": "SA–542",
      "type_grade": "E",
      "alloy_desig_uns_no": null,
      "class_condition_temper": "4a",
      "size_thickness_mm": null,
      "min_tensile_strength_mpa": 585,
      "min_yield_strength_mpa": 415,
      "notes": null,
      "values": {
        "40": 414,
        "65": 396,
        "100": 384,
        "125": 377,
        "150": 371,
        "175": 366,
        "200": 363,
        "225": 361,
        "250": 359,
        "275": 358,
        "300": 357,
        "325": 356,
        "350": 354,
        "375": 353,
        "400": 350,
        "425": 347,
        "450": 342,
        "475": 336,
        "500": 330,
        "525": null,
        "550": null,
        "575": null,
        "600": null,
        "625": null,
        "650": null,
        "675": null,
        "700": null,
        "725": null,
        "750": null,
        "775": null,
        "800": null,
        "825": null,
        "850": null,
        "875": null,
        "900": null
      }
    },
    {
      "block": 12,
      "line_no": 11,
      "nominal_composition": "3Cr–1Mo–1/4V–Cb–Ca",
      "product_form": "Plate",
      "spec_no": "SA–832",
      "type_grade": "23V",
      "alloy_desig_uns_no": null,
      "class_condition_temper": null,
      "size_thickness_mm": null,
      "min_tensile_strength_mpa": 585,
      "min_yield_strength_mpa": 415,
      "notes": null,
      "values": {
        "40": 414,
        "65": 396,
        "100": 384,
        "125": 377,
        "150": 371,
        "175": 366,
        "200": 363,
        "225": 361,
        "250": 359,
        "275": 358,
        "300": 357,
        "325": 356,
        "350": 354,
        "375": 353,
        "400": 350,
        "425": 347,
        "450": 342,
        "475": 336,
        "500": 330,
        "525": null,
        "550": null,
        "575": null,
        "600": null,
        "625": null,
        "650": null,
        "675": null,
        "700": null,
        "725": null,
        "750": null,
        "775": null,
        "800": null,
        "825": null,
        "850": null,
        "875": null,
        "900": null
      }
    },
    {
      "block": 12,
      "line_no": 12,
      "nominal_composition": null,
      "product_form": "Smls. tube",
      "spec_no": "SA–213",
      "type_grade": "T5",
      "alloy_desig_uns_no": "K41545 …",
      "class_condition_temper": null,
      "size_thickness_mm": null,
      "min_tensile_strength_mpa": 415,
      "min_yield_strength_mpa": 205,
      "notes": null,
      "values": {
        "40": 207,
        "65": 193,
        "100": 186,
        "125": 182,
        "150": 180,
        "175": 179,
        "200": 178,
        "225": 177,
        "250": 177,
        "275": 176,
        "300": 175,
        "325": 173,
        "350": 171,
        "375": 168,
        "400": 165,
        "425": 160,
        "450": 154,
        "475": 148,
        "500": 140,
        "525": 132,
        "550": null,
        "575": null,
        "600": null,
        "625": null,
        "650": null,
        "675": null,
        "700": null,
        "725": null,
        "750": null,
        "775": null,
        "800": null,
        "825": null,
        "850": null,
        "875": null,
        "900": null
      }
    },
    {
      "block": 12,
      "line_no": 13,
      "nominal_composition": null,
      "product_form": "Smls. & wld. fittings",
      "spec_no": "SA–234",
      "type_grade": "WP5",
      "alloy_desig_uns_no": "K41545 …",
      "class_condition_temper": null,
      "size_thickness_mm": null,
      "min_tensile_strength_mpa": 415,
      "min_yield_strength_mpa": 205,
      "notes": null,
      "values": {
        "40": 207,
        "65": 193,
        "100": 186,
        "125": 182,
        "150": 180,
        "175": 179,
        "200": 178,
        "225": 177,
        "250": 177,
        "275": 176,
        "300": 175,
        "325": 173,
        "350": 171,
        "375": 168,
        "400": 165,
        "425": 160,
        "450": 154,
        "475": 148,
        "500": 140,
        "525": 132,
        "550": null,
        "575": null,
        "600": null,
        "625": null,
        "650": null,
        "675": null,
        "700": null,
        "725": null,
        "750": null,
        "775": null,
        "800": null,
        "825": null,
        "850": null,
        "875": null,
        "900": null
      }
    },
    {
      "block": 12,
      "line_no": 14,
      "nominal_composition": null,
      "product_form": "Smls. pipe",
      "spec_no": "SA–335",
      "type_grade": "P5",
      "alloy_desig_uns_no": "K41545 …",
      "class_condition_temper": null,
      "size_thickness_mm": null,
      "min_tensile_strength_mpa": 415,
      "min_yield_strength_mpa": 205,
      "notes": null,
      "values": {
        "40": 207,
        "65": 193,
        "100": 186,
        "125": 182,
        "150": 180,
        "175": 179,
        "200": 178,
        "225": 177,
        "250": 177,
        "275": 176,
        "300": 175,
        "325": 173,
        "350": 171,
        "375": 168,
        "400": 165,
        "425": 160,
        "450": 154,
        "475": 148,
        "500": 140,
        "525": 132,
        "550": null,
        "575": null,
        "600": null,
        "625": null,
        "650": null,
        "675": null,
        "700": null,
        "725": null,
        "750": null,
        "775": null,
        "800": null,
        "825": null,
        "850": null,
        "875": null,
        "900": null
      }
    },
    {
      "block": 12,
      "line_no": 15,
      "nominal_composition": null,
      "product_form": "Forged pipe",
      "spec_no": "SA–369",
      "type_grade": "FP5",
      "alloy_desig_uns_no": "K41545 …",
      "class_condition_temper": null,
      "size_thickness_mm": null,
      "min_tensile_strength_mpa": 415,
      "min_yield_strength_mpa": 205,
      "notes": null,
      "values": {
        "40": 207,
        "65": 193,
        "100": 186,
        "125": 182,
        "150": 180,
        "175": 179,
        "200": 178,
        "225": 177,
        "250": 177,
        "275": 176,
        "300": 175,
        "325": 173,
        "350": 171,
        "375": 168,
        "400": 165,
        "425": 160,
        "450": 154,
        "475": 148,
        "500": 140,
        "525": 132,
        "550": null,
        "575": null,
        "600": null,
        "625": null,
        "650": null,
        "675": null,
        "700": null,
        "725": null,
        "750": null,
        "775": null,
        "800": null,
        "825": null,
        "850": null,
        "875": null,
        "900": null
      }
    },
    {
      "block": 12,
      "line_no": 16,
      "nominal_composition": null,
      "product_form": "Plate",
      "spec_no": "SA–387",
      "type_grade": 5,
      "alloy_desig_uns_no": "K41545 1",
      "class_condition_temper": null,
      "size_thickness_mm": null,
      "min_tensile_strength_mpa": 415,
      "min_yield_strength_mpa": 205,
      "notes": null,
      "values": {
        "40": 207,
        "65": 193,
        "100": 186,
        "125": 182,
        "150": 180,
        "175": 179,
        "200": 178,
        "225": 177,
        "250": 177,
        "275": 176,
        "300": 175,
        "325": 173,
        "350": 171,
        "375": 168,
        "400": 165,
        "425": 160,
        "450": 154,
        "475": 148,
        "500": 140,
        "525": 132,
        "550": null,
        "575": null,
        "600": null,
        "625": null,
        "650": null,
        "675": null,
        "700": null,
        "725": null,
        "750": null,
        "775": null,
        "800": null,
        "825": null,
        "850": null,
        "875": null,
        "900": null
      }
    },
    {
      "block": 12,
      "line_no": 17,
      "nominal_composition": null,
      "product_form": "Wld. pipe",
      "spec_no": "SA–691",
      "type_grade": "5CR",
      "alloy_desig_uns_no": "K41545 …",
      "class_condition_temper": null,
      "size_thickness_mm": null,
      "min_tensile_strength_mpa": 415,
      "min_yield_strength_mpa": 205,
      "notes": null,
      "values": {
        "40": 207,
        "65": 193,
        "100": 186,
        "125": 182,
        "150": 180,
        "175": 179,
        "200": 178,
        "225": 177,
        "250": 177,
        "275": 176,
        "300": 175,
        "325": 173,
        "350": 171,
        "375": 168,
        "400": 165,
        "425": 160,
        "450": 154,
        "475": 148,
        "500": 140,
        "525": 132,
        "550": null,
        "575": null,
        "600": null,
        "625": null,
        "650": null,
        "675": null,
        "700": null,
        "725": null,
        "750": null,
        "775": null,
        "800": null,
        "825": null,
        "850": null,
        "875": null,
        "900": null
      }
    },
    {
      "block": 12,
      "line_no": 18,
      "nominal_composition": null,
      "product_form": "Forgings",
      "spec_no": "SA–336",
      "type_grade": "F5",
      "alloy_desig_uns_no": "K41545 …",
      "class_condition_temper": null,
      "size_thickness_mm": null,
      "min_tensile_strength_mpa": 415,
      "min_yield_strength_mpa": 250,
      "notes": null,
      "values": {
        "40": 248,
        "65": 232,
        "100": 223,
        "125": 219,
        "150": 216,
        "175": 215,
        "200": 213,
        "225": 212,
        "250": 212,
        "275": 211,
        "300": 210,
        "325": 208,
        "350": 205,
        "375": 201,
        "400": 197,
        "425": 191,
        "450": 185,
        "475": 177,
        "500": 168,
        "525": 158,
        "550": null,
        "575": null,
        "600": null,
        "625": null,
        "650": null,
        "675": null,
        "700": null,
        "725": null,
        "750": null,
        "775": null,
        "800": null,
        "825": null,
        "850": null,
        "875": null,
        "900": null
      }
    },
    {
      "block": 12,
      "line_no": 19,
      "nominal_composition": null,
      "product_form": "Forgings",
      "spec_no": "SA–182",
      "type_grade": "F5",
      "alloy_desig_uns_no": "K41545 …",
      "class_condition_temper": null,
      "size_thickness_mm": null,
      "min_tensile_strength_mpa": 485,
      "min_yield_strength_mpa": 275,
      "notes": null,
      "values": {
        "40": 276,
        "65": 257,
        "100": 248,
        "125": 243,
        "150": 240,
        "175": 238,
        "200": 237,
        "225": 237,
        "250": 236,
        "275": 234,
        "300": 233,
        "325": 231,
        "350": 228,
        "375": 224,
        "400": 219,
        "425": 213,
        "450": 206,
        "475": 197,
        "500": 187,
        "525": 176,
        "550": null,
        "575": null,
        "600": null,
        "625": null,
        "650": null,
        "675": null,
        "700": null,
        "725": null,
        "750": null,
        "775": null,
        "800": null,
        "825": null,
        "850": null,
        "875": null,
        "900": null
      }
    },
    {
      "block": 12,
      "line_no": 20,
      "nominal_composition": null,
      "product_form": "Plate",
      "spec_no": "SA–387",
      "type_grade": 5,
      "alloy_desig_uns_no": "K41545 2",
      "class_condition_temper": null,
      "size_thickness_mm": null,
      "min_tensile_strength_mpa": 515,
      "min_yield_strength_mpa": 310,
      "notes": null,
      "values": {
        "40": 310,
        "65": 290,
        "100": 279,
        "125": 274,
        "150": 270,
        "175": 268,
        "200": 267,
        "225": 266,
        "250": 265,
        "275": 264,
        "300": 262,
        "325": 260,
        "350": 257,
        "375": 252,
        "400": 247,
        "425": 239,
        "450": 231,
        "475": 221,
        "500": 210,
        "525": 198,
        "550": null,
        "575": null,
        "600": null,
        "625": null,
        "650": null,
        "675": null,
        "700": null,
        "725": null,
        "750": null,
        "775": null,
        "800": null,
        "825": null,
        "850": null,
        "875": null,
        "900": null
      }
    },
    {
      "block": 12,
      "line_no": 21,
      "nominal_composition": null,
      "product_form": "Forgings",
      "spec_no": "SA–336",
      "type_grade": "F5A",
      "alloy_desig_uns_no": "K42544 …",
      "class_condition_temper": null,
      "size_thickness_mm": null,
      "min_tensile_strength_mpa": 550,
      "min_yield_strength_mpa": 345,
      "notes": null,
      "values": {
        "40": 345,
        "65": 322,
        "100": 310,
        "125": 304,
        "150": 300,
        "175": 298,
        "200": 296,
        "225": 295,
        "250": 294,
        "275": 293,
        "300": 291,
        "325": 289,
        "350": 285,
        "375": 280,
        "400": 274,
        "425": 266,
        "450": 256,
        "475": 245,
        "500": 233,
        "525": 220,
        "550": null,
        "575": null,
        "600": null,
        "625": null,
        "650": null,
        "675": null,
        "700": null,
        "725": null,
        "750": null,
        "775": null,
        "800": null,
        "825": null,
        "850": null,
        "875": null,
        "900": null
      }
    },
    {
      "block": 12,
      "line_no": 22,
      "nominal_composition": null,
      "product_form": "Castings",
      "spec_no": "SA–217",
      "type_grade": "C5",
      "alloy_desig_uns_no": "J42045 …",
      "class_condition_temper": null,
      "size_thickness_mm": null,
      "min_tensile_strength_mpa": 620,
      "min_yield_strength_mpa": 415,
      "notes": null,
      "values": {
        "40": 414,
        "65": 387,
        "100": 372,
        "125": 365,
        "150": 360,
        "175": 357,
        "200": 355,
        "225": 354,
        "250": 353,
        "275": 352,
        "300": 350,
        "325": 347,
        "350": 342,
        "375": 336,
        "400": 329,
        "425": 319,
        "450": 308,
        "475": 295,
        "500": 280,
        "525": 263,
        "550": null,
        "575": null,
        "600": null,
        "625": null,
        "650": null,
        "675": null,
        "700": null,
        "725": null,
        "750": null,
        "775": null,
        "800": null,
        "825": null,
        "850": null,
        "875": null,
        "900": null
      }
    },
    {
      "block": 12,
      "line_no": 23,
      "nominal_composition": null,
      "product_form": "Cast pipe",
      "spec_no": "SA–426",
      "type_grade": "CP5",
      "alloy_desig_uns_no": "J42045 …",
      "class_condition_temper": null,
      "size_thickness_mm": null,
      "min_tensile_strength_mpa": 620,
      "min_yield_strength_mpa": 415,
      "notes": null,
      "values": {
        "40": 414,
        "65": 387,
        "100": 372,
        "125": 365,
        "150": 360,
        "175": 357,
        "200": 355,
        "225": 354,
        "250": 353,
        "275": 352,
        "300": 350,
        "325": 347,
        "350": 342,
        "375": 336,
        "400": 329,
        "425": 319,
        "450": 308,
        "475": 295,
        "500": 280,
        "525": 263,
        "550": null,
        "575": null,
        "600": null,
        "625": null,
        "650": null,
        "675": null,
        "700": null,
        "725": null,
        "750": null,
        "775": null,
        "800": null,
        "825": null,
        "850": null,
        "875": null,
        "900": null
      }
    },
    {
      "block": 12,
      "line_no": 24,
      "nominal_composition": null,
      "product_form": "Forgings",
      "spec_no": "SA–182",
      "type_grade": "F5a",
      "alloy_desig_uns_no": "K42544 …",
      "class_condition_temper": null,
      "size_thickness_mm": null,
      "min_tensile_strength_mpa": 620,
      "min_yield_strength_mpa": 450,
      "notes": null,
      "values": {
        "40": 448,
        "65": 419,
        "100": 403,
        "125": 395,
        "150": 390,
        "175": 387,
        "200": 385,
        "225": 384,
        "250": 382,
        "275": 381,
        "300": 379,
        "325": 376,
        "350": 371,
        "375": 364,
        "400": 356,
        "425": 346,
        "450": 333,
        "475": 319,
        "500": 303,
        "525": 285,
        "550": null,
        "575": null,
        "600": null,
        "625": null,
        "650": null,
        "675": null,
        "700": null,
        "725": null,
        "750": null,
        "775": null,
        "800": null,
        "825": null,
        "850": null,
        "875": null,
        "900": null
      }
    },
    {
      "block": 12,
      "line_no": 25,
      "nominal_composition": null,
      "product_form": "Bolting",
      "spec_no": "SA–193",
      "type_grade": "B5",
      "alloy_desig_uns_no": "K50100 …",
      "class_condition_temper": null,
      "size_thickness_mm": "≤100",
      "min_tensile_strength_mpa": 690,
      "min_yield_strength_mpa": 550,
      "notes": null,
      "values": {
        "40": 552,
        "65": 517,
        "100": 486,
        "125": 477,
        "150": 475,
        "175": 474,
        "200": 474,
        "225": 474,
        "250": 474,
        "275": 473,
        "300": 473,
        "325": 472,
        "350": 466,
        "375": 459,
        "400": 448,
        "425": 435,
        "450": 419,
        "475": 400,
        "500": 379,
        "525": 355,
        "550": null,
        "575": null,
        "600": null,
        "625": null,
        "650": null,
        "675": null,
        "700": null,
        "725": null,
        "750": null,
        "775": null,
        "800": null,
        "825": null,
        "850": null,
        "875": null,
        "900": null
      }
    },
    {
      "block": 12,
      "line_no": 26,
      "nominal_composition": "5Cr–1/2Mo–Si",
      "product_form": "Smls. tube",
      "spec_no": "SA–213",
      "type_grade": "T5b",
      "alloy_desig_uns_no": "K51545 …",
      "class_condition_temper": null,
      "size_thickness_mm": null,
      "min_tensile_strength_mpa": 415,
      "min_yield_strength_mpa": 205,
      "notes": null,
      "values": {
        "40": 207,
        "65": 193,
        "100": 186,
        "125": 182,
        "150": 180,
        "175": 179,
        "200": 178,
        "225": 177,
        "250": 177,
        "275": 176,
        "300": 175,
        "325": 173,
        "350": 171,
        "375": 168,
        "400": 165,
        "425": 160,
        "450": 154,
        "475": 148,
        "500": 140,
        "525": 132,
        "550": null,
        "575": null,
        "600": null,
        "625": null,
        "650": null,
        "675": null,
        "700": null,
        "725": null,
        "750": null,
        "775": null,
        "800": null,
        "825": null,
        "850": null,
        "875": null,
        "900": null
      }
    },
    {
      "block": 12,
      "line_no": 27,
      "nominal_composition": "5Cr–1/2Mo–Si",
      "product_form": "Smls. pipe",
      "spec_no": "SA–335",
      "type_grade": "P5b",
      "alloy_desig_uns_no": "K51545 …",
      "class_condition_temper": null,
      "size_thickness_mm": null,
      "min_tensile_strength_mpa": 415,
      "min_yield_strength_mpa": 205,
      "notes": null,
      "values": {
        "40": 207,
        "65": 193,
        "100": 186,
        "125": 182,
        "150": 180,
        "175": 179,
        "200": 178,
        "225": 177,
        "250": 177,
        "275": 176,
        "300": 175,
        "325": 173,
        "350": 171,
        "375": 168,
        "400": 165,
        "425": 160,
        "450": 154,
        "475": 148,
        "500": 140,
        "525": 132,
        "550": null,
        "575": null,
        "600": null,
        "625": null,
        "650": null,
        "675": null,
        "700": null,
        "725": null,
        "750": null,
        "775": null,
        "800": null,
        "825": null,
        "850": null,
        "875": null,
        "900": null
      }
    },
    {
      "block": 12,
      "line_no": 28,
      "nominal_composition": "5Cr–1/2Mo–Ti",
      "product_form": "Smls. tube",
      "spec_no": "SA–213",
      "type_grade": "T5c",
      "alloy_desig_uns_no": "K41245 …",
      "class_condition_temper": null,
      "size_thickness_mm": null,
      "min_tensile_strength_mpa": 415,
      "min_yield_strength_mpa": 205,
      "notes": null,
      "values": {
        "40": 207,
        "65": 193,
        "100": 186,
        "125": 182,
        "150": 180,
        "175": 179,
        "200": 178,
        "225": 177,
        "250": 177,
        "275": 176,
        "300": 175,
        "325": 173,
        "350": 171,
        "375": 168,
        "400": 165,
        "425": 160,
        "450": 154,
        "475": 148,
        "500": 140,
        "525": 132,
        "550": null,
        "575": null,
        "600": null,
        "625": null,
        "650": null,
        "675": null,
        "700": null,
        "725": null,
        "750": null,
        "775": null,
        "800": null,
        "825": null,
        "850": null,
        "875": null,
        "900": null
      }
    },
    {
      "block": 12,
      "line_no": 29,
      "nominal_composition": "5Cr–1/2Mo–Ti",
      "product_form": "Smls. pipe",
      "spec_no": "SA–335",
      "type_grade": "P5c",
      "alloy_desig_uns_no": "K41245 …",
      "class_condition_temper": null,
      "size_thickness_mm": null,
      "min_tensile_strength_mpa": 415,
      "min_yield_strength_mpa": 205,
      "notes": null,
      "values": {
        "40": 207,
        "65": 193,
        "100": 186,
        "125": 182,
        "150": 180,
        "175": 179,
        "200": 178,
        "225": 177,
        "250": 177,
        "275": 176,
        "300": 175,
        "325": 173,
        "350": 171,
        "375": 168,
        "400": 165,
        "425": 160,
        "450": 154,
        "475": 148,
        "500": 140,
        "525": 132,
        "550": null,
        "575": null,
        "600": null,
        "625": null,
        "650": null,
        "675": null,
        "700": null,
        "725": null,
        "750": null,
        "775": null,
        "800": null,
        "825": null,
        "850": null,
        "875": null,
        "900": null
      }
    },
    {
      "block": 12,
      "line_no": 30,
      "nominal_composition": null,
      "product_form": "Smls. tube",
      "spec_no": "SA–213",
      "type_grade": "T9",
      "alloy_desig_uns_no": "K90941 …",
      "class_condition_temper": null,
      "size_thickness_mm": null,
      "min_tensile_strength_mpa": 415,
      "min_yield_strength_mpa": 205,
      "notes": null,
      "values": {
        "40": 207,
        "65": 193,
        "100": 186,
        "125": 182,
        "150": 180,
        "175": 179,
        "200": 178,
        "225": 177,
        "250": 177,
        "275": 176,
        "300": 175,
        "325": 173,
        "350": 171,
        "375": 168,
        "400": 165,
        "425": 160,
        "450": 154,
        "475": 148,
        "500": 140,
        "525": 132,
        "550": null,
        "575": null,
        "600": null,
        "625": null,
        "650": null,
        "675": null,
        "700": null,
        "725": null,
        "750": null,
        "775": null,
        "800": null,
        "825": null,
        "850": null,
        "875": null,
        "900": null
      }
    },
    {
      "block": 12,
      "line_no": 31,
      "nominal_composition": null,
      "product_form": "Fittings",
      "spec_no": "SA–234",
      "type_grade": "WP9",
      "alloy_desig_uns_no": "K90941 …",
      "class_condition_temper": null,
      "size_thickness_mm": null,
      "min_tensile_strength_mpa": 415,
      "min_yield_strength_mpa": 205,
      "notes": null,
      "values": {
        "40": 207,
        "65": 193,
        "100": 186,
        "125": 182,
        "150": 180,
        "175": 179,
        "200": 178,
        "225": 177,
        "250": 177,
        "275": 176,
        "300": 175,
        "325": 173,
        "350": 171,
        "375": 168,
        "400": 165,
        "425": 160,
        "450": 154,
        "475": 148,
        "500": 140,
        "525": 132,
        "550": null,
        "575": null,
        "600": null,
        "625": null,
        "650": null,
        "675": null,
        "700": null,
        "725": null,
        "750": null,
        "775": null,
        "800": null,
        "825": null,
        "850": null,
        "875": null,
        "900": null
      }
    },
    {
      "block": 12,
      "line_no": 32,
      "nominal_composition": null,
      "product_form": "Smls. pipe",
      "spec_no": "SA–335",
      "type_grade": "P9",
      "alloy_desig_uns_no": "K90941 …",
      "class_condition_temper": null,
      "size_thickness_mm": null,
      "min_tensile_strength_mpa": 415,
      "min_yield_strength_mpa": 205,
      "notes": null,
      "values": {
        "40": 207,
        "65": 193,
        "100": 186,
        "125": 182,
        "150": 180,
        "175": 179,
        "200": 178,
        "225": 177,
        "250": 177,
        "275": 176,
        "300": 175,
        "325": 173,
        "350": 171,
        "375": 168,
        "400": 165,
        "425": 160,
        "450": 154,
        "475": 148,
        "500": 140,
        "525": 132,
        "550": null,
        "575": null,
        "600": null,
        "625": null,
        "650": null,
        "675": null,
        "700": null,
        "725": null,
        "750": null,
        "775": null,
        "800": null,
        "825": null,
        "850": null,
        "875": null,
        "900": null
      }
    },
    {
      "block": 12,
      "line_no": 33,
      "nominal_composition": null,
      "product_form": "Forged pipe",
      "spec_no": "SA–369",
      "type_grade": "FP9",
      "alloy_desig_uns_no": "K90941 …",
      "class_condition_temper": null,
      "size_thickness_mm": null,
      "min_tensile_strength_mpa": 415,
      "min_yield_strength_mpa": 205,
      "notes": null,
      "values": {
        "40": 207,
        "65": 193,
        "100": 186,
        "125": 182,
        "150": 180,
        "175": 179,
        "200": 178,
        "225": 177,
        "250": 177,
        "275": 176,
        "300": 175,
        "325": 173,
        "350": 171,
        "375": 168,
        "400": 165,
        "425": 160,
        "450": 154,
        "475": 148,
        "500": 140,
        "525": 132,
        "550": null,
        "575": null,
        "600": null,
        "625": null,
        "650": null,
        "675": null,
        "700": null,
        "725": null,
        "750": null,
        "775": null,
        "800": null,
        "825": null,
        "850": null,
        "875": null,
        "900": null
      }
    },
    {
      "block": 12,
      "line_no": 34,
      "nominal_composition": null,
      "product_form": "Forgings",
      "spec_no": "SA–182",
      "type_grade": "F9",
      "alloy_desig_uns_no": "K90941 …",
      "class_condition_temper": null,
      "size_thickness_mm": null,
      "min_tensile_strength_mpa": 585,
      "min_yield_strength_mpa": 380,
      "notes": null,
      "values": {
        "40": 379,
        "65": 354,
        "100": 341,
        "125": 334,
        "150": 330,
        "175": 327,
        "200": 326,
        "225": 325,
        "250": 324,
        "275": 322,
        "300": 320,
        "325": 318,
        "350": 314,
        "375": 308,
        "400": 301,
        "425": 292,
        "450": 282,
        "475": 270,
        "500": 257,
        "525": 242,
        "550": null,
        "575": null,
        "600": null,
        "625": null,
        "650": null,
        "675": null,
        "700": null,
        "725": null,
        "750": null,
        "775": null,
        "800": null,
        "825": null,
        "850": null,
        "875": null,
        "900": null
      }
    },
    {
      "block": 12,
      "line_no": 35,
      "nominal_composition": null,
      "product_form": "Forgings",
      "spec_no": "SA–336",
      "type_grade": "F9",
      "alloy_desig_uns_no": "K90941 …",
      "class_condition_temper": null,
      "size_thickness_mm": null,
      "min_tensile_strength_mpa": 585,
      "min_yield_strength_mpa": 380,
      "notes": null,
      "values": {
        "40": 379,
        "65": 354,
        "100": 341,
        "125": 334,
        "150": 330,
        "175": 327,
        "200": 326,
        "225": 325,
        "250": 324,
        "275": 322,
        "300": 320,
        "325": 318,
        "350": 314,
        "375": 308,
        "400": 301,
        "425": 292,
        "450": 282,
        "475": 270,
        "500": 257,
        "525": 242,
        "550": null,
        "575": null,
        "600": null,
        "625": null,
        "650": null,
        "675": null,
        "700": null,
        "725": null,
        "750": null,
        "775": null,
        "800": null,
        "825": null,
        "850": null,
        "875": null,
        "900": null
      }
    },
    {
      "block": 12,
      "line_no": 36,
      "nominal_composition": null,
      "product_form": "Castings",
      "spec_no": "SA–217",
      "type_grade": "C12",
      "alloy_desig_uns_no": "J82090 …",
      "class_condition_temper": null,
      "size_thickness_mm": null,
      "min_tensile_strength_mpa": 620,
      "min_yield_strength_mpa": 415,
      "notes": null,
      "values": {
        "40": 414,
        "65": 387,
        "100": 372,
        "125": 365,
        "150": 360,
        "175": 357,
        "200": 355,
        "225": 354,
        "250": 353,
        "275": 352,
        "300": 350,
        "325": 347,
        "350": 342,
        "375": 336,
        "400": 329,
        "425": 319,
        "450": 308,
        "475": 295,
        "500": 280,
        "525": 263,
        "550": null,
        "575": null,
        "600": null,
        "625": null,
        "650": null,
        "675": null,
        "700": null,
        "725": null,
        "750": null,
        "775": null,
        "800": null,
        "825": null,
        "850": null,
        "875": null,
        "900": null
      }
    },
    {
      "block": 12,
      "line_no": 37,
      "nominal_composition": null,
      "product_form": "Cast pipe",
      "spec_no": "SA–426",
      "type_grade": "CP9",
      "alloy_desig_uns_no": "J82090 …",
