Repository: danivelas0/asme-pcc

File: resources/bpvc_ii_d_metric_2025/table_1a.json (part 16 of 57)
    "External Pressure Chart No.",
    "Notes"
  ],
  "columns_values": [
      "alloy_desig_uns_no": "K90901",
      "class_condition_temper": 2,
      "size_thickness_mm": "t > 75",
      "p_no": "15E",
      "group_no": 1,
      "min_tensile_strength_mpa": 585,
      "min_yield_strength_mpa": 415,
      "i": 649,
      "limits_iii": "NP",
      "viii_1": 649,
      "xii": "NP",
      "external_pressure_chart_no": "CS–3 T6",
      "notes": null,
      "values": {
        "40": 168,
        "65": 168,
        "100": 168,
        "125": 168,
        "150": 168,
        "200": 167,
        "250": 166,
        "300": 164,
        "325": 163,
        "350": 161,
        "375": 157,
        "400": 153,
        "425": 147,
        "450": 141,
        "475": 134,
        "500": 126,
        "525": 117,
        "550": 98.5,
        "575": 75.5,
        "600": 54.3,
        "625": 36.8,
        "650": 24.0,
        "675": null,
        "700": null,
        "725": null,
        "750": null,
        "775": null,
        "800": null,
        "825": null,
        "850": null,
        "875": null,
        "900": null
      }
    },
    {
      "block": 11,
      "line_no": 31,
      "nominal_composition": "9Cr–1Mo–V",
      "product_form": "Forgings",
      "spec_no": "SA–182",
      "type_grade": "F91 Type 1",
      "alloy_desig_uns_no": "K90901",
      "class_condition_temper": null,
      "size_thickness_mm": "t ≤75",
      "p_no": "15E",
      "group_no": 1,
      "min_tensile_strength_mpa": 620,
      "min_yield_strength_mpa": 415,
      "i": 649,
      "limits_iii": 371,
      "viii_1": 649,
      "xii": "NP",
      "external_pressure_chart_no": "CS–3 T6",
      "notes": null,
      "values": {
        "40": 177,
        "65": 177,
        "100": 177,
        "125": 177,
        "150": 177,
        "200": 177,
        "250": 176,
        "300": 175,
        "325": 172,
        "350": 170,
        "375": 166,
        "400": 162,
        "425": 156,
        "450": 149,
        "475": 142,
        "500": 133,
        "525": 124,
        "550": 98.5,
        "575": 75.5,
        "600": 54.3,
        "625": 36.8,
        "650": 24.0,
        "675": null,
        "700": null,
        "725": null,
        "750": null,
        "775": null,
        "800": null,
        "825": null,
        "850": null,
        "875": null,
        "900": null
      }
    },
    {
      "block": 11,
      "line_no": 32,
      "nominal_composition": "9Cr–1Mo–V",
      "product_form": "Forgings",
      "spec_no": "SA–182",
      "type_grade": "F91 Type 1",
      "alloy_desig_uns_no": "K90901",
      "class_condition_temper": null,
      "size_thickness_mm": "t > 75",
      "p_no": "15E",
      "group_no": 1,
      "min_tensile_strength_mpa": 620,
      "min_yield_strength_mpa": 415,
      "i": 649,
      "limits_iii": "NP",
      "viii_1": 649,
      "xii": "NP",
      "external_pressure_chart_no": "CS–3 T6",
      "notes": null,
      "values": {
        "40": 177,
        "65": 177,
        "100": 177,
        "125": 177,
        "150": 177,
        "200": 177,
        "250": 176,
        "300": 175,
        "325": 172,
        "350": 170,
        "375": 166,
        "400": 162,
        "425": 156,
        "450": 149,
        "475": 142,
        "500": 133,
        "525": 124,
        "550": 98.5,
        "575": 75.5,
        "600": 54.3,
        "625": 36.8,
        "650": 24.0,
        "675": null,
        "700": null,
        "725": null,
        "750": null,
        "775": null,
        "800": null,
        "825": null,
        "850": null,
        "875": null,
        "900": null
      }
    },
    {
      "block": 11,
      "line_no": 33,
      "nominal_composition": "9Cr–1Mo–V",
      "product_form": "Forgings",
      "spec_no": "SA–336",
      "type_grade": "F91 Type 1",
      "alloy_desig_uns_no": "K90901",
      "class_condition_temper": null,
      "size_thickness_mm": null,
      "p_no": "15E",
      "group_no": 1,
      "min_tensile_strength_mpa": 620,
      "min_yield_strength_mpa": 415,
      "i": 649,
      "limits_iii": "NP",
      "viii_1": 649,
      "xii": "NP",
      "external_pressure_chart_no": "CS–3 T6",
      "notes": null,
      "values": {
        "40": 177,
        "65": 177,
        "100": 177,
        "125": 177,
        "150": 177,
        "200": 177,
        "250": 176,
        "300": 175,
        "325": 172,
        "350": 170,
        "375": 166,
        "400": 162,
        "425": 156,
        "450": 149,
        "475": 142,
        "500": 133,
        "525": 124,
        "550": 98.5,
        "575": 75.5,
        "600": 54.3,
        "625": 36.8,
        "650": 24.0,
        "675": null,
        "700": null,
        "725": null,
        "750": null,
        "775": null,
        "800": null,
        "825": null,
        "850": null,
        "875": null,
        "900": null
      }
    },
    {
      "block": 11,
      "line_no": 34,
      "nominal_composition": "9Cr–1Mo–V",
      "product_form": "Smls. tube",
      "spec_no": "SA–213",
      "type_grade": "T91 Type 2",
      "alloy_desig_uns_no": "K90901",
      "class_condition_temper": null,
      "size_thickness_mm": null,
      "p_no": "15E",
      "group_no": 1,
      "min_tensile_strength_mpa": 585,
      "min_yield_strength_mpa": 415,
      "i": 649,
      "limits_iii": "NP",
      "viii_1": "NP",
      "xii": "NP",
      "external_pressure_chart_no": "CS–3 T6",
      "notes": null,
      "values": {
        "40": 168,
        "65": 168,
        "100": 168,
        "125": 168,
        "150": 168,
        "200": 167,
        "250": 166,
        "300": 164,
        "325": 163,
        "350": 161,
        "375": 157,
        "400": 153,
        "425": 147,
        "450": 141,
        "475": 134,
        "500": 126,
        "525": 117,
        "550": 102,
        "575": 78.2,
        "600": 57.6,
        "625": 39.2,
        "650": 25.1,
        "675": null,
        "700": null,
        "725": null,
        "750": null,
        "775": null,
        "800": null,
        "825": null,
        "850": null,
        "875": null,
        "900": null
      }
    },
    {
      "block": 11,
      "line_no": 35,
      "nominal_composition": "9Cr–1Mo–V",
      "product_form": "Fittings",
      "spec_no": "SA–234",
      "type_grade": "WP91 Type 2",
      "alloy_desig_uns_no": "K90901",
      "class_condition_temper": null,
      "size_thickness_mm": null,
      "p_no": "15E",
      "group_no": 1,
      "min_tensile_strength_mpa": 620,
      "min_yield_strength_mpa": 415,
      "i": 649,
      "limits_iii": "NP",
      "viii_1": "NP",
      "xii": "NP",
      "external_pressure_chart_no": "CS–3 T6",
      "notes": null,
      "values": {
        "40": 177,
        "65": 177,
        "100": 177,
        "125": 177,
        "150": 177,
        "200": 177,
        "250": 176,
        "300": 175,
        "325": 172,
        "350": 170,
        "375": 166,
        "400": 162,
        "425": 156,
        "450": 149,
        "475": 142,
        "500": 133,
        "525": 124,
        "550": 102,
        "575": 78.2,
        "600": 57.6,
        "625": 39.2,
        "650": 25.1,
        "675": null,
        "700": null,
        "725": null,
        "750": null,
        "775": null,
        "800": null,
        "825": null,
        "850": null,
        "875": null,
        "900": null
      }
    },
    {
      "block": 11,
      "line_no": 36,
      "nominal_composition": "9Cr–1Mo–V",
      "product_form": "Smls. pipe",
      "spec_no": "SA–335",
      "type_grade": "P91 Type 2",
      "alloy_desig_uns_no": "K90901",
      "class_condition_temper": null,
      "size_thickness_mm": null,
      "p_no": "15E",
      "group_no": 1,
      "min_tensile_strength_mpa": 585,
      "min_yield_strength_mpa": 415,
      "i": 649,
      "limits_iii": "NP",
      "viii_1": "NP",
      "xii": "NP",
      "external_pressure_chart_no": "CS–3 T6",
      "notes": null,
      "values": {
        "40": 168,
        "65": 168,
        "100": 168,
        "125": 168,
        "150": 168,
        "200": 167,
        "250": 166,
        "300": 164,
        "325": 163,
        "350": 161,
        "375": 157,
        "400": 153,
        "425": 147,
        "450": 141,
        "475": 134,
        "500": 126,
        "525": 117,
        "550": 102,
        "575": 78.2,
        "600": 57.6,
        "625": 39.2,
        "650": 25.1,
        "675": null,
        "700": null,
        "725": null,
        "750": null,
        "775": null,
        "800": null,
        "825": null,
        "850": null,
        "875": null,
        "900": null
      }
    },
    {
      "block": 11,
      "line_no": 37,
      "nominal_composition": "9Cr–1Mo–V",
      "product_form": "Forged pipe",
      "spec_no": "SA–369",
      "type_grade": "FP91 Type 2",
      "alloy_desig_uns_no": "K90901",
      "class_condition_temper": null,
      "size_thickness_mm": null,
      "p_no": "15E",
      "group_no": 1,
      "min_tensile_strength_mpa": 585,
      "min_yield_strength_mpa": 415,
      "i": 649,
      "limits_iii": "NP",
      "viii_1": "NP",
      "xii": "NP",
      "external_pressure_chart_no": "CS–3 T6",
      "notes": null,
      "values": {
        "40": 168,
        "65": 168,
        "100": 168,
        "125": 168,
        "150": 168,
        "200": 167,
        "250": 166,
        "300": 164,
        "325": 163,
        "350": 161,
        "375": 157,
        "400": 153,
        "425": 147,
        "450": 141,
        "475": 134,
        "500": 126,
        "525": 117,
        "550": 102,
        "575": 78.2,
        "600": 57.6,
        "625": 39.2,
        "650": 25.1,
        "675": null,
        "700": null,
        "725": null,
        "750": null,
        "775": null,
        "800": null,
        "825": null,
        "850": null,
        "875": null,
        "900": null
      }
    },
    {
      "block": 11,
      "line_no": 38,
      "nominal_composition": "9Cr–1Mo–V",
      "product_form": "Plate",
      "spec_no": "SA–387",
      "type_grade": "91 Type 2",
      "alloy_desig_uns_no": "K90901",
      "class_condition_temper": 2,
      "size_thickness_mm": null,
      "p_no": "15E",
      "group_no": 1,
      "min_tensile_strength_mpa": 585,
      "min_yield_strength_mpa": 415,
      "i": 649,
      "limits_iii": "NP",
      "viii_1": "NP",
      "xii": "NP",
      "external_pressure_chart_no": "CS–3 T6",
      "notes": null,
      "values": {
        "40": 168,
        "65": 168,
        "100": 168,
        "125": 168,
        "150": 168,
        "200": 167,
        "250": 166,
        "300": 164,
        "325": 163,
        "350": 161,
        "375": 157,
        "400": 153,
        "425": 147,
        "450": 141,
        "475": 134,
        "500": 126,
        "525": 117,
        "550": 102,
        "575": 78.2,
        "600": 57.6,
        "625": 39.2,
        "650": 25.1,
        "675": null,
        "700": null,
        "725": null,
        "750": null,
        "775": null,
        "800": null,
        "825": null,
        "850": null,
        "875": null,
        "900": null
      }
    },
    {
      "block": 11,
      "line_no": 39,
      "nominal_composition": "9Cr–1Mo–V",
      "product_form": "Forgings",
      "spec_no": "SA–182",
      "type_grade": "F91 Type 2",
      "alloy_desig_uns_no": "K90901",
      "class_condition_temper": null,
      "size_thickness_mm": null,
      "p_no": "15E",
      "group_no": 1,
      "min_tensile_strength_mpa": 620,
      "min_yield_strength_mpa": 415,
      "i": 649,
      "limits_iii": "NP",
      "viii_1": "NP",
      "xii": "NP",
      "external_pressure_chart_no": "CS–3 T6",
      "notes": null,
      "values": {
        "40": 177,
        "65": 177,
        "100": 177,
        "125": 177,
        "150": 177,
        "200": 177,
        "250": 176,
        "300": 175,
        "325": 172,
        "350": 170,
        "375": 166,
        "400": 162,
        "425": 156,
        "450": 149,
        "475": 142,
        "500": 133,
        "525": 124,
        "550": 102,
        "575": 78.2,
        "600": 57.6,
        "625": 39.2,
        "650": 25.1,
        "675": null,
        "700": null,
        "725": null,
        "750": null,
        "775": null,
        "800": null,
        "825": null,
        "850": null,
        "875": null,
        "900": null
      }
    },
    {
      "block": 11,
      "line_no": 40,
      "nominal_composition": "9Cr–1Mo–V",
      "product_form": "Forgings",
      "spec_no": "SA–336",
      "type_grade": "F91 Type 2",
      "alloy_desig_uns_no": "K90901",
      "class_condition_temper": null,
      "size_thickness_mm": null,
      "p_no": "15E",
      "group_no": 1,
      "min_tensile_strength_mpa": 620,
      "min_yield_strength_mpa": 415,
      "i": 649,
      "limits_iii": "NP",
      "viii_1": "NP",
      "xii": "NP",
      "external_pressure_chart_no": "CS–3 T6",
      "notes": null,
      "values": {
        "40": 177,
        "65": 177,
        "100": 177,
        "125": 177,
        "150": 177,
        "200": 177,
        "250": 176,
        "300": 175,
        "325": 172,
        "350": 170,
        "375": 166,
        "400": 162,
        "425": 156,
        "450": 149,
        "475": 142,
        "500": 133,
        "525": 124,
        "550": 102,
        "575": 78.2,
        "600": 57.6,
        "625": 39.2,
        "650": 25.1,
        "675": null,
        "700": null,
        "725": null,
        "750": null,
        "775": null,
        "800": null,
        "825": null,
        "850": null,
        "875": null,
        "900": null
      }
    },
    {
      "block": 11,
      "line_no": 41,
      "nominal_composition": null,
      "product_form": "Plate",
      "spec_no": "SA–240",
      "type_grade": null,
      "alloy_desig_uns_no": "S40910",
      "class_condition_temper": null,
      "size_thickness_mm": null,
      "p_no": 7,
      "group_no": 1,
      "min_tensile_strength_mpa": 380,
      "min_yield_strength_mpa": 170,
      "i": "NP",
      "limits_iii": "NP",
      "viii_1": 427,
      "xii": "NP",
      "external_pressure_chart_no": "CS–1 …",
      "notes": null,
      "values": {
        "40": 108,
        "65": 104,
        "100": 98.8,
        "125": 94.4,
        "150": 90.1,
        "200": 83.8,
        "250": 80.5,
        "300": 78.2,
        "325": 77.9,
        "350": 77.9,
        "375": 77.9,
        "400": 77.2,
        "425": 76.6,
        "450": 76.0,
        "475": null,
        "500": null,
        "525": null,
        "550": null,
        "575": null,
        "600": null,
        "625": null,
        "650": null,
        "675": null,
        "700": null,
        "725": null,
        "750": null,
        "775": null,
        "800": null,
        "825": null,
        "850": null,
        "875": null,
        "900": null
      }
    },
    {
      "block": 11,
      "line_no": 42,
      "nominal_composition": null,
      "product_form": "Plate",
      "spec_no": "SA–240",
      "type_grade": null,
      "alloy_desig_uns_no": "S40920",
      "class_condition_temper": null,
      "size_thickness_mm": null,
      "p_no": 7,
      "group_no": 1,
      "min_tensile_strength_mpa": 380,
      "min_yield_strength_mpa": 170,
      "i": "NP",
      "limits_iii": "NP",
      "viii_1": 427,
      "xii": "NP",
      "external_pressure_chart_no": "CS–1 …",
      "notes": null,
      "values": {
        "40": 108,
        "65": 104,
        "100": 98.8,
        "125": 94.4,
        "150": 90.1,
        "200": 83.8,
        "250": 80.5,
        "300": 78.2,
        "325": 77.9,
        "350": 77.9,
        "375": 77.9,
        "400": 77.2,
        "425": 76.6,
        "450": 76.0,
        "475": null,
        "500": null,
        "525": null,
        "550": null,
        "575": null,
        "600": null,
        "625": null,
        "650": null,
        "675": null,
        "700": null,
        "725": null,
        "750": null,
        "775": null,
        "800": null,
        "825": null,
        "850": null,
        "875": null,
        "900": null
      }
    },
    {
      "block": 11,
      "line_no": 43,
      "nominal_composition": null,
      "product_form": "Plate",
      "spec_no": "SA–240",
      "type_grade": null,
      "alloy_desig_uns_no": "S40930",
      "class_condition_temper": null,
      "size_thickness_mm": null,
      "p_no": 7,
      "group_no": 1,
      "min_tensile_strength_mpa": 380,
      "min_yield_strength_mpa": 170,
      "i": "NP",
      "limits_iii": "NP",
      "viii_1": 427,
      "xii": "NP",
      "external_pressure_chart_no": "CS–1 …",
      "notes": null,
      "values": {
        "40": 108,
        "65": 104,
        "100": 98.8,
        "125": 94.4,
        "150": 90.1,
        "200": 83.8,
        "250": 80.5,
        "300": 78.2,
        "325": 77.9,
        "350": 77.9,
        "375": 77.9,
        "400": 77.2,
        "425": 76.6,
        "450": 76.0,
        "475": null,
        "500": null,
        "525": null,
        "550": null,
        "575": null,
        "600": null,
        "625": null,
        "650": null,
        "675": null,
        "700": null,
        "725": null,
        "750": null,
        "775": null,
        "800": null,
        "825": null,
        "850": null,
        "875": null,
        "900": null
      }
    },
    {
      "block": 11,
      "line_no": 44,
      "nominal_composition": null,
      "product_form": "Wld. tube",
      "spec_no": "SA–268",
      "type_grade": "TP409",
      "alloy_desig_uns_no": "S40900",
      "class_condition_temper": null,
      "size_thickness_mm": null,
      "p_no": 7,
      "group_no": 1,
      "min_tensile_strength_mpa": 380,
      "min_yield_strength_mpa": 170,
      "i": "NP",
      "limits_iii": "NP",
      "viii_1": 427,
      "xii": 343,
      "external_pressure_chart_no": "CS–1 G24",
      "notes": null,
      "values": {
        "40": 92.4,
        "65": 88.4,
        "100": 84.0,
        "125": 80.2,
        "150": 76.6,
        "200": 71.2,
        "250": 68.4,
        "300": 66.5,
        "325": 66.2,
        "350": 66.2,
        "375": 66.2,
        "400": 65.6,
        "425": 65.1,
        "450": 64.6,
        "475": null,
        "500": null,
        "525": null,
        "550": null,
        "575": null,
        "600": null,
        "625": null,
        "650": null,
        "675": null,
        "700": null,
        "725": null,
        "750": null,
        "775": null,
        "800": null,
        "825": null,
        "850": null,
        "875": null,
        "900": null
      }
    },
    {
      "block": 11,
      "line_no": 45,
      "nominal_composition": null,
      "product_form": "Smls. tube",
      "spec_no": "SA–268",
      "type_grade": "TP409",
      "alloy_desig_uns_no": "S40900",
      "class_condition_temper": null,
      "size_thickness_mm": null,
      "p_no": 7,
      "group_no": 1,
      "min_tensile_strength_mpa": 380,
      "min_yield_strength_mpa": 170,
      "i": "NP",
      "limits_iii": "NP",
      "viii_1": 427,
      "xii": 343,
      "external_pressure_chart_no": "CS–1 …",
      "notes": null,
      "values": {
        "40": 108,
        "65": 104,
        "100": 98.8,
        "125": 94.4,
        "150": 90.1,
        "200": 83.8,
        "250": 80.5,
        "300": 78.2,
        "325": 77.9,
        "350": 77.9,
        "375": 77.9,
        "400": 77.2,
        "425": 76.6,
        "450": 76.0,
        "475": null,
        "500": null,
        "525": null,
        "550": null,
        "575": null,
        "600": null,
        "625": null,
        "650": null,
        "675": null,
        "700": null,
        "725": null,
        "750": null,
        "775": null,
        "800": null,
        "825": null,
        "850": null,
        "875": null,
        "900": null
      }
    },
    {
      "block": 12,
      "line_no": 1,
      "nominal_composition": null,
      "product_form": "Plate",
      "spec_no": "SA–1010",
      "type_grade": 40,
      "alloy_desig_uns_no": "S41003",
      "class_condition_temper": null,
      "size_thickness_mm": "t ≤19",
      "p_no": 7,
      "group_no": 1,
      "min_tensile_strength_mpa": 455,
      "min_yield_strength_mpa": 275,
      "i": "NP",
      "limits_iii": "NP",
      "viii_1": 316,
      "xii": 316,
      "external_pressure_chart_no": "CS–2 …",
      "notes": null,
      "values": {
        "40": 130,
        "65": 130,
        "100": 130,
        "125": 130,
        "150": 130,
        "200": 127,
        "250": 123,
        "300": 119,
        "325": 117,
        "350": null,
        "375": null,
        "400": null,
        "425": null,
        "450": null,
        "475": null,
        "500": null,
        "525": null,
        "550": null,
        "575": null,
        "600": null,
        "625": null,
        "650": null,
        "675": null,
        "700": null,
        "725": null,
        "750": null,
        "775": null,
        "800": null,
        "825": null,
        "850": null,
        "875": null,
        "900": null
      }
    },
    {
      "block": 12,
      "line_no": 2,
      "nominal_composition": null,
      "product_form": "Bar",
      "spec_no": "SA–479",
      "type_grade": 403,
      "alloy_desig_uns_no": "S40300",
      "class_condition_temper": "A",
      "size_thickness_mm": null,
      "p_no": 6,
      "group_no": 1,
      "min_tensile_strength_mpa": 485,
      "min_yield_strength_mpa": 275,
      "i": "NP",
      "limits_iii": 371,
      "viii_1": "NP",
      "xii": "NP",
      "external_pressure_chart_no": null,
      "notes": null,
      "values": {
        "40": 138,
        "65": 138,
        "100": 138,
        "125": 137,
        "150": 135,
        "200": 133,
        "250": 131,
        "300": 129,
        "325": 127,
        "350": 124,
        "375": 122,
        "400": null,
        "425": null,
        "450": null,
        "475": null,
        "500": null,
        "525": null,
        "550": null,
        "575": null,
        "600": null,
        "625": null,
        "650": null,
        "675": null,
        "700": null,
        "725": null,
        "750": null,
        "775": null,
        "800": null,
        "825": null,
        "850": null,
        "875": null,
        "900": null
      }
    },
    {
      "block": 12,
      "line_no": 3,
      "nominal_composition": null,
      "product_form": "Bar",
      "spec_no": "SA–479",
      "type_grade": 403,
      "alloy_desig_uns_no": "S40300",
      "class_condition_temper": 1,
      "size_thickness_mm": null,
      "p_no": 6,
      "group_no": 1,
      "min_tensile_strength_mpa": 485,
      "min_yield_strength_mpa": 275,
      "i": "NP",
      "limits_iii": 371,
      "viii_1": "NP",
      "xii": "NP",
      "external_pressure_chart_no": null,
      "notes": null,
      "values": {
        "40": 138,
        "65": 138,
        "100": 138,
        "125": 137,
        "150": 135,
        "200": 133,
        "250": 131,
        "300": 129,
        "325": 127,
        "350": 124,
        "375": 122,
        "400": null,
        "425": null,
        "450": null,
        "475": null,
        "500": null,
        "525": null,
        "550": null,
        "575": null,
        "600": null,
        "625": null,
        "650": null,
        "675": null,
        "700": null,
        "725": null,
        "750": null,
        "775": null,
        "800": null,
        "825": null,
        "850": null,
        "875": null,
        "900": null
      }
    },
    {
      "block": 12,
      "line_no": 4,
      "nominal_composition": null,
      "product_form": "Plate",
      "spec_no": "SA–1010",
      "type_grade": 50,
      "alloy_desig_uns_no": "S41003",
      "class_condition_temper": null,
      "size_thickness_mm": "t ≤19",
      "p_no": 7,
      "group_no": 1,
      "min_tensile_strength_mpa": 485,
      "min_yield_strength_mpa": 345,
      "i": "NP",
      "limits_iii": "NP",
      "viii_1": 316,
      "xii": 316,
      "external_pressure_chart_no": "CS–3 …",
      "notes": null,
      "values": {
        "40": 138,
        "65": 138,
        "100": 138,
        "125": 138,
        "150": 138,
        "200": 135,
        "250": 131,
        "300": 126,
        "325": 124,
        "350": null,
        "375": null,
        "400": null,
        "425": null,
        "450": null,
        "475": null,
        "500": null,
        "525": null,
        "550": null,
        "575": null,
        "600": null,
        "625": null,
        "650": null,
        "675": null,
        "700": null,
        "725": null,
        "750": null,
        "775": null,
        "800": null,
        "825": null,
        "850": null,
        "875": null,
        "900": null
      }
    },
    {
      "block": 12,
      "line_no": 5,
      "nominal_composition": null,
      "product_form": "Bar",
      "spec_no": "SA/JIS G4303",
      "type_grade": "SUS405",
      "alloy_desig_uns_no": null,
      "class_condition_temper": null,
      "size_thickness_mm": null,
      "p_no": 7,
      "group_no": 1,
      "min_tensile_strength_mpa": 410,
      "min_yield_strength_mpa": 174,
      "i": "NP",
      "limits_iii": 371,
      "viii_1": 538,
      "xii": "NP",
      "external_pressure_chart_no": "CS–1 G19, T5",
      "notes": null,
      "values": {
        "40": 115,
        "65": 110,
        "100": 105,
        "125": 103,
        "150": 102,
        "200": 100,
        "250": 98.9,
        "300": 97.2,
        "325": 96.1,
        "350": 94.7,
        "375": 92.7,
        "400": 90.2,
        "425": 87.1,
        "450": 83.5,
        "475": 79.2,
        "500": 67.3,
        "525": 41.9,
        "550": 14.1,
        "575": null,
        "600": null,
        "625": null,
        "650": null,
        "675": null,
        "700": null,
        "725": null,
        "750": null,
        "775": null,
        "800": null,
        "825": null,
        "850": null,
        "875": null,
        "900": null
      }
    },
    {
      "block": 12,
      "line_no": 6,
      "nominal_composition": null,
      "product_form": "Plate",
      "spec_no": "SA–240",
      "type_grade": 405,
      "alloy_desig_uns_no": "S40500",
      "class_condition_temper": null,
      "size_thickness_mm": null,
      "p_no": 7,
      "group_no": 1,
      "min_tensile_strength_mpa": 415,
      "min_yield_strength_mpa": 170,
      "i": 371,
      "limits_iii": "NP",
      "viii_1": 538,
      "xii": 343,
      "external_pressure_chart_no": "CS–1 G19, T5",
      "notes": null,
      "values": {
        "40": 115,
        "65": 110,
        "100": 105,
        "125": 103,
        "150": 102,
        "200": 100,
        "250": 98.9,
        "300": 97.2,
        "325": 96.1,
        "350": 94.7,
        "375": 92.7,
        "400": 90.2,
        "425": 87.1,
        "450": 83.5,
        "475": 79.2,
        "500": 67.3,
        "525": 41.9,
        "550": 14.1,
        "575": null,
        "600": null,
        "625": null,
        "650": null,
        "675": null,
        "700": null,
        "725": null,
        "750": null,
        "775": null,
        "800": null,
        "825": null,
        "850": null,
        "875": null,
        "900": null
      }
    },
    {
      "block": 12,
      "line_no": 7,
      "nominal_composition": null,
      "product_form": "Plate",
      "spec_no": "SA–240",
      "type_grade": 405,
      "alloy_desig_uns_no": "S40500",
      "class_condition_temper": null,
      "size_thickness_mm": null,
      "p_no": 7,
      "group_no": 1,
      "min_tensile_strength_mpa": 415,
      "min_yield_strength_mpa": 170,
      "i": "NP",
      "limits_iii": 371,
      "viii_1": "NP",
      "xii": "NP",
      "external_pressure_chart_no": "CS–1 G19",
      "notes": null,
      "values": {
        "40": 115,
        "65": 110,
        "100": 105,
        "125": 103,
        "150": 102,
        "200": 100,
        "250": 98.9,
        "300": 97.2,
        "325": 96.1,
        "350": 94.7,
        "375": 92.7,
        "400": null,
        "425": null,
        "450": null,
        "475": null,
        "500": null,
        "525": null,
        "550": null,
        "575": null,
        "600": null,
        "625": null,
        "650": null,
        "675": null,
        "700": null,
        "725": null,
        "750": null,
        "775": null,
        "800": null,
        "825": null,
        "850": null,
        "875": null,
        "900": null
      }
    },
    {
      "block": 12,
      "line_no": 8,
      "nominal_composition": null,
      "product_form": "Bar",
      "spec_no": "SA–479",
      "type_grade": 405,
      "alloy_desig_uns_no": "S40500",
      "class_condition_temper": null,
      "size_thickness_mm": null,
      "p_no": 7,
      "group_no": 1,
      "min_tensile_strength_mpa": 415,
      "min_yield_strength_mpa": 170,
      "i": "NP",
      "limits_iii": 371,
      "viii_1": 538,
      "xii": 343,
      "external_pressure_chart_no": "CS–1 G19, T5",
      "notes": null,
      "values": {
        "40": 115,
        "65": 110,
        "100": 105,
        "125": 103,
        "150": 102,
        "200": 100,
        "250": 98.9,
        "300": 97.2,
        "325": 96.1,
        "350": 94.7,
        "375": 92.7,
        "400": 90.2,
        "425": 87.1,
        "450": 83.5,
        "475": 79.2,
        "500": 67.3,
        "525": 41.9,
        "550": 14.1,
        "575": null,
        "600": null,
        "625": null,
        "650": null,
        "675": null,
        "700": null,
        "725": null,
        "750": null,
        "775": null,
        "800": null,
        "825": null,
        "850": null,
        "875": null,
        "900": null
      }
    },
    {
      "block": 12,
      "line_no": 9,
      "nominal_composition": null,
      "product_form": "Smls. & wld. tube",
      "spec_no": "SA–268",
      "type_grade": "TP405",
      "alloy_desig_uns_no": "S40500",
      "class_condition_temper": null,
      "size_thickness_mm": null,
      "p_no": 7,
      "group_no": 1,
      "min_tensile_strength_mpa": 415,
      "min_yield_strength_mpa": 205,
      "i": 371,
      "limits_iii": "NP",
      "viii_1": 538,
      "xii": 343,
      "external_pressure_chart_no": "CS–2",
      "notes": "G19, T5, W13, W14",
      "values": {
        "40": 118,
        "65": 118,
        "100": 118,
        "125": 117,
        "150": 116,
        "200": 114,
        "250": 113,
        "300": 111,
        "325": 109,
        "350": 107,
        "375": 104,
        "400": 101,
        "425": 97.5,
        "450": 93.2,
        "475": 88.4,
        "500": 70.6,
        "525": 40.9,
        "550": 14.5,
        "575": null,
        "600": null,
        "625": null,
        "650": null,
        "675": null,
        "700": null,
        "725": null,
        "750": null,
        "775": null,
        "800": null,
        "825": null,
        "850": null,
        "875": null,
        "900": null
      }
    },
    {
      "block": 12,
      "line_no": 10,
      "nominal_composition": null,
      "product_form": "Wld. tube",
      "spec_no": "SA–268",
      "type_grade": "TP405",
      "alloy_desig_uns_no": "S40500",
      "class_condition_temper": null,
      "size_thickness_mm": null,
      "p_no": 7,
      "group_no": 1,
      "min_tensile_strength_mpa": 415,
      "min_yield_strength_mpa": 205,
      "i": 371,
      "limits_iii": "NP",
      "viii_1": 538,
      "xii": 343,
      "external_pressure_chart_no": "CS–2",
      "notes": "G19, G24, T5",
      "values": {
        "40": 101,
        "65": 101,
        "100": 101,
        "125": 99.7,
        "150": 98.5,
        "200": 96.7,
        "250": 95.4,
        "300": 93.9,
        "325": 92.4,
        "350": 90.5,
        "375": 88.6,
        "400": 86.1,
        "425": 83.0,
        "450": 79.3,
        "475": 75.2,
        "500": 59.8,
        "525": 34.6,
        "550": 12.4,
        "575": null,
        "600": null,
        "625": null,
        "650": null,
        "675": null,
        "700": null,
        "725": null,
        "750": null,
        "775": null,
        "800": null,
        "825": null,
        "850": null,
        "875": null,
        "900": null
      }
    },
    {
      "block": 12,
      "line_no": 11,
      "nominal_composition": null,
      "product_form": "Wld. tube",
      "spec_no": "SA–268",
      "type_grade": null,
      "alloy_desig_uns_no": "S40800",
      "class_condition_temper": null,
      "size_thickness_mm": null,
      "p_no": 7,
      "group_no": 1,
      "min_tensile_strength_mpa": 380,
      "min_yield_strength_mpa": 205,
      "i": "NP",
      "limits_iii": "NP",
      "viii_1": 427,
      "xii": 343,
      "external_pressure_chart_no": "CS–2",
      "notes": "G19, W14",
      "values": {
        "40": 92.4,
        "65": 92.4,
        "100": 92.3,
        "125": 91.4,
        "150": 90.3,
        "200": 89.0,
        "250": 87.8,
        "300": 86.3,
        "325": 84.8,
        "350": 82.9,
        "375": 81.0,
        "400": 78.5,
        "425": 76.0,
        "450": 73.5,
        "475": null,
        "500": null,
        "525": null,
        "550": null,
        "575": null,
        "600": null,
        "625": null,
        "650": null,
        "675": null,
        "700": null,
        "725": null,
        "750": null,
        "775": null,
        "800": null,
        "825": null,
        "850": null,
        "875": null,
        "900": null
      }
    },
    {
      "block": 12,
      "line_no": 12,
      "nominal_composition": null,
      "product_form": "Smls. tube",
      "spec_no": "SA–268",
      "type_grade": null,
      "alloy_desig_uns_no": "S40800",
      "class_condition_temper": null,
      "size_thickness_mm": null,
      "p_no": 7,
      "group_no": 1,
      "min_tensile_strength_mpa": 380,
      "min_yield_strength_mpa": 205,
      "i": "NP",
      "limits_iii": "NP",
      "viii_1": 427,
      "xii": 343,
      "external_pressure_chart_no": "CS–2 G19",
      "notes": null,
      "values": {
        "40": 108,
        "65": 108,
        "100": 108,
        "125": 107,
        "150": 106,
        "200": 104,
        "250": 103,
        "300": 101,
        "325": 99.6,
        "350": 98.0,
        "375": 95.5,
        "400": 92.9,
        "425": 89.2,
        "450": 85.5,
        "475": null,
        "500": null,
        "525": null,
        "550": null,
        "575": null,
        "600": null,
        "625": null,
        "650": null,
        "675": null,
        "700": null,
        "725": null,
        "750": null,
        "775": null,
        "800": null,
        "825": null,
        "850": null,
        "875": null,
        "900": null
      }
    },
    {
      "block": 12,
      "line_no": 13,
      "nominal_composition": null,
      "product_form": "Plate",
      "spec_no": "SA–240",
      "type_grade": "410S",
      "alloy_desig_uns_no": "S41008",
      "class_condition_temper": null,
      "size_thickness_mm": null,
      "p_no": 7,
      "group_no": 1,
      "min_tensile_strength_mpa": 415,
      "min_yield_strength_mpa": 205,
      "i": "NP",
      "limits_iii": 371,
      "viii_1": 649,
      "xii": 343,
      "external_pressure_chart_no": "CS–2 T4",
      "notes": null,
      "values": {
        "40": 118,
        "65": 118,
        "100": 118,
        "125": 117,
        "150": 116,
        "200": 114,
        "250": 113,
        "300": 111,
        "325": 109,
        "350": 107,
        "375": 104,
        "400": 101,
        "425": 97.5,
        "450": 93.0,
        "475": 88.3,
        "500": 69.7,
        "525": 50.7,
        "550": 37.9,
        "575": 26.4,
        "600": 18.0,
        "625": 11.6,
        "650": 6.68,
        "675": null,
        "700": null,
        "725": null,
        "750": null,
        "775": null,
        "800": null,
        "825": null,
        "850": null,
        "875": null,
        "900": null
      }
    },
    {
      "block": 12,
      "line_no": 14,
      "nominal_composition": null,
      "product_form": "Smls. & wld. tube",
      "spec_no": "SA–268",
      "type_grade": "TP410",
      "alloy_desig_uns_no": "S41000",
      "class_condition_temper": null,
      "size_thickness_mm": null,
      "p_no": 6,
      "group_no": 1,
      "min_tensile_strength_mpa": 415,
      "min_yield_strength_mpa": 205,
      "i": 371,
      "limits_iii": "NP",
      "viii_1": 649,
      "xii": 343,
      "external_pressure_chart_no": "CS–2",
      "notes": "T4, W13, W14",
      "values": {
        "40": 118,
        "65": 118,
        "100": 118,
        "125": 117,
        "150": 116,
        "200": 114,
        "250": 113,
        "300": 111,
        "325": 109,
        "350": 107,
        "375": 104,
        "400": 101,
        "425": 97.5,
        "450": 93.0,
        "475": 88.3,
        "500": 69.7,
        "525": 50.7,
        "550": 37.9,
        "575": 26.4,
        "600": 18.0,
        "625": 11.6,
        "650": 6.68,
        "675": null,
        "700": null,
        "725": null,
        "750": null,
        "775": null,
        "800": null,
        "825": null,
        "850": null,
        "875": null,
        "900": null
      }
    },
    {
      "block": 12,
      "line_no": 15,
      "nominal_composition": null,
      "product_form": "Wld. tube",
      "spec_no": "SA–268",
      "type_grade": "TP410",
      "alloy_desig_uns_no": "S41000",
      "class_condition_temper": null,
      "size_thickness_mm": null,
      "p_no": 6,
      "group_no": 1,
      "min_tensile_strength_mpa": 415,
      "min_yield_strength_mpa": 205,
      "i": 371,
      "limits_iii": "NP",
      "viii_1": 649,
      "xii": 343,
      "external_pressure_chart_no": "CS–2 G24, T4",
      "notes": null,
      "values": {
        "40": 101,
        "65": 101,
        "100": 101,
        "125": 99.7,
        "150": 98.5,
        "200": 96.7,
        "250": 95.4,
        "300": 93.9,
        "325": 92.4,
        "350": 90.5,
        "375": 88.6,
        "400": 86.1,
        "425": 82.9,
        "450": 79.4,
        "475": 74.1,
        "500": 60.0,
        "525": 42.8,
        "550": 31.9,
        "575": 22.4,
        "600": 15.5,
        "625": 9.59,
        "650": 5.69,
        "675": null,
        "700": null,
        "725": null,
        "750": null,
        "775": null,
        "800": null,
        "825": null,
        "850": null,
        "875": null,
        "900": null
      }
    },
    {
      "block": 12,
      "line_no": 16,
      "nominal_composition": null,
      "product_form": "Plate",
      "spec_no": "SA–240",
      "type_grade": 410,
      "alloy_desig_uns_no": "S41000",
      "class_condition_temper": null,
      "size_thickness_mm": null,
      "p_no": 6,
      "group_no": 1,
      "min_tensile_strength_mpa": 450,
      "min_yield_strength_mpa": 205,
      "i": "NP",
      "limits_iii": "NP",
      "viii_1": 649,
      "xii": 343,
      "external_pressure_chart_no": "CS–2 T4",
      "notes": null,
      "values": {
        "40": 128,
        "65": 128,
        "100": 126,
        "125": 125,
        "150": 123,
        "200": 120,
        "250": 119,
        "300": 117,
        "325": 115,
        "350": 114,
        "375": 111,
        "400": 108,
        "425": 104,
        "450": 100,
        "475": 89.9,
        "500": 69.2,
        "525": 50.9,
        "550": 37.8,
        "575": 26.4,
        "600": 18.0,
        "625": 11.6,
        "650": 6.68,
        "675": null,
        "700": null,
        "725": null,
        "750": null,
        "775": null,
        "800": null,
        "825": null,
        "850": null,
        "875": null,
        "900": null
      }
    },
    {
      "block": 12,
      "line_no": 17,
      "nominal_composition": null,
      "product_form": "Forgings",
      "spec_no": "SA–182",
      "type_grade": "F6a",
      "alloy_desig_uns_no": "S41000",
      "class_condition_temper": 1,
      "size_thickness_mm": null,
      "p_no": 6,
      "group_no": 1,
      "min_tensile_strength_mpa": 485,
      "min_yield_strength_mpa": 275,
      "i": "NP",
      "limits_iii": 371,
      "viii_1": 538,
      "xii": 343,
